Repository: SiddharthKumar268/FerroMind

# FerroMind
*Ferro-Alloy Optimisation using Machine Learning*
**SAIL Durgapur Steel Plant | Steel Melting Shop**
Intern: Siddharth Kumar | FY 2023-24 to FY 2025-26

---

## Quick Start

```bash

# 2. Place raw Excel files in data/raw/

#    PRAVARTANAM-ADDITIONS_SMS.xlsx

#    Liquid_Steel_Composition.xlsx

#    PRAVARTANAM-HM_ANALYSIS.xlsx

# 3. Run pipeline (clean, merge, feature engineer, split)
python src/pipeline.py

# 4. Train all models
python src/train.py

# 5. Evaluate on test set
python src/evaluate.py

# 6. Predict on a new heat
python src/predict.py --mode predict

# 7. Optimise FA dose for a target chemistry
python src/predict.py --mode optimise --step 50
```

---

## Project Structure

```
ferromind/
├── data/
│   ├── raw/                        # Original Excel files from SMS department
│   └── processed/
│       ├── sms_train.csv           # 37,936 heats | Apr 2023 – Jun 2025
│       └── sms_test.csv            #  9,485 heats | Jun 2025 – Dec 2025
├── src/
│   ├── pipeline.py                 # Clean, merge, engineer features, split
│   ├── train.py                    # Train all models and save best
│   ├── evaluate.py                 # Metrics per element and per grade
│   └── predict.py                  # Predict composition / optimise FA dose
├── models/
│   ├── linear_regression.pkl
│   ├── random_forest.pkl
│   ├── xgboost_composition.pkl     # Primary model
│   ├── lightgbm_composition.pkl
│   ├── scaler.pkl
│   └── feature_names.pkl
├── dashboard/
│   ├── index.html                  # Open directly in browser — no server needed
│   └── dashboard_data.json
├── reports/
│   ├── metrics_summary.csv         # Generated by evaluate.py
│   ├── per_grade_rmse.csv          # Generated by evaluate.py
│   ├── feature_importance_xgboost_composition.png
│   └── feature_importance_random_forest.png
└── README.md
```

---

## Dataset

| | |
|---|---|
| Total heats after cleaning | 47,421 |
| Training set | 37,936 heats (Apr 2023 – Jun 2025) |
| Test set | 9,485 heats (Jun 2025 – Dec 2025) |
| Input features | 21 (16 raw + 5 engineered) |
| Target variables | Mn, Si, C, S, P |
| BOF grades | 76 distinct grades |
| Split method | Chronological 80/20 — no shuffle, no leakage |

---

## Models

| Model | Role |
|---|---|
| Linear Regression | Reference baseline |
| Random Forest | Ensemble baseline + feature importance |
| **XGBoost** | **Primary model** |
| LightGBM | Secondary; average with XGBoost for ensemble |

- C is log-transformed (skewness = 5.3) before training; predictions inverse-transformed back.
- Scaler fitted on training data only — no leakage.
- XGBoost + LightGBM ensemble averages predictions for improved stability on minority grades.

---

## Expected Accuracy (XGBoost on Test Set)

| Element | R² | Notes |
|---|---|---|
| Mn | ~0.91 | Best — r = 0.88 with Total_FA_Ladle |
| C  | ~0.84 | Log-transform helps significantly |
| S  | ~0.80 | |
| P  | ~0.74 | |
| Si | ~0.71 | Hardest — grade encoding is critical |

---

## Optimiser

`predict.py --mode optimise` runs a grid search over FeMn / SiMn / FeSi addition space (step size configurable via `--step`) and returns the **minimum total FA dose** that satisfies all target chemistry constraints.

Input: process parameters + target chemistry range JSON.
Output: recommended FeMn, SiMn, FeSi additions + predicted composition.

---

## Dashboard

Open `dashboard/index.html` directly in any browser.
No server, no backend — all data pre-computed in `dashboard_data.json`.

After running `evaluate.py`, replace values in `dashboard_data.json` with your actual model metrics.

---

## Known Limitations

- **Si** weakly correlated with all continuous features (max r = 0.107). Grade encoding is critical; a grade-stratified model is recommended next.
- **High-carbon grades** (R34, ~3% of heats) will be underpredicted. A separate model is recommended.
- **Minority grades** — 64 of 76 grades account for only 23% of heats. Always evaluate per-grade RMSE; overall RMSE alone is misleading.
- **Optimiser** uses grid search — sufficient for FA step sizes of 50 kg but slow at finer resolution. Replace with scipy.optimize or a Bayesian optimiser for production use.

File: data/processed/sms_train.csv (part 1 of 253)
Heat_Number,Date,BOF Grade Code,Hot Metal Addn. Weight,Scrap Addn. Weight,Lime Into Converter,Dolomite Into Converter,Lime Into Ladle,Iron Ore Into Converter,SIMN Into Ladle,FESI Into Ladle,FEMN Into Ladle,Measered O2 Mainblow II,Duration of Mainblow I/II,Measered O2 2nd Blow,HM_P,HM_S,HM_Si,Total_FA_Ladle,HM_Ratio,O2_per_ton_HM,Lime_Dolo_Ratio,SiMn_FA_Fraction,Grade_Encoded,C,Mn,P,S,Si
22219126,2023-04-01,C20MMNC(BSP),131.81,0.0,9765.0,1965.0,803.0,5150.0,1674.0,260.0,0.0,6594.0,994.0,0.0,0.1427692307692308,0.042576923076923075,0.8614230769230768,1934.0,0.9999999999924134,50.02655337189875,4.969465648852433,0.865563598758601,43,0.21,0.75,0.019,0.031,0.24
23300031,2023-04-01,S.TOWER6VAN,121.48,11.08,8913.0,2022.0,744.0,3860.0,2461.0,119.0,400.0,6497.0,1196.0,374.0,0.1427692307692308,0.042576923076923075,0.8614230769230768,2980.0,0.916415208200691,53.482054658762905,4.408011869434022,0.8258389261742195,67,0.18,1.31,0.015,0.03,0.23
23300029,2023-04-01,S.TOWER6VAN,119.7,7.43,8943.0,1809.0,751.0,3453.0,2424.0,21.0,431.0,6106.0,1022.0,0.0,0.1427692307692308,0.042576923076923075,0.8614230769230768,2876.0,0.9415558876666282,51.01086048411854,4.94361525704536,0.842837273991362,67,0.19,1.32,0.019,0.026,0.21
23300024,2023-04-01,1786500D,125.39,8.08,9945.0,1779.0,734.0,3293.0,1789.0,223.0,0.0,6099.0,1027.0,0.0,0.1427692307692308,0.042576923076923075,0.8614230769230768,2012.0,0.939462051390279,48.64024244318813,5.590219224280163,0.8891650099399159,2,0.22,0.82,0.017,0.026,0.203
23300022,2023-04-01,ASP1239,125.74,8.14,6474.0,1815.0,917.0,2982.0,1195.0,262.0,0.0,5579.0,1123.0,0.0,0.1427692307692308,0.042576923076923075,0.8614230769230768,1457.0,0.9391992829329311,44.3693335450583,3.5669421487583652,0.8201784488669731,24,0.45,0.73,0.017,0.015,0.24
23300019,2023-04-01,R34,137.28,0.0,13857.0,2481.0,906.0,4262.0,1206.0,305.0,0.0,5777.0,1186.0,0.0,0.1427692307692308,0.042576923076923075,0.8614230769230768,1511.0,0.9999999999927157,42.08187645656992,5.585247883915524,0.7981469225673077,66,0.61,0.72,0.019,0.023,0.21
23300017,2023-04-01,1786500D,125.77,8.14,10278.0,2232.0,792.0,3803.0,1766.0,207.0,0.0,6260.0,4855.0,0.0,0.1427692307692308,0.042576923076923075,0.8614230769230768,1973.0,0.9392129041823672,49.77339588097501,4.604838709675357,0.89508362899093,2,0.2,0.79,0.019,0.028,0.21
23300015,2023-04-01,1786500D,121.2,8.76,9999.0,2007.0,779.0,4546.0,1777.0,228.0,0.0,6398.0,1048.0,0.0,0.1427692307692308,0.042576923076923075,0.8614230769230768,2005.0,0.9325946444988259,52.78877887745224,4.982062780266576,0.8862842892763659,2,0.18,0.79,0.019,0.03,0.214
23300012,2023-04-01,C20MMNC(BSP),126.49,7.43,9525.0,1965.0,826.0,3726.0,1786.0,241.0,0.0,6407.0,1036.0,0.0,0.1427692307692308,0.042576923076923075,0.8614230769230768,2027.0,0.944519115883031,50.65222547196891,4.847328244272342,0.8811050814006507,43,0.2,0.83,0.022,0.03,0.2
23300010,2023-04-01,C20MMNACU,125.7,8.0,9000.0,1986.0,837.0,3108.0,1773.0,237.0,0.0,6201.0,1276.0,0.0,0.1427692307692308,0.042576923076923075,0.8614230769230768,2010.0,0.9401645474873587,49.331742243044296,4.531722054378383,0.8820895522383672,39,0.2,0.78,0.017,0.035,0.2
23300008,2023-04-01,C20MMNACU,124.5,7.43,7437.0,2037.0,762.0,3001.0,1726.0,251.0,0.0,6305.0,1340.0,0.0,0.1427692307692308,0.042576923076923075,0.8614230769230768,1977.0,0.9436822557345284,50.64257028071773,3.6509572901307554,0.8730399595342069,39,0.23,0.85,0.014,0.021,0.18
23300005,2023-04-01,C20MMNACU,126.1,5.0,9990.0,2004.0,792.0,3016.0,1748.0,220.0,0.0,6236.0,1411.0,0.0,0.1427692307692308,0.042576923076923075,0.8614230769230768,1968.0,0.9618611746684832,49.452815225618934,4.985029940117273,0.8882113821133698,39,0.23,0.83,0.028,0.031,0.22
23300001,2023-04-01,C20MMNACU,121.3,8.15,9981.0,2025.0,826.0,3968.0,1736.0,254.0,0.0,6237.0,1012.0,0.0,0.1427692307692308,0.042576923076923075,0.8614230769230768,1990.0,0.9370413286911007,51.41797196989763,4.928888888886455,0.8723618090447878,39,0.2,0.78,0.015,0.024,0.21
23200040,2023-04-01,S.TOWER6VAN,119.9,7.53,10047.0,1509.0,803.0,2105.0,2403.0,44.0,429.0,6175.0,970.0,0.0,0.1427692307692308,0.042576923076923075,0.8614230769230768,2876.0,0.9409087341996318,51.501251042105906,6.658051689856423,0.8355354659246051,67,0.19,1.33,0.02,0.03,0.22
23200033,2023-04-01,C20MMNC(BSP),124.61,10.21,9084.0,1806.0,814.0,3600.0,1708.0,327.0,0.0,6304.0,1137.0,0.0,0.1427692307692308,0.042576923076923075,0.8614230769230768,2035.0,0.9242693962251576,50.58984030133545,5.029900332223129,0.8393120393116269,43,0.22,0.77,0.017,0.028,0.25
23200030,2023-04-01,1786500D,128.91,9.49,9948.0,1071.0,1004.0,3335.0,1667.0,321.0,246.0,6495.0,1043.0,0.0,0.1427692307692308,0.042576923076923075,0.8614230769230768,2234.0,0.9314306358314203,50.38398882902503,9.288515406153792,0.7461951656218683,2,0.2,0.81,0.027,0.03,0.22
23200020,2023-04-01,1786500D,125.6,8.49,10908.0,609.0,910.0,2856.0,1650.0,300.0,246.0,7262.0,1183.0,272.0,0.1427692307692308,0.042576923076923075,0.8614230769230768,2196.0,0.9366843164968552,57.81847133711928,17.911330049231672,0.7513661202182371,2,0.2,0.79,0.031,0.033,0.196
23200018,2023-04-01,1786500D,132.43,0.0,11157.0,1449.0,1006.0,3775.0,1620.0,294.0,223.0,6874.0,1024.0,260.0,0.1427692307692308,0.042576923076923075,0.8614230769230768,2137.0,0.9999999999924489,51.906667673095924,7.699792960657212,0.7580720636402629,2,0.21,0.77,0.03,0.025,0.191
23200016,2023-04-01,C20MMNACU,127.32,8.0,8640.0,4236.0,798.0,3548.0,1606.0,250.0,0.0,7398.0,1105.0,0.0,0.1427692307692308,0.042576923076923075,0.8614230769230768,1856.0,0.9408808749560976,58.105560791249566,2.039660056656742,0.8653017241374649,39,0.2,0.75,0.02,0.023,0.22
23200013,2023-04-01,C20MMNACU,125.7,7.69,9933.0,2223.0,806.0,3613.0,1596.0,257.0,0.0,7361.0,1114.0,0.0,0.1427692307692308,0.042576923076923075,0.8614230769230768,1853.0,0.9423495014548141,58.560063643129986,4.468286099863037,0.8613059902855579,39,0.22,0.78,0.017,0.025,0.22
23200011,2023-04-01,C20MMNC(BSP),126.12,7.89,9612.0,2409.0,792.0,3345.0,1613.0,250.0,0.0,7238.0,1070.0,0.0,0.1427692307692308,0.042576923076923075,0.8614230769230768,1863.0,0.9411237967245646,57.38978750350943,3.990037359898717,0.8658078368218648,43,0.2,0.77,0.019,0.022,0.19
23200009,2023-04-01,1786500D,126.73,7.89,10017.0,2610.0,811.0,2843.0,1606.0,263.0,0.0,7014.0,1163.0,0.0,0.1427692307692308,0.042576923076923075,0.8614230769230768,1869.0,0.9413905808873765,55.34601120448713,3.8379310344812883,0.8592830390578602,2,0.21,0.74,0.015,0.03,0.233
23300036,2023-04-01,1786500D,115.51,7.48,9255.0,1749.0,925.0,2604.0,1534.0,302.0,0.0,5784.0,979.0,0.0,0.1427692307692308,0.042576923076923075,0.8614230769230768,1836.0,0.9391820473132841,50.0735867020165,5.2915951972525495,0.8355119825703511,2,0.19,0.79,0.015,0.027,0.217
23200006,2023-04-01,1786500D,125.41,8.14,9627.0,1500.0,792.0,2798.0,1711.0,283.0,0.0,6814.0,1065.0,0.0,0.1427692307692308,0.042576923076923075,0.8614230769230768,1994.0,0.9390490452943537,54.33378518416128,6.417999999995722,0.8580742226675737,2,0.19,0.71,0.021,0.023,0.199
23200003,2023-04-01,1786500D,126.6,7.48,10752.0,1140.0,806.0,1995.0,1694.0,240.0,0.0,6746.0,1096.0,382.0,0.1427692307692308,0.042576923076923075,0.8614230769230768,1934.0,0.9442124104941513,53.28593996798352,9.431578947360148,0.875904860392515,2,0.21,0.75,0.014,0.024,0.202
23100002,2023-04-01,R34,129.2,0.0,10515.0,3018.0,990.0,4279.0,1035.0,271.0,0.0,6706.0,1063.0,0.0,0.1427692307692308,0.042576923076923075,0.8614230769230768,1306.0,0.9999999999922602,51.90402476740013,3.4840954274342333,0.7924961715154728,66,0.63,0.74,0.02,0.021,0.25
23100014,2023-04-01,C20MMNACU,127.59,7.48,10731.0,2190.0,792.0,1850.0,1712.0,251.0,0.0,7320.0,1199.0,0.0,0.1427692307692308,0.042576923076923075,0.8614230769230768,1963.0,0.9446213074632072,57.37126734025102,4.899999999997762,0.8721344880280835,39,0.19,0.87,0.026,0.02,0.22
23100021,2023-04-01,S.TOWER6VAN,132.88,7.43,11202.0,3834.0,687.0,2991.0,2446.0,97.0,422.0,6706.0,1549.0,0.0,0.1427692307692308,0.042576923076923075,0.8614230769230768,2965.0,0.9470458270903924,50.466586393358924,2.9217527386533853,0.8249578414837015,67,0.19,1.27,0.019,0.025,0.21
23100023,2023-04-01,S.TOWER6VAN,121.78,13.6,11082.0,2712.0,599.0,3531.0,2452.0,149.0,422.0,6849.0,1646.0,0.0,0.1427692307692308,0.042576923076923075,0.8614230769230768,3023.0,0.899542029835282,56.24076202942814,4.086283185839201,0.8111147866355239,67,0.19,1.35,0.02,0.02,0.2
23100025,2023-04-01,1786500D,125.5,8.29,11298.0,3501.0,521.0,4282.0,1713.0,336.0,0.0,7233.0,1474.0,0.0,0.1427692307692308,0.042576923076923075,0.8614230769230768,2049.0,0.9380372225058822,57.63346613499893,3.2270779777197296,0.836017569545712,2,0.23,0.82,0.015,0.02,0.2
23100035,2023-04-01,S.TOWER6VAN,126.42,0.0,8874.0,432.0,727.0,1758.0,2331.0,125.0,376.0,5178.0,3214.0,0.0,0.1427692307692308,0.042576923076923075,0.8614230769230768,2832.0,0.9999999999920899,40.958709064697366,20.54166666661912,0.8230932203386924,67,0.2,1.31,0.018,0.031,0.24
23100038,2023-04-01,C20MMNC(BSP),124.6,8.15,9573.0,1650.0,814.0,3307.0,1682.0,277.0,0.0,6604.0,1481.0,0.0,0.1427692307692308,0.042576923076923075,0.8614230769230768,1959.0,0.9386064030061122,53.00160513601122,5.8018181818146655,0.8586013272073207,43,0.23,0.76,0.019,0.02,0.23
23100007,2023-04-01,C20MMNC(BSP),120.42,7.28,8394.0,1992.0,0.0,3175.0,0.0,0.0,0.0,6519.0,1003.0,0.0,0.1427692307692308,0.042576923076923075,0.8614230769230768,0.0,0.9429913860536961,54.13552565973978,4.213855421684632,0.0,43,0.22,0.79,0.019,0.028,0.21
23200097,2023-04-02,2062BK1,124.5,8.28,9984.0,1653.0,594.0,4141.0,1667.0,260.0,179.0,5806.0,1011.0,0.0,0.13458333333333333,0.035124999999999997,0.9711249999999999,2106.0,0.9376412110186954,46.63453815223587,6.03992740471504,0.7915479582142491,6,0.22,0.81,0.022,0.021,0.2
23100043,2023-04-02,S.TOWER6VAN,126.64,8.14,9780.0,1854.0,807.0,3970.0,2230.0,108.0,551.0,6402.0,996.0,0.0,0.13458333333333333,0.035124999999999997,0.9711249999999999,2889.0,0.9396052826759194,50.55274794653701,5.275080906146022,0.7718933887155515,67,0.2,1.3,0.022,0.027,0.23
23100045,2023-04-02,2062BK1,124.26,0.0,9981.0,1785.0,767.0,4310.0,1659.0,257.0,0.0,6094.0,1830.0,0.0,0.13458333333333333,0.035124999999999997,0.9711249999999999,1916.0,0.9999999999919523,49.04233059674036,5.591596638652329,0.8658663883085251,6,0.22,0.88,0.016,0.028,0.23
23100048,2023-04-02,2062BK1,123.87,8.29,9249.0,1857.0,747.0,3813.0,1671.0,261.0,0.0,6677.0,1095.0,0.0,0.13458333333333333,0.035124999999999997,0.9711249999999999,1932.0,0.9372730024142156,53.903285702317724,4.980613893373731,0.8649068322976889,6,0.2,0.76,0.017,0.023,0.19
23100074,2023-04-02,2062BK1,121.6,8.88,9522.0,1485.0,798.0,2239.0,1766.0,275.0,0.0,5237.0,1150.0,0.0,0.13458333333333333,0.035124999999999997,0.9711249999999999,2041.0,0.9319435928806565,43.067434210172145,6.412121212116895,0.8652621264081993,6,0.18,0.76,0.019,0.02,0.18
23100068,2023-04-02,C20MMNC(BSP),122.47,8.87,11490.0,2484.0,631.0,2443.0,1748.0,260.0,0.0,6576.0,1051.0,0.0,0.13458333333333333,0.035124999999999997,0.9711249999999999,2008.0,0.9324653570813731,53.69478239525031,4.625603864732438,0.870517928286419,43,0.22,0.83,0.015,0.025,0.23
23100071,2023-04-02,2062BK1,120.47,11.54,10995.0,2931.0,734.0,2651.0,1709.0,271.0,0.0,6862.0,1191.0,0.0,0.13458333333333333,0.035124999999999997,0.9711249999999999,1980.0,0.9125823801158052,56.960239063194486,3.7512794268155063,0.8631313131308772,6,0.19,0.76,0.016,0.019,0.2
23200085,2023-04-02,C20MMNC(BSP),116.36,7.42,8028.0,1011.0,822.0,4082.0,1667.0,307.0,243.0,5879.0,998.0,0.0,0.13458333333333333,0.035124999999999997,0.9711249999999999,2217.0,0.9400549361694938,50.52423513191368,7.940652818983244,0.7519170049613207,43,0.21,0.87,0.021,0.022,0.21
23100078,2023-04-02,C20MMNC(BSP),126.7,8.15,9705.0,1983.0,787.0,2908.0,1712.0,233.0,0.0,6574.0,1150.0,0.0,0.13458333333333333,0.035124999999999997,0.9711249999999999,1945.0,0.9395624768191357,51.88634569809087,4.894099848711601,0.8802056555265397,43,0.21,0.84,0.02,0.02,0.22
23100081,2023-04-02,C20MMNC(BSP),121.31,7.43,11295.0,1986.0,842.0,5195.0,1729.0,345.0,0.0,6462.0,1085.0,0.0,0.13458333333333333,0.035124999999999997,0.9711249999999999,2074.0,0.9422867795483744,53.268485697359914,5.687311178244871,0.8336547733843618,43,0.21,0.83,0.022,0.019,0.22
23100057,2023-04-02,1786500D,119.9,8.69,11067.0,2523.0,617.0,2671.0,1689.0,298.0,0.0,6522.0,1116.0,0.0,0.13458333333333333,0.035124999999999997,0.9711249999999999,1987.0,0.932420872533382,54.395329440747325,4.386444708678404,0.8500251635627327,2,0.19,0.79,0.014,0.026,0.197
23200083,2023-04-02,2062BK1,119.5,10.22,10593.0,1128.0,962.0,3205.0,1654.0,300.0,246.0,5632.0,914.0,278.0,0.13458333333333333,0.035124999999999997,0.9711249999999999,2200.0,0.9212149244455659,47.12970711257632,9.390957446800185,0.7518181818178401,6,0.21,0.84,0.02,0.021,0.2
23200070,2023-04-02,C20MMNC(BSP),122.5,9.05,10527.0,2907.0,891.0,3045.0,1684.0,267.0,176.0,5498.0,928.0,0.0,0.13458333333333333,0.035124999999999997,0.9711249999999999,2127.0,0.9312048650632367,44.88163265269484,3.621259029926515,0.791725434884442,43,0.21,0.81,0.015,0.025,0.21
23200077,2023-04-02,2062BK1,122.88,7.48,10146.0,996.0,861.0,2303.0,1671.0,304.0,246.0,6363.0,1447.0,0.0,0.13458333333333333,0.035124999999999997,0.9711249999999999,2221.0,0.9426204357092467,51.7822265620786,10.18674698794158,0.7523638000897108,6,0.18,0.82,0.021,0.022,0.2
23200073,2023-04-02,2062BK1,128.75,10.21,9081.0,1473.0,855.0,2945.0,1681.0,297.0,243.0,6499.0,1119.0,0.0,0.13458333333333333,0.035124999999999997,0.9711249999999999,2221.0,0.9265256188764642,50.47766990252057,6.164969450097647,0.7568662764517079,6,0.18,0.84,0.015,0.025,0.21
23300027,2023-04-02,2062BK1,125.4,8.76,8952.0,1815.0,769.0,3433.0,1723.0,299.0,0.0,6200.0,1037.0,329.0,0.13458333333333333,0.035124999999999997,0.9711249999999999,2022.0,0.9347048300467004,49.44178628349727,4.93223140495596,0.8521266073190642,6,0.21,0.85,0.016,0.025,0.22
23200066,2023-04-02,C20MMNC(BSP),118.43,8.09,10692.0,2697.0,910.0,3036.0,1684.0,267.0,179.0,6467.0,1030.0,0.0,0.13458333333333333,0.035124999999999997,0.9711249999999999,2130.0,0.9360575403024339,54.60609642780877,3.9644048943255603,0.7906103286381265,43,0.21,0.86,0.022,0.021,0.2
23200063,2023-04-02,1786500D,123.66,8.14,8400.0,1380.0,897.0,2232.0,1674.0,250.0,0.0,5985.0,950.0,0.0,0.13458333333333333,0.035124999999999997,0.9711249999999999,1924.0,0.938239757200772,48.39883551634806,6.086956521734719,0.8700623700619179,2,0.21,0.86,0.017,0.024,0.244
23200056,2023-04-02,2062BK1,127.01,7.52,10143.0,2598.0,841.0,2841.0,1664.0,263.0,172.0,1704.0,270.0,4828.0,0.13458333333333333,0.035124999999999997,0.9711249999999999,2099.0,0.9441016873489624,13.41626643560809,3.904157043878405,0.7927584564074356,6,0.22,0.79,0.014,0.026,0.23
23200053,2023-04-02,1786500D,121.72,7.86,8931.0,1497.0,803.0,3609.0,2403.0,108.0,489.0,6547.0,1592.0,0.0,0.13458333333333333,0.035124999999999997,0.9711249999999999,3000.0,0.9393424911179244,53.78738087369547,5.96593186372347,0.800999999999733,2,0.2,1.18,0.017,0.014,0.19
23200050,2023-04-02,2062BK1,126.77,7.43,9993.0,2016.0,800.0,4353.0,1664.0,273.0,0.0,6336.0,1087.0,0.0,0.13458333333333333,0.035124999999999997,0.9711249999999999,1937.0,0.944634873316359,49.980279245484105,4.95684523809278,0.8590604026841203,6,0.21,0.85,0.022,0.031,0.22
23200047,2023-04-02,C20MMNC(BSP),119.14,8.15,9678.0,1515.0,795.0,2960.0,1661.0,263.0,0.0,6191.0,983.0,0.0,0.13458333333333333,0.035124999999999997,0.9711249999999999,1924.0,0.9359729750888838,51.9640758766832,6.388118811876971,0.8633056133051646,43,0.2,0.76,0.027,0.03,0.21
23200042,2023-04-02,C20MMNC(BSP),121.35,8.16,9651.0,1515.0,806.0,3522.0,1667.0,263.0,0.0,6441.0,1288.0,0.0,0.13458333333333333,0.035124999999999997,0.9711249999999999,1930.0,0.9369932823647827,53.077873917980405,6.370297029698765,0.863730569947739,43,0.22,0.78,0.024,0.03,0.2
23100041,2023-04-02,2062BK1,126.44,7.68,9786.0,1869.0,785.0,4089.0,1666.0,275.0,0.0,6383.0,1386.0,0.0,0.13458333333333333,0.035124999999999997,0.9711249999999999,1941.0,0.9427378466974148,50.48244226470672,5.235955056176974,0.858320453374107,6,0.21,0.83,0.02,0.028,0.19
23200028,2023-04-02,2062BK1,127.42,7.48,9282.0,1503.0,1012.0,3066.0,1667.0,314.0,229.0,6468.0,1103.0,171.0,0.13458333333333333,0.035124999999999997,0.9711249999999999,2210.0,0.9445515196371791,50.76126196789545,6.175648702590702,0.7542986425335954,6,0.19,0.83,0.018,0.032,0.2
23200026,2023-04-02,2062BK1,126.87,8.29,9675.0,2061.0,1009.0,3027.0,1657.0,327.0,273.0,6264.0,1005.0,368.0,0.13458333333333333,0.035124999999999997,0.9711249999999999,2257.0,0.9386652855805072,49.373374319781085,4.694323144102526,0.7341603898977695,6,0.21,0.82,0.024,0.027,0.2
23200080,2023-04-02,2062BK1,126.9,6.56,9606.0,1125.0,946.0,4313.0,1684.0,304.0,243.0,6806.0,1261.0,189.0,0.13458333333333333,0.035124999999999997,0.9711249999999999,2231.0,0.9508466956320183,53.632781717465456,8.538666666659077,0.7548184670547939,6,0.2,0.83,0.022,0.021,0.21
23100084,2023-04-02,C20MMNC(BSP),131.46,7.87,10713.0,1974.0,756.0,3083.0,1692.0,271.0,0.0,6408.0,1082.0,0.0,0.13458333333333333,0.035124999999999997,0.9711249999999999,1963.0,0.9435153950983743,48.74486535791309,5.427051671729774,0.8619460010184096,43,0.2,0.8,0.031,0.018,0.21
23100099,2023-04-02,C20MMNC(BSP),124.35,7.43,9927.0,2364.0,823.0,4047.0,1722.0,244.0,0.0,6675.0,1051.0,0.0,0.13458333333333333,0.035124999999999997,0.9711249999999999,1966.0,0.9436181514574016,53.67913148328364,4.199238578678426,0.8758901322477742,43,0.2,0.75,0.016,0.019,0.19
23300034,2023-04-02,2062BK1,120.97,9.15,8955.0,1758.0,743.0,3249.0,1758.0,247.0,0.0,6411.0,1006.0,401.0,0.13458333333333333,0.035124999999999997,0.9711249999999999,2005.0,0.9296802951050593,52.99661072949494,5.093856655287205,0.876807980049438,6,0.21,0.87,0.03,0.035,0.19
23300098,2023-04-02,JIS540RC2ALK,131.39,0.0,10455.0,2289.0,799.0,4418.0,1712.0,0.0,604.0,6044.0,954.0,0.0,0.13458333333333333,0.035124999999999997,0.9711249999999999,2316.0,0.9999999999923892,46.00045665540757,4.567496723458031,0.7392055267699744,62,0.22,1.4,0.035,0.016,0.26
23300089,2023-04-02,2062BK1,118.77,10.93,9939.0,2067.0,749.0,3312.0,1772.0,318.0,0.0,5952.0,1012.0,0.0,0.13458333333333333,0.035124999999999997,0.9711249999999999,2090.0,0.9157286044647979,50.11366506651416,4.808417997094916,0.8478468899517474,6,0.22,0.93,0.014,0.023,0.24
23300086,2023-04-02,2062BK1,118.3,9.27,9717.0,2220.0,762.0,3407.0,1739.0,285.0,0.0,6102.0,1039.0,272.0,0.13458333333333333,0.035124999999999997,0.9711249999999999,2024.0,0.9273340126916412,51.58072696490633,4.377027027025055,0.8591897233197336,6,0.22,0.79,0.015,0.021,0.18
23300082,2023-04-02,2062BK1,127.13,7.08,10557.0,2031.0,740.0,3641.0,1824.0,282.0,0.0,6207.0,1054.0,278.0,0.13458333333333333,0.035124999999999997,0.9711249999999999,2106.0,0.947246851941381,48.82403838552015,5.197932053173216,0.8660968660964549,6,0.21,0.78,0.015,0.021,0.2
23300076,2023-04-02,ASP1239,124.13,9.48,10557.0,2220.0,856.0,3834.0,1169.0,266.0,0.0,6356.0,1182.0,334.0,0.13458333333333333,0.035124999999999997,0.9711249999999999,1435.0,0.9290472269970135,51.20438250180291,4.7554054054032635,0.8146341463408957,24,0.46,0.75,0.015,0.02,0.26
23300075,2023-04-02,C20MMNC(BSP),128.5,0.0,10221.0,2247.0,780.0,4369.0,1756.0,234.0,0.0,6205.0,1042.0,0.0,0.13458333333333333,0.035124999999999997,0.9711249999999999,1990.0,0.999999999992218,48.28793774281488,4.548731642187562,0.8824120603010641,43,0.2,0.84,0.022,0.025,0.22
23300072,2023-04-02,2062BK1,132.16,8.31,11304.0,1974.0,837.0,4845.0,1764.0,360.0,0.0,6472.0,1058.0,0.0,0.13458333333333333,0.035124999999999997,0.9711249999999999,2124.0,0.9408414608034397,48.97094430955682,5.726443768994059,0.8305084745758802,6,0.2,0.84,0.017,0.019,0.21
23100087,2023-04-02,2062BK1,126.0,9.59,10956.0,1992.0,797.0,3428.0,1631.0,328.0,0.0,6532.0,1101.0,0.0,0.13458333333333333,0.035124999999999997,0.9711249999999999,1959.0,0.9292720702048141,51.8412698408584,5.499999999997239,0.8325676365488348,6,0.22,0.81,0.019,0.022,0.25
23300067,2023-04-02,2062BK1,121.07,8.87,11460.0,1512.0,867.0,2986.0,1778.0,315.0,0.0,6778.0,1135.0,393.0,0.13458333333333333,0.035124999999999997,0.9711249999999999,2093.0,0.9317377250967236,55.98414140533589,7.579365079360066,0.8494983277587914,6,0.2,0.81,0.038,0.024,0.2
23100054,2023-04-02,C20MMNC(BSP),131.74,7.52,10773.0,2469.0,797.0,3454.0,1693.0,288.0,0.0,6608.0,1497.0,0.0,0.13458333333333333,0.035124999999999997,0.9711249999999999,1981.0,0.9460002872257217,50.15940488803583,4.36330498177223,0.8546188793534303,43,0.2,0.81,0.021,0.023,0.25
23300044,2023-04-02,2062BK1,125.78,8.08,10341.0,1797.0,809.0,2906.0,1752.0,224.0,0.0,6699.0,1057.0,0.0,0.13458333333333333,0.035124999999999997,0.9711249999999999,1976.0,0.9396384282015565,53.259659722903,5.754590984971756,0.8866396761129116,6,0.21,0.89,0.026,0.027,0.22
23300039,2023-04-02,C20MMNC(BSP),120.35,8.08,10602.0,1797.0,788.0,2202.0,1729.0,238.0,0.0,6529.0,1031.0,401.0,0.13458333333333333,0.035124999999999997,0.9711249999999999,1967.0,0.9370863505338544,54.25010386328002,5.8998330550885365,0.8790035587184143,43,0.21,0.81,0.015,0.023,0.2
23300064,2023-04-02,C20MMNC(BSP),124.69,7.28,8136.0,1479.0,646.0,3468.0,1795.0,270.0,0.0,6495.0,1632.0,0.0,0.13458333333333333,0.035124999999999997,0.9711249999999999,2065.0,0.9448359475566809,52.089181168882114,5.5010141987792425,0.8692493946727026,43,0.23,0.86,0.015,0.024,0.2
23300046,2023-04-02,S.TOWER6VAN,121.5,7.48,10263.0,1767.0,785.0,3527.0,2434.0,24.0,319.0,6007.0,949.0,0.0,0.13458333333333333,0.035124999999999997,0.9711249999999999,2777.0,0.9420065126303149,49.440329217700075,5.808149405769209,0.876485415916141,67,0.2,1.33,0.022,0.027,0.22
23300049,2023-04-02,S.TOWER6VAN,115.05,8.68,9963.0,1788.0,802.0,4258.0,2438.0,0.0,404.0,5825.0,920.0,389.0,0.13458333333333333,0.035124999999999997,0.9711249999999999,2842.0,0.9298472480325721,50.630160799212256,5.572147651003595,0.8578465869103244,67,0.2,1.33,0.018,0.027,0.22
23300052,2023-04-02,S.TOWER6VAN,115.04,8.14,10452.0,1794.0,810.0,3892.0,2342.0,88.0,248.0,6302.0,1056.0,0.0,0.13458333333333333,0.035124999999999997,0.9711249999999999,2678.0,0.9339178437982308,54.780945757521025,5.826086956518492,0.8745332337562082,67,0.2,1.39,0.017,0.026,0.2
23300055,2023-04-02,SEQRFE550D,124.66,7.67,8889.0,1401.0,812.0,3042.0,1671.0,306.0,0.0,6235.0,1137.0,0.0,0.13458333333333333,0.035124999999999997,0.9711249999999999,1977.0,0.9420388422811001,50.01604363829604,6.344753747318812,0.8452200303485862,73,0.2,0.84,0.021,0.02,0.21
23300058,2023-04-02,2062BK1,125.8,8.49,11838.0,2532.0,762.0,4030.0,1728.0,267.0,0.0,6220.0,1037.0,0.0,0.13458333333333333,0.035124999999999997,0.9711249999999999,1995.0,0.9367786134415312,49.443561207874055,4.67535545023512,0.8661654135334004,6,0.22,0.88,0.026,0.029,0.24
23100096,2023-04-02,C20MMNC(BSP),129.32,8.27,9435.0,1992.0,780.0,3638.0,1730.0,261.0,0.0,6676.0,1070.0,0.0,0.13458333333333333,0.035124999999999997,0.9711249999999999,1991.0,0.9398938876303519,51.62387874998745,4.7364457831301525,0.868910095428996,43,0.21,0.76,0.015,0.022,0.22
23300111,2023-04-03,2062BK1,124.27,7.68,10965.0,1791.0,895.0,3773.0,1689.0,254.0,0.0,6271.0,990.0,0.0,0.15273529411764705,0.03261764705882353,1.0732941176470587,1943.0,0.9417961348924457,50.46270218032942,6.122278056948005,0.8692743180644008,6,0.21,0.76,0.022,0.024,0.22
23300114,2023-04-03,2062BK1,120.86,7.08,10380.0,1818.0,748.0,4151.0,1724.0,246.0,0.0,6159.0,973.0,305.0,0.15273529411764705,0.03261764705882353,1.0732941176470587,1970.0,0.9446615600989162,50.95978818425484,5.709570957092569,0.8751269035528553,6,0.22,0.79,0.02,0.018,0.2
23300123,2023-04-03,2062BK1,128.41,8.76,10218.0,1113.0,823.0,4476.0,1834.0,204.0,0.0,7000.0,1091.0,0.0,0.15273529411764705,0.03261764705882353,1.0732941176470587,2038.0,0.9361376394187059,54.512888403905364,9.180592991905499,0.8999018645726693,6,0.2,0.83,0.016,0.016,0.19
23300133,2023-04-03,SEQRFE550D,136.32,8.54,11943.0,990.0,796.0,5346.0,1793.0,383.0,0.0,6645.0,1074.0,0.0,0.15273529411764705,0.03261764705882353,1.0732941176470587,2176.0,0.9410465276754036,48.74559859119172,12.063636363624179,0.8239889705878566,73,0.2,0.82,0.017,0.02,0.23
23300137,2023-04-03,2830C20MMNC,127.82,7.68,10245.0,1017.0,791.0,1359.0,1793.0,170.0,0.0,6319.0,1188.0,0.0,0.15273529411764705,0.03261764705882353,1.0732941176470587,1963.0,0.9433210332033704,49.43670787005604,10.07374631267446,0.9133978604172627,17,0.21,0.77,0.021,0.02,0.24
23300140,2023-04-03,SEQRFE550D,120.5,9.07,10716.0,1008.0,724.0,0.0,1736.0,251.0,0.0,6472.0,1190.0,0.0,0.15273529411764705,0.03261764705882353,1.0732941176470587,1987.0,0.9299992282092306,53.70954356801901,10.630952380941835,0.8736789129336318,73,0.2,0.84,0.016,0.02,0.22
23300144,2023-04-03,SEQRFE550D,128.73,7.57,11262.0,1485.0,743.0,4835.0,1797.0,325.0,0.0,6730.0,1269.0,0.0,0.15273529411764705,0.03261764705882353,1.0732941176470587,2122.0,0.9444607483423004,52.27996581952708,7.583838383833277,0.8468426013191108,73,0.22,0.95,0.035,0.018,0.25
23300146,2023-04-03,2062BK1,127.04,8.15,9471.0,999.0,746.0,2419.0,1770.0,275.0,0.0,6657.0,1121.0,0.0,0.15273529411764705,0.03261764705882353,1.0732941176470587,2045.0,0.9397144759158245,52.40081863938601,9.480480480470991,0.8655256723712149,6,0.21,0.8,0.02,0.019,0.22
23300149,2023-04-03,SEQRFE550D,126.86,7.43,12036.0,1002.0,813.0,3088.0,1753.0,291.0,0.0,6807.0,1404.0,0.0,0.15273529411764705,0.03261764705882353,1.0732941176470587,2044.0,0.9446719785468415,53.657575279413074,12.011976047892203,0.8576320939330442,73,0.22,0.83,0.029,0.02,0.21
23300152,2023-04-03,2830C20MMNC,120.11,8.15,11442.0,2454.0,749.0,2126.0,1809.0,275.0,0.0,6404.0,1087.0,0.0,0.15273529411764705,0.03261764705882353,1.0732941176470587,2084.0,0.936457196312674,53.31779202353411,4.662591687039665,0.8680422264871075,17,0.2,0.79,0.018,0.021,0.16
23300153,2023-04-03,2830C20MMNC,133.52,7.53,10821.0,2004.0,820.0,3895.0,1802.0,243.0,0.0,6412.0,1028.0,0.0,0.15273529411764705,0.03261764705882353,1.0732941176470587,2045.0,0.9466146756402226,48.02276812426586,5.399700598799701,0.8811735941315985,17,0.21,0.81,0.02,0.021,0.26
23300155,2023-04-03,2830C20MMNC,120.94,8.88,10032.0,2013.0,782.0,3826.0,1742.0,283.0,0.0,6210.0,1173.0,0.0,0.15273529411764705,0.03261764705882353,1.0732941176470587,2025.0,0.9315975966651395,51.347775756148934,4.983606557374573,0.8602469135798221,17,0.22,0.79,0.019,0.025,0.21
23100116,2023-04-03,SWR14,133.11,0.0,10494.0,2928.0,725.0,5659.0,1157.0,294.0,0.0,6119.0,964.0,0.0,0.15273529411764705,0.03261764705882353,1.0732941176470587,1451.0,0.9999999999924875,45.96949891033003,3.584016393441399,0.7973811164708495,77,0.13,0.6,0.018,0.021,0.16
23300135,2023-04-03,C20MMNATLT,132.14,0.0,11385.0,987.0,779.0,4449.0,1753.0,271.0,0.0,6190.0,1243.0,0.0,0.15273529411764705,0.03261764705882353,1.0732941176470587,2024.0,0.9999999999924324,46.844256091669116,11.534954407283147,0.866106719367161,41,0.21,0.79,0.016,0.017,0.22
23300108,2023-04-03,2062BK1,121.86,7.43,10680.0,2307.0,920.0,3620.0,1706.0,284.0,0.0,6218.0,1029.0,0.0,0.15273529411764705,0.03261764705882353,1.0732941176470587,1990.0,0.942532291739945,51.02576727350217,4.629388816642987,0.8572864321603733,6,0.22,0.87,0.02,0.018,0.23
23200159,2023-04-03,2830C20MMNC,120.43,7.42,11271.0,1074.0,908.0,3777.0,1650.0,253.0,0.0,6744.0,1060.0,268.0,0.15273529411764705,0.03261764705882353,1.0732941176470587,1903.0,0.9419632381623624,55.9993357132276,10.494413407811457,0.8670520231209317,17,0.22,0.76,0.014,0.018,0.21
23200100,2023-04-03,2062BK1,124.3,9.49,10038.0,1575.0,751.0,4466.0,1664.0,243.0,179.0,6448.0,2688.0,0.0,0.15273529411764705,0.03261764705882353,1.0732941176470587,2086.0,0.9290679422906865,51.87449718381436,6.3733333333292865,0.7976989453495696,6,0.21,0.84,0.038,0.02,0.21
23200106,2023-04-03,2062BK1,124.05,6.7,10959.0,1407.0,855.0,3404.0,1671.0,246.0,186.0,6362.0,1019.0,0.0,0.15273529411764705,0.03261764705882353,1.0732941176470587,2103.0,0.948757170164828,51.28577186576956,7.788912579951821,0.7945791726101785,6,0.21,0.88,0.021,0.019,0.24
23200109,2023-04-03,C20MMNATLT,116.3,7.48,10680.0,1797.0,891.0,4061.0,1650.0,280.0,182.0,6541.0,1603.0,0.0,0.15273529411764705,0.03261764705882353,1.0732941176470587,2112.0,0.9395702051951884,56.24247635377264,5.9432387312153905,0.7812499999996301,41,0.2,0.76,0.027,0.017,0.2
23200112,2023-04-03,C20MMNATLT,131.41,7.68,10632.0,1791.0,908.0,5441.0,1677.0,270.0,176.0,6252.0,1504.0,0.0,0.15273529411764705,0.03261764705882353,1.0732941176470587,2123.0,0.9447839528295005,47.57628795337055,5.936348408706904,0.7899199246345785,41,0.2,0.76,0.031,0.024,0.21
23200115,2023-04-03,C20MMNATLT,122.44,4.76,9942.0,0.0,907.0,5786.0,1650.0,300.0,250.0,6516.0,1110.0,0.0,0.15273529411764705,0.03261764705882353,1.0732941176470587,2200.0,0.9625786163446337,53.21790264575941,9942000000000.0,0.749999999999659,41,0.2,0.78,0.031,0.024,0.18
23200118,2023-04-03,2062BK1,124.49,7.88,9177.0,1626.0,902.0,4567.0,1654.0,300.0,253.0,6420.0,1078.0,0.0,0.15273529411764705,0.03261764705882353,1.0732941176470587,2207.0,0.9404698949842074,51.570407261213184,5.64391143911092,0.749433620298709,6,0.2,0.78,0.016,0.019,0.21
23200120,2023-04-03,2062BK1,120.78,7.88,9045.0,1092.0,910.0,3721.0,1667.0,304.0,246.0,6281.0,1005.0,0.0,0.15273529411764705,0.03261764705882353,1.0732941176470587,2217.0,0.9387533032726664,52.003642986818974,8.282967032959448,0.7519170049613207,6,0.2,0.78,0.016,0.026,0.2
23200122,2023-04-03,2062BK1,116.47,7.53,9165.0,1128.0,916.0,3176.0,1657.0,307.0,246.0,6277.0,1006.0,0.0,0.15273529411764705,0.03261764705882353,1.0732941176470587,2210.0,0.9392741935408123,53.893706533408654,8.124999999992797,0.7497737556557693,6,0.22,0.8,0.023,0.019,0.21
23200125,2023-04-03,SEQRFE550D,116.42,8.15,9477.0,1629.0,11.0,2813.0,1657.0,304.0,246.0,6085.0,1008.0,0.0,0.15273529411764705,0.03261764705882353,1.0732941176470587,2207.0,0.9345749377784813,52.26765160580426,5.8176795580074785,0.7507929315809919,73,0.22,0.87,0.023,0.02,0.2
23200126,2023-04-03,2062BK1,125.55,10.21,10416.0,2970.0,875.0,2223.0,1647.0,304.0,182.0,7211.0,1067.0,371.0,0.15273529411764705,0.03261764705882353,1.0732941176470587,2133.0,0.9247937536761581,57.435284746655235,3.507070707069526,0.7721518987338152,6,0.2,0.81,0.022,0.021,0.21
23200141,2023-04-03,2062BK1,123.09,7.48,10635.0,1971.0,751.0,4726.0,1681.0,294.0,179.0,6794.0,1326.0,0.0,0.15273529411764705,0.03261764705882353,1.0732941176470587,2154.0,0.9427127211385258,55.19538548984324,5.395738203954645,0.78040854224662,6,0.2,0.8,0.025,0.021,0.24
23200143,2023-04-03,2830C20MMNC,120.32,6.7,11082.0,1590.0,742.0,3139.0,1701.0,304.0,0.0,6716.0,987.0,0.0,0.15273529411764705,0.03261764705882353,1.0732941176470587,2005.0,0.9472524011892044,55.81781914847226,6.969811320750334,0.8483790523686542,17,0.21,0.78,0.02,0.016,0.24
23200147,2023-04-03,2830C20MMNC,117.0,7.09,10119.0,2010.0,806.0,3417.0,1694.0,300.0,0.0,6886.0,1077.0,0.0,0.15273529411764705,0.03261764705882353,1.0732941176470587,1994.0,0.9428640502784844,58.85470085419782,5.034328358206451,0.8495486459373874,17,0.21,0.76,0.021,0.018,0.21
23200150,2023-04-03,SEQRFE550D,132.9,8.49,13203.0,1497.0,894.0,5545.0,1721.0,297.0,176.0,7314.0,1090.0,0.0,0.15273529411764705,0.03261764705882353,1.0732941176470587,2194.0,0.9399533205959406,55.03386004473263,8.819639278551223,0.7844120328164155,73,0.21,0.89,0.032,0.019,0.22
23300105,2023-04-03,C20MMNC(BSP),128.06,7.67,10932.0,1833.0,898.0,5022.0,1677.0,227.0,0.0,6530.0,1029.0,272.0,0.15273529411764705,0.03261764705882353,1.0732941176470587,1904.0,0.9434907536952518,50.991722629619,5.963993453351902,0.8807773109239072,43,0.22,0.79,0.018,0.016,0.2
23200103,2023-04-03,2062BK1,130.41,7.47,12180.0,2022.0,745.0,3556.0,1671.0,250.0,182.0,6769.0,1361.0,0.0,0.15273529411764705,0.03261764705882353,1.0732941176470587,2103.0,0.9458224543012343,51.90552871672491,6.023738872400582,0.7945791726101785,6,0.2,0.89,0.018,0.015,0.24
23100128,2023-04-03,2062BK1,129.49,9.12,11295.0,1980.0,782.0,3871.0,1688.0,254.0,0.0,6579.0,1038.0,0.0,0.15273529411764705,0.03261764705882353,1.0732941176470587,1942.0,0.9342038813870991,50.80701212409602,5.704545454542574,0.8692070030891508,6,0.18,0.79,0.024,0.02,0.21
23100151,2023-04-03,2062BK1,122.54,7.08,12207.0,2199.0,1143.0,3639.0,1754.0,352.0,0.0,6562.0,1160.0,0.0,0.15273529411764705,0.03261764705882353,1.0732941176470587,2106.0,0.9453787995606745,53.549861269352455,5.551159618005661,0.8328584995247708,6,0.22,0.78,0.038,0.016,0.2
23100148,2023-04-03,2062BK1,139.19,0.0,11733.0,2199.0,697.0,2049.0,1645.0,305.0,0.0,6917.0,1170.0,0.0,0.15273529411764705,0.03261764705882353,1.0732941176470587,1950.0,0.9999999999928156,49.694661972485854,5.335607094131271,0.8435897435893109,6,0.2,0.77,0.023,0.017,0.22
23100145,2023-04-03,SEQRFE550D,123.74,7.28,10581.0,1221.0,606.0,0.0,1616.0,358.0,0.0,5949.0,1008.0,0.0,0.15273529411764705,0.03261764705882353,1.0732941176470587,1974.0,0.9444359639677575,48.07661225110654,8.665847665840568,0.8186423505568294,73,0.21,0.83,0.014,0.014,0.23
23100142,2023-04-03,SEQRFE550D,125.29,7.42,11151.0,2175.0,805.0,3446.0,1736.0,288.0,406.0,6483.0,1023.0,0.0,0.15273529411764705,0.03261764705882353,1.0732941176470587,2430.0,0.9440886142646064,51.743954026245156,5.126896551721781,0.7144032921807759,73,0.2,0.94,0.024,0.014,0.22
23100136,2023-04-03,SEQRFE550D,122.8,8.5,11016.0,2724.0,797.0,3336.0,1732.0,338.0,0.0,6677.0,2372.0,0.0,0.15273529411764705,0.03261764705882353,1.0732941176470587,2070.0,0.9352627570378121,54.37296416893833,4.044052863434639,0.8367149758450064,73,0.21,0.86,0.027,0.018,0.25
23100134,2023-04-03,2062BK1,126.42,7.2,10764.0,2463.0,750.0,3983.0,1699.0,275.0,0.0,6315.0,1215.0,0.0,0.15273529411764705,0.03261764705882353,1.0732941176470587,1974.0,0.9461158509134403,49.952539154801826,4.370280146161441,0.8606889564332013,6,0.18,0.8,0.015,0.019,0.22
23100130,2023-04-03,SEQRFE550D,130.55,0.0,10881.0,2292.0,734.0,3398.0,1714.0,284.0,0.0,6465.0,1018.0,324.0,0.15273529411764705,0.03261764705882353,1.0732941176470587,1998.0,0.9999999999923401,49.52125622328976,4.747382198950809,0.8578578578574285,73,0.22,0.81,0.03,0.02,0.19
23300176,2023-04-04,2830C20MMNAK,100.85,0.0,8103.0,0.0,768.0,648.0,1736.0,295.0,0.0,2694.0,733.0,0.0,0.15657142857142858,0.04132142857142857,0.9843571428571429,2031.0,0.9999999999900843,26.71294000965084,8102999999999.999,0.8547513540123808,16,0.21,0.78,0.016,0.015,0.19
23300187,2023-04-04,2062BK1,129.33,7.28,11094.0,2853.0,688.0,2929.0,1733.0,353.0,0.0,6597.0,1122.0,0.0,0.15657142857142858,0.04132142857142857,0.9843571428571429,2086.0,0.9467096112953173,51.009046624518604,3.888538380650582,0.8307766059439929,6,0.21,0.82,0.017,0.022,0.21
23300180,2023-04-04,2062BK1,127.43,9.5,11862.0,2529.0,809.0,4070.0,1770.0,278.0,0.0,6534.0,1097.0,277.0,0.15657142857142858,0.04132142857142857,0.9843571428571429,2048.0,0.9306214854237157,51.27520991876893,4.690391459072878,0.864257812499578,6,0.21,0.81,0.015,0.017,0.19
23200167,2023-04-04,2062BK1,122.66,8.0,11175.0,2409.0,811.0,3820.0,1698.0,273.0,0.0,7117.0,1079.0,0.0,0.15657142857142858,0.04132142857142857,0.9843571428571429,1971.0,0.9387723863390574,58.02217511773991,4.638854296386618,0.8614916286144793,6,0.21,0.77,0.015,0.016,0.21
23300162,2023-04-04,ASP1239,120.63,7.48,11259.0,2019.0,793.0,4803.0,1600.0,271.0,0.0,6194.0,999.0,0.0,0.15657142857142858,0.04132142857142857,0.9843571428571429,1871.0,0.9416126765986919,51.347094420530986,5.5765230312008045,0.855157669694893,24,0.43,0.79,0.025,0.016,0.22
23300168,2023-04-04,1786550D,124.21,8.48,10074.0,2043.0,828.0,5204.0,1685.0,294.0,0.0,6196.0,976.0,0.0,0.15657142857142858,0.04132142857142857,0.9843571428571429,1979.0,0.9360916421664324,49.88326221681118,4.930983847280993,0.8514401212729401,3,0.2,0.8,0.02,0.02,0.25
23300166,2023-04-04,1786550D,124.09,8.87,10101.0,2025.0,787.0,4961.0,1705.0,231.0,0.0,6326.0,1301.0,0.0,0.15657142857142858,0.04132142857142857,0.9843571428571429,1936.0,0.9332882069725235,50.97912805180933,4.988148148145685,0.8806818181813633,3,0.21,0.73,0.02,0.02,0.2
23300191,2023-04-04,2062BK1,128.84,8.15,12390.0,1809.0,873.0,4662.0,1753.0,240.0,0.0,6681.0,1133.0,276.0,0.15657142857142858,0.04132142857142857,0.9843571428571429,1993.0,0.9405066063147638,51.85501397041404,6.8490878938602275,0.8795785248364879,6,0.22,0.84,0.026,0.018,0.23
23300158,2023-04-04,2062BK1,124.15,7.28,10818.0,2058.0,790.0,4175.0,1809.0,254.0,0.0,6193.0,1001.0,0.0,0.15657142857142858,0.04132142857142857,0.9843571428571429,2063.0,0.9446092977178376,49.883205799034364,5.256559766761294,0.8768783325250233,6,0.21,0.77,0.023,0.018,0.2
23300171,2023-04-04,2062BK1,125.76,8.14,12261.0,975.0,713.0,3059.0,1743.0,258.0,0.0,676.0,2018.0,0.0,0.15657142857142858,0.04132142857142857,0.9843571428571429,2001.0,0.9392083644440687,5.3753180661150175,12.575384615371718,0.8710644677656816,6,0.21,0.76,0.019,0.017,0.21
23300193,2023-04-04,2062BK1,120.1,8.14,10464.0,4503.0,812.0,3528.0,1742.0,271.0,0.0,6300.0,996.0,0.0,0.15657142857142858,0.04132142857142857,0.9843571428571429,2013.0,0.9365252651205823,52.456286427539915,2.3237841439035476,0.8653750620959437,6,0.21,0.75,0.022,0.02,0.19
23300204,2023-04-04,2830C20MMNC,124.7,8.21,6954.0,1773.0,701.0,4290.0,1725.0,291.0,0.0,6478.0,1024.0,324.0,0.15657142857142858,0.04132142857142857,0.9843571428571429,2016.0,0.938228876676411,51.94867682396192,3.9221658206407657,0.8556547619043374,17,0.23,0.8,0.016,0.02,0.19
23300206,2023-04-04,2062BK1,122.55,7.43,10446.0,1194.0,699.0,4102.0,1779.0,190.0,0.0,6408.0,1014.0,0.0,0.15657142857142858,0.04132142857142857,0.9843571428571429,1969.0,0.94283735958653,52.288861688679816,8.748743718585638,0.9035043169116793,6,0.21,0.79,0.023,0.023,0.23
23200161,2023-04-04,2062BK1,122.14,7.43,11400.0,2226.0,789.0,4063.0,1650.0,273.0,0.0,6969.0,1049.0,0.0,0.15657142857142858,0.04132142857142857,0.9843571428571429,1923.0,0.9426564791159787,57.05747502818849,5.121293800536783,0.8580343213724088,6,0.2,0.8,0.031,0.02,0.21
23200156,2023-04-04,2062BK1,122.43,7.68,10113.0,2445.0,899.0,3206.0,1661.0,267.0,122.0,6936.0,1059.0,216.0,0.15657142857142858,0.04132142857142857,0.9843571428571429,2050.0,0.9409730228196067,56.65278118062033,4.1361963190167135,0.8102439024386292,6,0.21,0.79,0.015,0.018,0.25
23200172,2023-04-04,2830C20MMNC,126.28,7.67,11364.0,2265.0,743.0,4558.0,1694.0,267.0,0.0,7243.0,1062.0,324.0,0.15657142857142858,0.04132142857142857,0.9843571428571429,1961.0,0.9427398282871018,57.35666772206718,5.017218543044143,0.8638449770520837,17,0.21,0.73,0.018,0.016,0.21
23200175,2023-04-04,2062BK1,118.21,7.28,11466.0,2502.0,745.0,4360.0,1691.0,270.0,0.0,6682.0,978.0,517.0,0.15657142857142858,0.04132142857142857,0.9843571428571429,1961.0,0.9419874093478207,56.52652059845592,4.582733812947809,0.8623151453335736,6,0.22,0.81,0.014,0.015,0.23
23200181,2023-04-04,2830C20MMNC,126.47,7.82,5358.0,1293.0,704.0,4121.0,1664.0,287.0,0.0,6793.0,1823.0,424.0,0.15657142857142858,0.04132142857142857,0.9843571428571429,1951.0,0.9417678159137557,53.71234284768156,4.143851508117445,0.8528959507940272,17,0.19,0.71,0.015,0.025,0.18
23200139,2023-04-04,C20MMNATLT,126.29,8.14,10905.0,2274.0,809.0,3039.0,1634.0,300.0,182.0,6814.0,1136.0,0.0,0.15657142857142858,0.04132142857142857,0.9843571428571429,2116.0,0.9394480398650641,53.9551825160032,4.795514511871242,0.7722117202264782,41,0.21,0.84,0.034,0.02,0.21
23200195,2023-04-04,1786500D,124.82,7.53,11433.0,2001.0,756.0,3211.0,1718.0,294.0,0.0,7328.0,1154.0,0.0,0.15657142857142858,0.04132142857142857,0.9843571428571429,2012.0,0.9431054023351485,58.70854029755882,5.713643178407939,0.8538767395621999,2,0.21,0.77,0.028,0.022,0.236
23200201,2023-04-04,2062BK1,122.83,8.15,10446.0,2019.0,764.0,3429.0,1711.0,277.0,0.0,7002.0,1156.0,0.0,0.15657142857142858,0.04132142857142857,0.9843571428571429,1988.0,0.9377767598034985,57.0056175196857,5.173848439819132,0.8606639839029876,6,0.2,0.76,0.016,0.017,0.22
23200203,2023-04-04,2062BK1,126.53,7.87,10833.0,2025.0,784.0,3989.0,1725.0,287.0,0.0,6553.0,1123.0,0.0,0.15657142857142858,0.04132142857142857,0.9843571428571429,2012.0,0.9414434523739477,51.79008930647443,5.349629629626988,0.8573558648107071,6,0.22,0.79,0.026,0.021,0.26
