Repository: SiddharthKumar268/FerroMind

# FerroMind
*Ferro-Alloy Optimisation using Machine Learning*
**SAIL Durgapur Steel Plant | Steel Melting Shop**
Intern: Siddharth Kumar | FY 2023-24 to FY 2025-26

---

## Quick Start

```bash

# 2. Place raw Excel files in data/raw/

## Dataset

| | |
|---|---|
| Total heats after cleaning | 47,421 |
| Training set | 37,936 heats (Apr 2023 – Jun 2025) |
| Test set | 9,485 heats (Jun 2025 – Dec 2025) |
| Input features | 21 (16 raw + 5 engineered) |
| Target variables | Mn, Si, C, S, P |
| BOF grades | 76 distinct grades |
| Split method | Chronological 80/20 — no shuffle, no leakage |

---

File: data/processed/sms_train_slag.csv (part 1 of 74)
Heat_Number,Date,BOF Grade Code,Hot Metal Addn. Weight,Scrap Addn. Weight,Lime Into Converter,Dolomite Into Converter,Lime Into Ladle,Iron Ore Into Converter,SIMN Into Ladle,FESI Into Ladle,FEMN Into Ladle,Measered O2 Mainblow II,Duration of Mainblow I/II,Measered O2 2nd Blow,HM_P,HM_S,HM_Si,Total_FA_Ladle,HM_Ratio,O2_per_ton_HM,Lime_Dolo_Ratio,SiMn_FA_Fraction,Grade_Encoded,C,Mn,P,S,Si,FeO,CaO,SiO2,Al2O3,MnO,MgO,P2O5,Basicity,Slag_SP_Index
23300022,2023-04-01,ASP1239,125.74,8.14,6474.0,1815.0,917.0,2982.0,1195.0,262.0,0.0,5579.0,1123.0,0.0,0.1427692307692308,0.042576923076923,0.8614230769230768,1457.0,0.9391992829329312,44.3693335450583,3.566942148758365,0.8201784488669731,24,0.45,0.73,0.017,0.015,0.24,24.745,47.887,17.912,0.521,1.113,4.048,2.21,2.673309886674482,1.1225795864785035
23200020,2023-04-01,1786500D,125.6,8.49,10908.0,609.0,910.0,2856.0,1650.0,300.0,246.0,7262.0,1183.0,272.0,0.1427692307692308,0.042576923076923,0.8614230769230768,2196.0,0.9366843164968552,57.81847133711928,17.911330049231672,0.7513661202182371,2,0.2,0.79,0.031,0.033,0.196,17.001,53.539,19.016,0.79,0.43,5.338,2.196,2.815323131934585,1.4864512188350272
23200006,2023-04-01,1786500D,125.41,8.14,9627.0,1500.0,792.0,2798.0,1711.0,283.0,0.0,6814.0,1065.0,0.0,0.1427692307692308,0.042576923076923,0.8614230769230768,1994.0,0.9390490452943536,54.33378518416128,6.417999999995722,0.8580742226675737,2,0.19,0.71,0.021,0.023,0.199,24.176,49.507,15.712,1.027,0.779,5.326,1.93,3.1507032393559475,1.241119105517812
23100045,2023-04-02,2062BK1,124.26,0.0,9981.0,1785.0,767.0,4310.0,1659.0,257.0,0.0,6094.0,1830.0,0.0,0.1345833333333333,0.0351249999999999,0.971125,1916.0,0.9999999999919524,49.04233059674036,5.591596638652329,0.8658663883085251,6,0.22,0.88,0.016,0.028,0.23,12.017,49.788,24.5605,3.561,1.002,6.288,1.1025,2.027074893634346,1.3611274382492446
23100048,2023-04-02,2062BK1,123.87,8.29,9249.0,1857.0,747.0,3813.0,1671.0,261.0,0.0,6677.0,1095.0,0.0,0.1345833333333333,0.0351249999999999,0.971125,1932.0,0.9372730024142156,53.90328570231773,4.980613893373731,0.8649068322976889,6,0.2,0.76,0.017,0.023,0.19,15.416,53.53,18.839,2.473,0.923,4.975,2.205,2.841295116772824,1.5626459598318547
23100078,2023-04-02,C20MMNC(BSP),126.7,8.15,9705.0,1983.0,787.0,2908.0,1712.0,233.0,0.0,6574.0,1150.0,0.0,0.1345833333333333,0.0351249999999999,0.971125,1945.0,0.9395624768191356,51.88634569809087,4.894099848711601,0.8802056555265397,43,0.21,0.84,0.02,0.02,0.22,24.861,48.936,15.729,1.151,0.798,5.107,1.898,3.110998092816275,1.2055874454928432
23100081,2023-04-02,C20MMNC(BSP),121.31,7.43,11295.0,1986.0,842.0,5195.0,1729.0,345.0,0.0,6462.0,1085.0,0.0,0.1345833333333333,0.0351249999999999,0.971125,2074.0,0.9422867795483744,53.26848569735992,5.687311178244871,0.8336547733843618,43,0.21,0.83,0.022,0.019,0.22,27.118,47.675,15.769,0.572,0.71,4.559,2.107,3.0231452124286617,1.1116163029285582
23200066,2023-04-02,C20MMNC(BSP),118.43,8.09,10692.0,2697.0,910.0,3036.0,1684.0,267.0,179.0,6467.0,1030.0,0.0,0.1345833333333333,0.0351249999999999,0.971125,2130.0,0.936057540302434,54.60609642780877,3.96440489432556,0.7906103286381265,43,0.21,0.86,0.022,0.021,0.2,18.819,53.411,17.689,0.732,0.447,5.099,2.068,3.0192764273600905,1.4629543400257474
23200063,2023-04-02,1786500D,123.66,8.14,8400.0,1380.0,897.0,2232.0,1674.0,250.0,0.0,5985.0,950.0,0.0,0.1345833333333333,0.0351249999999999,0.971125,1924.0,0.938239757200772,48.39883551634806,6.086956521734719,0.8700623700619179,2,0.21,0.86,0.017,0.024,0.244,17.789,53.966,18.059,0.794,0.545,5.066,2.042,2.9881506090808414,1.5053697453206507
23200053,2023-04-02,1786500D,121.72,7.86,8931.0,1497.0,803.0,3609.0,2403.0,108.0,489.0,6547.0,1592.0,0.0,0.1345833333333333,0.0351249999999999,0.971125,3000.0,0.9393424911179244,53.78738087369547,5.96593186372347,0.800999999999733,2,0.2,1.18,0.017,0.014,0.19,2.82,56.533,28.614,2.225,1.967,6.6,0.085,1.975642145727765,1.7984094162557658
23200047,2023-04-02,C20MMNC(BSP),119.14,8.15,9678.0,1515.0,795.0,2960.0,1661.0,263.0,0.0,6191.0,983.0,0.0,0.1345833333333333,0.0351249999999999,0.971125,1924.0,0.9359729750888838,51.9640758766832,6.388118811876971,0.8633056133051646,43,0.2,0.76,0.027,0.03,0.21,19.977,49.238,18.977,1.823,0.789,5.013,2.527,2.5944778164190114,1.2639712488769093
23200026,2023-04-02,2062BK1,126.87,8.29,9675.0,2061.0,1009.0,3027.0,1657.0,327.0,273.0,6264.0,1005.0,368.0,0.1345833333333333,0.0351249999999999,0.971125,2257.0,0.9386652855805072,49.373374319781085,4.694323144102526,0.7341603898977695,6,0.21,0.82,0.024,0.027,0.2,16.818,53.895,18.912,0.771,0.428,5.295,2.2,2.849627240522392,1.5083540902857462
23300098,2023-04-02,JIS540RC2ALK,131.39,0.0,10455.0,2289.0,799.0,4418.0,1712.0,0.0,604.0,6044.0,954.0,0.0,0.1345833333333333,0.0351249999999999,0.971125,2316.0,0.9999999999923892,46.00045665540757,4.567496723458031,0.7392055267699744,62,0.22,1.4,0.035,0.016,0.26,1.108,49.409,21.419,18.027,0.512,7.742,0.058,2.306676003734827,2.1932262073863633
23300076,2023-04-02,ASP1239,124.13,9.48,10557.0,2220.0,856.0,3834.0,1169.0,266.0,0.0,6356.0,1182.0,334.0,0.1345833333333333,0.0351249999999999,0.971125,1435.0,0.9290472269970136,51.20438250180291,4.755405405403264,0.8146341463408957,24,0.46,0.75,0.015,0.02,0.26,25.135,48.662,15.688,1.074,0.794,5.205,1.921,3.1016635859519406,1.191994904957868
23100054,2023-04-02,C20MMNC(BSP),131.74,7.52,10773.0,2469.0,797.0,3454.0,1693.0,288.0,0.0,6608.0,1497.0,0.0,0.1345833333333333,0.0351249999999999,0.971125,1981.0,0.9460002872257216,50.15940488803583,4.36330498177223,0.8546188793534303,43,0.2,0.81,0.021,0.023,0.25,1.119,53.383,30.954,4.792,0.979,7.056,0.059,1.7245356162170893,1.6643698946186944
23300044,2023-04-02,2062BK1,125.78,8.08,10341.0,1797.0,809.0,2906.0,1752.0,224.0,0.0,6699.0,1057.0,0.0,0.1345833333333333,0.0351249999999999,0.971125,1976.0,0.9396384282015564,53.259659722903,5.754590984971756,0.8866396761129116,6,0.21,0.89,0.026,0.027,0.22,1.595,53.618,28.839,5.771,2.176,6.433,0.102,1.8591539528432732,1.761721701987843
23300140,2023-04-03,SEQRFE550D,120.5,9.07,10716.0,1008.0,724.0,0.0,1736.0,251.0,0.0,6472.0,1190.0,0.0,0.152735294117647,0.0326176470588235,1.0732941176470587,1987.0,0.9299992282092306,53.70954356801901,10.630952380941835,0.8736789129336318,73,0.2,0.84,0.016,0.02,0.22,0.982,52.008,31.337,5.112,1.7,7.253,0.071,1.6595826153551598,1.6091584158415841
23200106,2023-04-03,2062BK1,124.05,6.7,10959.0,1407.0,855.0,3404.0,1671.0,246.0,186.0,6362.0,1019.0,0.0,0.152735294117647,0.0326176470588235,1.0732941176470587,2103.0,0.948757170164828,51.28577186576956,7.788912579951821,0.7945791726101785,6,0.21,0.88,0.021,0.019,0.24,21.468,49.82,18.733,1.083,0.642,4.393,2.144,2.6593359666915766,1.2392418287647382
23200109,2023-04-03,C20MMNATLT,116.3,7.48,10680.0,1797.0,891.0,4061.0,1650.0,280.0,182.0,6541.0,1603.0,0.0,0.152735294117647,0.0326176470588235,1.0732941176470587,2112.0,0.9395702051951884,56.24247635377264,5.943238731215391,0.7812499999996301,41,0.2,0.76,0.027,0.017,0.2,21.78,49.823,18.453,0.997,0.643,4.441,2.132,2.699848271377479,1.238330765024606
23200112,2023-04-03,C20MMNATLT,131.41,7.68,10632.0,1791.0,908.0,5441.0,1677.0,270.0,176.0,6252.0,1504.0,0.0,0.152735294117647,0.0326176470588235,1.0732941176470587,2123.0,0.9447839528295005,47.57628795337055,5.936348408706904,0.7899199246345785,41,0.2,0.76,0.031,0.024,0.21,22.181,49.959,18.035,1.076,0.629,4.34,2.096,2.7699600798403194,1.2422358704030636
23200118,2023-04-03,2062BK1,124.49,7.88,9177.0,1626.0,902.0,4567.0,1654.0,300.0,253.0,6420.0,1078.0,0.0,0.152735294117647,0.0326176470588235,1.0732941176470587,2207.0,0.9404698949842074,51.570407261213184,5.64391143911092,0.749433620298709,6,0.2,0.78,0.016,0.019,0.21,15.272,53.348,19.105,2.529,0.915,4.959,2.24,2.7922118706165597,1.551806387806155
23200120,2023-04-03,2062BK1,120.78,7.88,9045.0,1092.0,910.0,3721.0,1667.0,304.0,246.0,6281.0,1005.0,0.0,0.152735294117647,0.0326176470588235,1.0732941176470587,2217.0,0.9387533032726664,52.003642986818974,8.282967032959448,0.7519170049613207,6,0.2,0.78,0.016,0.026,0.2,21.429,49.557,18.941,1.147,0.647,4.446,2.117,2.6162496040544823,1.2275395704837633
23100128,2023-04-03,2062BK1,129.49,9.12,11295.0,1980.0,782.0,3871.0,1688.0,254.0,0.0,6579.0,1038.0,0.0,0.152735294117647,0.0326176470588235,1.0732941176470587,1942.0,0.9342038813870992,50.80701212409602,5.704545454542574,0.8692070030891508,6,0.18,0.79,0.024,0.02,0.21,21.555,49.972,17.752,1.043,0.766,4.864,2.291,2.814848194671323,1.2712933753943219
23100145,2023-04-03,SEQRFE550D,123.74,7.28,10581.0,1221.0,606.0,0.0,1616.0,358.0,0.0,5949.0,1008.0,0.0,0.152735294117647,0.0326176470588235,1.0732941176470587,1974.0,0.9444359639677576,48.07661225110654,8.665847665840568,0.8186423505568294,73,0.21,0.83,0.014,0.014,0.23,27.453,45.03,16.492,0.982,0.771,5.635,1.899,2.7302491966288724,1.0246666363264008
23100142,2023-04-03,SEQRFE550D,125.29,7.42,11151.0,2175.0,805.0,3446.0,1736.0,288.0,406.0,6483.0,1023.0,0.0,0.152735294117647,0.0326176470588235,1.0732941176470587,2430.0,0.9440886142646064,51.74395402624516,5.126896551721781,0.7144032921807759,73,0.2,0.94,0.024,0.014,0.22,13.838000000000001,45.819,25.383,3.771,1.298,7.086,1.0195,1.8050346675070912,1.1681964203763195
23300176,2023-04-04,2830C20MMNAK,100.85,0.0,8103.0,0.0,768.0,648.0,1736.0,295.0,0.0,2694.0,733.0,0.0,0.1565714285714285,0.0413214285714285,0.9843571428571428,2031.0,0.9999999999900844,26.71294000965084,8102999999999.999,0.8547513540123808,16,0.21,0.78,0.016,0.015,0.19,15.317,53.249,19.161,2.507,0.922,4.945,2.257,2.7788852938106667,1.5443893384378897
23300158,2023-04-04,2062BK1,124.15,7.28,10818.0,2058.0,790.0,4175.0,1809.0,254.0,0.0,6193.0,1001.0,0.0,0.1565714285714285,0.0413214285714285,0.9843571428571428,2063.0,0.9446092977178376,49.88320579903437,5.256559766761294,0.8768783325250233,6,0.21,0.77,0.023,0.018,0.2,23.376,49.808,17.116,0.797,0.922,4.068,2.326,2.9098556990126774,1.2300397599585113
23100165,2023-04-04,2830C20MMNC,125.97,8.15,11370.0,3726.0,699.0,4218.0,1673.0,291.0,126.0,6716.0,1083.0,0.0,0.1565714285714285,0.0413214285714285,0.9843571428571428,2090.0,0.9392335222119056,53.31428117763504,3.0515297906594063,0.8004784688991385,17,0.21,0.75,0.035,0.02,0.22,24.792,48.983,15.752,1.089,0.792,5.146,1.928,3.109439471846632,1.2081144407448512
23100197,2023-04-04,2830C20MMNC,127.83,7.29,9996.0,1662.0,770.0,3615.0,1659.0,237.0,0.0,502.0,103.0,0.0,0.1565714285714285,0.0413214285714285,0.9843571428571428,1896.0,0.946047957364224,3.9270906672617767,6.014440433209377,0.8749999999995385,17,0.22,0.79,0.015,0.024,0.23,20.453,52.163,17.617,0.66,0.749,4.621,2.123,2.960778749006697,1.370150508260881
23100194,2023-04-04,2830C20MMNC,126.6,14.08,10194.0,1656.0,797.0,3009.0,1712.0,251.0,0.0,6138.0,992.0,0.0,0.1565714285714285,0.0413214285714285,0.9843571428571428,1963.0,0.8999147000220364,48.48341232189192,6.155797101445558,0.8721344880280835,17,0.22,0.8,0.025,0.028,0.23,20.242,51.949,17.938,0.775,0.755,4.614,2.119,2.8958693349685043,1.3605982032948325
23100190,2023-04-04,2062BK1,134.77,8.48,7011.0,2001.0,677.0,3896.0,1678.0,240.0,0.0,1772.0,5122.0,0.0,0.1565714285714285,0.0413214285714285,0.9843571428571428,1918.0,0.9408027923145496,13.14832677885918,3.5037481259352803,0.8748696558910976,6,0.2,0.74,0.015,0.021,0.2,1.353,47.613,31.347,8.227,0.835,8.607,0.042,1.518852877376547,1.456010519555977
23100192,2023-04-04,1786500D,131.28,7.28,10284.0,1485.0,717.0,3186.0,1553.0,254.0,0.0,304.0,1179.0,0.0,0.1565714285714285,0.0413214285714285,0.9843571428571428,1807.0,0.9474595842887742,2.315661182188333,6.925252525247862,0.8594355284998011,2,0.19,0.74,0.016,0.02,0.24,20.597,52.03,17.593,0.662,0.754,4.623,2.122,2.95725815618961,1.3623628603597708
23100179,2023-04-04,2062BK1,125.78,7.43,11613.0,1983.0,872.0,2053.0,1736.0,301.0,0.0,6062.0,1040.0,0.0,0.1565714285714285,0.0413214285714285,0.9843571428571428,2037.0,0.944223406644064,48.19526156743365,5.856278366108999,0.8522336769755267,6,0.19,0.78,0.029,0.02,0.21,16.671,52.866,20.111,0.773,0.683,5.021,2.204,2.628579952267303,1.43724002936139
23200238,2023-04-05,2062BK1,126.27,8.14,11475.0,1071.0,809.0,4072.0,1661.0,304.0,162.0,6496.0,1117.0,0.0,0.1575454545454545,0.0394545454545454,0.9937272727272728,2127.0,0.9394390298271004,51.44531559316192,10.71428571427571,0.780912082745284,6,0.22,0.78,0.026,0.025,0.25,21.79,50.283,18.194,1.091,0.612,4.269,2.098,2.7635614179719705,1.257546579967488
23100245,2023-04-05,45C8ASPRC,129.19,8.14,11010.0,996.0,779.0,5066.0,1401.0,250.0,0.0,6212.0,999.0,0.0,0.1575454545454545,0.0394545454545454,0.9937272727272728,1651.0,0.9407267166610304,48.0842170442907,11.05421686745878,0.8485766202296495,21,0.47,0.78,0.027,0.02,0.22,23.08,50.087,17.204,0.757,0.904,4.014,2.355,2.9111886079628015,1.2433163708576396
23200235,2023-04-05,2830C20MMNC,122.11,8.14,9456.0,1080.0,803.0,2272.0,1667.0,297.0,165.0,5914.0,961.0,0.0,0.1575454545454545,0.0394545454545454,0.9937272727272728,2129.0,0.9375047984572936,48.43174187168592,8.75555555554745,0.7829967120710273,17,0.21,0.77,0.023,0.031,0.2,22.985,50.187,17.226,0.755,0.895,4.002,2.366,2.913275671910373,1.2480602805132797
23300234,2023-04-05,2062BK1,128.61,8.08,9567.0,1767.0,762.0,2220.0,1729.0,241.0,0.0,6670.0,1098.0,0.0,0.1575454545454545,0.0394545454545454,0.9937272727272728,1970.0,0.9408881410422058,51.86221911164091,5.414261460098803,0.8776649746188439,6,0.22,0.81,0.016,0.03,0.24,21.697,50.289,18.295,1.075,0.611,4.266,2.108,2.748633581110625,1.2574450528842547
23200279,2023-04-06,2830C20MMNC,122.77,18.0,10650.0,2508.0,759.0,4596.0,1664.0,267.0,155.0,6195.0,972.0,0.0,0.17035,0.03825,0.86165,2086.0,0.8721318462678688,50.4602101486482,4.246411483251896,0.7976989453495696,17,0.21,0.75,0.016,0.019,0.19,1.713,51.659,29.872,5.972,0.995,8.073,0.15,1.729287316305694,1.635503070980814
23200320,2023-04-06,2830C20MMNC,124.45,7.52,9120.0,2328.0,905.0,4269.0,1677.0,280.0,155.0,6202.0,1278.0,0.0,0.17035,0.03825,0.86165,2112.0,0.9430173524214368,49.835275210527634,3.9175257731941935,0.7940340909087149,17,0.2,0.75,0.021,0.023,0.23,20.137,51.847,17.086,1.312,0.796,4.592,2.254,3.0342950781295723,1.392837954008167
23100294,2023-04-06,2062BK1,128.34,6.09,10275.0,1674.0,591.0,3228.0,1644.0,264.0,79.0,6007.0,1045.0,406.0,0.17035,0.03825,0.86165,1987.0,0.9546976121330456,46.80536076011528,6.137992831537552,0.827377956718255,6,0.2,0.79,0.021,0.02,0.23,18.007,51.705,19.809,0.857,0.752,4.961,2.136,2.6100454316002017,1.3672422455509425
23100288,2023-04-06,2062BK1,127.74,7.28,9612.0,1761.0,792.0,4472.0,1614.0,288.0,291.0,6145.0,975.0,0.0,0.17035,0.03825,0.86165,2193.0,0.9460820619097464,48.10552685104035,5.458262350933868,0.735978112174767,6,0.21,0.82,0.027,0.022,0.25,3.687,49.365,27.774,5.338,5.899,5.73,0.36,1.7773177317731772,1.569035662068527
23100286,2023-04-06,1786500D,133.58,7.87,9555.0,1971.0,720.0,3464.0,1696.0,275.0,0.0,6418.0,1032.0,0.0,0.17035,0.03825,0.86165,1971.0,0.9443619653521078,48.04611468746784,4.84779299847547,0.8604769152709992,2,0.2,0.76,0.032,0.023,0.216,19.214,51.738,18.719,0.821,0.733,4.948,2.034,2.763782051282051,1.363895186376338
23300284,2023-04-06,2062BK1,123.6,7.42,11334.0,1953.0,873.0,4062.0,1780.0,197.0,0.0,6507.0,1140.0,0.0,0.17035,0.03825,0.86165,1977.0,0.943367424813438,52.64563106753523,5.803379416279671,0.9003540718255436,6,0.21,0.74,0.015,0.021,0.21,18.762,51.59,19.263,0.898,0.725,4.877,2.095,2.6780523255813953,1.3567033082627675
23300289,2023-04-06,2062BK1,125.25,7.43,8976.0,2997.0,779.0,3825.0,1882.0,319.0,0.0,6351.0,1051.0,0.0,0.17035,0.03825,0.86165,2201.0,0.944000602947362,50.70658682594246,2.994994994993996,0.8550658791454543,6,0.21,0.83,0.017,0.02,0.22,27.358,47.954,15.292,0.642,0.708,4.5,2.066,3.1356829922186624,1.1243347166537714
23300300,2023-04-06,2062BK1,123.8,4.25,9912.0,1986.0,801.0,4186.0,1719.0,204.0,0.0,6407.0,1043.0,0.0,0.17035,0.03825,0.86165,1923.0,0.9668098398987364,51.75282714013124,4.990936555888726,0.8939157566298004,6,0.21,0.8,0.023,0.019,0.24,6.279,48.032,25.973,3.658,3.782,6.359,0.269,1.8492338492338491,1.4892258084519272
23300309,2023-04-06,2830C20MMNC,122.2,8.14,9438.0,984.0,812.0,4329.0,1703.0,235.0,0.0,6406.0,1039.0,0.0,0.17035,0.03825,0.86165,1938.0,0.9375479515042386,52.42225859204237,9.5914634146244,0.878740970071786,17,0.19,0.73,0.016,0.023,0.21,1.784,55.736,28.104,4.784,1.347,6.169,0.061,1.9831346735456323,1.8647663019840075
23100339,2023-04-07,2062BK1,137.61,0.0,9024.0,1518.0,0.0,4607.0,0.0,0.0,0.0,6066.0,977.0,0.0,0.17408,0.04428,0.91692,0.0,0.9999999999927331,44.08109875703742,5.944664031616638,0.0,6,0.2,0.76,0.026,0.028,0.21,19.059,51.193,19.302,0.884,0.737,4.932,2.078,2.6520748070248144,1.3344716125332359
23300360,2023-04-07,2830C20MMNC,125.25,8.26,14016.0,1023.0,793.0,3578.0,1726.0,262.0,0.0,6004.0,974.0,0.0,0.17408,0.04428,0.91692,1988.0,0.9381319751259224,47.93612774412825,13.7008797653825,0.8682092555327625,17,0.19,0.7,0.018,0.023,0.21,1.768,54.359,28.254,5.278,1.016,7.245,0.122,1.923871881082994,1.8105785564400625
23200367,2023-04-07,2830C20MMNC,126.69,8.88,11418.0,2403.0,800.0,3349.0,1661.0,273.0,0.0,6634.0,1056.0,0.0,0.17408,0.04428,0.91692,1934.0,0.9344987829096816,52.36403820307551,4.751560549311381,0.858841778696557,17,0.2,0.72,0.023,0.024,0.21,2.875,51.416,29.81,4.656,2.607,6.645,0.225,1.7247324812988494,1.5730282077953863
23300369,2023-04-07,C20MMNATLT,122.73,7.15,10524.0,2043.0,815.0,5164.0,1787.0,197.0,0.0,6396.0,1038.0,0.0,0.17408,0.04428,0.91692,1984.0,0.944949183854751,52.11439745740964,5.151248164461502,0.9007056451608363,41,0.23,0.79,0.023,0.029,0.23,2.901,51.501,29.675,4.599,2.626,6.708,0.227,1.7354427820460976,1.580900635417626
23200420,2023-04-08,IS2062E350BR,118.55,8.67,10485.0,555.0,1600.0,4314.0,5028.0,0.0,1046.0,6061.0,1237.0,327.0,0.1597037037037037,0.0487777777777777,0.928962962962963,6074.0,0.9318503379898456,51.126107127362914,18.891891891857853,0.8277905828118491,59,0.2,1.36,0.014,0.027,0.21,21.873,52.203,16.528,0.826,0.622,4.013,2.303,3.158267287797205,1.3593823238373004
23300429,2023-04-08,1786500D,120.53,8.33,12834.0,0.0,820.0,6350.0,1772.0,271.0,0.0,6512.0,1334.0,480.0,0.1597037037037037,0.0487777777777777,0.928962962962963,2043.0,0.9353562005204458,54.02804281047019,12834000000000.0,0.8673519334308041,2,0.22,0.7,0.031,0.027,0.173,22.359,53.059,14.92,0.812,0.804,4.84,2.014,3.555994906507607,1.4232564377682402
23200390,2023-04-08,2830C20MMNC,128.13,7.67,9891.0,1884.0,800.0,3210.0,1735.0,277.0,0.0,6734.0,1211.0,0.0,0.1597037037037037,0.0487777777777777,0.928962962962963,2012.0,0.9435198821727284,52.55599781430926,5.249999999997214,0.8623260437371459,17,0.23,0.74,0.029,0.027,0.2,19.556,52.584,17.579,0.735,0.799,4.904,2.007,2.9911262798634812,1.415984489444205
23200393,2023-04-08,S.TOWER6VAN,128.23,7.29,10179.0,1101.0,803.0,3519.0,2440.0,7.0,429.0,6640.0,1147.0,313.0,0.1597037037037037,0.0487777777777777,0.928962962962963,2876.0,0.946207201882038,51.78195430046182,9.245231607621031,0.8484005563279386,67,0.2,1.36,0.031,0.035,0.24,2.068,54.296,29.598,3.883,1.905,6.632,0.092,1.8343862968343525,1.714592477973916
23300399,2023-04-08,1786500D,126.84,7.43,9957.0,1995.0,801.0,4236.0,1706.0,261.0,0.0,6196.0,1080.0,0.0,0.1597037037037037,0.0487777777777777,0.928962962962963,1967.0,0.9446637372388124,48.84894355054518,4.99097744360652,0.8673106253173019,2,0.2,0.71,0.014,0.03,0.226,1.535,52.777,27.13,5.437,3.656,7.552,0.067,1.945265563377686,1.8411009558361822
23100411,2023-04-08,S.TOWER6VAN,130.42,0.0,12114.0,2157.0,1015.0,4556.0,2465.0,91.0,501.0,6217.0,1667.0,0.0,0.1597037037037037,0.0487777777777777,0.928962962962963,3057.0,0.9999999999923326,47.6690691608061,5.616133518773474,0.8063460909385651,67,0.19,1.31,0.017,0.025,0.2,16.763,56.12,18.136,0.689,0.479,3.706,2.561,3.094227270221095,1.6080229226361031
23100421,2023-04-08,2830C20MMNC,126.87,8.14,11133.0,2391.0,556.0,2529.0,1685.0,274.0,0.0,5838.0,1692.0,0.0,0.1597037037037037,0.0487777777777777,0.928962962962963,1959.0,0.9397081697582425,46.01560652600287,4.656210790462294,0.860132720775467,17,0.22,0.77,0.017,0.023,0.23,17.451,55.568,17.938,0.65,0.496,3.768,2.566,3.0976085623501866,1.5701610624470193
23300389,2023-04-08,2830C20MMNC,132.51,0.0,10161.0,2007.0,777.0,5847.0,1750.0,268.0,0.0,6399.0,1029.0,0.0,0.1597037037037037,0.0487777777777777,0.928962962962963,2018.0,0.9999999999924536,48.29069504151921,5.062780269055773,0.8671952428142382,17,0.19,0.74,0.019,0.032,0.21,1.337,52.461,30.398,5.91,0.953,7.13,0.054,1.7257475574854435,1.6530438618603478
23100307,2023-04-08,20MN5CR5BRC,130.5,5.88,9165.0,3282.0,499.0,0.0,2418.0,0.0,423.0,6138.0,958.0,0.0,0.1597037037037037,0.0487777777777777,0.928962962962963,2841.0,0.9568851737721304,47.03448275826028,2.7925045703830613,0.8511087645192358,10,0.2,1.3,0.023,0.018,0.22,2.184,55.642,22.965,7.903,0.943,7.546,0.065,2.42279892014282,2.2124055666003977
23200425,2023-04-09,IS2062E350BR,127.89,9.59,10950.0,1110.0,795.0,4791.0,2535.0,95.0,526.0,6198.0,1237.0,409.0,0.18472,0.03704,0.90932,3156.0,0.9302443991785698,48.46352333999168,9.864864864855978,0.8032319391632436,59,0.2,1.36,0.025,0.022,0.22,1.683,53.577,29.459,3.34,2.495,7.786,0.107,1.8186354378818737,1.7203544937867257
23300434,2023-04-09,1786500D,122.79,8.08,10896.0,1530.0,765.0,4585.0,1770.0,309.0,0.0,6074.0,974.0,0.0,0.18472,0.03704,0.90932,2079.0,0.9382593413239226,49.466568938435806,7.121568627446326,0.8513708513704419,2,0.22,0.8,0.021,0.03,0.222,20.817,48.362,18.602,1.139,0.655,6.616,1.834,2.5996882223297315,1.2268391679350585
23100471,2023-04-09,2062BK1,119.3,7.43,10482.0,2877.0,511.0,2565.0,1749.0,275.0,0.0,6346.0,1187.0,0.0,0.18472,0.03704,0.90932,2024.0,0.941371419545953,53.19362950500257,3.6433785192896617,0.8641304347821818,6,0.2,0.78,0.019,0.018,0.23,24.573,50.76,15.083,0.904,0.551,4.497,2.138,3.3651551312649164,1.2799757924200015
23100457,2023-04-09,2830C20MMNC,126.36,7.43,10305.0,549.0,797.0,6404.0,1767.0,298.0,0.0,6175.0,1024.0,0.0,0.18472,0.03704,0.90932,2065.0,0.9444652066601058,48.86831275681491,18.7704918032445,0.8556900726388108,17,0.2,0.75,0.037,0.024,0.23,26.286,49.756,14.495,0.768,0.763,3.981,2.26,3.432395143487859,1.2200480604188124
23100454,2023-04-09,2062BK1,127.13,7.43,10308.0,561.0,830.0,4787.0,1719.0,315.0,0.0,6654.0,1107.0,0.0,0.18472,0.03704,0.90932,2034.0,0.9447829964257968,52.34012428181908,18.374331550769387,0.8451327433624164,6,0.21,0.82,0.03,0.024,0.21,24.746,49.557,16.181,0.851,0.721,3.776,2.522,3.0624768261030773,1.2108336591086788
23100448,2023-04-09,2062BK1,133.42,7.86,9558.0,2391.0,799.0,3951.0,2462.0,0.0,365.0,6638.0,1066.0,0.0,0.18472,0.03704,0.90932,2827.0,0.9443657984078117,49.75266077012628,3.997490589709746,0.8708878669965083,6,0.18,1.19,0.021,0.026,0.19,1.489,54.716,27.015,5.353,2.758,6.598,0.087,2.02531832987859,1.919522890720926
23300450,2023-04-09,FE500DHCR,123.68,7.43,10266.0,1119.0,779.0,3840.0,1615.0,277.0,0.0,6668.0,1062.0,0.0,0.18472,0.03704,0.90932,1892.0,0.9433300282133832,53.91332470849035,9.174262734576253,0.8535940803378153,57,0.18,0.77,0.023,0.023,0.21,4.071,53.866,26.476,4.089,3.78,5.339,0.435,2.034444989991313,1.7633232944873642
23300456,2023-04-09,FE500DHCR,128.44,8.08,9099.0,1941.0,823.0,3825.0,1706.0,319.0,0.0,6423.0,1166.0,0.0,0.18472,0.03704,0.90932,2025.0,0.9408145326623144,50.00778573614134,4.687789799070228,0.8424691358020531,57,0.19,0.77,0.018,0.022,0.21,19.53,53.408,17.236,0.763,0.674,4.196,2.497,3.0984510065556647,1.4526069573258629
23300453,2023-04-09,FE500DHCR,123.5,10.28,9300.0,2172.0,810.0,4644.0,1570.0,247.0,0.0,6439.0,1041.0,0.0,0.18472,0.03704,0.90932,1817.0,0.923157422627275,52.13765182144018,4.2817679557991335,0.8640616400655674,57,0.2,0.75,0.018,0.021,0.2,18.4,52.826,18.402,1.4,0.683,4.29,2.315,2.87051024289518,1.4353721164035542
23200435,2023-04-09,1786500D,126.06,6.1,10497.0,501.0,806.0,3744.0,1688.0,270.0,149.0,6194.0,980.0,358.0,0.18472,0.03704,0.90932,2107.0,0.9538438256586425,49.1353323810159,20.95209580834141,0.8011390602748927,2,0.19,0.76,0.025,0.03,0.201,21.744,49.728,18.627,1.009,0.644,4.391,2.126,2.669529740176079,1.2317447736054694
23200432,2023-04-09,IS2062E350BR,124.25,8.68,11238.0,0.0,800.0,4721.0,2430.0,101.0,530.0,6399.0,1376.0,0.0,0.18472,0.03704,0.90932,3061.0,0.9347024749798036,51.50100603580281,11238000000000.0,0.7938582162689337,59,0.2,1.38,0.022,0.028,0.2,9.478,54.575,23.3335,3.887,0.653,5.111000000000001,1.3405,2.338811630847029,1.6632380952380954
23100496,2023-04-10,2830C20MMNC,131.38,8.15,13980.0,1005.0,810.0,6787.0,1712.0,277.0,0.0,6402.0,1031.0,0.0,0.1907826086956521,0.043695652173913,0.9720869565217392,1989.0,0.9415896222966992,48.72887806326132,13.910447761180189,0.8607340372041927,17,0.2,0.77,0.024,0.02,0.2,23.493,51.787,15.641,0.777,0.4,4.54,1.877,3.310765886715254,1.3232911715855373
23100542,2023-04-10,1786500D,128.09,7.53,8862.0,1989.0,782.0,3722.0,1668.0,271.0,0.0,6189.0,985.0,0.0,0.1907826086956521,0.043695652173913,0.9720869565217392,1939.0,0.9444772157429252,48.31758919471999,4.455505279032451,0.8602372356880555,2,0.23,0.79,0.019,0.029,0.214,21.874,51.737,16.49,0.886,0.552,4.642,2.271,3.1372870050330484,1.3485468526000264
23200504,2023-04-10,2830C20MMNC,124.47,7.43,10398.0,2874.0,743.0,4329.0,1698.0,250.0,155.0,6307.0,1223.0,0.0,0.1907826086956521,0.043695652173913,0.9720869565217392,2103.0,0.9436694465432626,50.67084437976484,3.617954070979952,0.8074179743220127,17,0.2,0.78,0.016,0.021,0.21,20.75,53.654,15.818,0.851,0.597,4.522,2.26,3.3917441051899617,1.4671989936831746
23200529,2023-04-10,1786500D,125.7,8.2,11205.0,1986.0,800.0,4390.0,1600.0,267.0,155.0,6308.0,1172.0,367.0,0.1907826086956521,0.043695652173913,0.9720869565217392,2022.0,0.9387602688503454,50.182975337707376,5.641993957701087,0.7912957467849697,2,0.21,0.73,0.015,0.028,0.21,1.745,54.094,28.486,5.282,1.019,7.271,0.121,1.8989012532032155,1.7892961100820322
23200532,2023-04-10,C20MMNATLT,127.2,7.53,10812.0,2661.0,800.0,4483.0,1630.0,263.0,159.0,6487.0,1044.0,0.0,0.1907826086956521,0.043695652173913,0.9720869565217392,2052.0,0.944110443101432,50.99842767255504,4.063134160088665,0.7943469785571178,41,0.2,0.77,0.023,0.027,0.22,23.13,50.068,17.207,0.723,0.9,4.003,2.37,2.9095769409576935,1.2412117606227377
23100545,2023-04-10,2830C20MMNC,132.7,7.53,9333.0,1974.0,862.0,3748.0,1624.0,203.0,0.0,6760.0,1132.0,0.0,0.1907826086956521,0.043695652173913,0.9720869565217392,1827.0,0.9463025030239872,50.94197437791303,4.727963525833471,0.8888888888884023,17,0.22,0.73,0.022,0.023,0.19,1.71,51.41,29.892,6.175,1.017,8.043,0.152,1.7198006222192486,1.6267442964275542
23200511,2023-04-10,IS2062E350BR,120.49,7.43,10440.0,1506.0,737.0,3102.0,2453.0,101.0,456.0,6205.0,1024.0,362.0,0.1907826086956521,0.043695652173913,0.9720869565217392,3010.0,0.9419168230070208,51.49804963024734,6.932270916330058,0.8149501661126861,59,0.2,1.41,0.022,0.022,0.21,20.775,52.978,16.329,0.857,0.602,4.59,2.302,3.244213104715248,1.4277860126667568
23300506,2023-04-10,2062BK1,130.31,8.14,10854.0,1125.0,713.0,5018.0,1729.0,264.0,0.0,6237.0,992.0,0.0,0.1907826086956521,0.043695652173913,0.9720869565217392,1993.0,0.9412062116219488,47.86278873418876,9.647999999991423,0.8675363773201868,6,0.22,0.78,0.023,0.025,0.21,17.369,53.785,18.66,0.866,0.575,4.414,2.615,2.882214243609667,1.4927837912850404
23300503,2023-04-10,2830C25HMN,127.63,7.08,10254.0,1146.0,798.0,6339.0,1749.0,407.0,0.0,6107.0,976.0,336.0,0.1907826086956521,0.043695652173913,0.9720869565217392,2156.0,0.9474426545843112,47.84925174294563,8.947643979049785,0.8112244897955421,18,0.24,0.75,0.014,0.023,0.19,16.856,54.048,18.895,0.917,0.568,4.361,2.652,2.8602878916172734,1.5117475945401655
23300495,2023-04-10,2062BK1,126.88,7.43,10632.0,2028.0,732.0,4514.0,1780.0,302.0,0.0,6569.0,1672.0,0.0,0.1907826086956521,0.043695652173913,0.9720869565217392,2082.0,0.9446802174004566,51.773329129478455,5.242603550293273,0.8549471661859487,6,0.21,0.82,0.019,0.02,0.23,17.638,51.503,19.325,1.515,0.75,4.788,2.657,2.664959122425748,1.3933286440861379
23300492,2023-04-10,2830C20MMNC,123.56,7.43,10644.0,2742.0,663.0,4309.0,1848.0,281.0,0.0,5733.0,1062.0,0.0,0.1907826086956521,0.043695652173913,0.9720869565217392,2129.0,0.9432781128258396,46.39851084455812,3.8818380743968337,0.8680131517140122,17,0.22,0.84,0.024,0.025,0.22,23.67,52.143,15.223,0.657,0.407,4.576,1.834,3.425052548607462,1.340643801100427
23300489,2023-04-10,IS2062E350BR,127.83,7.88,10473.0,2769.0,782.0,5004.0,2423.0,210.0,370.0,6965.0,2317.0,0.0,0.1907826086956521,0.043695652173913,0.9720869565217392,3003.0,0.9419350084670112,54.48642728581329,3.782231852653022,0.8068598068595382,59,0.18,1.36,0.03,0.02,0.2,24.391,49.388,16.548,0.806,0.725,3.982,2.459,2.9843495075231132,1.206350757205667
23200554,2023-04-11,S.TOWER6VAN,118.94,7.28,10413.0,3978.0,806.0,2063.0,2427.0,51.0,425.0,6012.0,941.0,388.0,0.1670416666666666,0.04275,1.0405416666666667,2903.0,0.9423229282131016,50.54649403017869,2.6176470588228717,0.836031691353484,67,0.19,1.35,0.03,0.027,0.18,20.223,51.6,17.117,1.483,0.822,4.566,2.217,3.014370837714686,1.3818590825098418
23200547,2023-04-11,1786500D,125.7,7.43,9159.0,2214.0,803.0,3649.0,1606.0,236.0,0.0,6676.0,2566.0,0.0,0.1670416666666666,0.04275,1.0405416666666667,1842.0,0.94418988957452,53.11058074738973,4.136856368561817,0.8718783930505581,2,0.19,0.7,0.036,0.03,0.198,1.813,54.826,28.474,5.297,1.401,6.09,0.069,1.92540825285338,1.8101558372952984
23300587,2023-04-11,IS2062E350BR,122.67,6.68,10407.0,1752.0,758.0,4456.0,2484.0,157.0,347.0,5961.0,1572.0,0.0,0.1670416666666666,0.04275,1.0405416666666667,2988.0,0.9483571704603916,48.59378821188071,5.940068493147295,0.8313253012045411,59,0.2,1.41,0.026,0.024,0.22,21.53,48.404,18.469,0.805,0.658,4.57,2.318,2.6206821873308064,1.2101000000000002
23300581,2023-04-11,IS2062E350BR,121.94,8.15,11025.0,1788.0,849.0,3900.0,2530.0,0.0,342.0,6060.0,1245.0,0.0,0.1670416666666666,0.04275,1.0405416666666667,2872.0,0.9373510646403465,49.69657208422424,6.166107382546887,0.8809192200554036,59,0.2,1.4,0.028,0.023,0.24,11.6035,48.2095,24.022,4.368,1.8545,6.116,1.211,2.0068059776047953,1.3531921462955945
23300577,2023-04-11,2830C20MMNC,129.37,7.43,10452.0,1692.0,773.0,4068.0,1802.0,257.0,0.0,6029.0,1344.0,0.0,0.1670416666666666,0.04275,1.0405416666666667,2059.0,0.945687134496011,46.60276725634535,6.177304964535356,0.875182127245811,17,0.21,0.8,0.024,0.03,0.21,14.669,52.441,22.152,0.894,0.687,4.709,2.61,2.3672188868324833,1.4241757644886213
23300569,2023-04-11,2830C20MMNC,128.85,0.0,10533.0,1851.0,721.0,3837.0,1753.0,252.0,68.0,6210.0,1291.0,0.0,0.1670416666666666,0.04275,1.0405416666666667,2073.0,0.9999999999922392,48.19557625108114,5.690437601293522,0.8456343463575274,17,0.19,0.76,0.021,0.028,0.21,21.615,51.669,16.746,0.92,0.548,4.63,2.334,3.0852690034035946,1.3468797247275952
23300566,2023-04-11,2830C20MMNC,118.71,7.43,5595.0,1812.0,774.0,3164.0,1785.0,275.0,51.0,6207.0,2978.0,0.0,0.1670416666666666,0.04275,1.0405416666666667,2111.0,0.9410971935869582,52.2870861759558,3.0877483443691567,0.8455708195164161,17,0.19,0.78,0.018,0.026,0.22,21.634,51.609,16.87,0.812,0.548,4.625,2.352,3.0590362159919384,1.3403194390338917
23100578,2023-04-11,IS2062E350BR,128.84,8.28,11301.0,1428.0,794.0,4692.0,2517.0,125.0,562.0,6504.0,1291.0,0.0,0.1670416666666666,0.04275,1.0405416666666667,3204.0,0.9396149358157848,50.48121701295808,7.9138655462129455,0.7855805243443241,59,0.2,1.4,0.023,0.025,0.22,1.796,49.229,29.486,6.539,2.2,8.508,0.137,1.6695153796588327,1.5736662084838409
23100160,2023-04-11,2830C20MMNC,129.59,7.36,10455.0,3726.0,705.0,2879.0,1683.0,294.0,0.0,6643.0,1066.0,0.0,0.1670416666666666,0.04275,1.0405416666666667,1977.0,0.9462577582990416,51.26167142486873,2.8059581320443354,0.8512898330799943,17,0.19,0.8,0.026,0.021,0.21,1.652,53.349,28.923,5.8,2.195,6.49,0.113,1.8444544323053518,1.7447998430141285
23100628,2023-04-12,SEQRFE550D,131.2,8.08,12171.0,2793.0,589.0,3299.0,1655.0,322.0,1.0,6711.0,1109.0,0.0,0.1411379310344827,0.0399999999999999,1.0184137931034485,1978.0,0.9419873635773838,51.15091463375648,4.357679914069331,0.8367037411522564,73,0.21,0.81,0.017,0.023,0.22,19.766,53.061,17.204,0.742,0.786,4.617,2.242,3.0840453356582387,1.4352059722485193
23100602,2023-04-12,1786500D,124.69,8.86,13104.0,876.0,777.0,4071.0,2456.0,135.0,713.0,6506.0,1099.0,0.0,0.1411379310344827,0.0399999999999999,1.0184137931034485,3304.0,0.9336578060581532,52.177399951462206,14.958904109571964,0.7433414043581286,2,0.2,1.18,0.018,0.023,0.214,1.632,46.337,33.726,5.83,2.45,8.571,0.054,1.3738844249414417,1.3104725812381575
23300597,2023-04-12,IS2062E350BR,126.99,8.27,11331.0,2313.0,782.0,4822.0,2641.0,75.0,502.0,6271.0,1105.0,0.0,0.1411379310344827,0.0399999999999999,1.0184137931034485,3218.0,0.9388584947439093,49.38184108946073,4.898832684822785,0.8206960845242944,59,0.2,1.38,0.019,0.03,0.24,20.49,51.704,17.417,0.848,0.953,4.48,2.338,2.9684234699735903,1.363933734304105
23200598,2023-04-12,SEQRFE550D,121.31,9.49,8793.0,2310.0,800.0,4052.0,1728.0,101.0,479.0,6473.0,998.0,0.0,0.1411379310344827,0.0399999999999999,1.0184137931034485,2308.0,0.9274464831733376,53.35916247586053,3.806493506491859,0.7487001733099009,73,0.2,0.87,0.023,0.027,0.2,24.344,50.624,15.394,0.749,0.608,4.537,2.149,3.2883403702500815,1.2739122776114147
23100631,2023-04-12,IS2062E350BR,129.09,7.43,10485.0,1011.0,787.0,4554.0,2452.0,104.0,459.0,6208.0,1000.0,0.0,0.1411379310344827,0.0399999999999999,1.0184137931034485,3015.0,0.9455757398114154,48.09047951004656,10.37091988129538,0.8132669983413555,59,0.2,1.38,0.023,0.025,0.24,19.452,52.826,17.638,0.808,0.781,4.629,2.274,2.9948409773796696,1.4242269014046534
23100633,2023-04-12,SEQRFE550D,131.24,7.43,9966.0,1008.0,840.0,2946.0,1719.0,267.0,0.0,5994.0,1248.0,0.0,0.1411379310344827,0.0399999999999999,1.0184137931034485,1986.0,0.9464195572153572,45.672051203553245,9.886904761894954,0.8655589123862711,73,0.21,0.85,0.027,0.034,0.24,24.021,49.171,16.169,0.696,1.09,5.193,2.074,3.0408781694495977,1.2234331069144835
23100688,2023-04-13,1786500D,125.24,6.49,9621.0,2082.0,769.0,3354.0,1667.0,307.0,37.0,6355.0,999.0,0.0,0.1492105263157894,0.0482631578947368,0.7963157894736842,2011.0,0.9507325590150252,50.74257425702058,4.621037463974726,0.8289408254595579,2,0.18,0.76,0.022,0.037,0.265,3.034,53.992,27.167,5.166,2.484,6.344,0.152,1.9873380447585391,1.787696179060989
23100682,2023-04-13,SEQRFE550D,122.58,8.89,9000.0,1392.0,791.0,3523.0,1712.0,273.0,118.0,6017.0,973.0,280.0,0.1492105263157894,0.0482631578947368,0.7963157894736842,2103.0,0.9323800106417254,49.08631098018366,6.465517241374665,0.8140751307651859,73,0.22,0.83,0.021,0.035,0.23,2.333,46.496,27.909,12.542,2.036,6.997,0.104,1.6659261913292727,1.537413616374037
23100654,2023-04-13,IS2062E350BR,125.64,8.87,14019.0,900.0,501.0,5713.0,2436.0,101.0,240.0,6007.0,1072.0,0.0,0.1492105263157894,0.0482631578947368,0.7963157894736842,2777.0,0.934056947431908,47.811206621714334,15.57666666664936,0.8772056175726045,59,0.2,1.38,0.027,0.016,0.23,18.922,50.544,18.478,1.14,2.616,4.452,2.312,2.735212944423399,1.35140771637122
23300687,2023-04-13,IS2062E350BR,129.72,7.43,9987.0,1041.0,813.0,4328.0,2512.0,98.0,363.0,6208.0,1410.0,0.0,0.1492105263157894,0.0482631578947368,0.7963157894736842,2973.0,0.9458257382359035,47.8569226021596,9.593659942353897,0.8449377732926858,59,0.2,1.41,0.03,0.031,0.23,1.764,53.895,28.414,5.654,2.159,6.377,0.061,1.896709484427239,1.78584446138043
23300690,2023-04-13,IS2062E350BR,128.8,7.08,8913.0,2034.0,762.0,2974.0,2454.0,163.0,443.0,6210.0,1003.0,0.0,0.1492105263157894,0.0482631578947368,0.7963157894736842,3060.0,0.9478952016415374,48.21428571391138,4.38200589970286,0.8019607843134634,59,0.2,1.43,0.026,0.03,0.22,3.724,51.119,29.407,5.14,2.03,6.74,0.174,1.738268498367791,1.5428890498611616
23300734,2023-04-14,1786500D,126.2,9.48,10947.0,2880.0,671.0,3865.0,2488.0,153.0,478.0,5592.0,1052.0,0.0,0.153375,0.0531666666666666,1.0553333333333332,3119.0,0.9301297169742768,44.3106180662099,3.801041666665347,0.7976915678099398,2,0.19,1.25,0.024,0.03,0.247,22.913,51.244,16.134,0.765,0.637,4.62,2.061,3.175952897427951,1.3123335382093835
23300730,2023-04-14,1786550D,125.14,7.43,9219.0,2487.0,768.0,3943.0,1743.0,214.0,0.0,6193.0,1109.0,0.0,0.153375,0.0531666666666666,1.0553333333333332,1957.0,0.9439541374297056,49.48857279807025,3.706875753918896,0.8906489524778279,3,0.21,0.8,0.02,0.04,0.22,22.961,49.486,16.713,0.791,0.937,5.23,2.352,2.9607514658370224,1.247284183994959
23300717,2023-04-14,IS2062E350BR,133.9,0.0,10275.0,2991.0,782.0,2877.0,2509.0,129.0,451.0,6509.0,1142.0,0.0,0.153375,0.0531666666666666,1.0553333333333332,3089.0,0.999999999992532,48.61090365908432,3.4353059177521112,0.8122369698929064,59,0.19,1.4,0.03,0.034,0.24,30.715,45.032,15.471,0.658,0.395,3.896,2.445,2.9105480868665974,0.9749929633879663
23100737,2023-04-14,C20MMNC(BSP),0.0,8.0,9531.0,1659.0,809.0,2824.0,1681.0,283.0,250.0,6423.0,1140.0,384.0,0.153375,0.0531666666666666,1.0553333333333332,2214.0,0.0,6423000000000.0,5.745027124770497,0.7592592592589164,43,0.23,0.85,0.03,0.028,0.21,25.069,49.524,15.791,1.409,0.75,4.205,1.849,3.136018237082067,1.2120114534641835
23200759,2023-04-14,1786550D,127.8,7.68,11196.0,2007.0,800.0,3983.0,1708.0,300.0,0.0,6685.0,1845.0,0.0,0.153375,0.0531666666666666,1.0553333333333332,2008.0,0.9433126660692108,52.308294209293365,5.57847533632009,0.8505976095613293,3,0.23,0.81,0.03,0.03,0.25,22.291,48.081,19.739,0.874,0.578,4.799,2.061,2.4357142857142855,1.1439413766029836
23100782,2023-04-15,1786550D,125.7,8.0,10362.0,2382.0,589.0,1941.0,1709.0,338.0,0.0,6230.0,1088.0,550.0,0.1555555555555555,0.0385555555555555,0.8162592592592594,2047.0,0.9401645474873588,49.56245027804644,4.350125944582556,0.8348803126522546,3,0.21,0.75,0.02,0.03,0.22,0.834,26.856,14.436,2.329,0.536,4.12,0.032,1.860220267368567,1.7586274638203132
23100747,2023-04-15,IS2062E350BR,125.28,7.36,11754.0,1560.0,774.0,5716.0,2519.0,74.0,493.0,6102.0,975.0,317.0,0.1555555555555555,0.0385555555555555,0.8162592592592594,3086.0,0.9445114595827464,48.70689655133536,7.534615384610555,0.8162670123134101,59,0.2,1.35,0.025,0.018,0.2,0.802,52.8,31.553,4.734,1.136,7.282,0.089,1.6733219243202129,1.6318457164049942
23300808,2023-04-15,2830C20MMNC,128.69,8.0,9981.0,1092.0,798.0,3159.0,1638.0,342.0,103.0,6546.0,1048.0,284.0,0.1555555555555555,0.0385555555555555,0.8162592592592594,2083.0,0.9414734069724088,50.8664231871096,9.14010989010152,0.7863658185305874,17,0.21,0.8,0.015,0.03,0.22,1.313,51.358,29.987,5.54,2.106,8.296,0.046,1.7126183806856075,1.6407782498961694
23300766,2023-04-15,S.TOWER6VAN,128.0,0.0,10926.0,1290.0,787.0,3422.0,2512.0,220.0,322.0,5843.0,922.0,0.0,0.1555555555555555,0.0385555555555555,0.8162592592592594,3054.0,0.9999999999921876,45.64843749964338,8.4697674418539,0.8225278323507458,67,0.19,1.31,0.025,0.025,0.23,1.951,53.933,29.227,4.558,2.403,6.285,0.05,1.8452511290543314,1.729786073960037
23300779,2023-04-15,IS2062E350BR,133.9,0.0,10479.0,2694.0,727.0,4930.0,2571.0,58.0,434.0,6597.0,1169.0,0.0,0.1555555555555555,0.0385555555555555,0.8162592592592594,3063.0,0.999999999992532,49.268110529878506,3.8897550111344135,0.8393731635648581,59,0.2,1.36,0.032,0.022,0.21,1.557,55.652,28.275,2.957,2.57,7.281,0.063,1.968170886971283,1.865451010625817
23300776,2023-04-15,S.TOWER6VAN,134.8,0.0,11931.0,2598.0,785.0,4780.0,2485.0,20.0,312.0,6317.0,1155.0,0.0,0.1555555555555555,0.0385555555555555,0.8162592592592594,2817.0,0.9999999999925816,46.86201780380666,4.592378752885068,0.8821441249553134,67,0.18,1.27,0.02,0.025,0.18,0.0,0.0,0.0,0.0,0.0,0.0,0.0,0.0,0.0
23200771,2023-04-15,S.TOWER6VAN,118.28,8.08,10962.0,1539.0,811.0,2955.0,2403.0,125.0,429.0,6215.0,1157.0,254.0,0.1555555555555555,0.0385555555555555,0.8162592592592594,2957.0,0.9360557138260838,52.54480892752329,7.122807017539231,0.8126479540071652,67,0.2,1.33,0.027,0.03,0.27,3.191,50.666,30.665,3.881,2.142,7.561,0.256,1.6521880910454574,1.496470449242402
23100878,2023-04-16,1786550D,129.69,5.48,9705.0,1758.0,815.0,2069.0,1746.0,247.0,0.0,6204.0,990.0,0.0,0.14592,0.03584,0.795,1993.0,0.9594584597102948,47.83715012685761,5.520477815696519,0.8760662318109002,3,0.23,0.78,0.02,0.02,0.22,1.73,49.009,30.385,7.676,1.828,7.092,0.151,1.6128809320081616,1.5259995018059533
