Repository: SiddharthKumar268/FerroMind

# FerroMind
*Ferro-Alloy Optimisation using Machine Learning*
**SAIL Durgapur Steel Plant | Steel Melting Shop**
Intern: Siddharth Kumar | FY 2023-24 to FY 2025-26

---

## Quick Start

```bash

# 2. Place raw Excel files in data/raw/

## Dataset

| | |
|---|---|
| Total heats after cleaning | 47,421 |
| Training set | 37,936 heats (Apr 2023 – Jun 2025) |
| Test set | 9,485 heats (Jun 2025 – Dec 2025) |
| Input features | 21 (16 raw + 5 engineered) |
| Target variables | Mn, Si, C, S, P |
| BOF grades | 76 distinct grades |
| Split method | Chronological 80/20 — no shuffle, no leakage |

---

File: data/processed/sms_train.csv (part 2 of 253)
Heat_Number,Date,BOF Grade Code,Hot Metal Addn. Weight,Scrap Addn. Weight,Lime Into Converter,Dolomite Into Converter,Lime Into Ladle,Iron Ore Into Converter,SIMN Into Ladle,FESI Into Ladle,FEMN Into Ladle,Measered O2 Mainblow II,Duration of Mainblow I/II,Measered O2 2nd Blow,HM_P,HM_S,HM_Si,Total_FA_Ladle,HM_Ratio,O2_per_ton_HM,Lime_Dolo_Ratio,SiMn_FA_Fraction,Grade_Encoded,C,Mn,P,S,Si
23200207,2023-04-04,2830C20MMNC,124.04,0.0,10851.0,2040.0,748.0,4285.0,1644.0,280.0,0.0,6399.0,1093.0,0.0,0.15657142857142858,0.04132142857142857,0.9843571428571429,1924.0,0.999999999991938,51.58819735527581,5.319117647056216,0.8544698544694104,17,0.2,0.74,0.016,0.022,0.23
23200217,2023-04-04,2830C20MMNC,120.53,6.09,9066.0,2826.0,995.0,3299.0,1661.0,304.0,253.0,6192.0,995.0,0.0,0.15657142857142858,0.04132142857142857,0.9843571428571429,2218.0,0.9519033327993057,51.373102131823,3.208067940550882,0.7488728584306813,17,0.19,0.83,0.014,0.029,0.18
23200220,2023-04-04,1786550D,126.02,8.48,9111.0,3123.0,1006.0,2076.0,1630.0,307.0,256.0,6355.0,1534.0,0.0,0.15657142857142858,0.04132142857142857,0.9843571428571429,2193.0,0.9369516728554874,50.42850341175664,2.917387127760833,0.7432740538072307,3,0.22,0.85,0.02,0.03,0.21
23300215,2023-04-04,1786550D,119.52,8.08,10182.0,1125.0,1003.0,4321.0,1735.0,353.0,152.0,6280.0,1047.0,0.0,0.15657142857142858,0.04132142857142857,0.9843571428571429,2240.0,0.93667711598012,52.54350736234485,9.050666666658621,0.7745535714282257,3,0.21,0.82,0.02,0.02,0.22
23300212,2023-04-04,1786550D,122.1,6.8,11232.0,1149.0,1008.0,3720.0,1704.0,226.0,142.0,6597.0,1106.0,0.0,0.15657142857142858,0.04132142857142857,0.9843571428571429,2072.0,0.9472459270679034,54.02948402904153,9.775456919051544,0.8223938223934255,3,0.23,0.86,0.02,0.03,0.22
23300209,2023-04-04,1786550D,124.55,7.48,11202.0,1983.0,674.0,4053.0,1754.0,306.0,0.0,6564.0,3352.0,0.0,0.15657142857142858,0.04132142857142857,0.9843571428571429,2060.0,0.943346209187735,52.701726213948604,5.649016641449497,0.8514563106791984,3,0.24,0.9,0.02,0.02,0.25
23100154,2023-04-04,2062BK1,128.6,8.28,10887.0,2568.0,804.0,3304.0,1719.0,264.0,0.0,7039.0,1193.0,0.0,0.15657142857142858,0.04132142857142857,0.9843571428571429,1983.0,0.9395090590229435,54.73561430750595,4.2394859813067605,0.8668683812401075,6,0.2,0.76,0.032,0.015,0.2
23100163,2023-04-04,2830C20MMNC,122.0,7.52,12096.0,3213.0,705.0,4030.0,1699.0,224.0,0.0,6672.0,1070.0,0.0,0.15657142857142858,0.04132142857142857,0.9843571428571429,1923.0,0.9419394688006336,54.68852458971567,3.7647058823517696,0.8835153406131651,17,0.2,0.79,0.024,0.02,0.2
23200169,2023-04-04,2062BK1,124.99,8.76,11772.0,2223.0,803.0,3854.0,1718.0,283.0,0.0,7157.0,1112.0,0.0,0.15657142857142858,0.04132142857142857,0.9843571428571429,2001.0,0.9345046728902093,57.260580846009596,5.295546558702071,0.8585707146422495,6,0.21,0.77,0.015,0.015,0.2
23100165,2023-04-04,2830C20MMNC,125.97,8.15,11370.0,3726.0,699.0,4218.0,1673.0,291.0,126.0,6716.0,1083.0,0.0,0.15657142857142858,0.04132142857142857,0.9843571428571429,2090.0,0.9392335222119056,53.31428117763504,3.0515297906594063,0.8004784688991385,17,0.21,0.75,0.035,0.02,0.22
23100202,2023-04-04,2830C20MMNC,126.77,7.68,10173.0,1917.0,765.0,3679.0,1682.0,251.0,0.0,6296.0,1074.0,0.0,0.15657142857142858,0.04132142857142857,0.9843571428571429,1933.0,0.9428783934478032,49.66474717954039,5.306729264472975,0.8701500258660786,17,0.19,0.77,0.024,0.024,0.21
23100197,2023-04-04,2830C20MMNC,127.83,7.29,9996.0,1662.0,770.0,3615.0,1659.0,237.0,0.0,502.0,103.0,0.0,0.15657142857142858,0.04132142857142857,0.9843571428571429,1896.0,0.9460479573642241,3.9270906672617767,6.014440433209377,0.8749999999995385,17,0.22,0.79,0.015,0.024,0.23
23100194,2023-04-04,2830C20MMNC,126.6,14.08,10194.0,1656.0,797.0,3009.0,1712.0,251.0,0.0,6138.0,992.0,0.0,0.15657142857142858,0.04132142857142857,0.9843571428571429,1963.0,0.8999147000220364,48.48341232189192,6.155797101445558,0.8721344880280835,17,0.22,0.8,0.025,0.028,0.23
23100190,2023-04-04,2062BK1,134.77,8.48,7011.0,2001.0,677.0,3896.0,1678.0,240.0,0.0,1772.0,5122.0,0.0,0.15657142857142858,0.04132142857142857,0.9843571428571429,1918.0,0.9408027923145496,13.14832677885918,3.5037481259352803,0.8748696558910976,6,0.2,0.74,0.015,0.021,0.2
23100188,2023-04-04,1786550D,120.3,7.48,14271.0,1974.0,819.0,4201.0,1705.0,254.0,0.0,3115.0,1511.0,0.0,0.15657142857142858,0.04132142857142857,0.9843571428571429,1959.0,0.9414618876119779,25.893599334780603,7.22948328267111,0.8703420112297753,3,0.2,0.82,0.02,0.03,0.25
23100186,2023-04-04,2062BK1,121.23,7.43,10959.0,1992.0,787.0,3996.0,1583.0,247.0,0.0,5757.0,1066.0,0.0,0.15657142857142858,0.04132142857142857,0.9843571428571429,1830.0,0.9422508938213724,47.48824548339942,5.501506024093624,0.8650273224038989,6,0.22,0.77,0.02,0.02,0.23
23100192,2023-04-04,1786500D,131.28,7.28,10284.0,1485.0,717.0,3186.0,1553.0,254.0,0.0,304.0,1179.0,0.0,0.15657142857142858,0.04132142857142857,0.9843571428571429,1807.0,0.9474595842887742,2.315661182188333,6.925252525247862,0.8594355284998011,2,0.19,0.74,0.016,0.02,0.24
23100182,2023-04-04,1786550D,130.77,7.07,10989.0,1941.0,835.0,3001.0,1659.0,318.0,0.0,6576.0,1175.0,0.0,0.15657142857142858,0.04132142857142857,0.9843571428571429,1977.0,0.9487086477006044,50.28676301865652,5.661514683150097,0.839150227617178,3,0.22,0.8,0.02,0.02,0.21
23100179,2023-04-04,2062BK1,125.78,7.43,11613.0,1983.0,872.0,2053.0,1736.0,301.0,0.0,6062.0,1040.0,0.0,0.15657142857142858,0.04132142857142857,0.9843571428571429,2037.0,0.9442234066440641,48.19526156743365,5.856278366108999,0.8522336769755267,6,0.19,0.78,0.029,0.02,0.21
23100174,2023-04-04,1786550D,127.34,7.43,11808.0,2070.0,707.0,4139.0,1736.0,302.0,0.0,6265.0,1418.0,0.0,0.15657142857142858,0.04132142857142857,0.9843571428571429,2038.0,0.9448690361286275,49.19899481663892,5.7043478260842,0.8518155053970305,3,0.21,0.8,0.02,0.02,0.22
23100173,2023-04-04,1786550D,125.85,8.14,12456.0,2007.0,794.0,3575.0,1753.0,328.0,0.0,6642.0,2204.0,0.0,0.15657142857142858,0.04132142857142857,0.9843571428571429,2081.0,0.9392491976943111,52.77711561340662,6.206278026902737,0.8423834694854193,3,0.21,0.82,0.04,0.02,0.24
23100170,2023-04-04,1786550D,124.85,7.47,11631.0,1995.0,696.0,2877.0,1667.0,261.0,0.0,6320.0,1002.0,0.0,0.15657142857142858,0.04132142857142857,0.9843571428571429,1928.0,0.9435459492068959,50.6207448934672,5.830075187967003,0.864626556016149,3,0.22,0.86,0.02,0.02,0.26
23100183,2023-04-04,1786550D,132.29,7.28,10962.0,1992.0,794.0,3501.0,1644.0,237.0,0.0,6837.0,1155.0,0.0,0.15657142857142858,0.04132142857142857,0.9843571428571429,1881.0,0.9478397936451398,51.68191095281819,5.503012048190008,0.8740031897921988,3,0.21,0.83,0.02,0.02,0.25
23200238,2023-04-05,2062BK1,126.27,8.14,11475.0,1071.0,809.0,4072.0,1661.0,304.0,162.0,6496.0,1117.0,0.0,0.15754545454545454,0.03945454545454546,0.9937272727272727,2127.0,0.9394390298271005,51.445315593161915,10.71428571427571,0.780912082745284,6,0.22,0.78,0.026,0.025,0.25
23200253,2023-04-05,45C8ASPRC,126.83,7.4,10767.0,1485.0,564.0,3944.0,1539.0,267.0,0.0,6162.0,1102.0,0.0,0.15754545454545454,0.03945454545454546,0.9937272727272727,1806.0,0.9448707442379136,48.5847197031571,7.250505050500168,0.8521594684380663,21,0.47,0.74,0.025,0.033,0.2
23200250,2023-04-05,45C8ASPRC,122.93,7.48,9015.0,1749.0,789.0,2735.0,1515.0,240.0,0.0,6175.0,1003.0,0.0,0.15754545454545454,0.03945454545454546,0.9937272727272727,1755.0,0.9426424353888304,50.23183925770575,5.154373927955887,0.8632478632473713,21,0.47,0.73,0.016,0.029,0.21
23200248,2023-04-05,2830C20MMNC,124.49,6.88,10479.0,1584.0,803.0,1973.0,1661.0,246.0,0.0,6157.0,993.0,0.0,0.15754545454545454,0.03945454545454546,0.9937272727272727,1907.0,0.9476288345821144,49.45778777372112,6.6155303030261265,0.8710015731510902,17,0.21,0.75,0.017,0.022,0.2
23200246,2023-04-05,2062BK1,124.19,8.69,10800.0,1467.0,701.0,4394.0,1671.0,263.0,176.0,5942.0,948.0,0.0,0.15754545454545454,0.03945454545454546,0.9937272727272727,2110.0,0.9346026489995892,47.84604235407161,7.361963190179031,0.79194312796171,6,0.19,0.8,0.014,0.021,0.2
23200242,2023-04-05,2062BK1,133.14,7.87,11343.0,2079.0,707.0,4918.0,1677.0,297.0,0.0,6292.0,1278.0,0.0,0.15754545454545454,0.03945454545454546,0.9937272727272727,1974.0,0.9441883554290889,47.258524860693576,5.455988455985832,0.8495440729478979,6,0.22,0.75,0.016,0.018,0.19
23200241,2023-04-05,2062BK1,128.45,8.14,10176.0,2976.0,784.0,5022.0,1664.0,304.0,165.0,6193.0,1001.0,384.0,0.15754545454545454,0.03945454545454546,0.9937272727272727,2133.0,0.9404055933747684,48.213312572610256,3.4193548387085286,0.780121894045579,6,0.21,0.84,0.022,0.024,0.2
23100243,2023-04-05,2062BK1,120.23,8.15,9462.0,2016.0,802.0,2706.0,1719.0,294.0,0.0,6476.0,1170.0,0.0,0.15754545454545454,0.03945454545454546,0.9937272727272727,2013.0,0.9365165913620774,53.86342842839671,4.693452380950053,0.8539493293587412,6,0.21,0.76,0.039,0.027,0.2
23300266,2023-04-05,45C8ASPRC,125.56,10.21,6963.0,1125.0,1570.0,4061.0,3540.0,612.0,0.0,6303.0,996.0,285.0,0.15754545454545454,0.03945454545454546,0.9937272727272727,4152.0,0.9247992929150416,50.199107995777325,6.1893333333278315,0.8526011560691588,21,0.47,0.76,0.024,0.023,0.22
23200232,2023-04-05,2062BK1,118.38,6.87,8727.0,1122.0,797.0,2725.0,1613.0,277.0,169.0,5687.0,918.0,577.0,0.15754545454545454,0.03945454545454546,0.9937272727272727,2059.0,0.9451497005912562,48.04020949444129,7.778074866303228,0.783389995142893,6,0.21,0.82,0.016,0.028,0.21
23200225,2023-04-05,R34,129.31,8.18,5187.0,1632.0,1920.0,2302.0,2112.0,492.0,0.0,6349.0,1021.0,0.0,0.15754545454545454,0.03945454545454546,0.9937272727272727,2604.0,0.9405047639759946,49.099064263791675,3.1783088235274644,0.8110599078337899,66,0.63,0.75,0.02,0.022,0.23
23100244,2023-04-05,2062BK1,129.43,8.72,11241.0,2448.0,890.0,3988.0,1745.0,318.0,0.0,6436.0,1090.0,0.0,0.15754545454545454,0.03945454545454546,0.9937272727272727,2063.0,0.9368802026714668,49.72572046627733,4.591911764704006,0.8458555501692459,6,0.21,0.81,0.035,0.03,0.21
23100245,2023-04-05,45C8ASPRC,129.19,8.14,11010.0,996.0,779.0,5066.0,1401.0,250.0,0.0,6212.0,999.0,0.0,0.15754545454545454,0.03945454545454546,0.9937272727272727,1651.0,0.9407267166610304,48.0842170442907,11.05421686745878,0.8485766202296495,21,0.47,0.78,0.027,0.02,0.22
23200214,2023-04-05,2062BK1,128.77,8.15,8991.0,2997.0,1001.0,4067.0,1634.0,297.0,257.0,6459.0,1038.0,281.0,0.15754545454545454,0.03945454545454546,0.9937272727272727,2188.0,0.9404761904693217,50.159198570706224,2.999999999998999,0.7468007312610846,6,0.21,0.77,0.014,0.02,0.18
23200264,2023-04-05,1786500D,0.0,7.08,10317.0,2199.0,751.0,3841.0,1708.0,270.0,0.0,6297.0,1066.0,0.0,0.15754545454545454,0.03945454545454546,0.9937272727272727,1978.0,0.0,6297000000000.0,4.691678035468535,0.8634984833160447,2,0.22,0.75,0.017,0.016,0.214
23100252,2023-04-05,1786500D,121.3,7.48,9969.0,1980.0,782.0,3709.0,1761.0,290.0,0.0,6508.0,1578.0,0.0,0.15754545454545454,0.03945454545454546,0.9937272727272727,2051.0,0.9419164466458929,53.652102225443926,5.034848484845942,0.8586055582638427,2,0.23,0.76,0.035,0.023,0.186
23200235,2023-04-05,2830C20MMNC,122.11,8.14,9456.0,1080.0,803.0,2272.0,1667.0,297.0,165.0,5914.0,961.0,0.0,0.15754545454545454,0.03945454545454546,0.9937272727272727,2129.0,0.9375047984572937,48.43174187168592,8.75555555554745,0.7829967120710273,17,0.21,0.77,0.023,0.031,0.2
23100247,2023-04-05,45C8ASPRC,122.77,7.43,9999.0,1968.0,827.0,4306.0,1651.0,220.0,0.0,479.0,3915.0,0.0,0.15754545454545454,0.03945454545454546,0.9937272727272727,1871.0,0.9429339477654154,3.901604626505648,5.080792682924248,0.8824158204164178,21,0.42,0.77,0.026,0.031,0.2
23300251,2023-04-05,2830C20MMNC,124.89,0.0,11934.0,1995.0,779.0,3197.0,1729.0,248.0,0.0,6704.0,1102.0,0.0,0.15754545454545454,0.03945454545454546,0.9937272727272727,1977.0,0.999999999991993,53.67923772877188,5.981954887215046,0.8745574102170589,17,0.2,0.78,0.018,0.019,0.2
23300221,2023-04-05,2830C20MMNC,123.7,8.76,10299.0,1047.0,818.0,4240.0,1743.0,241.0,0.0,6345.0,1040.0,0.0,0.15754545454545454,0.03945454545454546,0.9937272727272727,1984.0,0.9338668277145262,51.29345189934281,9.836676217755649,0.8785282258060088,17,0.2,0.76,0.015,0.035,0.22
23100231,2023-04-05,1786550D,131.74,8.15,9075.0,2187.0,609.0,3298.0,1499.0,264.0,0.0,6417.0,1728.0,0.0,0.15754545454545454,0.03945454545454546,0.9937272727272727,1763.0,0.9417399385163934,48.7095794743532,4.149519890258734,0.8502552467380317,3,0.23,0.82,0.02,0.03,0.22
23100236,2023-04-05,2062BK1,116.1,8.14,10503.0,1983.0,802.0,2637.0,1708.0,307.0,0.0,6051.0,1118.0,0.0,0.15754545454545454,0.03945454545454546,0.9937272727272727,2015.0,0.9344816484148866,52.118863048646695,5.296520423597935,0.8476426799003237,6,0.21,0.77,0.015,0.025,0.26
23100239,2023-04-05,2062BK1,125.27,8.07,11766.0,1977.0,802.0,3584.0,1709.0,336.0,0.0,6497.0,1101.0,0.0,0.15754545454545454,0.03945454545454546,0.9937272727272727,2045.0,0.9394780260916493,51.86397381614222,5.9514415781457,0.8356968215154837,6,0.2,0.82,0.038,0.029,0.21
23300218,2023-04-05,ASP1239,120.9,8.15,9249.0,2238.0,926.0,3681.0,1461.0,254.0,0.0,6598.0,1064.0,0.0,0.15754545454545454,0.03945454545454546,0.9937272727272727,1715.0,0.9368461836424886,54.57402812196381,4.132707774797081,0.8518950437312817,24,0.43,0.74,0.018,0.014,0.22
23200262,2023-04-05,1786500D,122.67,7.53,10539.0,1806.0,756.0,4378.0,1674.0,256.0,0.0,6297.0,1229.0,282.0,0.15754545454545454,0.03945454545454546,0.9937272727272727,1930.0,0.9421658986102754,51.33284421577131,5.835548172754244,0.8673575129529185,2,0.22,0.74,0.024,0.02,0.196
23300234,2023-04-05,2062BK1,128.61,8.08,9567.0,1767.0,762.0,2220.0,1729.0,241.0,0.0,6670.0,1098.0,0.0,0.15754545454545454,0.03945454545454546,0.9937272727272727,1970.0,0.9408881410422058,51.86221911164091,5.414261460098803,0.8776649746188439,6,0.22,0.81,0.016,0.03,0.24
23100229,2023-04-05,2830C20MMNC,130.84,8.69,9816.0,3759.0,802.0,3556.0,1724.0,298.0,0.0,6662.0,1071.0,0.0,0.15754545454545454,0.03945454545454546,0.9937272727272727,2022.0,0.9377194868419859,50.917150718045576,2.6113328012762405,0.8526211671608048,17,0.19,0.76,0.016,0.038,0.2
23300237,2023-04-05,2062BK1,125.18,7.68,10734.0,1686.0,766.0,2252.0,1778.0,306.0,0.0,6669.0,1131.0,0.0,0.15754545454545454,0.03945454545454546,0.9937272727272727,2084.0,0.9421947915027684,53.27528359120246,6.36654804270085,0.85316698656389,6,0.21,0.81,0.026,0.029,0.21
23100268,2023-04-05,45C8ASPRC,124.9,7.42,9669.0,2529.0,1974.0,4596.0,3458.0,650.0,0.0,6476.0,1026.0,0.0,0.15754545454545454,0.03945454545454546,0.9937272727272727,4108.0,0.9439238210327698,51.8494795832518,3.823250296558393,0.8417721518985292,21,0.46,0.73,0.025,0.027,0.21
23300256,2023-04-05,45C8ASPRC,126.0,8.08,11487.0,1785.0,845.0,4556.0,1661.0,220.0,0.0,6931.0,1271.0,0.0,0.15754545454545454,0.03945454545454546,0.9937272727272727,1881.0,0.9397374701600556,55.007936507499934,6.435294117643454,0.8830409356720452,21,0.47,0.76,0.024,0.032,0.2
23100219,2023-04-05,1786550D,128.29,7.43,11475.0,2253.0,894.0,3997.0,1640.0,294.0,0.0,3784.0,1565.0,0.0,0.15754545454545454,0.03945454545454546,0.9937272727272727,1934.0,0.9452549366272822,29.495673863672188,5.093209054591615,0.8479834539809473,3,0.21,0.8,0.02,0.04,0.22
23100211,2023-04-05,2062BK1,121.35,7.48,11169.0,1995.0,770.0,3924.0,1628.0,289.0,0.0,6402.0,1038.0,0.0,0.15754545454545454,0.03945454545454546,0.9937272727272727,1917.0,0.9419389893585196,52.75648949276674,5.598496240598697,0.8492436098065471,6,0.22,0.75,0.021,0.023,0.22
23300258,2023-04-05,45C8ASPRC,126.4,7.47,11433.0,1794.0,768.0,5490.0,1648.0,247.0,0.0,6346.0,1004.0,341.0,0.15754545454545454,0.03945454545454546,0.9937272727272727,1895.0,0.9441995966165371,50.20569620213445,6.372909698993103,0.8696569920839738,21,0.45,0.77,0.025,0.029,0.21
23100200,2023-04-05,2830C20MMNC,121.01,7.88,10026.0,1662.0,772.0,3462.0,1688.0,274.0,0.0,6280.0,993.0,0.0,0.15754545454545454,0.03945454545454546,0.9937272727272727,1962.0,0.9388625960048191,51.89653747581277,6.032490974725612,0.8603465851167889,17,0.23,0.79,0.024,0.023,0.24
23300240,2023-04-05,2062BK1,128.73,7.88,10848.0,2013.0,693.0,2979.0,1686.0,319.0,0.0,6506.0,1261.0,0.0,0.15754545454545454,0.03945454545454546,0.9937272727272727,2005.0,0.9423175462927875,50.539889691209986,5.388971684050974,0.8408977556105531,6,0.21,0.81,0.019,0.03,0.23
23100226,2023-04-05,C20MMNATLT,131.81,7.88,8568.0,3012.0,774.0,3575.0,1617.0,216.0,0.0,6618.0,1164.0,0.0,0.15754545454545454,0.03945454545454546,0.9937272727272727,1833.0,0.9435893764697288,50.20863363894843,2.8446215139432787,0.8821603927982095,41,0.22,0.77,0.016,0.042,0.22
23200270,2023-04-06,2830C20MMNC,120.58,7.42,10623.0,2502.0,743.0,4540.0,1694.0,280.0,0.0,6238.0,990.0,0.0,0.17035,0.03825,0.86165,1974.0,0.9420312499926404,51.733289102241386,4.245803357312452,0.8581560283683596,17,0.21,0.71,0.019,0.019,0.23
23200276,2023-04-06,2062BK1,125.5,8.14,10485.0,2520.0,740.0,4542.0,1677.0,263.0,152.0,6070.0,953.0,238.0,0.17035,0.03825,0.86165,2092.0,0.939090092779564,48.36653386415644,4.1607142857126345,0.801625239005353,6,0.2,0.8,0.017,0.021,0.19
23200273,2023-04-06,2830C20MMNC,118.97,7.48,10620.0,2712.0,1353.0,4528.0,1688.0,270.0,0.0,6197.0,976.0,271.0,0.17035,0.03825,0.86165,1958.0,0.9408461842551139,52.088761872303195,3.9159292035383793,0.8621041879464443,17,0.22,0.78,0.019,0.019,0.23
23200279,2023-04-06,2830C20MMNC,122.77,18.0,10650.0,2508.0,759.0,4596.0,1664.0,267.0,155.0,6195.0,972.0,0.0,0.17035,0.03825,0.86165,2086.0,0.8721318462678688,50.4602101486482,4.2464114832518955,0.7976989453495696,17,0.21,0.75,0.016,0.019,0.19
23200285,2023-04-06,2062BK1,118.2,6.72,10101.0,2169.0,797.0,2996.0,1617.0,283.0,155.0,6102.0,1576.0,0.0,0.17035,0.03825,0.86165,2055.0,0.9462055715582276,51.624365481796744,4.656984785613344,0.7868613138682302,6,0.22,0.75,0.016,0.023,0.23
23200291,2023-04-06,1786500D,119.07,8.08,8964.0,1674.0,806.0,2702.0,1617.0,260.0,155.0,6101.0,991.0,0.0,0.17035,0.03825,0.86165,2032.0,0.9364530082505981,51.23876711135266,5.354838709674221,0.7957677165350414,2,0.21,0.75,0.017,0.02,0.216
23200320,2023-04-06,2830C20MMNC,124.45,7.52,9120.0,2328.0,905.0,4269.0,1677.0,280.0,155.0,6202.0,1278.0,0.0,0.17035,0.03825,0.86165,2112.0,0.9430173524214367,49.835275210527634,3.9175257731941935,0.7940340909087149,17,0.2,0.75,0.021,0.023,0.23
23200317,2023-04-06,1786500D,126.79,8.15,10293.0,1788.0,809.0,4442.0,2464.0,94.0,466.0,6403.0,1533.0,267.0,0.17035,0.03825,0.86165,3024.0,0.9396027864166326,50.500828140622275,5.756711409392754,0.8148148148145453,2,0.21,0.96,0.025,0.022,0.207
23200311,2023-04-06,2830C20MMNC,124.86,7.43,9966.0,2355.0,795.0,3040.0,1684.0,253.0,132.0,6595.0,1055.0,0.0,0.17035,0.03825,0.86165,2069.0,0.9438355128812169,52.819157455928085,4.2318471337561645,0.8139197680034732,17,0.2,0.73,0.024,0.017,0.16
23200296,2023-04-06,2062BK1,124.7,7.28,10563.0,2178.0,806.0,1596.0,1677.0,280.0,132.0,6768.0,1098.0,0.0,0.17035,0.03825,0.86165,2089.0,0.9448401272848551,54.27425821929211,4.8498622589509415,0.8027764480608891,6,0.22,0.77,0.016,0.02,0.2
23200293,2023-04-06,1786500D,120.88,8.01,9675.0,1554.0,786.0,3105.0,1630.0,250.0,0.0,6397.0,1032.0,0.0,0.17035,0.03825,0.86165,1880.0,0.9378539840101029,52.920251488642286,6.22586872586472,0.8670212765952835,2,0.23,0.69,0.015,0.015,0.183
23200287,2023-04-06,2830C20MMNC,122.36,8.08,8946.0,2097.0,797.0,3361.0,1620.0,273.0,159.0,6398.0,1028.0,0.0,0.17035,0.03825,0.86165,2052.0,0.938055811093698,52.28832951902347,4.266094420598824,0.7894736842101416,17,0.21,0.75,0.017,0.018,0.22
23100301,2023-04-06,1786500D,121.6,7.43,9063.0,2217.0,797.0,3565.0,1611.0,248.0,0.0,6496.0,626.0,0.0,0.17035,0.03825,0.86165,1859.0,0.9424164922813112,53.42105263113963,4.087956698239022,0.8665949435175543,2,0.21,0.75,0.017,0.019,0.213
23300263,2023-04-06,45C8ASPRC,129.49,0.0,7245.0,1134.0,832.0,4666.0,1747.0,323.0,0.0,6821.0,1337.0,491.0,0.17035,0.03825,0.86165,2070.0,0.9999999999922775,52.6758823071073,6.388888888883255,0.8439613526565971,21,0.47,0.8,0.017,0.026,0.24
23100310,2023-04-06,S.TOWER6VAN,127.8,7.87,9024.0,2391.0,725.0,2491.0,2440.0,0.0,576.0,6567.0,1125.0,0.0,0.17035,0.03825,0.86165,3016.0,0.9419915972511095,51.384976525419525,3.774153074026025,0.809018567638989,67,0.2,1.28,0.018,0.019,0.19
23100294,2023-04-06,2062BK1,128.34,6.09,10275.0,1674.0,591.0,3228.0,1644.0,264.0,79.0,6007.0,1045.0,406.0,0.17035,0.03825,0.86165,1987.0,0.9546976121330455,46.80536076011528,6.137992831537552,0.827377956718255,6,0.2,0.79,0.021,0.02,0.23
23100288,2023-04-06,2062BK1,127.74,7.28,9612.0,1761.0,792.0,4472.0,1614.0,288.0,291.0,6145.0,975.0,0.0,0.17035,0.03825,0.86165,2193.0,0.9460820619097463,48.10552685104035,5.458262350933868,0.735978112174767,6,0.21,0.82,0.027,0.022,0.25
23100286,2023-04-06,1786500D,133.58,7.87,9555.0,1971.0,720.0,3464.0,1696.0,275.0,0.0,6418.0,1032.0,0.0,0.17035,0.03825,0.86165,1971.0,0.9443619653521078,48.046114687467835,4.84779299847547,0.8604769152709992,2,0.2,0.76,0.032,0.023,0.216
23100283,2023-04-06,1786500D,125.68,9.48,10068.0,1833.0,677.0,4692.0,1705.0,274.0,179.0,6251.0,1007.0,0.0,0.17035,0.03825,0.86165,2158.0,0.9298609055864913,49.73742838916504,5.492635024546922,0.7900834105649721,2,0.2,0.82,0.021,0.025,0.204
23100280,2023-04-06,2830C20MMNC,129.17,9.49,9735.0,2019.0,777.0,4373.0,1682.0,301.0,230.0,6508.0,1073.0,0.0,0.17035,0.03825,0.86165,2213.0,0.9315592095706652,50.383215916618546,4.821693907872797,0.7600542250335472,17,0.21,0.79,0.02,0.022,0.19
23100277,2023-04-06,2830C20MMNC,127.48,8.87,9762.0,2619.0,1020.0,3662.0,1702.0,291.0,78.0,6529.0,1030.0,0.0,0.17035,0.03825,0.86165,2071.0,0.9349468280092781,51.21587699991201,3.7273768613960567,0.8218252052144752,17,0.21,0.74,0.022,0.021,0.22
23100271,2023-04-06,45C8ASPRC,123.32,7.28,9687.0,2529.0,1028.0,4235.0,1716.0,295.0,0.0,6185.0,977.0,0.0,0.17035,0.03825,0.86165,2011.0,0.9442572741122186,50.15407070994037,3.8303677342808107,0.8533068125306548,21,0.47,0.76,0.021,0.025,0.21
23300272,2023-04-06,2830C20MMNC,131.3,6.09,11787.0,1008.0,837.0,5761.0,1722.0,306.0,235.0,6391.0,1101.0,0.0,0.17035,0.03825,0.86165,2263.0,0.9556736298059854,48.67479055560796,11.69345238094078,0.7609368095445157,17,0.22,0.81,0.022,0.018,0.19
23300275,2023-04-06,2062BK1,127.05,8.08,11616.0,687.0,782.0,5220.0,1749.0,200.0,180.0,6372.0,1145.0,0.0,0.17035,0.03825,0.86165,2129.0,0.9402057278106993,50.153482880360855,16.908296943206828,0.8215124471579044,6,0.21,0.76,0.018,0.018,0.18
23300281,2023-04-06,2062BK1,129.68,9.28,11370.0,1779.0,710.0,3697.0,1799.0,302.0,0.0,6645.0,1028.0,313.0,0.17035,0.03825,0.86165,2101.0,0.9332181922788342,51.24151758134453,6.3912310286641985,0.856258924321344,6,0.21,0.8,0.016,0.019,0.21
23300284,2023-04-06,2062BK1,123.6,7.42,11334.0,1953.0,873.0,4062.0,1780.0,197.0,0.0,6507.0,1140.0,0.0,0.17035,0.03825,0.86165,1977.0,0.943367424813438,52.64563106753523,5.803379416279671,0.9003540718255436,6,0.21,0.74,0.015,0.021,0.21
23300289,2023-04-06,2062BK1,125.25,7.43,8976.0,2997.0,779.0,3825.0,1882.0,319.0,0.0,6351.0,1051.0,0.0,0.17035,0.03825,0.86165,2201.0,0.9440006029473621,50.70658682594246,2.994994994993996,0.8550658791454543,6,0.21,0.83,0.017,0.02,0.22
23300290,2023-04-06,2830C20MMNC,127.28,8.14,10425.0,3003.0,832.0,3292.0,1768.0,227.0,0.0,6571.0,1097.0,336.0,0.17035,0.03825,0.86165,1995.0,0.939890710375573,51.62633563755793,3.4715284715273156,0.8862155388466736,17,0.22,0.75,0.015,0.016,0.2
23300292,2023-04-06,2062BK1,128.05,7.88,10419.0,2619.0,782.0,2998.0,1783.0,189.0,0.0,6702.0,1049.0,362.0,0.17035,0.03825,0.86165,1972.0,0.9420289855003162,52.33893010501883,3.9782359679251704,0.9041582150096835,6,0.21,0.8,0.014,0.018,0.23
23100305,2023-04-06,2062BK1,129.13,7.28,10290.0,2184.0,774.0,2605.0,1688.0,247.0,61.0,6107.0,1113.0,0.0,0.17035,0.03825,0.86165,1996.0,0.9466314786236594,47.29342523002174,4.711538461536304,0.8456913827651074,6,0.22,0.77,0.014,0.016,0.2
23300298,2023-04-06,1786500D,126.24,8.08,10965.0,1827.0,788.0,2963.0,1705.0,323.0,0.0,6526.0,1019.0,0.0,0.17035,0.03825,0.86165,2028.0,0.9398451459131936,51.69518377652333,6.00164203612151,0.8407297830370608,2,0.21,0.75,0.017,0.016,0.217
23300302,2023-04-06,1786500D,127.2,7.29,9945.0,2052.0,790.0,4748.0,1732.0,196.0,0.0,6212.0,1016.0,0.0,0.17035,0.03825,0.86165,1928.0,0.9457952264038532,48.83647798703745,4.846491228067814,0.8983402489621897,2,0.21,0.79,0.02,0.021,0.236
23100313,2023-04-06,2830C20MMNC,127.08,7.53,9414.0,864.0,771.0,3153.0,1697.0,281.0,0.0,6256.0,1021.0,0.0,0.17035,0.03825,0.86165,1978.0,0.9440606195606267,49.22883223127771,10.895833333320722,0.8579373104141265,17,0.22,0.77,0.019,0.016,0.18
23100319,2023-04-06,2830C20MMNC,125.21,7.53,9225.0,1959.0,957.0,3370.0,1739.0,275.0,0.0,6427.0,1144.0,0.0,0.17035,0.03825,0.86165,2014.0,0.9432725628978209,51.32976599272159,4.709035222049663,0.8634558093342287,17,0.21,0.76,0.018,0.022,0.22
23100299,2023-04-06,2062BK1,127.95,8.14,8664.0,2367.0,777.0,3573.0,1611.0,275.0,0.0,6772.0,1091.0,0.0,0.17035,0.03825,0.86165,1886.0,0.9401866411864195,52.92692457950037,3.6603295310504183,0.8541887592784442,6,0.2,0.74,0.019,0.015,0.21
23300300,2023-04-06,2062BK1,123.8,4.25,9912.0,1986.0,801.0,4186.0,1719.0,204.0,0.0,6407.0,1043.0,0.0,0.17035,0.03825,0.86165,1923.0,0.9668098398987364,51.75282714013124,4.990936555888726,0.8939157566298004,6,0.21,0.8,0.023,0.019,0.24
23300315,2023-04-06,2830C20MMNC,125.25,7.53,9930.0,990.0,787.0,5031.0,1702.0,200.0,0.0,6664.0,1023.0,0.0,0.17035,0.03825,0.86165,1902.0,0.9432896520489285,53.20558882193049,10.030303030292899,0.894847528916459,17,0.2,0.8,0.03,0.023,0.23
23200261,2023-04-06,2062BK1,124.98,9.5,10059.0,1545.0,806.0,3513.0,1613.0,267.0,155.0,6212.0,1002.0,384.0,0.17035,0.03825,0.86165,2035.0,0.9293575252756592,49.70395263202349,6.510679611646271,0.7926289926286031,6,0.2,0.78,0.021,0.021,0.22
23300309,2023-04-06,2830C20MMNC,122.2,8.14,9438.0,984.0,812.0,4329.0,1703.0,235.0,0.0,6406.0,1039.0,0.0,0.17035,0.03825,0.86165,1938.0,0.9375479515042386,52.42225859204237,9.5914634146244,0.878740970071786,17,0.19,0.73,0.016,0.023,0.21
23300308,2023-04-06,2830C20MMNC,124.1,8.72,9111.0,1026.0,771.0,4019.0,1714.0,211.0,0.0,6284.0,1023.0,0.0,0.17035,0.03825,0.86165,1925.0,0.9343472368548837,50.63658340007545,8.880116959055673,0.8903896103891479,17,0.19,0.73,0.028,0.024,0.2
23300306,2023-04-06,2062BK1,127.5,8.15,9891.0,987.0,809.0,4308.0,1726.0,277.0,0.0,6395.0,1041.0,0.0,0.17035,0.03825,0.86165,2003.0,0.9399189089499453,50.156862744704654,10.021276595734527,0.8617074388413072,6,0.22,0.81,0.014,0.024,0.21
23300304,2023-04-06,2062BK1,125.35,7.43,10149.0,2007.0,801.0,4512.0,1746.0,231.0,0.0,6202.0,1015.0,0.0,0.17035,0.03825,0.86165,1977.0,0.9440427775196262,49.47746310291602,5.056801195812129,0.8831562974198871,6,0.22,0.79,0.02,0.023,0.22
23300312,2023-04-06,1786500D,122.29,7.28,9498.0,1038.0,824.0,4501.0,1690.0,269.0,0.0,6403.0,1041.0,0.0,0.17035,0.03825,0.86165,1959.0,0.943814154503791,52.35914629117377,9.150289017332225,0.8626850433890441,2,0.21,0.73,0.038,0.024,0.22
23100339,2023-04-07,2062BK1,137.61,0.0,9024.0,1518.0,0.0,4607.0,0.0,0.0,0.0,6066.0,977.0,0.0,0.17408,0.04428,0.9169200000000001,0.0,0.9999999999927331,44.08109875703742,5.944664031616638,0.0,6,0.2,0.76,0.026,0.028,0.21
23100337,2023-04-07,2830C20MMNC,135.3,4.76,9447.0,1584.0,823.0,4048.0,1716.0,237.0,0.0,277.0,2939.0,0.0,0.17408,0.04428,0.9169200000000001,1953.0,0.9660145651794517,2.047302291189599,5.964015151511386,0.8786482334864932,17,0.2,0.73,0.015,0.022,0.23
23100334,2023-04-07,2062BK1,123.5,7.08,9249.0,2061.0,777.0,3639.0,1706.0,271.0,0.0,6221.0,1050.0,0.0,0.17408,0.04428,0.9169200000000001,1977.0,0.9457803645202498,50.37246963521965,4.487627365354445,0.8629236216485267,6,0.22,0.77,0.018,0.025,0.21
23100325,2023-04-07,2062BK1,129.43,8.14,10386.0,1941.0,887.0,3595.0,1709.0,283.0,0.0,174.0,3151.0,0.0,0.17408,0.04428,0.9169200000000001,1992.0,0.9408301228397121,1.3443560225500706,5.350850077276996,0.8579317269071999,6,0.21,0.78,0.017,0.021,0.22
23100316,2023-04-07,2062BK1,125.9,8.49,10557.0,2784.0,619.0,3750.0,1692.0,247.0,0.0,7093.0,1139.0,0.0,0.17408,0.04428,0.9169200000000001,1939.0,0.9368256566639123,56.33836378033091,3.7920258620676033,0.8726147498706175,6,0.2,0.77,0.023,0.019,0.21
23300364,2023-04-07,IS2062E350BR,127.92,7.42,10062.0,1509.0,1580.0,4052.0,5040.0,70.0,958.0,6205.0,1016.0,0.0,0.17408,0.04428,0.9169200000000001,6068.0,0.9451751145193944,48.506879299183026,6.667992047709299,0.8305866842450839,59,0.2,1.36,0.021,0.026,0.21
23300321,2023-04-07,2062BK1,124.75,7.42,9252.0,1932.0,892.0,4165.0,1776.0,271.0,0.0,6506.0,2032.0,0.0,0.17408,0.04428,0.9169200000000001,2047.0,0.9438601800639794,52.15230460880038,4.788819875773918,0.8676111382506754,6,0.22,0.83,0.014,0.022,0.21
23200323,2023-04-07,2062BK1,124.44,8.87,9471.0,1833.0,902.0,4013.0,1657.0,273.0,162.0,6492.0,2960.0,0.0,0.17408,0.04428,0.9169200000000001,2092.0,0.9334633560803132,52.16972034673602,5.166939443532369,0.7920650095598508,6,0.22,0.79,0.016,0.027,0.21
23300358,2023-04-07,IS2062E350BR,119.94,0.0,9945.0,999.0,796.0,4137.0,2519.0,193.0,248.0,188.0,2635.0,0.0,0.17408,0.04428,0.9169200000000001,2960.0,0.9999999999916624,1.5674503918495293,9.95495495494499,0.851013513513226,59,0.2,1.35,0.019,0.018,0.22
23300352,2023-04-07,C20MMNATLT,128.49,7.43,8952.0,2679.0,768.0,4055.0,1753.0,241.0,0.0,6600.0,1042.0,0.0,0.17408,0.04428,0.9169200000000001,1994.0,0.945335491458613,51.365865047463885,3.3415453527423136,0.8791374122362693,41,0.22,0.76,0.019,0.022,0.18
23300350,2023-04-07,1786500D,130.4,7.48,8970.0,1782.0,812.0,3808.0,1725.0,235.0,0.0,6274.0,991.0,0.0,0.17408,0.04428,0.9169200000000001,1960.0,0.945749927466306,48.11349693214637,5.033670033667209,0.8801020408158775,2,0.2,0.77,0.016,0.019,0.234
23300348,2023-04-07,2830C20MMNC,129.4,6.88,9954.0,2307.0,832.0,3368.0,1743.0,224.0,0.0,6506.0,1028.0,0.0,0.17408,0.04428,0.9169200000000001,1967.0,0.9495157029575176,50.2782071093487,4.3146944083206265,0.8861209964408306,17,0.23,0.74,0.025,0.022,0.19
23300346,2023-04-07,IS2062E350BR,129.36,7.47,10203.0,2298.0,754.0,3307.0,2590.0,159.0,570.0,6163.0,975.0,0.0,0.17408,0.04428,0.9169200000000001,3319.0,0.9454067090481225,47.642238713298994,4.439947780676919,0.7803555287734919,59,0.2,1.36,0.026,0.028,0.2
23300343,2023-04-07,IS2062E350BR,128.2,7.28,8808.0,1809.0,782.0,3314.0,2503.0,7.0,255.0,6348.0,2112.0,565.0,0.17408,0.04428,0.9169200000000001,2765.0,0.9462651313777217,49.51638065483998,4.86898839137376,0.9052441229653145,59,0.2,1.37,0.02,0.023,0.22
23300340,2023-04-07,2830C20MMNC,130.08,7.67,8970.0,1782.0,814.0,3428.0,1749.0,258.0,0.0,6419.0,1014.0,0.0,0.17408,0.04428,0.9169200000000001,2007.0,0.9443194192308944,49.3465559651803,5.033670033667209,0.8714499252611503,17,0.2,0.76,0.023,0.027,0.21
23300338,2023-04-07,2830C20MMNC,132.04,0.0,9978.0,1794.0,727.0,4305.0,1743.0,262.0,0.0,6919.0,1031.0,301.0,0.17408,0.04428,0.9169200000000001,2005.0,0.9999999999924266,52.40078763971221,5.5618729096958965,0.869326683291337,17,0.2,0.75,0.019,0.022,0.21
23300335,2023-04-07,1786500D,128.4,0.0,10242.0,2349.0,680.0,4997.0,1682.0,264.0,0.0,6674.0,1054.0,327.0,0.17408,0.04428,0.9169200000000001,1946.0,0.9999999999922119,51.978193146012636,4.360153256703125,0.8643371017467295,2,0.21,0.72,0.018,0.025,0.215
23300332,2023-04-07,1786500D,124.3,7.48,8529.0,1557.0,793.0,2922.0,1836.0,241.0,0.0,6795.0,1071.0,0.0,0.17408,0.04428,0.9169200000000001,2077.0,0.9432387312115402,54.66613032940735,5.477842003850046,0.8839672604714088,2,0.22,0.74,0.022,0.027,0.216
23300330,2023-04-07,2062BK1,121.1,8.5,5955.0,1029.0,835.0,2746.0,1770.0,204.0,0.0,6667.0,1479.0,0.0,0.17408,0.04428,0.9169200000000001,1974.0,0.9344135802397037,55.05367464859576,5.787172011656184,0.896656534953953,6,0.21,0.79,0.03,0.024,0.22
23300324,2023-04-07,2062BK1,126.18,8.08,14427.0,2019.0,768.0,4650.0,1801.0,231.0,0.0,6600.0,1057.0,389.0,0.17408,0.04428,0.9169200000000001,2032.0,0.939818263064652,52.306229195971575,7.145616641898393,0.886318897637359,6,0.21,0.75,0.016,0.019,0.2
23300366,2023-04-07,C20MMNATLT,128.27,6.88,9912.0,1986.0,798.0,4556.0,1773.0,257.0,0.0,6397.0,1048.0,0.0,0.17408,0.04428,0.9169200000000001,2030.0,0.9490935996970101,49.87136508887603,4.990936555888726,0.8733990147778948,41,0.19,0.8,0.015,0.026,0.19
23300318,2023-04-07,2062BK1,126.6,7.29,9591.0,1005.0,964.0,4130.0,1772.0,312.0,0.0,6397.0,983.0,0.0,0.17408,0.04428,0.9169200000000001,2084.0,0.9455523190608295,50.529225907973704,9.543283582080056,0.8502879078690737,6,0.22,0.74,0.038,0.026,0.22
23300129,2023-04-07,SWR14,121.11,7.25,9021.0,1044.0,2619.0,3523.0,2748.0,1080.0,0.0,6274.0,1014.0,0.0,0.17408,0.04428,0.9169200000000001,3828.0,0.9435182299708358,51.804144991728144,8.640804597692872,0.7178683385578062,77,0.13,0.6,0.021,0.022,0.21
23300360,2023-04-07,2830C20MMNC,125.25,8.26,14016.0,1023.0,793.0,3578.0,1726.0,262.0,0.0,6004.0,974.0,0.0,0.17408,0.04428,0.9169200000000001,1988.0,0.9381319751259223,47.93612774412825,13.700879765382501,0.8682092555327625,17,0.19,0.7,0.018,0.023,0.21
23200314,2023-04-07,2062BK1,124.79,7.48,9999.0,1812.0,797.0,4725.0,1661.0,250.0,138.0,6531.0,1153.0,0.0,0.17408,0.04428,0.9169200000000001,2049.0,0.9434490058142931,52.3359243524935,5.518211920526756,0.8106393362611954,6,0.21,0.79,0.034,0.022,0.19
23200373,2023-04-07,2830C20MMNC,113.8,0.0,9711.0,1110.0,803.0,4758.0,1623.0,277.0,145.0,5409.0,925.0,0.0,0.17408,0.04428,0.9169200000000001,2045.0,0.9999999999912126,47.53075571135737,8.748648648640767,0.793643031784453,17,0.2,0.76,0.02,0.026,0.21
23200367,2023-04-07,2830C20MMNC,126.69,8.88,11418.0,2403.0,800.0,3349.0,1661.0,273.0,0.0,6634.0,1056.0,0.0,0.17408,0.04428,0.9169200000000001,1934.0,0.9344987829096815,52.36403820307551,4.751560549311381,0.858841778696557,17,0.2,0.72,0.023,0.024,0.21
23200327,2023-04-07,2062BK1,124.79,7.43,9423.0,1500.0,800.0,3637.0,1667.0,283.0,162.0,6322.0,995.0,0.0,0.17408,0.04428,0.9169200000000001,2112.0,0.9438057782412359,50.661110665512766,6.281999999995812,0.7892992424238687,6,0.21,0.76,0.025,0.024,0.22
23200329,2023-04-07,2830C20MMNC,120.2,7.47,9474.0,1857.0,905.0,4201.0,1674.0,273.0,162.0,6297.0,1083.0,0.0,0.17408,0.04428,0.9169200000000001,2109.0,0.9414897783273949,52.38768718758413,5.101777059771082,0.7937411095302068,17,0.21,0.72,0.017,0.025,0.18
23200333,2023-04-07,2062BK1,121.3,8.15,9150.0,1779.0,891.0,3530.0,1667.0,277.0,159.0,6191.0,978.0,270.0,0.17408,0.04428,0.9169200000000001,2103.0,0.9370413286911007,51.03874690807058,5.143338954465912,0.7926771279121291,6,0.21,0.77,0.027,0.018,0.2
23200336,2023-04-07,1786500D,123.13,7.08,10395.0,1530.0,693.0,3369.0,1650.0,283.0,165.0,6275.0,989.0,370.0,0.17408,0.04428,0.9169200000000001,2098.0,0.9456262959761491,50.962397465678855,6.794117647054383,0.7864632983790341,2,0.21,0.75,0.019,0.024,0.176
23200341,2023-04-07,1786500D,127.14,8.0,11289.0,1527.0,811.0,4166.0,1640.0,267.0,155.0,6366.0,1037.0,0.0,0.17408,0.04428,0.9169200000000001,2062.0,0.940802131116318,50.070788107204095,7.392927308443095,0.7953443258968015,2,0.2,0.73,0.031,0.026,0.211
23200345,2023-04-07,2830C20MMNC,118.82,7.53,8256.0,1338.0,748.0,3165.0,1647.0,243.0,0.0,6008.0,1107.0,0.0,0.17408,0.04428,0.9169200000000001,1890.0,0.9404036406732061,50.56387813456856,6.170403587439335,0.8714285714281104,17,0.21,0.71,0.027,0.024,0.19
23200347,2023-04-07,1786500D,128.2,8.87,9099.0,1347.0,743.0,3689.0,1634.0,253.0,0.0,5769.0,986.0,0.0,0.17408,0.04428,0.9169200000000001,1887.0,0.9352885386960291,44.99999999964899,6.755011135852446,0.8659247482772305,2,0.2,0.71,0.02,0.026,0.234
23200349,2023-04-07,IS2062E350BR,128.1,8.0,8637.0,1356.0,759.0,3891.0,2440.0,101.0,483.0,6190.0,1010.0,0.0,0.17408,0.04428,0.9169200000000001,3024.0,0.9412196913964643,48.32162373108258,6.3694690265439755,0.8068783068780401,59,0.19,1.28,0.021,0.028,0.22
23200351,2023-04-07,ASP1239,131.6,7.09,10632.0,1584.0,847.0,3619.0,1111.0,240.0,0.0,6243.0,1033.0,0.0,0.17408,0.04428,0.9169200000000001,1351.0,0.9488787944267872,47.43920972608329,6.712121212116974,0.8223538119905089,24,0.45,0.7,0.016,0.013,0.23
23200353,2023-04-07,C20MMNATLT,128.95,6.5,9579.0,1326.0,855.0,3613.0,1654.0,253.0,0.0,6321.0,1029.0,0.0,0.17408,0.04428,0.9169200000000001,1907.0,0.9520118124699003,49.01899961187268,7.223981900447041,0.8673308862082499,41,0.21,0.76,0.025,0.023,0.2
23200355,2023-04-07,IS2062E350BR,138.81,0.0,11091.0,2172.0,1688.0,5145.0,4812.0,0.0,966.0,6970.0,1130.0,0.0,0.17408,0.04428,0.9169200000000001,5778.0,0.999999999992796,50.21252071140255,5.10635359115787,0.8328141225336045,59,0.2,1.36,0.021,0.02,0.22
23200359,2023-04-07,C20MMNATLT,129.51,8.76,8868.0,1509.0,809.0,3640.0,1731.0,277.0,0.0,6565.0,1039.0,272.0,0.17408,0.04428,0.9169200000000001,2008.0,0.9366456932021652,50.69106632653316,5.87673956262036,0.862051792828256,41,0.2,0.68,0.018,0.022,0.2
23200361,2023-04-07,IS2062E350BR,127.15,8.49,9759.0,2244.0,797.0,3706.0,2501.0,0.0,527.0,6363.0,1031.0,0.0,0.17408,0.04428,0.9169200000000001,3028.0,0.9374078442868077,50.04325599646053,4.348930481281484,0.8259577278729109,59,0.17,1.38,0.018,0.018,0.21
23200363,2023-04-07,C20MMNATLT,129.09,7.87,10182.0,2016.0,797.0,3729.0,1596.0,267.0,0.0,6698.0,1054.0,0.0,0.17408,0.04428,0.9169200000000001,1863.0,0.9425379672828378,51.8862808889001,5.050595238092733,0.8566827697257882,41,0.21,0.7,0.016,0.025,0.22
23200365,2023-04-07,2830C20MMNC,120.23,7.67,10290.0,1992.0,806.0,3474.0,1657.0,267.0,0.0,6486.0,1193.0,0.0,0.17408,0.04428,0.9169200000000001,1924.0,0.9400312744258011,53.94660234505575,5.165662650599817,0.8612266112261636,17,0.21,0.72,0.016,0.024,0.2
23200372,2023-04-07,2830C20MMNC,128.13,7.68,11166.0,1101.0,800.0,4399.0,1667.0,270.0,145.0,6222.0,990.0,353.0,0.17408,0.04428,0.9169200000000001,2082.0,0.9434504086522093,48.56005619255007,10.141689373287791,0.8006724303550429,17,0.23,0.76,0.03,0.028,0.2
23300369,2023-04-07,C20MMNATLT,122.73,7.15,10524.0,2043.0,815.0,5164.0,1787.0,197.0,0.0,6396.0,1038.0,0.0,0.17408,0.04428,0.9169200000000001,1984.0,0.944949183854751,52.11439745740964,5.151248164461502,0.9007056451608363,41,0.23,0.79,0.023,0.029,0.23
23100331,2023-04-07,2830C20MMNC,131.3,7.44,9228.0,2487.0,807.0,3806.0,1736.0,294.0,0.0,6429.0,1606.0,0.0,0.17408,0.04428,0.9169200000000001,2030.0,0.9463745134716278,48.964204112346046,3.710494571771729,0.8551724137926822,17,0.21,0.71,0.017,0.023,0.2
23200420,2023-04-08,IS2062E350BR,118.55,8.67,10485.0,555.0,1600.0,4314.0,5028.0,0.0,1046.0,6061.0,1237.0,327.0,0.1597037037037037,0.048777777777777774,0.928962962962963,6074.0,0.9318503379898455,51.126107127362914,18.891891891857853,0.8277905828118491,59,0.2,1.36,0.014,0.027,0.21
23300402,2023-04-08,S.TOWER6VAN,126.26,7.54,9237.0,2019.0,809.0,4539.0,2477.0,68.0,410.0,6208.0,1028.0,0.0,0.1597037037037037,0.048777777777777774,0.928962962962963,2955.0,0.9436472346715722,49.168382701970785,4.57503714710026,0.8382402707272967,67,0.2,1.32,0.019,0.029,0.21
23300405,2023-04-08,2062BK1,126.27,8.15,10176.0,2073.0,792.0,4380.0,1751.0,238.0,0.0,6302.0,1025.0,0.0,0.1597037037037037,0.048777777777777774,0.928962962962963,1989.0,0.9393691414898129,49.90892531836613,4.908827785815288,0.8803418803414378,6,0.22,0.74,0.015,0.035,0.21
23300408,2023-04-08,1786500D,128.52,12.26,9921.0,2259.0,807.0,4264.0,1780.0,277.0,0.0,6104.0,973.0,482.0,0.1597037037037037,0.048777777777777774,0.928962962962963,2057.0,0.9129137661534814,47.49455337653677,4.3917662682583485,0.8653378706850436,2,0.21,0.76,0.02,0.036,0.191
23300412,2023-04-08,IS2062E350BR,0.0,8.15,9252.0,1971.0,782.0,3623.0,2649.0,98.0,485.0,5905.0,1001.0,279.0,0.1597037037037037,0.048777777777777774,0.928962962962963,3232.0,0.0,5905000000000.0,4.694063926938258,0.8196163366334098,59,0.19,1.38,0.017,0.028,0.23
23300416,2023-04-08,C20MMNATLT,127.1,0.0,6450.0,1971.0,752.0,4368.0,1774.0,299.0,44.0,6298.0,1151.0,0.0,0.1597037037037037,0.048777777777777774,0.928962962962963,2117.0,0.9999999999921322,49.551534224629805,3.272450532722845,0.8379782711380076,41,0.21,0.75,0.022,0.034,0.21
23300419,2023-04-08,2062BK1,124.01,8.14,10320.0,1968.0,732.0,4428.0,1718.0,281.0,169.0,6101.0,1051.0,289.0,0.1597037037037037,0.048777777777777774,0.928962962962963,2168.0,0.938403329542653,49.19764535078463,5.243902439021726,0.792435424353878,6,0.21,0.75,0.021,0.027,0.2
23300423,2023-04-08,1786500D,124.51,10.12,10770.0,2226.0,735.0,3723.0,1854.0,226.0,57.0,5903.0,1007.0,0.0,0.1597037037037037,0.048777777777777774,0.928962962962963,2137.0,0.9248310183397103,47.409846598286,4.838274932612382,0.8675713617216343,2,0.2,0.75,0.017,0.031,0.179
