Repository: SiddharthKumar268/FerroMind

# FerroMind
*Ferro-Alloy Optimisation using Machine Learning*
**SAIL Durgapur Steel Plant | Steel Melting Shop**
Intern: Siddharth Kumar | FY 2023-24 to FY 2025-26

---

## Quick Start

```bash

# 2. Place raw Excel files in data/raw/

## Dataset

| | |
|---|---|
| Total heats after cleaning | 47,421 |
| Training set | 37,936 heats (Apr 2023 – Jun 2025) |
| Test set | 9,485 heats (Jun 2025 – Dec 2025) |
| Input features | 21 (16 raw + 5 engineered) |
| Target variables | Mn, Si, C, S, P |
| BOF grades | 76 distinct grades |
| Split method | Chronological 80/20 — no shuffle, no leakage |

---

File: data/processed/sms_train_slag.csv (part 2 of 74)
Heat_Number,Date,BOF Grade Code,Hot Metal Addn. Weight,Scrap Addn. Weight,Lime Into Converter,Dolomite Into Converter,Lime Into Ladle,Iron Ore Into Converter,SIMN Into Ladle,FESI Into Ladle,FEMN Into Ladle,Measered O2 Mainblow II,Duration of Mainblow I/II,Measered O2 2nd Blow,HM_P,HM_S,HM_Si,Total_FA_Ladle,HM_Ratio,O2_per_ton_HM,Lime_Dolo_Ratio,SiMn_FA_Fraction,Grade_Encoded,C,Mn,P,S,Si,FeO,CaO,SiO2,Al2O3,MnO,MgO,P2O5,Basicity,Slag_SP_Index
23300880,2023-04-16,S.TOWER6VAN,124.56,7.28,9924.0,1968.0,807.0,3102.0,2405.0,187.0,281.0,6532.0,997.0,442.0,0.14592,0.03584,0.795,2873.0,0.9447815533908922,52.44059087947623,5.042682926826706,0.8371040723978986,67,0.2,1.32,0.02,0.014,0.25,19.449,51.902,18.061,1.124,0.795,4.852,1.977,2.873546672572251,1.3836474634107327
23300862,2023-04-16,IS2062E350BR,127.0,7.28,10266.0,1884.0,740.0,3022.0,2498.0,142.0,400.0,6806.0,1491.0,0.0,0.14592,0.03584,0.795,3040.0,0.9457849270111276,53.59055118068039,5.449044585984369,0.8217105263155192,59,0.19,1.38,0.029,0.017,0.22,19.756,49.576,18.836,1.853,0.782,5.043,2.505,2.6318415883633275,1.2845852874873682
23300834,2023-04-16,2830C20MMNC,133.59,0.0,9771.0,894.0,749.0,4232.0,1810.0,309.0,0.0,6718.0,1103.0,350.0,0.14592,0.03584,0.795,2119.0,0.9999999999925144,50.28819522381699,10.929530201330056,0.8541764983478743,17,0.21,0.79,0.036,0.02,0.2,1.911,50.817,29.254,6.735,1.801,7.386,0.073,1.7370364040334985,1.630526856189437
23300811,2023-04-16,2062BK1,121.77,8.0,10005.0,1599.0,757.0,3402.0,1757.0,288.0,0.0,6412.0,3094.0,0.0,0.14592,0.03584,0.795,2045.0,0.9383524697469496,52.65664777816657,6.257035647275637,0.8591687041560591,6,0.21,0.8,0.015,0.023,0.23,1.12,50.548,31.569,6.065,1.649,7.383,0.068,1.6011403230915426,1.546283267054145
23100823,2023-04-16,1786550D,131.3,0.0,9789.0,2241.0,877.0,5431.0,1705.0,277.0,246.0,6373.0,1015.0,0.0,0.14592,0.03584,0.795,2228.0,0.999999999992384,48.537699923468864,4.368139223558961,0.765260323159441,3,0.23,0.81,0.03,0.03,0.21,26.956,44.591,17.223,1.071,0.775,5.658,1.911,2.5888875986994893,1.0093028519692169
23200861,2023-04-16,2062BK1,122.63,7.43,9486.0,2004.0,690.0,2858.0,1661.0,260.0,149.0,6231.0,1058.0,0.0,0.14592,0.03584,0.795,2070.0,0.942872520367962,50.81138383714579,4.733532934129374,0.8024154589368104,6,0.22,0.77,0.014,0.018,0.21,14.474,52.358,22.48,0.892,0.675,4.69,2.617,2.3289889239802495,1.416804221350291
23200864,2023-04-16,EXPORTDSP14,121.12,7.29,9312.0,1992.0,709.0,2625.0,1654.0,267.0,152.0,6301.0,1129.0,626.0,0.14592,0.03584,0.795,2073.0,0.9432287204972885,52.02278731793244,4.674698795178376,0.7978774722620368,55,0.22,0.74,0.018,0.014,0.21,20.49,51.371,17.697,0.881,0.951,4.512,2.346,2.9026443665950956,1.345213155965225
23100826,2023-04-16,2062BK1,128.42,8.15,9087.0,1641.0,928.0,3198.0,1693.0,298.0,0.0,6304.0,1005.0,0.0,0.14592,0.03584,0.795,1991.0,0.9403236435458716,49.08892695803545,5.537477148077064,0.8503264691105724,6,0.22,0.79,0.028,0.025,0.21,20.321,51.258,17.495,1.361,0.812,4.607,2.263,2.9296982167352534,1.3554221646349527
23300893,2023-04-17,EXPORTDSP14,129.06,8.87,9333.0,2706.0,818.0,3352.0,1800.0,206.0,0.0,5333.0,1998.0,0.0,0.1360454545454545,0.0417272727272727,0.7814090909090908,2006.0,0.9356920176833488,41.32186579853308,3.449002217293625,0.8973080757722346,55,0.21,0.76,0.023,0.017,0.19,1.406,48.237,33.249,4.741,1.878,8.652,0.123,1.4507368421052633,1.3918801939058172
23100887,2023-04-17,1786500D,130.45,6.88,10032.0,1329.0,815.0,4465.0,1743.0,321.0,0.0,6465.0,1030.0,0.0,0.1360454545454545,0.0417272727272727,0.7814090909090908,2064.0,0.9499016966362056,49.55921809084279,7.548532731371296,0.8444767441856373,2,0.18,0.8,0.034,0.022,0.215,19.41,50.86,18.843,0.928,0.773,4.88,2.579,2.69900233496073,1.3295341663616878
23300957,2023-04-18,R19,131.65,0.0,10182.0,1566.0,917.0,3528.0,1142.0,238.0,0.0,6352.0,1079.0,0.0,0.13645,0.04035,0.8477,1380.0,0.9999999999924042,48.249145461084325,6.5019157088081085,0.8275362318834583,64,0.48,0.73,0.015,0.028,0.23,25.232,48.32,15.882,1.159,0.807,5.147,1.916,3.0422464269974188,1.1752401799829748
23300954,2023-04-18,1786500D,135.6,0.0,9798.0,1479.0,688.0,4163.0,1705.0,292.0,109.0,6306.0,1008.0,0.0,0.13645,0.04035,0.8477,2106.0,0.9999999999926256,46.50442477841811,6.624746450299781,0.8095916429245918,2,0.2,0.77,0.021,0.035,0.204,24.778,50.047,15.024,0.698,0.588,5.156,2.135,3.3309151414309484,1.2573675351104188
23300950,2023-04-18,2062BK1,132.16,7.42,8997.0,1503.0,710.0,1595.0,1705.0,275.0,129.0,6391.0,1018.0,0.0,0.13645,0.04035,0.8477,2109.0,0.9468405215579108,48.358050847091725,5.986027944107794,0.8084400189659514,6,0.21,0.8,0.022,0.037,0.2,24.69,50.243,14.954,0.696,0.587,5.133,2.128,3.3596121698428623,1.2673224870727708
23100953,2023-04-18,2062BK1,119.19,10.2,11073.0,1995.0,694.0,2457.0,1763.0,298.0,142.0,6259.0,1129.0,0.0,0.13645,0.04035,0.8477,2203.0,0.921168560159818,52.51279469710116,5.550375939846842,0.8002723558779844,6,0.18,0.76,0.015,0.026,0.17,23.052,50.071,16.873,1.501,0.488,3.958,2.488,2.9673462131089243,1.2540950758903973
23100951,2023-04-18,1786500D,120.57,0.0,9459.0,2001.0,724.0,2256.0,1703.0,291.0,0.0,6307.0,1241.0,0.0,0.13645,0.04035,0.8477,1994.0,0.999999999991706,52.30986149081604,4.727136431781745,0.8540621865592507,2,0.22,0.75,0.017,0.026,0.214,25.171,48.288,15.954,1.166,0.803,5.157,1.927,3.026512065183328,1.1741477410883625
23200927,2023-04-18,1786500D,119.64,7.48,9021.0,1989.0,803.0,3546.0,1677.0,290.0,0.0,6019.0,949.0,0.0,0.13645,0.04035,0.8477,1967.0,0.9411579609743458,50.30926111626288,4.535444947207373,0.8525673614637251,2,0.24,0.73,0.018,0.025,0.201,1.513,47.872,33.168,5.204,1.881,8.508,0.125,1.4432753474629927,1.3803125540626264
23200900,2023-04-19,1786500D,127.68,6.73,10662.0,0.0,800.0,3221.0,1613.0,277.0,149.0,6454.0,1029.0,370.0,0.1423076923076923,0.0368461538461538,0.9721153846153846,2039.0,0.9499293207279972,50.54824561363919,10662000000000.0,0.7910740559093717,2,0.21,0.77,0.02,0.026,0.214,25.096,49.301,15.749,0.879,0.606,4.556,2.18,3.1302222222222222,1.2069970131714245
23100978,2023-04-19,1786500D,128.25,8.16,10605.0,2634.0,810.0,2531.0,1656.0,240.0,146.0,6351.0,1509.0,0.0,0.1423076923076923,0.0368461538461538,0.9721153846153846,2042.0,0.9401803386779548,49.52046783587119,4.026195899770681,0.8109696376097889,2,0.18,0.8,0.021,0.03,0.22,26.147,48.556,15.63,0.649,0.455,4.495,2.41,3.1063911458000124,1.1622384987313896
23300973,2023-04-19,2062BK1,120.91,8.09,9474.0,1095.0,1047.0,2349.0,1732.0,318.0,182.0,6362.0,1000.0,0.0,0.1423076923076923,0.0368461538461538,0.9721153846153846,2232.0,0.9372868216981606,52.61764949092203,8.652054794512647,0.7759856630820896,6,0.17,0.79,0.02,0.03,0.2,1.772,47.63,29.758,7.959,3.044,7.75,0.078,1.6005242111630096,1.5105768925819036
23201042,2023-04-20,2830C20MMNC,0.0,10.22,9948.0,2007.0,850.0,3328.0,1698.0,300.0,0.0,6392.0,998.0,0.0,0.1293703703703703,0.0401481481481481,0.9277407407407408,1998.0,0.0,6392000000000.0,4.956651718981088,0.8498498498494245,17,0.2,0.74,0.023,0.03,0.22,20.596,52.413,16.987,1.028,0.383,4.735,2.188,3.0852955027077935,1.3945561941251596
23301059,2023-04-20,2062BK1,128.39,7.48,9969.0,2040.0,809.0,4074.0,1542.0,220.0,0.0,6664.0,1069.0,0.0,0.1293703703703703,0.0401481481481481,0.9277407407407408,1762.0,0.9449473761614416,51.90435392124073,4.8867647058799575,0.8751418842219778,6,0.16,0.7,0.023,0.02,0.19,31.144,44.615,15.398,0.693,0.4,3.907,2.438,2.8972660562374184,0.9585759405281138
23301062,2023-04-20,2062BK1,130.06,7.28,10083.0,999.0,788.0,2640.0,1713.0,227.0,0.0,6672.0,1296.0,0.0,0.1293703703703703,0.0401481481481481,0.9277407407407408,1940.0,0.946992864417162,51.2994002764009,10.09309309308299,0.8829896907211944,6,0.2,0.7,0.021,0.025,0.2,23.568,50.297,16.265,0.82,0.658,4.669,2.073,3.0921554162055815,1.262665059998996
23101054,2023-04-20,EXPORTDSP14,127.02,6.81,9165.0,1995.0,897.0,3750.0,1671.0,229.0,0.0,6084.0,1043.0,0.0,0.1293703703703703,0.0401481481481481,0.9277407407407408,1900.0,0.9491145483004626,47.89796882343018,4.593984962403712,0.8794736842100634,55,0.19,0.75,0.021,0.026,0.22,2.726,54.912,26.43,7.138,1.935,5.183,0.113,2.077560440391964,1.8833213293548718
23101105,2023-04-21,1786500D,125.7,0.0,9957.0,3393.0,817.0,3534.0,1631.0,301.0,0.0,6279.0,1050.0,0.0,0.1344285714285714,0.0446428571428571,0.8788928571428573,1932.0,0.9999999999920444,49.95226730270523,2.9345711759496216,0.8442028985502877,2,0.2,0.73,0.028,0.028,0.22,15.9875,48.495,23.357,3.058,0.8220000000000001,5.508,1.3115,2.076162342666324,1.2325424762679342
23101101,2023-04-21,1786500D,131.78,9.0,2499.0,2460.0,779.0,2811.0,1634.0,237.0,203.0,7490.0,3152.0,0.0,0.1344285714285714,0.0446428571428571,0.8788928571428573,2074.0,0.9360704645479752,56.837152830043735,1.0158536585361724,0.7878495660555507,2,0.2,0.73,0.021,0.027,0.21,22.924,49.39,18.018,1.059,0.892,4.105,1.947,2.740995615738942,1.2063112131499891
23301096,2023-04-21,1786500D,131.86,9.0,10488.0,2007.0,862.0,3453.0,1729.0,281.0,0.0,6799.0,1110.0,0.0,0.1344285714285714,0.0446428571428571,0.8788928571428573,2010.0,0.9361067726754502,51.56226300582768,5.225710014945079,0.8601990049746964,2,0.25,0.72,0.02,0.026,0.26,20.272,52.049,17.446,1.278,0.379,4.705,2.194,2.983263598326359,1.3799146318831357
23301110,2023-04-21,EXPORTDSP14,135.5,0.0,5391.0,1524.0,811.0,4755.0,1786.0,247.0,0.0,6198.0,975.0,0.0,0.1344285714285714,0.0446428571428571,0.8788928571428573,2033.0,0.99999999999262,45.7416974166366,3.5374015748008283,0.8785046728967641,55,0.22,0.71,0.02,0.027,0.21,1.65,52.582,30.488,5.252,1.234,7.162,0.107,1.7246219948178032,1.636080774137341
23301112,2023-04-21,EXPORTDSP14,127.2,8.15,9975.0,2040.0,663.0,3515.0,1739.0,231.0,0.0,522.0,1030.0,0.0,0.1344285714285714,0.0446428571428571,0.8788928571428573,1970.0,0.9397857406653878,4.103773584873398,4.889705882350544,0.8827411167508209,55,0.2,0.73,0.016,0.032,0.2,20.017,53.314,17.676,0.842,0.378,4.036,2.026,3.016009503875092,1.4143895580198442
23301119,2023-04-21,1786500D,123.22,4.69,9096.0,2280.0,732.0,3408.0,1743.0,282.0,0.0,6478.0,1027.0,0.0,0.1344285714285714,0.0446428571428571,0.8788928571428573,2025.0,0.963333593925703,52.57263431218493,3.989473684208777,0.8607407407403157,2,0.24,0.74,0.018,0.035,0.219,20.254,52.27,17.346,1.202,0.381,4.672,2.195,3.013201129878365,1.3901226031222575
23101150,2023-04-22,2062BK1,124.2,8.0,9441.0,1758.0,805.0,5191.0,1634.0,305.0,247.0,6304.0,1840.0,0.0,0.14176,0.0474,1.00064,2186.0,0.9394856278295048,50.75684379991339,5.37030716723244,0.747483989020701,6,0.21,0.78,0.029,0.04,0.2,23.185,50.558,16.632,0.707,0.657,4.289,2.277,3.0396200324655798,1.2697272590285802
23101131,2023-04-22,1786500D,123.01,9.6,11025.0,1494.0,812.0,2563.0,1624.0,271.0,142.0,5860.0,1099.0,0.0,0.14176,0.0474,1.00064,2037.0,0.9276072694296992,47.6384033814516,7.379518072284217,0.7972508591061378,2,0.2,0.77,0.029,0.04,0.205,23.565,49.943,16.505,0.894,0.669,4.693,2.073,3.0257482127711133,1.2463627061965012
23101129,2023-04-22,R34,121.64,0.0,11169.0,2007.0,1088.0,4064.0,1262.0,241.0,0.0,5656.0,981.0,0.0,0.14176,0.0474,1.00064,1503.0,0.999999999991779,46.49786254483313,5.565022421521891,0.8396540252822091,66,0.6,0.79,0.02,0.019,0.23,23.638,50.029,16.615,0.796,0.661,4.3,2.249,3.0108931150698126,1.2428330103840615
23201149,2023-04-22,2062BK1,125.3,8.08,10158.0,2520.0,806.0,3743.0,1661.0,246.0,175.0,6470.0,1042.0,0.0,0.14176,0.0474,1.00064,2082.0,0.9394212025720542,51.63607342337082,4.030952380950781,0.7977905859746408,6,0.2,0.7,0.022,0.042,0.23,23.305,49.716,17.213,0.842,0.654,4.258,2.302,2.8881143255489716,1.2269799353389768
23301201,2023-04-23,2062BK1,130.52,8.89,11064.0,1005.0,914.0,3085.0,1848.0,227.0,88.0,6631.0,1003.0,276.0,0.1525999999999999,0.0356,0.95408,2163.0,0.9362312603045962,50.80447440966285,11.008955223869645,0.85436893203844,6,0.21,0.82,0.019,0.026,0.19,18.766,53.514,17.738,0.759,0.631,4.405,2.424,3.016742770167428,1.465936173126969
23201202,2023-04-23,C20MMNATLT,122.57,7.28,10449.0,0.0,806.0,5747.0,1627.0,351.0,226.0,6557.0,1080.0,0.0,0.1525999999999999,0.0356,0.95408,2204.0,0.9439353099657763,53.49596149095622,10449000000000.0,0.7382032667873238,41,0.23,0.82,0.029,0.023,0.25,22.269,48.362,19.919,1.294,0.461,4.112,1.744,2.4278112449799196,1.146317760553699
23201200,2023-04-23,2062BK1,121.6,7.28,10254.0,1215.0,690.0,4955.0,1596.0,351.0,226.0,6483.0,1080.0,0.0,0.1525999999999999,0.0356,0.95408,2173.0,0.9435133457406618,53.31414473640367,8.43950617283256,0.7344684767599013,6,0.21,0.76,0.028,0.03,0.23,3.523,51.957,29.105,3.446,3.43,6.684,0.266,1.785095856524428,1.5923564926905516
23201197,2023-04-23,2062BK1,122.23,7.43,10512.0,987.0,803.0,5327.0,1657.0,351.0,226.0,6354.0,1054.0,0.0,0.1525999999999999,0.0356,0.95408,2234.0,0.9426962825779523,51.98396465636927,10.65045592704088,0.7417188898832848,6,0.22,0.78,0.026,0.026,0.23,22.088,50.908,17.762,0.921,0.391,4.046,2.12,2.865957327028092,1.2774585330355575
23201189,2023-04-23,SEQRFE550D,122.65,8.46,10908.0,1974.0,756.0,4166.0,1644.0,257.0,149.0,6379.0,1007.0,0.0,0.1525999999999999,0.0356,0.95408,2050.0,0.9354740294337924,52.009783937611004,5.525835866258599,0.8019512195118039,73,0.22,0.95,0.02,0.029,0.2,23.122,49.463,17.839,0.978,0.898,4.072,1.954,2.7725896860986547,1.2075338118255945
23201184,2023-04-23,EXPORTDSP14,122.3,7.79,11031.0,1452.0,701.0,4167.0,1654.0,273.0,0.0,6545.0,1033.0,0.0,0.1525999999999999,0.0356,0.95408,1927.0,0.9401183795761388,53.515944398581226,7.597107438011297,0.8583290088215577,55,0.21,0.76,0.021,0.027,0.2,23.315,49.212,17.706,1.16,0.897,4.109,1.927,2.7792398486474275,1.1996489688459853
23301280,2023-04-24,2062BK1,133.12,4.29,11385.0,2040.0,718.0,4973.0,1695.0,406.0,210.0,6574.0,979.0,0.0,0.1401428571428571,0.0393928571428571,0.9598928571428572,2311.0,0.9687795647990048,49.38401442270595,5.580882352938441,0.7334487234960045,6,0.22,0.85,0.03,0.031,0.23,19.004,51.263,18.646,2.091,0.476,4.781,1.949,2.749128546146833,1.3615309022336723
23301242,2023-04-24,SEQRFE550D,125.5,10.2,10953.0,2004.0,823.0,3403.0,1723.0,248.0,0.0,7216.0,1058.0,325.0,0.1401428571428571,0.0393928571428571,0.9598928571428572,1971.0,0.92483419306614,57.49800796766934,5.465568862272722,0.8741755454079786,73,0.22,0.8,0.028,0.026,0.22,22.874,51.654,16.158,0.629,0.672,4.058,2.237,3.1966087010334796,1.323341787718085
23301245,2023-04-24,2062BK1,127.93,8.69,10983.0,2943.0,781.0,4307.0,1807.0,241.0,0.0,6688.0,982.0,0.0,0.1401428571428571,0.0393928571428571,0.9598928571428572,2048.0,0.9363929146469304,52.27858985341766,3.7319062181434814,0.8823242187495692,6,0.2,0.74,0.016,0.022,0.2,22.959,51.094,16.494,0.733,0.671,4.085,2.235,3.097544710518339,1.2950271201906016
23301249,2023-04-24,C20MMNATLT,125.64,8.49,10950.0,1917.0,814.0,4375.0,1786.0,322.0,0.0,6876.0,1008.0,0.0,0.1401428571428571,0.0393928571428571,0.9598928571428572,2108.0,0.9367031983826386,54.72779369583948,5.712050078244282,0.847248576849693,41,0.21,0.74,0.018,0.026,0.19,26.536,47.882,17.059,0.672,0.499,3.897,1.917,2.806682297772567,1.0983117717221764
23301274,2023-04-24,2062BK1,128.3,8.88,10770.0,2064.0,812.0,3035.0,1647.0,302.0,149.0,6377.0,3235.0,0.0,0.1401428571428571,0.0393928571428571,0.9598928571428572,2098.0,0.935267531703344,49.70381917342397,5.218023255811425,0.785033365109254,6,0.2,0.77,0.029,0.03,0.24,19.29,51.377,18.864,1.376,0.515,4.762,2.028,2.72340312748476,1.3465338749836198
23301277,2023-04-24,C25HMNV55ALK,123.48,8.49,10299.0,1647.0,787.0,3633.0,1936.0,0.0,813.0,6662.0,1095.0,0.0,0.1401428571428571,0.0393928571428571,0.9598928571428572,2749.0,0.935667197083158,53.95205701284457,6.253187613839555,0.7042560931245164,51,0.22,1.35,0.024,0.018,0.26,0.255,50.994,20.414,19.814,0.28,6.084,0.068,2.497869213813372,2.4670537010159648
23201282,2023-04-24,C25HMNV55ALK,129.08,8.15,10485.0,1506.0,814.0,3626.0,1809.0,0.0,908.0,6099.0,1935.0,0.0,0.1401428571428571,0.0393928571428571,0.9598928571428572,2717.0,0.9406106536403076,47.24976758562713,6.962151394417688,0.6658078763339471,51,0.24,1.37,0.025,0.017,0.24,0.678,51.164,20.454,19.075,0.29,6.109,0.14,2.501295526766072,2.4210476505938576
23201250,2023-04-24,SEQRFE550D,122.58,8.15,9519.0,1662.0,696.0,4529.0,1661.0,246.0,0.0,6016.0,963.0,0.0,0.1401428571428571,0.0393928571428571,0.9598928571428572,1907.0,0.9376577679114384,49.07815304251037,5.727436823101247,0.8710015731510902,73,0.2,0.8,0.017,0.03,0.23,2.558,53.294,29.967,3.011,2.988,6.446,0.21,1.7783635878270154,1.6385045809506242
23301299,2023-04-25,SEQRFE550D,124.95,7.28,10122.0,951.0,793.0,4051.0,1686.0,248.0,0.0,6400.0,1366.0,0.0,0.1400714285714285,0.0407857142857142,0.8967857142857143,1934.0,0.9449444150272636,51.22048819486818,10.6435331230172,0.8717683557389495,73,0.2,0.8,0.024,0.034,0.21,3.463,49.884,31.275,5.494,2.453,6.15,0.104,1.594960992454278,1.4359653415469646
23301297,2023-04-25,ASP1239,124.84,7.68,10353.0,1038.0,1017.0,3591.0,1241.0,268.0,0.0,6398.0,960.0,0.0,0.1400714285714285,0.0407857142857142,0.8967857142857143,1509.0,0.9420464835425442,51.24959948693328,9.97398843929675,0.8223989396946174,24,0.45,0.75,0.015,0.019,0.22,19.405,51.271,18.732,1.51,0.517,4.744,2.015,2.7369348209042865,1.3443547118359642
23101296,2023-04-25,1786500D,125.59,7.43,10842.0,1503.0,799.0,2990.0,1712.0,244.0,0.0,6201.0,1260.0,0.0,0.1400714285714285,0.0407857142857142,0.8967857142857143,1956.0,0.944143737776694,49.374950234498165,7.2135728542866175,0.875255623721434,2,0.19,0.75,0.016,0.022,0.225,2.244,53.57,26.313,6.061,3.407,6.333,0.223,2.035798434293532,1.8758316408712095
23101337,2023-04-25,2062BK1,124.09,0.0,9057.0,1851.0,680.0,4038.0,1683.0,258.0,150.0,5263.0,1080.0,0.0,0.1400714285714285,0.0407857142857142,0.8967857142857143,2091.0,0.9999999999919412,42.412764928339,4.893030794162673,0.8048780487801029,6,0.22,0.85,0.017,0.023,0.22,22.713,49.889,17.297,1.141,0.863,4.381,2.043,2.8840906463174933,1.2468821074204595
23101335,2023-04-25,1786500D,122.9,8.29,10461.0,1974.0,802.0,3558.0,1610.0,247.0,315.0,5640.0,1115.0,0.0,0.1400714285714285,0.0407857142857142,0.8967857142857143,2172.0,0.9368092080117632,45.89096826651024,5.299392097261753,0.7412523020254415,2,0.24,0.78,0.022,0.028,0.193,22.596,49.633,17.483,1.329,0.827,4.41,2.039,2.838766872569206,1.2383483033932137
23201384,2023-04-26,S.TOWER6VAN,126.79,7.53,9930.0,2847.0,789.0,959.0,2406.0,78.0,425.0,6680.0,1066.0,0.0,0.148076923076923,0.0478461538461538,1.0492692307692306,2909.0,0.9439398451388928,52.685543023482246,3.4878819810314408,0.8270883465105442,67,0.19,1.29,0.028,0.028,0.19,23.542,50.376,16.472,0.797,0.695,4.126,2.232,3.058095064651247,1.258927902036736
23201381,2023-04-26,2062BK1,125.02,8.08,9978.0,4230.0,814.0,2733.0,1654.0,307.0,233.0,6346.0,2584.0,0.0,0.148076923076923,0.0478461538461538,1.0492692307692306,2194.0,0.9392937640800956,50.75987841904687,2.3588652482263925,0.7538742023697567,6,0.21,0.73,0.03,0.03,0.21,19.525,50.813,19.109,1.378,0.514,4.795,2.057,2.658974358974359,1.3152064190500843
23301394,2023-04-26,1786500D,124.5,8.0,10047.0,2124.0,682.0,3823.0,1680.0,286.0,0.0,5967.0,1001.0,0.0,0.148076923076923,0.0478461538461538,1.0492692307692306,1966.0,0.9396226415023424,47.92771084298853,4.730225988698338,0.8545269582905114,2,0.19,0.76,0.02,0.033,0.195,23.029,49.402,17.966,0.987,0.893,4.084,1.964,2.7495964824400287,1.2050443945750804
23101426,2023-04-27,1786500D,127.38,6.68,6639.0,2991.0,880.0,1374.0,1600.0,305.0,281.0,6294.0,1108.0,0.0,0.1611666666666666,0.0428749999999999,0.9445,2186.0,0.9501715649638208,49.41121055071902,2.21965897693005,0.7319304666053377,2,0.2,0.75,0.024,0.04,0.221,7.798666666666667,52.434666666666665,26.994333333333334,3.393333333333333,1.3639999999999999,5.648333333333333,0.77,1.942360407971748,1.5070031231438372
23101434,2023-04-27,1786550D,130.6,0.0,10881.0,1992.0,863.0,5001.0,1726.0,281.0,156.0,6257.0,1081.0,0.0,0.1611666666666666,0.0428749999999999,0.9445,2163.0,0.9999999999923432,47.90964777911249,5.462349397587619,0.7979657882566815,3,0.2,0.79,0.02,0.04,0.2,0.5735,27.5275,14.265,2.211,1.056,3.473,0.0355,1.9295878312070658,1.8550153307052126
23301483,2023-04-28,SAILTOWER6VA,124.52,7.68,9525.0,1599.0,1033.0,2541.0,1807.0,0.0,993.0,6438.0,995.0,0.0,0.1538275862068965,0.0350689655172413,0.920896551724138,2800.0,0.941906202716022,51.70253774452536,5.956848030015037,0.6453571428569124,68,0.2,1.32,0.025,0.017,0.27,1.741,54.846,19.696,13.503,0.845,7.335,0.105,2.7844849469462347,2.5583543240973965
23101518,2023-04-28,S.TOWER6VAN,121.2,7.73,8976.0,2229.0,820.0,2491.0,2358.0,81.0,423.0,6251.0,1038.0,0.0,0.1538275862068965,0.0350689655172413,0.920896551724138,2862.0,0.9400449856438374,51.57590759033353,4.026917900401962,0.8238993710688945,67,0.19,1.3,0.032,0.032,0.2,21.996,48.823,18.667,0.731,0.846,5.04,2.2,2.615331047782301,1.2006443045445605
23101503,2023-04-28,EXPORTDSP14,128.96,0.0,7329.0,1056.0,722.0,3467.0,1732.0,305.0,0.0,6265.0,1071.0,0.0,0.1538275862068965,0.0350689655172413,0.920896551724138,2037.0,0.9999999999922458,48.58095533461088,6.940340909084337,0.8502700049087628,55,0.2,0.81,0.023,0.022,0.21,23.865,46.087,18.5,1.752,0.717,5.103,2.173,2.4910545375925626,1.087829863569844
23101496,2023-04-28,1786550D,130.3,8.5,9579.0,2208.0,820.0,2891.0,1307.0,403.0,596.0,6678.0,1135.0,0.0,0.1538275862068965,0.0350689655172413,0.920896551724138,2306.0,0.9387608069096632,51.250959324242125,4.338315217389339,0.566782307024906,3,0.2,0.74,0.02,0.02,0.17,24.491,47.574,16.997,1.211,0.748,5.07,2.074,2.7987998588069183,1.1466653811853744
23101493,2023-04-28,EXPORTDSP14,124.5,8.0,8973.0,2187.0,812.0,3103.0,1300.0,369.0,656.0,6359.0,1138.0,0.0,0.1538275862068965,0.0350689655172413,0.920896551724138,2325.0,0.9396226415023424,51.07630522047328,4.102880658434338,0.559139784945996,55,0.2,0.75,0.026,0.018,0.23,1.352,52.251,32.852,3.196,1.866,6.944,0.143,1.590448360880285,1.5275836865955272
23101490,2023-04-28,EXPORTDSP14,127.04,7.48,10524.0,1989.0,682.0,4324.0,1304.0,413.0,453.0,5823.0,978.0,0.0,0.1538275862068965,0.0350689655172413,0.920896551724138,2170.0,0.9443948855118616,45.835957178480506,5.291101055804278,0.6009216589858982,55,0.19,0.75,0.019,0.021,0.2,1.063,54.795,30.945,2.824,1.916,6.958,0.107,1.7706650294060622,1.7118622887312944
23101487,2023-04-28,2062BK1,126.97,6.7,10023.0,2001.0,732.0,4134.0,1277.0,397.0,461.0,6389.0,1222.0,0.0,0.1538275862068965,0.0350689655172413,0.920896551724138,2135.0,0.9498765616746476,50.31897298534836,5.008995502246372,0.598126463699954,6,0.22,0.79,0.019,0.022,0.21,1.894,56.98,25.704,6.224,1.571,5.764,0.063,2.2166893600466833,2.064567556795536
23201476,2023-04-28,2062BK1,127.93,7.48,9981.0,1821.0,764.0,2931.0,1762.0,321.0,17.0,6001.0,969.0,0.0,0.1538275862068965,0.0350689655172413,0.920896551724138,2100.0,0.9447603574260044,46.90846556674033,5.481054365730103,0.8390476190472195,6,0.22,0.75,0.019,0.026,0.21,20.485,49.85,19.839,0.878,0.666,4.498,2.075,2.512600806451613,1.2362058276503411
23201479,2023-04-28,EXPORTDSP14,124.59,7.43,9513.0,3621.0,693.0,1682.0,1603.0,307.0,176.0,6276.0,999.0,0.0,0.1538275862068965,0.0350689655172413,0.920896551724138,2086.0,0.9437206483794598,50.37322417489065,2.6271748135866813,0.7684563758385577,55,0.22,0.74,0.021,0.022,0.22,19.504,51.044,18.997,1.327,0.511,4.773,2.035,2.686809137803979,1.3257493117240662
23301539,2023-04-29,SAILTOWER6VA,123.58,8.14,9441.0,2286.0,994.0,3066.0,1859.0,0.0,905.0,6660.0,2432.0,0.0,0.1555,0.0414285714285714,0.9103214285714286,2764.0,0.9382022471838886,53.89221556842618,4.129921259840713,0.6725759768449087,68,0.18,1.43,0.037,0.019,0.2,0.401,55.247,26.393,7.286,1.826,6.938,0.162,2.0931651132833218,2.0618398955028923
23301544,2023-04-29,SAILTOWER6VA,129.1,6.09,9723.0,1191.0,901.0,4372.0,1873.0,0.0,889.0,6615.0,1029.0,0.0,0.1555,0.0414285714285714,0.9103214285714286,2762.0,0.954952289363452,51.239349341198775,8.16372795969088,0.6781317885587697,68,0.2,1.34,0.017,0.025,0.24,20.734,52.025,17.356,0.934,0.362,4.744,2.279,2.99734977242611,1.365808196161823
23301551,2023-04-29,SAILTOWER6VA,125.35,8.87,9858.0,1797.0,754.0,3442.0,1861.0,0.0,580.0,6161.0,954.0,491.0,0.1555,0.0414285714285714,0.9103214285714286,2441.0,0.9339144687756376,49.150378938578775,5.485809682801622,0.762392462105382,68,0.19,1.37,0.021,0.021,0.24,1.178,52.845,27.662,8.089,1.684,6.642,0.18,1.9103134150309076,1.8322873686765369
23201531,2023-04-29,C20MMNATLT,125.16,10.21,11163.0,1515.0,781.0,3922.0,1644.0,294.0,172.0,6298.0,1046.0,277.0,0.1555,0.0414285714285714,0.9103214285714286,2110.0,0.9245770850193944,50.31959092321573,7.368316831678305,0.7791469194309104,41,0.21,0.76,0.022,0.028,0.21,1.847,49.349,32.388,4.144,3.205,7.303,0.122,1.5236345672913645,1.4414359154106788
23301575,2023-04-29,1786550D,125.75,0.0,11589.0,1614.0,813.0,3825.0,1829.0,234.0,0.0,6131.0,933.0,276.0,0.1555,0.0414285714285714,0.9103214285714286,2063.0,0.9999999999920476,48.75546719643137,7.180297397765068,0.8865729520112038,3,0.22,0.77,0.02,0.03,0.18,18.56,51.925,19.022,1.168,0.586,4.423,2.638,2.7295904957157124,1.3816087060639122
23201522,2023-04-29,S.TOWER6VAN,123.71,0.0,10665.0,1005.0,800.0,2735.0,2504.0,152.0,422.0,6158.0,1130.0,412.0,0.1555,0.0414285714285714,0.9103214285714286,3078.0,0.9999999999919166,49.77770592474515,10.611940298496904,0.8135152696553563,67,0.2,1.32,0.029,0.023,0.2,0.901,53.979,31.049,3.65,1.636,7.365,0.051,1.7384541062801933,1.6894306907452035
23101552,2023-04-29,2830C20MMNC,124.8,7.48,10755.0,987.0,794.0,2598.0,1678.0,392.0,257.0,6421.0,1056.0,0.0,0.1555,0.0414285714285714,0.9103214285714286,2327.0,0.94345328091213,51.45032051240825,10.896656534943368,0.7211001289210481,17,0.21,0.69,0.02,0.03,0.18,23.279,50.726,16.434,0.799,0.692,4.121,2.201,3.0864618192881044,1.2772825703782043
23301585,2023-04-30,SEQRFE550D,123.15,6.71,11985.0,2691.0,799.0,5606.0,1785.0,227.0,0.0,6304.0,970.0,274.0,0.1500384615384615,0.0431923076923076,1.0213076923076922,2012.0,0.9483289696523308,51.189606170920094,4.45373467112432,0.8871769383693404,73,0.21,0.8,0.024,0.025,0.2,23.631,50.107,16.794,0.952,0.465,4.637,1.907,2.983447454599583,1.2394745955573148
23301635,2023-04-30,1786500D,126.18,8.08,10086.0,987.0,825.0,3947.0,1705.0,206.0,0.0,6396.0,1001.0,0.0,0.1500384615384615,0.0431923076923076,1.0213076923076922,1911.0,0.939818263064652,50.68949120264154,10.218844984792078,0.892203035059711,2,0.25,0.82,0.028,0.024,0.229,23.656,51.006,15.729,0.896,0.717,4.088,2.146,3.2425937698664975,1.2950286903976034
23201581,2023-04-30,R34,129.03,0.0,11952.0,1809.0,808.0,5157.0,1222.0,257.0,0.0,6286.0,1131.0,0.0,0.1500384615384615,0.0431923076923076,1.0213076923076922,1479.0,0.99999999999225,48.71735255329212,6.606965174125701,0.8262339418520445,66,0.62,0.76,0.014,0.017,0.26,23.373,50.288,16.94,0.926,0.465,4.603,1.904,2.968419809928575,1.2474078483901374
23201583,2023-04-30,SEQRFE550D,119.73,7.68,9966.0,2007.0,756.0,3506.0,1654.0,297.0,229.0,6112.0,978.0,0.0,0.1500384615384615,0.0431923076923076,1.0213076923076922,2180.0,0.9397221568092008,51.048191764377776,4.965620328846554,0.7587155963299272,73,0.22,0.8,0.016,0.027,0.2,23.406,50.051,17.034,1.006,0.46,4.616,1.923,2.938127384796008,1.2376301278405581
23201586,2023-04-30,2062BK1,131.31,7.68,10800.0,2016.0,751.0,4159.0,1654.0,304.0,240.0,6475.0,1135.0,0.0,0.1500384615384615,0.0431923076923076,1.0213076923076922,2198.0,0.9447442261965268,49.31079125695446,5.3571428571402,0.752502274794926,6,0.21,0.93,0.019,0.027,0.2,18.622,52.4,18.543,1.18,0.584,4.399,2.601,2.8257118205349436,1.4098907603723834
23201589,2023-04-30,SEQRFE550D,125.51,6.71,10914.0,2010.0,778.0,6016.0,1654.0,287.0,233.0,5903.0,1021.0,0.0,0.1500384615384615,0.0431923076923076,1.0213076923076922,2174.0,0.949251247912954,47.03210899492445,5.429850746265956,0.7608095676169454,73,0.22,0.82,0.023,0.028,0.22,2.275,52.614,30.583,4.286,2.812,5.887,0.155,1.7203112738686894,1.6012051492741717
23201596,2023-04-30,SAILTOWER6VA,121.7,9.0,10782.0,1011.0,927.0,3509.0,1725.0,0.0,1073.0,6688.0,1133.0,0.0,0.1500384615384615,0.0431923076923076,1.0213076923076922,2798.0,0.9311400152950948,54.95480690176701,10.664688427289155,0.6165117941384501,68,0.2,1.34,0.021,0.018,0.22,2.936,51.942,21.261,13.469,0.787,7.662,0.199,2.442949863606434,2.1465410364492934
23201599,2023-04-30,SAILTOWER6VA,127.93,8.0,9873.0,1677.0,921.0,4080.0,1725.0,0.0,1046.0,6411.0,1016.0,0.0,0.1500384615384615,0.0431923076923076,1.0213076923076922,2771.0,0.941146178173022,50.113343234189685,5.887298747760354,0.6225189462285736,68,0.18,1.28,0.018,0.024,0.22,0.741,55.513,23.533,10.49,1.142,6.848,0.097,2.3588425257074865,2.2868383110195674
23201603,2023-04-30,2062BK1,125.85,8.69,9846.0,1374.0,927.0,3562.0,1698.0,304.0,314.0,6312.0,1005.0,266.0,0.1500384615384615,0.0431923076923076,1.0213076923076922,2316.0,0.9354095436231946,50.154946364321376,7.165938864623605,0.7331606217613414,6,0.2,0.8,0.018,0.036,0.19,25.346,50.348,14.855,0.935,0.576,4.842,1.538,3.3890683898761442,1.2523755037062834
23101588,2023-04-30,2062BK1,131.4,7.47,12396.0,0.0,782.0,4944.0,1634.0,317.0,369.0,6410.0,1148.0,273.0,0.1500384615384615,0.0431923076923076,1.0213076923076922,2320.0,0.9462086843742624,48.782343987452194,12396000000000.0,0.7043103448272826,6,0.21,0.81,0.028,0.034,0.2,2.938,53.52,28.624,4.34,2.202,6.648,0.153,1.869694323144105,1.6956563064347496
23201615,2023-04-30,2062BK1,122.47,7.28,10494.0,1698.0,748.0,3061.0,1667.0,283.0,186.0,6104.0,1020.0,269.0,0.1500384615384615,0.0431923076923076,1.0213076923076922,2136.0,0.9438921001854036,49.840777332817495,6.180212014130636,0.7804307116101216,6,0.19,0.75,0.022,0.032,0.2,24.914,49.669,15.531,0.829,0.624,4.671,2.149,3.197849600824105,1.228032438312812
23201683,2023-05-01,EXPORTDSP14,123.78,7.69,10914.0,510.0,809.0,2546.0,1563.0,256.0,186.0,6031.0,1018.0,0.0,0.1920384615384615,0.0418076923076923,0.8954615384615384,2005.0,0.9415075682593634,48.72354176725865,21.39999999995804,0.7795511221941249,55,0.22,0.77,0.025,0.028,0.22,26.493,48.524,15.192,0.66,0.739,4.301,2.561,3.193839268083986,1.1640358873482703
23101684,2023-05-01,2062ACUK1,127.53,6.72,9774.0,3249.0,787.0,2869.0,1695.0,305.0,0.0,6275.0,1096.0,0.0,0.1920384615384615,0.0418076923076923,0.8954615384615384,2000.0,0.9499441340711364,49.204108836750535,3.008310249306553,0.8474999999995763,5,0.2,0.8,0.04,0.028,0.161,21.047,50.654,18.128,0.861,0.54,4.436,2.718,2.794086822218545,1.2929855013273435
23101676,2023-05-01,2062ACUK1,122.08,7.5,8319.0,1938.0,687.0,2551.0,1759.0,261.0,0.0,278.0,4013.0,0.0,0.1920384615384615,0.0418076923076923,0.8954615384615384,2020.0,0.942120697631254,2.2771952817637846,4.29256965944051,0.8707920792074897,5,0.21,0.82,0.024,0.027,0.24,2.265,53.371,30.189,3.356,2.51,6.668,0.258,1.7678370321298442,1.644461562162995
23101650,2023-05-01,1786500D,127.18,8.14,10974.0,2976.0,800.0,3611.0,1771.0,288.0,0.0,6140.0,1003.0,0.0,0.1920384615384615,0.0418076923076923,0.8954615384615384,2059.0,0.9398462902679589,48.278031136591615,3.687499999998761,0.8601262748903059,2,0.24,0.8,0.025,0.037,0.243,23.742,51.072,15.618,0.883,0.719,4.083,2.132,3.2698636276330113,1.2975280099590967
23101647,2023-05-01,EXPORTDSP14,127.14,7.28,11019.0,1998.0,792.0,2888.0,1800.0,294.0,0.0,6369.0,1044.0,0.0,0.1920384615384615,0.0418076923076923,0.8954615384615384,2094.0,0.945841392642867,50.09438414306989,5.515015015012255,0.8595988538677843,55,0.19,0.68,0.02,0.035,0.2,23.8,49.157,16.577,1.754,0.48,4.897,1.833,2.965194836530341,1.2174203774332557
23101642,2023-05-01,EXPORTDSP14,124.98,7.43,9891.0,1002.0,818.0,2521.0,1825.0,275.0,0.0,403.0,90.0,0.0,0.1920384615384615,0.0418076923076923,0.8954615384615384,2100.0,0.943886413405756,3.224515922521807,9.871257485020088,0.8690476190472052,55,0.2,0.74,0.02,0.025,0.2,13.887,52.5945,18.436500000000002,5.163,0.806,6.122,1.3545,2.852583050847457,1.6270785317638323
23201663,2023-05-01,EXPORTDSP14,119.9,9.49,9477.0,1728.0,751.0,2749.0,1637.0,294.0,186.0,5893.0,921.0,319.0,0.1920384615384615,0.0418076923076923,0.8954615384615384,2117.0,0.9266558466579592,49.14929107548666,5.4843749999968265,0.773264052904689,55,0.21,0.76,0.016,0.024,0.18,23.601,49.753,16.734,0.874,0.564,4.424,2.521,2.972990737974305,1.2334639032130108
23301661,2023-05-01,2062ACUK1,128.61,16.5,10257.0,1095.0,956.0,4478.0,1647.0,369.0,136.0,6323.0,1036.0,333.0,0.1920384615384615,0.0418076923076923,0.8954615384615384,2152.0,0.8862931569093357,49.16413964661252,9.36712328766268,0.7653345724903506,5,0.21,0.8,0.042,0.033,0.218,21.939,50.859,17.416,0.981,0.491,4.654,2.075,2.920078084629959,1.2922807195853236
23301675,2023-05-01,2062ACUK1,120.45,8.1,9819.0,1104.0,824.0,3013.0,1710.0,264.0,160.0,6207.0,1032.0,387.0,0.1920384615384615,0.0418076923076923,0.8954615384615384,2134.0,0.9369894982424194,51.53175591488973,8.894021739122378,0.8013120899715083,5,0.2,0.84,0.03,0.036,0.218,1.666,48.544,30.132,6.644,2.207,8.561,0.119,1.6109912720273452,1.5265888864429698
23301701,2023-05-01,SEQRFE550D,122.33,7.48,10062.0,2013.0,779.0,2545.0,1787.0,326.0,0.0,6239.0,977.0,0.0,0.1920384615384615,0.0418076923076923,0.8954615384615384,2113.0,0.9423773206922242,51.00138968322569,4.998509687031794,0.8457169900611237,73,0.22,0.8,0.03,0.028,0.23,2.211,53.064,30.491,3.403,2.509,6.665,0.261,1.7402597402597402,1.6226034308779014
23201742,2023-05-02,SEQRFE550D,126.43,9.49,11610.0,1683.0,751.0,4239.0,1671.0,300.0,199.0,6835.0,1094.0,0.0,0.1674827586206896,0.0357931034482758,1.1658275862068963,2170.0,0.9301795173563112,54.06153602741389,6.898395721921035,0.7700460829489539,73,0.2,0.82,0.018,0.016,0.2,26.546,47.974,16.911,0.741,0.509,3.904,1.874,2.836684011352885,1.1039164250540752
23301738,2023-05-02,SEQRFE550D,123.47,8.14,12933.0,1770.0,790.0,4234.0,1835.0,287.0,0.0,6468.0,995.0,364.0,0.1674827586206896,0.0357931034482758,1.1658275862068963,2122.0,0.9381505964521072,52.385194783733816,7.306779661012821,0.8647502356263597,73,0.21,0.82,0.026,0.021,0.19,10.4635,49.84,20.3435,9.676499999999999,0.5735,6.215999999999999,1.193,2.449802157831355,1.6177616203583487
23301726,2023-05-02,2062BK1,125.5,7.54,11541.0,1491.0,784.0,3317.0,1836.0,287.0,0.0,6466.0,1233.0,0.0,0.1674827586206896,0.0357931034482758,1.1658275862068963,2123.0,0.9433253156874376,51.52191235018707,7.740442655930423,0.8648139425337424,6,0.22,0.77,0.024,0.018,0.2,3.358,49.486,28.99,5.634,3.398,7.184,0.212,1.706943534200269,1.529753624532443
23101716,2023-05-02,2062BK1,126.71,8.16,12519.0,2112.0,820.0,4240.0,1724.0,281.0,362.0,6598.0,1086.0,0.0,0.1674827586206896,0.0357931034482758,1.1658275862068963,2367.0,0.9394972936832544,52.07165969495642,5.927556818179012,0.7283481199827933,6,0.18,0.77,0.032,0.019,0.21,17.848,50.035,21.481,0.726,0.758,4.42,3.027,2.32915929615492,1.272184083396898
23101708,2023-05-02,2062BK1,123.28,7.54,11115.0,2001.0,804.0,2631.0,1722.0,298.0,0.0,6580.0,1059.0,0.0,0.1674827586206896,0.0357931034482758,1.1658275862068963,2020.0,0.942363552966348,53.37443218645868,5.554722638677884,0.8524752475243305,6,0.21,0.78,0.025,0.024,0.21,2.431,52.723,28.372,5.792,2.248,6.395,0.089,1.858210270327424,1.7115634333203478
23101749,2023-05-02,2062BK1,125.7,10.21,8961.0,1530.0,782.0,3473.0,1766.0,301.0,0.0,6672.0,1169.0,0.0,0.1674827586206896,0.0357931034482758,1.1658275862068963,2067.0,0.924876756670408,53.0787589494584,5.856862745094212,0.8543783260760259,6,0.2,0.77,0.027,0.021,0.2,1.507,54.544,29.747,5.033,1.677,5.819,0.097,1.833535027564878,1.7451287793952965
23101740,2023-05-02,2062BK1,122.45,8.14,12000.0,2013.0,817.0,2575.0,1742.0,348.0,284.0,6451.0,2064.0,0.0,0.1674827586206896,0.0357931034482758,1.1658275862068963,2374.0,0.937667508990446,52.68272764350606,5.961251862888246,0.733782645324038,6,0.22,0.77,0.03,0.02,0.19,1.029,52.68,31.315,5.039,0.995,7.185,0.053,1.6822071784391364,1.6286906786211162
23201773,2023-05-03,EXPORTDSP14,125.64,10.21,11895.0,1095.0,806.0,3527.0,1664.0,263.0,236.0,6379.0,982.0,369.0,0.1545238095238095,0.0434285714285714,1.0927619047619048,2163.0,0.9248435774683488,50.77204711834788,10.863013698620216,0.7693018955151321,55,0.22,0.84,0.037,0.026,0.24,1.463,51.45,30.899,5.418,1.192,7.807,0.124,1.6650485436893203,1.5897784506998733
23301797,2023-05-03,SEQRFE550D,121.91,10.11,11910.0,1737.0,807.0,3542.0,1899.0,348.0,0.0,6494.0,997.0,0.0,0.1545238095238095,0.0434285714285714,1.0927619047619048,2247.0,0.9234206938272732,53.26880485560439,6.856649395505552,0.8451268357806653,73,0.21,0.83,0.024,0.034,0.25,20.595,52.307,17.053,1.081,0.384,4.708,2.195,3.0671396739767793,1.3893330500146088
23301795,2023-05-03,SEQRFE550D,133.91,10.21,11736.0,2661.0,796.0,2958.0,1861.0,240.0,0.0,6683.0,1022.0,0.0,0.1545238095238095,0.0434285714285714,1.0927619047619048,2101.0,0.9291562586668808,49.90665372227686,4.410372040584589,0.8857686815797783,73,0.21,0.82,0.02,0.032,0.24,31.019,44.825,15.394,0.654,0.397,3.904,2.416,2.911659629749919,0.9657646399793167
23301793,2023-05-03,1786550D,125.15,9.0,10797.0,1809.0,804.0,3057.0,1892.0,261.0,0.0,6475.0,995.0,0.0,0.1545238095238095,0.0434285714285714,1.0927619047619048,2153.0,0.932910920604302,51.73791450218347,5.968490878935341,0.8787738039940183,3,0.21,0.72,0.02,0.04,0.21,21.735,48.693,19.769,0.998,0.887,4.237,1.986,2.4629742033383915,1.1731839537405133
23301771,2023-05-03,SAILTOWER6VA,116.64,9.49,11757.0,1641.0,956.0,3952.0,2061.0,0.0,698.0,6497.0,1355.0,0.0,0.1545238095238095,0.0434285714285714,1.0927619047619048,2759.0,0.92476016807322,55.701303154529306,7.164533820836585,0.747009786154133,68,0.19,1.29,0.02,0.018,0.22,0.585,52.515,26.528,10.76,1.2,6.777,0.048,1.9795318330883185,1.9368223058198717
23101823,2023-05-04,EXPORTDSP14,119.82,10.27,10938.0,1848.0,792.0,3950.0,1768.0,277.0,84.0,6118.0,963.0,0.0,0.1585416666666666,0.044125,0.9919583333333332,2129.0,0.921054654462902,51.05992321773444,5.918831168827966,0.8304368247999857,55,0.2,0.73,0.023,0.025,0.21,21.425,48.632,19.237,0.809,0.803,4.368,3.011,2.5279135045222993,1.1959766864225463
23101796,2023-05-04,EXPORTDSP14,126.2,0.0,13011.0,1722.0,504.0,5360.0,1719.0,284.0,0.0,6886.0,1556.0,0.0,0.1585416666666666,0.044125,0.9919583333333332,2003.0,0.999999999992076,54.56418383474988,7.555749128915473,0.8582126809781038,55,0.2,0.73,0.021,0.022,0.23,2.607,48.055,31.551,6.994,1.764,7.242,0.08,1.5230413286004056,1.4068034778535672
23201841,2023-05-04,EXPORTDSP14,122.66,9.76,10095.0,882.0,949.0,2353.0,1708.0,294.0,253.0,6384.0,1025.0,0.0,0.1585416666666666,0.044125,0.9919583333333332,2255.0,0.9262951215758476,52.04630686407919,11.44557823127954,0.7574279379154069,55,0.21,0.78,0.017,0.03,0.21,1.622,53.565,30.425,4.827,1.919,6.123,0.052,1.760500887398935,1.6713991512730901
23201837,2023-05-04,2830C20MMNAK,120.76,9.68,10275.0,1992.0,811.0,3788.0,1714.0,280.0,182.0,6100.0,1373.0,0.0,0.1585416666666666,0.044125,0.9919583333333332,2176.0,0.925789635074166,50.51341503767378,5.158132530117893,0.7876838235290498,16,0.23,0.76,0.015,0.023,0.23,1.575,53.108,30.772,4.912,1.919,6.187,0.052,1.725798589672765,1.6417707431680475
23201809,2023-05-04,SAILTOWER6VA,120.39,10.48,10929.0,1803.0,764.0,3763.0,1900.0,128.0,905.0,6146.0,1426.0,0.0,0.1585416666666666,0.044125,0.9919583333333332,2933.0,0.9199205318184464,51.05075172314103,6.061564059896805,0.6478008864641501,68,0.18,1.32,0.014,0.014,0.27,1.492,54.498,29.655,5.149,1.661,5.885,0.088,1.8376719719449688,1.7496468473096183
23201817,2023-05-04,S.TOWER6VAN,122.16,9.88,11601.0,1506.0,792.0,3832.0,2494.0,125.0,439.0,6287.0,1999.0,0.0,0.1585416666666666,0.044125,0.9919583333333332,3058.0,0.9251741896324964,51.46529142066581,7.703187250990901,0.8155657292345273,67,0.19,1.26,0.028,0.027,0.2,1.804,46.929,31.178,8.289,2.168,7.781,0.043,1.5051476955643222,1.4228238789679535
23101846,2023-05-04,2830C20MMNC,128.74,9.28,9978.0,1323.0,917.0,2578.0,1533.0,342.0,430.0,6295.0,1002.0,0.0,0.1585416666666666,0.044125,0.9919583333333332,2305.0,0.932763367621122,48.897001708490784,7.541950113372984,0.6650759219086052,17,0.18,0.75,0.019,0.035,0.23,21.736,49.468,18.969,0.91,0.648,4.378,2.167,2.6076963626779124,1.2152508229745003
23101827,2023-05-04,2062BK1,125.86,9.68,12015.0,1989.0,726.0,4123.0,1678.0,291.0,152.0,6794.0,1238.0,0.0,0.1585416666666666,0.044125,0.9919583333333332,2121.0,0.928581968415755,53.980613379517074,6.040723981897416,0.7911362564824181,6,0.17,0.78,0.02,0.027,0.23,24.896,48.992,16.286,0.753,0.669,4.414,2.474,3.008043224657702,1.1896170750066775
23101825,2023-05-04,2062BK1,120.3,9.6,11469.0,1671.0,677.0,4328.0,1755.0,254.0,219.0,6147.0,970.0,0.0,0.1585416666666666,0.044125,0.9919583333333332,2228.0,0.926096997683402,51.097256857430615,6.863554757626054,0.7877019748649966,6,0.19,0.75,0.027,0.028,0.21,1.75,48.709,30.931,7.219,2.227,7.164,0.092,1.5747122720806932,1.4903922648552723
