Repository: SiddharthKumar268/FerroMind

# FerroMind
*Ferro-Alloy Optimisation using Machine Learning*
**SAIL Durgapur Steel Plant | Steel Melting Shop**
Intern: Siddharth Kumar | FY 2023-24 to FY 2025-26

---

## Quick Start

```bash

# 2. Place raw Excel files in data/raw/

## Dataset

| | |
|---|---|
| Total heats after cleaning | 47,421 |
| Training set | 37,936 heats (Apr 2023 – Jun 2025) |
| Test set | 9,485 heats (Jun 2025 – Dec 2025) |
| Input features | 21 (16 raw + 5 engineered) |
| Target variables | Mn, Si, C, S, P |
| BOF grades | 76 distinct grades |
| Split method | Chronological 80/20 — no shuffle, no leakage |

---

File: data/processed/sms_train.csv (part 3 of 253)
Heat_Number,Date,BOF Grade Code,Hot Metal Addn. Weight,Scrap Addn. Weight,Lime Into Converter,Dolomite Into Converter,Lime Into Ladle,Iron Ore Into Converter,SIMN Into Ladle,FESI Into Ladle,FEMN Into Ladle,Measered O2 Mainblow II,Duration of Mainblow I/II,Measered O2 2nd Blow,HM_P,HM_S,HM_Si,Total_FA_Ladle,HM_Ratio,O2_per_ton_HM,Lime_Dolo_Ratio,SiMn_FA_Fraction,Grade_Encoded,C,Mn,P,S,Si
23300426,2023-04-08,1786500D,125.95,0.0,10248.0,1533.0,801.0,4600.0,1754.0,240.0,0.0,5308.0,852.0,0.0,0.1597037037037037,0.048777777777777774,0.928962962962963,1994.0,0.9999999999920604,42.14370782022911,6.684931506844954,0.8796389167498097,2,0.21,0.75,0.028,0.025,0.232
23300429,2023-04-08,1786500D,120.53,8.33,12834.0,0.0,820.0,6350.0,1772.0,271.0,0.0,6512.0,1334.0,480.0,0.1597037037037037,0.048777777777777774,0.928962962962963,2043.0,0.9353562005204458,54.02804281047019,12834000000000.0,0.8673519334308041,2,0.22,0.7,0.031,0.027,0.173
23200379,2023-04-08,1786500D,124.83,7.43,10485.0,1155.0,798.0,4569.0,1650.0,287.0,0.0,5689.0,922.0,0.0,0.1597037037037037,0.048777777777777774,0.928962962962963,1937.0,0.9438227733181325,45.573980613269455,9.077922077914218,0.8518327310269221,2,0.21,0.76,0.025,0.026,0.24
23100342,2023-04-08,S.TOWER6VAN,128.61,0.0,11142.0,1998.0,762.0,3196.0,2355.0,13.0,635.0,6934.0,1127.0,0.0,0.1597037037037037,0.048777777777777774,0.928962962962963,3003.0,0.9999999999922247,53.91493662970286,5.576576576573785,0.7842157842155231,67,0.2,1.31,0.031,0.027,0.21
23200381,2023-04-08,S.TOWER6VAN,131.87,7.88,10800.0,1218.0,800.0,5502.0,2454.0,98.0,473.0,6068.0,978.0,354.0,0.1597037037037037,0.048777777777777774,0.928962962962963,3025.0,0.9436135956998669,46.01501478694157,8.866995073884345,0.8112396694212194,67,0.18,1.33,0.019,0.023,0.23
23200382,2023-04-08,1786500D,119.12,7.68,11097.0,870.0,798.0,4613.0,1667.0,273.0,145.0,5698.0,912.0,356.0,0.1597037037037037,0.048777777777777774,0.928962962962963,2085.0,0.9394321766487426,47.83411685654941,12.755172413778443,0.7995203836926621,2,0.19,0.76,0.021,0.024,0.22
23200384,2023-04-08,S.TOWER6VAN,116.38,7.29,10173.0,888.0,808.0,4518.0,2410.0,105.0,422.0,5889.0,943.0,264.0,0.1597037037037037,0.048777777777777774,0.928962962962963,2937.0,0.9410528018036625,50.6014779167331,11.45608108106818,0.8205652025873951,67,0.19,1.31,0.02,0.027,0.25
23200386,2023-04-08,S.TOWER6VAN,123.79,7.88,9927.0,1113.0,803.0,4834.0,2457.0,88.0,476.0,6200.0,1135.0,0.0,0.1597037037037037,0.048777777777777774,0.928962962962963,3021.0,0.9401534138304841,50.084821067533035,8.919137466299263,0.8133068520354806,67,0.2,1.34,0.026,0.026,0.22
23200388,2023-04-08,1786500D,133.05,0.0,10023.0,1104.0,795.0,6056.0,1711.0,294.0,0.0,5902.0,951.0,0.0,0.1597037037037037,0.048777777777777774,0.928962962962963,2005.0,0.9999999999924841,44.35926343446555,9.078804347817863,0.8533665835407215,2,0.2,0.73,0.026,0.03,0.232
23200390,2023-04-08,2830C20MMNC,128.13,7.67,9891.0,1884.0,800.0,3210.0,1735.0,277.0,0.0,6734.0,1211.0,0.0,0.1597037037037037,0.048777777777777774,0.928962962962963,2012.0,0.9435198821727283,52.55599781430926,5.249999999997214,0.8623260437371459,17,0.23,0.74,0.029,0.027,0.2
23200393,2023-04-08,S.TOWER6VAN,128.23,7.29,10179.0,1101.0,803.0,3519.0,2440.0,7.0,429.0,6640.0,1147.0,313.0,0.1597037037037037,0.048777777777777774,0.928962962962963,2876.0,0.9462072018820381,51.78195430046182,9.245231607621031,0.8484005563279386,67,0.2,1.36,0.031,0.035,0.24
23200397,2023-04-08,S.TOWER6VAN,127.64,7.43,10401.0,87.0,657.0,4856.0,2410.0,101.0,429.0,6212.0,1026.0,0.0,0.1597037037037037,0.048777777777777774,0.928962962962963,2940.0,0.9449914858892058,48.668129112749384,119.55172413655687,0.8197278911561837,67,0.2,1.32,0.027,0.038,0.23
23200400,2023-04-08,2062BK1,124.8,7.48,9975.0,219.0,679.0,4983.0,1603.0,273.0,0.0,6064.0,986.0,521.0,0.1597037037037037,0.048777777777777774,0.928962962962963,1876.0,0.94345328091213,48.58974358935425,45.547945205271475,0.8544776119398431,6,0.19,0.75,0.019,0.037,0.2
23200403,2023-04-08,1786500D,131.63,0.0,9714.0,0.0,786.0,3934.0,1627.0,257.0,0.0,6360.0,1004.0,0.0,0.1597037037037037,0.048777777777777774,0.928962962962963,1884.0,0.9999999999924031,48.317252905505455,9714000000000.0,0.8635881104029387,2,0.22,0.73,0.014,0.038,0.22
23200406,2023-04-08,2062BK1,127.62,7.28,11643.0,0.0,605.0,3861.0,1600.0,250.0,0.0,6564.0,1065.0,0.0,0.1597037037037037,0.048777777777777774,0.928962962962963,1850.0,0.9460340993258264,51.43394452239904,11643000000000.0,0.8648648648643974,6,0.22,0.73,0.014,0.034,0.2
23200409,2023-04-08,IS2062E350BR,117.98,8.08,9681.0,1701.0,1600.0,3621.0,4988.0,0.0,1108.0,6319.0,994.0,263.0,0.1597037037037037,0.048777777777777774,0.928962962962963,6096.0,0.9359035379903545,53.559925410632644,5.691358024688012,0.8182414698161387,59,0.2,1.39,0.024,0.033,0.25
23300399,2023-04-08,1786500D,126.84,7.43,9957.0,1995.0,801.0,4236.0,1706.0,261.0,0.0,6196.0,1080.0,0.0,0.1597037037037037,0.048777777777777774,0.928962962962963,1967.0,0.9446637372388124,48.84894355054518,4.99097744360652,0.8673106253173019,2,0.2,0.71,0.014,0.03,0.226
23300396,2023-04-08,1786500D,125.44,7.08,8988.0,1965.0,792.0,3574.0,1717.0,243.0,0.0,6207.0,1012.0,0.0,0.1597037037037037,0.048777777777777774,0.928962962962963,1960.0,0.9465741020151933,49.48182397919737,4.57404580152439,0.8760204081628183,2,0.21,0.74,0.014,0.038,0.203
23300394,2023-04-08,2062BK1,127.0,8.1,9912.0,2022.0,809.0,3681.0,1671.0,281.0,0.0,6200.0,1004.0,0.0,0.1597037037037037,0.048777777777777774,0.928962962962963,1952.0,0.9400444115400441,48.81889763741087,4.902077151332887,0.8560450819667745,6,0.21,0.78,0.016,0.027,0.21
23300391,2023-04-08,ASP1239,133.79,8.14,11085.0,993.0,1235.0,4278.0,1193.0,234.0,0.0,5684.0,1214.0,0.0,0.1597037037037037,0.048777777777777774,0.928962962962963,1427.0,0.9426477841122902,42.484490619310236,11.163141993946462,0.8360196215831562,24,0.45,0.73,0.018,0.015,0.26
23100392,2023-04-08,1786500D,120.2,7.68,9936.0,1989.0,853.0,3092.0,1669.0,295.0,0.0,6375.0,1034.0,0.0,0.1597037037037037,0.048777777777777774,0.928962962962963,1964.0,0.93994369720879,53.036605656796695,4.99547511311966,0.8497963340117872,2,0.21,0.74,0.017,0.028,0.232
23100398,2023-04-08,2830C20MMNC,118.7,7.48,8403.0,1992.0,777.0,2179.0,1675.0,284.0,0.0,6078.0,1039.0,0.0,0.1597037037037037,0.048777777777777774,0.928962962962963,1959.0,0.9407196069033069,51.204717775474265,4.218373493973786,0.855028075548313,17,0.22,0.76,0.023,0.025,0.2
23100401,2023-04-08,2830C20MMNC,120.6,7.67,8733.0,1491.0,799.0,3427.0,1691.0,264.0,0.0,6101.0,990.0,0.0,0.1597037037037037,0.048777777777777774,0.928962962962963,1955.0,0.9402042566388074,50.58872305099015,5.857142857138929,0.864961636828202,17,0.2,0.76,0.018,0.023,0.22
23100407,2023-04-08,S.TOWER6VAN,128.62,0.0,11115.0,195.0,815.0,3878.0,2450.0,99.0,585.0,6445.0,1163.0,0.0,0.1597037037037037,0.048777777777777774,0.928962962962963,3134.0,0.9999999999922252,50.10884776823116,56.9999999997077,0.7817485641350409,67,0.19,1.31,0.035,0.031,0.22
23100411,2023-04-08,S.TOWER6VAN,130.42,0.0,12114.0,2157.0,1015.0,4556.0,2465.0,91.0,501.0,6217.0,1667.0,0.0,0.1597037037037037,0.048777777777777774,0.928962962962963,3057.0,0.9999999999923326,47.6690691608061,5.616133518773474,0.8063460909385651,67,0.19,1.31,0.017,0.025,0.2
23100413,2023-04-08,IS2062E350BR,129.4,8.09,11049.0,2556.0,757.0,2946.0,2527.0,102.0,680.0,6352.0,1172.0,0.0,0.1597037037037037,0.048777777777777774,0.928962962962963,3309.0,0.9411593570373035,49.088098917704116,4.322769953049952,0.763674826231259,59,0.2,1.36,0.018,0.03,0.23
23100418,2023-04-08,2830C20MMNC,128.12,7.28,12012.0,2394.0,501.0,2983.0,1677.0,267.0,0.0,6129.0,3265.0,0.0,0.1597037037037037,0.048777777777777774,0.928962962962963,1944.0,0.9462333825631741,47.83796440799377,5.017543859647027,0.8626543209872106,17,0.21,0.72,0.016,0.028,0.19
23100421,2023-04-08,2830C20MMNC,126.87,8.14,11133.0,2391.0,556.0,2529.0,1685.0,274.0,0.0,5838.0,1692.0,0.0,0.1597037037037037,0.048777777777777774,0.928962962962963,1959.0,0.9397081697582425,46.01560652600287,4.656210790462294,0.860132720775467,17,0.22,0.77,0.017,0.023,0.23
23100424,2023-04-08,1786500D,126.6,10.92,11007.0,2730.0,584.0,2604.0,1701.0,202.0,0.0,6459.0,1181.0,0.0,0.1597037037037037,0.048777777777777774,0.928962962962963,1903.0,0.9205933682306532,51.01895734556857,4.031868131866655,0.8938518129264877,2,0.2,0.74,0.016,0.017,0.207
23100427,2023-04-08,1786500D,142.23,9.68,11373.0,1494.0,805.0,1956.0,2548.0,85.0,538.0,6548.0,1026.0,0.0,0.1597037037037037,0.048777777777777774,0.928962962962963,3171.0,0.9362780593710995,46.03810729068384,7.612449799191692,0.8035320088297687,2,0.21,1.25,0.018,0.016,0.188
23100303,2023-04-08,20MN5CR5BRC,124.64,7.29,10593.0,4419.0,536.0,2450.0,2031.0,0.0,487.0,6652.0,1053.0,0.0,0.1597037037037037,0.048777777777777774,0.928962962962963,2518.0,0.9447434245361576,53.369704749250886,2.3971486761705365,0.8065925337566296,10,0.22,1.2,0.017,0.015,0.21
23200410,2023-04-08,1786500D,124.9,7.43,12474.0,576.0,803.0,6097.0,1610.0,307.0,223.0,6598.0,1106.0,287.0,0.1597037037037037,0.048777777777777774,0.928962962962963,2140.0,0.9438524899800208,52.826261008384094,21.6562499999624,0.7523364485977793,2,0.24,0.79,0.027,0.023,0.2
23200370,2023-04-08,IS2062E350BR,124.58,6.81,11235.0,2199.0,451.0,3756.0,2406.0,0.0,479.0,6477.0,1039.0,0.0,0.1597037037037037,0.048777777777777774,0.928962962962963,2885.0,0.9481695714974644,51.990688713661974,5.109140518415139,0.8339688041591563,59,0.2,1.38,0.034,0.025,0.24
23300368,2023-04-08,IS2062E350BR,125.12,7.54,10101.0,1989.0,779.0,4941.0,2544.0,0.0,315.0,6396.0,1036.0,0.0,0.1597037037037037,0.048777777777777774,0.928962962962963,2859.0,0.9431629730066098,51.118925830793486,5.078431372546467,0.8898216159493215,59,0.2,1.37,0.027,0.023,0.22
23200377,2023-04-08,2830C20MMNC,124.62,8.86,10026.0,1212.0,789.0,5173.0,1644.0,273.0,159.0,6114.0,983.0,369.0,0.1597037037037037,0.048777777777777774,0.928962962962963,2076.0,0.9336230146768533,49.06114588309211,8.272277227715946,0.7919075144504856,17,0.19,0.74,0.024,0.024,0.21
23300371,2023-04-08,IS2062E350BR,131.51,0.0,10926.0,2109.0,801.0,4982.0,2540.0,0.0,438.0,6071.0,5274.0,0.0,0.1597037037037037,0.048777777777777774,0.928962962962963,2978.0,0.9999999999923961,46.16378982551773,5.180654338546619,0.8529214237740588,59,0.19,1.39,0.019,0.023,0.21
23300374,2023-04-08,R34,123.13,0.0,11892.0,2019.0,986.0,5076.0,1233.0,220.0,0.0,5761.0,936.0,0.0,0.1597037037037037,0.048777777777777774,0.928962962962963,1453.0,0.9999999999918785,46.78794769717544,5.890044576520114,0.848589125945734,66,0.63,0.71,0.015,0.012,0.22
23300376,2023-04-08,1786500D,124.64,8.09,10776.0,2043.0,801.0,2970.0,2554.0,0.0,339.0,6186.0,1044.0,0.0,0.1597037037037037,0.048777777777777774,0.928962962962963,2893.0,0.9390491976121522,49.63093709844647,5.274596182082587,0.882820601451475,2,0.19,1.33,0.022,0.026,0.222
23300378,2023-04-08,C20MMNATLT,0.0,8.49,10620.0,1989.0,804.0,3069.0,1834.0,322.0,0.0,6188.0,1050.0,0.0,0.1597037037037037,0.048777777777777774,0.928962962962963,2156.0,0.0,6188000000000.0,5.33936651583442,0.8506493506489561,41,0.21,0.79,0.016,0.026,0.24
23300380,2023-04-08,2830C20MMNC,132.92,7.43,12117.0,2037.0,796.0,3885.0,1756.0,251.0,0.0,6725.0,1112.0,0.0,0.1597037037037037,0.048777777777777774,0.928962962962963,2007.0,0.9470609191239967,50.59434246125043,5.9484536082445025,0.8749377179866094,17,0.21,0.78,0.032,0.034,0.23
23300383,2023-04-08,1786500D,126.5,6.09,10596.0,2001.0,790.0,4349.0,3178.0,554.0,0.0,6338.0,1062.0,0.0,0.1597037037037037,0.048777777777777774,0.928962962962963,3732.0,0.9540689343015758,50.1027667980229,5.295352323835434,0.8515541264735125,2,0.19,0.83,0.02,0.028,0.212
23300385,2023-04-08,2830C20MMNC,124.78,7.43,10698.0,1986.0,867.0,4083.0,1810.0,339.0,0.0,6236.0,1047.0,0.0,0.1597037037037037,0.048777777777777774,0.928962962962963,2149.0,0.9438015278651857,49.97595768512601,5.386706948637771,0.8422522103299943,17,0.2,0.84,0.027,0.033,0.24
23300387,2023-04-08,2830C20MMNC,112.69,10.93,10638.0,2016.0,804.0,3112.0,1554.0,295.0,0.0,6088.0,1051.0,0.0,0.1597037037037037,0.048777777777777774,0.928962962962963,1849.0,0.9115838860951982,54.02431449060232,5.276785714283097,0.8404542996209624,17,0.21,0.78,0.018,0.027,0.23
23300389,2023-04-08,2830C20MMNC,132.51,0.0,10161.0,2007.0,777.0,5847.0,1750.0,268.0,0.0,6399.0,1029.0,0.0,0.1597037037037037,0.048777777777777774,0.928962962962963,2018.0,0.9999999999924535,48.29069504151921,5.062780269055773,0.8671952428142382,17,0.19,0.74,0.019,0.032,0.21
23200375,2023-04-08,C20MMNATLT,127.58,7.54,11124.0,1086.0,814.0,4773.0,1657.0,240.0,0.0,6223.0,1019.0,0.0,0.1597037037037037,0.048777777777777774,0.928962962962963,1897.0,0.9441977501410288,48.777237811186886,10.243093922642501,0.8734844491297451,41,0.21,0.75,0.025,0.025,0.22
23200417,2023-04-08,IS2062E350BR,0.0,8.87,11340.0,570.0,792.0,7626.0,2494.0,0.0,523.0,6933.0,1147.0,0.0,0.1597037037037037,0.048777777777777774,0.928962962962963,3017.0,0.0,6933000000000.0,19.894736842070362,0.8266489890617081,59,0.2,1.36,0.029,0.027,0.22
23100307,2023-04-08,20MN5CR5BRC,130.5,5.88,9165.0,3282.0,499.0,0.0,2418.0,0.0,423.0,6138.0,958.0,0.0,0.1597037037037037,0.048777777777777774,0.928962962962963,2841.0,0.9568851737721303,47.034482758260275,2.7925045703830613,0.8511087645192358,10,0.2,1.3,0.023,0.018,0.22
23200425,2023-04-09,IS2062E350BR,127.89,9.59,10950.0,1110.0,795.0,4791.0,2535.0,95.0,526.0,6198.0,1237.0,409.0,0.18472000000000002,0.037040000000000003,0.90932,3156.0,0.9302443991785698,48.46352333999168,9.864864864855978,0.8032319391632436,59,0.2,1.36,0.025,0.022,0.22
23300442,2023-04-09,1786500D,122.87,7.43,10503.0,1176.0,793.0,4747.0,1755.0,308.0,0.0,6182.0,1096.0,232.0,0.18472000000000002,0.037040000000000003,0.90932,2063.0,0.9429777436612204,50.3133393012915,8.931122448971998,0.8507028599123361,2,0.2,0.76,0.028,0.032,0.236
23300439,2023-04-09,1786500D,125.05,7.28,10446.0,1812.0,815.0,4158.0,1765.0,332.0,0.0,6201.0,992.0,0.0,0.18472000000000002,0.037040000000000003,0.90932,2097.0,0.9449860197918464,49.58816473370981,5.764900662248474,0.841678588459303,2,0.19,0.75,0.026,0.025,0.206
23300437,2023-04-09,IS2062E350BR,117.94,7.48,10104.0,1581.0,690.0,4231.0,2532.0,0.0,491.0,5717.0,1276.0,0.0,0.18472000000000002,0.037040000000000003,0.90932,3023.0,0.940360389085151,48.473800236997846,6.390891840603168,0.8375785643397825,59,0.2,1.39,0.027,0.028,0.21
23300434,2023-04-09,1786500D,122.79,8.08,10896.0,1530.0,765.0,4585.0,1770.0,309.0,0.0,6074.0,974.0,0.0,0.18472000000000002,0.037040000000000003,0.90932,2079.0,0.9382593413239226,49.466568938435806,7.121568627446326,0.8513708513704419,2,0.22,0.8,0.021,0.03,0.222
23200476,2023-04-09,IS2062E350BR,124.46,8.88,10134.0,1989.0,809.0,2710.0,2444.0,98.0,429.0,6324.0,1297.0,0.0,0.18472000000000002,0.037040000000000003,0.90932,2971.0,0.9334033298265082,50.811505704235806,5.095022624431827,0.822618646919952,59,0.19,1.35,0.029,0.024,0.23
23200479,2023-04-09,IS2062E350BR,124.7,9.88,11193.0,2544.0,809.0,5640.0,2460.0,101.0,425.0,6663.0,1070.0,0.0,0.18472000000000002,0.037040000000000003,0.90932,2986.0,0.9265864169941552,53.43223736925876,4.3997641509416665,0.823844608171191,59,0.2,1.36,0.026,0.022,0.22
23200482,2023-04-09,IS2062E350BR,122.72,8.15,9726.0,2223.0,984.0,3051.0,2460.0,94.0,429.0,6615.0,1044.0,0.0,0.18472000000000002,0.037040000000000003,0.90932,2983.0,0.9377244593800128,53.903194262924515,4.375168690956197,0.8246731478374708,59,0.2,1.41,0.03,0.021,0.22
23100487,2023-04-09,2830C20MMNC,129.9,7.28,10011.0,1485.0,800.0,5019.0,1753.0,247.0,0.0,6408.0,1029.0,0.0,0.18472000000000002,0.037040000000000003,0.90932,2000.0,0.9469310395032299,49.330254041190685,6.741414141409602,0.8764999999995617,17,0.2,0.76,0.016,0.02,0.25
23100481,2023-04-09,1786500D,129.57,8.08,11037.0,948.0,759.0,4619.0,1756.0,257.0,0.0,6395.0,996.0,0.0,0.18472000000000002,0.037040000000000003,0.90932,2013.0,0.9413003995572735,49.35556070039859,11.642405063278858,0.87232985593598,2,0.2,0.74,0.02,0.021,0.196
23100478,2023-04-09,1786500D,128.9,8.08,12270.0,2535.0,710.0,2815.0,1737.0,285.0,0.0,6886.0,1325.0,0.0,0.18472000000000002,0.037040000000000003,0.90932,2022.0,0.9410132866043144,53.421256787793475,4.840236686388623,0.8590504451034328,2,0.21,0.73,0.016,0.02,0.226
23100475,2023-04-09,1786500D,121.0,8.69,11196.0,2502.0,702.0,2459.0,1780.0,301.0,0.0,6577.0,1106.0,0.0,0.18472000000000002,0.037040000000000003,0.90932,2081.0,0.9329940627578612,54.35537190037723,4.474820143883104,0.8553580009606654,2,0.2,0.75,0.017,0.025,0.203
23100471,2023-04-09,2062BK1,119.3,7.43,10482.0,2877.0,511.0,2565.0,1749.0,275.0,0.0,6346.0,1187.0,0.0,0.18472000000000002,0.037040000000000003,0.90932,2024.0,0.941371419545953,53.19362950500257,3.6433785192896617,0.8641304347821818,6,0.2,0.78,0.019,0.018,0.23
23100469,2023-04-09,2830C20MMNC,124.6,8.15,10416.0,2634.0,777.0,2498.0,1712.0,332.0,0.0,6790.0,1332.0,0.0,0.18472000000000002,0.037040000000000003,0.90932,2044.0,0.9386064030061122,54.49438202203456,3.954441913438134,0.8375733855181813,17,0.2,0.71,0.016,0.022,0.21
23100465,2023-04-09,IS2062E350BR,118.33,8.15,10575.0,771.0,717.0,2919.0,2443.0,186.0,568.0,6289.0,1569.0,0.0,0.18472000000000002,0.037040000000000003,0.90932,3197.0,0.9355629348439629,53.14797599887477,13.715953307375207,0.7641538942756446,59,0.2,1.35,0.023,0.02,0.21
23100463,2023-04-09,R34,138.22,0.0,11052.0,2388.0,1015.0,4710.0,1111.0,197.0,0.0,5864.0,1441.0,0.0,0.18472000000000002,0.037040000000000003,0.90932,1308.0,0.9999999999927652,42.42511937460263,4.628140703515649,0.8493883792042436,66,0.63,0.78,0.015,0.012,0.27
23100460,2023-04-09,2062BK1,129.09,9.59,11418.0,543.0,769.0,5704.0,1763.0,302.0,0.0,6689.0,1103.0,0.0,0.18472000000000002,0.037040000000000003,0.90932,2065.0,0.930847995378347,51.81656208806402,21.02762430935354,0.8537530266339691,6,0.22,0.8,0.024,0.023,0.16
23100457,2023-04-09,2830C20MMNC,126.36,7.43,10305.0,549.0,797.0,6404.0,1767.0,298.0,0.0,6175.0,1024.0,0.0,0.18472000000000002,0.037040000000000003,0.90932,2065.0,0.9444652066601058,48.86831275681491,18.7704918032445,0.8556900726388108,17,0.2,0.75,0.037,0.024,0.23
23100454,2023-04-09,2062BK1,127.13,7.43,10308.0,561.0,830.0,4787.0,1719.0,315.0,0.0,6654.0,1107.0,0.0,0.18472000000000002,0.037040000000000003,0.90932,2034.0,0.9447829964257968,52.34012428181908,18.374331550769387,0.8451327433624164,6,0.21,0.82,0.03,0.024,0.21
23100451,2023-04-09,2062BK1,128.01,8.87,12159.0,567.0,777.0,5553.0,1709.0,271.0,0.0,6799.0,1130.0,0.0,0.18472000000000002,0.037040000000000003,0.90932,1980.0,0.9351987141953887,53.11303804348792,21.444444444406624,0.8631313131308772,6,0.21,0.75,0.037,0.03,0.23
23100448,2023-04-09,2062BK1,133.42,7.86,9558.0,2391.0,799.0,3951.0,2462.0,0.0,365.0,6638.0,1066.0,0.0,0.18472000000000002,0.037040000000000003,0.90932,2827.0,0.9443657984078117,49.75266077012628,3.997490589709746,0.8708878669965083,6,0.18,1.19,0.021,0.026,0.19
23100443,2023-04-09,1786500D,124.68,7.28,9708.0,2355.0,782.0,4176.0,1668.0,236.0,0.0,6549.0,1040.0,0.0,0.18472000000000002,0.037040000000000003,0.90932,1904.0,0.9448317671950226,52.5264677570378,4.122292993628823,0.8760504201676071,2,0.21,0.76,0.021,0.027,0.221
23100440,2023-04-09,2062BK1,120.59,7.43,9051.0,1770.0,802.0,4658.0,1676.0,271.0,0.0,6179.0,982.0,0.0,0.18472000000000002,0.037040000000000003,0.90932,1947.0,0.9419621933999223,51.239737954629405,5.113559322031009,0.8608115048788594,6,0.21,0.76,0.02,0.019,0.2
23100436,2023-04-09,1786500D,131.04,7.68,9882.0,2049.0,800.0,3077.0,1658.0,316.0,0.0,6009.0,946.0,479.0,0.18472000000000002,0.037040000000000003,0.90932,1974.0,0.9446366781938824,45.856227105877174,4.822840409953723,0.8399189463014995,2,0.19,0.77,0.018,0.025,0.21
23300447,2023-04-09,FE500DHCR,127.64,7.67,10263.0,1122.0,2385.0,5006.0,5415.0,897.0,0.0,6425.0,1070.0,0.0,0.18472000000000002,0.037040000000000003,0.90932,6312.0,0.9433153499302098,50.33688498863729,9.14705882352126,0.8578897338401682,57,0.2,0.82,0.018,0.024,0.19
23300450,2023-04-09,FE500DHCR,123.68,7.43,10266.0,1119.0,779.0,3840.0,1615.0,277.0,0.0,6668.0,1062.0,0.0,0.18472000000000002,0.037040000000000003,0.90932,1892.0,0.9433300282133832,53.91332470849035,9.174262734576251,0.8535940803378153,57,0.18,0.77,0.023,0.023,0.21
23300483,2023-04-09,2830C20MMNC,124.18,7.88,10668.0,1818.0,760.0,3608.0,1738.0,288.0,0.0,6559.0,1599.0,0.0,0.18472000000000002,0.037040000000000003,0.90932,2026.0,0.9403301529536551,52.81848928931536,5.8679867986766405,0.8578479763075726,17,0.21,0.75,0.023,0.023,0.23
23300456,2023-04-09,FE500DHCR,128.44,8.08,9099.0,1941.0,823.0,3825.0,1706.0,319.0,0.0,6423.0,1166.0,0.0,0.18472000000000002,0.037040000000000003,0.90932,2025.0,0.9408145326623145,50.00778573614134,4.687789799070228,0.8424691358020531,57,0.19,0.77,0.018,0.022,0.21
23200466,2023-04-09,IS2062E350BR,127.6,8.15,10230.0,1944.0,803.0,5321.0,2454.0,118.0,483.0,6793.0,1129.0,0.0,0.18472000000000002,0.037040000000000003,0.90932,3055.0,0.9399631675805528,53.236677115570245,5.262345679009639,0.8032733224219957,59,0.19,1.39,0.027,0.023,0.21
23300486,2023-04-09,FE500DHCR,132.26,7.42,10497.0,1692.0,737.0,3669.0,1688.0,165.0,0.0,6381.0,1020.0,268.0,0.18472000000000002,0.037040000000000003,0.90932,1853.0,0.9468785796037597,48.245879328230416,6.2039007092161915,0.9109552077706903,57,0.2,0.78,0.02,0.016,0.19
23200470,2023-04-09,IS2062E350BR,123.47,9.09,11073.0,2025.0,698.0,4299.0,2444.0,165.0,479.0,6265.0,3194.0,0.0,0.18472000000000002,0.037040000000000003,0.90932,3088.0,0.9314272782066128,50.74107070502356,5.468148148145448,0.7914507772018162,59,0.2,1.39,0.021,0.019,0.23
23200458,2023-04-09,FE500DHCR,120.44,7.48,9867.0,0.0,742.0,5438.0,1694.0,257.0,0.0,6193.0,1095.0,224.0,0.18472000000000002,0.037040000000000003,0.90932,1951.0,0.9415259537137154,51.41979408791581,9867000000000.0,0.8682726806761311,57,0.21,0.76,0.02,0.023,0.21
23300453,2023-04-09,FE500DHCR,123.5,10.28,9300.0,2172.0,810.0,4644.0,1570.0,247.0,0.0,6439.0,1041.0,0.0,0.18472000000000002,0.037040000000000003,0.90932,1817.0,0.923157422627275,52.13765182144018,4.2817679557991335,0.8640616400655674,57,0.2,0.75,0.018,0.021,0.2
23200455,2023-04-09,2830C20MMNC,116.43,5.69,9231.0,555.0,742.0,4543.0,1688.0,240.0,152.0,5993.0,1022.0,308.0,0.18472000000000002,0.037040000000000003,0.90932,2080.0,0.9534064854163659,51.47298806105408,16.632432432402464,0.8115384615380714,17,0.2,0.75,0.017,0.02,0.19
23200452,2023-04-09,R34,126.89,0.0,10983.0,0.0,913.0,5989.0,1151.0,246.0,0.0,6197.0,2002.0,0.0,0.18472000000000002,0.037040000000000003,0.90932,1397.0,0.9999999999921191,48.83757585271623,10983000000000.0,0.8239083750888877,66,0.61,0.77,0.022,0.012,0.23
23200449,2023-04-09,2830C20MMNC,120.97,7.67,9864.0,0.0,795.0,5184.0,1684.0,240.0,155.0,6200.0,1029.0,0.0,0.18472000000000002,0.037040000000000003,0.90932,2079.0,0.9403762437737846,51.25237662187937,9864000000000.0,0.8100048100044204,17,0.22,0.77,0.016,0.024,0.22
23200446,2023-04-09,2830C20MMNC,122.78,8.88,10110.0,0.0,803.0,6088.0,1698.0,253.0,159.0,6197.0,966.0,0.0,0.18472000000000002,0.037040000000000003,0.90932,2110.0,0.9325535470079558,50.472389639595434,10110000000000.0,0.8047393364925096,17,0.21,0.79,0.019,0.027,0.22
23200444,2023-04-09,IS2062E350BR,137.66,7.68,8940.0,2100.0,797.0,4803.0,2447.0,95.0,425.0,6698.0,1132.0,214.0,0.18472000000000002,0.037040000000000003,0.90932,2967.0,0.9471583872234267,48.65610925433201,4.25714285714083,0.8247387933937227,59,0.2,1.36,0.026,0.024,0.22
23200441,2023-04-09,IS2062E350BR,123.01,8.08,13233.0,0.0,797.0,5268.0,2450.0,98.0,425.0,6397.0,1106.0,0.0,0.18472000000000002,0.037040000000000003,0.90932,2973.0,0.9383629567401148,52.00390212135595,13233000000000.0,0.8240834174232008,59,0.2,1.41,0.032,0.027,0.22
23200438,2023-04-09,2062BK1,124.97,8.14,10869.0,0.0,803.0,4009.0,1752.0,273.0,0.0,6313.0,1139.0,0.0,0.18472000000000002,0.037040000000000003,0.90932,2025.0,0.9388475696721594,50.51612386932451,10869000000000.0,0.865185185184758,6,0.21,0.77,0.028,0.025,0.23
23200435,2023-04-09,1786500D,126.06,6.1,10497.0,501.0,806.0,3744.0,1688.0,270.0,149.0,6194.0,980.0,358.0,0.18472000000000002,0.037040000000000003,0.90932,2107.0,0.9538438256586423,49.1353323810159,20.952095808341415,0.8011390602748927,2,0.19,0.76,0.025,0.03,0.201
23200432,2023-04-09,IS2062E350BR,124.25,8.68,11238.0,0.0,800.0,4721.0,2430.0,101.0,530.0,6399.0,1376.0,0.0,0.18472000000000002,0.037040000000000003,0.90932,3061.0,0.9347024749798036,51.50100603580281,11238000000000.0,0.7938582162689337,59,0.2,1.38,0.022,0.028,0.2
23200464,2023-04-09,2062BK1,121.77,6.49,10254.0,2739.0,792.0,3978.0,1741.0,300.0,0.0,6579.0,1085.0,0.0,0.18472000000000002,0.037040000000000003,0.90932,2041.0,0.9493996569394247,54.02808573495912,3.743702081050112,0.8530132288089892,6,0.2,0.77,0.026,0.021,0.2
23200461,2023-04-09,2062BK1,118.67,8.2,10275.0,2010.0,707.0,4356.0,1698.0,236.0,152.0,6500.0,1193.0,0.0,0.18472000000000002,0.037040000000000003,0.90932,2086.0,0.9353669110038987,54.77374231014769,5.111940298504919,0.8139980824540681,6,0.21,0.79,0.021,0.023,0.2
23300480,2023-04-09,2830C20MMNC,126.82,9.59,10485.0,1617.0,832.0,4003.0,1726.0,298.0,0.0,5987.0,958.0,0.0,0.18472000000000002,0.037040000000000003,0.90932,2024.0,0.9296972362661851,47.20864216963248,6.484230055654617,0.852766798418551,17,0.21,0.72,0.019,0.02,0.21
23300459,2023-04-09,2830C20MMNC,0.0,0.0,9309.0,756.0,680.0,2824.0,1780.0,248.0,0.0,3674.0,712.0,0.0,0.18472000000000002,0.037040000000000003,0.90932,2028.0,0.0,3674000000000.0,12.313492063475776,0.8777120315577526,17,0.21,0.88,0.035,0.02,0.23
23300462,2023-04-09,IS2062E350BR,112.81,7.48,11421.0,1422.0,663.0,2778.0,2591.0,224.0,173.0,5619.0,1324.0,493.0,0.18472000000000002,0.037040000000000003,0.90932,2988.0,0.9378169423814297,49.809414058595785,8.031645569614605,0.8671352074963631,59,0.2,1.36,0.027,0.022,0.23
23200473,2023-04-09,2062BK1,127.63,9.07,11991.0,2004.0,798.0,1561.0,2460.0,101.0,432.0,6821.0,1129.0,0.0,0.18472000000000002,0.037040000000000003,0.90932,2993.0,0.9336503291811731,53.44354775481122,5.983532934128751,0.8219178082189035,6,0.19,1.3,0.023,0.025,0.21
23300468,2023-04-09,1786500D,127.7,7.48,11217.0,477.0,795.0,5470.0,1792.0,355.0,0.0,6678.0,1222.0,393.0,0.18472000000000002,0.037040000000000003,0.90932,2147.0,0.9446663707579179,52.29444009356073,23.515723270390954,0.8346530041915069,2,0.19,0.76,0.024,0.024,0.199
23300472,2023-04-09,2062BK1,138.8,0.0,9930.0,1017.0,812.0,3422.0,1735.0,237.0,0.0,5128.0,864.0,0.0,0.18472000000000002,0.037040000000000003,0.90932,1972.0,0.9999999999927954,36.94524495650616,9.764011799400429,0.8798174442186207,6,0.2,0.79,0.017,0.022,0.27
23300474,2023-04-09,2830C20MMNC,123.8,9.59,10287.0,2733.0,779.0,4095.0,1732.0,302.0,0.0,6684.0,1861.0,0.0,0.18472000000000002,0.037040000000000003,0.90932,2034.0,0.9281055551321082,53.9903069462521,3.7639956092192595,0.851524090461725,17,0.2,0.73,0.016,0.024,0.2
23300477,2023-04-09,2830C20MMNC,118.21,8.49,10260.0,2892.0,688.0,3817.0,1751.0,237.0,0.0,6305.0,1054.0,0.0,0.18472000000000002,0.037040000000000003,0.90932,1988.0,0.9329913180668272,53.337281109437974,3.5477178423224247,0.880784708249054,17,0.2,0.74,0.014,0.02,0.23
23100523,2023-04-10,2062BK1,124.3,9.5,10758.0,1974.0,820.0,4053.0,1732.0,247.0,0.0,6497.0,1105.0,0.0,0.19078260869565217,0.04369565217391304,0.9720869565217392,1979.0,0.9289985052247459,52.268704746160346,5.449848024313349,0.8751894896407907,6,0.22,0.78,0.024,0.03,0.22
23100496,2023-04-10,2830C20MMNC,131.38,8.15,13980.0,1005.0,810.0,6787.0,1712.0,277.0,0.0,6402.0,1031.0,0.0,0.19078260869565217,0.04369565217391304,0.9720869565217392,1989.0,0.9415896222966991,48.72887806326132,13.910447761180189,0.8607340372041927,17,0.2,0.77,0.024,0.02,0.2
23100502,2023-04-10,2830C20MMNC,127.36,7.43,10866.0,2286.0,845.0,2895.0,1664.0,301.0,0.0,6832.0,1206.0,0.0,0.19078260869565217,0.04369565217391304,0.9720869565217392,1965.0,0.9448772164037031,53.64321607998082,4.753280839892934,0.8468193384219609,17,0.19,0.99,0.03,0.024,0.18
23100505,2023-04-10,FE500DHCR,125.71,6.28,12234.0,2499.0,692.0,2964.0,1712.0,277.0,0.0,6527.0,1120.0,0.0,0.19078260869565217,0.04369565217391304,0.9720869565217392,1989.0,0.9524206379199001,51.921088218503535,4.895558223287357,0.8607340372041927,57,0.21,0.73,0.025,0.024,0.21
23100533,2023-04-10,2830C20MMNC,114.56,8.09,10413.0,2283.0,784.0,3552.0,1732.0,237.0,0.0,6227.0,1004.0,0.0,0.19078260869565217,0.04369565217391304,0.9720869565217392,1969.0,0.9340399510726943,54.355796088911,4.5611038107732975,0.8796343321478519,17,0.21,0.73,0.015,0.022,0.2
23100508,2023-04-10,1786500D,124.62,8.14,11991.0,1167.0,774.0,3194.0,1746.0,277.0,0.0,6607.0,1126.0,0.0,0.19078260869565217,0.04369565217391304,0.9720869565217392,2023.0,0.9386863513035654,53.0171722030732,10.27506426734338,0.8630746416209278,2,0.2,0.72,0.038,0.025,0.18
23100510,2023-04-10,FE500DHCR,135.31,7.08,12291.0,1179.0,821.0,4910.0,1677.0,281.0,0.0,7044.0,1198.0,235.0,0.19078260869565217,0.04369565217391304,0.9720869565217392,1958.0,0.9502774071146128,52.058236641400796,10.424936386759606,0.8564862104183573,57,0.21,0.72,0.035,0.026,0.18
23100522,2023-04-10,2062BK1,129.0,0.0,11007.0,2001.0,789.0,5345.0,1736.0,264.0,0.0,6629.0,1172.0,0.0,0.19078260869565217,0.04369565217391304,0.9720869565217392,2000.0,0.9999999999922481,51.38759689882646,5.500749625184658,0.867999999999566,6,0.2,0.79,0.031,0.03,0.2
23100530,2023-04-10,1786500D,120.01,8.76,10995.0,1986.0,782.0,3802.0,1738.0,338.0,0.0,6152.0,1027.0,0.0,0.19078260869565217,0.04369565217391304,0.9720869565217392,2076.0,0.9319717325391631,51.26239480000614,5.5362537764322575,0.8371868978801362,2,0.2,0.73,0.014,0.026,0.226
23100499,2023-04-10,2062BK1,123.3,7.29,5991.0,984.0,559.0,5024.0,1709.0,244.0,0.0,6054.0,1021.0,0.0,0.19078260869565217,0.04369565217391304,0.9720869565217392,1953.0,0.9441764300410126,49.09975669059935,6.088414634140154,0.8750640040958141,6,0.22,0.75,0.016,0.027,0.23
23100528,2023-04-10,2830C20MMNC,128.1,0.0,8928.0,1968.0,838.0,3354.0,1520.0,274.0,0.0,4799.0,761.0,0.0,0.19078260869565217,0.04369565217391304,0.9720869565217392,1794.0,0.9999999999921937,37.462919593774686,4.536585365851353,0.8472686733551577,17,0.22,0.76,0.015,0.019,0.25
23100539,2023-04-10,2830C20MMNC,125.82,7.54,11376.0,2010.0,825.0,3629.0,1699.0,288.0,0.0,6576.0,1072.0,0.0,0.19078260869565217,0.04369565217391304,0.9720869565217392,1987.0,0.9434613077313779,52.26514067674245,5.659701492534498,0.855057876194839,17,0.21,0.77,0.023,0.022,0.21
23100542,2023-04-10,1786500D,128.09,7.53,8862.0,1989.0,782.0,3722.0,1668.0,271.0,0.0,6189.0,985.0,0.0,0.19078260869565217,0.04369565217391304,0.9720869565217392,1939.0,0.9444772157429253,48.317589194719986,4.455505279032451,0.8602372356880555,2,0.23,0.79,0.019,0.029,0.214
23200485,2023-04-10,IS2062E350BR,124.55,7.29,9990.0,2508.0,803.0,4904.0,2460.0,101.0,425.0,6546.0,1059.0,0.0,0.19078260869565217,0.04369565217391304,0.9720869565217392,2986.0,0.9447057038763297,52.55720594096702,3.9832535885151583,0.823844608171191,59,0.19,1.41,0.035,0.025,0.24
23200488,2023-04-10,C20MMNATLT,122.29,8.14,10632.0,2877.0,800.0,4227.0,1671.0,253.0,176.0,6944.0,1210.0,0.0,0.19078260869565217,0.04369565217391304,0.9720869565217392,2100.0,0.9375910449977951,56.78305666811036,3.695516162668163,0.7957142857139068,41,0.2,0.84,0.022,0.02,0.24
23200491,2023-04-10,2830C20MMNC,127.2,6.28,9993.0,2922.0,792.0,4672.0,1661.0,250.0,179.0,6541.0,1070.0,0.0,0.19078260869565217,0.04369565217391304,0.9720869565217392,2090.0,0.9529517530644821,51.422955974438494,3.4199178644752157,0.7947368421048829,17,0.21,0.81,0.032,0.02,0.21
23200494,2023-04-10,IS2062E350BR,125.02,7.43,9936.0,2307.0,803.0,4467.0,2457.0,40.0,422.0,6499.0,1076.0,0.0,0.19078260869565217,0.04369565217391304,0.9720869565217392,2919.0,0.943903359751273,51.98368261036647,4.306892067618419,0.8417266187047476,59,0.2,1.38,0.027,0.02,0.21
23200497,2023-04-10,IS2062E350BR,125.3,7.82,9942.0,2865.0,797.0,4673.0,2433.0,71.0,425.0,6883.0,2454.0,0.0,0.19078260869565217,0.04369565217391304,0.9720869565217392,2929.0,0.9412560096083139,54.93216280881938,3.470157068061616,0.8306589279614781,59,0.19,1.38,0.03,0.02,0.21
23200500,2023-04-10,IS2062E350BR,124.68,6.5,10824.0,2214.0,806.0,4938.0,2440.0,95.0,452.0,6252.0,1138.0,362.0,0.19078260869565217,0.04369565217391304,0.9720869565217392,2987.0,0.950449763676243,50.14436958573833,4.88888888888668,0.8168731168393649,59,0.2,1.41,0.029,0.021,0.21
23200504,2023-04-10,2830C20MMNC,124.47,7.43,10398.0,2874.0,743.0,4329.0,1698.0,250.0,155.0,6307.0,1223.0,0.0,0.19078260869565217,0.04369565217391304,0.9720869565217392,2103.0,0.9436694465432626,50.67084437976484,3.617954070979952,0.8074179743220127,17,0.2,0.78,0.016,0.021,0.21
23200513,2023-04-10,2830C20MMNC,124.45,8.1,15108.0,1014.0,811.0,3278.0,1752.0,290.0,0.0,6609.0,1124.0,387.0,0.19078260869565217,0.04369565217391304,0.9720869565217392,2042.0,0.9388909845270548,53.10566492524624,14.899408284008976,0.8579823702248491,17,0.19,0.76,0.016,0.023,0.21
23200518,2023-04-10,IS2062E350BR,127.59,7.53,10926.0,1116.0,809.0,4253.0,2474.0,105.0,530.0,6852.0,1132.0,0.0,0.19078260869565217,0.04369565217391304,0.9720869565217392,3109.0,0.9442717584299566,53.70326828079235,9.790322580636388,0.7957542618202651,59,0.2,1.36,0.04,0.025,0.24
23200521,2023-04-10,2830C20MMNC,132.12,0.0,11493.0,2091.0,792.0,5892.0,1661.0,267.0,155.0,6127.0,1068.0,481.0,0.19078260869565217,0.04369565217391304,0.9720869565217392,2083.0,0.9999999999924312,46.37450802265838,5.4964131994234835,0.7974075852132514,17,0.2,0.76,0.025,0.03,0.21
23200525,2023-04-10,2062BK1,123.71,9.3,11205.0,2100.0,803.0,6082.0,1654.0,277.0,152.0,6494.0,1043.0,431.0,0.19078260869565217,0.04369565217391304,0.9720869565217392,2083.0,0.9300804450723249,52.49373534837528,5.335714285711745,0.7940470475272232,6,0.22,0.8,0.04,0.024,0.21
23200529,2023-04-10,1786500D,125.7,8.2,11205.0,1986.0,800.0,4390.0,1600.0,267.0,155.0,6308.0,1172.0,367.0,0.19078260869565217,0.04369565217391304,0.9720869565217392,2022.0,0.9387602688503454,50.182975337707376,5.641993957701087,0.7912957467849697,2,0.21,0.73,0.015,0.028,0.21
23200532,2023-04-10,C20MMNATLT,127.2,7.53,10812.0,2661.0,800.0,4483.0,1630.0,263.0,159.0,6487.0,1044.0,0.0,0.19078260869565217,0.04369565217391304,0.9720869565217392,2052.0,0.9441104431014319,50.99842767255504,4.063134160088665,0.7943469785571178,41,0.2,0.77,0.023,0.027,0.22
23200535,2023-04-10,S.TOWER6VAN,124.9,8.78,11724.0,2106.0,798.0,4779.0,2403.0,78.0,425.0,6495.0,1169.0,0.0,0.19078260869565217,0.04369565217391304,0.9720869565217392,2906.0,0.934320766001389,52.00160128060847,5.566951566948924,0.8269098417065289,67,0.2,1.33,0.026,0.022,0.24
23200538,2023-04-10,S.TOWER6VAN,127.03,8.67,11130.0,1551.0,1618.0,4092.0,4846.0,156.0,850.0,6222.0,1041.0,0.0,0.19078260869565217,0.04369565217391304,0.9720869565217392,5852.0,0.9361090641051136,48.980555773840976,7.176015473883187,0.8280929596717654,67,0.2,1.3,0.026,0.025,0.25
23200541,2023-04-10,S.TOWER6VAN,125.19,7.28,9504.0,3213.0,786.0,3577.0,2413.0,54.0,425.0,6692.0,2152.0,0.0,0.19078260869565217,0.04369565217391304,0.9720869565217392,2892.0,0.9450441609349661,53.4547487814246,2.9579831932763905,0.8343706777313851,67,0.19,1.33,0.033,0.022,0.22
23200544,2023-04-10,S.TOWER6VAN,129.3,7.28,10389.0,2562.0,803.0,4611.0,2403.0,84.0,429.0,6883.0,1128.0,0.0,0.19078260869565217,0.04369565217391304,0.9720869565217392,2916.0,0.9466979059822325,53.23279195627817,4.055035128804038,0.8240740740737915,67,0.2,1.28,0.032,0.027,0.23
23100490,2023-04-10,FE500DHCR,131.38,7.42,9978.0,1026.0,779.0,6059.0,1621.0,260.0,0.0,387.0,83.0,0.0,0.19078260869565217,0.04369565217391304,0.9720869565217392,1881.0,0.9465417867366965,2.945653828566406,9.72514619882093,0.8617756512488773,57,0.21,0.8,0.02,0.021,0.21
23100545,2023-04-10,2830C20MMNC,132.7,7.53,9333.0,1974.0,862.0,3748.0,1624.0,203.0,0.0,6760.0,1132.0,0.0,0.19078260869565217,0.04369565217391304,0.9720869565217392,1827.0,0.9463025030239871,50.94197437791303,4.727963525833471,0.8888888888884023,17,0.22,0.73,0.022,0.023,0.19
23100536,2023-04-10,1786500D,121.1,7.88,10404.0,1854.0,790.0,3024.0,1703.0,281.0,0.0,6393.0,1069.0,0.0,0.19078260869565217,0.04369565217391304,0.9720869565217392,1984.0,0.9389052566216554,52.791081750183395,5.6116504854338665,0.8583669354834383,2,0.21,0.76,0.023,0.028,0.206
23200511,2023-04-10,IS2062E350BR,120.49,7.43,10440.0,1506.0,737.0,3102.0,2453.0,101.0,456.0,6205.0,1024.0,362.0,0.19078260869565217,0.04369565217391304,0.9720869565217392,3010.0,0.9419168230070207,51.49804963024734,6.932270916330058,0.8149501661126861,59,0.2,1.41,0.022,0.022,0.21
23100493,2023-04-10,FE500DHCR,128.74,7.48,9969.0,963.0,827.0,4602.0,1624.0,230.0,0.0,6409.0,1120.0,0.0,0.19078260869565217,0.04369565217391304,0.9720869565217392,1854.0,0.9450888268907277,49.782507378827226,10.352024922107631,0.8759439050696463,57,0.2,0.7,0.014,0.02,0.17
23300506,2023-04-10,2062BK1,130.31,8.14,10854.0,1125.0,713.0,5018.0,1729.0,264.0,0.0,6237.0,992.0,0.0,0.19078260869565217,0.04369565217391304,0.9720869565217392,1993.0,0.9412062116219488,47.86278873418876,9.647999999991423,0.8675363773201868,6,0.22,0.78,0.023,0.025,0.21
23300537,2023-04-10,1786500D,119.68,9.59,10242.0,1989.0,735.0,3619.0,1840.0,248.0,0.0,6404.0,1073.0,0.0,0.19078260869565217,0.04369565217391304,0.9720869565217392,2088.0,0.9258141873526278,53.50935828832294,5.149321266965737,0.8812260536394247,2,0.21,0.75,0.025,0.032,0.198
23300534,2023-04-10,2830C20MMNC,129.45,7.52,9258.0,0.0,699.0,3206.0,1755.0,247.0,0.0,6629.0,1422.0,0.0,0.19078260869565217,0.04369565217391304,0.9720869565217392,2002.0,0.9450974665916252,51.208960988403184,9258000000000.0,0.8766233766229388,17,0.21,0.78,0.019,0.028,0.23
23300531,2023-04-10,2830C20MMNC,122.1,7.88,9924.0,1983.0,762.0,5673.0,1773.0,258.0,0.0,6401.0,1424.0,0.0,0.19078260869565217,0.04369565217391304,0.9720869565217392,2031.0,0.939375288498697,52.42424242381307,5.004538577909731,0.8729689807972069,17,0.21,0.8,0.022,0.033,0.23
23300527,2023-04-10,C20MMNATLT,130.9,8.4,9249.0,2028.0,782.0,2917.0,1695.0,258.0,0.0,6810.0,1162.0,0.0,0.19078260869565217,0.04369565217391304,0.9720869565217392,1953.0,0.9396984924555657,52.02444614169577,4.5606508875717156,0.8678955453144558,41,0.21,0.77,0.03,0.031,0.24
23300524,2023-04-10,2830C20MMNC,124.7,7.9,10197.0,1494.0,751.0,2663.0,1717.0,315.0,0.0,6413.0,1120.0,0.0,0.19078260869565217,0.04369565217391304,0.9720869565217392,2032.0,0.940422322768172,51.42742582156032,6.825301204814709,0.8449803149602141,17,0.18,0.76,0.019,0.024,0.19
23300520,2023-04-10,1786500D,124.79,0.0,11079.0,1185.0,757.0,4028.0,1735.0,250.0,0.0,6001.0,1015.0,332.0,0.19078260869565217,0.04369565217391304,0.9720869565217392,1985.0,0.9999999999919865,48.08878916541318,9.349367088599704,0.8740554156166881,2,0.21,0.7,0.014,0.018,0.208
23300515,2023-04-10,IS2062E350BR,132.27,8.87,10494.0,1509.0,795.0,4250.0,2593.0,118.0,521.0,6320.0,1295.0,446.0,0.19078260869565217,0.04369565217391304,0.9720869565217392,3232.0,0.9371545982645803,47.781053904530275,6.954274353872131,0.8022896039601478,59,0.19,1.4,0.024,0.028,0.21
23100445,2023-04-10,ASP1239,132.38,7.68,8694.0,2013.0,818.0,2990.0,1705.0,237.0,0.0,6492.0,1050.0,0.0,0.19078260869565217,0.04369565217391304,0.9720869565217392,1942.0,0.9451663572687051,49.04064057977761,4.318926974662534,0.8779608650870865,24,0.45,0.76,0.022,0.019,0.26
23300509,2023-04-10,FE500DHCR,128.64,7.88,11793.0,1692.0,785.0,4116.0,1767.0,272.0,0.0,6807.0,1525.0,0.0,0.19078260869565217,0.04369565217391304,0.9720869565217392,2039.0,0.9422795194774226,52.915111939887176,6.96985815602425,0.8666012751344451,57,0.22,0.78,0.03,0.023,0.21
23300503,2023-04-10,2830C25HMN,127.63,7.08,10254.0,1146.0,798.0,6339.0,1749.0,407.0,0.0,6107.0,976.0,336.0,0.19078260869565217,0.04369565217391304,0.9720869565217392,2156.0,0.9474426545843112,47.84925174294563,8.947643979049785,0.8112244897955421,18,0.24,0.75,0.014,0.023,0.19
23300498,2023-04-10,FE500DHCR,129.83,8.15,10425.0,1755.0,873.0,4025.0,1773.0,308.0,0.0,6506.0,1459.0,0.0,0.19078260869565217,0.04369565217391304,0.9720869565217392,2081.0,0.940933468611821,50.111684510127766,5.9401709401675555,0.8519942335411571,57,0.19,0.78,0.024,0.02,0.22
23300495,2023-04-10,2062BK1,126.88,7.43,10632.0,2028.0,732.0,4514.0,1780.0,302.0,0.0,6569.0,1672.0,0.0,0.19078260869565217,0.04369565217391304,0.9720869565217392,2082.0,0.9446802174004566,51.773329129478455,5.242603550293273,0.8549471661859487,6,0.21,0.82,0.019,0.02,0.23
23300492,2023-04-10,2830C20MMNC,123.56,7.43,10644.0,2742.0,663.0,4309.0,1848.0,281.0,0.0,5733.0,1062.0,0.0,0.19078260869565217,0.04369565217391304,0.9720869565217392,2129.0,0.9432781128258396,46.39851084455812,3.8818380743968337,0.8680131517140122,17,0.22,0.84,0.024,0.025,0.22
