Repository: SiddharthKumar268/FerroMind

# FerroMind
*Ferro-Alloy Optimisation using Machine Learning*
**SAIL Durgapur Steel Plant | Steel Melting Shop**
Intern: Siddharth Kumar | FY 2023-24 to FY 2025-26

---

## Quick Start

```bash

# 2. Place raw Excel files in data/raw/

## Dataset

| | |
|---|---|
| Total heats after cleaning | 47,421 |
| Training set | 37,936 heats (Apr 2023 – Jun 2025) |
| Test set | 9,485 heats (Jun 2025 – Dec 2025) |
| Input features | 21 (16 raw + 5 engineered) |
| Target variables | Mn, Si, C, S, P |
| BOF grades | 76 distinct grades |
| Split method | Chronological 80/20 — no shuffle, no leakage |

---

File: data/processed/sms_train_slag.csv (part 3 of 74)
Heat_Number,Date,BOF Grade Code,Hot Metal Addn. Weight,Scrap Addn. Weight,Lime Into Converter,Dolomite Into Converter,Lime Into Ladle,Iron Ore Into Converter,SIMN Into Ladle,FESI Into Ladle,FEMN Into Ladle,Measered O2 Mainblow II,Duration of Mainblow I/II,Measered O2 2nd Blow,HM_P,HM_S,HM_Si,Total_FA_Ladle,HM_Ratio,O2_per_ton_HM,Lime_Dolo_Ratio,SiMn_FA_Fraction,Grade_Encoded,C,Mn,P,S,Si,FeO,CaO,SiO2,Al2O3,MnO,MgO,P2O5,Basicity,Slag_SP_Index
23301804,2023-05-04,SAILTOWER6VA,125.33,10.2,10842.0,1239.0,920.0,5776.0,2166.0,0.0,744.0,6850.0,1119.0,0.0,0.1585416666666666,0.044125,0.9919583333333332,2910.0,0.9247399099762064,54.655708927992855,8.75060532686945,0.7443298969069607,68,0.19,1.31,0.016,0.017,0.26,0.541,51.494,26.802,11.397,0.568,7.504,0.061,1.921202850427191,1.883191925102399
23201882,2023-05-05,2062BK1,122.76,10.2,8601.0,1098.0,679.0,4095.0,1664.0,253.0,213.0,6451.0,1029.0,0.0,0.1775199999999999,0.04108,0.91112,2130.0,0.9232851985490128,52.549690452488186,7.833333333326199,0.7812206572766286,6,0.19,0.79,0.025,0.029,0.23,20.479,48.079,21.534,1.012,0.613,4.391,2.259,2.232598096122591,1.1443566430237542
23201880,2023-05-05,1786500D,130.95,0.0,9528.0,1635.0,1028.0,4892.0,1647.0,263.0,182.0,6094.0,1396.0,0.0,0.1775199999999999,0.04108,0.91112,2092.0,0.9999999999923636,46.53684612411962,5.827522935776252,0.7872848948370997,2,0.22,0.74,0.021,0.031,0.22,18.813,53.358,17.09,0.867,1.012,5.052,2.391,3.121994031946638,1.486129679144385
23201850,2023-05-05,2062BK1,125.96,9.69,9960.0,3495.0,949.0,3489.0,1714.0,283.0,253.0,6659.0,1095.0,0.0,0.1775199999999999,0.04108,0.91112,2250.0,0.9285661629124322,52.86598920250186,2.8497854077245064,0.7617777777774393,6,0.21,0.74,0.022,0.036,0.18,20.488,51.591,17.541,0.827,0.819,4.928,2.159,2.940998745867062,1.356586905074941
23101884,2023-05-05,1786500D,124.6,10.21,8961.0,1113.0,900.0,3551.0,1692.0,298.0,135.0,6236.0,1027.0,0.0,0.1775199999999999,0.04108,0.91112,2125.0,0.9242637786445792,50.04815409269624,8.051212937998157,0.7962352941172723,2,0.2,0.78,0.022,0.031,0.22,1.265,53.759,30.248,4.781,1.228,7.1,0.075,1.777215775728123,1.7058767531890586
23301883,2023-05-05,2062BK1,133.54,9.67,10503.0,3129.0,815.0,2395.0,1753.0,295.0,139.0,7258.0,1108.0,0.0,0.1775199999999999,0.04108,0.91112,2187.0,0.9324767823410904,54.35075632728508,3.3566634707563576,0.8015546410604474,6,0.21,0.77,0.018,0.029,0.19,1.394,52.577,29.835,6.169,1.547,6.77,0.11,1.7622000268132456,1.6835414665385846
23301916,2023-05-05,2830C20MMNC,130.8,8.26,10401.0,0.0,724.0,4416.0,1721.0,268.0,26.0,6672.0,1406.0,0.0,0.1775199999999999,0.04108,0.91112,2015.0,0.9406011793402804,51.00917431153663,10401000000000.0,0.8540942928035463,17,0.22,0.76,0.02,0.025,0.21,22.89,49.51,18.065,0.865,0.704,4.226,2.091,2.740507029779696,1.2088582869420843
23301857,2023-05-05,C20MMNATLT,124.69,9.29,10248.0,1833.0,740.0,2949.0,1756.0,336.0,136.0,6109.0,932.0,328.0,0.1775199999999999,0.04108,0.91112,2228.0,0.930661292723312,48.9935038892534,5.590834697214626,0.7881508078991076,41,0.21,0.77,0.021,0.026,0.19,21.245,50.306,18.236,0.888,0.551,4.441,2.696,2.758458079728025,1.2741502456815763
23301870,2023-05-05,2062BK1,121.92,9.02,8910.0,1776.0,798.0,2465.0,1809.0,298.0,0.0,6163.0,1008.0,0.0,0.1775199999999999,0.04108,0.91112,2107.0,0.9311134870862144,50.549540682000085,5.016891891889067,0.8585666824865408,6,0.2,0.76,0.025,0.033,0.23,2.547,47.721,31.889,7.085,1.749,7.221,0.079,1.4964252116650987,1.3857478874466418
23301876,2023-05-05,2062BK1,124.85,9.49,9843.0,3579.0,804.0,2220.0,1648.0,314.0,165.0,6711.0,1090.0,0.0,0.1775199999999999,0.04108,0.91112,2127.0,0.9293583444921144,53.75250300317379,2.750209555741059,0.7748001880579338,6,0.22,0.8,0.021,0.024,0.23,24.825,48.835,16.389,0.836,0.671,4.453,2.462,2.979560707748627,1.1848841441222857
23101941,2023-05-06,1786550D,118.88,8.0,10467.0,1986.0,835.0,3343.0,1651.0,264.0,176.0,5853.0,1091.0,0.0,0.1751538461538461,0.0326153846153846,1.0793076923076923,2091.0,0.9369482975966508,49.23452220685368,5.270392749242059,0.789574366331521,3,0.22,0.77,0.02,0.02,0.19,19.924,47.994,22.243,0.975,0.6,4.33,2.314,2.1576155367739616,1.138161639157655
23101938,2023-05-06,1786550D,128.94,7.28,9840.0,2007.0,787.0,3930.0,1628.0,290.0,376.0,6134.0,1041.0,205.0,0.1751538461538461,0.0326153846153846,1.0793076923076923,2294.0,0.9465570400752712,47.5725143473897,4.902840059788289,0.7096774193545293,3,0.2,0.75,0.02,0.02,0.18,23.314,50.526,16.249,0.883,0.656,4.692,2.041,3.109292307692308,1.2770700636942676
23101928,2023-05-06,1786550D,119.37,7.69,11220.0,1968.0,694.0,3802.0,1771.0,345.0,0.0,5606.0,1032.0,0.0,0.1751538461538461,0.0326153846153846,1.0793076923076923,2116.0,0.9394774122387888,46.96322359012345,5.701219512192225,0.8369565217387349,3,0.2,0.75,0.02,0.02,0.21,2.011,52.38,31.104,3.779,1.991,7.122,0.085,1.68397363767883,1.5817127672424207
23201937,2023-05-06,2062BK1,124.82,7.53,11043.0,1527.0,905.0,4432.0,1704.0,250.0,0.0,6387.0,1034.0,0.0,0.1751538461538461,0.0326153846153846,1.0793076923076923,1954.0,0.9431054023351484,51.16968434504752,7.231827111979547,0.8720573183209457,6,0.2,0.75,0.022,0.018,0.19,2.028,52.275,31.066,3.824,2.004,7.183,0.079,1.6826536195963562,1.5795437377247319
23201965,2023-05-06,SAILTOWER6VA,116.52,8.08,10848.0,1797.0,748.0,3311.0,1900.0,71.0,931.0,6089.0,1046.0,325.0,0.1751538461538461,0.0326153846153846,1.0793076923076923,2902.0,0.9351524879539714,52.2571232401969,6.036727879796307,0.6547208821500156,68,0.18,1.32,0.03,0.015,0.23,0.267,51.043,25.881,13.33,0.448,7.37,0.06,1.972142801947299,1.9520058128417912
23301927,2023-05-06,1786500D,129.54,7.53,11664.0,1293.0,746.0,5909.0,1613.0,281.0,146.0,6510.0,1052.0,269.0,0.1751538461538461,0.0326153846153846,1.0793076923076923,2040.0,0.945064565543554,50.25474756793073,9.020881670526666,0.7906862745094163,2,0.19,0.85,0.034,0.02,0.17,1.013,52.796,32.409,3.208,1.447,7.797,0.051,1.6290033940141933,1.5796307931663827
23301977,2023-05-06,2830C20MMNC,120.34,9.68,13008.0,3021.0,720.0,4005.0,1867.0,237.0,0.0,6559.0,1008.0,430.0,0.1751538461538461,0.0326153846153846,1.0793076923076923,2104.0,0.9255499153905128,54.50390560034482,4.305858987088942,0.8873574144482475,17,0.2,0.75,0.019,0.016,0.2,19.891,52.679,17.676,0.883,0.546,4.375,2.379,2.9800871188550095,1.4022306218057925
23201914,2023-05-06,2062BK1,120.49,7.67,10356.0,2001.0,800.0,3473.0,1721.0,327.0,240.0,6191.0,1226.0,267.0,0.1751538461538461,0.0326153846153846,1.0793076923076923,2288.0,0.9401529338253732,51.38185741512672,5.175412293850487,0.752185314684986,6,0.2,0.77,0.022,0.022,0.19,19.159,50.232,18.675,1.225,0.735,6.087,2.118,2.6896551724137927,1.327659574468085
23101988,2023-05-07,2062BK1,125.45,9.68,10827.0,2655.0,840.0,3338.0,1688.0,298.0,163.0,6203.0,1099.0,0.0,0.1962692307692307,0.0354230769230769,0.9909615384615384,2149.0,0.9283652778736894,49.445994419693534,4.077966101693379,0.7854816193574754,6,0.21,0.86,0.021,0.022,0.22,1.877,51.767,30.236,5.208,2.489,6.6,0.107,1.7120415385124186,1.6119760851964877
23301995,2023-05-07,2830C20MMNC,126.46,10.48,11388.0,1560.0,524.0,4858.0,1766.0,343.0,118.0,6398.0,1459.0,422.0,0.1962692307692307,0.0354230769230769,0.9909615384615384,2227.0,0.9234701328981784,50.59307290802947,7.299999999995321,0.7929950606193117,17,0.22,0.75,0.031,0.021,0.18,1.328,47.515,35.077,4.584,1.662,8.146,0.062,1.3545527111009752,1.305142009558864
23301992,2023-05-07,2062BK1,121.25,10.21,11352.0,1302.0,726.0,4190.0,1694.0,233.0,213.0,6358.0,1033.0,0.0,0.1962692307692307,0.0354230769230769,0.9909615384615384,2140.0,0.9223337897389142,52.43711340162938,8.718894009209894,0.7915887850463591,6,0.21,0.77,0.025,0.026,0.2,2.551,53.004,29.001,4.697,2.852,5.865,0.276,1.8275980966829872,1.6798402687541596
23301985,2023-05-07,2062BK1,119.41,10.08,11961.0,1563.0,726.0,3768.0,1851.0,302.0,0.0,6428.0,989.0,0.0,0.1962692307692307,0.0354230769230769,0.9909615384615384,2153.0,0.922156151047014,53.831337408476415,7.65259117082044,0.8597306084529216,6,0.21,0.76,0.016,0.025,0.2,20.296,52.794,17.219,0.804,0.554,4.423,2.33,3.0658536585365845,1.4072395777801472
23301980,2023-05-07,R34,126.6,0.0,12540.0,1785.0,953.0,4848.0,1241.0,298.0,0.0,5903.0,2254.0,0.0,0.1962692307692307,0.0354230769230769,0.9909615384615384,1539.0,0.9999999999921012,46.627172195524274,7.025210084029678,0.8063677712795281,66,0.63,0.76,0.017,0.022,0.23,19.552,52.431,18.289,0.831,0.542,4.349,2.443,2.866648441771459,1.3855240209291264
23201990,2023-05-07,2062BK1,118.44,12.28,10458.0,1788.0,745.0,3879.0,1654.0,273.0,186.0,6250.0,1039.0,365.0,0.1962692307692307,0.0354230769230769,0.9909615384615384,2113.0,0.9060587515230564,52.769334683782766,5.848993288587333,0.7827733080923887,6,0.2,0.78,0.018,0.026,0.21,3.289,53.262,27.564,5.004,2.058,7.158,0.126,1.9322329040449846,1.7262591560251506
23202086,2023-05-08,SEQRFE550D,125.07,8.15,10848.0,2004.0,742.0,3188.0,1708.0,300.0,229.0,6229.0,1718.0,0.0,0.183375,0.03703125,0.947125,2237.0,0.93882299954257,49.80410969817059,5.41317365269191,0.7635225748767261,73,0.22,0.81,0.017,0.022,0.21,1.556,52.963,31.104,4.859,1.877,6.13,0.049,1.70271660504742,1.6215976240776464
23202044,2023-05-08,2830C20HMNAK,125.57,7.87,11067.0,1734.0,693.0,2397.0,2467.0,105.0,442.0,6222.0,1030.0,0.0,0.183375,0.03703125,0.947125,3014.0,0.9410221822471446,49.55005176356176,6.3823529411727895,0.8185136031848644,15,0.2,1.17,0.02,0.02,0.23,22.08,49.215,18.827,0.903,0.657,4.429,2.153,2.6139260675589546,1.2030654150777356
23202042,2023-05-08,EXPORTDSP14,124.77,8.49,11547.0,1086.0,655.0,3547.0,1637.0,297.0,230.0,6400.0,1081.0,461.0,0.183375,0.03703125,0.947125,2164.0,0.9362899594706868,51.294381661847446,10.632596685073082,0.7564695009238649,55,0.21,0.77,0.018,0.019,0.24,21.389,50.01,18.266,0.949,0.553,4.484,2.712,2.7377237641648873,1.2610954206173088
23302093,2023-05-08,SEQRFE550D,124.81,7.52,10035.0,990.0,823.0,3074.0,1721.0,250.0,0.0,6198.0,959.0,0.0,0.183375,0.03703125,0.947125,1971.0,0.9431723720929256,49.65948241287028,10.136363636353398,0.8731608320644987,73,0.22,0.8,0.023,0.022,0.23,21.383,48.673,19.324,0.74,0.798,4.335,3.05,2.5186545924967656,1.1956617863810555
23302074,2023-05-08,2062BK1,121.7,7.43,10965.0,2601.0,740.0,5664.0,1796.0,288.0,132.0,6603.0,1104.0,373.0,0.183375,0.03703125,0.947125,2216.0,0.942461085720263,54.256368117877926,4.215686274508183,0.8104693140790566,6,0.21,0.82,0.037,0.022,0.22,24.611,45.901,17.228,2.732,0.792,4.738,2.293,2.664170874688026,1.097060229445507
23202124,2023-05-09,2830C20MMNC,121.28,8.14,10035.0,3396.0,737.0,4740.0,1654.0,273.0,253.0,6445.0,1030.0,0.0,0.1672380952380952,0.037,0.9473333333333332,2180.0,0.9371040024653292,53.14149076473333,2.954946996465561,0.7587155963299272,17,0.22,0.78,0.02,0.024,0.18,24.424,49.655,15.259,1.789,0.534,4.543,2.187,3.2539318479685453,1.2512599536337063
23202148,2023-05-09,2062BK1,120.76,8.0,8973.0,4323.0,808.0,117.0,1613.0,290.0,233.0,6589.0,1044.0,0.0,0.1672380952380952,0.037,0.9473333333333332,2136.0,0.9378689033788612,54.56276912839878,2.0756419153360914,0.7551498127337288,6,0.2,0.75,0.018,0.02,0.19,1.701,52.078,24.293,12.359,0.722,6.895,0.075,2.143656870009056,2.0033852663973843
23102140,2023-05-09,SAILTOWER6VA,131.88,7.92,11079.0,999.0,897.0,4289.0,1949.0,0.0,924.0,6302.0,1514.0,0.0,0.1672380952380952,0.037,0.9473333333333332,2873.0,0.9433476394782307,47.785865938369845,11.09009009007899,0.6783849634526007,68,0.19,1.27,0.023,0.02,0.2,0.814,54.14,23.545,11.852,0.678,6.952,0.123,2.2993289730739828,2.2224958949096876
23102138,2023-05-09,2062BK1,122.82,8.14,10506.0,1980.0,697.0,2513.0,1648.0,233.0,70.0,6100.0,1013.0,0.0,0.1672380952380952,0.037,0.9473333333333332,1951.0,0.93784361636425,49.66617814647724,5.306060606057926,0.8446950281902385,6,0.2,0.77,0.025,0.027,0.23,21.294,50.659,17.098,1.65,0.667,4.706,2.27,2.962687876484005,1.3194853228453105
23102131,2023-05-09,2062BK1,121.14,9.08,11649.0,1872.0,805.0,3821.0,1665.0,257.0,270.0,6196.0,1026.0,407.0,0.1672380952380952,0.037,0.9473333333333332,2192.0,0.9302718476353076,51.14743272204765,6.222756410253086,0.7595802919704564,6,0.21,0.82,0.022,0.023,0.18,1.298,46.44,33.799,7.64,1.666,7.236,0.059,1.3739644970414202,1.3231523163713033
23102126,2023-05-09,SEQRFE550D,121.23,7.79,10449.0,1155.0,759.0,2377.0,1696.0,336.0,51.0,5988.0,985.0,0.0,0.1672380952380952,0.037,0.9473333333333332,2083.0,0.9396217640603036,49.39371442671456,9.046753246745414,0.8142102736433922,73,0.22,0.81,0.02,0.019,0.25,24.552,50.11,15.197,1.218,0.534,4.573,2.202,3.297144361100145,1.2606289308176102
23102145,2023-05-09,SAILTOWER6VA,125.5,7.42,8847.0,1938.0,880.0,4103.0,1830.0,0.0,832.0,6255.0,1073.0,0.0,0.1672380952380952,0.037,0.9473333333333332,2662.0,0.9441769485333724,49.84063744980207,4.565015479873805,0.6874530428246854,68,0.19,1.29,0.033,0.014,0.24,1.847,52.494,23.968,12.193,0.728,6.823,0.093,2.1900788518503065,2.0333901456461105
23302137,2023-05-09,2062BK1,120.34,0.0,10770.0,1536.0,759.0,4089.0,1692.0,250.0,166.0,6794.0,1121.0,0.0,0.1672380952380952,0.037,0.9473333333333332,2108.0,0.9999999999916902,56.45670599919846,7.011718749995435,0.8026565464891828,6,0.21,0.78,0.029,0.028,0.22,26.986,49.628,13.927,0.942,0.559,4.313,2.095,3.5631820792647906,1.2129833308891824
23102134,2023-05-09,SEQRFE550D,130.32,7.43,9993.0,2220.0,712.0,3672.0,1642.0,315.0,184.0,5942.0,985.0,388.0,0.1672380952380952,0.037,0.9473333333333332,2141.0,0.9460617059822428,45.59545733543896,4.501351351349324,0.7669313404947375,73,0.21,0.83,0.022,0.019,0.22,21.256,49.481,17.134,2.895,0.666,4.646,2.275,2.887715202801284,1.2888697871897061
23302161,2023-05-10,2062BK1,130.56,7.08,11520.0,2613.0,771.0,3645.0,1693.0,397.0,109.0,6414.0,997.0,228.0,0.1692142857142857,0.0369285714285714,1.016,2199.0,0.9485614646836054,49.12683823491784,4.408725602753767,0.7698954070028332,6,0.22,0.78,0.024,0.028,0.2,1.674,52.486,31.863,3.696,2.328,6.592,0.058,1.6471880492091386,1.5649710775836365
23202174,2023-05-10,2062BK1,130.4,0.0,9105.0,1884.0,770.0,3539.0,1657.0,277.0,182.0,6440.0,1579.0,0.0,0.1692142857142857,0.0369285714285714,1.016,2116.0,0.9999999999923314,49.386503067105934,4.832802547768136,0.7830812854438643,6,0.2,0.78,0.018,0.019,0.2,25.012,50.281,15.265,0.793,0.411,4.313,2.331,3.2936591117516048,1.248348974626347
23102171,2023-05-10,1786500D,123.84,8.14,10728.0,2784.0,822.0,1949.0,2477.0,129.0,470.0,6489.0,1167.0,0.0,0.1692142857142857,0.0369285714285714,1.016,3076.0,0.938323988475994,52.398255813530376,3.8534482758606847,0.8052665799737304,2,0.21,1.19,0.028,0.025,0.228,13.602,50.001999999999995,23.8705,2.7935,1.4369999999999998,5.5515,1.12,2.09463167375322,1.334329592912325
23102220,2023-05-11,2062BK1,125.63,8.08,11181.0,1209.0,883.0,5094.0,1723.0,278.0,285.0,6359.0,1078.0,0.0,0.1624705882352941,0.0372941176470588,1.0419411764705884,2286.0,0.9395707127294924,50.61689086961222,9.248138957808727,0.7537182852140185,6,0.21,0.83,0.026,0.016,0.21,1.26,49.687,30.235,6.972,0.477,9.512,0.091,1.6433059928561977,1.5775654051308101
23202221,2023-05-11,2062BK1,120.71,8.15,10071.0,1485.0,688.0,2775.0,1644.0,297.0,196.0,6292.0,2244.0,0.0,0.1624705882352941,0.0372941176470588,1.0419411764705884,2137.0,0.9367530653349624,52.12492751178755,6.781818181813615,0.769302760879378,6,0.22,0.76,0.025,0.016,0.22,0.797,51.693,33.64,3.789,0.598,8.066,0.049,1.5366071163163997,1.5010453568732216
23302306,2023-05-12,2062BK1,129.14,8.08,10089.0,5100.0,895.0,1749.0,1819.0,332.0,241.0,6663.0,1038.0,0.0,0.1557826086956522,0.0406086956521739,1.012086956521739,2392.0,0.9411164553203532,51.59516803429151,1.978235294117259,0.7604515050164045,6,0.21,0.79,0.03,0.023,0.21,3.372,51.492,28.866,4.225,2.52,7.42,0.367,1.7837669310977933,1.5971959428021962
23302291,2023-05-12,2062BK1,129.53,8.0,11856.0,3153.0,839.0,5443.0,1882.0,211.0,0.0,6719.0,1032.0,340.0,0.1557826086956522,0.0406086956521739,1.012086956521739,2093.0,0.941830873257167,51.87215316874954,3.760228353947428,0.8991877687525566,6,0.21,0.81,0.024,0.026,0.25,22.454,49.369,18.355,0.993,0.732,4.365,2.083,2.6895293092176944,1.2097280078412156
23102296,2023-05-12,FE500DHCR,132.0,0.0,10860.0,2214.0,784.0,4236.0,1682.0,254.0,0.0,6694.0,1104.0,0.0,0.1557826086956522,0.0406086956521739,1.012086956521739,1936.0,0.9999999999924244,50.71212121173704,4.9051490514883,0.8688016528921132,57,0.21,0.72,0.02,0.023,0.2,2.194,46.444,28.291,10.399,1.799,9.069,0.073,1.6415947971157925,1.5234533884405956
23302288,2023-05-12,FE500DHCR,124.3,8.0,11013.0,2670.0,1654.0,3237.0,3588.0,618.0,0.0,6562.0,1009.0,0.0,0.1557826086956522,0.0406086956521739,1.012086956521739,4206.0,0.9395313680956952,52.79163314519074,4.124719101122051,0.8530670470754034,57,0.2,0.83,0.022,0.026,0.21,18.633,53.145,17.873,1.13,0.649,4.375,2.42,2.9733131923464247,1.4557482126715426
23102364,2023-05-13,1786550D,120.75,7.52,10518.0,0.0,735.0,3643.0,1675.0,227.0,0.0,5993.0,950.0,339.0,0.1627826086956521,0.0364347826086956,0.9939130434782608,1902.0,0.9413736649182086,49.63146997888504,10518000000000.0,0.880651945320252,3,0.21,0.76,0.02,0.02,0.19,1.149,51.501,32.438,4.418,1.3,7.587,0.042,1.5876260057338387,1.5333154698106466
23102338,2023-05-13,S.TOWER6VAN,125.67,8.09,9654.0,1185.0,1570.0,2781.0,5062.0,14.0,1016.0,6120.0,1003.0,0.0,0.1627826086956521,0.0364347826086956,0.9939130434782608,6092.0,0.9395185406628328,48.69897350164161,8.1468354430311,0.8309258043334158,67,0.2,1.37,0.023,0.023,0.24,1.493,57.101,29.754,3.104,1.742,5.533,0.044,1.919038817005545,1.8273489503328213
23302339,2023-05-13,1786550D,132.4,10.21,10425.0,2076.0,683.0,4498.0,1814.0,289.0,0.0,6210.0,1135.0,0.0,0.1627826086956521,0.0364347826086956,0.9939130434782608,2103.0,0.928406142620234,46.90332326248563,5.021676300575616,0.8625772705654481,3,0.22,0.78,0.02,0.02,0.19,0.996,55.922,28.21,4.899,1.16,6.785,0.097,1.9822764170004605,1.9146779881535247
23302336,2023-05-13,2062BK1,124.49,7.89,10962.0,2511.0,854.0,5565.0,1803.0,247.0,0.0,6410.0,1017.0,0.0,0.1627826086956521,0.0364347826086956,0.9939130434782608,2050.0,0.9403988517831968,51.49007952404619,4.365591397847724,0.8795121951215222,6,0.22,0.78,0.018,0.023,0.19,0.676,54.001,31.063,4.27,0.829,7.581,0.04,1.7383788308009271,1.7013547574039067
23302317,2023-05-13,2830C20MMNC,128.18,7.52,10287.0,3531.0,757.0,2075.0,1739.0,285.0,214.0,6245.0,985.0,0.0,0.1627826086956521,0.0364347826086956,0.9939130434782608,2238.0,0.9445836403762374,48.72054922726853,2.913338997450322,0.7770330652364714,17,0.19,0.73,0.03,0.027,0.22,19.366,50.861,19.233,0.892,0.75,4.998,2.088,2.644327752937506,1.317642487046632
23302315,2023-05-13,2062BK1,120.64,8.14,10842.0,4896.0,749.0,2294.0,1791.0,308.0,112.0,6184.0,1977.0,0.0,0.1627826086956521,0.0364347826086956,0.9939130434782608,2211.0,0.9367914272329804,51.25994694917722,2.214460784313273,0.8100407055627272,6,0.19,0.71,0.019,0.027,0.2,1.735,51.453,32.665,4.661,1.88,6.098,0.041,1.5751239821220844,1.4956832650213658
23302366,2023-05-13,C20MMNATLT,124.07,7.54,9546.0,4506.0,897.0,3761.0,1660.0,172.0,136.0,6441.0,1005.0,0.0,0.1627826086956521,0.0364347826086956,0.9939130434782608,1968.0,0.9427095205459868,51.91424195976534,2.1185086551260275,0.843495934958921,41,0.2,0.88,0.023,0.025,0.21,3.479,50.459,29.488,3.71,5.003,6.111,0.114,1.7111126182644376,1.5305447706867268
23202375,2023-05-14,2062BK1,120.55,0.0,11265.0,1539.0,800.0,4130.0,1620.0,304.0,229.0,6219.0,994.0,287.0,0.1583809523809523,0.0381904761904761,1.0004285714285714,2153.0,0.9999999999917046,51.58855246742772,7.319688109157037,0.7524384579652799,6,0.2,0.79,0.025,0.024,0.2,3.032,51.465,30.68,3.837,3.499,5.565,0.314,1.6774225090446857,1.5265624536528937
23102387,2023-05-14,2062BK1,132.0,7.79,11481.0,0.0,792.0,5231.0,1817.0,217.0,0.0,6673.0,1083.0,0.0,0.1583809523809523,0.0381904761904761,1.0004285714285714,2034.0,0.9442735531801684,50.55303030264733,11481000000000.0,0.8933136676495117,6,0.21,0.84,0.035,0.022,0.21,1.645,48.904,30.607,7.621,1.532,7.586,0.106,1.597752221641401,1.5162620531423434
23102385,2023-05-14,C20MMNATLT,131.23,7.42,11550.0,0.0,872.0,6272.0,1623.0,280.0,308.0,6436.0,1363.0,0.0,0.1583809523809523,0.0381904761904761,1.0004285714285714,2211.0,0.9464839523912985,49.04366379601431,11550000000000.0,0.7340569877879991,41,0.22,0.82,0.041,0.025,0.2,22.693,48.215,19.513,1.308,0.623,3.61,2.2,2.4707902019063233,1.1423460563413652
23102382,2023-05-14,1786550D,126.93,7.42,11067.0,0.0,759.0,4602.0,1746.0,240.0,0.0,6646.0,1123.0,0.0,0.1583809523809523,0.0381904761904761,1.0004285714285714,1986.0,0.9447711202013788,52.35956826556086,11067000000000.0,0.8791540785494063,3,0.22,0.76,0.02,0.02,0.21,21.979,48.136,19.901,1.689,0.627,3.598,2.236,2.4186513918199175,1.1493517346768227
23102377,2023-05-14,2062BK1,127.04,7.44,12015.0,0.0,677.0,5429.0,1782.0,304.0,105.0,6806.0,1670.0,0.0,0.1583809523809523,0.0381904761904761,1.0004285714285714,2191.0,0.9446757882142722,53.57367758144227,12015000000000.0,0.813327247831669,6,0.18,0.77,0.016,0.02,0.2,21.782,48.405,20.039,1.431,0.657,3.67,2.184,2.4154191616766463,1.15740519343886
23302454,2023-05-15,2062BK1,126.85,7.53,13113.0,1593.0,599.0,5379.0,1722.0,332.0,190.0,6501.0,1070.0,298.0,0.1672962962962963,0.0423703703703703,0.9127037037037036,2244.0,0.9439648757185298,51.24950729167324,8.23163841807393,0.767379679144043,6,0.19,0.77,0.029,0.026,0.21,1.763,47.583,36.395,3.395,2.631,6.621,0.127,1.3073689416419385,1.2469666395869912
23302468,2023-05-15,2062BK1,126.7,7.48,9117.0,1557.0,746.0,3034.0,1709.0,244.0,247.0,6802.0,1110.0,0.0,0.1672962962962963,0.0423703703703703,0.9127037037037036,2200.0,0.9442539871743608,53.685872138487085,5.855491329476008,0.7768181818178287,6,0.21,0.8,0.035,0.028,0.23,18.514,50.332,20.037,1.11,0.83,5.006,2.328,2.511827527697375,1.305561319775887
23102469,2023-05-15,EXPORTDSP14,124.69,8.87,10503.0,1995.0,764.0,2849.0,1672.0,332.0,183.0,6458.0,1062.0,0.0,0.1672962962962963,0.0423703703703703,0.9127037037037036,2187.0,0.9335879005620428,51.79244526383998,5.264661654132699,0.7645176040234273,55,0.2,0.75,0.04,0.034,0.17,20.71,49.776,19.073,0.785,0.767,4.708,2.462,2.6096256684491976,1.2511562437160668
23102472,2023-05-15,EXPORTDSP14,124.7,8.15,12042.0,2028.0,835.0,3136.0,1787.0,281.0,0.0,7439.0,1346.0,0.0,0.1672962962962963,0.0423703703703703,0.9127037037037036,2068.0,0.9386526157249632,59.65517241331471,5.937869822482279,0.864119922630143,55,0.2,0.74,0.02,0.021,0.24,18.536,50.577,19.792,1.128,0.834,5.002,2.298,2.5552973273379473,1.3195491664275092
23202436,2023-05-15,2062BK1,120.3,8.47,10914.0,1002.0,811.0,3127.0,1711.0,260.0,0.0,6076.0,1078.0,0.0,0.1672962962962963,0.0423703703703703,0.9127037037037036,1971.0,0.9342238098863538,50.50706566874059,10.892215568851404,0.8680872653470989,6,0.22,0.74,0.022,0.03,0.19,30.308,44.239,16.658,1.002,0.608,3.653,1.838,2.6555615583168253,0.9419166648923712
23202439,2023-05-15,EXPORTDSP14,124.38,7.42,10755.0,2001.0,806.0,3145.0,1708.0,250.0,0.0,6495.0,1136.0,0.0,0.1672962962962963,0.0423703703703703,0.9127037037037036,1958.0,0.943702579659001,52.21900627068485,5.374812593700463,0.8723186925429661,55,0.2,0.7,0.026,0.031,0.24,30.653,44.511,16.147,0.932,0.605,3.667,1.8,2.756440426058955,0.9510694215935559
23102535,2023-05-16,C20MMNATLT,125.65,8.14,10983.0,2205.0,812.0,3930.0,1743.0,261.0,213.0,723.0,1193.0,0.0,0.1724736842105263,0.0432105263157894,0.9178947368421052,2217.0,0.9391583825327816,5.754078790244694,4.980952380950122,0.7861975642756941,41,0.22,0.76,0.027,0.028,0.19,20.895,49.288,19.109,1.031,0.777,4.714,2.457,2.5791732077446357,1.2320459942507185
23102529,2023-05-16,EXPORTDSP14,126.94,8.78,8280.0,1638.0,880.0,2755.0,1665.0,301.0,328.0,6522.0,1312.0,0.0,0.1724736842105263,0.0432105263157894,0.9178947368421052,2294.0,0.9353079870252335,51.37860406450781,5.054945054941969,0.7258064516125868,55,0.2,0.77,0.032,0.026,0.2,23.429,49.918,15.957,1.123,0.529,5.416,2.031,3.1280862263441533,1.267372483306675
23102527,2023-05-16,2062BK1,128.39,8.08,9165.0,1644.0,710.0,2767.0,1793.0,298.0,0.0,6407.0,1010.0,0.0,0.1724736842105263,0.0432105263157894,0.9178947368421052,2091.0,0.9407928482381418,49.90264039216527,5.574817518244784,0.8574844571971031,6,0.19,0.75,0.018,0.026,0.21,0.923,51.191,33.773,4.049,0.616,7.994,0.061,1.5156925445609049,1.4753725105916937
23102489,2023-05-16,2062BK1,135.0,0.0,10623.0,3309.0,835.0,4869.0,1671.0,273.0,280.0,6595.0,1161.0,0.0,0.1724736842105263,0.0432105263157894,0.9178947368421052,2224.0,0.9999999999925928,48.85185185148999,3.210335448775095,0.7513489208629716,6,0.22,0.86,0.028,0.028,0.2,1.769,47.736,36.279,3.391,2.61,6.614,0.127,1.315766262403528,1.2545927619648347
23102495,2023-05-16,ASP1239,125.9,8.87,10563.0,2970.0,767.0,3575.0,1425.0,240.0,0.0,6806.0,1163.0,0.0,0.1724736842105263,0.0432105263157894,0.9178947368421052,1665.0,0.9341841656085614,54.05877680656029,3.556565656564459,0.8558558558553419,24,0.41,0.74,0.02,0.019,0.24,21.06,49.705,18.722,0.816,0.802,4.754,2.392,2.654756182235752,1.2494030113365007
23202513,2023-05-16,2062BK1,125.18,9.49,10500.0,1986.0,756.0,2908.0,1671.0,277.0,192.0,5896.0,1078.0,421.0,0.1724736842105263,0.0432105263157894,0.9178947368421052,2140.0,0.9295314472345028,47.10017574654817,5.287009063441447,0.7808411214949622,6,0.22,0.81,0.021,0.025,0.19,0.912,51.152,33.812,4.047,0.611,8.016,0.06,1.512790938396475,1.4730597552195828
23302523,2023-05-16,EXPORTDSP14,132.75,0.0,12129.0,1545.0,859.0,5394.0,1817.0,203.0,0.0,7016.0,1430.0,0.0,0.1724736842105263,0.0432105263157894,0.9178947368421052,2020.0,0.9999999999924672,52.85122410506328,7.850485436888123,0.8995049504946042,55,0.22,0.8,0.032,0.03,0.22,24.544,48.625,17.183,0.896,0.586,3.799,2.486,2.8296671322160147,1.1652847009202454
23202526,2023-05-16,1786550D,124.49,8.15,9909.0,1980.0,611.0,3151.0,1613.0,307.0,176.0,6006.0,924.0,359.0,0.1724736842105263,0.0432105263157894,0.9178947368421052,2096.0,0.9385554885333344,48.24483894249944,5.004545454542927,0.7695610687019229,3,0.24,0.85,0.02,0.03,0.23,22.102,49.703,18.696,0.88,0.535,3.639,2.602,2.658340910306466,1.2182406431530186
23202531,2023-05-16,2062BK1,125.44,8.15,10176.0,1497.0,781.0,2872.0,1661.0,300.0,236.0,6271.0,985.0,383.0,0.1724736842105263,0.0432105263157894,0.9178947368421052,2197.0,0.93899243954683,49.99202806082596,6.797595190376221,0.7560309512968794,6,0.21,0.83,0.028,0.025,0.21,22.489,49.679,18.254,0.948,0.542,3.793,2.515,2.721391399616543,1.2192960926762224
23202528,2023-05-16,2062BK1,129.08,7.68,9897.0,2244.0,655.0,4290.0,1586.0,300.0,229.0,6582.0,1093.0,301.0,0.1724736842105263,0.0432105263157894,0.9178947368421052,2115.0,0.9438432290074302,50.99163309535953,4.410427807484665,0.7498817966899528,6,0.21,0.85,0.038,0.025,0.2,23.339,49.186,17.904,0.905,0.556,3.704,2.549,2.7470538955598993,1.1925613422558434
23302556,2023-05-17,C20MMNATLT,130.16,8.14,9723.0,3033.0,832.0,2451.0,1837.0,251.0,0.0,6488.0,1008.0,0.0,0.1689999999999999,0.03885,0.96495,2088.0,0.9411424439555954,49.84634296212472,3.205736894163137,0.8797892720302299,41,0.2,0.76,0.02,0.031,0.21,1.759,48.941,31.893,5.732,2.022,7.999,0.063,1.5344892456261365,1.4542834219831815
23302565,2023-05-17,2062BK1,127.34,7.28,8664.0,2301.0,746.0,2731.0,1726.0,336.0,143.0,6606.0,1100.0,0.0,0.1689999999999999,0.03885,0.96495,2205.0,0.9459218541008326,51.87686508519022,3.765319426334739,0.782766439908942,6,0.21,0.76,0.025,0.036,0.22,22.642,49.516,18.226,0.958,0.546,3.827,2.498,2.716629176496406,1.2115784579999513
23102567,2023-05-17,2062BK1,130.21,7.28,9156.0,1995.0,694.0,1936.0,1691.0,358.0,132.0,6901.0,1729.0,0.0,0.1689999999999999,0.03885,0.96495,2181.0,0.9470506945890824,52.99900161237233,4.589473684208226,0.7753324163224322,6,0.2,0.77,0.018,0.027,0.22,2.03,48.057,34.961,3.267,3.017,7.185,0.139,1.374549510897546,1.2991187283737027
23102620,2023-05-18,2062BK1,134.52,0.0,10974.0,1857.0,608.0,4547.0,1793.0,271.0,0.0,6347.0,1044.0,0.0,0.16,0.033375,1.043,2064.0,0.9999999999925664,47.18257508142148,5.909531502420081,0.868701550387176,6,0.2,0.76,0.025,0.028,0.24,24.251,48.423,17.591,0.969,0.581,3.778,2.531,2.752557980900409,1.1572544989603997
23102622,2023-05-18,1786500D,108.13,8.78,10641.0,1707.0,682.0,2507.0,1692.0,298.0,0.0,5493.0,904.0,0.0,0.16,0.033375,1.043,1990.0,0.9248994953303832,50.79996300702118,6.233743409486682,0.8502512562809798,2,0.21,0.75,0.028,0.028,0.172,24.703,48.694,16.927,0.951,0.593,3.815,2.443,2.8765359168241966,1.169657226585958
23302623,2023-05-18,2062BK1,128.91,8.69,11022.0,1929.0,602.0,4381.0,1793.0,275.0,0.0,6762.0,1063.0,404.0,0.16,0.033375,1.043,2068.0,0.9368459302257498,52.45520130282791,5.713841368581797,0.8670212765953255,6,0.22,0.75,0.024,0.023,0.22,1.164,55.338,28.971,4.692,0.345,7.987,0.109,1.910051083805053,1.836275550836209
23302642,2023-05-18,C20MMNATLT,124.54,8.27,10383.0,1533.0,610.0,2526.0,1684.0,294.0,0.0,6676.0,1842.0,0.0,0.16,0.033375,1.043,1978.0,0.9377305925687996,53.60526738354259,6.772994129154094,0.8513650151664047,41,0.2,0.74,0.017,0.021,0.22,1.418,52.213,29.568,6.66,1.595,6.843,0.104,1.765802022388312,1.684996934198212
23202637,2023-05-18,2062BK1,120.51,8.16,10488.0,1041.0,795.0,2265.0,1661.0,280.0,219.0,6148.0,989.0,0.0,0.16,0.033375,1.043,2160.0,0.936581953828114,51.01651315201214,10.074927953880811,0.7689814814811254,6,0.22,0.8,0.029,0.017,0.19,3.347,51.772,28.844,4.113,2.517,7.335,0.356,1.7948344600450683,1.6082256461232605
23202698,2023-05-19,2830C25HMN,126.43,6.8,9930.0,1230.0,921.0,2456.0,1998.0,0.0,743.0,6481.0,1027.0,0.0,0.1726,0.0332,1.0186,2741.0,0.948960444337244,51.26156766549662,8.073170731700754,0.7289310470628497,18,0.23,1.34,0.031,0.015,0.26,0.966,48.867,23.78,15.482,0.448,8.031,0.058,2.054875741137883,1.9746635955873435
23202703,2023-05-19,S.TOWER6VAN,128.21,7.55,9456.0,1083.0,902.0,2851.0,2251.0,0.0,769.0,6507.0,1028.0,0.0,0.1726,0.0332,1.0186,3020.0,0.9443871537938688,50.752671398091,8.731301939050109,0.7453642384103493,67,0.19,1.33,0.026,0.019,0.26,0.539,48.311,23.828,16.904,0.613,7.83,0.04,2.0274035838683955,1.9825590938936308
23202701,2023-05-19,SAILTOWER6VA,127.02,9.49,9411.0,1449.0,916.0,2571.0,1998.0,0.0,732.0,6503.0,1033.0,0.0,0.1726,0.0332,1.0186,2730.0,0.9304812834156436,51.19666194259804,6.494824016558665,0.7318681318678638,68,0.2,1.3,0.027,0.019,0.24,0.935,51.747,25.503,10.687,0.819,8.351,0.059,2.0289758469259724,1.9572222852604106
23302706,2023-05-19,2062BK1,128.99,0.0,12372.0,1170.0,497.0,3224.0,1655.0,258.0,238.0,6234.0,1022.0,0.0,0.1726,0.0332,1.0186,2151.0,0.9999999999922476,48.3293278544978,10.574358974349936,0.7694095769406,6,0.2,0.8,0.028,0.033,0.2,2.082,48.605,33.491,4.549,2.399,7.378,0.054,1.4512420876627254,1.3663068533198404
23102694,2023-05-19,EXPORTDSP14,124.42,7.54,11562.0,3678.0,799.0,1968.0,1732.0,307.0,150.0,6028.0,1012.0,0.0,0.1726,0.0332,1.0186,2189.0,0.942861473166544,48.44880244294769,3.143556280586421,0.7912288716305202,55,0.21,0.74,0.019,0.025,0.2,1.985,55.526,26.814,4.36,1.559,7.813,0.094,2.070706694014544,1.9279861111111112
23302731,2023-05-20,2062BK1,124.92,7.28,8106.0,1557.0,500.0,2605.0,1803.0,322.0,119.0,6502.0,1084.0,0.0,0.1431610305958132,0.0375757575757575,0.8601851851851853,2244.0,0.9449319213241686,52.04931155898135,5.206165703272186,0.803475935828519,6,0.22,0.8,0.033,0.02,0.21,1.971,50.523,31.817,3.298,2.172,8.458,0.146,1.5878747878559307,1.4952499334102818
23102682,2023-05-20,2062BK1,119.18,0.0,9996.0,1974.0,760.0,3915.0,1815.0,265.0,200.0,5848.0,1348.0,0.0,0.1431610305958132,0.0375757575757575,0.8601851851851853,2280.0,0.9999999999916092,49.06863567671531,5.0638297872314775,0.7960526315785982,6,0.19,0.8,0.027,0.016,0.18,19.709,50.166,19.379,1.051,0.762,5.022,2.066,2.588544891640866,1.283378955716442
23302732,2023-05-20,EXPORTDSP14,126.63,7.68,11763.0,1452.0,790.0,4352.0,1768.0,342.0,170.0,6469.0,1037.0,330.0,0.1431610305958132,0.0375757575757575,0.8601851851851853,2280.0,0.9428188519027412,51.08584063767602,8.101239669415909,0.775438596490888,55,0.21,0.75,0.04,0.024,0.21,3.256,49.863,31.394,3.189,1.677,8.671,0.298,1.588246536072623,1.4390060892903525
23202733,2023-05-20,2062BK1,123.77,7.43,11508.0,3003.0,800.0,2508.0,1701.0,273.0,0.0,6501.0,1042.0,0.0,0.1431610305958132,0.0375757575757575,0.8601851851851853,1974.0,0.9433689024318342,52.5248444691563,3.832167832166556,0.8617021276591379,6,0.21,0.77,0.03,0.02,0.19,21.226,47.869,19.611,1.374,0.889,4.846,2.163,2.4408015500713844,1.1721680787501836
23102767,2023-05-21,2830C20MMNC,124.9,7.89,10005.0,2511.0,905.0,3092.0,1710.0,349.0,285.0,6194.0,1247.0,0.0,0.1431610305958132,0.0375757575757575,0.8601851851851853,2344.0,0.9405828752094242,49.591673338273885,3.984468339305462,0.72952218430003,17,0.2,0.78,0.021,0.03,0.26,1.771,49.721,33.44,3.348,2.091,8.024,0.137,1.4868275470231154,1.4120470294217882
23202764,2023-05-21,2062BK1,130.58,7.52,10062.0,1425.0,877.0,2070.0,1694.0,324.0,165.0,6378.0,1001.0,0.0,0.1431610305958132,0.0375757575757575,0.8601851851851853,2183.0,0.9455467052791778,48.843620768503264,7.061052631573992,0.7759963353180137,6,0.2,0.76,0.023,0.026,0.23,21.95,48.521,19.144,0.93,0.644,4.993,2.011,2.5343954034996083,1.1807032485703859
23202826,2023-05-22,2062BK1,126.6,7.48,10899.0,1005.0,756.0,1835.0,1674.0,273.0,0.0,968.0,381.0,6422.0,0.15475,0.03375,0.94225,1947.0,0.9442124104941512,7.646129541803743,10.844776119392195,0.8597842835126555,6,0.19,0.76,0.028,0.024,0.22,24.145,48.557,17.551,0.999,0.584,3.792,2.499,2.7664653600729263,1.1645202292730894
23202819,2023-05-22,2062BK1,116.7,7.43,10311.0,1482.0,748.0,2823.0,1650.0,300.0,202.0,6197.0,967.0,312.0,0.15475,0.03375,0.94225,2152.0,0.9401433980428572,53.10197086501198,6.957489878537816,0.7667286245349597,6,0.2,0.75,0.021,0.029,0.21,0.795,52.661,31.371,6.025,0.646,6.588,0.086,1.6785987504781335,1.637112568781671
23202813,2023-05-22,2062BK1,116.9,8.14,10533.0,2208.0,795.0,3316.0,1721.0,273.0,0.0,6398.0,1019.0,0.0,0.15475,0.03375,0.94225,1994.0,0.9349008317263684,54.730538921687504,4.770380434780448,0.8630892678029773,6,0.2,0.78,0.022,0.029,0.23,23.9,49.285,17.181,0.94,0.581,3.812,2.453,2.8684087999068786,1.1996738230855362
23302812,2023-05-22,1786550D,120.83,7.28,10488.0,4041.0,655.0,2014.0,1856.0,282.0,0.0,6177.0,994.0,394.0,0.15475,0.03375,0.94225,2138.0,0.9431738349781972,51.1214102453768,2.5953971789154675,0.8681010289986585,3,0.22,0.7,0.03,0.03,0.19,23.899,48.636,17.387,1.191,0.636,3.983,2.408,2.7971014492753623,1.1779979170198853
23102837,2023-05-22,2062BK1,121.5,7.88,10989.0,1992.0,810.0,3035.0,1719.0,355.0,176.0,6066.0,1047.0,0.0,0.15475,0.03375,0.94225,2250.0,0.9390941412819672,49.92592592551501,5.516566265057472,0.7639999999996604,6,0.19,0.86,0.03,0.029,0.2,1.815,52.589,28.985,3.838,4.074,6.774,0.198,1.8142896570758296,1.7073796305314761
23102835,2023-05-22,IS2062E350BR,123.5,8.16,11910.0,1998.0,779.0,3413.0,2538.0,17.0,403.0,5996.0,1561.0,0.0,0.15475,0.03375,0.94225,2958.0,0.9380221783310192,48.550607287056266,5.960960960957977,0.8580121703851055,59,0.18,1.43,0.028,0.023,0.21,2.053,52.238,29.077,3.817,4.055,6.752,0.257,1.7964784373065545,1.6780058462625675
23102807,2023-05-22,1786550D,123.94,7.42,11793.0,1554.0,795.0,2894.0,1800.0,288.0,264.0,5663.0,940.0,0.0,0.15475,0.03375,0.94225,2352.0,0.9435140073009785,45.69146361105622,7.588803088798206,0.7653061224486543,3,0.21,0.89,0.03,0.03,0.22,22.598,46.673,19.967,0.902,0.777,4.885,2.438,2.337389823717949,1.0964854578771792
23302880,2023-05-23,2062BK1,126.4,8.14,11565.0,2052.0,713.0,3659.0,1893.0,302.0,0.0,6455.0,1045.0,0.0,0.1693684210526315,0.0312631578947368,0.942157894736842,2195.0,0.9394975471908764,51.06803797427952,5.635964912277955,0.8624145785873064,6,0.22,0.76,0.03,0.019,0.18,2.427,49.052,32.131,4.242,3.697,6.607,0.275,1.5265778663015064,1.4193697734309443
23302857,2023-05-23,2062BK1,121.57,7.43,10887.0,1182.0,680.0,2143.0,1778.0,336.0,0.0,6195.0,1049.0,405.0,0.1693684210526315,0.0312631578947368,0.942157894736842,2114.0,0.9424031007678884,50.95829563172692,9.210659898469364,0.8410596026486088,6,0.21,0.79,0.033,0.015,0.19,1.063,54.641,26.431,6.689,1.001,8.337,0.053,2.06722911622276,1.9873067830514637
23302888,2023-05-23,C20MMNC(BSP),121.32,8.14,10011.0,2037.0,809.0,2869.0,1807.0,250.0,0.0,6687.0,1100.0,0.0,0.1693684210526315,0.0312631578947368,0.942157894736842,2057.0,0.9371234358030504,55.11869436156348,4.914580265093316,0.8784637822066707,43,0.22,0.76,0.03,0.018,0.24,19.627,50.248,20.34,0.739,0.7,4.273,2.303,2.4702816970650407,1.2572057646116894
23102881,2023-05-23,2062BK1,125.59,8.49,10473.0,1257.0,825.0,2517.0,0.0,596.0,1391.0,6426.0,1603.0,0.0,0.1693684210526315,0.0312631578947368,0.942157894736842,1987.0,0.9366795942650904,51.16649414721581,8.331742243430126,0.0,6,0.19,0.8,0.031,0.018,0.19,1.391,48.131,31.376,9.011,1.049,7.357,0.095,1.5339579947095006,1.468841552734375
23302891,2023-05-23,2062BK1,115.42,8.24,10992.0,2034.0,787.0,2850.0,1753.0,267.0,0.0,6386.0,982.0,0.0,0.1693684210526315,0.0312631578947368,0.942157894736842,2020.0,0.9333656800830232,55.32836596729052,5.404129793507668,0.8678217821777882,6,0.22,0.77,0.029,0.022,0.2,15.697,52.443,20.557,1.011,0.742,4.737,2.848,2.5509777215682456,1.446503930492346
23302937,2023-05-24,C20MMNC(BSP),125.01,7.53,11028.0,1602.0,809.0,6150.0,1777.0,272.0,0.0,6671.0,1399.0,0.0,0.1733333333333333,0.0349259259259259,0.9284814814814816,2049.0,0.9431869624193212,53.363730901101,6.883895131081846,0.8672523182035787,43,0.22,0.79,0.038,0.024,0.2,23.837,49.763,16.388,0.891,1.08,4.309,2.145,3.036365855146744,1.2370854671108238
23302907,2023-05-24,SAILTOWER6VA,120.29,7.42,12351.0,1875.0,1987.0,3794.0,3774.0,0.0,1254.0,6924.0,1588.0,0.0,0.1733333333333333,0.0349259259259259,0.9284814814814816,5028.0,0.9418996163108456,57.56089450446786,6.587199999996487,0.7505966587110678,68,0.2,1.32,0.021,0.019,0.23,0.81,48.34,20.981,18.926,0.601,8.699,0.074,2.3038795157754266,2.2182452276064613
23202936,2023-05-24,1786500D,126.03,0.0,6408.0,1983.0,803.0,3489.0,1731.0,267.0,0.0,6664.0,1201.0,0.0,0.1733333333333333,0.0349259259259259,0.9284814814814816,1998.0,0.9999999999920652,52.87629929339938,3.2314674735233324,0.8663663663659328,2,0.2,0.73,0.021,0.021,0.217,22.202,50.232,18.053,1.123,0.414,4.077,2.123,2.7823197075440342,1.2478139904610492
23202938,2023-05-24,1786500D,127.34,8.27,8952.0,2007.0,808.0,2486.0,1738.0,246.0,0.0,6899.0,1585.0,0.0,0.1733333333333333,0.0349259259259259,0.9284814814814816,1984.0,0.9390162967263548,54.177791738226965,4.460388639758615,0.8760080645156875,2,0.21,0.71,0.019,0.018,0.17,22.263,51.665,14.685,1.925,0.68,4.982,2.021,3.517976303962958,1.398278708490081
23102915,2023-05-24,2062BK1,121.11,7.68,10857.0,1758.0,820.0,1082.0,1581.0,366.0,0.0,6507.0,1081.0,0.0,0.1733333333333333,0.0349259259259259,0.9284814814814816,1947.0,0.9403680409896704,53.72801585291282,6.175767918085224,0.8120184899841746,6,0.19,0.79,0.025,0.02,0.16,0.52,49.226,21.229,18.8,0.444,8.135,0.045,2.318699952896844,2.2632643678160917
23102967,2023-05-25,2062BK1,128.09,8.87,9573.0,1983.0,755.0,1965.0,0.0,579.0,1293.0,6204.0,1013.0,0.0,0.16225,0.0406875,0.91125,1872.0,0.9352365654137322,48.43469435515314,4.827534039331908,0.0,6,0.2,0.75,0.023,0.024,0.21,1.713,51.915,30.91,5.44,1.154,7.345,0.075,1.6794992074018957,1.5913131436978913
23202974,2023-05-25,EXPORTDSP14,131.5,7.53,10239.0,2052.0,710.0,2930.0,1674.0,294.0,226.0,6651.0,1133.0,318.0,0.16225,0.0406875,0.91125,2194.0,0.9458390275412082,50.57794676767622,4.989766081868914,0.7629899726523414,55,0.21,0.74,0.018,0.026,0.19,2.197,50.125,33.385,3.103,2.219,7.625,0.089,1.5013778230395975,1.408678301436079
23202968,2023-05-25,1786500D,128.13,6.88,11124.0,2004.0,839.0,2637.0,0.0,699.0,1336.0,6848.0,1217.0,413.0,0.16225,0.0406875,0.91125,2035.0,0.9490408117846898,53.44571919102907,5.5508982035900445,0.0,2,0.23,0.74,0.018,0.024,0.21,20.608,49.461,19.631,1.167,0.719,4.423,2.232,2.5194070904645476,1.2291500994035784
23202965,2023-05-25,2062BK1,113.87,7.27,10893.0,2568.0,487.0,2346.0,1721.0,314.0,233.0,6760.0,1214.0,0.0,0.16225,0.0406875,0.91125,2268.0,0.9399867921335646,59.3659436193961,4.24182242990489,0.7588183421513409,6,0.22,0.81,0.031,0.026,0.21,20.943,49.596,19.076,1.205,0.728,4.486,2.201,2.5997798395974208,1.2392803598200897
23302981,2023-05-25,C20MMNATLT,121.78,8.87,10563.0,2988.0,812.0,3539.0,1726.0,376.0,0.0,6296.0,1318.0,0.0,0.16225,0.0406875,0.91125,2102.0,0.9321086873254336,51.69978649982181,3.535140562247813,0.8211227402469928,41,0.2,0.75,0.019,0.026,0.19,2.637,57.308,25.098,2.917,1.764,8.422,0.12,2.2832782182557074,2.0661955581194116
23302972,2023-05-25,2062BK1,126.16,7.68,10551.0,1986.0,790.0,3610.0,1884.0,331.0,0.0,6299.0,1063.0,389.0,0.16225,0.0406875,0.91125,2215.0,0.9426180513976194,49.928662016091245,5.312688821749591,0.8505643340853948,6,0.2,0.77,0.021,0.024,0.22,1.913,49.318,31.653,5.512,1.779,7.998,0.107,1.5580337398117141,1.46924062323115
