Repository: SiddharthKumar268/FerroMind

# FerroMind
*Ferro-Alloy Optimisation using Machine Learning*
**SAIL Durgapur Steel Plant | Steel Melting Shop**
Intern: Siddharth Kumar | FY 2023-24 to FY 2025-26

---

## Quick Start

```bash

# 2. Place raw Excel files in data/raw/

## Dataset

| | |
|---|---|
| Total heats after cleaning | 47,421 |
| Training set | 37,936 heats (Apr 2023 – Jun 2025) |
| Test set | 9,485 heats (Jun 2025 – Dec 2025) |
| Input features | 21 (16 raw + 5 engineered) |
| Target variables | Mn, Si, C, S, P |
| BOF grades | 76 distinct grades |
| Split method | Chronological 80/20 — no shuffle, no leakage |

---

File: data/processed/sms_train.csv (part 4 of 253)
Heat_Number,Date,BOF Grade Code,Hot Metal Addn. Weight,Scrap Addn. Weight,Lime Into Converter,Dolomite Into Converter,Lime Into Ladle,Iron Ore Into Converter,SIMN Into Ladle,FESI Into Ladle,FEMN Into Ladle,Measered O2 Mainblow II,Duration of Mainblow I/II,Measered O2 2nd Blow,HM_P,HM_S,HM_Si,Total_FA_Ladle,HM_Ratio,O2_per_ton_HM,Lime_Dolo_Ratio,SiMn_FA_Fraction,Grade_Encoded,C,Mn,P,S,Si
23300489,2023-04-10,IS2062E350BR,127.83,7.88,10473.0,2769.0,782.0,5004.0,2423.0,210.0,370.0,6965.0,2317.0,0.0,0.19078260869565217,0.04369565217391304,0.9720869565217392,3003.0,0.9419350084670111,54.48642728581329,3.782231852653022,0.8068598068595382,59,0.18,1.36,0.03,0.02,0.2
23300512,2023-04-10,IS2062E350BR,125.5,7.97,10689.0,1515.0,821.0,4060.0,2611.0,0.0,430.0,6377.0,1093.0,0.0,0.19078260869565217,0.04369565217391304,0.9720869565217392,3041.0,0.940286206631151,50.81274900357918,7.055445544549799,0.8585991450178038,59,0.2,1.4,0.035,0.022,0.18
23100484,2023-04-10,2062BK1,128.79,8.15,9969.0,1953.0,827.0,5073.0,1763.0,281.0,0.0,6404.0,1017.0,0.0,0.19078260869565217,0.04369565217391304,0.9720869565217392,2044.0,0.9404848838838873,49.72435748078482,5.104454685097233,0.8625244618391084,6,0.21,0.74,0.016,0.022,0.21
23300552,2023-04-11,ASP1239,128.26,7.82,10914.0,0.0,1035.0,6531.0,1251.0,263.0,0.0,6404.0,1566.0,0.0,0.16704166666666667,0.04275,1.0405416666666667,1514.0,0.9425338036379886,49.929830032356705,10914000000000.0,0.8262879788633908,24,0.45,0.75,0.02,0.024,0.23
23200422,2023-04-11,IS2062E350BR,122.74,10.47,10962.0,855.0,1618.0,4489.0,5238.0,202.0,1066.0,6136.0,1034.0,397.0,0.16704166666666667,0.04275,1.0405416666666667,6506.0,0.9214022971179235,49.99185269635007,12.821052631563953,0.805102981862772,59,0.19,1.4,0.017,0.03,0.26
23300540,2023-04-11,IS2062E350BR,135.37,0.0,11001.0,2043.0,1014.0,5945.0,2119.0,244.0,135.0,5971.0,4329.0,0.0,0.16704166666666667,0.04275,1.0405416666666667,2498.0,0.9999999999926129,44.10873901127201,5.384728340672842,0.8482786228979791,59,0.22,1.33,0.017,0.021,0.25
23300543,2023-04-11,IS2062E350BR,128.4,0.0,9924.0,1014.0,785.0,3986.0,2475.0,8.0,316.0,5799.0,949.0,0.0,0.16704166666666667,0.04275,1.0405416666666667,2799.0,0.9999999999922119,45.16355140151742,9.786982248511059,0.8842443729900378,59,0.2,1.35,0.02,0.021,0.22
23300546,2023-04-11,IS2062E350BR,122.1,7.68,9921.0,1410.0,807.0,2109.0,2536.0,0.0,309.0,6000.0,1046.0,0.0,0.16704166666666667,0.04275,1.0405416666666667,2845.0,0.9408229311069439,49.140049139646685,7.036170212760967,0.8913884007026743,59,0.2,1.36,0.022,0.025,0.23
23300549,2023-04-11,IS2062E350BR,126.77,8.15,9969.0,1020.0,787.0,4568.0,2485.0,0.0,407.0,6400.0,1048.0,0.0,0.16704166666666667,0.04275,1.0405416666666667,2892.0,0.9395938333757814,50.48513055099404,9.773529411755124,0.8592669432915424,59,0.2,1.37,0.03,0.028,0.21
23300558,2023-04-11,2830C20MMNC,121.61,6.08,9981.0,1968.0,782.0,5060.0,1718.0,258.0,0.0,6178.0,1010.0,0.0,0.16704166666666667,0.04275,1.0405416666666667,1976.0,0.9523846816434146,50.80174327727323,5.071646341460838,0.8694331983801268,17,0.22,0.79,0.02,0.034,0.18
23300561,2023-04-11,IS2062E350BR,133.16,0.0,10758.0,2283.0,840.0,5856.0,2543.0,64.0,302.0,6208.0,1286.0,324.0,0.16704166666666667,0.04275,1.0405416666666667,2909.0,0.9999999999924903,46.62060678847537,4.712220762152995,0.8741835682362069,59,0.19,1.43,0.026,0.033,0.24
23200564,2023-04-11,1786500D,119.64,6.49,12075.0,2817.0,800.0,3916.0,1701.0,300.0,0.0,6692.0,1487.0,0.0,0.16704166666666667,0.04275,1.0405416666666667,2001.0,0.9485451518199592,55.93447007642983,4.2864749733744105,0.8500749625183158,2,0.21,0.76,0.032,0.03,0.231
23200560,2023-04-11,1786500D,122.05,5.09,11238.0,5148.0,696.0,3195.0,1714.0,297.0,0.0,6736.0,2599.0,0.0,0.16704166666666667,0.04275,1.0405416666666667,2011.0,0.9599653924731794,55.19049569803203,2.182983682983259,0.8523122824461202,2,0.22,0.73,0.027,0.027,0.198
23200557,2023-04-11,S.TOWER6VAN,124.72,8.14,12333.0,2298.0,800.0,4137.0,2406.0,61.0,422.0,6649.0,1020.0,0.0,0.16704166666666667,0.04275,1.0405416666666667,2889.0,0.9387325003692704,53.31141757494137,5.3668407310681605,0.8328141225334604,67,0.2,1.3,0.039,0.027,0.21
23200554,2023-04-11,S.TOWER6VAN,118.94,7.28,10413.0,3978.0,806.0,2063.0,2427.0,51.0,425.0,6012.0,941.0,388.0,0.16704166666666667,0.04275,1.0405416666666667,2903.0,0.9423229282131015,50.54649403017869,2.6176470588228713,0.836031691353484,67,0.19,1.35,0.03,0.027,0.18
23200550,2023-04-11,2830C20MMNC,119.18,7.29,10920.0,2499.0,795.0,4121.0,1620.0,270.0,0.0,6396.0,1018.0,0.0,0.16704166666666667,0.04275,1.0405416666666667,1890.0,0.9423578714245089,53.66672260401353,4.3697478991579155,0.8571428571424037,17,0.21,0.72,0.025,0.027,0.19
23200547,2023-04-11,1786500D,125.7,7.43,9159.0,2214.0,803.0,3649.0,1606.0,236.0,0.0,6676.0,2566.0,0.0,0.16704166666666667,0.04275,1.0405416666666667,1842.0,0.9441898895745199,53.11058074738973,4.136856368561817,0.8718783930505581,2,0.19,0.7,0.036,0.03,0.198
23300594,2023-04-11,SEQRFE550D,123.04,8.89,11280.0,1155.0,803.0,4977.0,1710.0,292.0,0.0,6117.0,1031.0,0.0,0.16704166666666667,0.04275,1.0405416666666667,2002.0,0.9326157810889668,49.7155396614945,9.76623376622531,0.8541458541454275,73,0.21,0.93,0.026,0.025,0.25
23300591,2023-04-11,IS2062E350BR,124.35,9.6,10275.0,1467.0,807.0,3948.0,2597.0,88.0,441.0,6624.0,1848.0,0.0,0.16704166666666667,0.04275,1.0405416666666667,3126.0,0.9283314669583552,53.268998793299005,7.004089979545328,0.8307741522710075,59,0.2,1.39,0.037,0.025,0.18
23300589,2023-04-11,IS2062E350BR,0.0,0.0,8055.0,1146.0,751.0,3444.0,2471.0,104.0,329.0,4395.0,1142.0,0.0,0.16704166666666667,0.04275,1.0405416666666667,2904.0,0.0,4394999999999.9995,7.028795811512191,0.8508953168041147,59,0.18,1.4,0.038,0.024,0.23
23300587,2023-04-11,IS2062E350BR,122.67,6.68,10407.0,1752.0,758.0,4456.0,2484.0,157.0,347.0,5961.0,1572.0,0.0,0.16704166666666667,0.04275,1.0405416666666667,2988.0,0.9483571704603917,48.59378821188071,5.940068493147295,0.8313253012045411,59,0.2,1.41,0.026,0.024,0.22
23300585,2023-04-11,2830C20MMNC,127.84,8.69,12441.0,1518.0,807.0,4688.0,1810.0,180.0,0.0,6197.0,1004.0,0.0,0.16704166666666667,0.04275,1.0405416666666667,1990.0,0.9363509851246148,48.47465581939554,8.195652173907645,0.9095477386930103,17,0.23,0.79,0.018,0.026,0.23
23300583,2023-04-11,IS2062E350BR,128.95,6.09,10560.0,1497.0,754.0,4560.0,2478.0,113.0,424.0,6443.0,2194.0,0.0,0.16704166666666667,0.04275,1.0405416666666667,3015.0,0.954902251177763,49.965102752617575,7.054108216428154,0.821890547263409,59,0.2,1.38,0.027,0.026,0.23
23300581,2023-04-11,IS2062E350BR,121.94,8.15,11025.0,1788.0,849.0,3900.0,2530.0,0.0,342.0,6060.0,1245.0,0.0,0.16704166666666667,0.04275,1.0405416666666667,2872.0,0.9373510646403463,49.696572084224236,6.166107382546887,0.8809192200554036,59,0.2,1.4,0.028,0.023,0.24
23300579,2023-04-11,2830C20MMNC,129.59,8.87,10179.0,1524.0,801.0,3945.0,1806.0,319.0,0.0,6598.0,1310.0,0.0,0.16704166666666667,0.04275,1.0405416666666667,2125.0,0.935938177084097,50.91442240874362,6.679133858263334,0.8498823529407765,17,0.21,0.82,0.029,0.027,0.25
23300577,2023-04-11,2830C20MMNC,129.37,7.43,10452.0,1692.0,773.0,4068.0,1802.0,257.0,0.0,6029.0,1344.0,0.0,0.16704166666666667,0.04275,1.0405416666666667,2059.0,0.945687134496011,46.602767256345345,6.177304964535356,0.875182127245811,17,0.21,0.8,0.024,0.03,0.21
23300573,2023-04-11,2830C20MMNC,120.16,7.68,10542.0,2055.0,784.0,4245.0,1759.0,329.0,92.0,6305.0,1006.0,0.0,0.16704166666666667,0.04275,1.0405416666666667,2180.0,0.9399249061253134,52.471704393704464,5.129927007296774,0.806880733944584,17,0.21,0.83,0.018,0.026,0.19
23300569,2023-04-11,2830C20MMNC,128.85,0.0,10533.0,1851.0,721.0,3837.0,1753.0,252.0,68.0,6210.0,1291.0,0.0,0.16704166666666667,0.04275,1.0405416666666667,2073.0,0.9999999999922391,48.19557625108114,5.690437601293522,0.8456343463575274,17,0.19,0.76,0.021,0.028,0.21
23300566,2023-04-11,2830C20MMNC,118.71,7.43,5595.0,1812.0,774.0,3164.0,1785.0,275.0,51.0,6207.0,2978.0,0.0,0.16704166666666667,0.04275,1.0405416666666667,2111.0,0.9410971935869582,52.2870861759558,3.0877483443691567,0.8455708195164161,17,0.19,0.78,0.018,0.026,0.22
23300563,2023-04-11,SEQRFE550D,122.75,7.43,15585.0,2241.0,732.0,3879.0,1709.0,315.0,169.0,6009.0,1020.0,0.0,0.16704166666666667,0.04275,1.0405416666666667,2193.0,0.9429251805120378,48.953156822411785,6.954484605083912,0.7792977656175197,73,0.21,0.84,0.015,0.018,0.25
23300555,2023-04-11,2830C20MMNC,124.34,7.42,9003.0,1545.0,776.0,4976.0,1701.0,186.0,0.0,5999.0,973.0,0.0,0.16704166666666667,0.04275,1.0405416666666667,1887.0,0.943685488760294,48.24674280160651,5.8271844660156455,0.9014308426068355,17,0.2,0.74,0.021,0.035,0.22
23200568,2023-04-11,IS2062E350BR,114.76,0.0,10704.0,1875.0,803.0,3192.0,2420.0,108.0,425.0,6428.0,1090.0,0.0,0.16704166666666667,0.04275,1.0405416666666667,2953.0,0.9999999999912861,56.01254792561857,5.708799999996955,0.8195055875378193,59,0.2,1.42,0.023,0.024,0.21
23200593,2023-04-11,2830C20MMNC,134.89,0.0,14325.0,1992.0,803.0,1566.0,1674.0,256.0,0.0,7359.0,1185.0,0.0,0.16704166666666667,0.04275,1.0405416666666667,1930.0,0.9999999999925866,54.55556379231556,7.191265060237354,0.8673575129529185,17,0.21,0.77,0.022,0.019,0.21
23100588,2023-04-11,SEQRFE550D,118.82,8.15,10185.0,2103.0,782.0,3927.0,1733.0,305.0,0.0,6012.0,1111.0,0.0,0.16704166666666667,0.04275,1.0405416666666667,2038.0,0.9358116090341354,50.59754250083658,4.843081312408539,0.8503434739936946,73,0.22,0.8,0.017,0.019,0.23
23200282,2023-04-11,2062BK1,122.63,9.49,10689.0,2079.0,797.0,3871.0,1617.0,300.0,152.0,6246.0,1008.0,390.0,0.16704166666666667,0.04275,1.0405416666666667,2069.0,0.9281713593632442,50.93370300863627,5.141414141411668,0.7815369743833825,6,0.2,0.7,0.016,0.02,0.21
23100592,2023-04-11,1786550D,129.96,8.87,12114.0,1338.0,839.0,4858.0,1731.0,324.0,0.0,6825.0,1145.0,0.0,0.16704166666666667,0.04275,1.0405416666666667,2055.0,0.9361089101711726,52.516158817693785,9.053811659186058,0.8423357664229477,3,0.2,0.77,0.02,0.02,0.19
23100590,2023-04-11,2830C20MMNC,122.82,9.42,11163.0,1581.0,784.0,4582.0,1624.0,244.0,71.0,6403.0,1021.0,0.0,0.16704166666666667,0.04275,1.0405416666666667,1939.0,0.9287658802107627,52.13320306096619,7.06072106261413,0.8375451263533586,17,0.23,0.73,0.018,0.021,0.21
23100584,2023-04-11,SEQRFE550D,113.22,8.49,9480.0,1560.0,809.0,3995.0,1421.0,288.0,0.0,5998.0,1031.0,0.0,0.16704166666666667,0.04275,1.0405416666666667,1709.0,0.9302440226692117,52.97650591721448,6.076923076919181,0.8314803978930184,73,0.22,0.84,0.021,0.022,0.23
23100582,2023-04-11,SEQRFE550D,121.95,16.5,10755.0,1548.0,779.0,4278.0,1564.0,329.0,363.0,6035.0,969.0,0.0,0.16704166666666667,0.04275,1.0405416666666667,2256.0,0.8808234019438006,49.487494874542946,6.947674418600163,0.6932624113472104,73,0.2,0.84,0.018,0.025,0.23
23100580,2023-04-11,SEQRFE550D,130.85,9.83,11439.0,1560.0,819.0,4283.0,1719.0,230.0,0.0,6511.0,1044.0,0.0,0.16704166666666667,0.04275,1.0405416666666667,1949.0,0.9301251066183528,49.75926633511839,7.332692307687608,0.8819907644941601,73,0.21,0.8,0.026,0.028,0.23
23100578,2023-04-11,IS2062E350BR,128.84,8.28,11301.0,1428.0,794.0,4692.0,2517.0,125.0,562.0,6504.0,1291.0,0.0,0.16704166666666667,0.04275,1.0405416666666667,3204.0,0.9396149358157847,50.48121701295808,7.9138655462129455,0.7855805243443241,59,0.2,1.4,0.023,0.025,0.22
23100572,2023-04-11,1786500D,123.3,7.53,11259.0,1914.0,780.0,4336.0,1726.0,254.0,0.0,6741.0,1098.0,0.0,0.16704166666666667,0.04275,1.0405416666666667,1980.0,0.9424443934805288,54.67153284627192,5.882445141062758,0.8717171717167315,2,0.22,0.77,0.039,0.032,0.21
23100570,2023-04-11,SEQRFE550D,127.77,0.0,11232.0,1905.0,812.0,3831.0,1726.0,308.0,0.0,6580.0,1178.0,0.0,0.16704166666666667,0.04275,1.0405416666666667,2034.0,0.9999999999921734,51.498786882276754,5.896062992122889,0.8485742379543517,73,0.21,0.83,0.022,0.025,0.25
23100160,2023-04-11,2830C20MMNC,129.59,7.36,10455.0,3726.0,705.0,2879.0,1683.0,294.0,0.0,6643.0,1066.0,0.0,0.16704166666666667,0.04275,1.0405416666666667,1977.0,0.9462577582990416,51.26167142486873,2.8059581320443354,0.8512898330799943,17,0.19,0.8,0.026,0.021,0.21
23100565,2023-04-11,IS2062E350BR,124.74,8.49,10986.0,1506.0,794.0,2599.0,2422.0,6.0,548.0,6605.0,1080.0,0.0,0.16704166666666667,0.04275,1.0405416666666667,2976.0,0.936275613593513,52.95013628304513,7.294820717126631,0.8138440860212319,59,0.2,1.38,0.025,0.028,0.22
23100556,2023-04-11,IS2062E350BR,125.3,7.08,8577.0,2655.0,840.0,4179.0,2541.0,0.0,501.0,6475.0,1045.0,0.0,0.16704166666666667,0.04275,1.0405416666666667,3042.0,0.9465176008388994,51.675977653218865,3.2305084745750543,0.8353057199208299,59,0.2,1.39,0.02,0.021,0.2
23100567,2023-04-11,IS2062E350BR,129.68,0.0,11688.0,1707.0,798.0,3099.0,2451.0,86.0,499.0,6786.0,1116.0,0.0,0.16704166666666667,0.04275,1.0405416666666667,3036.0,0.9999999999922888,52.328809376524305,6.847100175742913,0.807312252964161,59,0.2,1.42,0.028,0.027,0.23
23100551,2023-04-11,S.TOWER6VAN,123.5,7.42,10662.0,2016.0,782.0,3517.0,2358.0,0.0,497.0,6581.0,1077.0,0.0,0.16704166666666667,0.04275,1.0405416666666667,2855.0,0.9433241674232867,53.28744939228107,5.288690476187853,0.8259194395793955,67,0.17,1.34,0.023,0.027,0.21
23100514,2023-04-11,2830C20MMNC,131.17,8.76,12918.0,2007.0,594.0,4523.0,1725.0,324.0,0.0,6828.0,1232.0,346.0,0.16704166666666667,0.04275,1.0405416666666667,2049.0,0.9373972700569043,52.05458565181022,6.436472346783042,0.841874084919062,17,0.2,0.72,0.022,0.021,0.17
23100553,2023-04-11,IS2062E350BR,125.95,8.87,10725.0,1821.0,777.0,3649.0,2531.0,0.0,626.0,6501.0,1242.0,0.0,0.16704166666666667,0.04275,1.0405416666666667,3157.0,0.9342085743885611,51.615720523607656,5.889621087311428,0.80171048463706,59,0.19,1.42,0.024,0.021,0.21
23100628,2023-04-12,SEQRFE550D,131.2,8.08,12171.0,2793.0,589.0,3299.0,1655.0,322.0,1.0,6711.0,1109.0,0.0,0.14113793103448274,0.039999999999999994,1.0184137931034483,1978.0,0.9419873635773838,51.15091463375648,4.357679914069331,0.8367037411522564,73,0.21,0.81,0.017,0.023,0.22
23100620,2023-04-12,IS2062E350BR,127.22,8.87,11220.0,1908.0,772.0,3951.0,2257.0,74.0,612.0,6428.0,1081.0,0.0,0.14113793103448274,0.039999999999999994,1.0184137931034483,2943.0,0.9348225438978998,50.52664675325793,5.880503144651006,0.7669045191978366,59,0.2,1.38,0.027,0.027,0.22
23300648,2023-04-12,C20MMNC(BSP),127.22,7.48,11412.0,1155.0,796.0,6037.0,1824.0,264.0,0.0,6522.0,1080.0,294.0,0.14113793103448274,0.039999999999999994,1.0184137931034483,2088.0,0.9444691907873464,51.26552428823089,9.880519480510927,0.8735632183903862,43,0.22,0.79,0.022,0.021,0.2
23100613,2023-04-12,2830C20MMNC,129.49,8.15,10776.0,2007.0,812.0,2684.0,1731.0,287.0,0.0,6621.0,1335.0,0.0,0.14113793103448274,0.039999999999999994,1.0184137931034483,2018.0,0.9407875617484686,51.13136149470128,5.369207772792541,0.8577799801779694,17,0.2,0.78,0.017,0.026,0.23
23100605,2023-04-12,1786500D,131.45,7.88,12720.0,876.0,780.0,4429.0,2531.0,155.0,382.0,6691.0,2426.0,0.0,0.14113793103448274,0.039999999999999994,1.0184137931034483,3068.0,0.9434436230464119,50.90148345339749,14.520547945188904,0.8249674054756112,2,0.2,1.23,0.02,0.028,0.215
23100602,2023-04-12,1786500D,124.69,8.86,13104.0,876.0,777.0,4071.0,2456.0,135.0,713.0,6506.0,1099.0,0.0,0.14113793103448274,0.039999999999999994,1.0184137931034483,3304.0,0.9336578060581531,52.177399951462206,14.958904109571964,0.7433414043581286,2,0.2,1.18,0.018,0.023,0.214
23300638,2023-04-12,1786500D,119.18,7.28,10623.0,2481.0,795.0,4640.0,2470.0,88.0,407.0,5980.0,970.0,0.0,0.14113793103448274,0.039999999999999994,1.0184137931034483,2965.0,0.9424323896809866,50.17620406066306,4.281741233371914,0.8330522765595841,2,0.2,1.25,0.026,0.029,0.234
23300636,2023-04-12,2062BK1,129.48,7.88,9135.0,1812.0,762.0,5036.0,1766.0,291.0,0.0,6347.0,1091.0,0.0,0.14113793103448274,0.039999999999999994,1.0184137931034483,2057.0,0.9426324985371096,49.01915353684725,5.041390728474039,0.8585318424886443,6,0.21,0.77,0.036,0.03,0.2
23300632,2023-04-12,C20MMNC(BSP),129.37,7.48,9939.0,1818.0,754.0,3885.0,1729.0,292.0,0.0,6821.0,1377.0,0.0,0.14113793103448274,0.039999999999999994,1.0184137931034483,2021.0,0.9453416148999246,52.724742984828595,5.46699669966696,0.8555170707566276,43,0.21,0.79,0.017,0.025,0.23
23300626,2023-04-12,C20MMNC(BSP),130.0,0.0,10371.0,1848.0,737.0,5376.0,1707.0,203.0,0.0,6227.0,1557.0,0.0,0.14113793103448274,0.039999999999999994,1.0184137931034483,1910.0,0.9999999999923078,47.89999999963154,5.61201298700995,0.8937172774864431,43,0.21,0.8,0.02,0.028,0.2
23300624,2023-04-12,2830C20MMNC,126.2,7.28,12771.0,0.0,709.0,4141.0,1683.0,258.0,0.0,6405.0,1093.0,586.0,0.14113793103448274,0.039999999999999994,1.0184137931034483,1941.0,0.9454599939995098,50.75277337519213,12771000000000.0,0.8670788253473122,17,0.21,0.83,0.017,0.027,0.2
23300614,2023-04-12,SEQRFE550D,120.49,7.48,9450.0,2259.0,793.0,3184.0,1700.0,309.0,0.0,6304.0,2778.0,0.0,0.14113793103448274,0.039999999999999994,1.0184137931034483,2009.0,0.9415488004927596,52.31969458002889,4.183266932269064,0.8461921353903205,73,0.22,0.86,0.022,0.028,0.25
23300606,2023-04-12,1786500D,128.32,7.43,13518.0,894.0,721.0,8081.0,2490.0,162.0,426.0,6297.0,1083.0,246.0,0.14113793103448274,0.039999999999999994,1.0184137931034483,3078.0,0.9452670349838286,49.07263092231085,15.120805369110604,0.8089668615981778,2,0.21,1.25,0.027,0.022,0.22
23300600,2023-04-12,IS2062E350BR,126.36,8.14,11637.0,1125.0,815.0,4937.0,2553.0,64.0,455.0,6540.0,1098.0,307.0,0.14113793103448274,0.039999999999999994,1.0184137931034483,3072.0,0.9394795538963608,51.756885089808826,10.343999999990805,0.8310546874997294,59,0.2,1.35,0.036,0.024,0.21
23300597,2023-04-12,IS2062E350BR,126.99,8.27,11331.0,2313.0,782.0,4822.0,2641.0,75.0,502.0,6271.0,1105.0,0.0,0.14113793103448274,0.039999999999999994,1.0184137931034483,3218.0,0.9388584947439091,49.38184108946073,4.898832684822785,0.8206960845242944,59,0.2,1.38,0.019,0.03,0.24
23200598,2023-04-12,SEQRFE550D,121.31,9.49,8793.0,2310.0,800.0,4052.0,1728.0,101.0,479.0,6473.0,998.0,0.0,0.14113793103448274,0.039999999999999994,1.0184137931034483,2308.0,0.9274464831733376,53.35916247586053,3.806493506491859,0.7487001733099009,73,0.2,0.87,0.023,0.027,0.2
23100631,2023-04-12,IS2062E350BR,129.09,7.43,10485.0,1011.0,787.0,4554.0,2452.0,104.0,459.0,6208.0,1000.0,0.0,0.14113793103448274,0.039999999999999994,1.0184137931034483,3015.0,0.9455757398114154,48.090479510046556,10.37091988129538,0.8132669983413555,59,0.2,1.38,0.023,0.025,0.24
23200623,2023-04-12,SEQRFE550D,126.25,0.0,7572.0,987.0,800.0,5007.0,1688.0,263.0,138.0,5999.0,1067.0,0.0,0.14113793103448274,0.039999999999999994,1.0184137931034483,2089.0,0.9999999999920792,47.516831682791945,7.67173252278858,0.8080421254184739,73,0.22,0.83,0.015,0.027,0.22
23200601,2023-04-12,1786500D,132.76,8.47,10407.0,2682.0,806.0,3898.0,2433.0,0.0,486.0,7326.0,1164.0,0.0,0.14113793103448274,0.039999999999999994,1.0184137931034483,2919.0,0.9400269064579763,55.182283820012195,3.8803131991036985,0.8335046248712458,2,0.21,1.1,0.019,0.021,0.214
23100633,2023-04-12,SEQRFE550D,131.24,7.43,9966.0,1008.0,840.0,2946.0,1719.0,267.0,0.0,5994.0,1248.0,0.0,0.14113793103448274,0.039999999999999994,1.0184137931034483,1986.0,0.9464195572153572,45.672051203553245,9.886904761894954,0.8655589123862711,73,0.21,0.85,0.027,0.034,0.24
23200647,2023-04-12,SEQRFE550D,125.88,8.15,10821.0,2214.0,745.0,3960.0,1674.0,253.0,0.0,6531.0,1034.0,0.0,0.14113793103448274,0.039999999999999994,1.0184137931034483,1927.0,0.9391927180411909,51.88274547146582,4.887533875336546,0.8687078360140795,73,0.21,0.83,0.024,0.02,0.22
23200642,2023-04-12,2062BK1,126.3,8.0,10539.0,1596.0,803.0,3864.0,2535.0,101.0,422.0,6399.0,1014.0,0.0,0.14113793103448274,0.039999999999999994,1.0184137931034483,3058.0,0.9404318689431092,50.66508313499077,6.6033834586424796,0.8289731850880219,6,0.21,1.02,0.026,0.028,0.2
23200630,2023-04-12,C20MMNC(BSP),117.22,7.29,10539.0,960.0,792.0,4622.0,1708.0,236.0,0.0,5998.0,966.0,0.0,0.14113793103448274,0.039999999999999994,1.0184137931034483,1944.0,0.9414504858971853,51.168742534966995,10.978124999988564,0.8786008230448156,43,0.2,0.75,0.018,0.023,0.2
23200627,2023-04-12,IS2062E350BR,126.65,10.21,10719.0,1044.0,792.0,4941.0,2437.0,71.0,422.0,6198.0,1009.0,0.0,0.14113793103448274,0.039999999999999994,1.0184137931034483,2930.0,0.9253982171494564,48.938018159897844,10.267241379300511,0.8317406143341871,59,0.2,1.36,0.017,0.024,0.25
23200619,2023-04-12,2830C20MMNC,124.47,0.0,11646.0,1692.0,803.0,6431.0,1674.0,250.0,149.0,5784.0,948.0,350.0,0.14113793103448274,0.039999999999999994,1.0184137931034483,2073.0,0.9999999999919659,46.46902868123669,6.882978723400187,0.8075253256146611,17,0.22,0.82,0.017,0.026,0.23
23200617,2023-04-12,SEQRFE550D,122.13,7.43,11136.0,1140.0,806.0,5347.0,1661.0,273.0,155.0,5902.0,1176.0,0.0,0.14113793103448274,0.039999999999999994,1.0184137931034483,2089.0,0.9426520530955338,48.325554736360225,9.76842105262301,0.7951172809953111,73,0.22,0.81,0.026,0.028,0.22
23200644,2023-04-12,SEQRFE550D,119.79,7.54,10419.0,2058.0,566.0,3181.0,1627.0,253.0,0.0,5994.0,959.0,0.0,0.14113793103448274,0.039999999999999994,1.0184137931034483,1880.0,0.940783790144186,50.03756573962736,5.06268221574098,0.8654255319144333,73,0.2,0.87,0.021,0.027,0.23
23200612,2023-04-12,1786550D,119.38,6.25,10452.0,2064.0,811.0,4176.0,1606.0,287.0,152.0,5900.0,952.0,558.0,0.14113793103448274,0.039999999999999994,1.0184137931034483,2045.0,0.950250736281539,49.42201373723051,5.0639534883696395,0.7853300733492492,3,0.2,0.73,0.02,0.03,0.22
23200610,2023-04-12,2830C20MMNC,133.81,7.43,10818.0,1131.0,798.0,4576.0,1610.0,256.0,149.0,6302.0,1059.0,321.0,0.14113793103448274,0.039999999999999994,1.0184137931034483,2015.0,0.9473945057990131,47.09662954900907,9.564986737392074,0.7990074441683379,17,0.21,0.86,0.023,0.03,0.22
23200604,2023-04-12,SEQRFE550D,124.82,7.43,9813.0,1344.0,795.0,3847.0,1610.0,267.0,0.0,6450.0,1036.0,0.0,0.14113793103448274,0.039999999999999994,1.0184137931034483,1877.0,0.9438185255127122,51.674411151644975,7.3013392857088535,0.8577517314859575,73,0.22,0.82,0.03,0.029,0.25
23100646,2023-04-12,IS2062E350BR,122.43,8.0,11076.0,1983.0,915.0,4506.0,2440.0,129.0,563.0,6212.0,1003.0,0.0,0.14113793103448274,0.039999999999999994,1.0184137931034483,3132.0,0.9386644176881189,50.73919790859479,5.58547655067797,0.7790549169857027,59,0.19,1.41,0.024,0.024,0.22
23100641,2023-04-12,IS2062E350BR,128.4,8.0,11109.0,2001.0,784.0,3279.0,2438.0,77.0,486.0,7409.0,1019.0,0.0,0.14113793103448274,0.039999999999999994,1.0184137931034483,3001.0,0.9413489736001368,57.70249221138861,5.55172413792826,0.8123958680437147,59,0.19,1.35,0.018,0.029,0.23
23100635,2023-04-12,SEQRFE550D,128.54,8.86,9993.0,0.0,784.0,4021.0,1702.0,220.0,51.0,6201.0,1006.0,0.0,0.14113793103448274,0.039999999999999994,1.0184137931034483,1973.0,0.9355167394400619,48.24179243777625,9993000000000.0,0.8626457171815192,73,0.2,0.86,0.035,0.031,0.22
23200615,2023-04-12,2830C20MMNC,124.91,8.15,11436.0,1146.0,792.0,4986.0,1671.0,287.0,162.0,6342.0,1014.0,370.0,0.14113793103448274,0.039999999999999994,1.0184137931034483,2120.0,0.9387494363374512,50.77255624008668,9.979057591614328,0.7882075471694395,17,0.22,0.8,0.027,0.025,0.24
23200698,2023-04-13,IS2062E350BR,122.07,0.0,7974.0,1536.0,789.0,2958.0,2487.0,61.0,479.0,4652.0,762.0,0.0,0.14921052631578946,0.04826315789473684,0.7963157894736842,3027.0,0.999999999991808,38.109281559448604,5.1914062499966205,0.8216055500492826,59,0.2,1.43,0.023,0.031,0.23
23100688,2023-04-13,1786500D,125.24,6.49,9621.0,2082.0,769.0,3354.0,1667.0,307.0,37.0,6355.0,999.0,0.0,0.14921052631578946,0.04826315789473684,0.7963157894736842,2011.0,0.9507325590150253,50.74257425702058,4.621037463974726,0.8289408254595579,2,0.18,0.76,0.022,0.037,0.265
23100685,2023-04-13,C20MMNC(BSP),129.23,8.08,9072.0,2190.0,804.0,3091.0,1692.0,257.0,182.0,6687.0,1075.0,0.0,0.14921052631578946,0.04826315789473684,0.7963157894736842,2131.0,0.9411550506085415,51.744950862402355,4.1424657534227665,0.7939934303140338,43,0.21,0.78,0.023,0.029,0.2
23100682,2023-04-13,SEQRFE550D,122.58,8.89,9000.0,1392.0,791.0,3523.0,1712.0,273.0,118.0,6017.0,973.0,280.0,0.14921052631578946,0.04826315789473684,0.7963157894736842,2103.0,0.9323800106417254,49.08631098018366,6.465517241374665,0.8140751307651859,73,0.22,0.83,0.021,0.035,0.23
23100680,2023-04-13,IS2062E350BR,123.51,10.21,9171.0,1566.0,812.0,3174.0,2551.0,118.0,311.0,6506.0,1061.0,0.0,0.14921052631578946,0.04826315789473684,0.7963157894736842,2980.0,0.9236464253595301,52.67589668810075,5.85632183907672,0.8560402684560886,59,0.2,1.43,0.02,0.029,0.22
23100678,2023-04-13,C20MMNC(BSP),126.96,8.15,8931.0,1659.0,762.0,3709.0,1676.0,322.0,85.0,6065.0,1031.0,0.0,0.14921052631578946,0.04826315789473684,0.7963157894736842,2083.0,0.9396787802461722,47.77095148040508,5.383363471967822,0.8046087373975974,43,0.2,0.81,0.015,0.029,0.2
23100674,2023-04-13,SEQRFE550D,136.0,8.14,15150.0,1770.0,802.0,4598.0,1675.0,321.0,112.0,6495.0,1038.0,277.0,0.14921052631578946,0.04826315789473684,0.7963157894736842,2108.0,0.9435271263983384,47.75735294082532,8.55932203389347,0.7945920303601544,73,0.2,0.84,0.023,0.029,0.25
23300665,2023-04-13,C20MMNC(BSP),130.22,0.0,6078.0,1110.0,605.0,4384.0,1760.0,288.0,0.0,1363.0,1866.0,0.0,0.14921052631578946,0.04826315789473684,0.7963157894736842,2048.0,0.9999999999923208,10.466902165485587,5.475675675670742,0.8593749999995803,43,0.21,0.79,0.019,0.025,0.21
23300673,2023-04-13,C20MMNC(BSP),123.38,9.27,9954.0,1713.0,724.0,3741.0,1729.0,237.0,0.0,6169.0,988.0,0.0,0.14921052631578946,0.04826315789473684,0.7963157894736842,1966.0,0.9301168488433462,49.99999999959475,5.810858143604314,0.8794506612406513,43,0.22,0.82,0.02,0.029,0.19
23300670,2023-04-13,SEQRFE550D,120.29,7.42,10284.0,1677.0,660.0,4198.0,1817.0,309.0,0.0,6553.0,1462.0,0.0,0.14921052631578946,0.04826315789473684,0.7963157894736842,2126.0,0.9418996163108456,54.476681352943075,6.1323792486546616,0.854656632172693,73,0.21,0.92,0.022,0.018,0.21
23200663,2023-04-13,2062BK1,124.84,9.48,10176.0,1806.0,597.0,3393.0,1127.0,300.0,0.0,6440.0,1011.0,411.0,0.14921052631578946,0.04826315789473684,0.7963157894736842,1427.0,0.9294222751568687,51.586030118138524,5.634551495013492,0.7897687456196287,6,0.21,0.78,0.023,0.026,0.22
23200666,2023-04-13,2062BK1,121.03,8.86,10026.0,1545.0,811.0,4061.0,1063.0,307.0,0.0,6405.0,1142.0,0.0,0.14921052631578946,0.04826315789473684,0.7963157894736842,1370.0,0.931788436362062,52.920763446641985,6.489320388345314,0.7759124087585577,6,0.22,0.75,0.018,0.022,0.21
23200669,2023-04-13,1786500D,125.84,6.89,10215.0,2877.0,836.0,2590.0,2511.0,98.0,527.0,6297.0,1037.0,356.0,0.14921052631578946,0.04826315789473684,0.7963157894736842,3136.0,0.9480901077303694,50.0397329938808,3.55057351407593,0.8007015306119896,2,0.21,1.13,0.036,0.029,0.17
23100691,2023-04-13,C20MMNC(BSP),130.57,9.5,9939.0,2163.0,707.0,3197.0,1705.0,268.0,47.0,6285.0,1159.0,0.0,0.14921052631578946,0.04826315789473684,0.7963157894736842,2020.0,0.9321767687518229,48.13509994602026,4.595006934810636,0.8440594059401763,43,0.22,0.79,0.021,0.031,0.2
23200700,2023-04-13,IS2062E350BR,131.62,7.28,9141.0,1227.0,806.0,2871.0,2417.0,88.0,425.0,6392.0,1049.0,0.0,0.14921052631578946,0.04826315789473684,0.7963157894736842,2930.0,0.9475881929377424,48.56404801664972,7.449877750605175,0.8249146757676366,59,0.19,1.35,0.019,0.032,0.2
23200692,2023-04-13,1786500D,118.87,7.28,8058.0,1995.0,800.0,3121.0,1681.0,260.0,0.0,6045.0,981.0,0.0,0.14921052631578946,0.04826315789473684,0.7963157894736842,1941.0,0.9422909234962957,50.853873979550315,4.039097744358878,0.8660484286445822,2,0.21,0.84,0.015,0.039,0.199
23300667,2023-04-13,C20MMNC(BSP),127.77,8.48,9933.0,1530.0,707.0,3147.0,1809.0,318.0,0.0,6043.0,2666.0,0.0,0.14921052631578946,0.04826315789473684,0.7963157894736842,2127.0,0.9377614678830256,47.295922360121345,6.492156862740855,0.8504936530320402,43,0.21,0.81,0.021,0.022,0.21
23100699,2023-04-13,1786500D,128.32,8.87,9501.0,1497.0,807.0,2987.0,1702.0,253.0,0.0,6303.0,1095.0,0.0,0.14921052631578946,0.04826315789473684,0.7963157894736842,1955.0,0.9353451417673639,49.11938902704864,6.346693386769307,0.8705882352936724,2,0.21,0.83,0.03,0.04,0.221
23300693,2023-04-13,SEQRFE550D,128.24,7.43,9429.0,1047.0,771.0,2301.0,1756.0,306.0,0.0,6199.0,1003.0,0.0,0.14921052631578946,0.04826315789473684,0.7963157894736842,2062.0,0.9452347608097205,48.33905177753947,9.005730659017187,0.8516003879724289,73,0.21,0.82,0.026,0.032,0.21
23100701,2023-04-13,1786500D,126.73,8.0,9306.0,2454.0,730.0,3153.0,1695.0,247.0,0.0,6861.0,1079.0,0.0,0.14921052631578946,0.04826315789473684,0.7963157894736842,1942.0,0.9406219847031795,54.13872011320019,3.7921760391182593,0.8728115345000655,2,0.2,0.84,0.031,0.037,0.21
23100654,2023-04-13,IS2062E350BR,125.64,8.87,14019.0,900.0,501.0,5713.0,2436.0,101.0,240.0,6007.0,1072.0,0.0,0.14921052631578946,0.04826315789473684,0.7963157894736842,2777.0,0.9340569474319081,47.811206621714334,15.57666666664936,0.8772056175726045,59,0.2,1.38,0.027,0.016,0.23
23100664,2023-04-13,2830C20HMNAK,122.25,9.59,12318.0,816.0,509.0,2514.0,2456.0,149.0,335.0,5544.0,1250.0,0.0,0.14921052631578946,0.04826315789473684,0.7963157894736842,2940.0,0.9272603155269474,45.34969325116278,15.095588235275619,0.8353741496595798,15,0.19,1.16,0.019,0.022,0.2
23100661,2023-04-13,C20MMNC(BSP),112.52,7.53,11022.0,786.0,601.0,2133.0,1688.0,288.0,0.0,6532.0,1136.0,0.0,0.14921052631578946,0.04826315789473684,0.7963157894736842,1976.0,0.937276134935966,58.051901883593565,14.022900763340939,0.8542510121453166,43,0.19,0.82,0.014,0.02,0.25
23200650,2023-04-13,2062BK1,124.83,8.77,10512.0,2319.0,753.0,3500.0,2470.0,105.0,476.0,6236.0,985.0,0.0,0.14921052631578946,0.04826315789473684,0.7963157894736842,3051.0,0.9343562874181561,49.95594007810658,4.532988357048498,0.8095706325792168,6,0.2,1.42,0.043,0.026,0.22
23200653,2023-04-13,C20MMNC(BSP),125.37,8.88,10911.0,2412.0,742.0,4634.0,1654.0,243.0,152.0,6360.0,1006.0,0.0,0.14921052631578946,0.04826315789473684,0.7963157894736842,2049.0,0.933854748596396,50.72983967415865,4.5236318407941445,0.8072230356267412,43,0.2,0.8,0.021,0.023,0.21
23100710,2023-04-13,1786500D,121.5,8.28,9513.0,1956.0,790.0,3185.0,1724.0,275.0,0.0,6489.0,3390.0,0.0,0.14921052631578946,0.04826315789473684,0.7963157894736842,1999.0,0.936199722600276,53.40740740696784,4.863496932512851,0.8624312156073725,2,0.18,0.82,0.024,0.037,0.211
23300681,2023-04-13,C20MMNC(BSP),130.19,0.0,8934.0,1611.0,691.0,4442.0,1732.0,227.0,0.0,6241.0,1457.0,0.0,0.14921052631578946,0.04826315789473684,0.7963157894736842,1959.0,0.999999999992319,47.93762961788204,5.5456238361231875,0.8841245533430914,43,0.19,0.77,0.026,0.03,0.21
23300677,2023-04-13,SEQRFE550D,121.12,9.09,9918.0,1581.0,735.0,4077.0,1746.0,302.0,0.0,5979.0,973.0,0.0,0.14921052631578946,0.04826315789473684,0.7963157894736842,2048.0,0.9301896935647785,49.36426684239296,6.273244781779713,0.8525390624995838,73,0.19,0.85,0.02,0.026,0.19
23300575,2023-04-13,2830C20MMNC,140.0,0.0,12156.0,1689.0,782.0,7027.0,1780.0,244.0,0.0,6665.0,2553.0,0.0,0.14921052631578946,0.04826315789473684,0.7963157894736842,2024.0,0.9999999999928573,47.60714285680281,7.1971580817008896,0.879446640315771,17,0.19,0.75,0.04,0.03,0.21
23300687,2023-04-13,IS2062E350BR,129.72,7.43,9987.0,1041.0,813.0,4328.0,2512.0,98.0,363.0,6208.0,1410.0,0.0,0.14921052631578946,0.04826315789473684,0.7963157894736842,2973.0,0.9458257382359035,47.8569226021596,9.593659942353897,0.8449377732926858,59,0.2,1.41,0.03,0.031,0.23
23300690,2023-04-13,IS2062E350BR,128.8,7.08,8913.0,2034.0,762.0,2974.0,2454.0,163.0,443.0,6210.0,1003.0,0.0,0.14921052631578946,0.04826315789473684,0.7963157894736842,3060.0,0.9478952016415374,48.21428571391138,4.38200589970286,0.8019607843134634,59,0.2,1.43,0.026,0.03,0.22
23200658,2023-04-13,C20MMNC(BSP),118.01,6.82,9477.0,1776.0,748.0,2719.0,1677.0,270.0,159.0,6206.0,975.0,0.0,0.14921052631578946,0.04826315789473684,0.7963157894736842,2106.0,0.9453656973408205,52.58876366365063,5.336148648645644,0.7962962962959181,43,0.22,0.76,0.016,0.021,0.2
23300705,2023-04-13,C20MMNC(BSP),133.06,0.0,8640.0,1503.0,867.0,6331.0,1720.0,370.0,121.0,6334.0,3148.0,0.0,0.14921052631578946,0.04826315789473684,0.7963157894736842,2211.0,0.9999999999924847,47.60258529950697,5.748502994008152,0.7779285391222172,43,0.2,0.83,0.018,0.032,0.23
23300709,2023-04-13,SEQRFE550D,127.87,0.0,10290.0,1500.0,693.0,3873.0,1740.0,252.0,0.0,5405.0,943.0,508.0,0.14921052631578946,0.04826315789473684,0.7963157894736842,1992.0,0.9999999999921795,42.26949245294229,6.859999999995427,0.873493975903176,73,0.19,0.84,0.018,0.03,0.22
23200660,2023-04-13,C20MMNC(BSP),122.12,8.0,9456.0,1821.0,806.0,3223.0,1671.0,260.0,155.0,6546.0,2983.0,0.0,0.14921052631578946,0.04826315789473684,0.7963157894736842,2086.0,0.9385182908012718,53.60301342897475,5.192751235581992,0.8010546500475546,43,0.22,0.79,0.02,0.018,0.21
23100704,2023-04-13,1786500D,125.79,6.68,10059.0,2172.0,792.0,2436.0,1723.0,268.0,0.0,6686.0,1060.0,0.0,0.14921052631578946,0.04826315789473684,0.7963157894736842,1991.0,0.9495734883298139,53.15207886117217,4.631215469611128,0.8653942742336186,2,0.21,0.81,0.027,0.036,0.218
23300683,2023-04-13,IS2062E350BR,120.9,8.88,9123.0,1134.0,793.0,3549.0,2499.0,28.0,394.0,5899.0,1024.0,0.0,0.14921052631578946,0.04826315789473684,0.7963157894736842,2921.0,0.931576514093608,48.79239040489005,8.044973544966451,0.8555289284488684,59,0.2,1.43,0.031,0.032,0.21
23100668,2023-04-13,SWR14,131.21,9.0,10068.0,1593.0,802.0,2556.0,1123.0,288.0,0.0,6048.0,964.0,326.0,0.14921052631578946,0.04826315789473684,0.7963157894736842,1411.0,0.9358105698528222,46.09404770942692,6.320150659129743,0.7958894401128307,77,0.13,0.6,0.016,0.028,0.22
23200708,2023-04-14,SEQRFE550D,121.1,8.5,11973.0,2067.0,688.0,5083.0,1674.0,263.0,155.0,6393.0,1004.0,0.0,0.153375,0.05316666666666667,1.0553333333333332,2092.0,0.9344135802397037,52.791081750183395,5.792452830185877,0.8001912045885277,73,0.22,0.86,0.022,0.03,0.24
23200733,2023-04-14,2830C25HMN,121.3,8.0,10467.0,2493.0,803.0,3082.0,1677.0,263.0,101.0,4701.0,895.0,0.0,0.153375,0.05316666666666667,1.0553333333333332,2041.0,0.9381283835967662,38.75515251410754,4.1985559566770165,0.8216560509550115,18,0.25,0.86,0.015,0.03,0.23
23300734,2023-04-14,1786500D,126.2,9.48,10947.0,2880.0,671.0,3865.0,2488.0,153.0,478.0,5592.0,1052.0,0.0,0.153375,0.05316666666666667,1.0553333333333332,3119.0,0.9301297169742768,44.3106180662099,3.801041666665347,0.7976915678099398,2,0.19,1.25,0.024,0.03,0.247
23300732,2023-04-14,IS2062E350BR,124.7,8.0,9465.0,3147.0,685.0,3776.0,2468.0,102.0,366.0,6296.0,1399.0,0.0,0.153375,0.05316666666666667,1.0553333333333332,2936.0,0.9397136397819165,50.48917401723745,3.0076263107712085,0.8405994550405856,59,0.2,1.4,0.024,0.027,0.21
23300730,2023-04-14,1786550D,125.14,7.43,9219.0,2487.0,768.0,3943.0,1743.0,214.0,0.0,6193.0,1109.0,0.0,0.153375,0.05316666666666667,1.0553333333333332,1957.0,0.9439541374297056,49.48857279807025,3.7068757539188955,0.8906489524778279,3,0.21,0.8,0.02,0.04,0.22
23300727,2023-04-14,1786550D,127.73,7.43,9471.0,2526.0,763.0,3484.0,1746.0,288.0,0.0,5964.0,958.0,0.0,0.153375,0.05316666666666667,1.0553333333333332,2034.0,0.94502811481988,46.69224144643629,3.749406175770487,0.8584070796455957,3,0.24,0.87,0.03,0.04,0.2
23300722,2023-04-14,1786550D,130.0,0.0,10605.0,1815.0,796.0,4325.0,1736.0,275.0,0.0,6323.0,1333.0,0.0,0.153375,0.05316666666666667,1.0553333333333332,2011.0,0.9999999999923078,48.6384615380874,5.842975206608351,0.8632521133760004,3,0.23,0.85,0.03,0.04,0.21
23300719,2023-04-14,1786500D,126.26,8.14,9198.0,3705.0,704.0,2604.0,2464.0,67.0,305.0,6508.0,1164.0,0.0,0.153375,0.05316666666666667,1.0553333333333332,2836.0,0.939434523802534,51.54443212377994,2.482591093116739,0.868829337094193,2,0.2,1.18,0.026,0.028,0.21
23300717,2023-04-14,IS2062E350BR,133.9,0.0,10275.0,2991.0,782.0,2877.0,2509.0,129.0,451.0,6509.0,1142.0,0.0,0.153375,0.05316666666666667,1.0553333333333332,3089.0,0.9999999999925319,48.610903659084315,3.4353059177521112,0.8122369698929064,59,0.19,1.4,0.03,0.034,0.24
23300702,2023-04-14,2830C20HMNAK,127.26,7.28,7854.0,1983.0,1040.0,3294.0,2480.0,99.0,449.0,6594.0,1394.0,286.0,0.153375,0.05316666666666667,1.0553333333333332,3028.0,0.945889698223979,51.815181517744655,3.9606656580918,0.8190224570671008,15,0.2,1.37,0.025,0.04,0.21
23100714,2023-04-14,C20MMNC(BSP),120.59,8.88,9978.0,2112.0,784.0,3064.0,1732.0,294.0,0.0,6304.0,1107.0,0.0,0.153375,0.05316666666666667,1.0553333333333332,2026.0,0.9314126824675106,52.27630815115452,4.724431818179581,0.8548864758139907,43,0.19,0.85,0.035,0.031,0.19
23100716,2023-04-14,C20MMNC(BSP),119.5,7.28,9939.0,1893.0,830.0,3095.0,1722.0,290.0,0.0,6621.0,1108.0,0.0,0.153375,0.05316666666666667,1.0553333333333332,2012.0,0.9425776936350956,55.40585774012212,5.250396196510697,0.8558648111327755,43,0.22,0.79,0.018,0.031,0.23
23200739,2023-04-14,C20MMNC(BSP),125.3,7.68,10104.0,1923.0,1006.0,4121.0,1596.0,297.0,250.0,6633.0,1062.0,165.0,0.153375,0.05316666666666667,1.0553333333333332,2143.0,0.942246954422152,52.9369513164171,5.254290171604132,0.7447503499763207,43,0.22,0.81,0.023,0.027,0.21
23100721,2023-04-14,C20MMNC(BSP),126.24,6.09,9033.0,1965.0,789.0,3102.0,1746.0,301.0,0.0,6487.0,1086.0,0.0,0.153375,0.05316666666666667,1.0553333333333332,2047.0,0.9539786896323286,51.38624841530905,4.596946564883157,0.8529555446991437,43,0.21,0.78,0.036,0.028,0.21
23100726,2023-04-14,C20MMNC(BSP),131.77,7.68,9171.0,1848.0,774.0,3341.0,1730.0,298.0,190.0,6221.0,1045.0,0.0,0.153375,0.05316666666666667,1.0553333333333332,2218.0,0.9449264969455365,47.21104955568634,4.962662337659652,0.7799819657345447,43,0.2,0.85,0.035,0.038,0.21
23100729,2023-04-14,C20MMNC(BSP),129.04,7.48,11040.0,3594.0,794.0,2074.0,1732.0,250.0,0.0,6434.0,1631.0,0.0,0.153375,0.05316666666666667,1.0553333333333332,1982.0,0.9452094931076385,49.86050836911144,3.0717863105166745,0.8738647830469859,43,0.2,0.8,0.027,0.032,0.21
23100737,2023-04-14,C20MMNC(BSP),0.0,8.0,9531.0,1659.0,809.0,2824.0,1681.0,283.0,250.0,6423.0,1140.0,384.0,0.153375,0.05316666666666667,1.0553333333333332,2214.0,0.0,6423000000000.0,5.745027124770497,0.7592592592589164,43,0.23,0.85,0.03,0.028,0.21
23100741,2023-04-14,2830C20MMNC,122.25,8.5,11766.0,681.0,797.0,4373.0,1702.0,335.0,71.0,6166.0,1685.0,382.0,0.153375,0.05316666666666667,1.0553333333333332,2108.0,0.9349904397634036,50.43762781144836,17.277533039622206,0.8074003795062583,17,0.21,0.83,0.018,0.026,0.22
23100744,2023-04-14,C20MMNC(BSP),120.7,8.15,11733.0,1533.0,792.0,3528.0,1678.0,278.0,227.0,6002.0,960.0,0.0,0.153375,0.05316666666666667,1.0553333333333332,2183.0,0.9367481567641698,49.72659486288544,7.653620352245497,0.7686669720564504,43,0.2,0.85,0.022,0.025,0.22
23100750,2023-04-14,C20MMNC(BSP),126.27,7.88,11067.0,2205.0,847.0,3199.0,1776.0,335.0,23.0,5888.0,961.0,0.0,0.153375,0.05316666666666667,1.0553333333333332,2134.0,0.9412597838170611,46.63023679380193,5.019047619045343,0.8322399250230402,43,0.2,0.78,0.019,0.027,0.2
23200759,2023-04-14,1786550D,127.8,7.68,11196.0,2007.0,800.0,3983.0,1708.0,300.0,0.0,6685.0,1845.0,0.0,0.153375,0.05316666666666667,1.0553333333333332,2008.0,0.9433126660692109,52.308294209293365,5.57847533632009,0.8505976095613293,3,0.23,0.81,0.03,0.03,0.25
23200756,2023-04-14,1786550D,128.81,7.68,10005.0,1749.0,941.0,4047.0,1661.0,300.0,246.0,6660.0,1065.0,0.0,0.153375,0.05316666666666667,1.0553333333333332,2207.0,0.9437321415419172,51.7040602433685,5.72041166380462,0.752605346624036,3,0.2,0.79,0.02,0.03,0.22
23200749,2023-04-14,1786550D,124.68,8.15,9672.0,1389.0,1886.0,3361.0,3314.0,594.0,458.0,6074.0,981.0,0.0,0.153375,0.05316666666666667,1.0553333333333332,4366.0,0.938643378747733,48.71671478947131,6.963282937359998,0.7590471827758224,3,0.22,0.8,0.02,0.03,0.21
23200743,2023-04-14,R34,126.6,0.0,11178.0,1572.0,910.0,4286.0,1077.0,253.0,0.0,6389.0,1022.0,0.0,0.153375,0.05316666666666667,1.0553333333333332,1330.0,0.9999999999921011,50.46603475473566,7.11068702289624,0.8097744360896167,66,0.63,0.76,0.022,0.028,0.19
23100724,2023-04-14,1786550D,125.1,7.48,8370.0,1686.0,840.0,2637.0,1720.0,296.0,0.0,6530.0,1390.0,0.0,0.153375,0.05316666666666667,1.0553333333333332,2016.0,0.9435812339648245,52.19824140645725,4.964412811384956,0.8531746031741799,3,0.21,0.86,0.04,0.04,0.24
23200723,2023-04-14,C20MMNC(BSP),126.0,8.31,11496.0,2583.0,795.0,2598.0,1627.0,287.0,0.0,6487.0,829.0,0.0,0.153375,0.05316666666666667,1.0553333333333332,1914.0,0.9381282108484988,51.484126983718376,4.4506387921004835,0.8500522466035266,43,0.22,0.79,0.032,0.035,0.21
