Repository: SiddharthKumar268/FerroMind

# FerroMind
*Ferro-Alloy Optimisation using Machine Learning*
**SAIL Durgapur Steel Plant | Steel Melting Shop**
Intern: Siddharth Kumar | FY 2023-24 to FY 2025-26

---

## Quick Start

```bash

# 2. Place raw Excel files in data/raw/

## Dataset

| | |
|---|---|
| Total heats after cleaning | 47,421 |
| Training set | 37,936 heats (Apr 2023 – Jun 2025) |
| Test set | 9,485 heats (Jun 2025 – Dec 2025) |
| Input features | 21 (16 raw + 5 engineered) |
| Target variables | Mn, Si, C, S, P |
| BOF grades | 76 distinct grades |
| Split method | Chronological 80/20 — no shuffle, no leakage |

---

File: data/processed/sms_train_slag.csv (part 4 of 74)
Heat_Number,Date,BOF Grade Code,Hot Metal Addn. Weight,Scrap Addn. Weight,Lime Into Converter,Dolomite Into Converter,Lime Into Ladle,Iron Ore Into Converter,SIMN Into Ladle,FESI Into Ladle,FEMN Into Ladle,Measered O2 Mainblow II,Duration of Mainblow I/II,Measered O2 2nd Blow,HM_P,HM_S,HM_Si,Total_FA_Ladle,HM_Ratio,O2_per_ton_HM,Lime_Dolo_Ratio,SiMn_FA_Fraction,Grade_Encoded,C,Mn,P,S,Si,FeO,CaO,SiO2,Al2O3,MnO,MgO,P2O5,Basicity,Slag_SP_Index
23303015,2023-05-26,1786550DHCR,121.68,8.16,11232.0,0.0,809.0,4806.0,1715.0,318.0,0.0,6206.0,975.0,0.0,0.1629259259259259,0.0335555555555555,1.0083703703703704,2033.0,0.937153419586128,51.002629848364535,11232000000000.0,0.8435809149036677,4,0.22,0.88,0.032,0.025,0.21,2.866,48.424,28.414,5.266,4.081,8.636,0.264,1.704170332570825,1.5480323519069081
23103033,2023-05-26,1786550DHCR,129.8,0.0,7038.0,774.0,687.0,0.0,1594.0,271.0,0.0,2395.0,406.0,0.0,0.1629259259259259,0.0335555555555555,1.0083703703703704,1865.0,0.999999999992296,18.45146379030469,9.093023255802205,0.8546916890075846,4,0.19,0.83,0.021,0.021,0.18,4.301,50.486,28.368,4.378,2.509,7.781,0.32,1.7796185977651662,1.5453321089684728
23203053,2023-05-26,2062BK1,120.74,8.15,10725.0,2019.0,800.0,4065.0,1600.0,310.0,229.0,5642.0,1224.0,0.0,0.1629259259259259,0.0335555555555555,1.0083703703703704,2139.0,0.9367677864773316,46.72850753646904,5.312035661215794,0.7480130902287293,6,0.19,0.77,0.027,0.019,0.21,16.721,51.225,19.577,1.062,0.747,6.212,2.453,2.616457247931351,1.4111959007135184
23203041,2023-05-26,2062BK1,122.49,7.87,12144.0,1008.0,927.0,3266.0,1617.0,327.0,267.0,6428.0,1091.0,0.0,0.1629259259259259,0.0335555555555555,1.0083703703703704,2211.0,0.9396287204591928,52.47775328555411,12.047619047607096,0.7313432835817588,6,0.2,0.78,0.02,0.023,0.2,25.461,50.027,13.833,0.805,0.686,5.5,1.845,3.616235362151222,1.2731136276880013
23203024,2023-05-26,2062BK1,126.67,7.53,8964.0,1593.0,773.0,2883.0,1711.0,307.0,233.0,5742.0,1272.0,0.0,0.1629259259259259,0.0335555555555555,1.0083703703703704,2251.0,0.9438897168335032,45.330386042114704,5.627118644064264,0.7601066192799821,6,0.21,0.71,0.03,0.03,0.19,1.999,55.013,26.636,3.749,3.428,7.214,0.15,2.065285129706799,1.9211132839782092
23103048,2023-05-26,2062BK1,121.46,6.09,10359.0,3741.0,810.0,3048.0,1627.0,226.0,0.0,5938.0,2897.0,0.0,0.1629259259259259,0.0335555555555555,1.0083703703703704,1853.0,0.9522540180246784,48.88852297012277,2.769045709702548,0.8780356179164177,6,0.2,0.8,0.021,0.022,0.19,3.273,51.521,28.223,6.672,3.617,4.829,0.151,1.8254322562358276,1.6357430866431724
23103051,2023-05-26,2830C20MMNC,119.88,5.86,10752.0,1968.0,779.0,3360.0,1583.0,284.0,0.0,6186.0,1624.0,0.0,0.1629259259259259,0.0335555555555555,1.0083703703703704,1867.0,0.9533958962863576,51.60160160117116,5.463414634143565,0.8478843063734077,17,0.21,0.83,0.02,0.019,0.22,3.158,51.52,28.931,6.27,3.566,4.733,0.138,1.7807272224526476,1.6054845746338426
23303061,2023-05-27,C20MMNATLT,123.37,0.0,11499.0,0.0,806.0,4168.0,1704.0,335.0,183.0,6595.0,1194.0,0.0,0.1631935483870968,0.0323548387096774,0.9366451612903226,2222.0,0.9999999999918944,53.4570803270369,11499000000000.0,0.7668766876684218,41,0.19,0.78,0.017,0.019,0.24,22.473,51.092,15.502,1.279,0.701,4.904,2.219,3.2956202025414436,1.3453760269643986
23303095,2023-05-27,2062BK1,126.07,0.0,11637.0,3540.0,737.0,3511.0,1776.0,319.0,0.0,6326.0,1001.0,0.0,0.1631935483870968,0.0323548387096774,0.9366451612903226,2095.0,0.999999999992068,50.17847227690824,3.287288135592292,0.8477326968969701,6,0.21,0.86,0.03,0.02,0.2,14.043,51.841,21.234,1.711,0.598,6.113,2.371,2.4412997409936423,1.4694994047281593
23303088,2023-05-27,2830C20MMNC,127.57,9.78,9639.0,3378.0,766.0,2229.0,1751.0,326.0,0.0,6094.0,1045.0,342.0,0.1631935483870968,0.0323548387096774,0.9366451612903226,2077.0,0.9287950491377592,47.76985184567085,2.853463587921002,0.8430428502643991,17,0.19,0.77,0.024,0.024,0.17,1.873,50.759,29.285,6.532,1.843,7.723,0.214,1.7332172369050058,1.6290317404281265
23303066,2023-05-27,1786550DHCR,121.3,0.0,11688.0,0.0,798.0,3683.0,1697.0,264.0,0.0,6499.0,1074.0,0.0,0.1631935483870968,0.0323548387096774,0.9366451612903226,1961.0,0.999999999991756,53.57790601769516,11688000000000.0,0.8653748087705939,4,0.2,0.75,0.022,0.02,0.2,1.419,52.673,31.703,4.262,1.379,7.026,0.052,1.6613991925309108,1.5902243154303657
23303055,2023-05-27,2062BK1,118.48,7.81,11340.0,1245.0,798.0,2692.0,1698.0,305.0,92.0,6313.0,1116.0,0.0,0.1631935483870968,0.0323548387096774,0.9366451612903226,2095.0,0.9381582072932284,53.28325455728154,9.108433734932444,0.8105011933170355,6,0.21,0.76,0.026,0.019,0.2,16.72,51.225,19.57,1.06,0.747,6.212,2.453,2.617393081600327,1.411506985202943
23103097,2023-05-27,1786550D,123.14,7.12,10434.0,2220.0,782.0,1555.0,1645.0,247.0,0.0,6366.0,1050.0,0.0,0.1631935483870968,0.0323548387096774,0.9366451612903226,1892.0,0.9453400890454068,51.697255156312345,4.699999999997883,0.8694503171242762,3,0.2,0.79,0.02,0.02,0.19,1.818,50.25,29.719,6.529,1.826,7.772,0.275,1.6907806191117092,1.5933159997463375
23203068,2023-05-27,2062BK1,114.7,7.88,9744.0,2466.0,916.0,3117.0,1623.0,294.0,273.0,6334.0,1112.0,0.0,0.1631935483870968,0.0323548387096774,0.9366451612903226,2190.0,0.9357154511263198,55.222319092805385,3.95133819951178,0.7410958904106205,6,0.22,0.78,0.023,0.016,0.21,1.576,52.283,29.696,6.037,1.669,6.98,0.11,1.7605482035222413,1.6718255364052057
23203065,2023-05-27,2062BK1,126.42,7.87,11184.0,1443.0,798.0,3427.0,1704.0,300.0,0.0,6175.0,1200.0,0.0,0.1631935483870968,0.0323548387096774,0.9366451612903226,2004.0,0.9413954873710524,48.84511944273972,7.750519750514379,0.8502994011971805,6,0.19,0.78,0.022,0.017,0.21,1.829,52.967,29.075,4.372,3.178,6.685,0.142,1.821674233044435,1.7138650703769616
23103115,2023-05-28,1786500D,123.58,0.0,10647.0,2103.0,805.0,2703.0,1570.0,281.0,0.0,5338.0,859.0,0.0,0.17696,0.03388,0.80464,1851.0,0.999999999991908,43.19469169733618,5.062767475033256,0.8481901674765812,2,0.18,0.81,0.024,0.015,0.242,14.352,51.836,20.968,1.731,0.61,6.094,2.313,2.4720301397300775,1.467568868378585
23103113,2023-05-28,1786550D,125.08,7.87,10953.0,3123.0,704.0,1008.0,1668.0,267.0,0.0,6883.0,1082.0,0.0,0.17696,0.03388,0.80464,1935.0,0.9408048138327132,55.02878157934899,3.5072046109498856,0.8620155038755235,3,0.2,0.82,0.03,0.02,0.22,2.55,53.609,29.242,4.888,2.064,5.709,0.072,1.8332250453099888,1.686188783694524
23203156,2023-05-28,S.TOWER6VAN,126.16,7.48,9969.0,339.0,800.0,4015.0,2420.0,74.0,435.0,5948.0,946.0,470.0,0.17696,0.03388,0.80464,2929.0,0.9440287339049386,47.14648065910632,29.407079645930956,0.8262205530895097,67,0.19,1.32,0.029,0.024,0.23,2.775,56.987,25.174,2.976,1.789,8.425,0.127,2.263634558093347,2.0388908765652953
23203124,2023-05-28,2062BK1,124.06,8.15,10188.0,2367.0,908.0,2219.0,1728.0,297.0,270.0,6394.0,1018.0,0.0,0.17696,0.03388,0.80464,2295.0,0.9383556463131508,51.53957762331501,4.304182509503885,0.7529411764702602,6,0.2,0.76,0.024,0.018,0.19,18.282,51.742,17.363,1.149,0.849,6.167,2.461,2.979843354065883,1.451551366212198
23303162,2023-05-29,2062BK1,125.76,8.62,11484.0,3018.0,818.0,3296.0,1765.0,265.0,0.0,6274.0,1004.0,0.0,0.1812222222222222,0.0369629629629629,1.0712592592592591,2030.0,0.9358535496283984,49.88867684438701,3.805168986082238,0.8694581280783894,6,0.21,0.75,0.027,0.021,0.18,11.293999999999999,49.3715,24.6585,3.1310000000000002,0.808,7.5495,1.2405,2.0021289969382994,1.3732042777476463
23203172,2023-05-29,2062BK1,127.0,7.79,10974.0,1779.0,743.0,2799.0,1644.0,294.0,213.0,6307.0,987.0,430.0,0.1812222222222222,0.0369629629629629,1.0712592592592591,2151.0,0.94220639512618,49.66141732244361,6.168634064077477,0.7642956764292124,6,0.2,0.84,0.02,0.023,0.21,21.082,47.663,19.547,1.019,1.8,4.78,2.259,2.4382545528954367,1.1730986955451634
23203175,2023-05-29,2830C20MMNC,115.87,8.08,10740.0,1695.0,751.0,973.0,1654.0,297.0,202.0,6115.0,969.0,0.0,0.1812222222222222,0.0369629629629629,1.0712592592592591,2153.0,0.9348124243571212,52.77466125785126,6.33628318583697,0.7682303762188721,17,0.23,0.75,0.026,0.019,0.18,1.385,47.28,34.542,5.134,1.748,8.177,0.074,1.3687288307327101,1.3159652638610555
23203202,2023-05-29,1786500D,126.6,8.27,10212.0,2094.0,803.0,2116.0,1671.0,287.0,142.0,6509.0,1034.0,0.0,0.1812222222222222,0.0369629629629629,1.0712592592592591,2100.0,0.938681693475653,51.413902053306366,4.8767908309432295,0.7957142857139068,2,0.2,0.77,0.025,0.027,0.229,1.94,50.685,31.676,5.58,1.173,7.371,0.087,1.6000568235628374,1.5077193086831069
23303151,2023-05-29,2062BK1,124.19,8.21,9654.0,2079.0,705.0,2386.0,1770.0,322.0,37.0,6596.0,1087.0,0.0,0.1812222222222222,0.0369629629629629,1.0712592592592591,2129.0,0.9379909365488068,53.112166840702855,4.64357864357641,0.8313762329728364,6,0.2,0.71,0.037,0.031,0.19,0.973,51.828,31.738,6.132,0.683,6.659,0.104,1.632943697028892,1.5843727072633897
23103197,2023-05-29,1786500D,114.58,7.88,10992.0,0.0,817.0,2915.0,1608.0,288.0,0.0,6146.0,1108.0,0.0,0.1812222222222222,0.0369629629629629,1.0712592592592591,1896.0,0.9356524579378112,53.63937859963659,10992000000000.0,0.8481012658223375,2,0.2,0.94,0.03,0.026,0.212,0.81,52.116,32.59,4.295,0.906,7.593,0.072,1.5990917738025834,1.5603125654920509
23103167,2023-05-29,2062BK1,124.64,7.48,11505.0,1998.0,810.0,2967.0,1445.0,264.0,0.0,6439.0,1104.0,0.0,0.1812222222222222,0.0369629629629629,1.0712592592592591,1709.0,0.943384801688288,51.66078305478449,5.758258258255376,0.8455236980685514,6,0.22,0.79,0.026,0.018,0.19,17.144,51.861,20.051,0.896,0.708,4.763,2.563,2.586325553560742,1.3942628239595658
23103159,2023-05-29,2062BK1,128.76,7.67,11289.0,2004.0,812.0,2842.0,1468.0,233.0,0.0,6505.0,1024.0,0.0,0.1812222222222222,0.0369629629629629,1.0712592592592591,1701.0,0.9437806933889632,50.52034793374869,5.633233532931321,0.8630217519101334,6,0.2,0.76,0.026,0.021,0.19,19.602,50.266,18.969,0.86,0.692,5.324,2.343,2.6497627833421187,1.3031732863216843
23203196,2023-05-29,2062BK1,129.07,9.87,9459.0,1908.0,806.0,3327.0,1704.0,297.0,179.0,6401.0,1026.0,0.0,0.1812222222222222,0.0369629629629629,1.0712592592592591,2180.0,0.9289621419250832,49.59324397575275,4.957547169808723,0.7816513761464304,6,0.22,0.77,0.026,0.023,0.2,26.43,46.233,16.827,0.645,1.454,4.428,2.297,2.7473853101972896,1.0687734060751768
23303228,2023-05-30,2830C20MMNAK,133.4,0.0,11109.0,3321.0,774.0,4073.0,1872.0,309.0,0.0,6887.0,1063.0,0.0,0.17695,0.0427,1.00045,2181.0,0.9999999999925038,51.62668665628466,3.345076784100167,0.8583218707011195,16,0.21,0.77,0.028,0.029,0.21,17.432,51.957,19.674,0.844,0.728,4.763,2.592,2.640762388818297,1.400194033470774
23303249,2023-05-30,S.TOWER6VAN,127.2,7.27,10758.0,3312.0,727.0,2247.0,2543.0,0.0,403.0,7088.0,1095.0,0.0,0.17695,0.0427,1.00045,2946.0,0.9459358964754524,55.72327043981349,3.248188405796121,0.863204344874113,67,0.18,1.29,0.033,0.033,0.21,17.331,51.957,19.777,0.889,0.733,4.74,2.572,2.627009808878552,1.4001185696192298
23303253,2023-05-30,C20MMNATLT,127.54,8.72,11157.0,3027.0,702.0,3065.0,1864.0,258.0,0.0,6640.0,1030.0,0.0,0.17695,0.0427,1.00045,2122.0,0.9360046968961104,52.06209816487328,3.685827552030497,0.878416588123997,41,0.2,0.78,0.034,0.027,0.22,17.504,51.939,19.61,0.843,0.739,4.751,2.584,2.648462597521799,1.3994072477434998
23203224,2023-05-30,2062BK1,126.91,8.08,10803.0,1776.0,745.0,3243.0,1671.0,294.0,216.0,6505.0,1171.0,539.0,0.17695,0.0427,1.00045,2181.0,0.9401437143422464,51.256796154351456,6.082770270266845,0.7661623108662237,6,0.22,0.76,0.019,0.023,0.19,21.074,47.541,19.709,0.988,1.801,4.753,2.292,2.4120243531202434,1.1656777167516672
23103247,2023-05-30,S.TOWER6VAN,126.39,8.87,10551.0,2124.0,827.0,2918.0,2298.0,101.0,379.0,6323.0,1022.0,0.0,0.17695,0.0427,1.00045,2778.0,0.934422593516676,50.02769206384977,4.967514124291447,0.8272138228938707,67,0.18,1.3,0.027,0.031,0.24,11.142,49.19,23.808500000000002,3.5340000000000003,2.611,6.3125,1.3695,2.0659820659820656,1.4073787963320599
23103243,2023-05-30,2062BK1,124.31,0.0,6207.0,2052.0,777.0,1971.0,1623.0,283.0,0.0,6411.0,1020.0,0.0,0.17695,0.0427,1.00045,1906.0,0.9999999999919555,51.57268119981037,3.0248538011681165,0.8515215110173916,6,0.21,0.88,0.022,0.027,0.21,1.902,51.209,29.594,5.779,2.583,6.95,0.096,1.7303260685926676,1.6258373813379052
23103239,2023-05-30,1786500D,122.33,8.14,9939.0,2229.0,794.0,2752.0,1576.0,244.0,0.0,5999.0,971.0,0.0,0.17695,0.0427,1.00045,1820.0,0.937610178577929,49.039483364268456,4.458950201882253,0.8659340659335901,2,0.24,0.75,0.024,0.03,0.199,21.059,48.749,19.392,0.667,0.778,4.832,2.679,2.5137420718816066,1.20510728764956
23203292,2023-05-31,C20MMNC(BSP),128.68,8.14,10947.0,1488.0,781.0,2913.0,1721.0,267.0,0.0,7125.0,1121.0,0.0,0.1824482758620689,0.0443448275862069,1.1486896551724135,1988.0,0.9405057740027738,55.36990985347086,7.356854838704733,0.8656941649895041,43,0.19,0.76,0.024,0.028,0.22,22.876,51.583,14.957,1.047,0.703,4.826,2.193,3.448522529749966,1.3634032880477878
23203296,2023-05-31,1786500D,129.91,7.68,11541.0,1671.0,811.0,3167.0,1657.0,270.0,176.0,5299.0,821.0,0.0,0.1824482758620689,0.0443448275862069,1.1486896551724135,2103.0,0.944181989963339,40.78977753798176,6.906642728900715,0.7879220161670053,2,0.2,0.74,0.037,0.038,0.24,16.824,51.025,18.945,1.987,0.756,6.091,2.373,2.693180618600232,1.4264746994688284
23203276,2023-05-31,1786500D,124.3,7.48,11787.0,1326.0,800.0,3710.0,1775.0,250.0,0.0,7098.0,2471.0,0.0,0.1824482758620689,0.0443448275862069,1.1486896551724135,2025.0,0.9432387312115402,57.10378117411823,8.889140271486509,0.8765432098761103,2,0.22,0.76,0.022,0.037,0.244,17.292,52.06,19.079,1.036,0.68,5.46,2.559,2.7285115303983227,1.4313207962168701
23203268,2023-05-31,2062BK1,124.76,7.12,12054.0,1302.0,627.0,3188.0,1792.0,307.0,233.0,6551.0,1074.0,0.0,0.1824482758620689,0.0443448275862069,1.1486896551724135,2332.0,0.9460115256221868,52.50881692808184,9.25806451612192,0.76843910806142,6,0.19,0.76,0.029,0.033,0.19,1.284,53.724,30.406,3.342,0.598,9.468,0.038,1.7668300062485611,1.6952447066990628
23103343,2023-06-01,S.TOWER6VAN,126.95,9.48,11703.0,1782.0,804.0,3809.0,2463.0,125.0,555.0,6462.0,1027.0,0.0,0.1866842105263157,0.034578947368421,1.1814736842105262,3143.0,0.9305138166024296,50.90192989325796,6.567340067336382,0.7836461978998461,67,0.2,1.32,0.023,0.021,0.22,2.369,49.716,32.903,4.21,2.468,7.066,0.052,1.5109409190371994,1.409463328891787
23203340,2023-06-01,S.TOWER6VAN,127.68,10.2,11244.0,207.0,588.0,3987.0,2329.0,3.0,422.0,6474.0,1363.0,683.0,0.1866842105263157,0.034578947368421,1.1814736842105262,2754.0,0.926022628365782,50.70488721764799,54.31884057944774,0.8456790123453719,67,0.19,1.29,0.023,0.017,0.26,1.837,54.357,28.691,4.834,2.707,5.851,0.056,1.894500209117524,1.7805037832880213
23203320,2023-06-01,C20MMNATLT,128.4,6.44,11985.0,1584.0,754.0,4488.0,1657.0,263.0,216.0,6403.0,1100.0,0.0,0.1866842105263157,0.034578947368421,1.1814736842105262,2136.0,0.952239691479144,49.867601245717545,7.566287878783102,0.7757490636700488,41,0.21,0.79,0.02,0.027,0.23,20.337,48.922,20.67,0.777,1.012,4.347,2.316,2.3666973054037053,1.192986734295747
23203333,2023-06-01,R34,119.9,9.28,12990.0,1818.0,855.0,628.0,1144.0,250.0,0.0,6470.0,1312.0,0.0,0.1866842105263157,0.034578947368421,1.1814736842105262,1394.0,0.9281622542117344,53.96163469512959,7.145214521448215,0.8206599713050067,66,0.62,0.76,0.017,0.016,0.23,0.0,0.0,0.0,0.0,0.0,0.0,0.0,0.0,0.0
23103070,2023-06-02,2062BK1,122.37,8.87,11454.0,1551.0,819.0,5496.0,1496.0,267.0,0.0,6486.0,1087.0,0.0,0.1530454545454545,0.0347272727272727,1.0905454545454545,1763.0,0.9324138981946632,53.00318705521775,7.384912959376283,0.8485536018146066,6,0.19,0.79,0.019,0.017,0.2,1.937,50.731,31.32,4.998,3.183,6.109,0.059,1.6197120143035024,1.5253773528173675
23103380,2023-06-02,S.TOWER6VAN,128.45,9.5,10947.0,1995.0,794.0,3719.0,2422.0,6.0,565.0,6403.0,1018.0,0.0,0.1530454545454545,0.0347272727272727,1.0905454545454545,2993.0,0.9311344690037612,49.84818995679372,5.487218045110032,0.8092215168724326,67,0.19,1.32,0.026,0.025,0.24,23.164,45.765,20.149,0.895,0.803,4.936,2.484,2.2712158808933,1.056586784873251
23103377,2023-06-02,S.TOWER6VAN,120.38,9.48,10524.0,2484.0,880.0,2969.0,2429.0,141.0,558.0,6403.0,1063.0,0.0,0.1530454545454545,0.0347272727272727,1.0905454545454545,3128.0,0.9269983058607194,53.18989865381965,4.236714975843705,0.7765345268539717,67,0.2,1.39,0.026,0.024,0.23,21.131,48.666,19.681,1.24,0.743,4.491,2.255,2.4726145716898684,1.1924141817558132
23103374,2023-06-02,1786500D,124.62,10.21,10398.0,3750.0,820.0,4373.0,2416.0,0.0,423.0,6813.0,1536.0,0.0,0.1530454545454545,0.0347272727272727,1.0905454545454545,2839.0,0.9242750129724522,54.6701973996576,2.7727999999992607,0.851003874603434,2,0.18,1.05,0.022,0.022,0.191,20.998,48.49,19.989,1.252,0.735,4.478,2.266,2.425712856428214,1.183029179271982
23103423,2023-06-03,C20MMNATLT,121.9,10.21,10470.0,1521.0,805.0,4057.0,1749.0,210.0,0.0,6408.0,1087.0,0.0,0.1532941176470588,0.0402941176470588,1.046529411764706,1959.0,0.9227159185457368,52.56767842450724,6.883629191316973,0.8928024502292533,41,0.21,0.73,0.028,0.035,0.24,3.303,51.595,28.621,6.252,3.634,4.751,0.141,1.802634337223115,1.616131558339859
23203418,2023-06-03,1786500D,120.67,9.49,10176.0,1191.0,894.0,2206.0,1721.0,273.0,142.0,6235.0,977.0,273.0,0.1532941176470588,0.0402941176470588,1.046529411764706,2136.0,0.927089735702773,51.66984337406422,8.544080604526831,0.8057116104865142,2,0.2,0.72,0.018,0.022,0.237,3.012,53.905,28.943,5.017,1.488,5.95,0.06,1.8623894416804863,1.6868506696707972
23103462,2023-06-04,C20MMNATLT,135.45,9.49,11052.0,2178.0,900.0,2333.0,1722.0,280.0,193.0,6507.0,1036.0,376.0,0.1594166666666666,0.038125,1.0304583333333333,2195.0,0.9345246308752964,48.03986710927989,5.074380165286926,0.7845102505691187,41,0.21,0.74,0.024,0.029,0.21,29.119,46.229,16.06,0.717,0.675,3.554,1.983,2.878338833198431,1.0232182381584771
23103460,2023-06-04,R34,133.77,0.0,11523.0,1503.0,940.0,3264.0,1254.0,271.0,0.0,6193.0,1217.0,0.0,0.1594166666666666,0.038125,1.0304583333333333,1525.0,0.9999999999925244,46.29588098941245,7.666666666661566,0.8222950819666739,66,0.62,0.74,0.023,0.024,0.24,28.278,46.583,16.528,0.733,0.668,3.489,2.066,2.8182588178353196,1.0396366639141206
23203522,2023-06-05,C20MMNC(BSP),121.53,10.92,9498.0,1197.0,754.0,2038.0,1691.0,304.0,199.0,6321.0,979.0,364.0,0.1799047619047619,0.0394285714285714,1.0618095238095238,2194.0,0.9175537938775572,52.01184892576309,7.934837092725201,0.7707383773925384,43,0.18,0.76,0.022,0.028,0.23,24.827,47.968,17.872,0.724,0.874,3.919,1.96,2.6838247636099144,1.1233723653395786
23303526,2023-06-05,C20MMNC(BSP),126.64,10.21,11505.0,2292.0,646.0,3258.0,1750.0,319.0,156.0,7485.0,2472.0,0.0,0.1799047619047619,0.0394285714285714,1.0618095238095238,2225.0,0.925392765795211,59.10454832549664,5.019633507851213,0.7865168539322308,43,0.23,0.83,0.023,0.029,0.2,19.981,50.28,19.831,0.793,0.612,4.421,2.243,2.535296490520371,1.2629040765579085
23303549,2023-06-05,1786550DHCR,123.93,9.77,12822.0,2568.0,787.0,5232.0,1831.0,312.0,0.0,7058.0,2878.0,0.0,0.1799047619047619,0.0394285714285714,1.0618095238095238,2143.0,0.9269259536205914,56.95150488132855,4.992990654203664,0.8544097060192,4,0.19,0.75,0.032,0.025,0.2,24.96,47.479,18.13,0.722,0.877,3.973,1.993,2.618664166344934,1.10183100879534
23303551,2023-06-05,1786500D,128.04,11.03,12120.0,2730.0,698.0,4236.0,1800.0,325.0,169.0,7041.0,1626.0,0.0,0.1799047619047619,0.0394285714285714,1.0618095238095238,2294.0,0.9206874235930058,54.99062792834279,4.4395604395588135,0.7846556233649588,2,0.22,0.68,0.023,0.025,0.211,19.998,50.295,19.752,0.806,0.611,4.429,2.247,2.5461955146053765,1.2652511886493423
23303511,2023-06-05,C20MMNC(BSP),128.66,9.36,11997.0,1947.0,712.0,2755.0,1946.0,149.0,0.0,6632.0,1046.0,0.0,0.1799047619047619,0.0394285714285714,1.0618095238095238,2095.0,0.9321837414799872,51.54671226448355,6.161787365174031,0.9288782816224684,43,0.22,0.76,0.027,0.031,0.22,27.955,46.659,16.052,0.753,0.513,4.539,1.968,2.90655952158475,1.060239047445919
23303514,2023-06-05,S.TOWER6VAN,126.83,0.0,11994.0,2094.0,690.0,1936.0,2502.0,0.0,369.0,6805.0,1022.0,281.0,0.1799047619047619,0.0394285714285714,1.0618095238095238,2871.0,0.9999999999921154,53.65449814670304,5.727793696272336,0.8714733542316714,67,0.2,1.35,0.03,0.029,0.17,23.374,49.929,16.003,1.189,0.54,5.368,1.996,3.1197825543614095,1.2679414901721777
23303515,2023-06-05,C20MMNC(BSP),123.2,0.0,12879.0,2046.0,697.0,2931.0,1896.0,248.0,0.0,6499.0,976.0,340.0,0.1799047619047619,0.0394285714285714,1.0618095238095238,2144.0,0.999999999991883,52.7516233761952,6.294721407621557,0.8843283582085427,43,0.2,0.79,0.023,0.026,0.24,23.412,49.23,17.565,1.115,0.59,3.823,2.415,2.802573152681316,1.2013763482844453
23203599,2023-06-06,2062BK1,128.67,10.21,12498.0,1296.0,888.0,3111.0,1765.0,280.0,0.0,6400.0,1154.0,0.0,0.1494166666666666,0.0369166666666666,1.02075,2045.0,0.9264832949242044,49.739644050285705,9.643518518511078,0.863080684596155,6,0.21,0.78,0.021,0.019,0.21,22.204,48.477,19.279,0.876,0.656,4.413,2.24,2.514367219917012,1.1685710153312119
23203594,2023-06-06,EXPORTDSP14,123.47,10.21,12324.0,1995.0,888.0,2427.0,1677.0,270.0,0.0,6908.0,1100.0,0.0,0.1494166666666666,0.0369166666666666,1.02075,1947.0,0.9236235786884828,55.94881347650482,6.17744360901946,0.8613251155619613,55,0.2,0.71,0.02,0.019,0.26,20.235,50.979,19.232,0.81,0.725,4.37,1.978,2.6506005303384805,1.2916539981757373
23103593,2023-06-06,1786500D,124.66,9.08,11544.0,1638.0,805.0,3329.0,1692.0,257.0,48.0,6007.0,1152.0,0.0,0.1494166666666666,0.0369166666666666,1.02075,1997.0,0.932107073419081,48.18706882682346,7.047619047614745,0.8472709063591151,2,0.21,0.84,0.027,0.026,0.254,24.151,49.063,18.24,0.602,0.392,3.758,2.103,2.689709993969629,1.1573645970937914
23103595,2023-06-06,S.TOWER6VAN,127.87,8.29,11676.0,1545.0,892.0,4335.0,2518.0,106.0,505.0,6065.0,1001.0,0.0,0.1494166666666666,0.0369166666666666,1.02075,3129.0,0.9391157461740666,47.430984593357074,7.5572815533931665,0.8047299456692858,67,0.2,1.34,0.024,0.023,0.23,22.109,48.437,19.475,0.897,0.646,4.334,2.255,2.4870096529061403,1.1647709510640856
23103597,2023-06-06,2062BK1,124.33,9.49,11391.0,1659.0,927.0,3355.0,1712.0,288.0,200.0,6006.0,990.0,0.0,0.1494166666666666,0.0369166666666666,1.02075,2200.0,0.9290838439625686,48.30692511824735,6.866184448458791,0.7781818181814645,6,0.2,0.75,0.025,0.023,0.22,22.088,48.504,19.364,0.876,0.649,4.421,2.247,2.504725019364833,1.1700962535884014
23103775,2023-06-09,2062BK1,122.87,10.21,10038.0,2286.0,780.0,2781.0,1656.0,291.0,145.0,6277.0,1215.0,0.0,0.1200499999999999,0.0433,0.96865,2092.0,0.9232792305310844,51.08651420158633,4.391076115483643,0.7915869980875757,6,0.2,0.81,0.033,0.028,0.24,0.9055,26.1595,14.8025,2.5205,0.597,4.005,0.077,1.7671158847569832,1.6652555859698264
23103778,2023-06-09,2062BK1,127.02,10.91,12222.0,2010.0,792.0,3629.0,1665.0,271.0,85.0,6313.0,1059.0,0.0,0.1200499999999999,0.0433,0.96865,2021.0,0.9209019067576242,49.70083451385844,6.080597014922348,0.823849579415723,6,0.2,0.81,0.024,0.022,0.2,1.178,52.333,30.33,5.172,1.632,7.471,0.076,1.72539645906828,1.660890539211019
23303800,2023-06-10,2062BK1,130.02,0.0,9939.0,2967.0,803.0,2623.0,1739.0,162.0,0.0,441.0,1083.0,0.0,0.133875,0.03896875,0.9256875,1901.0,0.9999999999923088,3.3917858790694373,3.349848331647,0.9147816938448632,6,0.2,0.75,0.015,0.023,0.21,2.489,56.119,28.149,3.756,1.282,6.823,0.069,1.9935701598579039,1.8316198309344298
23103804,2023-06-10,EXPORTDSP14,127.15,9.1,11613.0,2367.0,805.0,2596.0,1553.0,227.0,463.0,6401.0,1078.0,0.0,0.133875,0.03896875,0.9256875,2243.0,0.9332110091674628,50.34211561108657,4.906210392900335,0.692376281765184,55,0.2,0.71,0.027,0.031,0.23,2.034,52.866,24.399,6.372,2.744,9.337,0.173,2.166639344262295,1.9999243398653248
23203839,2023-06-11,2062BK1,123.82,7.67,9447.0,1878.0,745.0,1850.0,1677.0,263.0,165.0,6261.0,986.0,330.0,0.1422857142857143,0.0386666666666666,1.0252380952380953,2105.0,0.9416685679447742,50.56533677878723,5.030351437697002,0.7966745843226619,6,0.2,0.75,0.021,0.023,0.19,17.0305,52.0295,21.381999999999998,0.475,0.621,4.284000000000001,2.414,2.4332179768975353,1.3544587189399562
23203842,2023-06-11,R34,127.14,0.0,10908.0,2004.0,891.0,4019.0,1168.0,260.0,0.0,6671.0,1047.0,0.0,0.1422857142857143,0.0386666666666666,1.0252380952380953,1428.0,0.9999999999921346,52.46971842022597,5.4431137724523735,0.8179271708677746,66,0.6,0.73,0.018,0.019,0.25,17.959,51.9465,22.11,0.5685,0.6835,4.782500000000001,2.2855,2.3493510017638277,1.2963938108310458
23303888,2023-06-11,SEQRFE550D,114.91,10.27,11124.0,3705.0,547.0,1490.0,1773.0,254.0,0.0,6544.0,983.0,0.0,0.1422857142857143,0.0386666666666666,1.0252380952380953,2027.0,0.9179581402706666,56.94891654288618,3.002429149796761,0.8746916625550692,73,0.21,0.8,0.018,0.025,0.23,19.519,51.547,17.977,0.8,0.665,5.335,2.241,2.867226610301479,1.3746966423980587
23203890,2023-06-11,C20MMNC(BSP),124.4,0.0,10584.0,1662.0,798.0,3020.0,1735.0,253.0,0.0,6525.0,1011.0,0.0,0.1422857142857143,0.0386666666666666,1.0252380952380953,1988.0,0.9999999999919614,52.45176848832434,6.368231046927576,0.8727364185106274,43,0.21,0.75,0.022,0.024,0.22,22.917,50.31,17.531,0.897,0.47,4.214,1.907,2.8696098562628336,1.2437884743751393
23203845,2023-06-11,SEQRFE550D,98.1,0.0,8808.0,990.0,965.0,1164.0,1728.0,263.0,0.0,5552.0,926.0,0.0,0.1422857142857143,0.0386666666666666,1.0252380952380953,1991.0,0.9999999999898064,56.5953109066606,8.89696969696071,0.8679055750874596,73,0.19,0.81,0.024,0.024,0.24,17.024,52.087,21.328,0.622,0.62,4.299,2.421,2.4420741713160488,1.358094542799781
23103885,2023-06-11,SEQRFE550D,126.8,0.0,10191.0,1995.0,777.0,3940.0,1726.0,261.0,0.0,6379.0,1002.0,0.0,0.1422857142857143,0.0386666666666666,1.0252380952380953,1987.0,0.9999999999921136,50.30757097752123,5.108270676689169,0.8686462003015256,73,0.2,0.82,0.022,0.03,0.24,21.038,49.359,19.677,0.737,1.006,4.376,2.194,2.5083341803028762,1.2122752726201003
23103950,2023-06-12,SEQRFE550D,124.7,7.54,13128.0,2196.0,800.0,3549.0,1549.0,305.0,310.0,6780.0,1138.0,0.0,0.1455,0.04025,0.9760833333333332,2164.0,0.94298245613322,54.37048917358163,5.97814207650001,0.7158040665431074,73,0.2,0.82,0.022,0.024,0.25,2.423,52.682,30.346,3.298,3.008,6.482,0.218,1.73598708274294,1.607628928898383
23203935,2023-06-12,SEQRFE550D,120.52,7.16,10287.0,993.0,696.0,3003.0,1654.0,273.0,176.0,6593.0,1155.0,0.0,0.1455,0.04025,0.9760833333333332,2103.0,0.9439223057570182,54.70461334172997,10.359516616303766,0.7864954826434681,73,0.2,0.81,0.017,0.022,0.24,19.681,51.503,18.0,0.597,0.727,5.86,2.095,2.861118826731848,1.3667798949100367
23203948,2023-06-12,SEQRFE550D,122.29,7.54,10452.0,3177.0,806.0,2450.0,1610.0,273.0,135.0,6488.0,1451.0,423.0,0.1455,0.04025,0.9760833333333332,2018.0,0.9419240545255956,53.05421538921372,3.289896128422005,0.7978196233890992,73,0.22,0.8,0.027,0.027,0.22,2.286,50.576,32.535,3.911,2.426,6.991,0.069,1.554462748955004,1.4524151398541154
23203887,2023-06-12,R34,134.83,0.0,11514.0,2226.0,902.0,4417.0,1205.0,250.0,0.0,6356.0,984.0,0.0,0.1455,0.04025,0.9760833333333332,1455.0,0.9999999999925834,47.140844025460645,5.17250673854215,0.8281786941575064,66,0.62,0.74,0.02,0.027,0.2,21.601,49.042,19.384,0.75,1.017,4.415,2.164,2.529894248129997,1.1965549211926025
23103911,2023-06-12,SEQRFE550D,124.54,9.49,12216.0,720.0,770.0,3615.0,1624.0,264.0,115.0,6764.0,1120.0,0.0,0.1455,0.04025,0.9760833333333332,2003.0,0.9291949563461228,54.31186767260067,16.966666666643103,0.8107838242631998,73,0.22,0.85,0.035,0.026,0.23,20.831,51.022,18.07,0.656,0.71,5.124,1.983,2.8234187372032533,1.3115521052902166
23103898,2023-06-12,2830C20HMNAK,123.21,7.57,9966.0,1998.0,782.0,3030.0,2413.0,105.0,484.0,6404.0,981.0,0.0,0.1455,0.04025,0.9760833333333332,3002.0,0.9421165315725484,51.97630062452743,4.987987987985491,0.8037974683541627,15,0.17,1.19,0.021,0.027,0.22,20.106,49.924,19.525,0.675,0.709,5.288,2.218,2.556796066782751,1.2596891400888173
23103902,2023-06-12,S.TOWER6VAN,123.04,7.52,10011.0,1989.0,832.0,4019.0,2428.0,0.0,395.0,6406.0,1004.0,0.0,0.1455,0.04025,0.9760833333333332,2823.0,0.9424019607770956,52.06436931037008,5.0331825037682085,0.8600779312784768,67,0.19,1.26,0.026,0.026,0.23,0.0,0.0,0.0,0.0,0.0,0.0,0.0,0.0,0.0
23203893,2023-06-12,2062BK1,121.05,7.46,9702.0,1503.0,803.0,3501.0,1657.0,246.0,219.0,6507.0,1007.0,0.0,0.1455,0.04025,0.9760833333333332,2122.0,0.941950042790896,53.75464683970463,6.455089820354987,0.7808671065029308,6,0.19,0.77,0.024,0.029,0.2,1.785,53.47,28.659,5.008,1.744,7.606,0.107,1.865666434054431,1.7562818196748233
23203899,2023-06-12,2062BK1,124.68,7.27,11322.0,1641.0,759.0,5372.0,1650.0,253.0,223.0,6116.0,940.0,0.0,0.1455,0.04025,0.9760833333333332,2126.0,0.9449033724824184,49.05357715712982,6.899451553926326,0.7761053621821373,6,0.2,0.76,0.014,0.027,0.22,20.664,50.214,18.899,0.692,0.674,5.1,2.103,2.6568253968253965,1.2691841067637246
23203900,2023-06-12,SEQRFE550D,120.78,7.87,9906.0,1656.0,690.0,4018.0,1640.0,250.0,216.0,6210.0,951.0,0.0,0.1455,0.04025,0.9760833333333332,2106.0,0.9388262728259712,51.41579731701096,5.981884057967402,0.7787274453937423,73,0.2,0.81,0.015,0.027,0.23,20.816,50.247,18.657,0.672,0.686,5.183,2.083,2.693053917890449,1.2729138166894667
23103892,2023-06-12,2830C20HMNAK,129.04,0.0,10008.0,1995.0,805.0,4970.0,2405.0,91.0,410.0,6409.0,1007.0,0.0,0.1455,0.04025,0.9760833333333332,2906.0,0.9999999999922504,49.666769993415485,5.016541353380944,0.8275980729522272,15,0.18,1.16,0.023,0.02,0.21,17.666,52.399,20.378,0.57,0.639,4.395,2.332,2.571225280926444,1.377290051255093
23203907,2023-06-12,2062BK1,124.29,7.46,11886.0,1521.0,701.0,4634.0,1664.0,294.0,199.0,6299.0,972.0,0.0,0.1455,0.04025,0.9760833333333332,2157.0,0.9433776091009992,50.67986161355957,7.814595660744369,0.771441817338539,6,0.2,0.8,0.026,0.027,0.22,20.757,50.159,18.826,0.688,0.674,5.156,2.091,2.6642056620810535,1.267153395311237
23303954,2023-06-13,2062BK1,122.54,7.43,9960.0,2031.0,765.0,3581.0,1668.0,213.0,0.0,6101.0,1103.0,0.0,0.1586111111111111,0.0356111111111111,1.111,1881.0,0.9428329614453888,49.78782438346835,4.90398818315859,0.8867623604460996,6,0.2,0.77,0.026,0.031,0.21,19.77,51.472,18.128,0.606,0.656,5.643,2.177,2.839207898946439,1.358136098577799
23303966,2023-06-13,SEQRFE550D,126.83,7.27,12963.0,3222.0,685.0,4167.0,1770.0,353.0,0.0,6654.0,1424.0,295.0,0.1586111111111111,0.0356111111111111,1.111,2123.0,0.9457867263165864,52.46392809230888,4.023277467410297,0.8337258596322027,73,0.22,0.84,0.017,0.021,0.2,19.262,50.607,18.3,0.624,0.625,6.926,2.087,2.7652587290312,1.347256608897053
23303982,2023-06-13,1786500D,120.25,10.6,12186.0,3993.0,608.0,3247.0,1831.0,294.0,0.0,6303.0,1050.0,0.0,0.1586111111111111,0.0356111111111111,1.111,2125.0,0.918991211303638,52.41580041536452,3.0518407212614447,0.861647058823124,2,0.2,0.88,0.017,0.021,0.185,11.074,52.1665,20.8995,6.0104999999999995,0.7095,6.4755,0.996,2.4959450730843757,1.6315032291357174
23103981,2023-06-13,1786500D,126.98,0.0,11973.0,885.0,795.0,5257.0,1709.0,325.0,179.0,228.0,4887.0,0.0,0.1586111111111111,0.0356111111111111,1.111,2213.0,0.9999999999921249,1.795558355632418,13.528813559306748,0.7722548576589371,2,0.2,0.76,0.019,0.02,0.202,1.266,49.187,30.4,6.93,0.49,9.366,0.1,1.617940199335548,1.553257334133325
23103959,2023-06-13,2830C20MMNC,124.0,7.02,9891.0,1956.0,860.0,3564.0,1667.0,298.0,294.0,5540.0,1047.0,0.0,0.1586111111111111,0.0356111111111111,1.111,2259.0,0.9464203938257792,44.67741935447841,5.056748466255083,0.7379371403272519,17,0.21,0.78,0.022,0.024,0.24,19.319,51.873,18.26,0.569,0.647,5.608,2.197,2.840643995400032,1.380335284725918
23103953,2023-06-13,2830C20MMNC,124.27,6.25,8796.0,2616.0,797.0,3405.0,1624.0,280.0,273.0,6647.0,1105.0,0.0,0.1586111111111111,0.0356111111111111,1.111,2177.0,0.9521146184419852,53.48837209259283,3.362385321099632,0.7459807073951558,17,0.2,0.73,0.019,0.024,0.21,19.371,51.825,18.2,0.585,0.652,5.635,2.187,2.8473710235701337,1.3793516448419039
23203986,2023-06-13,C20MMNATLT,122.61,8.77,10542.0,1254.0,789.0,3384.0,1657.0,253.0,209.0,6044.0,957.0,0.0,0.1586111111111111,0.0356111111111111,1.111,2119.0,0.9332470695620853,49.29451105089883,8.406698564586598,0.7819726285980264,41,0.19,0.74,0.016,0.024,0.2,20.532,49.578,19.309,0.443,1.661,4.851,2.053,2.567477990678405,1.2443652427086995
23203984,2023-06-13,R34,128.08,0.0,11676.0,1500.0,910.0,4441.0,1205.0,246.0,0.0,5720.0,915.0,0.0,0.1586111111111111,0.0356111111111111,1.111,1451.0,0.9999999999921924,44.65958775730278,7.783999999994811,0.8304617505163125,66,0.6,0.7,0.016,0.022,0.23,20.096,49.449,19.729,0.477,1.67,4.905,2.095,2.5062848454130764,1.2416260734193743
23203967,2023-06-13,C20MMNATLT,121.62,8.87,11325.0,1821.0,753.0,3474.0,1235.0,307.0,0.0,6374.0,983.0,614.0,0.1586111111111111,0.0356111111111111,1.111,1542.0,0.932025442555506,52.40914323258996,6.21911037890927,0.800907911802334,41,0.2,0.75,0.023,0.018,0.22,19.431,50.311,18.374,0.646,0.641,6.94,2.078,2.738013605442177,1.3307676030259747
23203955,2023-06-13,2062BK1,124.66,7.67,9936.0,3336.0,709.0,4152.0,1590.0,250.0,172.0,6747.0,1032.0,0.0,0.1586111111111111,0.0356111111111111,1.111,2012.0,0.9420388422811,54.12321514476076,2.978417266186157,0.7902584493037822,6,0.21,0.78,0.022,0.03,0.23,19.421,51.785,18.182,0.596,0.651,5.639,2.182,2.847989880657757,1.3771141367939583
23104015,2023-06-14,1786550D,123.49,9.49,11442.0,2997.0,802.0,3628.0,1713.0,281.0,0.0,6355.0,1048.0,0.0,0.15612,0.0333199999999999,1.1466,1994.0,0.92863588508852,51.46165681390022,3.817817817816544,0.8590772316946544,3,0.2,0.72,0.02,0.02,0.2,1.101,54.042,29.489,4.445,1.276,7.908,0.074,1.832553407934893,1.7665980190252035
23104026,2023-06-14,C20MMNATLT,121.19,7.43,12039.0,2946.0,792.0,3136.0,1731.0,318.0,104.0,6092.0,1062.0,212.0,0.15612,0.0333199999999999,1.1466,2153.0,0.9422329342175229,50.26817394132958,4.08655804480513,0.8039944263814194,41,0.2,0.78,0.021,0.021,0.2,1.649,53.123,30.61,3.547,1.93,7.538,0.087,1.7354219071575576,1.6467141971481711
23304037,2023-06-14,2062BK1,125.08,8.31,6981.0,3732.0,693.0,3574.0,1834.0,220.0,0.0,1270.0,339.0,0.0,0.15612,0.0333199999999999,1.1466,2054.0,0.9377014768652996,10.153501758793144,1.870578778134547,0.8928919182079392,6,0.22,0.76,0.02,0.02,0.2,19.071,50.269,20.025,0.613,0.711,5.445,2.238,2.5101867572156196,1.2857508248714735
23304034,2023-06-14,2830C20MMNC,124.18,6.8,16920.0,3480.0,704.0,3467.0,1834.0,223.0,0.0,6436.0,1052.0,0.0,0.15612,0.0333199999999999,1.1466,2057.0,0.9480836768899978,51.82799162464303,4.862068965515844,0.8915896937282978,17,0.22,0.7,0.019,0.02,0.21,22.962,46.126,20.019,0.953,0.796,4.911,2.44,2.303996003996004,1.0731468987017823
23104083,2023-06-15,1786500D,128.74,13.6,11550.0,2046.0,787.0,4160.0,1729.0,334.0,64.0,6337.0,1059.0,313.0,0.1579130434782608,0.0356521739130434,1.0575652173913042,2127.0,0.9044541239222676,49.22324063966737,5.645161290319821,0.8128819934175774,2,0.19,0.69,0.022,0.023,0.171,18.727,50.482,20.188,0.7,0.783,5.083,2.398,2.5004705532715836,1.2972042347620516
23204086,2023-06-15,1786500D,121.99,0.0,10398.0,1578.0,756.0,4625.0,1677.0,304.0,226.0,6269.0,1001.0,0.0,0.1579130434782608,0.0356521739130434,1.0575652173913042,2207.0,0.9999999999918026,51.38945815188631,6.589353612163125,0.7598550067962121,2,0.23,0.72,0.018,0.024,0.199,18.813,50.369,20.409,0.666,0.826,5.007,2.26,2.467858892699657,1.2841700022945723
23104109,2023-06-15,1786500D,0.0,9.49,10728.0,1494.0,777.0,4132.0,1784.0,244.0,47.0,6532.0,1120.0,0.0,0.1579130434782608,0.0356521739130434,1.0575652173913042,2075.0,0.0,6532000000000.0,7.180722891561459,0.8597590361441639,2,0.21,0.77,0.023,0.026,0.239,22.931,46.239,20.015,0.891,0.79,4.912,2.436,2.3101019184652274,1.0766526183435396
23104081,2023-06-15,S.TOWER6VAN,128.9,8.48,11598.0,2205.0,802.0,4313.0,2504.0,61.0,541.0,6323.0,1055.0,0.0,0.1579130434782608,0.0356521739130434,1.0575652173913042,3106.0,0.938273402235127,49.05352986773426,5.259863945575846,0.8061815840306483,67,0.18,1.28,0.024,0.025,0.23,18.943,50.132,20.133,0.806,0.79,5.149,2.391,2.489917552398927,1.282902986411444
23204094,2023-06-15,S.TOWER6VAN,125.3,7.48,9963.0,2436.0,1574.0,3867.0,4718.0,176.0,972.0,6798.0,1108.0,0.0,0.1579130434782608,0.0356521739130434,1.0575652173913042,5866.0,0.9436662147842771,54.2537909014026,4.089901477830834,0.8042959427206265,67,0.19,1.37,0.021,0.024,0.27,1.51,53.866,29.773,4.79,1.267,7.122,0.105,1.8091623564183514,1.7218386395601584
23304098,2023-06-15,S.TOWER6VAN,129.23,8.15,10539.0,2037.0,813.0,3635.0,2578.0,0.0,370.0,5543.0,967.0,0.0,0.1579130434782608,0.0356521739130434,1.0575652173913042,2948.0,0.9406754986101276,42.89251721703248,5.173784977906149,0.874491180461033,67,0.19,1.35,0.021,0.019,0.22,1.379,53.766,28.176,5.614,2.084,7.524,0.07,1.9081520388969726,1.8191230207064555
23304110,2023-06-15,2830C20MMNAK,120.8,9.08,9930.0,1572.0,812.0,3180.0,1738.0,345.0,142.0,6807.0,1486.0,0.0,0.1579130434782608,0.0356521739130434,1.0575652173913042,2225.0,0.9300893132050349,56.349337747877904,6.316793893125753,0.7811235955052669,16,0.23,0.76,0.017,0.022,0.2,19.348,50.939,19.244,0.658,0.809,5.084,2.271,2.646869316705638,1.3199025730054674
23204136,2023-06-16,2062BK1,126.39,8.0,9831.0,2952.0,690.0,3845.0,1640.0,280.0,226.0,6430.0,1024.0,0.0,0.1499629629629629,0.0421851851851851,1.0302222222222222,2146.0,0.9404717612847648,50.87427802792251,3.3302845528444003,0.7642124883500633,6,0.22,0.74,0.02,0.032,0.22,19.23,51.91,18.505,0.733,0.782,5.177,1.971,2.8050362044742245,1.3756094975620097
23204111,2023-06-16,2062BK1,120.3,10.2,10437.0,1785.0,740.0,3194.0,1650.0,273.0,206.0,6319.0,986.0,0.0,0.1499629629629629,0.0421851851851851,1.0302222222222222,2129.0,0.9218390804527062,52.52701579341208,5.847058823526136,0.7750117426017966,6,0.19,0.79,0.018,0.026,0.22,19.173,50.975,19.534,0.621,0.83,5.073,2.158,2.6094189915536217,1.3169112328200892
23204131,2023-06-16,2062E300BR,119.49,7.52,10206.0,1998.0,709.0,2942.0,1660.0,280.0,216.0,6049.0,964.0,262.0,0.1499629629629629,0.0421851851851851,1.0302222222222222,2156.0,0.9407920636096307,50.623483136240495,5.108108108105552,0.7699443413725557,7,0.2,0.98,0.025,0.028,0.23,19.631,50.436,19.331,0.648,0.81,5.172,2.311,2.6089385474860336,1.2944588455714396
23204134,2023-06-16,C20MMNC(BSP),124.18,8.76,9903.0,1644.0,690.0,2966.0,1654.0,273.0,233.0,6003.0,1044.0,0.0,0.1499629629629629,0.0421851851851851,1.0302222222222222,2160.0,0.9341056115470582,48.34111773193476,6.023722627733562,0.7657407407403862,43,0.22,0.8,0.02,0.025,0.21,22.869,46.165,20.113,0.899,0.79,4.925,2.451,2.2951675449935367,1.07402926738478
23304161,2023-06-16,C20MMNC(BSP),127.47,8.76,11439.0,2112.0,757.0,4008.0,1780.0,176.0,0.0,5997.0,1089.0,0.0,0.1499629629629629,0.0421851851851851,1.0302222222222222,1956.0,0.9356969830365142,47.04636384994864,5.4161931818156175,0.9100204498972853,43,0.21,0.8,0.019,0.029,0.22,1.801,50.949,30.372,4.871,1.506,8.746,0.105,1.677443782306654,1.5835457201467023
23304218,2023-06-17,2062E300BR,132.35,9.68,10416.0,1212.0,710.0,2010.0,2527.0,0.0,332.0,6160.0,3557.0,0.0,0.147875,0.043125,1.0319583333333333,2859.0,0.931845384771303,46.54325651645982,8.594059405933503,0.8838754809370816,7,0.19,1.04,0.02,0.023,0.21,1.288,49.887,30.266,5.257,3.77,7.71,0.114,1.648230746357419,1.5809538900332754
23304215,2023-06-17,2062E300BR,127.19,10.21,10989.0,1509.0,757.0,2595.0,2502.0,237.0,312.0,6298.0,994.0,393.0,0.147875,0.043125,1.0319583333333333,3051.0,0.9256914119292162,49.51647142031987,7.282306163017043,0.8200589970498787,7,0.19,1.11,0.02,0.029,0.19,1.688,49.273,32.402,4.5,4.094,6.223,0.099,1.5206308057895876,1.4453374791000557
23304180,2023-06-17,S.TOWER6VAN,123.94,7.27,10674.0,2055.0,603.0,2086.0,2618.0,20.0,102.0,5792.0,929.0,488.0,0.147875,0.043125,1.0319583333333333,2740.0,0.9445926377490697,46.73228981727664,5.194160583939079,0.9554744525543958,67,0.19,1.3,0.023,0.03,0.23,1.418,54.006,28.185,5.481,2.061,7.364,0.086,1.9160576172567942,1.824280502634779
23104206,2023-06-17,C20MMNC(BSP),128.4,8.07,9972.0,978.0,830.0,2999.0,1712.0,281.0,0.0,6192.0,1014.0,0.0,0.147875,0.043125,1.0319583333333333,1993.0,0.940866124416056,48.22429906504498,10.196319018394483,0.8590065228294737,43,0.21,0.75,0.025,0.029,0.22,1.676,55.374,27.57,5.208,1.845,6.337,0.144,2.0084146385695116,1.8933223920402094
23204226,2023-06-17,1786500D,124.7,7.52,10779.0,1644.0,814.0,3249.0,2417.0,159.0,432.0,6449.0,1095.0,301.0,0.147875,0.043125,1.0319583333333333,3008.0,0.9431250945322712,51.7161186844289,6.556569343061705,0.8035239361699457,2,0.2,1.01,0.023,0.028,0.199,2.515,51.414,29.435,3.965,4.117,6.627,0.181,1.7466367713004485,1.6091515132546712
