Repository: SiddharthKumar268/FerroMind

# FerroMind
*Ferro-Alloy Optimisation using Machine Learning*
**SAIL Durgapur Steel Plant | Steel Melting Shop**
Intern: Siddharth Kumar | FY 2023-24 to FY 2025-26

---

## Quick Start

```bash

# 2. Place raw Excel files in data/raw/

## Dataset

| | |
|---|---|
| Total heats after cleaning | 47,421 |
| Training set | 37,936 heats (Apr 2023 – Jun 2025) |
| Test set | 9,485 heats (Jun 2025 – Dec 2025) |
| Input features | 21 (16 raw + 5 engineered) |
| Target variables | Mn, Si, C, S, P |
| BOF grades | 76 distinct grades |
| Split method | Chronological 80/20 — no shuffle, no leakage |

---

File: data/processed/sms_train.csv (part 5 of 253)
Heat_Number,Date,BOF Grade Code,Hot Metal Addn. Weight,Scrap Addn. Weight,Lime Into Converter,Dolomite Into Converter,Lime Into Ladle,Iron Ore Into Converter,SIMN Into Ladle,FESI Into Ladle,FEMN Into Ladle,Measered O2 Mainblow II,Duration of Mainblow I/II,Measered O2 2nd Blow,HM_P,HM_S,HM_Si,Total_FA_Ladle,HM_Ratio,O2_per_ton_HM,Lime_Dolo_Ratio,SiMn_FA_Fraction,Grade_Encoded,C,Mn,P,S,Si
23300736,2023-04-14,1786550D,122.6,8.15,10083.0,2502.0,829.0,4449.0,1753.0,288.0,0.0,814.0,134.0,0.0,0.153375,0.05316666666666667,1.0553333333333332,2041.0,0.9376673040081249,6.6394779771073456,4.029976019183041,0.8588926996566101,3,0.22,0.78,0.03,0.03,0.21
23200715,2023-04-14,SEQRFE550D,128.3,8.56,10269.0,1824.0,701.0,3696.0,1667.0,250.0,152.0,6301.0,985.0,373.0,0.153375,0.05316666666666667,1.0553333333333332,2069.0,0.9374543328880794,49.11145752105135,5.6299342105232295,0.8057032382789726,73,0.19,0.82,0.019,0.034,0.24
23300757,2023-04-14,S.TOWER6VAN,0.0,0.0,11211.0,1398.0,710.0,4223.0,2507.0,35.0,343.0,6589.0,2115.0,0.0,0.153375,0.05316666666666667,1.0553333333333332,2885.0,0.0,6589000000000.0,8.019313304715293,0.8689774696704093,67,0.18,1.27,0.024,0.021,0.24
23300761,2023-04-14,S.TOWER6VAN,123.5,9.8,10539.0,1743.0,696.0,2257.0,2434.0,71.0,404.0,6400.0,2095.0,0.0,0.153375,0.05316666666666667,1.0553333333333332,2909.0,0.926481620398151,51.821862347758525,6.046471600684999,0.8367136473011906,67,0.18,1.26,0.028,0.031,0.25
23200720,2023-04-14,SWR14,122.7,7.88,8847.0,1869.0,743.0,2985.0,1134.0,297.0,0.0,6015.0,952.0,0.0,0.153375,0.05316666666666667,1.0553333333333332,1431.0,0.9396538520375275,49.02200488957602,4.733547351522347,0.7924528301881255,77,0.14,0.6,0.025,0.02,0.19
23100770,2023-04-15,1786550D,132.05,10.21,10731.0,0.0,965.0,5799.0,1747.0,335.0,0.0,6355.0,1072.0,0.0,0.15555555555555556,0.03855555555555555,0.8162592592592594,2082.0,0.9282300013993517,48.12570995798466,10731000000000.0,0.8390970220937373,3,0.21,0.78,0.03,0.03,0.23
23100777,2023-04-15,1786550D,124.2,8.0,9453.0,2502.0,797.0,1910.0,1736.0,315.0,0.0,6138.0,1030.0,0.0,0.15555555555555556,0.03855555555555555,0.8162592592592594,2051.0,0.9394856278295048,49.42028985467455,3.7781774580320633,0.846416382252147,3,0.2,0.82,0.02,0.03,0.22
23100782,2023-04-15,1786550D,125.7,8.0,10362.0,2382.0,589.0,1941.0,1709.0,338.0,0.0,6230.0,1088.0,550.0,0.15555555555555556,0.03855555555555555,0.8162592592592594,2047.0,0.9401645474873587,49.56245027804644,4.350125944582556,0.8348803126522546,3,0.21,0.75,0.02,0.03,0.22
23100784,2023-04-15,1786550D,126.88,8.0,9849.0,2250.0,604.0,0.0,1741.0,297.0,0.0,6207.0,996.0,0.0,0.15555555555555556,0.03855555555555555,0.8162592592592594,2038.0,0.9406880189728597,48.92023959608354,4.3773333333313875,0.854268891069257,3,0.21,0.77,0.02,0.02,0.2
23100788,2023-04-15,1786550D,116.89,8.0,10014.0,1920.0,580.0,1424.0,1737.0,311.0,0.0,6456.0,1056.0,438.0,0.15555555555555556,0.03855555555555555,0.8162592592592594,2048.0,0.9359436303872533,55.231414149583095,5.215624999997283,0.8481445312495859,3,0.22,0.81,0.02,0.03,0.22
23100793,2023-04-15,2062BK1,133.05,0.0,11034.0,5091.0,609.0,3305.0,2544.0,98.0,169.0,6393.0,1045.0,0.0,0.15555555555555556,0.03855555555555555,0.8162592592592594,2811.0,0.9999999999924841,48.049605411138295,2.1673541543896744,0.9050160085375649,6,0.2,1.38,0.03,0.03,0.23
23100764,2023-04-15,S.TOWER6VAN,126.2,7.53,13125.0,1902.0,800.0,4082.0,2443.0,3.0,568.0,4293.0,1234.0,0.0,0.15555555555555556,0.03855555555555555,0.8162592592592594,3014.0,0.943692514761507,34.01743264632316,6.90063091482287,0.8105507631052387,67,0.19,1.27,0.027,0.023,0.2
23100797,2023-04-15,2062BK1,123.0,8.0,9279.0,1938.0,828.0,4723.0,1712.0,244.0,0.0,6755.0,1213.0,0.0,0.15555555555555556,0.03855555555555555,0.8162592592592594,1956.0,0.9389312977027563,54.918699186545375,4.787925696591957,0.875255623721434,6,0.2,0.74,0.029,0.026,0.2
23100799,2023-04-15,2830C20HMNAK,126.4,8.0,9114.0,1308.0,511.0,2374.0,2429.0,108.0,531.0,6742.0,1223.0,0.0,0.15555555555555556,0.03855555555555555,0.8162592592592594,3068.0,0.940476190469193,53.33860759451472,6.9678899082515535,0.7917209908732752,15,0.19,1.39,0.042,0.029,0.2
23100803,2023-04-15,IS2062E350BR,119.2,8.0,10146.0,1320.0,572.0,2930.0,2426.0,153.0,248.0,6824.0,1279.0,0.0,0.15555555555555556,0.03855555555555555,0.8162592592592594,2827.0,0.9371069182316265,57.24832214717073,7.686363636357814,0.8581535196318153,59,0.18,1.35,0.021,0.021,0.23
23100807,2023-04-15,IS2062E350BR,127.61,8.0,11286.0,1410.0,601.0,3168.0,2571.0,129.0,511.0,6397.0,1092.0,446.0,0.15555555555555556,0.03855555555555555,0.8162592592592594,3211.0,0.941007300339643,50.12930021118933,8.00425531914326,0.8006851448144501,59,0.2,1.43,0.019,0.02,0.23
23100791,2023-04-15,2830C20MMNC,126.66,8.0,9546.0,2523.0,617.0,1428.0,1793.0,288.0,0.0,6224.0,971.0,0.0,0.15555555555555556,0.03855555555555555,0.8162592592592594,2081.0,0.9405911183652118,49.13942839057998,3.7835909631376206,0.8616049975968949,17,0.21,0.77,0.027,0.024,0.21
23100755,2023-04-15,IS2062E350BR,108.89,6.41,9894.0,2094.0,784.0,3427.0,2457.0,61.0,217.0,5200.0,1040.0,0.0,0.15555555555555556,0.03855555555555555,0.8162592592592594,2735.0,0.9444058976500919,47.75461474839053,4.724928366759921,0.898354661791262,59,0.19,1.42,0.025,0.024,0.23
23300763,2023-04-15,S.TOWER6VAN,124.08,7.28,10851.0,1767.0,677.0,4089.0,2481.0,67.0,267.0,6599.0,1548.0,0.0,0.15555555555555556,0.03855555555555555,0.8162592592592594,2815.0,0.944579780747986,53.18343004470355,6.14091680814593,0.8813499111897402,67,0.2,1.35,0.027,0.021,0.22
23100747,2023-04-15,IS2062E350BR,125.28,7.36,11754.0,1560.0,774.0,5716.0,2519.0,74.0,493.0,6102.0,975.0,317.0,0.15555555555555556,0.03855555555555555,0.8162592592592594,3086.0,0.9445114595827464,48.706896551335355,7.534615384610555,0.8162670123134101,59,0.2,1.35,0.025,0.018,0.2
23300814,2023-04-15,2062BK1,124.38,7.28,10062.0,1563.0,903.0,3522.0,1776.0,363.0,0.0,6360.0,1010.0,371.0,0.15555555555555556,0.03855555555555555,0.8162592592592594,2139.0,0.9447060610592078,51.133622768522805,6.437619961608165,0.8302945301538895,6,0.22,0.99,0.016,0.022,0.25
23300808,2023-04-15,2830C20MMNC,128.69,8.0,9981.0,1092.0,798.0,3159.0,1638.0,342.0,103.0,6546.0,1048.0,284.0,0.15555555555555556,0.03855555555555555,0.8162592592592594,2083.0,0.9414734069724087,50.866423187109596,9.14010989010152,0.7863658185305874,17,0.21,0.8,0.015,0.03,0.22
23300805,2023-04-15,2830C20MMNC,129.85,8.0,9099.0,1101.0,989.0,2964.0,1607.0,211.0,187.0,6552.0,1164.0,0.0,0.15555555555555556,0.03855555555555555,0.8162592592592594,2005.0,0.9419659049623362,50.45822102387018,8.26430517710421,0.8014962593512212,17,0.19,0.8,0.016,0.02,0.19
23300802,2023-04-15,2830C20MMNC,122.66,8.0,9006.0,1446.0,716.0,2143.0,1605.0,285.0,265.0,6523.0,1050.0,0.0,0.15555555555555556,0.03855555555555555,0.8162592592592594,2155.0,0.9387723863390574,53.17952062568743,6.228215767630547,0.7447795823662438,17,0.21,0.77,0.021,0.019,0.2
23300766,2023-04-15,S.TOWER6VAN,128.0,0.0,10926.0,1290.0,787.0,3422.0,2512.0,220.0,322.0,5843.0,922.0,0.0,0.15555555555555556,0.03855555555555555,0.8162592592592594,3054.0,0.9999999999921876,45.64843749964338,8.4697674418539,0.8225278323507458,67,0.19,1.31,0.025,0.025,0.23
23300800,2023-04-15,2830C20MMNC,122.11,8.0,12147.0,969.0,947.0,1357.0,1664.0,332.0,177.0,6543.0,1052.0,0.0,0.15555555555555556,0.03855555555555555,0.8162592592592594,2173.0,0.9385135654374105,53.58283514819767,12.535603715157341,0.7657616198799974,17,0.2,0.82,0.022,0.024,0.2
23300790,2023-04-15,1786500D,121.88,8.0,9453.0,1032.0,784.0,3512.0,2600.0,0.0,423.0,6288.0,993.0,292.0,0.15555555555555556,0.03855555555555555,0.8162592592592594,3023.0,0.9384046812370004,51.59172956964562,9.159883720921357,0.8600727753884022,2,0.19,1.23,0.021,0.021,0.226
23300787,2023-04-15,S.TOWER6VAN,127.39,8.0,9441.0,1221.0,834.0,4345.0,2512.0,104.0,220.0,6505.0,1089.0,281.0,0.15555555555555556,0.03855555555555555,0.8162592592592594,2836.0,0.9409114410152826,51.063662767477325,7.732186732180399,0.8857545839207032,67,0.2,1.29,0.021,0.021,0.2
23300781,2023-04-15,S.TOWER6VAN,120.91,8.0,10926.0,2688.0,792.0,3045.0,2465.0,77.0,308.0,6466.0,2211.0,0.0,0.15555555555555556,0.03855555555555555,0.8162592592592594,2850.0,0.937941199279048,53.47779339960733,4.064732142855631,0.8649122807014509,67,0.18,1.29,0.02,0.02,0.22
23300779,2023-04-15,IS2062E350BR,133.9,0.0,10479.0,2694.0,727.0,4930.0,2571.0,58.0,434.0,6597.0,1169.0,0.0,0.15555555555555556,0.03855555555555555,0.8162592592592594,3063.0,0.9999999999925319,49.268110529878506,3.8897550111344135,0.8393731635648581,59,0.2,1.36,0.032,0.022,0.21
23300776,2023-04-15,S.TOWER6VAN,134.8,0.0,11931.0,2598.0,785.0,4780.0,2485.0,20.0,312.0,6317.0,1155.0,0.0,0.15555555555555556,0.03855555555555555,0.8162592592592594,2817.0,0.9999999999925817,46.86201780380666,4.592378752885068,0.8821441249553134,67,0.18,1.27,0.02,0.025,0.18
23300775,2023-04-15,S.TOWER6VAN,130.5,0.0,11106.0,1752.0,806.0,6309.0,2487.0,98.0,304.0,6325.0,1073.0,0.0,0.15555555555555556,0.03855555555555555,0.8162592592592594,2889.0,0.9999999999923372,48.46743294982018,6.339041095886793,0.8608515057110209,67,0.19,1.34,0.022,0.021,0.22
23100810,2023-04-15,IS2062E350BR,127.06,8.0,10266.0,1302.0,501.0,3034.0,2518.0,156.0,430.0,6378.0,1085.0,0.0,0.15555555555555556,0.03855555555555555,0.8162592592592594,3104.0,0.9407670664820024,50.19675743703607,7.884792626722055,0.8112113402059242,59,0.19,1.43,0.017,0.02,0.25
23100815,2023-04-15,2062BK1,128.64,6.81,9516.0,2154.0,817.0,1565.0,1688.0,300.0,213.0,6045.0,960.0,0.0,0.15555555555555556,0.03855555555555555,0.8162592592592594,2201.0,0.9497231450649707,46.99160447724665,4.417827298048088,0.7669241253971981,6,0.22,0.85,0.019,0.027,0.24
23100795,2023-04-15,IS2062E350BR,143.12,0.0,10101.0,1983.0,574.0,4098.0,2527.0,98.0,425.0,6520.0,2787.0,0.0,0.15555555555555556,0.03855555555555555,0.8162592592592594,3050.0,0.9999999999930129,45.55617663467331,5.093797276850684,0.8285245901636628,59,0.18,1.35,0.022,0.026,0.22
23300772,2023-04-15,S.TOWER6VAN,126.76,10.0,11202.0,1587.0,719.0,3621.0,2466.0,62.0,394.0,6506.0,1432.0,0.0,0.15555555555555556,0.03855555555555555,0.8162592592592594,2922.0,0.9268792044389671,51.32533922332498,7.058601134211053,0.8439425051331814,67,0.2,1.32,0.029,0.029,0.21
23200812,2023-04-15,2830C20MMNC,122.53,8.13,12183.0,2208.0,745.0,3715.0,1674.0,307.0,0.0,5992.0,958.0,424.0,0.15555555555555556,0.03855555555555555,0.8162592592592594,1981.0,0.9377774376171915,48.902309638056785,5.517663043475762,0.8450277637552523,17,0.21,0.68,0.016,0.017,0.17
23200806,2023-04-15,2062BK1,118.55,8.0,9150.0,1998.0,764.0,2067.0,1634.0,273.0,162.0,6139.0,968.0,0.0,0.15555555555555556,0.03855555555555555,0.8162592592592594,2069.0,0.9367838798819693,51.784057359327,4.579579579577287,0.7897535041078831,6,0.21,0.8,0.021,0.02,0.23
23200804,2023-04-15,2830C20MMNC,120.7,8.0,8823.0,1974.0,743.0,1977.0,1654.0,263.0,152.0,5905.0,935.0,265.0,0.15555555555555556,0.03855555555555555,0.8162592592592594,2069.0,0.937839937832651,48.9229494610694,4.469604863219621,0.7994200096661191,17,0.22,0.77,0.022,0.023,0.18
23200801,2023-04-15,2062BK1,120.75,8.0,8529.0,1995.0,740.0,1566.0,1667.0,270.0,155.0,6096.0,970.0,280.0,0.15555555555555556,0.03855555555555555,0.8162592592592594,2092.0,0.9378640776626186,50.484472049271346,4.275187969922669,0.7968451242826019,6,0.2,0.76,0.025,0.022,0.2
23200798,2023-04-15,2830C20MMNC,124.47,8.0,8838.0,2247.0,710.0,3113.0,1667.0,267.0,152.0,6688.0,1588.0,0.0,0.15555555555555556,0.03855555555555555,0.8162592592592594,2086.0,0.9396089680611489,53.731822928788205,3.9332443257659397,0.799137104505849,17,0.22,0.77,0.015,0.033,0.22
23200794,2023-04-15,IS2062E350BR,121.23,8.0,8928.0,1785.0,811.0,3482.0,2471.0,115.0,530.0,6249.0,993.0,267.0,0.15555555555555556,0.03855555555555555,0.8162592592592594,3116.0,0.9380948696050599,51.546646869161535,5.001680672266105,0.793003851090888,59,0.18,1.43,0.026,0.023,0.21
23200792,2023-04-15,IS2062E350BR,108.53,0.0,9156.0,1110.0,787.0,2903.0,2471.0,68.0,483.0,5665.0,875.0,0.0,0.15555555555555556,0.03855555555555555,0.8162592592592594,3022.0,0.9999999999907859,52.19754906429377,8.248648648641218,0.8176704169421517,59,0.2,1.42,0.04,0.025,0.2
23200786,2023-04-15,IS2062E350BR,124.42,8.0,11820.0,1086.0,809.0,4802.0,2504.0,98.0,527.0,6269.0,1065.0,0.0,0.15555555555555556,0.03855555555555555,0.8162592592592594,3129.0,0.9395861652247426,50.385790065500835,10.883977900542464,0.8002556727386385,59,0.19,1.43,0.034,0.021,0.2
23200783,2023-04-15,IS2062E350BR,122.21,8.0,12291.0,1125.0,984.0,3983.0,2494.0,101.0,533.0,6701.0,1497.0,0.0,0.15555555555555556,0.03855555555555555,0.8162592592592594,3128.0,0.938560786414726,54.83184682059707,10.925333333323621,0.7973145780048602,59,0.18,1.4,0.025,0.024,0.23
23200818,2023-04-15,1786500D,119.84,7.88,10035.0,2265.0,885.0,2392.0,1660.0,307.0,0.0,6214.0,1328.0,0.0,0.15555555555555556,0.03855555555555555,0.8162592592592594,1967.0,0.9383025367919018,51.85246995951391,4.430463576156984,0.8439247585150768,2,0.22,0.83,0.02,0.02,0.205
23200780,2023-04-15,S.TOWER6VAN,124.95,8.0,11298.0,1125.0,1006.0,4556.0,2508.0,105.0,530.0,6412.0,1056.0,330.0,0.15555555555555556,0.03855555555555555,0.8162592592592594,3143.0,0.9398270026254998,51.31652661023356,10.04266666665774,0.7979637289211587,67,0.2,1.41,0.016,0.018,0.24
23200816,2023-04-15,2830C20MMNC,133.13,0.0,11070.0,1578.0,852.0,5626.0,1664.0,297.0,0.0,6693.0,2041.0,0.0,0.15555555555555556,0.03855555555555555,0.8162592592592594,1961.0,0.9999999999924887,50.27416810598458,7.0152091254708395,0.8485466598669819,17,0.19,0.76,0.031,0.022,0.19
23200778,2023-04-15,S.TOWER6VAN,134.4,0.0,11592.0,1140.0,800.0,6619.0,2400.0,94.0,523.0,6430.0,1087.0,273.0,0.15555555555555556,0.03855555555555555,0.8162592592592594,3017.0,0.9999999999925596,47.84226190440594,10.168421052622659,0.7954922108051722,67,0.18,1.31,0.027,0.023,0.2
23200774,2023-04-15,2830C20HMNAK,133.8,0.0,11514.0,1020.0,792.0,6792.0,2518.0,105.0,523.0,6474.0,2862.0,265.0,0.15555555555555556,0.03855555555555555,0.8162592592592594,3146.0,0.9999999999925262,48.38565022385362,11.288235294106581,0.8003814367448187,15,0.2,1.4,0.043,0.017,0.19
23200771,2023-04-15,S.TOWER6VAN,118.28,8.08,10962.0,1539.0,811.0,2955.0,2403.0,125.0,429.0,6215.0,1157.0,254.0,0.15555555555555556,0.03855555555555555,0.8162592592592594,2957.0,0.9360557138260838,52.54480892752329,7.122807017539231,0.8126479540071652,67,0.2,1.33,0.027,0.03,0.27
23200765,2023-04-15,1786550D,126.4,7.98,11982.0,2022.0,800.0,3922.0,1701.0,297.0,0.0,6399.0,1183.0,358.0,0.15555555555555556,0.03855555555555555,0.8162592592592594,1998.0,0.9406161631125123,50.62499999959948,5.925816023735941,0.8513513513509252,3,0.2,0.83,0.02,0.02,0.23
23200762,2023-04-15,1786550D,118.52,7.43,11706.0,2052.0,795.0,4035.0,1714.0,297.0,0.0,6184.0,1026.0,0.0,0.15555555555555556,0.03855555555555555,0.8162592592592594,2011.0,0.9410083366340531,52.1768477889624,5.704678362570319,0.8523122824461202,3,0.2,0.8,0.03,0.03,0.22
23200768,2023-04-15,S.TOWER6VAN,119.93,8.14,11190.0,1536.0,789.0,3548.0,2410.0,118.0,429.0,5991.0,1060.0,317.0,0.15555555555555556,0.03855555555555555,0.8162592592592594,2957.0,0.936441008815988,49.954139914533854,7.285156249995257,0.8150152181262039,67,0.2,1.26,0.02,0.029,0.18
23200752,2023-04-15,IS2062E350BR,124.63,6.88,9972.0,1620.0,960.0,4051.0,2420.0,0.0,442.0,6260.0,1008.0,264.0,0.15555555555555556,0.03855555555555555,0.8162592592592594,2862.0,0.947684586716237,50.22867688317236,6.155555555551756,0.8455625436754558,59,0.2,1.39,0.025,0.03,0.21
23300751,2023-04-15,IS2062E350BR,125.37,8.77,12735.0,1056.0,644.0,4596.0,2526.0,44.0,451.0,6071.0,1140.0,0.0,0.15555555555555556,0.03855555555555555,0.8162592592592594,3021.0,0.9346205456915564,48.42466299714106,12.059659090897672,0.8361469712013121,59,0.2,1.42,0.024,0.02,0.2
23300769,2023-04-15,1786550D,122.2,7.68,10440.0,1476.0,713.0,3747.0,1763.0,339.0,0.0,6307.0,2244.0,0.0,0.15555555555555556,0.03855555555555555,0.8162592592592594,2102.0,0.9408684939872124,51.61211129254,7.073170731702525,0.8387250237864706,3,0.24,0.78,0.02,0.02,0.2
23100872,2023-04-16,EXPORTDSP14,127.43,7.58,9810.0,2166.0,790.0,2731.0,1722.0,288.0,0.0,6589.0,1106.0,0.0,0.14592,0.035840000000000004,0.795,2010.0,0.9438560106588856,51.706819429869675,4.529085872574086,0.8567164179100215,55,0.22,0.78,0.024,0.017,0.22
23300877,2023-04-16,S.TOWER6VAN,129.11,8.15,12012.0,1503.0,788.0,3465.0,2460.0,27.0,322.0,1314.0,419.0,0.0,0.14592,0.035840000000000004,0.795,2809.0,0.9406236339724565,10.177368135619414,7.9920159680585545,0.8757564969737004,67,0.2,1.29,0.015,0.013,0.25
23100878,2023-04-16,1786550D,129.69,5.48,9705.0,1758.0,815.0,2069.0,1746.0,247.0,0.0,6204.0,990.0,0.0,0.14592,0.035840000000000004,0.795,1993.0,0.9594584597102949,47.83715012685761,5.520477815696519,0.8760662318109002,3,0.23,0.78,0.02,0.02,0.22
23200851,2023-04-16,EXPORTDSP14,117.26,8.08,9336.0,2016.0,809.0,2893.0,1667.0,260.0,226.0,5852.0,923.0,0.0,0.14592,0.035840000000000004,0.795,2153.0,0.935535343857224,49.9061913691804,4.630952380950084,0.7742684626099515,55,0.2,0.81,0.023,0.021,0.2
23300882,2023-04-16,2062BK1,132.09,0.0,9099.0,1785.0,804.0,3008.0,1774.0,234.0,0.0,6628.0,1062.0,0.0,0.14592,0.035840000000000004,0.795,2008.0,0.9999999999924295,50.17790900105854,5.097478991593783,0.8834661354577273,6,0.22,0.81,0.019,0.017,0.22
23300880,2023-04-16,S.TOWER6VAN,124.56,7.28,9924.0,1968.0,807.0,3102.0,2405.0,187.0,281.0,6532.0,997.0,442.0,0.14592,0.035840000000000004,0.795,2873.0,0.9447815533908922,52.44059087947623,5.042682926826706,0.8371040723978986,67,0.2,1.32,0.02,0.014,0.25
23100875,2023-04-16,1786550D,126.42,8.08,9873.0,1659.0,800.0,3036.0,1753.0,311.0,0.0,415.0,87.0,0.0,0.14592,0.035840000000000004,0.795,2064.0,0.9399256505506326,3.2827084321841267,5.951175406868022,0.8493217054259451,3,0.24,0.83,0.02,0.02,0.22
23300874,2023-04-16,S.TOWER6VAN,128.09,8.77,10548.0,2382.0,779.0,2930.0,2502.0,132.0,366.0,6822.0,1050.0,287.0,0.14592,0.035840000000000004,0.795,3000.0,0.9359199181577093,53.25942696499915,4.428211586899904,0.833999999999722,67,0.2,1.27,0.016,0.013,0.19
23300871,2023-04-16,S.TOWER6VAN,123.1,8.15,9909.0,2871.0,738.0,2637.0,2522.0,54.0,288.0,6605.0,2078.0,0.0,0.14592,0.035840000000000004,0.795,2864.0,0.937904761897616,53.65556458120508,3.451410658306008,0.8805865921784635,67,0.19,1.26,0.025,0.014,0.2
23300868,2023-04-16,EXPORTDSP14,121.8,7.28,9153.0,2538.0,729.0,2435.0,1755.0,277.0,142.0,6502.0,1657.0,338.0,0.14592,0.035840000000000004,0.795,2174.0,0.9436008676716487,53.382594416638895,3.6063829787219834,0.807267709291257,55,0.22,0.78,0.017,0.012,0.21
23300862,2023-04-16,IS2062E350BR,127.0,7.28,10266.0,1884.0,740.0,3022.0,2498.0,142.0,400.0,6806.0,1491.0,0.0,0.14592,0.035840000000000004,0.795,3040.0,0.9457849270111277,53.590551180680386,5.449044585984369,0.8217105263155192,59,0.19,1.38,0.029,0.017,0.22
23300859,2023-04-16,IS2062E350BR,119.6,7.43,9744.0,2523.0,693.0,1907.0,2434.0,50.0,281.0,6608.0,1095.0,0.0,0.14592,0.035840000000000004,0.795,2765.0,0.9415098795485985,55.25083611993937,3.8620689655157108,0.880289330921924,59,0.18,1.4,0.021,0.017,0.21
23300854,2023-04-16,IS2062E350BR,130.0,0.0,10473.0,1950.0,768.0,4724.0,2483.0,99.0,359.0,6625.0,1145.0,342.0,0.14592,0.035840000000000004,0.795,2941.0,0.9999999999923078,50.96153846114645,5.370769230766476,0.8442706562390873,59,0.19,1.39,0.03,0.02,0.25
23300850,2023-04-16,1786550D,129.87,7.43,9216.0,2292.0,597.0,3255.0,1709.0,251.0,0.0,6780.0,1128.0,0.0,0.14592,0.035840000000000004,0.795,1960.0,0.9458849235182383,52.206052205650224,4.020942408375209,0.8719387755097592,3,0.22,0.82,0.02,0.02,0.2
23300845,2023-04-16,2062BK1,128.98,0.0,10161.0,1290.0,743.0,5267.0,1731.0,325.0,0.0,6323.0,1055.0,379.0,0.14592,0.035840000000000004,0.795,2056.0,0.999999999992247,49.023104356884616,7.876744186040406,0.8419260700385011,6,0.2,0.77,0.017,0.021,0.22
23300842,2023-04-16,2062BK1,121.32,8.14,10365.0,843.0,626.0,3903.0,1765.0,324.0,0.0,6214.0,1042.0,0.0,0.14592,0.035840000000000004,0.795,2089.0,0.9371234358030504,51.21991427587191,12.295373665465842,0.8449018669215678,6,0.2,0.77,0.019,0.023,0.19
23300834,2023-04-16,2830C20MMNC,133.59,0.0,9771.0,894.0,749.0,4232.0,1810.0,309.0,0.0,6718.0,1103.0,350.0,0.14592,0.035840000000000004,0.795,2119.0,0.9999999999925145,50.28819522381699,10.929530201330056,0.8541764983478743,17,0.21,0.79,0.036,0.02,0.2
23300831,2023-04-16,1786550D,125.24,7.43,8988.0,3564.0,781.0,2494.0,1774.0,267.0,0.0,6562.0,1047.0,0.0,0.14592,0.035840000000000004,0.795,2041.0,0.943996381993337,52.39540082998726,2.521885521884814,0.8691817736399465,3,0.23,0.81,0.03,0.02,0.23
23300828,2023-04-16,2830C20MMNC,121.59,9.5,8973.0,1806.0,928.0,2480.0,1797.0,234.0,0.0,6344.0,1006.0,0.0,0.14592,0.035840000000000004,0.795,2031.0,0.9275307040893469,52.1753433666241,4.9684385382032294,0.8847858197927697,17,0.19,0.79,0.019,0.017,0.2
23300825,2023-04-16,IS2062E350BR,126.17,8.23,9201.0,1818.0,754.0,3460.0,2523.0,180.0,370.0,6704.0,2524.0,0.0,0.14592,0.035840000000000004,0.795,3073.0,0.9387648809453961,53.13465958585135,5.061056105607777,0.8210218027983011,59,0.18,1.4,0.017,0.023,0.23
23300822,2023-04-16,2830C20MMNC,127.47,7.43,9066.0,1719.0,901.0,2929.0,1751.0,339.0,0.0,6187.0,994.0,0.0,0.14592,0.035840000000000004,0.795,2090.0,0.9449221645593409,48.53691064526134,5.273996509595536,0.8377990430618001,17,0.18,0.79,0.023,0.018,0.19
23300820,2023-04-16,2830C20MMNC,115.0,6.81,9561.0,1656.0,889.0,3380.0,1814.0,336.0,0.0,6669.0,1621.0,0.0,0.14592,0.035840000000000004,0.795,2150.0,0.9440932599873237,57.991304347321815,5.773550724634195,0.8437209302321658,17,0.2,0.79,0.02,0.018,0.2
23300817,2023-04-16,IS2062E350BR,126.51,0.0,8043.0,1449.0,892.0,1545.0,1705.0,315.0,0.0,4122.0,901.0,0.0,0.14592,0.035840000000000004,0.795,2020.0,0.9999999999920954,32.58240455274221,5.5507246376773285,0.8440594059401763,59,0.2,1.3,0.021,0.016,0.23
23300811,2023-04-16,2062BK1,121.77,8.0,10005.0,1599.0,757.0,3402.0,1757.0,288.0,0.0,6412.0,3094.0,0.0,0.14592,0.035840000000000004,0.795,2045.0,0.9383524697469497,52.65664777816657,6.257035647275637,0.8591687041560591,6,0.21,0.8,0.015,0.023,0.23
23300847,2023-04-16,EXPORTDSP14,128.01,8.6,8928.0,2316.0,745.0,3492.0,1739.0,290.0,0.0,6328.0,1060.0,388.0,0.14592,0.035840000000000004,0.795,2029.0,0.9370470682897516,49.43363799664532,3.8549222797910816,0.8570724494820813,55,0.2,0.78,0.019,0.021,0.22
23200853,2023-04-16,EXPORTDSP14,132.88,0.0,9849.0,2001.0,847.0,3461.0,1664.0,263.0,226.0,6497.0,1024.0,0.0,0.14592,0.035840000000000004,0.795,2153.0,0.9999999999924745,48.89373871125156,4.922038980507286,0.772875058058164,55,0.21,0.81,0.043,0.026,0.2
23200827,2023-04-16,1786550D,125.39,8.49,9219.0,1989.0,891.0,1789.0,1681.0,297.0,0.0,5953.0,1129.0,0.0,0.14592,0.035840000000000004,0.795,1978.0,0.9365850014868795,47.47587526878159,4.63499245851954,0.8498483316476998,3,0.24,0.82,0.02,0.02,0.24
23100835,2023-04-16,2830C20MMNC,126.01,8.67,10998.0,1992.0,810.0,3733.0,1740.0,328.0,0.0,6452.0,1029.0,380.0,0.14592,0.035840000000000004,0.795,2068.0,0.9356251856182387,51.20228553248788,5.521084337346626,0.8413926499028813,17,0.2,0.83,0.02,0.019,0.23
23100869,2023-04-16,2062BK1,125.1,8.76,9450.0,1908.0,706.0,3031.0,1721.0,301.0,0.0,6367.0,2585.0,0.0,0.14592,0.035840000000000004,0.795,2022.0,0.9345584939419204,50.89528377257478,4.95283018867665,0.8511374876355831,6,0.22,0.79,0.014,0.013,0.23
23100866,2023-04-16,2062BK1,120.0,7.29,8970.0,1920.0,696.0,3050.0,1752.0,335.0,0.0,6203.0,1036.0,0.0,0.14592,0.035840000000000004,0.795,2087.0,0.9427292010295959,51.6916666662359,4.671874999997566,0.8394825107806232,6,0.2,0.84,0.021,0.014,0.22
23100863,2023-04-16,2062BK1,119.5,7.42,9474.0,2169.0,697.0,2941.0,1746.0,271.0,0.0,6128.0,1557.0,0.0,0.14592,0.035840000000000004,0.795,2017.0,0.9415379766708041,51.28033472760435,4.367911479942661,0.8656420426371514,6,0.19,0.77,0.024,0.014,0.22
23100860,2023-04-16,EXPORTDSP14,121.3,7.92,9000.0,2124.0,779.0,3359.0,1661.0,304.0,0.0,6145.0,2350.0,0.0,0.14592,0.035840000000000004,0.795,1965.0,0.9387091781385335,50.659521846243535,4.237288135591226,0.8452926208647098,55,0.22,0.76,0.016,0.016,0.2
23100857,2023-04-16,EXPORTDSP14,120.4,8.15,9207.0,2142.0,845.0,3868.0,1730.0,305.0,0.0,6430.0,1080.0,0.0,0.14592,0.035840000000000004,0.795,2035.0,0.9366005445279144,53.40531561417437,4.298319327729086,0.8501228501224324,55,0.22,0.76,0.024,0.018,0.21
23200884,2023-04-16,EXPORTDSP14,124.25,7.48,9918.0,2004.0,789.0,4000.0,1674.0,256.0,179.0,6217.0,1009.0,283.0,0.14592,0.035840000000000004,0.795,2109.0,0.9432171866625431,50.03621730342023,4.949101796404716,0.7937411095302068,55,0.21,0.73,0.023,0.014,0.18
23100855,2023-04-16,2062BK1,133.32,0.0,9207.0,2001.0,769.0,4933.0,1739.0,284.0,0.0,6558.0,1172.0,0.0,0.14592,0.035840000000000004,0.795,2023.0,0.9999999999924993,49.189918991530234,4.601199400297551,0.8596144340084727,6,0.19,0.77,0.025,0.02,0.23
23100848,2023-04-16,IS2062E350BR,123.24,8.0,10506.0,588.0,818.0,2522.0,2583.0,112.0,325.0,6339.0,1042.0,0.0,0.14592,0.035840000000000004,0.795,3020.0,0.9390429746956793,51.436222005424895,17.867346938745126,0.8552980132447499,59,0.2,1.43,0.026,0.02,0.22
23200824,2023-04-16,2062BK1,123.71,7.43,8919.0,2007.0,886.0,2259.0,1688.0,304.0,0.0,6297.0,1156.0,356.0,0.14592,0.035840000000000004,0.795,1992.0,0.9433429922148595,50.901301430354046,4.443946188338593,0.8473895582325064,6,0.2,0.82,0.021,0.02,0.21
23100846,2023-04-16,2062BK1,142.41,0.0,10311.0,1092.0,777.0,4992.0,1759.0,288.0,0.0,6342.0,1234.0,0.0,0.14592,0.035840000000000004,0.795,2047.0,0.9999999999929781,44.53338950885097,9.442307692299046,0.8593063019048074,6,0.21,0.76,0.026,0.023,0.22
23100843,2023-04-16,ASP1239,128.34,7.29,10101.0,1089.0,797.0,2660.0,1744.0,302.0,0.0,6403.0,1052.0,0.0,0.14592,0.035840000000000004,0.795,2046.0,0.9462508294555317,49.89091475728619,9.275482093655395,0.8523949169106293,24,0.44,0.77,0.02,0.015,0.26
23100840,2023-04-16,2830C20MMNC,125.73,9.49,10047.0,0.0,1023.0,2813.0,1712.0,295.0,0.0,6606.0,1083.0,0.0,0.14592,0.035840000000000004,0.795,2007.0,0.9298180742424952,52.54115962735591,10047000000000.0,0.8530144494265804,17,0.18,0.71,0.025,0.019,0.18
23100829,2023-04-16,2062BK1,128.33,7.68,8961.0,2223.0,862.0,3946.0,1692.0,298.0,172.0,6197.0,993.0,0.0,0.14592,0.035840000000000004,0.795,2162.0,0.9435335637016137,48.28956596237599,4.031039136300481,0.7826086956518119,6,0.21,0.75,0.015,0.022,0.19
23100852,2023-04-16,IS2062E350BR,125.98,8.28,10308.0,867.0,805.0,2577.0,2423.0,115.0,599.0,6336.0,1052.0,0.0,0.14592,0.035840000000000004,0.795,3137.0,0.9383286161109913,50.293697411888445,11.88927335638767,0.7723940070128236,59,0.19,1.42,0.035,0.02,0.21
23200881,2023-04-16,2062BK1,124.82,7.53,10860.0,1809.0,803.0,4152.0,1667.0,250.0,179.0,6289.0,1006.0,0.0,0.14592,0.035840000000000004,0.795,2096.0,0.9431054023351485,50.38455375700701,6.003316749582088,0.7953244274805366,6,0.22,0.73,0.031,0.02,0.23
23100838,2023-04-16,2062BK1,131.1,8.0,10104.0,1746.0,772.0,2269.0,1729.0,315.0,0.0,6876.0,1112.0,0.0,0.14592,0.035840000000000004,0.795,2044.0,0.9424874191161576,52.448512585412296,5.7869415807527,0.8458904109584903,6,0.22,0.8,0.018,0.026,0.23
23200876,2023-04-16,2062BK1,127.24,7.68,10911.0,1836.0,800.0,1650.0,1627.0,253.0,155.0,6295.0,1124.0,0.0,0.14592,0.035840000000000004,0.795,2035.0,0.943077379180677,49.47343602601797,5.942810457513103,0.7995085995082066,6,0.22,0.74,0.028,0.015,0.19
23200830,2023-04-16,1786550D,122.64,8.88,9495.0,2001.0,891.0,1775.0,1657.0,300.0,0.0,6306.0,1114.0,260.0,0.14592,0.035840000000000004,0.795,1957.0,0.9324817518177275,51.41878669234003,4.745127436279487,0.8467041389878147,3,0.2,0.78,0.03,0.02,0.23
23200833,2023-04-16,IS2062E350BR,123.53,8.6,10470.0,1122.0,792.0,3147.0,2511.0,98.0,527.0,6301.0,1052.0,269.0,0.14592,0.035840000000000004,0.795,3136.0,0.9349125860823818,51.00785234314735,9.331550802130721,0.8007015306119896,59,0.2,1.42,0.038,0.023,0.23
23200837,2023-04-16,EXPORTDSP14,135.19,0.0,11121.0,3099.0,847.0,4237.0,1637.0,263.0,223.0,6327.0,1052.0,386.0,0.14592,0.035840000000000004,0.795,2123.0,0.999999999992603,46.8007988753103,3.5885769603086195,0.7710786622700089,55,0.19,0.76,0.039,0.03,0.2
23200841,2023-04-16,IS2062E350BR,124.48,8.29,11190.0,2793.0,866.0,2832.0,2494.0,118.0,469.0,6324.0,1071.0,0.0,0.14592,0.035840000000000004,0.795,3081.0,0.9375611960462638,50.8033419019055,4.006444683134978,0.8094774423885721,59,0.2,1.39,0.04,0.022,0.21
23100813,2023-04-16,1786500D,131.21,0.0,11229.0,2007.0,877.0,5299.0,2575.0,162.0,562.0,6191.0,1264.0,575.0,0.14592,0.035840000000000004,0.795,3299.0,0.9999999999923788,47.18390366551952,5.594917787740112,0.7805395574414123,2,0.2,1.33,0.016,0.021,0.173
23200849,2023-04-16,IS2062E350BR,122.77,8.0,9648.0,2115.0,800.0,3212.0,2514.0,108.0,476.0,6492.0,1147.0,0.0,0.14592,0.035840000000000004,0.795,3098.0,0.9388238892640606,52.879367923329156,4.5617021276574174,0.8114912846995443,59,0.2,1.41,0.023,0.019,0.22
23100819,2023-04-16,2062BK1,128.14,8.88,8871.0,2202.0,925.0,2479.0,1667.0,324.0,131.0,6209.0,1275.0,390.0,0.14592,0.035840000000000004,0.795,2122.0,0.9351919427752505,48.454815045665256,4.028610354221604,0.7855796418469436,6,0.2,0.78,0.023,0.024,0.19
23100823,2023-04-16,1786550D,131.3,0.0,9789.0,2241.0,877.0,5431.0,1705.0,277.0,246.0,6373.0,1015.0,0.0,0.14592,0.035840000000000004,0.795,2228.0,0.999999999992384,48.537699923468864,4.368139223558961,0.765260323159441,3,0.23,0.81,0.03,0.03,0.21
23200856,2023-04-16,R34,131.0,0.0,11340.0,2484.0,1892.0,4260.0,2154.0,526.0,0.0,6601.0,2228.0,0.0,0.14592,0.035840000000000004,0.795,2680.0,0.9999999999923664,50.38931297671459,4.56521739130251,0.8037313432832822,66,0.62,0.72,0.018,0.016,0.2
23200858,2023-04-16,2062BK1,125.21,7.29,9216.0,1998.0,759.0,3802.0,1654.0,267.0,149.0,6143.0,966.0,360.0,0.14592,0.035840000000000004,0.795,2070.0,0.9449811320683398,49.06157655100183,4.612612612610304,0.7990338164247348,6,0.19,0.77,0.019,0.02,0.21
23200861,2023-04-16,2062BK1,122.63,7.43,9486.0,2004.0,690.0,2858.0,1661.0,260.0,149.0,6231.0,1058.0,0.0,0.14592,0.035840000000000004,0.795,2070.0,0.942872520367962,50.81138383714579,4.733532934129374,0.8024154589368104,6,0.22,0.77,0.014,0.018,0.21
23200864,2023-04-16,EXPORTDSP14,121.12,7.29,9312.0,1992.0,709.0,2625.0,1654.0,267.0,152.0,6301.0,1129.0,626.0,0.14592,0.035840000000000004,0.795,2073.0,0.9432287204972883,52.02278731793244,4.674698795178376,0.7978774722620368,55,0.22,0.74,0.018,0.014,0.21
23100826,2023-04-16,2062BK1,128.42,8.15,9087.0,1641.0,928.0,3198.0,1693.0,298.0,0.0,6304.0,1005.0,0.0,0.14592,0.035840000000000004,0.795,1991.0,0.9403236435458716,49.08892695803545,5.537477148077064,0.8503264691105724,6,0.22,0.79,0.028,0.025,0.21
23200870,2023-04-16,EXPORTDSP14,123.25,7.47,9450.0,1986.0,701.0,1916.0,1667.0,263.0,159.0,6298.0,1197.0,521.0,0.14592,0.035840000000000004,0.795,2089.0,0.9428549571531301,51.099391480315624,4.758308157097302,0.7979894686449028,55,0.22,0.8,0.016,0.015,0.2
23200873,2023-04-16,EXPORTDSP14,130.57,8.69,9414.0,2193.0,803.0,1550.0,1640.0,273.0,159.0,6296.0,1002.0,0.0,0.14592,0.035840000000000004,0.795,2072.0,0.9375987361702026,48.2193459443347,4.292749658000779,0.7915057915054096,55,0.22,0.77,0.038,0.02,0.23
23200879,2023-04-16,EXPORTDSP14,122.76,7.52,9984.0,1995.0,795.0,2926.0,1667.0,246.0,172.0,6302.0,1007.0,0.0,0.14592,0.035840000000000004,0.795,2085.0,0.942278170087947,51.33594004519928,5.004511278192981,0.7995203836926621,55,0.22,0.75,0.026,0.019,0.21
23200926,2023-04-17,2830C20MMNC,124.0,7.43,8979.0,1998.0,1204.0,3111.0,1708.0,287.0,0.0,6194.0,977.0,0.0,0.13604545454545455,0.04172727272727273,0.7814090909090908,1995.0,0.9434680057753674,49.95161290282297,4.493993993991745,0.8561403508767639,17,0.21,0.77,0.019,0.033,0.22
23200924,2023-04-17,1786500D,126.7,8.0,9477.0,2004.0,789.0,3066.0,1671.0,243.0,0.0,6364.0,1004.0,370.0,0.13604545454545455,0.04172727272727273,0.7814090909090908,1914.0,0.9406087602008866,50.22888713456804,4.729041916165305,0.873040752350641,2,0.22,0.74,0.023,0.025,0.218
23200923,2023-04-17,1786500D,124.54,8.14,8997.0,1998.0,814.0,3120.0,1664.0,230.0,0.0,6076.0,958.0,0.0,0.13604545454545455,0.04172727272727273,0.7814090909090908,1894.0,0.9386493819645867,48.78753813996477,4.5030030030007495,0.8785638859551855,2,0.22,0.75,0.018,0.027,0.228
23200921,2023-04-17,2830C20MMNC,126.0,8.08,8961.0,2139.0,800.0,3179.0,1711.0,280.0,0.0,6421.0,1010.0,373.0,0.13604545454545455,0.04172727272727273,0.7814090909090908,1991.0,0.9397374701600556,50.960317459913014,4.189340813462277,0.8593671521844001,17,0.23,0.82,0.015,0.027,0.16
23200898,2023-04-17,EXPORTDSP14,117.31,8.24,9876.0,1263.0,795.0,2953.0,1711.0,297.0,0.0,6109.0,982.0,0.0,0.13604545454545455,0.04172727272727273,0.7814090909090908,2008.0,0.9343687773720879,52.07569687109304,7.819477434673144,0.8520916334657112,55,0.2,0.83,0.03,0.022,0.23
23200892,2023-04-17,2062BK1,122.91,8.09,9540.0,1665.0,798.0,3584.0,1637.0,256.0,182.0,6511.0,1026.0,0.0,0.13604545454545455,0.04172727272727273,0.7814090909090908,2075.0,0.9382442748019982,52.97372060814438,5.729729729726288,0.7889156626502222,6,0.21,0.79,0.017,0.018,0.22
23200890,2023-04-17,2062BK1,127.3,8.0,9531.0,1662.0,723.0,3375.0,1674.0,257.0,172.0,5994.0,946.0,0.0,0.13604545454545455,0.04172727272727273,0.7814090909090908,2103.0,0.9408721359871333,47.0856245086639,5.7346570397077405,0.7960057061337157,6,0.22,0.83,0.015,0.02,0.22
23200885,2023-04-17,1786550D,123.63,7.29,9168.0,1689.0,710.0,4102.0,1681.0,246.0,176.0,6065.0,1006.0,0.0,0.13604545454545455,0.04172727272727273,0.7814090909090908,2103.0,0.9443171402311007,49.05767208566645,5.428063943158421,0.7993342843553023,3,0.21,0.81,0.02,0.02,0.24
23200888,2023-04-17,2062BK1,122.66,8.76,9504.0,1665.0,729.0,3831.0,1664.0,243.0,179.0,6100.0,1623.0,0.0,0.13604545454545455,0.04172727272727273,0.7814090909090908,2086.0,0.9333434789154366,49.73096363892279,5.70810810810468,0.7976989453495696,6,0.21,0.8,0.02,0.02,0.22
23300893,2023-04-17,EXPORTDSP14,129.06,8.87,9333.0,2706.0,818.0,3352.0,1800.0,206.0,0.0,5333.0,1998.0,0.0,0.13604545454545455,0.04172727272727273,0.7814090909090908,2006.0,0.9356920176833489,41.321865798533075,3.4490022172936254,0.8973080757722346,55,0.21,0.76,0.023,0.017,0.19
23300889,2023-04-17,1786500D,126.12,7.53,9456.0,2694.0,774.0,2445.0,1780.0,210.0,0.0,6635.0,1008.0,0.0,0.13604545454545455,0.04172727272727273,0.7814090909090908,1990.0,0.9436588103184164,52.60862670430852,3.5100222717136194,0.8944723618085958,2,0.21,0.76,0.03,0.021,0.203
23100887,2023-04-17,1786500D,130.45,6.88,10032.0,1329.0,815.0,4465.0,1743.0,321.0,0.0,6465.0,1030.0,0.0,0.13604545454545455,0.04172727272727273,0.7814090909090908,2064.0,0.9499016966362056,49.55921809084279,7.548532731371296,0.8444767441856373,2,0.18,0.8,0.034,0.022,0.215
23100894,2023-04-17,1786500D,131.89,8.29,9873.0,1440.0,792.0,3710.0,1713.0,299.0,0.0,5995.0,1172.0,444.0,0.13604545454545455,0.04172727272727273,0.7814090909090908,2012.0,0.9408617491729145,45.454545454200826,6.856249999995239,0.8513916500989804,2,0.22,0.8,0.028,0.02,0.239
23100899,2023-04-17,2062BK1,127.21,7.48,9813.0,2226.0,757.0,3351.0,1695.0,307.0,0.0,6347.0,987.0,0.0,0.13604545454545455,0.04172727272727273,0.7814090909090908,2002.0,0.9444650679267618,49.89387626719681,4.408355795146267,0.8466533466529238,6,0.22,0.79,0.024,0.014,0.18
23100902,2023-04-17,EXPORTDSP14,128.84,8.09,8991.0,1803.0,727.0,3363.0,1668.0,278.0,95.0,6447.0,1015.0,0.0,0.13604545454545455,0.04172727272727273,0.7814090909090908,2041.0,0.9409187175860592,50.038807823268876,4.986688851910712,0.8172464478192958,55,0.2,0.7,0.019,0.019,0.18
23100908,2023-04-17,2062BK1,120.93,9.07,9288.0,1476.0,782.0,2494.0,1728.0,230.0,0.0,6533.0,1111.0,0.0,0.13604545454545455,0.04172727272727273,0.7814090909090908,1958.0,0.9302307692236137,54.02298850530039,6.292682926825005,0.882533197139488,6,0.19,0.81,0.014,0.021,0.26
23100909,2023-04-17,2062BK1,124.8,7.42,9192.0,1959.0,817.0,2427.0,1803.0,304.0,0.0,6323.0,1670.0,0.0,0.13604545454545455,0.04172727272727273,0.7814090909090908,2107.0,0.9438814097644541,50.665064102158134,4.692189892800055,0.8557190317983598,6,0.21,0.79,0.018,0.02,0.26
23100911,2023-04-17,2062BK1,125.2,7.48,9678.0,2901.0,797.0,2815.0,1793.0,315.0,0.0,6417.0,1063.0,319.0,0.13604545454545455,0.04172727272727273,0.7814090909090908,2108.0,0.9436237563992793,51.253993609814266,3.3360910031012283,0.8505692599616459,6,0.2,0.82,0.022,0.022,0.23
23100914,2023-04-17,2062BK1,122.26,7.48,8997.0,2001.0,711.0,2485.0,1715.0,301.0,0.0,6429.0,1082.0,0.0,0.13604545454545455,0.04172727272727273,0.7814090909090908,2016.0,0.9423462309161219,52.58465565145931,4.496251874060722,0.8506944444440224,6,0.19,0.78,0.02,0.028,0.24
23100916,2023-04-17,1786500D,121.49,7.69,7968.0,1971.0,706.0,2907.0,1813.0,321.0,0.0,6341.0,1080.0,0.0,0.13604545454545455,0.04172727272727273,0.7814090909090908,2134.0,0.9404706610857682,52.193596180326004,4.042617960424129,0.8495782567943535,2,0.2,0.79,0.027,0.026,0.183
23300886,2023-04-17,EXPORTDSP14,126.99,7.42,10002.0,2709.0,793.0,2095.0,1744.0,207.0,0.0,6418.0,976.0,0.0,0.13604545454545455,0.04172727272727273,0.7814090909090908,1951.0,0.94479577411692,50.539412551771484,3.6921373200429337,0.8939005638129709,55,0.21,0.74,0.023,0.02,0.2
23100904,2023-04-17,EXPORTDSP14,126.67,8.29,10905.0,1095.0,820.0,3784.0,1745.0,281.0,0.0,6594.0,1092.0,0.0,0.13604545454545455,0.04172727272727273,0.7814090909090908,2026.0,0.9385743924056122,52.05652482788303,9.958904109579946,0.8613030602167516,55,0.22,0.79,0.021,0.021,0.22
23300913,2023-04-17,1786500D,124.2,8.15,8652.0,2088.0,804.0,2651.0,1702.0,291.0,0.0,6504.0,1002.0,0.0,0.13604545454545455,0.04172727272727273,0.7814090909090908,1993.0,0.9384208537896608,52.36714975803247,4.143678160917556,0.8539889613643482,2,0.19,0.76,0.03,0.024,0.211
23300891,2023-04-17,EXPORTDSP14,124.2,8.15,8904.0,2694.0,815.0,2295.0,1740.0,261.0,0.0,6669.0,1014.0,0.0,0.13604545454545455,0.04172727272727273,0.7814090909090908,2001.0,0.9384208537896608,53.69565217348071,3.3051224944308446,0.8695652173908698,55,0.22,0.79,0.021,0.015,0.2
23300901,2023-04-17,2062BK1,124.41,7.42,8973.0,2055.0,794.0,3354.0,1751.0,338.0,0.0,6201.0,1034.0,597.0,0.13604545454545455,0.04172727272727273,0.7814090909090908,2089.0,0.9437153910267488,49.843260187687136,4.366423357662109,0.8382000957391871,6,0.2,0.8,0.018,0.014,0.21
23300919,2023-04-17,2062BK1,124.69,7.48,9201.0,1845.0,802.0,3845.0,1728.0,271.0,0.0,6605.0,1013.0,278.0,0.13604545454545455,0.04172727272727273,0.7814090909090908,1999.0,0.9434062192559326,52.97136899468304,4.986991869915996,0.8644322161076216,6,0.21,0.76,0.036,0.029,0.19
23300903,2023-04-17,EXPORTDSP14,119.1,8.14,10743.0,1002.0,793.0,3685.0,1770.0,302.0,0.0,6353.0,1050.0,417.0,0.13604545454545455,0.04172727272727273,0.7814090909090908,2072.0,0.9360264067829611,53.341729638510984,10.721556886216845,0.8542471042466919,55,0.22,0.8,0.018,0.018,0.2
23300905,2023-04-17,1786500D,135.3,0.0,9051.0,2001.0,762.0,3921.0,1704.0,305.0,60.0,6309.0,968.0,342.0,0.13604545454545455,0.04172727272727273,0.7814090909090908,2069.0,0.9999999999926091,46.62971175131833,4.523238380807335,0.8235862735617092,2,0.19,0.8,0.014,0.022,0.214
23300907,2023-04-17,EXPORTDSP14,125.25,8.88,9267.0,2373.0,798.0,3518.0,1737.0,275.0,35.0,6394.0,986.0,0.0,0.13604545454545455,0.04172727272727273,0.7814090909090908,2047.0,0.9337955714535616,51.04990019919321,3.9051833122613124,0.8485588666336842,55,0.2,0.76,0.014,0.021,0.21
23300910,2023-04-17,1786500D,122.6,8.94,8931.0,1590.0,840.0,2841.0,1742.0,230.0,0.0,6204.0,956.0,0.0,0.13604545454545455,0.04172727272727273,0.7814090909090908,1972.0,0.9320358826141704,50.60358890660193,5.616981132071939,0.8833671399589841,2,0.2,0.75,0.02,0.028,0.214
23300915,2023-04-17,2062BK1,128.6,7.43,13719.0,2001.0,817.0,3683.0,1712.0,288.0,0.0,6517.0,1257.0,421.0,0.13604545454545455,0.04172727272727273,0.7814090909090908,2000.0,0.9453796956484204,50.67651632931045,6.856071964014565,0.855999999999572,6,0.2,0.75,0.02,0.028,0.24
23300912,2023-04-17,1786500D,124.4,8.87,8838.0,2085.0,768.0,3048.0,1747.0,292.0,0.0,6401.0,986.0,0.0,0.13604545454545455,0.04172727272727273,0.7814090909090908,2039.0,0.9334433856011598,51.454983922415956,4.238848920861276,0.856792545364955,2,0.2,0.75,0.02,0.024,0.213
23300937,2023-04-18,1786500D,126.06,9.1,9408.0,1497.0,823.0,2958.0,1719.0,257.0,80.0,6107.0,932.0,493.0,0.13645000000000002,0.04035,0.8477,2056.0,0.932672388273656,48.445184832235086,6.284569138272355,0.8360894941630175,2,0.22,0.77,0.015,0.029,0.179
