Repository: SiddharthKumar268/FerroMind

# FerroMind
*Ferro-Alloy Optimisation using Machine Learning*
**SAIL Durgapur Steel Plant | Steel Melting Shop**
Intern: Siddharth Kumar | FY 2023-24 to FY 2025-26

---

## Quick Start

```bash

# 2. Place raw Excel files in data/raw/

## Dataset

| | |
|---|---|
| Total heats after cleaning | 47,421 |
| Training set | 37,936 heats (Apr 2023 – Jun 2025) |
| Test set | 9,485 heats (Jun 2025 – Dec 2025) |
| Input features | 21 (16 raw + 5 engineered) |
| Target variables | Mn, Si, C, S, P |
| BOF grades | 76 distinct grades |
| Split method | Chronological 80/20 — no shuffle, no leakage |

---

File: data/processed/sms_train_slag.csv (part 5 of 74)
Heat_Number,Date,BOF Grade Code,Hot Metal Addn. Weight,Scrap Addn. Weight,Lime Into Converter,Dolomite Into Converter,Lime Into Ladle,Iron Ore Into Converter,SIMN Into Ladle,FESI Into Ladle,FEMN Into Ladle,Measered O2 Mainblow II,Duration of Mainblow I/II,Measered O2 2nd Blow,HM_P,HM_S,HM_Si,Total_FA_Ladle,HM_Ratio,O2_per_ton_HM,Lime_Dolo_Ratio,SiMn_FA_Fraction,Grade_Encoded,C,Mn,P,S,Si,FeO,CaO,SiO2,Al2O3,MnO,MgO,P2O5,Basicity,Slag_SP_Index
23104231,2023-06-18,C20MMNATLT,127.36,8.08,12156.0,1629.0,789.0,3961.0,1521.0,330.0,391.0,6393.0,1053.0,0.0,0.1489285714285714,0.0319642857142857,1.0148928571428573,2242.0,0.9403425871165068,50.19629396945511,7.462246777159323,0.6784121320246751,41,0.21,0.77,0.028,0.023,0.21,24.273,49.61,17.041,0.543,0.53,4.61,1.888,2.9110433047764346,1.2007745370930656
23304230,2023-06-18,C20MMNC(BSP),127.37,6.81,10791.0,2475.0,798.0,3484.0,1699.0,234.0,0.0,6296.0,1148.0,0.0,0.1489285714285714,0.0319642857142857,1.0148928571428573,1933.0,0.9492472797663642,49.43079217987414,4.359999999998238,0.8789446456281019,43,0.23,0.81,0.031,0.027,0.2,21.212,49.83,19.161,0.705,0.631,4.674,2.178,2.600459242250287,1.2342101352355475
23304233,2023-06-18,SEQRFE550D,122.12,7.48,10188.0,2676.0,815.0,3929.0,1776.0,210.0,0.0,6408.0,1012.0,290.0,0.1489285714285714,0.0319642857142857,1.0148928571428573,1986.0,0.9422839506100134,52.47297739884971,3.807174887890954,0.8942598187306675,73,0.21,0.81,0.026,0.021,0.21,21.8,49.77,18.649,0.662,0.642,4.733,2.131,2.668632707774799,1.2304079110012363
23304239,2023-06-18,C20MMNATLT,132.28,6.48,12222.0,1977.0,710.0,5312.0,1871.0,241.0,0.0,7095.0,1107.0,0.0,0.1489285714285714,0.0319642857142857,1.0148928571428573,2112.0,0.9533006630084082,53.63622618647085,6.18209408193921,0.885890151514732,41,0.2,0.76,0.02,0.022,0.2,3.126,51.789,31.485,2.778,2.624,6.716,0.062,1.644826271993902,1.4962729689125163
23104313,2023-06-19,IS2062E350BR,121.8,5.49,9462.0,1002.0,800.0,3302.0,2312.0,102.0,541.0,5782.0,1004.0,0.0,0.1435384615384615,0.0315,0.9936923076923077,2955.0,0.95687013904504,47.47126436742634,9.443113772445663,0.782402707275539,59,0.2,1.35,0.028,0.021,0.22,5.381,56.419,22.848,3.549,1.276,8.174,0.582,2.4692109063853995,1.998547644349982
23304325,2023-06-19,S.TOWER6VAN,127.21,5.08,11190.0,1989.0,815.0,3568.0,2486.0,187.0,498.0,6771.0,1438.0,0.0,0.1435384615384615,0.0315,0.9936923076923077,3171.0,0.9615995162071088,53.22694756659676,5.625942684763386,0.7839798170921527,67,0.2,1.31,0.03,0.019,0.22,17.893,52.521,18.97,1.058,0.688,5.354,1.994,2.7684887459807075,1.4247233072916667
23204293,2023-06-19,C20MMNC(BSP),125.12,7.28,12321.0,1509.0,701.0,2565.0,1657.0,253.0,189.0,6741.0,1073.0,0.0,0.1435384615384615,0.0315,0.9936923076923077,2099.0,0.9450151057330438,53.87627877194792,8.165009940352443,0.7894235350162985,43,0.22,0.8,0.017,0.022,0.22,1.81,54.515,27.987,3.611,2.138,8.28,0.072,1.9477990567386023,1.8294852003490167
23104318,2023-06-20,IS2062E350BR,130.94,8.87,11013.0,1488.0,832.0,4794.0,2624.0,124.0,354.0,6309.0,1044.0,0.0,0.1507368421052631,0.0337368421052631,0.9541052631578948,3102.0,0.9365567555901828,48.18237360586389,7.401209677414381,0.8459058671821902,59,0.2,1.38,0.031,0.021,0.21,1.994,56.936,24.437,4.356,1.409,8.933,0.128,2.3298142237498976,2.154055690072639
23304353,2023-06-20,IS2062E350BR,123.4,8.14,11151.0,1536.0,807.0,3748.0,2522.0,41.0,451.0,602.0,116.0,0.0,0.1507368421052631,0.0337368421052631,0.9541052631578948,3014.0,0.938117682826987,4.878444084239234,7.259765624995274,0.8367617783673401,59,0.2,1.38,0.023,0.016,0.22,23.85,48.927,16.201,1.3,1.046,5.046,1.889,3.0198123688433522,1.2215869369819234
23104341,2023-06-20,IS2062E350BR,126.4,7.53,10998.0,1020.0,892.0,5929.0,2531.0,44.0,521.0,6409.0,1053.0,0.0,0.1507368421052631,0.0337368421052631,0.9541052631578948,3096.0,0.943776599709223,50.70411392364949,10.7823529411659,0.8175064599480564,59,0.2,1.4,0.031,0.023,0.24,1.192,55.121,27.174,6.587,1.422,6.752,0.104,2.0283716651333945,1.9431381534882082
23204367,2023-06-20,IS2062E350BR,134.19,8.47,10407.0,2319.0,0.0,2368.0,0.0,98.0,0.0,5066.0,845.0,0.0,0.1507368421052631,0.0337368421052631,0.9541052631578948,98.0,0.9406280667254968,37.752440569060646,4.487710219920445,0.0,59,0.2,1.35,0.033,0.017,0.2,2.99,48.85,31.765,4.209,2.678,7.572,0.23,1.5378077189447836,1.4055127172286799
23104338,2023-06-20,C20MMNATLT,129.91,9.59,10977.0,951.0,802.0,4004.0,1184.0,304.0,0.0,6005.0,993.0,0.0,0.1507368421052631,0.0337368421052631,0.9541052631578948,1488.0,0.9312544802800627,46.2243091367391,11.542586750776506,0.7956989247306481,41,0.22,0.72,0.018,0.02,0.2,0.803,52.995,28.923,6.227,1.018,8.138,0.042,1.8322154612086847,1.782722777273186
23104376,2023-06-20,2830C20MMNC,125.46,5.68,10782.0,2097.0,810.0,4514.0,1760.0,281.0,0.0,6197.0,1028.0,0.0,0.1507368421052631,0.0337368421052631,0.9541052631578948,2041.0,0.9566875095245032,49.39422923601631,5.141630901285102,0.8623223909843889,17,0.21,0.8,0.024,0.02,0.22,22.473,49.887,17.324,0.564,0.69,5.473,2.036,2.879480519480519,1.2535052012663954
23104373,2023-06-20,IS2062E350BR,128.89,7.43,11088.0,1098.0,772.0,4067.0,2612.0,112.0,616.0,6125.0,1011.0,324.0,0.1507368421052631,0.0337368421052631,0.9541052631578948,3340.0,0.9454958920118436,47.52114205875149,10.098360655728507,0.7820359281434784,59,0.2,1.4,0.026,0.02,0.2,11.5155,48.9615,24.006,3.586,2.1094999999999997,7.018000000000001,1.053,2.0394676552672135,1.378323597719755
23104371,2023-06-20,S.TOWER6VAN,129.61,8.15,11751.0,1566.0,815.0,4486.0,2524.0,122.0,366.0,6132.0,1378.0,299.0,0.1507368421052631,0.0337368421052631,0.9541052631578948,3012.0,0.940839140527433,47.31116426165179,7.50383141761973,0.837981407702245,67,0.18,1.3,0.021,0.016,0.21,22.478,49.928,17.281,0.564,0.688,5.478,2.033,2.889017474829302,1.2557344064386318
23104354,2023-06-20,2830C20MMNAK,127.94,8.68,12111.0,1515.0,787.0,3184.0,1494.0,298.0,409.0,6332.0,1094.0,0.0,0.1507368421052631,0.0337368421052631,0.9541052631578948,2201.0,0.9364661103722992,49.491949350871565,7.994059405935317,0.678782371648942,16,0.22,0.76,0.03,0.026,0.22,23.224,49.861,16.993,0.826,0.791,4.901,1.873,2.9340355419559843,1.2397682629668307
23304418,2023-06-21,IS2062E350BR,122.32,0.0,10854.0,2064.0,724.0,4640.0,2600.0,98.0,380.0,5856.0,952.0,0.0,0.148235294117647,0.0329411764705882,0.9989411764705882,3078.0,0.9999999999918248,47.87442773015145,5.258720930230011,0.8447043534760089,59,0.2,1.35,0.024,0.017,0.21,2.915,49.88,28.974,4.454,4.918,6.828,0.162,1.721484037963762,1.5641266854813423
23104410,2023-06-21,IS2062E350BR,128.23,0.0,10479.0,1986.0,805.0,5807.0,2443.0,115.0,575.0,5683.0,1125.0,0.0,0.148235294117647,0.0329411764705882,0.9989411764705882,3133.0,0.9999999999922016,44.31880215203682,5.276435045314564,0.7797638046598213,59,0.19,1.4,0.023,0.023,0.25,17.414,53.361,18.763,0.803,1.336,4.354,2.339,2.8437966318482193,1.4749571562828236
23104422,2023-06-21,S.TOWER6VAN,124.5,10.0,10035.0,1974.0,790.0,4421.0,2468.0,13.0,448.0,6497.0,1041.0,0.0,0.148235294117647,0.0329411764705882,0.9989411764705882,2929.0,0.9256505576139358,52.184738955404136,5.083586626137242,0.8426083987706239,67,0.19,1.3,0.017,0.019,0.21,19.166,52.707,18.261,0.735,0.764,4.467,2.246,2.8861570474208738,1.4082237896761785
23204484,2023-06-22,S.TOWER6VAN,121.55,10.83,10326.0,1509.0,707.0,3326.0,2521.0,118.0,550.0,6104.0,958.0,0.0,0.14436,0.03248,0.98748,3189.0,0.9181900589143512,50.21801727642766,6.842942345919918,0.790529946691505,67,0.17,1.28,0.024,0.021,0.21,19.159,49.36,20.501,0.845,0.809,5.233,2.411,2.4075699931713976,1.244547540404932
23304450,2023-06-22,2830C20MMNC,133.68,7.28,10149.0,1314.0,820.0,4437.0,1800.0,274.0,0.0,6246.0,1080.0,0.0,0.14436,0.03248,0.98748,2074.0,0.9483541430125684,46.72351885063792,7.723744292231565,0.8678881388616838,17,0.23,0.71,0.018,0.019,0.19,23.401,49.134,17.353,0.737,0.795,5.118,1.928,2.8312780915062805,1.2055944055944054
23304461,2023-06-22,1786550D,130.95,9.3,10668.0,1485.0,666.0,4420.0,1780.0,244.0,112.0,6159.0,999.0,0.0,0.14436,0.03248,0.98748,2136.0,0.9336898395655352,47.033218785436944,7.183838383833546,0.8333333333329432,3,0.23,0.77,0.03,0.02,0.21,2.366,53.878,29.922,2.614,2.24,7.054,0.275,1.8005547572101728,1.6686177955340828
23304453,2023-06-22,IS2062E350BR,123.62,8.14,10179.0,1488.0,638.0,4445.0,2627.0,61.0,442.0,5463.0,889.0,0.0,0.14436,0.03248,0.98748,3130.0,0.9382210078860186,44.19187833648122,6.840725806447016,0.8392971246003709,59,0.18,1.4,0.03,0.021,0.19,12.538,48.197,24.334,3.2720000000000002,2.7195,6.147,1.0015,1.980562975138689,1.3071081821386925
23304530,2023-06-23,SEQRFE550D,112.5,8.0,9987.0,1986.0,790.0,3049.0,1735.0,231.0,0.0,5805.0,1233.0,0.0,0.1422105263157894,0.0342631578947368,0.8621578947368421,1966.0,0.9336099584984764,51.59999999954133,5.028700906341879,0.882502543234546,73,0.19,0.8,0.02,0.02,0.24,1.14,51.78,31.177,5.677,0.946,7.997,0.057,1.6607864519853743,1.6022031066278855
23304489,2023-06-23,S.TOWER6VAN,128.86,9.49,11274.0,2274.0,1338.0,3007.0,5232.0,0.0,732.0,6555.0,1502.0,0.0,0.1422105263157894,0.0342631578947368,0.8621578947368421,5964.0,0.931405854709567,50.8691603286445,4.95778364115877,0.8772635814887865,67,0.19,1.32,0.018,0.022,0.2,27.148,47.246,15.769,0.754,0.713,4.6,2.106,2.9959416613823717,1.100843468940771
23304506,2023-06-23,SEQRFE550D,121.65,10.2,14616.0,0.0,616.0,4049.0,1907.0,301.0,0.0,6204.0,1049.0,0.0,0.1422105263157894,0.0342631578947368,0.8621578947368421,2208.0,0.9226393629054028,50.99876695395808,14616000000000.0,0.8636775362314929,73,0.22,0.8,0.021,0.018,0.21,19.139,49.429,20.518,0.822,0.803,5.192,2.419,2.408938057410205,1.2463815623581624
23104526,2023-06-23,1786500D,128.1,0.0,10038.0,1110.0,632.0,3941.0,1323.0,325.0,0.0,6433.0,1040.0,0.0,0.1422105263157894,0.0342631578947368,0.8621578947368421,1648.0,0.9999999999921936,50.21857923458066,9.043243243235096,0.8027912621354352,2,0.19,0.71,0.027,0.02,0.215,2.162,48.582,29.175,6.071,4.643,7.782,0.093,1.6651357279956127,1.5502584721424468
23204522,2023-06-23,SEQRFE550D,122.34,6.0,10377.0,1104.0,589.0,5912.0,1789.0,351.0,233.0,6545.0,1078.0,655.0,0.1422105263157894,0.0342631578947368,0.8621578947368421,2373.0,0.9532491818532552,53.498446950682535,9.399456521730617,0.7538980193844274,73,0.22,0.89,0.024,0.026,0.25,1.901,47.626,32.377,6.476,1.824,7.802,0.1,1.4709370560256965,1.38936375040112
23104572,2023-06-24,R34,128.39,0.0,10005.0,2019.0,1956.0,5175.0,2446.0,380.0,0.0,5836.0,1893.0,0.0,0.13625,0.0362083333333333,0.8795000000000001,2826.0,0.9999999999922112,45.45525352406376,4.955423476966342,0.865534324132744,66,0.63,0.71,0.015,0.023,0.2,22.704,49.088,17.325,0.745,0.83,5.423,2.251,2.8331986609719495,1.2262802897826632
23304571,2023-06-24,1786500D,119.7,10.2,10122.0,0.0,619.0,3112.0,1925.0,234.0,0.0,6377.0,1060.0,0.0,0.13625,0.0362083333333333,0.8795000000000001,2159.0,0.9214780600390956,53.274853800724514,10122000000000.0,0.8916164891149182,2,0.21,0.79,0.025,0.023,0.199,24.866,49.6,16.389,0.602,0.962,3.83,2.147,3.026235509456986,1.202249369788637
23304549,2023-06-24,2830C20MMNC,121.9,9.59,9756.0,876.0,787.0,423.0,1851.0,210.0,0.0,5761.0,911.0,0.0,0.13625,0.0362083333333333,0.8795000000000001,2061.0,0.9270666970801804,47.26004922028498,11.13698630135715,0.8981077147011655,17,0.19,0.75,0.019,0.016,0.24,26.541,48.258,15.818,0.713,0.804,4.537,1.875,3.050635311966623,1.1392351274787536
23204567,2023-06-24,S.TOWER6VAN,123.52,9.59,10113.0,507.0,1616.0,4599.0,4834.0,122.0,952.0,6387.0,1077.0,570.0,0.13625,0.0362083333333333,0.8795000000000001,5908.0,0.9279543234848776,51.70822538818241,19.94674556209084,0.8182125930939711,67,0.19,1.31,0.028,0.023,0.24,22.945,49.7,17.487,0.981,0.894,4.286,2.119,2.841948764867338,1.2291939752182623
23204564,2023-06-24,S.TOWER6VAN,122.86,10.93,11286.0,1479.0,624.0,3309.0,2420.0,61.0,476.0,6300.0,1029.0,0.0,0.13625,0.0362083333333333,0.8795000000000001,2957.0,0.9183048060324516,51.27787725825103,7.630831642996869,0.818397024010545,67,0.2,1.32,0.021,0.025,0.21,1.963,47.206,33.211,4.895,2.404,8.582,0.082,1.421353727568349,1.3420326936744849
23204570,2023-06-24,S.TOWER6VAN,125.44,8.65,9942.0,414.0,597.0,2232.0,2352.0,57.0,472.0,6243.0,1995.0,0.0,0.13625,0.0362083333333333,0.8795000000000001,2881.0,0.9354910880681968,49.76881377511345,24.014492753565182,0.816383200277398,67,0.2,1.31,0.025,0.026,0.23,27.619,46.703,16.37,0.769,0.931,4.042,1.999,2.852788467411887,1.0616731075244374
23304609,2023-06-25,1786500D,127.55,9.87,11241.0,999.0,564.0,3446.0,1885.0,218.0,0.0,6610.0,1039.0,0.0,0.15335,0.04315,0.8452,2103.0,0.9281763935313044,51.82281458211037,11.25225225224099,0.8963385639558268,2,0.23,0.76,0.029,0.023,0.197,3.817,52.493,29.078,2.389,3.181,7.232,0.327,1.8051858729667458,1.595725924124514
23304599,2023-06-25,1786500D,127.05,9.28,9975.0,1335.0,721.0,3365.0,1730.0,315.0,139.0,6197.0,1005.0,0.0,0.15335,0.04315,0.8452,2184.0,0.9319298760292531,48.77607241205214,7.471910112353954,0.7921245421241795,2,0.2,0.74,0.023,0.023,0.181,2.234,51.296,31.378,4.579,2.357,6.411,0.185,1.6347238599063068,1.5260762205099219
23104614,2023-06-25,R34,133.1,0.0,10461.0,1518.0,973.0,2981.0,1200.0,237.0,0.0,6033.0,950.0,0.0,0.15335,0.04315,0.8452,1437.0,0.9999999999924868,45.32682193805165,6.891304347821547,0.8350730688929471,66,0.62,0.79,0.028,0.022,0.22,16.079,52.863,18.883,0.698,0.822,6.422,2.604,2.79935395043423,1.5119697966421646
23104604,2023-06-25,S.TOWER6VAN,128.48,8.88,10806.0,1989.0,822.0,4564.0,2510.0,53.0,213.0,6381.0,1019.0,370.0,0.15335,0.04315,0.8452,2776.0,0.9353523587584788,49.665317558766624,5.432880844642819,0.9041786743512592,67,0.2,1.27,0.019,0.019,0.2,26.363,47.046,16.764,0.897,0.811,4.707,1.931,2.806203399940352,1.090845854201447
23104602,2023-06-25,2062BK1,125.31,9.48,10455.0,1977.0,769.0,4421.0,1704.0,264.0,200.0,6198.0,989.0,283.0,0.15335,0.04315,0.8452,2168.0,0.929668373017808,49.461335886605525,5.288315629739358,0.7859778597782352,6,0.2,0.75,0.027,0.024,0.21,26.393,46.635,17.063,0.966,0.816,4.726,1.919,2.732946554149086,1.0731297604528613
23104600,2023-06-25,2062BK1,126.93,9.59,10638.0,2178.0,815.0,4238.0,1266.0,376.0,0.0,6412.0,1023.0,333.0,0.15335,0.04315,0.8452,1642.0,0.9297538822082496,50.51603245843759,4.884297520658914,0.7710109622406998,6,0.2,0.75,0.02,0.027,0.25,26.493,46.976,16.604,0.98,0.812,4.739,1.908,2.8290274013851247,1.0899809735950625
23104544,2023-06-25,45C8ASPRC,122.46,9.07,12183.0,1971.0,792.0,4127.0,1790.0,271.0,0.0,6474.0,1071.0,0.0,0.15335,0.04315,0.8452,2061.0,0.9310423477462856,52.86624203778486,6.181126331808128,0.8685104318287877,21,0.44,0.72,0.03,0.026,0.21,26.663,47.693,16.04,0.852,0.809,4.634,1.847,2.973193691166386,1.1168274634694642
23104653,2023-06-25,1786500D,126.27,10.2,8988.0,1998.0,905.0,2001.0,1689.0,254.0,0.0,6495.0,1035.0,0.0,0.15335,0.04315,0.8452,1943.0,0.9252582985203688,51.437396055662965,4.498498498496247,0.8692743180644008,2,0.18,0.86,0.04,0.031,0.211,25.242,47.589,17.735,0.821,0.688,4.283,2.102,2.683186738836265,1.1072874493927125
23204646,2023-06-25,2062BK1,125.03,9.67,10137.0,1524.0,690.0,3604.0,1671.0,304.0,223.0,5927.0,1046.0,0.0,0.15335,0.04315,0.8452,2198.0,0.9282108388943712,47.40462289012713,6.651574803145242,0.7602365787075704,6,0.2,0.77,0.037,0.027,0.23,1.014,47.1,34.161,6.496,1.301,8.353,0.049,1.3787248990105967,1.338981123493291
23204654,2023-06-26,2062BK1,123.05,9.27,8688.0,1872.0,509.0,3154.0,1701.0,253.0,182.0,6041.0,999.0,0.0,0.1474583333333333,0.0381666666666666,0.9252083333333332,2136.0,0.9299425634754388,49.09386428241289,4.641025641023162,0.7963483146063688,6,0.2,0.76,0.018,0.029,0.2,26.964,47.005,16.518,0.851,0.825,4.262,1.987,2.8455112294933107,1.0809971713083275
23204656,2023-06-26,SEQRFE550D,124.23,11.55,9993.0,1206.0,732.0,3238.0,1667.0,277.0,223.0,6297.0,1005.0,0.0,0.1474583333333333,0.0381666666666666,0.9252083333333332,2167.0,0.9149359257555242,50.68823955525486,8.286069651734422,0.7692662667278407,73,0.2,0.84,0.022,0.024,0.21,26.616,47.134,16.742,0.91,0.817,4.194,2.004,2.8151466284417364,1.087063816047418
23104730,2023-06-27,2062BK1,129.34,11.54,9438.0,1968.0,604.0,2708.0,1709.0,392.0,251.0,6206.0,5152.0,0.0,0.1526521739130434,0.0356086956521739,0.845,2352.0,0.918086314587464,47.98206277989809,4.795731707314636,0.7266156462581944,6,0.19,0.83,0.016,0.023,0.2,1.737,46.267,36.669,4.267,2.529,7.299,0.063,1.2617125715844018,1.204650193975057
23104746,2023-06-27,SEQRFE550D,124.57,11.75,9516.0,1653.0,586.0,3398.0,1670.0,325.0,291.0,6310.0,1001.0,0.0,0.1526521739130434,0.0356086956521739,0.845,2286.0,0.9138057511670056,50.65425062173353,5.756805807619022,0.7305336832892693,73,0.22,0.83,0.021,0.027,0.24,17.814,53.963,17.694,0.755,0.592,5.362,2.302,3.049618536309692,1.5196992311808277
23104724,2023-06-27,EXPORTDSP14,132.3,9.28,11334.0,1599.0,712.0,2488.0,1601.0,351.0,202.0,6436.0,4813.0,0.0,0.1526521739130434,0.0356086956521739,0.845,2154.0,0.9344540189226272,48.64701436093237,7.088180112565924,0.7432683379755138,55,0.21,0.74,0.015,0.019,0.19,1.44,52.193,31.876,4.411,1.026,7.883,0.054,1.6373247168805092,1.5665576132304828
23204756,2023-06-27,EXPORTDSP14,129.46,7.48,9759.0,1116.0,797.0,1897.0,1589.0,304.0,230.0,6356.0,1007.0,0.0,0.1526521739130434,0.0356086956521739,0.845,2123.0,0.945377537600808,49.096245944314106,8.744623655906143,0.7484691474325255,55,0.19,0.72,0.032,0.018,0.19,2.141,51.879,31.149,4.665,1.707,6.619,0.275,1.66545746388443,1.5583491033612689
23204725,2023-06-27,2062BK1,123.0,8.88,8397.0,873.0,745.0,999.0,1688.0,294.0,206.0,6803.0,1251.0,0.0,0.1526521739130434,0.0356086956521739,0.845,2188.0,0.9326660600475232,55.30894308898122,9.61855670101991,0.771480804387216,6,0.2,0.74,0.016,0.017,0.22,23.374,50.385,16.77,0.566,0.859,4.308,2.206,3.0042931250372664,1.2550753518495454
23204720,2023-06-27,2062BK1,124.25,9.67,9615.0,2076.0,756.0,1337.0,1731.0,297.0,0.0,6313.0,990.0,687.0,0.1526521739130434,0.0356086956521739,0.845,2028.0,0.9277927120599778,50.80885311830335,4.63150289017118,0.8535502958575673,6,0.2,0.75,0.016,0.022,0.24,20.848,51.395,17.859,0.745,0.7,4.613,2.254,2.8776595744680846,1.3277617030071305
23304721,2023-06-27,EXPORTDSP14,126.53,8.63,10101.0,2061.0,0.0,3171.0,0.0,0.0,0.0,6598.0,1311.0,0.0,0.1526521739130434,0.0356086956521739,0.845,0.0,0.9361497484393596,52.145736188633954,4.901018922850606,0.0,55,0.21,0.84,0.021,0.022,0.24,21.26,50.207,18.946,0.737,0.685,4.411,2.236,2.6498654140497173,1.2487129106871937
23304715,2023-06-27,2062BK1,124.03,9.27,9549.0,1563.0,793.0,3090.0,1568.0,370.0,0.0,6188.0,1173.0,0.0,0.1526521739130434,0.0356086956521739,0.845,1938.0,0.9304576143966208,49.89115536523509,6.109404990399162,0.8090815273473637,6,0.22,0.74,0.018,0.023,0.19,2.631,48.829,31.286,3.768,3.342,9.34,0.049,1.5606801546968387,1.4396190813137568
23304705,2023-06-27,C20MMNATLT,126.3,9.59,8961.0,1587.0,790.0,2977.0,1684.0,214.0,0.0,5994.0,1080.0,0.0,0.1526521739130434,0.0356086956521739,0.845,1898.0,0.9294282139897756,47.45843230366224,5.646502835535195,0.8872497365643376,41,0.21,0.76,0.018,0.025,0.2,21.347,51.563,17.155,0.813,0.7,4.598,2.228,3.0055374213103283,1.3391943484923254
23104709,2023-06-27,2062BK1,121.54,10.0,9702.0,1836.0,830.0,3628.0,1690.0,292.0,278.0,6306.0,1170.0,371.0,0.1526521739130434,0.0356086956521739,0.845,2260.0,0.923977497332188,51.88415336472038,5.284313725487318,0.7477876106191381,6,0.19,0.8,0.019,0.025,0.19,21.686,50.528,18.143,0.703,0.956,4.297,2.154,2.784832451499118,1.2685915139342205
23304776,2023-06-28,2062BK1,122.62,10.82,10038.0,2100.0,721.0,4053.0,1687.0,251.0,268.0,6494.0,1013.0,383.0,0.15176,0.0344,0.89264,2206.0,0.9189148680986292,52.96036535595367,4.779999999997724,0.7647325475971148,6,0.22,0.76,0.019,0.023,0.21,23.352,51.473,16.049,0.717,0.59,4.27,2.032,3.2070404984423675,1.3063550073600327
23204798,2023-06-28,1786550D,126.05,9.06,13440.0,1653.0,803.0,3441.0,1617.0,297.0,233.0,6106.0,1029.0,0.0,0.15176,0.0344,0.89264,2147.0,0.9329435274892094,48.441094803265045,8.130671506347168,0.75314392175093,3,0.22,0.82,0.02,0.03,0.22,19.896,49.522,19.213,0.962,1.145,4.874,2.713,2.5773914853752466,1.2662234722577346
23204804,2023-06-28,2062BK1,115.54,10.2,9090.0,873.0,798.0,2901.0,1593.0,263.0,0.0,5766.0,1021.0,0.0,0.15176,0.0344,0.89264,1856.0,0.9188802290367514,49.90479487580141,10.412371134008692,0.858297413792641,6,0.19,0.7,0.018,0.026,0.22,19.706,49.68,19.161,1.094,1.139,4.963,2.589,2.592631249347667,1.27817227539364
23104847,2023-06-29,2062ACUK1,129.98,9.49,9711.0,2220.0,1620.0,3492.0,3336.0,588.0,190.0,6185.0,1045.0,259.0,0.1487058823529412,0.0341764705882352,0.8784117647058823,4114.0,0.9319566931889872,47.584243729438505,4.3743243243223535,0.8108896451140468,5,0.21,0.78,0.019,0.023,0.181,1.791,45.633,35.531,4.187,1.528,9.735,0.109,1.2842789598108748,1.222650912306085
23104840,2023-06-29,2062BK1,119.95,10.22,11472.0,1989.0,804.0,3250.0,1858.0,291.0,0.0,438.0,733.0,0.0,0.1487058823529412,0.0341764705882352,0.8784117647058823,2149.0,0.9214872858498772,3.65152146724759,5.767722473601927,0.8645881805486902,6,0.22,0.79,0.018,0.019,0.22,27.939,46.979,14.871,0.884,0.736,5.132,1.965,3.1588891877353413,1.0973581556142114
23204848,2023-06-29,2062BK1,125.1,10.0,9954.0,1002.0,792.0,3705.0,1731.0,256.0,0.0,6663.0,1060.0,0.0,0.1487058823529412,0.0341764705882352,0.8784117647058823,1987.0,0.9259807549894452,53.26139088686442,9.934131736517031,0.8711625566175787,6,0.2,0.73,0.021,0.028,0.22,24.768,49.464,15.232,1.142,1.057,4.676,1.847,3.2471607693822624,1.2365690857728557
23204824,2023-06-29,2062BK1,126.17,10.21,10278.0,1095.0,792.0,4519.0,1863.0,334.0,0.0,6400.0,1254.0,0.0,0.1487058823529412,0.0341764705882352,0.8784117647058823,2197.0,0.9251356503818366,50.72521201513256,9.386301369854442,0.8479745106960183,6,0.2,0.78,0.026,0.025,0.23,2.218,46.9,29.177,9.369,0.845,9.301,0.083,1.6073754198368633,1.4938208689004968
23104908,2023-06-30,2062BK1,120.83,6.81,9957.0,1731.0,694.0,1425.0,1752.0,287.0,0.0,6434.0,1051.0,0.0,0.1561176470588235,0.0321764705882353,0.8684705882352941,2039.0,0.9466468191715242,53.248365471710265,5.752166377812968,0.8592447278073275,6,0.21,0.78,0.026,0.016,0.22,1.042,53.504,31.035,4.51,1.127,6.847,0.149,1.7239334965846114,1.6679344098759277
23104892,2023-06-30,2062BK1,126.94,9.49,9975.0,2001.0,800.0,3690.0,1719.0,240.0,0.0,6274.0,1150.0,0.0,0.1561176470588235,0.0321764705882353,0.8684705882352941,1959.0,0.9304405189406256,49.42492516110426,4.985007496249382,0.877488514547791,6,0.2,0.74,0.027,0.021,0.2,22.675,49.568,17.286,0.823,0.733,5.089,2.104,2.8673569734482554,1.2403783594414695
23104898,2023-06-30,EXPORTDSP14,126.38,10.0,10359.0,1974.0,800.0,4213.0,1702.0,288.0,0.0,6403.0,1016.0,0.0,0.1561176470588235,0.0321764705882353,0.8684705882352941,1990.0,0.9266754656039986,50.66466212968298,5.247720364738983,0.8552763819091179,55,0.19,0.72,0.022,0.022,0.2,26.633,47.44,16.713,0.613,0.687,4.295,2.099,2.838339116907981,1.094424066256027
23204877,2023-06-30,2062BK1,123.5,10.87,10158.0,1971.0,690.0,2770.0,1674.0,304.0,243.0,6630.0,1214.0,0.0,0.1561176470588235,0.0321764705882353,0.8684705882352941,2221.0,0.9191039666523844,53.6842105258811,5.153729071534676,0.7537145429983099,6,0.21,0.76,0.019,0.021,0.22,25.344,47.337,16.838,0.908,0.899,4.823,2.299,2.81115268127561,1.1221819216271958
23204885,2023-06-30,2062BK1,122.04,9.45,9444.0,1428.0,701.0,3174.0,1795.0,260.0,0.0,6229.0,994.0,0.0,0.1561176470588235,0.0321764705882353,0.8684705882352941,2055.0,0.928131416830724,51.0406424119056,6.613445378146629,0.8734793187343681,6,0.19,0.77,0.024,0.023,0.18,2.113,50.407,31.79,4.487,2.24,7.738,0.085,1.585574533673052,1.4867567248702218
23204893,2023-06-30,2062BK1,123.71,10.0,9546.0,1413.0,767.0,3313.0,1863.0,283.0,0.0,6193.0,1072.0,0.0,0.1561176470588235,0.0321764705882353,0.8684705882352941,2146.0,0.9252112781323372,50.06062565637329,6.755838641184178,0.8681267474366877,6,0.22,0.74,0.022,0.022,0.21,27.643,47.508,15.927,0.58,0.681,4.173,2.016,2.9826720241084885,1.090358265819008
23304961,2023-07-01,1786500D,126.95,11.67,9930.0,2544.0,0.0,1860.0,0.0,0.0,0.0,6454.0,1309.0,0.0,0.1445294117647058,0.036,0.9533529411764706,0.0,0.915813013988488,50.83891295745696,3.9033018867909184,0.0,2,0.21,0.7,0.024,0.026,0.263,2.756,50.624,32.89,3.399,2.327,6.639,0.095,1.5391444468091577,1.4201475579992708
23204954,2023-07-01,EXPORTDSP14,118.08,12.0,9990.0,1536.0,545.0,2087.0,1826.0,307.0,0.0,6414.0,1105.0,0.0,0.1445294117647058,0.036,0.9533529411764706,2133.0,0.9077490774837969,54.31910569059689,6.503906249995766,0.8560712611341509,55,0.22,0.7,0.018,0.024,0.2,2.227,48.687,32.731,5.073,1.847,7.682,0.111,1.4874434803861665,1.3926885780485714
23204957,2023-07-01,EXPORTDSP14,126.52,10.08,9258.0,1497.0,756.0,2838.0,1698.0,277.0,189.0,6356.0,1000.0,321.0,0.1445294117647058,0.036,0.9533529411764706,2164.0,0.9262079062889736,50.237116661000336,6.184368737470819,0.7846580406650718,55,0.2,0.72,0.022,0.029,0.19,1.525,48.01,32.66,6.31,1.716,8.108,0.088,1.469948868681302,1.4043760603755926
23104949,2023-07-01,1786500D,128.18,12.0,8643.0,1515.0,807.0,4139.0,1678.0,261.0,0.0,6515.0,1122.0,0.0,0.1445294117647058,0.036,0.9533529411764706,1939.0,0.914395776851802,50.82696208417205,5.70495049504574,0.8653945332641231,2,0.2,0.72,0.023,0.026,0.205,2.873,51.594,31.965,3.276,2.377,6.549,0.096,1.614027404116874,1.4809265478343236
23204976,2023-07-01,1786500D,0.0,12.68,9660.0,1602.0,753.0,2492.0,1823.0,253.0,0.0,6766.0,1061.0,0.0,0.1445294117647058,0.036,0.9533529411764706,2076.0,0.0,6766000000000.0,6.029962546812715,0.8781310211941821,2,0.21,0.75,0.02,0.025,0.193,1.03,45.614,35.989,5.501,1.526,8.545,0.04,1.2674076132258962,1.232144786601837
23205034,2023-07-02,C20MMNATLT,129.59,11.54,9681.0,1467.0,707.0,3149.0,1782.0,283.0,0.0,6399.0,1067.0,0.0,0.1763749999999999,0.0421666666666666,0.9569166666666667,2065.0,0.9182314178352,49.37881009299036,6.599182004085481,0.8629539951569671,41,0.2,0.75,0.029,0.028,0.18,0.739,45.499,31.948,5.526,0.583,13.731,0.104,1.424113430780306,1.3919175232501226
23204980,2023-07-02,1786500D,123.04,11.87,10563.0,1413.0,762.0,3543.0,1785.0,304.0,0.0,6514.0,1025.0,0.0,0.1763749999999999,0.0421666666666666,0.9569166666666667,2089.0,0.9120154176791048,52.94213263936165,7.475583864113606,0.8544758257535402,2,0.2,0.72,0.022,0.023,0.204,1.014,46.13,35.518,5.384,1.567,8.571,0.04,1.2987415186238354,1.2626940026825062
23105073,2023-07-03,2062BK1,124.9,11.46,9984.0,495.0,800.0,3897.0,1603.0,284.0,277.0,5991.0,945.0,0.0,0.171,0.04364,0.97912,2164.0,0.9159577588668528,47.96637309809474,20.169696969656226,0.7407578558222085,6,0.19,0.76,0.022,0.031,0.2,23.72,50.17,18.36,0.649,0.558,5.72,2.349,2.7324219813735637,1.1922245193792924
23305043,2023-07-03,2830C20MMNC,122.12,11.67,12453.0,2859.0,549.0,3336.0,1902.0,258.0,0.0,6491.0,1172.0,0.0,0.171,0.04364,0.97912,2160.0,0.9127737498997476,53.15263675030173,4.355718782789662,0.8805555555551479,17,0.19,0.72,0.02,0.025,0.21,18.661,50.357,20.191,0.731,0.651,5.402,2.428,2.493908478605388,1.2960903919903224
23305040,2023-07-03,1786500D,120.95,10.92,11214.0,489.0,795.0,3530.0,1963.0,220.0,0.0,6474.0,1291.0,0.0,0.171,0.04364,0.97912,2183.0,0.9171911731180922,53.5262505162999,22.93251533737641,0.8992212551530466,2,0.21,0.73,0.027,0.027,0.189,15.827,54.802,19.245,0.743,0.743,5.081,2.152,2.8474488205341366,1.5625124739828358
23105046,2023-07-03,2830C20MMNC,120.81,10.21,12348.0,1320.0,785.0,2339.0,1770.0,291.0,0.0,6331.0,1205.0,0.0,0.171,0.04364,0.97912,2061.0,0.922072965952358,52.40460226759039,9.354545454538368,0.8588064046575163,17,0.2,0.72,0.034,0.033,0.23,1.944,52.345,26.98,4.91,2.27,6.79,0.346,1.9400689374003928,1.8096802074330163
23105038,2023-07-03,C20MMNATLT,126.86,11.55,11802.0,1707.0,795.0,3847.0,1891.0,274.0,0.0,6636.0,1093.0,420.0,0.171,0.04364,0.97912,2165.0,0.9165522722280433,52.309632665518606,6.9138840070258265,0.8734411085446312,41,0.2,0.79,0.034,0.027,0.21,15.811,55.181,18.995,0.699,0.743,5.031,2.137,2.9048747104653607,1.5853420289022324
23105033,2023-07-03,2062BK1,127.54,11.27,11409.0,2019.0,601.0,3466.0,1860.0,274.0,0.0,6392.0,991.0,0.0,0.171,0.04364,0.97912,2134.0,0.918809884007501,50.11761016112499,5.650817236252773,0.8716026241795354,6,0.21,0.76,0.027,0.033,0.21,18.503,50.309,20.428,0.704,0.644,5.381,2.45,2.4626266581819958,1.2922274735436146
23205091,2023-07-04,2830C20MMNC,128.68,12.27,9666.0,1659.0,811.0,2751.0,1482.0,283.0,0.0,6429.0,1020.0,0.0,0.1714583333333333,0.0474166666666666,0.9792083333333332,1765.0,0.9129478538424056,49.96114392252129,5.826401446651099,0.839660056656748,17,0.18,0.74,0.031,0.037,0.21,20.43,54.033,15.722,0.515,0.669,5.095,1.961,3.4365579087960314,1.4945647664094266
23205094,2023-07-04,2062BK1,118.35,10.53,10791.0,1524.0,789.0,2071.0,1704.0,283.0,0.0,6351.0,1023.0,0.0,0.1714583333333333,0.0474166666666666,0.9792083333333332,1987.0,0.9182960893783496,53.66286438484442,7.080708661412677,0.857574232510892,6,0.22,0.75,0.02,0.033,0.21,17.07,53.16,19.325,0.695,0.639,4.932,2.583,2.75069854082583,1.4606000659413123
23205097,2023-07-04,2062BK1,118.51,11.65,9873.0,1806.0,809.0,0.0,1711.0,280.0,0.0,6259.0,994.0,0.0,0.1714583333333333,0.0474166666666666,0.9792083333333332,1991.0,0.9104947756537302,52.81410851360379,5.466777408634846,0.8593671521844001,6,0.22,0.76,0.023,0.03,0.21,22.775,52.673,14.523,0.894,0.726,5.189,1.617,3.6266180115670617,1.4121826322421513
23305317,2023-07-08,SEQRFE550D,126.65,0.0,11037.0,1032.0,793.0,2176.0,1750.0,214.0,0.0,3323.0,675.0,0.0,0.1744090909090909,0.0426363636363636,1.0987727272727277,1964.0,0.9999999999921042,26.23766285016788,10.694767441850102,0.8910386965372246,73,0.22,0.84,0.025,0.035,0.19,22.122,48.697,18.403,0.826,0.83,5.096,2.382,2.646000869376223,1.201623649015447
23305313,2023-07-08,EXPORTDSP14,123.34,9.59,10962.0,1506.0,912.0,4676.0,1736.0,237.0,0.0,4390.0,810.0,0.0,0.1744090909090909,0.0426363636363636,1.0987727272727277,1973.0,0.927856766712346,35.59267066616189,7.278884462146562,0.8798783578302687,55,0.22,0.78,0.034,0.034,0.22,18.964,50.737,17.884,0.999,1.68,5.719,2.665,2.8368465194296895,1.3768894678281638
23305330,2023-07-08,2830C20MMNC,121.76,10.2,12357.0,1479.0,713.0,4052.0,1822.0,327.0,0.0,6616.0,1258.0,253.0,0.1744090909090909,0.0426363636363636,1.0987727272727277,2149.0,0.9227038496444172,54.33639947392956,8.354969574030862,0.8478362028846683,17,0.21,0.75,0.032,0.031,0.22,1.32,51.36,24.95,5.43,1.66,8.27,0.858,2.0584345316820967,1.9550074226333218
23105312,2023-07-08,R19,121.06,9.27,14568.0,2553.0,887.0,1119.0,1127.0,213.0,0.0,5994.0,992.0,0.0,0.1744090909090909,0.0426363636363636,1.0987727272727277,1340.0,0.928872861191369,49.51263836073424,5.706227967095297,0.8410447761187754,64,0.51,0.73,0.016,0.029,0.22,23.121,50.02,16.122,0.695,0.995,5.329,2.326,3.102400297711344,1.2745897462032416
23205382,2023-07-09,2062BK1,121.8,12.27,11871.0,1965.0,748.0,2722.0,1688.0,277.0,216.0,6595.0,1126.0,318.0,0.1912105263157894,0.0490526315789473,1.238263157894737,2181.0,0.9084806444326958,54.14614121466218,6.041221374042727,0.7739569005040009,6,0.2,0.86,0.031,0.042,0.21,1.591,47.071,32.375,6.691,2.78,7.531,0.115,1.4538855942673585,1.385786204257073
23205388,2023-07-09,2830C20MMNC,126.87,9.59,12459.0,1248.0,844.0,3120.0,1799.0,283.0,0.0,7002.0,1688.0,0.0,0.1912105263157894,0.0490526315789473,1.238263157894737,2082.0,0.9297229957428572,55.19035232872081,9.983173076915078,0.8640730067238885,17,0.21,0.72,0.027,0.04,0.2,20.35,53.43,16.2,0.59,0.71,5.01,2.06,3.2979445713227578,1.4617931109955955
23105387,2023-07-09,2062BK1,125.14,11.77,11658.0,2313.0,1010.0,3309.0,1719.0,260.0,0.0,6211.0,1173.0,0.0,0.1912105263157894,0.0490526315789473,1.238263157894737,1979.0,0.9140311153245636,49.63241169850062,5.040207522695616,0.8686205154113852,6,0.19,0.81,0.038,0.04,0.21,2.077,47.69,31.865,6.216,2.702,7.439,0.206,1.4965794263478316,1.4050025041982146
23105350,2023-07-09,2830C25HMN,121.25,10.21,12300.0,1719.0,837.0,3404.0,1612.0,315.0,328.0,6002.0,1071.0,0.0,0.1912105263157894,0.0490526315789473,1.238263157894737,2255.0,0.9223337897389142,49.5010309274268,7.155322862124982,0.7148558758311686,18,0.24,0.83,0.025,0.035,0.2,1.089,50.089,32.52,5.376,0.892,8.451,0.051,1.5402047907505918,1.4903005058018446
23105336,2023-07-09,S.TOWER6VAN,124.35,11.65,12543.0,1881.0,817.0,4458.0,2538.0,78.0,447.0,6287.0,1111.0,0.0,0.1912105263157894,0.0490526315789473,1.238263157894737,3063.0,0.9143382352873946,50.55890631242011,6.66826156299486,0.8285994123405718,67,0.19,1.29,0.03,0.033,0.22,1.38,52.33,26.74,4.81,1.09,5.6,0.948,1.9569200852623312,1.8608868816898403
23305351,2023-07-09,2062BK1,128.69,8.87,12678.0,0.0,802.0,4767.0,1888.0,516.0,0.0,3600.0,630.0,0.0,0.1912105263157894,0.0490526315789473,1.238263157894737,2404.0,0.9355190462275697,27.97420156944616,12678000000000.0,0.7853577371044986,6,0.22,0.78,0.035,0.042,0.26,1.655,51.223,30.617,5.684,2.215,6.745,0.134,1.6729701482787902,1.5871781365227902
23105428,2023-07-10,1786500D,121.6,14.94,12105.0,1500.0,787.0,3061.0,1810.0,325.0,0.0,6178.0,1160.0,0.0,0.2006363636363636,0.0474090909090909,1.365590909090909,2135.0,0.8905815145679612,50.80592105221377,8.06999999999462,0.847775175643631,2,0.21,0.82,0.035,0.04,0.222,18.267,49.105,21.046,1.343,1.131,5.116,2.676,2.3331116073549674,1.2490461413237015
23105400,2023-07-10,2062BK1,124.23,11.68,12000.0,1968.0,975.0,4448.0,1723.0,302.0,0.0,4914.0,828.0,0.0,0.2006363636363636,0.0474090909090909,1.365590909090909,2025.0,0.914060775506482,39.5556628830431,6.097560975606658,0.8508641975304441,6,0.21,0.77,0.028,0.034,0.23,20.533,51.028,17.727,1.378,0.779,3.935,3.142,2.8783844765342956,1.3336818169938056
23305491,2023-07-11,2062BK1,122.25,12.27,12336.0,0.0,614.0,4543.0,1916.0,245.0,0.0,6538.0,1105.0,0.0,0.1885416666666667,0.044375,1.04175,2161.0,0.9087867974954744,53.480572596699545,12336000000000.0,0.8866265617765449,6,0.22,0.86,0.024,0.027,0.21,2.662,51.158,29.911,5.833,2.965,5.614,0.124,1.7102834982615671,1.5705163627432923
23305483,2023-07-11,2062BK1,119.49,11.56,12612.0,0.0,560.0,4792.0,1887.0,254.0,0.0,426.0,91.0,0.0,0.1885416666666667,0.044375,1.04175,2141.0,0.911789393354355,3.5651518955262773,12612000000000.0,0.8813638486684346,6,0.21,0.83,0.029,0.029,0.23,1.046,48.722,31.797,7.033,1.693,7.75,0.094,1.5322347317441347,1.4834368530020703
23205445,2023-07-11,2062BK1,126.68,10.92,10587.0,2532.0,808.0,2064.0,1721.0,256.0,0.0,6457.0,1163.0,120.0,0.1885416666666667,0.044375,1.04175,1977.0,0.9206395348770304,50.97095042586855,4.181279620851429,0.8705108750627868,6,0.2,0.76,0.02,0.032,0.23,18.732,50.38,20.084,0.982,0.719,5.153,2.542,2.508339556883246,1.2978849473168972
23205489,2023-07-11,2062BK1,120.8,11.54,10917.0,993.0,902.0,3079.0,1782.0,280.0,0.0,301.0,70.0,0.0,0.1885416666666667,0.044375,1.04175,2062.0,0.9128003626952336,2.491721854284009,10.99395770391642,0.8642095053342075,6,0.22,0.89,0.025,0.03,0.23,18.761,50.577,19.965,1.027,0.725,5.083,2.458,2.533156365821897,1.3059880703385236
23205479,2023-07-11,SEQRFE550D,124.44,11.55,10521.0,1092.0,811.0,3425.0,1792.0,277.0,0.0,6302.0,1010.0,0.0,0.1885416666666667,0.044375,1.04175,2069.0,0.9150672843524152,50.64288010245385,9.634615384606562,0.8661188980179477,73,0.2,0.83,0.033,0.035,0.21,0.998,49.06,31.582,6.968,1.706,7.752,0.083,1.5533673178608745,1.5057855805530833
23105531,2023-07-12,EXPORTDSP14,125.66,9.47,11244.0,1434.0,792.0,3571.0,1648.0,291.0,291.0,6366.0,1024.0,0.0,0.1624444444444444,0.0372222222222222,0.8700555555555556,2230.0,0.929919336927922,50.66051249362836,7.841004184094951,0.7390134529144669,55,0.22,0.79,0.025,0.028,0.23,22.377,49.604,17.161,0.602,0.96,5.558,2.273,2.8903391213145317,1.2545587900553885
23105522,2023-07-12,1786550D,123.2,10.24,8325.0,1665.0,787.0,3386.0,1736.0,325.0,146.0,6559.0,1195.0,376.0,0.1624444444444444,0.0372222222222222,0.8700555555555556,2207.0,0.9232613908803714,53.23863636320423,4.999999999996997,0.7865881286811116,3,0.23,0.83,0.03,0.03,0.2,18.553,50.496,20.316,0.917,0.733,5.038,2.54,2.4854063099867107,1.2990995626447133
23105539,2023-07-12,1786550D,127.99,9.86,14253.0,1977.0,780.0,4027.0,1841.0,294.0,0.0,6515.0,1089.0,0.0,0.1624444444444444,0.0372222222222222,0.8700555555555556,2135.0,0.928472977867766,50.90241425071567,7.209408194230041,0.8622950819668093,3,0.21,0.82,0.03,0.04,0.24,1.114,45.926,34.243,5.905,1.855,9.157,0.045,1.3411400537320408,1.298885683579388
23205536,2023-07-12,EXPORTDSP14,120.9,9.08,10026.0,1281.0,751.0,2804.0,1779.0,273.0,0.0,4956.0,819.0,0.0,0.1624444444444444,0.0372222222222222,0.8700555555555556,2052.0,0.930143098931142,40.99255583092644,7.826697892265553,0.8669590643270629,55,0.22,0.77,0.022,0.033,0.21,1.364,49.189,32.236,4.611,0.863,9.944,0.093,1.5258553835654685,1.463914764441535
23205534,2023-07-12,2062BK1,126.01,7.08,11040.0,1551.0,685.0,3513.0,1826.0,277.0,0.0,5306.0,1073.0,0.0,0.1624444444444444,0.0372222222222222,0.8700555555555556,2103.0,0.946802915313346,42.10776922433055,7.11798839457955,0.8682834046595966,6,0.22,0.78,0.018,0.031,0.16,23.595,50.228,15.524,0.658,0.989,5.393,2.225,3.2352979066022547,1.2839468302658488
23205598,2023-07-13,2062BK1,119.94,10.67,10011.0,999.0,899.0,4398.0,1684.0,243.0,0.0,5988.0,1064.0,0.0,0.1755185185185185,0.0357037037037037,0.8192222222222222,1927.0,0.9183064083843636,49.92496248082437,10.02102102101099,0.8738972496103404,6,0.2,0.8,0.024,0.035,0.21,1.674,49.353,33.193,5.28,2.534,6.287,0.109,1.486804844248961,1.4154238843638869
23205592,2023-07-13,2062BK1,124.35,9.48,9231.0,999.0,798.0,3799.0,1721.0,250.0,0.0,6303.0,1414.0,0.0,0.1755185185185185,0.0357037037037037,0.8192222222222222,1971.0,0.929163864597406,50.68757539163098,9.24024024023099,0.8731608320644987,6,0.2,0.76,0.029,0.031,0.2,1.954,50.841,30.486,6.193,1.137,7.507,0.043,1.6676288254009906,1.5671835023581273
23205646,2023-07-14,SEQRFE550D,128.96,0.0,9954.0,2076.0,811.0,4239.0,1903.0,256.0,0.0,6639.0,1234.0,0.0,0.1729583333333333,0.036875,0.8588333333333334,2159.0,0.9999999999922458,51.4810794040673,4.794797687858962,0.8814265863821763,73,0.19,0.84,0.025,0.026,0.25,26.578,48.448,14.535,0.876,0.547,5.617,2.134,3.3329664281783162,1.1783820596390524
23205643,2023-07-14,SEQRFE550D,125.11,9.48,9702.0,1221.0,751.0,2652.0,1887.0,263.0,0.0,6283.0,1002.0,0.0,0.1729583333333333,0.036875,0.8588333333333334,2150.0,0.9295638606068092,50.2198065698168,7.945945945939438,0.877674418604243,73,0.2,0.8,0.027,0.028,0.21,2.907,51.789,28.853,4.094,2.871,7.514,0.321,1.794863797047203,1.6305846793236989
23205620,2023-07-14,EXPORT1,133.17,9.49,10986.0,1521.0,806.0,2763.0,1654.0,273.0,216.0,6398.0,1008.0,0.0,0.1729583333333333,0.036875,0.8588333333333334,2143.0,0.9334781999093406,48.04385372044722,7.222879684413397,0.7718152123188186,54,0.22,0.78,0.023,0.022,0.21,1.446,48.673,31.327,7.074,1.731,7.798,0.078,1.5536580694586313,1.4851101482882774
23205627,2023-07-14,EXPORTDSP14,119.33,4.26,9966.0,1650.0,800.0,2593.0,1772.0,257.0,0.0,6143.0,992.0,0.0,0.1729583333333333,0.036875,0.8588333333333334,2029.0,0.965531191836188,51.47909159430588,6.03999999999634,0.8733366190237194,55,0.21,0.79,0.027,0.025,0.22,1.844,53.198,28.655,5.167,2.613,6.565,0.211,1.85643495254048,1.7441967213114753
23205629,2023-07-14,SEQRFE550D,130.37,18.0,9981.0,2214.0,756.0,2478.0,1826.0,283.0,0.0,6374.0,1131.0,0.0,0.1729583333333333,0.036875,0.8588333333333334,2109.0,0.878681674186974,48.891616168989096,4.508130081298777,0.8658131816022447,73,0.22,0.83,0.03,0.028,0.2,2.032,49.524,27.523,8.752,1.468,8.669,0.05,1.7993024269728237,1.6755988631749898
23305641,2023-07-14,S.TOWER6VAN,112.99,9.68,11868.0,0.0,724.0,1702.0,2598.0,1.0,288.0,6352.0,1184.0,0.0,0.1729583333333333,0.036875,0.8588333333333334,2887.0,0.9210891008321423,56.21736436803064,11868000000000.0,0.8998960859020091,67,0.2,1.35,0.028,0.028,0.21,2.227,48.772,30.219,5.264,2.078,9.653,0.161,1.6138980807412309,1.5031281782599317
23105648,2023-07-14,S.TOWER6VAN,118.22,9.49,9948.0,2001.0,913.0,3033.0,2093.0,106.0,641.0,5797.0,1075.0,0.0,0.1729583333333333,0.036875,0.8588333333333334,2840.0,0.9256910187070262,49.03569615928747,4.971514242876077,0.736971830985656,67,0.2,1.35,0.032,0.028,0.2,1.514,51.992,29.749,4.838,3.576,6.584,0.105,1.7476302521008402,1.6629989764585464
23105626,2023-07-14,SEQRFE550D,130.54,10.87,9663.0,2016.0,802.0,3887.0,1804.0,297.0,0.0,5826.0,999.0,0.0,0.1729583333333333,0.036875,0.8588333333333334,2101.0,0.9231313202678516,44.62999846756068,4.793154761902384,0.8586387434550887,73,0.22,0.8,0.025,0.025,0.2,2.177,49.666,27.607,8.465,1.558,8.494,0.068,1.798971312662996,1.6674836327010238
23305647,2023-07-14,2062BK1,122.8,9.68,10341.0,0.0,680.0,3038.0,1858.0,288.0,0.0,6464.0,1127.0,0.0,0.1729583333333333,0.036875,0.8588333333333334,2146.0,0.9269323671427618,52.63843648165604,10341000000000.0,0.8657968313136692,6,0.22,0.88,0.03,0.029,0.2,1.241,52.256,27.963,6.789,2.703,7.323,0.19,1.8686883135459875,1.789282657079267
