Repository: SiddharthKumar268/FerroMind

# FerroMind
*Ferro-Alloy Optimisation using Machine Learning*
**SAIL Durgapur Steel Plant | Steel Melting Shop**
Intern: Siddharth Kumar | FY 2023-24 to FY 2025-26

---

## Quick Start

```bash

# 2. Place raw Excel files in data/raw/

## Dataset

| | |
|---|---|
| Total heats after cleaning | 47,421 |
| Training set | 37,936 heats (Apr 2023 – Jun 2025) |
| Test set | 9,485 heats (Jun 2025 – Dec 2025) |
| Input features | 21 (16 raw + 5 engineered) |
| Target variables | Mn, Si, C, S, P |
| BOF grades | 76 distinct grades |
| Split method | Chronological 80/20 — no shuffle, no leakage |

---

File: data/processed/sms_train.csv (part 6 of 253)
Heat_Number,Date,BOF Grade Code,Hot Metal Addn. Weight,Scrap Addn. Weight,Lime Into Converter,Dolomite Into Converter,Lime Into Ladle,Iron Ore Into Converter,SIMN Into Ladle,FESI Into Ladle,FEMN Into Ladle,Measered O2 Mainblow II,Duration of Mainblow I/II,Measered O2 2nd Blow,HM_P,HM_S,HM_Si,Total_FA_Ladle,HM_Ratio,O2_per_ton_HM,Lime_Dolo_Ratio,SiMn_FA_Fraction,Grade_Encoded,C,Mn,P,S,Si
23300970,2023-04-18,2830C20MMNC,128.2,8.16,9261.0,1104.0,942.0,2558.0,1797.0,308.0,216.0,6433.0,1072.0,234.0,0.13645000000000002,0.04035,0.8477,2321.0,0.9401584042172181,50.17940717589565,8.38858695651414,0.7742352434292227,17,0.23,0.78,0.015,0.035,0.21
23300964,2023-04-18,2830C20MMNC,137.54,7.63,9843.0,1020.0,948.0,3812.0,1805.0,347.0,177.0,6728.0,1059.0,368.0,0.13645000000000002,0.04035,0.8477,2329.0,0.9474409313153721,48.916678783997995,9.64999999999054,0.7750107342203628,17,0.22,0.71,0.021,0.033,0.17
23300960,2023-04-18,R19,131.11,0.0,11028.0,1563.0,704.0,4247.0,1176.0,316.0,0.0,6431.0,1407.0,0.0,0.13645000000000002,0.04035,0.8477,1492.0,0.9999999999923729,49.05041568111471,7.055662188095294,0.7882037533506782,64,0.5,0.73,0.016,0.025,0.23
23300957,2023-04-18,R19,131.65,0.0,10182.0,1566.0,917.0,3528.0,1142.0,238.0,0.0,6352.0,1079.0,0.0,0.13645000000000002,0.04035,0.8477,1380.0,0.9999999999924042,48.249145461084325,6.5019157088081085,0.8275362318834583,64,0.48,0.73,0.015,0.028,0.23
23300954,2023-04-18,1786500D,135.6,0.0,9798.0,1479.0,688.0,4163.0,1705.0,292.0,109.0,6306.0,1008.0,0.0,0.13645000000000002,0.04035,0.8477,2106.0,0.9999999999926255,46.50442477841811,6.624746450299781,0.8095916429245918,2,0.2,0.77,0.021,0.035,0.204
23300950,2023-04-18,2062BK1,132.16,7.42,8997.0,1503.0,710.0,1595.0,1705.0,275.0,129.0,6391.0,1018.0,0.0,0.13645000000000002,0.04035,0.8477,2109.0,0.9468405215579108,48.358050847091725,5.986027944107794,0.8084400189659514,6,0.21,0.8,0.022,0.037,0.2
23300933,2023-04-18,2062BK1,134.9,0.0,11181.0,1818.0,735.0,2862.0,1780.0,288.0,136.0,6700.0,1041.0,379.0,0.13645000000000002,0.04035,0.8477,2204.0,0.9999999999925872,49.66641956968372,6.150165016498267,0.8076225045368387,6,0.22,0.78,0.027,0.025,0.22
23300955,2023-04-18,2062BK1,128.62,9.08,9549.0,1464.0,766.0,1579.0,1768.0,267.0,0.0,6299.0,1010.0,0.0,0.13645000000000002,0.04035,0.8477,2035.0,0.9340595497390409,48.97372103833795,6.522540983602102,0.8687960687956419,6,0.2,0.76,0.021,0.034,0.21
23200931,2023-04-18,1786500D,126.2,7.48,9537.0,1998.0,957.0,3694.0,1714.0,287.0,0.0,6288.0,981.0,0.0,0.13645000000000002,0.04035,0.8477,2001.0,0.9440454817403947,49.825673533678085,4.773273273270885,0.8565717141425004,2,0.22,0.79,0.015,0.031,0.253
23200958,2023-04-18,2830C20MMNC,118.17,7.87,9129.0,2106.0,803.0,2094.0,1623.0,270.0,138.0,5459.0,1059.0,344.0,0.13645000000000002,0.04035,0.8477,2031.0,0.9375595049116346,46.196158076955264,4.334757834755776,0.7991137370749389,17,0.19,0.77,0.022,0.03,0.2
23100966,2023-04-18,2830C20MMNC,124.5,8.0,10557.0,2604.0,902.0,2314.0,1703.0,302.0,237.0,6908.0,1454.0,0.0,0.13645000000000002,0.04035,0.8477,2242.0,0.9396226415023425,55.48594377465473,4.054147465436231,0.7595896520960037,17,0.19,0.73,0.024,0.036,0.16
23100963,2023-04-18,1786500D,127.52,8.76,10146.0,1983.0,745.0,4227.0,1622.0,285.0,35.0,6299.0,1005.0,379.0,0.13645000000000002,0.04035,0.8477,1942.0,0.9357205752793094,49.39617314892255,5.1164901664119435,0.8352214212148119,2,0.18,0.74,0.02,0.032,0.169
23100953,2023-04-18,2062BK1,119.19,10.2,11073.0,1995.0,694.0,2457.0,1763.0,298.0,142.0,6259.0,1129.0,0.0,0.13645000000000002,0.04035,0.8477,2203.0,0.921168560159818,52.51279469710116,5.550375939846842,0.8002723558779844,6,0.18,0.76,0.015,0.026,0.17
23100951,2023-04-18,1786500D,120.57,0.0,9459.0,2001.0,724.0,2256.0,1703.0,291.0,0.0,6307.0,1241.0,0.0,0.13645000000000002,0.04035,0.8477,1994.0,0.9999999999917061,52.30986149081604,4.727136431781745,0.8540621865592507,2,0.22,0.75,0.017,0.026,0.214
23100945,2023-04-18,2062BK1,124.3,7.28,8442.0,1002.0,824.0,2217.0,1749.0,294.0,0.0,6255.0,1039.0,0.0,0.13645000000000002,0.04035,0.8477,2043.0,0.9446724426132798,50.321802091308754,8.425149700590394,0.8560939794415781,6,0.22,0.78,0.019,0.031,0.22
23200968,2023-04-18,2830C20MMNC,112.37,8.0,10248.0,678.0,1006.0,2112.0,1411.0,192.0,0.0,5860.0,997.0,0.0,0.13645000000000002,0.04035,0.8477,1603.0,0.9335382570330353,52.149150128573915,15.115044247765317,0.8802245789139861,17,0.23,0.76,0.018,0.029,0.21
23200927,2023-04-18,1786500D,119.64,7.48,9021.0,1989.0,803.0,3546.0,1677.0,290.0,0.0,6019.0,949.0,0.0,0.13645000000000002,0.04035,0.8477,1967.0,0.9411579609743458,50.309261116262874,4.535444947207373,0.8525673614637251,2,0.24,0.73,0.018,0.025,0.201
23200961,2023-04-18,2830C25HMN,124.01,6.88,9879.0,2001.0,797.0,2668.0,1613.0,304.0,179.0,6297.0,1812.0,209.0,0.13645000000000002,0.04035,0.8477,2096.0,0.9474367789674731,50.77816305095735,4.937031484255404,0.7695610687019229,18,0.27,0.79,0.025,0.037,0.2
23200929,2023-04-18,1786500D,127.09,8.14,8958.0,2001.0,943.0,3405.0,1718.0,273.0,0.0,6633.0,1047.0,0.0,0.13645000000000002,0.04035,0.8477,1991.0,0.9398062560013325,52.19136045281146,4.476761619188167,0.8628829733797776,2,0.21,0.73,0.02,0.031,0.214
23200956,2023-04-18,1786500D,119.34,0.0,9642.0,1107.0,803.0,4606.0,1681.0,263.0,0.0,6101.0,2715.0,0.0,0.13645000000000002,0.04035,0.8477,1944.0,0.9999999999916206,51.12284229888451,8.710027100263135,0.8647119341559338,2,0.21,0.78,0.016,0.03,0.217
23200952,2023-04-18,R19,126.29,0.0,9357.0,1104.0,897.0,3669.0,1114.0,253.0,0.0,5821.0,2401.0,0.0,0.13645000000000002,0.04035,0.8477,1367.0,0.9999999999920817,46.09232718310165,8.475543478253192,0.8149231894653878,64,0.49,0.74,0.015,0.028,0.25
23100962,2023-04-18,2062BK1,119.47,7.88,9615.0,2223.0,787.0,3294.0,1659.0,312.0,180.0,6504.0,1509.0,0.0,0.13645000000000002,0.04035,0.8477,2151.0,0.9381232822855271,54.44044529961965,4.325236167339485,0.7712691771265592,6,0.2,0.79,0.014,0.028,0.22
23200900,2023-04-19,1786500D,127.68,6.73,10662.0,0.0,800.0,3221.0,1613.0,277.0,149.0,6454.0,1029.0,370.0,0.1423076923076923,0.03684615384615385,0.9721153846153846,2039.0,0.9499293207279971,50.54824561363919,10662000000000.0,0.7910740559093717,2,0.21,0.77,0.02,0.026,0.214
23200965,2023-04-19,2062BK1,133.39,0.0,11169.0,1155.0,795.0,5121.0,1610.0,307.0,226.0,6584.0,1143.0,267.0,0.1423076923076923,0.03684615384615385,0.9721153846153846,2143.0,0.9999999999925032,49.3590224151034,9.670129870121498,0.7512832477831305,6,0.21,0.77,0.022,0.025,0.21
23100990,2023-04-19,2062BK1,123.98,9.9,11814.0,2037.0,772.0,2493.0,1570.0,294.0,406.0,6427.0,1257.0,0.0,0.1423076923076923,0.03684615384615385,0.9721153846153846,2270.0,0.9260531819470718,51.83900629091919,5.7997054491871385,0.6916299559468319,6,0.17,0.82,0.023,0.025,0.16
23101007,2023-04-19,1786500D,102.31,0.0,10932.0,990.0,809.0,5078.0,1756.0,308.0,264.0,4998.0,917.0,0.0,0.1423076923076923,0.03684615384615385,0.9721153846153846,2328.0,0.9999999999902257,48.85152966426691,11.04242424241309,0.7542955326457241,2,0.25,0.77,0.025,0.023,0.198
23101009,2023-04-19,1786500D,127.3,8.87,11073.0,1989.0,777.0,4337.0,1712.0,308.0,0.0,6497.0,1340.0,0.0,0.1423076923076923,0.03684615384615385,0.9721153846153846,2020.0,0.9348608357131906,51.036920659457685,5.567119155351651,0.847524752474828,2,0.2,0.75,0.027,0.026,0.191
23101012,2023-04-19,2062BK1,123.61,8.0,10932.0,1992.0,835.0,4985.0,1688.0,325.0,0.0,6197.0,1002.0,0.0,0.1423076923076923,0.03684615384615385,0.9721153846153846,2013.0,0.9392143454073458,50.133484345521126,5.48795180722616,0.8385494287129466,6,0.2,0.75,0.015,0.026,0.21
23100969,2023-04-19,2062BK1,125.4,9.09,10380.0,1983.0,804.0,1160.0,1664.0,345.0,182.0,6265.0,1368.0,0.0,0.1423076923076923,0.03684615384615385,0.9721153846153846,2191.0,0.9324113316905911,49.96012759130813,5.234493192130492,0.7594705613871476,6,0.17,0.74,0.021,0.034,0.18
23100972,2023-04-19,R19,133.97,0.0,11277.0,2148.0,983.0,3618.0,1292.0,223.0,0.0,6202.0,1095.0,0.0,0.1423076923076923,0.03684615384615385,0.9721153846153846,1515.0,0.9999999999925357,46.293946405566224,5.249999999997556,0.8528052805274899,64,0.51,0.76,0.015,0.027,0.26
23100978,2023-04-19,1786500D,128.25,8.16,10605.0,2634.0,810.0,2531.0,1656.0,240.0,146.0,6351.0,1509.0,0.0,0.1423076923076923,0.03684615384615385,0.9721153846153846,2042.0,0.9401803386779549,49.52046783587119,4.026195899770681,0.8109696376097889,2,0.18,0.8,0.021,0.03,0.22
23101017,2023-04-19,2830C20MMNC,120.11,8.15,11541.0,1962.0,897.0,5669.0,1726.0,294.0,0.0,6668.0,1045.0,0.0,0.1423076923076923,0.03684615384615385,0.9721153846153846,2020.0,0.936457196312674,55.51577720376725,5.8822629969388975,0.8544554455441314,17,0.19,0.79,0.016,0.028,0.21
23100995,2023-04-19,2830C20MMNC,131.45,0.0,10089.0,2193.0,746.0,1362.0,1691.0,332.0,7.0,6447.0,1021.0,0.0,0.1423076923076923,0.03684615384615385,0.9721153846153846,2030.0,0.9999999999923926,49.04526435869879,4.600547195620337,0.8330049261079641,17,0.2,0.66,0.016,0.024,0.2
23100998,2023-04-19,1786500D,129.48,8.8,9993.0,1005.0,787.0,3012.0,1759.0,246.0,0.0,257.0,1217.0,0.0,0.1423076923076923,0.03684615384615385,0.9721153846153846,2005.0,0.936361006646396,1.9848625270158726,9.943283582079658,0.8773067331666448,2,0.2,0.8,0.015,0.031,0.203
23300967,2023-04-19,2062BK1,134.08,8.14,9447.0,990.0,1000.0,3008.0,1723.0,275.0,255.0,6735.0,1062.0,0.0,0.1423076923076923,0.03684615384615385,0.9721153846153846,2253.0,0.9427647306922883,50.231205250222025,9.542424242414604,0.7647581003103574,6,0.2,0.79,0.019,0.032,0.2
23100930,2023-04-19,R19,133.25,0.0,10947.0,1986.0,1020.0,3255.0,1279.0,240.0,0.0,495.0,101.0,0.0,0.1423076923076923,0.03684615384615385,0.9721153846153846,1519.0,0.9999999999924953,3.714821763574373,5.51208459214224,0.8420013166551402,64,0.5,0.75,0.015,0.026,0.2
23300973,2023-04-19,2062BK1,120.91,8.09,9474.0,1095.0,1047.0,2349.0,1732.0,318.0,182.0,6362.0,1000.0,0.0,0.1423076923076923,0.03684615384615385,0.9721153846153846,2232.0,0.9372868216981606,52.61764949092203,8.652054794512647,0.7759856630820896,6,0.17,0.79,0.02,0.03,0.2
23300976,2023-04-19,1786500D,132.07,0.0,8643.0,2103.0,991.0,2180.0,1779.0,339.0,0.0,4295.0,686.0,0.0,0.1423076923076923,0.03684615384615385,0.9721153846153846,2118.0,0.9999999999924284,32.52063299740653,4.109843081310457,0.8399433427758074,2,0.21,0.76,0.019,0.027,0.21
23300979,2023-04-19,2830C25HMN,128.26,0.0,9273.0,1629.0,1047.0,4732.0,1728.0,274.0,200.0,6298.0,988.0,174.0,0.1423076923076923,0.03684615384615385,0.9721153846153846,2202.0,0.9999999999922035,49.10338375137142,5.692449355429287,0.7847411444138126,18,0.25,0.92,0.015,0.027,0.21
23100975,2023-04-19,R19,125.5,0.0,10986.0,2493.0,1020.0,3398.0,1286.0,263.0,0.0,6011.0,1099.0,0.0,0.1423076923076923,0.03684615384615385,0.9721153846153846,1549.0,0.9999999999920318,47.89641434224784,4.406738868830964,0.830213040670865,64,0.51,0.75,0.016,0.026,0.22
23300982,2023-04-19,2062BK1,121.98,8.88,10413.0,1974.0,779.0,3141.0,1806.0,321.0,0.0,6228.0,1996.0,0.0,0.1423076923076923,0.03684615384615385,0.9721153846153846,2127.0,0.9321412196169024,51.057550417682755,5.275075987839273,0.8490832157964978,6,0.22,0.81,0.016,0.026,0.25
23300988,2023-04-19,1786500D,128.26,7.43,8664.0,2040.0,798.0,3150.0,1867.0,353.0,0.0,6652.0,1100.0,0.0,0.1423076923076923,0.03684615384615385,0.9721153846153846,2220.0,0.9452428329210315,51.86340246334116,4.24705882352733,0.8409909909906121,2,0.21,0.75,0.026,0.033,0.22
23300992,2023-04-19,1786500D,125.12,5.7,10953.0,2019.0,810.0,2904.0,1865.0,299.0,0.0,6596.0,1787.0,0.0,0.1423076923076923,0.03684615384615385,0.9721153846153846,2164.0,0.9564286806225623,52.71739130392649,5.424962852894787,0.8618299445467367,2,0.23,0.74,0.016,0.03,0.202
23300994,2023-04-19,1786500D,121.22,0.0,9468.0,1503.0,781.0,2940.0,1875.0,336.0,0.0,6665.0,2575.0,0.0,0.1423076923076923,0.03684615384615385,0.9721153846153846,2211.0,0.9999999999917505,54.982676125598225,6.2994011976005995,0.8480325644500913,2,0.25,0.79,0.018,0.028,0.245
23300997,2023-04-19,2062BK1,127.95,7.8,9852.0,2007.0,807.0,3339.0,1852.0,265.0,0.0,6639.0,1101.0,0.0,0.1423076923076923,0.03684615384615385,0.9721153846153846,2117.0,0.9425414364571453,51.887456037109125,4.908819133031934,0.8748228625409188,6,0.21,0.77,0.029,0.029,0.23
23300999,2023-04-19,2062BK1,122.01,0.0,11424.0,1902.0,795.0,4997.0,1776.0,288.0,0.0,6630.0,1041.0,308.0,0.1423076923076923,0.03684615384615385,0.9721153846153846,2064.0,0.9999999999918039,54.33980821199623,6.006309148261827,0.8604651162786529,6,0.2,0.78,0.026,0.023,0.2
23100981,2023-04-19,R19,128.61,0.0,11418.0,1593.0,1015.0,4066.0,1127.0,294.0,0.0,6100.0,1035.0,0.0,0.1423076923076923,0.03684615384615385,0.9721153846153846,1421.0,0.9999999999922247,47.4302153794617,7.167608286247854,0.793103448275304,64,0.52,0.75,0.023,0.024,0.27
23101004,2023-04-19,2830C20MMNC,130.67,7.47,9936.0,0.0,790.0,4017.0,1707.0,271.0,0.0,6400.0,1025.0,0.0,0.1423076923076923,0.03684615384615385,0.9721153846153846,1978.0,0.9459244244900397,48.978342388849946,9936000000000.0,0.862992922143143,17,0.21,0.73,0.02,0.032,0.2
23300986,2023-04-19,1786500D,124.71,7.43,8403.0,2004.0,804.0,2070.0,1872.0,339.0,0.0,6598.0,1443.0,0.0,0.1423076923076923,0.03684615384615385,0.9721153846153846,2211.0,0.9437717572200413,52.90674364483276,4.193113772452998,0.8466757123469713,2,0.22,0.74,0.015,0.03,0.214
23101023,2023-04-19,2062BK1,124.11,0.0,10851.0,990.0,797.0,3738.0,1699.0,325.0,0.0,6451.0,995.0,0.0,0.1423076923076923,0.03684615384615385,0.9721153846153846,2024.0,0.9999999999919426,51.97808395736058,10.960606060594989,0.839426877469941,6,0.21,0.77,0.02,0.03,0.22
23100987,2023-04-19,2830C15MMNAK,126.6,8.09,9987.0,1275.0,802.0,3690.0,1686.0,312.0,186.0,6229.0,984.0,0.0,0.1423076923076923,0.03684615384615385,0.9721153846153846,2184.0,0.9399361496700577,49.20221168997471,7.832941176464445,0.7719780219776685,13,0.14,0.79,0.025,0.029,0.17
23200977,2023-04-19,2062BK1,0.0,7.28,10236.0,1113.0,1007.0,3797.0,1613.0,307.0,219.0,6785.0,1125.0,0.0,0.1423076923076923,0.03684615384615385,0.9721153846153846,2139.0,0.0,6785000000000.0,9.196765498644028,0.7540906965868377,6,0.2,0.79,0.03,0.028,0.2
23200991,2023-04-19,2830C20MMNC,126.42,7.86,9489.0,1989.0,809.0,3505.0,1644.0,243.0,0.0,6125.0,982.0,0.0,0.1423076923076923,0.03684615384615385,0.9721153846153846,1887.0,0.9414655942735966,48.44961240271753,4.770739064854314,0.8712241653413507,17,0.21,0.74,0.023,0.034,0.19
23200974,2023-04-19,2830C20MMNC,126.65,8.87,10287.0,1419.0,1004.0,3152.0,1593.0,304.0,226.0,6526.0,1223.0,0.0,0.1423076923076923,0.03684615384615385,0.9721153846153846,2123.0,0.9345484061324193,51.52783260914703,7.249471458768675,0.7503532736689824,17,0.2,0.74,0.023,0.032,0.19
23200971,2023-04-19,1786500D,120.04,10.2,10296.0,1119.0,985.0,2626.0,1600.0,304.0,179.0,6138.0,1023.0,224.0,0.1423076923076923,0.03684615384615385,0.9721153846153846,2083.0,0.9216830466759699,51.13295568101355,9.20107238605076,0.7681228996635775,2,0.19,0.76,0.014,0.034,0.25
23201002,2023-04-19,2062BK1,126.36,8.14,8886.0,1002.0,800.0,2069.0,1657.0,256.0,0.0,6419.0,1002.0,0.0,0.1423076923076923,0.03684615384615385,0.9721153846153846,1913.0,0.9394795538963608,50.799303576679335,8.868263473045042,0.8661787767899288,6,0.21,0.74,0.022,0.025,0.24
23201006,2023-04-19,2062BK1,119.68,8.15,12378.0,1992.0,902.0,5325.0,1708.0,257.0,0.0,6356.0,2445.0,279.0,0.1423076923076923,0.03684615384615385,0.9721153846153846,1965.0,0.9362434483224888,53.10828876960972,6.213855421683627,0.8692111959283109,6,0.19,0.81,0.018,0.023,0.21
23200980,2023-04-19,1786500D,128.97,8.88,11382.0,1113.0,990.0,3771.0,1593.0,337.0,223.0,6677.0,1125.0,0.0,0.1423076923076923,0.03684615384615385,0.9721153846153846,2153.0,0.9355821545089912,51.77172985925586,10.226415094330434,0.7398978169991919,2,0.18,0.76,0.022,0.032,0.227
23201011,2023-04-19,2830C20MMNC,122.66,8.49,15963.0,2058.0,897.0,3093.0,1748.0,273.0,0.0,6284.0,1003.0,0.0,0.1423076923076923,0.03684615384615385,0.9721153846153846,2021.0,0.9352649637747978,51.23104516508046,7.75655976676008,0.8649183572484588,17,0.21,0.7,0.018,0.025,0.2
23201016,2023-04-19,2062BK1,122.84,8.0,13695.0,2061.0,891.0,4930.0,1758.0,277.0,0.0,6573.0,1037.0,0.0,0.1423076923076923,0.03684615384615385,0.9721153846153846,2035.0,0.9388566187638425,53.50862911060315,6.644832605528071,0.8638820638816394,6,0.22,0.74,0.017,0.018,0.19
23100928,2023-04-19,R19,134.4,0.0,10245.0,1986.0,995.0,3191.0,1326.0,298.0,0.0,5998.0,1001.0,0.0,0.1423076923076923,0.03684615384615385,0.9721153846153846,1624.0,0.9999999999925596,44.62797619014414,5.158610271900725,0.8165024630536845,64,0.52,0.74,0.015,0.025,0.2
23201015,2023-04-19,2062BK1,122.07,8.0,14427.0,2067.0,910.0,3157.0,1741.0,280.0,0.0,6314.0,1062.0,0.0,0.1423076923076923,0.03684615384615385,0.9721153846153846,2021.0,0.9384946567160876,51.724420414092535,6.979680696658452,0.8614547253830472,6,0.2,0.77,0.014,0.026,0.25
23200983,2023-04-19,1786500D,134.52,0.0,11286.0,1557.0,806.0,5144.0,1650.0,300.0,176.0,6203.0,994.0,250.0,0.1423076923076923,0.03684615384615385,0.9721153846153846,2126.0,0.9999999999925663,46.11210228927957,7.248554913290143,0.7761053621821373,2,0.2,0.72,0.016,0.028,0.243
23301044,2023-04-20,1786500D,128.69,7.53,8643.0,2589.0,696.0,2961.0,1738.0,264.0,0.0,6610.0,1534.0,0.0,0.12937037037037036,0.04014814814814815,0.9277407407407408,2002.0,0.9447217735945918,51.36374232612197,3.3383545770554894,0.8681318681314345,2,0.23,0.71,0.019,0.027,0.2
23301046,2023-04-20,C20MMNACU,125.76,8.15,14265.0,2052.0,878.0,2294.0,1765.0,275.0,0.0,5977.0,1097.0,0.0,0.12937037037037036,0.04014814814814815,0.9277407407407408,2040.0,0.9391382271604874,47.52703562303175,6.951754385961524,0.8651960784309485,39,0.2,0.78,0.024,0.028,0.22
23301041,2023-04-20,1786500D,126.41,0.0,9969.0,2619.0,779.0,5968.0,1751.0,277.0,0.0,1122.0,2813.0,0.0,0.12937037037037036,0.04014814814814815,0.9277407407407408,2028.0,0.9999999999920892,8.875880072708837,3.806414662083312,0.8634122287964184,2,0.19,0.73,0.02,0.025,0.201
23301048,2023-04-20,C20MMNACU,124.49,8.8,6504.0,1464.0,812.0,2989.0,1729.0,207.0,0.0,6604.0,1129.0,0.0,0.12937037037037036,0.04014814814814815,0.9277407407407408,1936.0,0.9339785430194766,53.04843762508597,4.442622950816638,0.8930785123962329,39,0.2,0.78,0.029,0.026,0.21
23201026,2023-04-20,2830C20MMNAK,108.56,0.0,5514.0,615.0,745.0,537.0,1637.0,277.0,135.0,2412.0,394.0,0.0,0.12937037037037036,0.04014814814814815,0.9277407407407408,2049.0,0.9999999999907885,22.21812822381892,8.965853658522008,0.7989263055144954,16,0.23,0.78,0.018,0.022,0.18
23101027,2023-04-20,1786500D,127.22,9.0,10287.0,948.0,795.0,3021.0,1733.0,338.0,0.0,5994.0,1061.0,0.0,0.12937037037037036,0.04014814814814815,0.9277407407407408,2071.0,0.9339304066881962,47.11523345348911,10.851265822773364,0.8367938194105086,2,0.2,0.75,0.019,0.025,0.17
23301037,2023-04-20,R19,124.5,0.0,11004.0,1656.0,890.0,4327.0,1231.0,343.0,0.0,1693.0,1262.0,0.0,0.12937037037037036,0.04014814814814815,0.9277407407407408,1574.0,0.9999999999919679,13.598393574187964,6.644927536227871,0.7820838627695158,64,0.49,0.74,0.02,0.028,0.23
23301032,2023-04-20,R19,121.78,0.0,10173.0,1107.0,920.0,4030.0,1109.0,254.0,0.0,6166.0,976.0,0.0,0.12937037037037036,0.04014814814814815,0.9277407407407408,1363.0,0.9999999999917885,50.63228773155992,9.18970189701067,0.8136463683046121,64,0.52,0.77,0.014,0.019,0.22
23301029,2023-04-20,2062BK1,124.2,7.48,9003.0,1338.0,989.0,2533.0,1757.0,322.0,224.0,6553.0,1037.0,0.0,0.12937037037037036,0.04014814814814815,0.9277407407407408,2303.0,0.943195625752254,52.76167471777164,6.728699551564478,0.7629179331303678,6,0.22,0.81,0.023,0.026,0.21
23301005,2023-04-20,R19,129.93,0.0,11871.0,1203.0,986.0,4557.0,1239.0,258.0,0.0,6293.0,1268.0,0.0,0.12937037037037036,0.04014814814814815,0.9277407407407408,1497.0,0.9999999999923036,48.4337720307209,9.867830423931947,0.8276553106206896,64,0.52,0.76,0.015,0.021,0.22
23201031,2023-04-20,2062BK1,124.51,0.0,8928.0,1902.0,745.0,3803.0,1667.0,273.0,0.0,6321.0,997.0,0.0,0.12937037037037036,0.04014814814814815,0.9277407407407408,1940.0,0.9999999999919685,50.7670066657235,4.694006309145797,0.859278350515021,6,0.22,0.8,0.017,0.025,0.24
23201035,2023-04-20,1786500D,134.5,0.0,9672.0,1995.0,751.0,5075.0,1654.0,280.0,0.0,6552.0,1088.0,315.0,0.12937037037037036,0.04014814814814815,0.9277407407407408,1934.0,0.9999999999925652,48.713754646477966,4.84812030074945,0.8552223371246871,2,0.17,0.71,0.022,0.03,0.22
23201042,2023-04-20,2830C20MMNC,0.0,10.22,9948.0,2007.0,850.0,3328.0,1698.0,300.0,0.0,6392.0,998.0,0.0,0.12937037037037036,0.04014814814814815,0.9277407407407408,1998.0,0.0,6392000000000.0,4.956651718981088,0.8498498498494245,17,0.2,0.74,0.023,0.03,0.22
23201043,2023-04-20,C20MMNACU,127.0,7.43,8907.0,1497.0,847.0,3410.0,1667.0,253.0,0.0,6001.0,1098.0,0.0,0.12937037037037036,0.04014814814814815,0.9277407407407408,1920.0,0.9447295990408039,47.251968503564946,5.949899799595224,0.8682291666662144,39,0.18,0.73,0.029,0.03,0.19
23201064,2023-04-20,1786500D,132.87,0.0,11205.0,0.0,803.0,4130.0,1617.0,290.0,223.0,6493.0,1214.0,262.0,0.12937037037037036,0.04014814814814815,0.9277407407407408,2130.0,0.9999999999924739,48.867313915489824,11205000000000.0,0.7591549295771084,2,0.21,0.75,0.028,0.031,0.19
23201067,2023-04-20,2062BK1,115.8,8.15,10128.0,1968.0,800.0,2875.0,1610.0,348.0,176.0,5800.0,982.0,0.0,0.12937037037037036,0.04014814814814815,0.9277407407407408,2134.0,0.9342476805087999,50.086355785405125,5.1463414634120195,0.7544517338328236,6,0.2,0.75,0.024,0.024,0.18
23301053,2023-04-20,SAILTOWER6VA,135.07,0.0,9993.0,2286.0,782.0,6629.0,2017.0,0.0,647.0,6210.0,1008.0,0.0,0.12937037037037036,0.04014814814814815,0.9277407407407408,2664.0,0.9999999999925965,45.976160509025135,4.371391076113573,0.7571321321318479,68,0.2,1.25,0.018,0.015,0.25
23101030,2023-04-20,1786500D,125.05,8.14,9771.0,1020.0,805.0,2846.0,1740.0,325.0,0.0,5817.0,956.0,182.0,0.12937037037037036,0.04014814814814815,0.9277407407407408,2065.0,0.9388843006161207,46.517393042410895,9.579411764696491,0.8426150121061294,2,0.2,0.74,0.03,0.032,0.187
23301055,2023-04-20,1786500D,131.12,7.29,9972.0,2031.0,792.0,5280.0,1756.0,237.0,0.0,6198.0,1012.0,0.0,0.12937037037037036,0.04014814814814815,0.9277407407407408,1993.0,0.9473303951958145,47.26967663173223,4.909896602656372,0.8810837932760256,2,0.21,0.67,0.02,0.03,0.18
23301059,2023-04-20,2062BK1,128.39,7.48,9969.0,2040.0,809.0,4074.0,1542.0,220.0,0.0,6664.0,1069.0,0.0,0.12937037037037036,0.04014814814814815,0.9277407407407408,1762.0,0.9449473761614416,51.90435392124073,4.8867647058799575,0.8751418842219778,6,0.16,0.7,0.023,0.02,0.19
23101025,2023-04-20,C20MMNACU,128.05,7.53,10215.0,981.0,804.0,3131.0,1736.0,284.0,0.0,5986.0,978.0,0.0,0.12937037037037036,0.04014814814814815,0.9277407407407408,2020.0,0.9444608349244398,46.74736431045102,10.412844036686634,0.859405940593634,39,0.22,0.74,0.03,0.031,0.16
23101033,2023-04-20,2830C20MMNC,128.28,0.0,9840.0,993.0,779.0,3197.0,1721.0,297.0,0.0,6097.0,1053.0,0.0,0.12937037037037036,0.04014814814814815,0.9277407407407408,2018.0,0.9999999999922047,47.528843155226625,9.909365558902408,0.8528245787904595,17,0.2,0.77,0.028,0.033,0.2
23101020,2023-04-20,2830C20MMNC,114.34,7.88,11475.0,981.0,809.0,3489.0,1707.0,271.0,0.0,6276.0,1026.0,0.0,0.12937037037037036,0.04014814814814815,0.9277407407407408,1978.0,0.9355261004668997,54.88892775883427,11.697247706410094,0.862992922143143,17,0.22,0.75,0.02,0.016,0.16
23101039,2023-04-20,1786500D,113.74,8.66,10440.0,990.0,789.0,3150.0,1742.0,308.0,0.0,5603.0,987.0,0.0,0.12937037037037036,0.04014814814814815,0.9277407407407408,2050.0,0.92924836600548,49.26147353570194,10.545454545443894,0.8497560975605611,2,0.2,0.78,0.021,0.028,0.24
23101040,2023-04-20,2062BK1,121.26,9.29,11103.0,1005.0,784.0,3925.0,1814.0,288.0,0.0,6115.0,1012.0,395.0,0.12937037037037036,0.04014814814814815,0.9277407407407408,2102.0,0.9288395250790591,50.42883061149242,11.047761194018857,0.8629876308273725,6,0.2,0.8,0.035,0.029,0.21
23301057,2023-04-20,EXPORTDSP14,126.3,7.28,9456.0,1488.0,835.0,4570.0,1831.0,281.0,0.0,6393.0,1101.0,0.0,0.12937037037037036,0.04014814814814815,0.9277407407407408,2112.0,0.9455008234694904,50.61757719674887,6.354838709673149,0.8669507575753471,55,0.19,0.72,0.024,0.032,0.18
23101045,2023-04-20,1786500D,121.21,7.88,9885.0,990.0,816.0,3170.0,1795.0,277.0,0.0,5779.0,963.0,0.0,0.12937037037037036,0.04014814814814815,0.9277407407407408,2072.0,0.9389573165935474,47.67758435733291,9.9848484848384,0.8663127413123232,2,0.2,0.77,0.04,0.03,0.224
23101050,2023-04-20,SAILTOWER6VA,121.09,7.29,10011.0,1476.0,1760.0,3782.0,3610.0,20.0,1950.0,5958.0,982.0,0.0,0.12937037037037036,0.04014814814814815,0.9277407407407408,5580.0,0.9432154541132326,49.203072094729514,6.782520325198657,0.6469534050178052,68,0.19,1.3,0.019,0.021,0.22
23101052,2023-04-20,1786500D,122.91,7.88,9351.0,2004.0,820.0,3510.0,1686.0,309.0,0.0,6067.0,1148.0,314.0,0.12937037037037036,0.04014814814814815,0.9277407407407408,1995.0,0.939750745462652,49.361321291600674,4.66616766466833,0.8451127819544636,2,0.2,0.76,0.017,0.022,0.23
23301049,2023-04-20,1786500D,124.79,8.14,9924.0,1524.0,759.0,4203.0,1775.0,298.0,0.0,6265.0,1003.0,0.0,0.12937037037037036,0.04014814814814815,0.9277407407407408,2073.0,0.9387647634022511,50.204343296336205,6.511811023617774,0.8562469850454143,2,0.21,0.75,0.024,0.031,0.216
23101056,2023-04-20,SAILTOWER6VA,125.42,7.43,9618.0,1986.0,804.0,3734.0,1844.0,0.0,792.0,5704.0,980.0,0.0,0.12937037037037036,0.04014814814814815,0.9277407407407408,2636.0,0.944072261942461,45.47918992149992,4.8429003021123656,0.6995447647948788,68,0.19,1.26,0.02,0.022,0.24
23101058,2023-04-20,1786500D,127.78,9.49,9306.0,2577.0,797.0,3610.0,1743.0,350.0,0.0,6035.0,1180.0,0.0,0.12937037037037036,0.04014814814814815,0.9277407407407408,2093.0,0.9308661761424137,47.22961339765824,3.6111757857960374,0.8327759197320436,2,0.2,0.71,0.02,0.021,0.2
23301061,2023-04-20,EXPORTDSP14,123.08,8.88,8985.0,1965.0,773.0,2915.0,1633.0,220.0,0.0,6669.0,1130.0,0.0,0.12937037037037036,0.04014814814814815,0.9277407407407408,1853.0,0.9327068808659237,54.18427039279993,4.572519083967139,0.8812736103611002,55,0.2,0.71,0.02,0.028,0.2
23200996,2023-04-20,R19,125.19,0.0,10488.0,1545.0,899.0,3057.0,1185.0,257.0,0.0,6197.0,1252.0,0.0,0.12937037037037036,0.04014814814814815,0.9277407407407408,1442.0,0.9999999999920122,49.50075884615784,6.788349514558713,0.8217753120660043,64,0.52,0.76,0.015,0.02,0.22
23301071,2023-04-20,2062BK1,129.4,9.0,10995.0,2073.0,768.0,3459.0,1647.0,275.0,44.0,6799.0,1127.0,0.0,0.12937037037037036,0.04014814814814815,0.9277407407407408,1966.0,0.9349710982591405,52.54250386358159,5.303907380605256,0.8377416073240906,6,0.21,0.76,0.04,0.028,0.22
23301065,2023-04-20,EXPORTDSP14,124.8,9.0,9993.0,1983.0,818.0,3037.0,1712.0,185.0,0.0,6400.0,1098.0,0.0,0.12937037037037036,0.04014814814814815,0.9277407407407408,1897.0,0.9327354260019974,51.28205128164037,5.039334341903661,0.9024775962040578,55,0.2,0.72,0.018,0.026,0.23
23301062,2023-04-20,2062BK1,130.06,7.28,10083.0,999.0,788.0,2640.0,1713.0,227.0,0.0,6672.0,1296.0,0.0,0.12937037037037036,0.04014814814814815,0.9277407407407408,1940.0,0.9469928644171619,51.2994002764009,10.09309309308299,0.8829896907211944,6,0.2,0.7,0.021,0.025,0.2
23101054,2023-04-20,EXPORTDSP14,127.02,6.81,9165.0,1995.0,897.0,3750.0,1671.0,229.0,0.0,6084.0,1043.0,0.0,0.12937037037037036,0.04014814814814815,0.9277407407407408,1900.0,0.9491145483004626,47.89796882343018,4.593984962403712,0.8794736842100634,55,0.19,0.75,0.021,0.026,0.22
23201074,2023-04-21,1786500D,104.07,0.0,8445.0,1401.0,751.0,2712.0,1657.0,283.0,152.0,5136.0,820.0,0.0,0.13442857142857143,0.044642857142857144,0.8788928571428573,2092.0,0.999999999990391,49.35139809696021,6.02783725909634,0.7920650095598508,2,0.22,0.8,0.019,0.028,0.23
23201125,2023-04-21,1786500D,127.2,0.0,9765.0,1653.0,797.0,3664.0,1640.0,283.0,142.0,5898.0,934.0,307.0,0.13442857142857143,0.044642857142857144,0.8788928571428573,2065.0,0.9999999999921383,46.367924527937355,5.907441016330365,0.7941888619850875,2,0.21,0.71,0.014,0.033,0.234
23201082,2023-04-21,2062BK1,126.18,7.53,15069.0,2283.0,743.0,6017.0,1664.0,280.0,155.0,6492.0,1099.0,319.0,0.13442857142857143,0.044642857142857144,0.8788928571428573,2099.0,0.9436840924318026,51.45030908185568,6.6005256241758214,0.7927584564074356,6,0.21,0.77,0.028,0.022,0.2
23201086,2023-04-21,2062BK1,129.86,8.15,11097.0,2493.0,762.0,4822.0,1657.0,277.0,155.0,6098.0,952.0,360.0,0.13442857142857143,0.044642857142857144,0.8788928571428573,2089.0,0.9409463082317155,46.95826274413246,4.451263537904352,0.7932024892289166,6,0.22,0.77,0.015,0.02,0.23
23201094,2023-04-21,2062BK1,129.72,0.0,10947.0,1011.0,740.0,5553.0,1505.0,253.0,0.0,5996.0,945.0,0.0,0.13442857142857143,0.044642857142857144,0.8788928571428573,1758.0,0.9999999999922912,46.222633363812655,10.827893175063474,0.8560864618880227,6,0.2,0.8,0.025,0.03,0.23
23201092,2023-04-21,1786500D,126.11,8.14,9936.0,993.0,910.0,3116.0,1698.0,253.0,0.0,5990.0,958.0,0.0,0.13442857142857143,0.044642857142857144,0.8788928571428573,1951.0,0.9393668528794089,47.498215842934755,10.00604229606243,0.8703229113270783,2,0.22,0.69,0.023,0.029,0.215
23201103,2023-04-21,EXPORTDSP14,128.2,8.14,9963.0,990.0,817.0,4129.0,1654.0,246.0,0.0,6405.0,1018.0,0.0,0.13442857142857143,0.044642857142857144,0.8788928571428573,1900.0,0.9402963180215618,49.96099843954789,10.063636363626198,0.8705263157890155,55,0.2,0.72,0.018,0.025,0.24
23201109,2023-04-21,C20MMNATLT,121.32,0.0,11271.0,2694.0,808.0,3755.0,1657.0,253.0,0.0,6001.0,1112.0,0.0,0.13442857142857143,0.044642857142857144,0.8788928571428573,1910.0,0.9999999999917573,49.46422683770636,4.183741648105351,0.8675392670152526,41,0.2,0.71,0.02,0.031,0.2
23201117,2023-04-21,EXPORTDSP14,128.32,7.53,9150.0,1014.0,921.0,3417.0,1613.0,297.0,172.0,6648.0,1057.0,0.0,0.13442857142857143,0.044642857142857144,0.8788928571428573,2082.0,0.9445712182484758,51.80798004947158,9.023668639044356,0.7747358309314243,55,0.22,0.78,0.019,0.028,0.2
23201089,2023-04-21,EXPORTDSP14,124.47,7.53,9909.0,1986.0,795.0,4038.0,1681.0,253.0,0.0,6240.0,1295.0,0.0,0.13442857142857143,0.044642857142857144,0.8788928571428573,1934.0,0.942954545447402,50.132562062744974,4.9894259818706,0.869183040330471,55,0.2,0.68,0.017,0.026,0.19
23201111,2023-04-21,1786500D,127.33,0.0,9240.0,957.0,894.0,2247.0,1620.0,300.0,176.0,5093.0,814.0,255.0,0.13442857142857143,0.044642857142857144,0.8788928571428573,2096.0,0.9999999999921464,39.99842927793922,9.655172413783015,0.7729007633584098,2,0.22,0.75,0.016,0.026,0.185
23201069,2023-04-21,2062BK1,125.66,9.36,9909.0,2547.0,806.0,3502.0,1610.0,297.0,229.0,6441.0,1076.0,0.0,0.13442857142857143,0.044642857142857144,0.8788928571428573,2136.0,0.9306769367432184,51.25736113280871,3.8904593639560696,0.7537453183517071,6,0.19,0.75,0.019,0.028,0.22
23301075,2023-04-21,2062BK1,123.67,8.31,11505.0,1506.0,749.0,3588.0,1734.0,346.0,224.0,6599.0,1104.0,288.0,0.13442857142857143,0.044642857142857144,0.8788928571428573,2304.0,0.9370359145254052,53.359747715263524,7.639442231070625,0.75260416666634,6,0.19,0.79,0.033,0.028,0.21
23101077,2023-04-21,2062BK1,118.6,7.68,9858.0,1953.0,744.0,3283.0,1783.0,267.0,0.0,6296.0,2424.0,0.0,0.13442857142857143,0.044642857142857144,0.8788928571428573,2050.0,0.9391827684436237,53.08600337223368,5.047619047616463,0.8697560975605514,6,0.19,0.74,0.018,0.025,0.21
23101081,2023-04-21,1786500D,117.0,7.43,10311.0,792.0,759.0,0.0,1678.0,314.0,0.0,4877.0,796.0,0.0,0.13442857142857143,0.044642857142857144,0.8788928571428573,1992.0,0.9402877119590107,41.68376068340441,13.018939393922956,0.8423694779112237,2,0.19,0.69,0.018,0.024,0.21
23101085,2023-04-21,EXPORTDSP14,120.29,8.07,11214.0,1980.0,727.0,3492.0,1617.0,237.0,284.0,6198.0,1182.0,0.0,0.13442857142857143,0.044642857142857144,0.8788928571428573,2138.0,0.9371299470166943,51.52548008935467,5.663636363633503,0.7563143124411804,55,0.19,0.77,0.022,0.024,0.19
23201072,2023-04-21,EXPORTDSP14,126.57,9.0,10593.0,1980.0,745.0,3553.0,1657.0,280.0,152.0,6198.0,973.0,0.0,0.13442857142857143,0.044642857142857144,0.8788928571428573,2089.0,0.9336136313274795,48.96894998776196,5.349999999997298,0.7932024892289166,55,0.2,0.73,0.021,0.031,0.24
23101091,2023-04-21,2062BK1,121.69,7.43,10218.0,2445.0,690.0,2466.0,1712.0,244.0,0.0,6145.0,1015.0,0.0,0.13442857142857143,0.044642857142857144,0.8788928571428573,1956.0,0.9424566294846465,50.497164926859256,4.1791411042927695,0.875255623721434,6,0.19,0.7,0.03,0.025,0.2
23101095,2023-04-21,1786500D,130.26,9.0,9897.0,1707.0,997.0,4137.0,1692.0,298.0,68.0,6159.0,1089.0,0.0,0.13442857142857143,0.044642857142857144,0.8788928571428573,2058.0,0.9353726841811334,47.28235835983969,5.797891036903458,0.8221574344019329,2,0.2,0.75,0.017,0.022,0.23
23101073,2023-04-21,1786500D,123.26,0.0,8970.0,0.0,811.0,6371.0,0.0,623.0,1420.0,5900.0,1042.0,0.0,0.13442857142857143,0.044642857142857144,0.8788928571428573,2043.0,0.999999999991887,47.866298880027045,8970000000000.0,0.0,2,0.19,0.82,0.019,0.028,0.24
23101098,2023-04-21,EXPORTDSP14,135.24,0.0,12285.0,1443.0,817.0,3756.0,1712.0,264.0,0.0,6079.0,1235.0,0.0,0.13442857142857143,0.044642857142857144,0.8788928571428573,1976.0,0.9999999999926058,44.94971901770963,8.513513513507613,0.8663967611331648,55,0.19,0.72,0.022,0.025,0.2
23101105,2023-04-21,1786500D,125.7,0.0,9957.0,3393.0,817.0,3534.0,1631.0,301.0,0.0,6279.0,1050.0,0.0,0.13442857142857143,0.044642857142857144,0.8788928571428573,1932.0,0.9999999999920445,49.95226730270523,2.9345711759496216,0.8442028985502877,2,0.2,0.73,0.028,0.028,0.22
23101108,2023-04-21,1786500D,136.8,0.0,5877.0,219.0,799.0,978.0,1601.0,261.0,0.0,3601.0,600.0,285.0,0.13442857142857143,0.044642857142857144,0.8788928571428573,1862.0,0.9999999999926902,26.32309941501226,26.83561643823363,0.8598281417825673,2,0.21,0.78,0.031,0.031,0.21
23101113,2023-04-21,1786500D,128.49,8.76,9642.0,2004.0,787.0,3390.0,1636.0,269.0,189.0,5938.0,978.0,0.0,0.13442857142857143,0.044642857142857144,0.8788928571428573,2094.0,0.9361748633811573,46.21371312906675,4.8113772455065815,0.7812798471820529,2,0.22,0.78,0.017,0.037,0.217
23101115,2023-04-21,EXPORTDSP14,123.68,8.88,9339.0,2004.0,762.0,2987.0,1620.0,253.0,240.0,6062.0,1017.0,0.0,0.13442857142857143,0.044642857142857144,0.8788928571428573,2113.0,0.9330114664986949,49.013583440742124,4.660179640716238,0.7666824420251932,55,0.22,0.75,0.018,0.033,0.19
23101118,2023-04-21,1786500D,125.56,8.12,8766.0,1983.0,815.0,3821.0,1706.0,281.0,0.0,5928.0,1093.0,0.0,0.13442857142857143,0.044642857142857144,0.8788928571428573,1987.0,0.9392579293765765,47.21248805314421,4.420574886533323,0.8585807750373132,2,0.21,0.79,0.023,0.036,0.259
23101121,2023-04-21,EXPORTDSP14,123.89,8.15,8649.0,2022.0,782.0,3560.0,1664.0,237.0,114.0,5851.0,1090.0,0.0,0.13442857142857143,0.044642857142857144,0.8788928571428573,2015.0,0.9382762799080714,47.2273791262634,4.2774480712145015,0.8258064516124934,55,0.2,0.77,0.019,0.032,0.22
23101101,2023-04-21,1786500D,131.78,9.0,2499.0,2460.0,779.0,2811.0,1634.0,237.0,203.0,7490.0,3152.0,0.0,0.13442857142857143,0.044642857142857144,0.8788928571428573,2074.0,0.9360704645479752,56.837152830043735,1.0158536585361724,0.7878495660555507,2,0.2,0.73,0.021,0.027,0.21
23101070,2023-04-21,R34,130.44,0.0,11424.0,1983.0,1015.0,4468.0,1147.0,200.0,0.0,5477.0,995.0,0.0,0.13442857142857143,0.044642857142857144,0.8788928571428573,1347.0,0.9999999999923337,41.98865378685995,5.760968229951709,0.8515219005190412,66,0.63,0.71,0.014,0.023,0.21
23101088,2023-04-21,1786500D,122.9,7.43,9747.0,3090.0,722.0,2538.0,1711.0,260.0,0.0,2284.0,386.0,0.0,0.13442857142857143,0.044642857142857144,0.8788928571428573,1971.0,0.9429908693244611,18.584214808636418,3.1543689320378143,0.8680872653470989,2,0.2,0.77,0.027,0.023,0.175
23101060,2023-04-21,R34,130.57,0.0,9636.0,1974.0,1025.0,4637.0,1127.0,257.0,0.0,5799.0,1146.0,0.0,0.13442857142857143,0.044642857142857144,0.8788928571428573,1384.0,0.9999999999923413,44.41295856594614,4.881458966562876,0.8143063583809145,66,0.62,0.77,0.026,0.02,0.22
23301078,2023-04-21,R34,130.6,0.0,11604.0,1668.0,1097.0,5020.0,1214.0,203.0,0.0,6151.0,1490.0,0.0,0.13442857142857143,0.044642857142857144,0.8788928571428573,1417.0,0.9999999999923431,47.09800918800079,6.95683453236993,0.8567395906839402,66,0.63,0.76,0.021,0.029,0.22
23101066,2023-04-21,R34,129.15,0.0,9507.0,2640.0,982.0,4488.0,1171.0,254.0,0.0,6296.0,1099.0,0.0,0.13442857142857143,0.044642857142857144,0.8788928571428573,1425.0,0.9999999999922572,48.749516066211775,3.601136363635,0.8217543859643356,66,0.6,0.79,0.014,0.028,0.22
23301084,2023-04-21,R34,127.2,0.0,11790.0,2022.0,990.0,5596.0,1259.0,221.0,0.0,6500.0,1307.0,0.0,0.13442857142857143,0.044642857142857144,0.8788928571428573,1480.0,0.9999999999921383,51.10062893041587,5.830860534121745,0.8506756756751009,66,0.62,0.73,0.016,0.022,0.22
23301087,2023-04-21,R34,126.2,0.0,11946.0,1518.0,1003.0,5608.0,1224.0,190.0,0.0,6201.0,974.0,0.0,0.13442857142857143,0.044642857142857144,0.8788928571428573,1414.0,0.999999999992076,49.13629160024456,7.86956521738612,0.8656294200842535,66,0.63,0.76,0.015,0.024,0.2
23301093,2023-04-21,EXPORTDSP14,129.56,7.49,10944.0,2034.0,785.0,3387.0,1746.0,308.0,0.0,6845.0,1181.0,0.0,0.13442857142857143,0.044642857142857144,0.8788928571428573,2054.0,0.9453484129810628,52.832664402185614,5.380530973448682,0.8500486854913096,55,0.21,0.7,0.02,0.025,0.23
23301096,2023-04-21,1786500D,131.86,9.0,10488.0,2007.0,862.0,3453.0,1729.0,281.0,0.0,6799.0,1110.0,0.0,0.13442857142857143,0.044642857142857144,0.8788928571428573,2010.0,0.9361067726754502,51.56226300582768,5.225710014945079,0.8601990049746964,2,0.25,0.72,0.02,0.026,0.26
23301099,2023-04-21,2062BK1,126.5,7.68,10458.0,1929.0,801.0,3684.0,1760.0,207.0,0.0,6487.0,998.0,0.0,0.13442857142857143,0.044642857142857144,0.8788928571428573,1967.0,0.9427634520722704,51.28063241066181,5.421461897353333,0.894763599389479,6,0.19,0.72,0.018,0.027,0.21
23301080,2023-04-21,R34,126.4,0.0,10944.0,2013.0,975.0,5991.0,1210.0,241.0,0.0,6030.0,1010.0,0.0,0.13442857142857143,0.044642857142857144,0.8788928571428573,1451.0,0.9999999999920886,47.70569620215422,5.43666169895408,0.8339076498960483,66,0.62,0.75,0.019,0.021,0.2
23301107,2023-04-21,EXPORTDSP14,129.7,8.14,17424.0,1962.0,781.0,3873.0,1770.0,267.0,0.0,6446.0,995.0,0.0,0.13442857142857143,0.044642857142857144,0.8788928571428573,2037.0,0.940946024369262,49.699306090596004,8.880733944949602,0.8689248895430197,55,0.2,0.74,0.016,0.027,0.23
23301110,2023-04-21,EXPORTDSP14,135.5,0.0,5391.0,1524.0,811.0,4755.0,1786.0,247.0,0.0,6198.0,975.0,0.0,0.13442857142857143,0.044642857142857144,0.8788928571428573,2033.0,0.99999999999262,45.7416974166366,3.5374015748008283,0.8785046728967641,55,0.22,0.71,0.02,0.027,0.21
23301112,2023-04-21,EXPORTDSP14,127.2,8.15,9975.0,2040.0,663.0,3515.0,1739.0,231.0,0.0,522.0,1030.0,0.0,0.13442857142857143,0.044642857142857144,0.8788928571428573,1970.0,0.9397857406653878,4.103773584873398,4.889705882350544,0.8827411167508209,55,0.2,0.73,0.016,0.032,0.2
23301114,2023-04-21,EXPORTDSP14,127.33,7.88,9444.0,1353.0,674.0,2436.0,1715.0,207.0,0.0,6704.0,1061.0,0.0,0.13442857142857143,0.044642857142857144,0.8788928571428573,1922.0,0.9417202869540587,52.65059294704586,6.980044345892845,0.8922996878247178,55,0.19,0.7,0.02,0.034,0.2
23301116,2023-04-21,1786500D,122.68,7.48,8718.0,1701.0,724.0,3159.0,1807.0,329.0,0.0,6334.0,1004.0,0.0,0.13442857142857143,0.044642857142857144,0.8788928571428573,2136.0,0.9425322679706322,51.63025758027689,5.125220458550779,0.8459737827711395,2,0.2,0.77,0.026,0.035,0.215
23301119,2023-04-21,1786500D,123.22,4.69,9096.0,2280.0,732.0,3408.0,1743.0,282.0,0.0,6478.0,1027.0,0.0,0.13442857142857143,0.044642857142857144,0.8788928571428573,2025.0,0.963333593925703,52.57263431218493,3.9894736842087766,0.8607407407403157,2,0.24,0.74,0.018,0.035,0.219
23301126,2023-04-21,C20MMNATLT,118.56,7.48,8589.0,1575.0,804.0,2646.0,1693.0,339.0,0.0,5806.0,924.0,0.0,0.13442857142857143,0.044642857142857144,0.8788928571428573,2032.0,0.9406537607034222,48.97098515478263,5.453333333329871,0.8331692913381726,41,0.21,0.73,0.019,0.042,0.2
23301102,2023-04-21,EXPORTDSP14,127.81,9.0,12507.0,2049.0,809.0,5878.0,1718.0,291.0,0.0,6389.0,1136.0,0.0,0.13442857142857143,0.044642857142857144,0.8788928571428573,2009.0,0.934215335129492,49.98826382873023,6.1039531478740345,0.855151816823865,55,0.2,0.72,0.018,0.028,0.22
23101169,2023-04-22,2062BK1,127.85,7.68,11127.0,1767.0,1126.0,3913.0,1767.0,356.0,271.0,6411.0,1063.0,0.0,0.14176,0.047400000000000005,1.00064,2394.0,0.9433335792743797,50.14470082088272,6.297113752118677,0.7380952380949298,6,0.19,0.8,0.019,0.03,0.18
