Repository: SiddharthKumar268/FerroMind

# FerroMind
*Ferro-Alloy Optimisation using Machine Learning*
**SAIL Durgapur Steel Plant | Steel Melting Shop**
Intern: Siddharth Kumar | FY 2023-24 to FY 2025-26

---

## Quick Start

```bash

# 2. Place raw Excel files in data/raw/

## Dataset

| | |
|---|---|
| Total heats after cleaning | 47,421 |
| Training set | 37,936 heats (Apr 2023 – Jun 2025) |
| Test set | 9,485 heats (Jun 2025 – Dec 2025) |
| Input features | 21 (16 raw + 5 engineered) |
| Target variables | Mn, Si, C, S, P |
| BOF grades | 76 distinct grades |
| Split method | Chronological 80/20 — no shuffle, no leakage |

---

File: data/processed/sms_train_slag.csv (part 6 of 74)
Heat_Number,Date,BOF Grade Code,Hot Metal Addn. Weight,Scrap Addn. Weight,Lime Into Converter,Dolomite Into Converter,Lime Into Ladle,Iron Ore Into Converter,SIMN Into Ladle,FESI Into Ladle,FEMN Into Ladle,Measered O2 Mainblow II,Duration of Mainblow I/II,Measered O2 2nd Blow,HM_P,HM_S,HM_Si,Total_FA_Ladle,HM_Ratio,O2_per_ton_HM,Lime_Dolo_Ratio,SiMn_FA_Fraction,Grade_Encoded,C,Mn,P,S,Si,FeO,CaO,SiO2,Al2O3,MnO,MgO,P2O5,Basicity,Slag_SP_Index
23205679,2023-07-15,EXPORTDSP14,121.3,10.21,10596.0,1020.0,803.0,2351.0,1620.0,277.0,179.0,5862.0,1135.0,0.0,0.1932727272727272,0.0401818181818181,1.0066363636363638,2076.0,0.922363318371817,48.32646331369887,10.388235294107462,0.7803468208088726,55,0.21,0.8,0.026,0.02,0.2,0.857,50.973,33.189,4.889,0.762,7.752,0.08,1.5357939138294667,1.4971363115693013
23305697,2023-07-15,C20MMNC(BSP),119.3,0.0,7860.0,0.0,613.0,5032.0,1929.0,238.0,0.0,6031.0,1016.0,309.0,0.1932727272727272,0.0401818181818181,1.0066363636363638,2167.0,0.9999999999916176,50.55322715800039,7859999999999.999,0.8901707429622103,43,0.22,0.82,0.023,0.029,0.21,1.273,45.948,35.118,4.308,0.794,10.952,0.082,1.3083516045445485,1.2625851835568256
23305695,2023-07-15,SEQRFE550D,126.74,10.67,14949.0,1968.0,826.0,3934.0,1809.0,267.0,0.0,6399.0,1054.0,0.0,0.1932727272727272,0.0401818181818181,1.0066363636363638,2076.0,0.9223491739980908,50.48919046827766,7.596036585361994,0.8713872832365744,73,0.22,0.85,0.031,0.028,0.21,0.501,52.142,32.32,5.265,0.854,7.449,0.032,1.613254540391696,1.5886295777222597
23305689,2023-07-15,1786500D,123.2,10.21,11907.0,1029.0,785.0,4010.0,1680.0,257.0,0.0,6498.0,1421.0,0.0,0.1932727272727272,0.0401818181818181,1.0066363636363638,1937.0,0.923469005315018,52.74350649307838,11.571428571417329,0.8673205988637752,2,0.24,0.86,0.025,0.025,0.219,10.187,51.687,24.5675,2.511,2.0525,6.0145,1.5485,2.1037914402588678,1.4871603055631484
23105704,2023-07-15,SEQRFE550D,121.53,9.87,11082.0,573.0,827.0,3500.0,1942.0,257.0,0.0,6370.0,1013.0,0.0,0.1932727272727272,0.0401818181818181,1.0066363636363638,2199.0,0.9248858447418198,52.41504155309458,19.3403141360919,0.883128694860899,73,0.22,0.86,0.027,0.034,0.24,0.893,50.517,33.057,5.618,0.902,7.138,0.05,1.5281323734043197,1.4879384996023681
23105669,2023-07-15,EXPORTDSP14,122.0,9.48,10500.0,1407.0,815.0,2249.0,1687.0,325.0,0.0,6506.0,1330.0,0.0,0.1932727272727272,0.0401818181818181,1.0066363636363638,2012.0,0.9278977791228484,53.3278688520219,7.462686567158875,0.8384691848902394,55,0.21,0.74,0.036,0.026,0.21,25.208,48.08,16.459,0.688,0.581,5.1,2.564,2.921020656136087,1.1538830757415763
23105688,2023-07-15,2830C20MMNC,126.74,9.88,11982.0,2013.0,820.0,3265.0,1685.0,280.0,0.0,5692.0,1004.0,0.0,0.1932727272727272,0.0401818181818181,1.0066363636363638,1965.0,0.927682623328007,44.91084109164502,5.952309985093914,0.8575063613227188,17,0.21,0.76,0.02,0.023,0.22,22.449,47.775,19.032,0.773,1.246,4.808,2.469,2.510114012504597,1.1517043536955789
23105690,2023-07-15,2062BK1,125.63,10.27,11412.0,990.0,802.0,4002.0,1825.0,326.0,0.0,6220.0,1076.0,0.0,0.1932727272727272,0.0401818181818181,1.0066363636363638,2151.0,0.9244297277341836,49.51046724469067,11.527272727261083,0.848442584843864,6,0.2,0.76,0.028,0.029,0.2,18.526,50.762,18.558,0.905,0.99,6.349,2.418,2.7351689207392638,1.3688014021841715
23105692,2023-07-15,2062BK1,124.94,10.68,10671.0,1992.0,790.0,3277.0,1746.0,315.0,0.0,6281.0,1102.0,0.0,0.1932727272727272,0.0401818181818181,1.0066363636363638,2061.0,0.9212505530089864,50.27213062229652,5.356927710840684,0.8471615720519907,6,0.21,0.84,0.021,0.026,0.2,20.226,49.503,19.188,0.874,1.055,4.991,2.597,2.5797592370629006,1.2559431688443485
23105696,2023-07-15,2062BK1,123.19,10.21,11643.0,1986.0,717.0,3827.0,1747.0,307.0,0.0,6203.0,1089.0,0.0,0.1932727272727272,0.0401818181818181,1.0066363636363638,2054.0,0.9234632683588946,50.35311307695143,5.862537764347501,0.8505355404085441,6,0.2,0.83,0.035,0.024,0.22,0.819,46.315,34.957,6.072,1.0,8.986,0.043,1.3248755649636708,1.294546775861587
23105727,2023-07-16,C20MMNATLT,124.1,0.0,12477.0,1632.0,897.0,5652.0,1834.0,261.0,0.0,6312.0,1241.0,0.0,0.18825,0.0439,1.0026,2095.0,0.999999999991942,50.86220789644752,7.645220588230609,0.8754176610974341,41,0.23,0.87,0.042,0.038,0.22,20.646,48.281,20.07,0.635,0.776,5.12,3.128,2.405510437945294,1.1857700714689197
23105813,2023-07-17,C18HMNCMAALK,125.95,10.21,11781.0,1554.0,1648.0,3156.0,4276.0,12.0,1772.0,6207.0,996.0,0.0,0.2003846153846153,0.0413461538461538,0.9098461538461536,6060.0,0.9250146885948516,49.28146089679014,7.581081081076203,0.7056105610559891,31,0.2,1.33,0.038,0.02,0.25,0.589,51.446,26.705,11.454,0.615,7.243,0.151,1.9263835842132853,1.8848140685107162
23105795,2023-07-17,2062BK1,122.27,9.28,11892.0,1494.0,807.0,3284.0,1767.0,305.0,0.0,6223.0,980.0,0.0,0.2003846153846153,0.0413461538461538,0.9098461538461536,2072.0,0.9294564804186284,50.89555900833487,7.959839357424391,0.8527992277988162,6,0.21,0.75,0.04,0.04,0.2,1.334,47.736,32.69,4.406,2.225,9.706,0.158,1.4602184087363497,1.4029684055841294
23305810,2023-07-17,S.TOWER6VAN,129.14,10.67,12396.0,0.0,834.0,5058.0,1984.0,0.0,502.0,6009.0,972.0,0.0,0.2003846153846153,0.0413461538461538,0.9098461538461536,2486.0,0.9236821400406005,46.53089670089415,12396000000000.0,0.7980691874493974,67,0.19,1.31,0.023,0.016,0.26,0.349,50.59,27.32,11.97,0.592,7.298,0.099,1.8516891768236887,1.8283339356704011
23305790,2023-07-17,2830C20MMNC,120.55,10.0,7344.0,867.0,815.0,4715.0,1916.0,315.0,0.0,6300.0,1018.0,0.0,0.2003846153846153,0.0413461538461538,0.9098461538461536,2231.0,0.9234009957799816,52.26047283241592,8.470588235284348,0.8588077095469032,17,0.21,0.94,0.027,0.034,0.21,0.803,50.235,34.471,4.092,1.138,7.703,0.037,1.4572696681364588,1.424096385542169
23305857,2023-07-18,2062BK1,122.65,8.08,10140.0,2331.0,798.0,3507.0,1753.0,258.0,157.0,6096.0,1119.0,0.0,0.18408,0.03404,0.98228,2168.0,0.9381932226655076,49.702405217695045,4.350064350062484,0.808579335792985,6,0.22,0.85,0.028,0.023,0.17,22.568,48.113,18.307,0.938,1.05,4.911,2.715,2.627976840725366,1.1770476563264507
23305846,2023-07-18,S.TOWER6VAN,129.84,0.0,11757.0,1980.0,876.0,5914.0,2693.0,20.0,275.0,6011.0,973.0,0.0,0.18408,0.03404,0.98228,2988.0,0.9999999999922984,46.29544054184924,5.937878787875789,0.9012717536810906,67,0.19,1.41,0.043,0.026,0.2,9.61,48.933,25.7905,3.496,0.7829999999999999,8.084,1.634,1.897252970940038,1.3822295665437905
23305843,2023-07-18,C20MMNATLT,122.78,9.48,10032.0,984.0,911.0,4109.0,1692.0,240.0,0.0,6195.0,1033.0,0.0,0.18408,0.03404,0.98228,1932.0,0.9283230001441986,50.45610034166431,10.19512195120915,0.8757763975150746,41,0.2,0.84,0.037,0.032,0.23,18.442,51.143,19.159,0.735,0.809,5.089,3.164,2.669258872651357,1.3601138237327803
23305840,2023-07-18,2830C20MMNC,123.12,10.21,10281.0,1008.0,881.0,4069.0,1719.0,244.0,0.0,6414.0,1036.0,0.0,0.18408,0.03404,0.98228,1963.0,0.9234230855702136,52.09551656877765,10.199404761894645,0.8757004584814694,17,0.2,0.77,0.033,0.027,0.2,19.83,51.318,17.921,0.886,0.74,4.745,3.178,2.8634081017743553,1.3593452002542912
23305853,2023-07-18,2062BK1,127.85,9.49,11856.0,2439.0,801.0,5125.0,1773.0,284.0,175.0,6506.0,1097.0,336.0,0.18408,0.03404,0.98228,2232.0,0.9309014125460108,50.88775909228872,4.861008610084108,0.7943548387093216,6,0.21,0.87,0.035,0.03,0.19,22.578,48.11,18.331,0.937,1.039,4.88,2.734,2.6243726816495743,1.1759960889758005
23205934,2023-07-19,C20MMNC(BSP),123.39,9.07,9264.0,2265.0,693.0,3066.0,1731.0,270.0,0.0,5072.0,1030.0,0.0,0.1736333333333333,0.0522666666666666,0.8986999999999999,2001.0,0.9315264985585722,41.10543804164757,4.090066225163757,0.8650674662664343,43,0.22,0.79,0.022,0.034,0.23,23.519,49.632,16.747,0.767,0.815,4.284,2.786,2.963458323381896,1.2325725780415726
23105933,2023-07-19,2062BK1,124.21,10.0,10020.0,1995.0,762.0,2549.0,1736.0,288.0,0.0,6192.0,1496.0,0.0,0.1736333333333333,0.0522666666666666,0.8986999999999999,2024.0,0.9254899038750805,49.85105869052531,5.022556390974926,0.8577075098809992,6,0.21,0.79,0.03,0.032,0.2,24.496,49.088,16.327,0.809,0.843,4.272,2.74,3.0063694267515917,1.202429943170684
23305926,2023-07-19,2062BK1,125.7,11.52,9867.0,1659.0,624.0,3321.0,1748.0,247.0,0.0,6316.0,1082.0,0.0,0.1736333333333333,0.0522666666666666,0.8986999999999999,1995.0,0.9160472234301412,50.24661893357003,5.947558770339995,0.876190476190037,6,0.2,0.75,0.029,0.029,0.19,1.387,47.634,28.32,11.07,1.231,8.534,0.086,1.6819321351647187,1.603406489834388
23105985,2023-07-20,C20MMNC(BSP),119.59,10.21,9864.0,1884.0,802.0,2832.0,1691.0,277.0,0.0,5992.0,1034.0,0.0,0.1825833333333333,0.045375,0.997375,1968.0,0.9213405238757988,50.10452378919555,5.235668789806138,0.8592479674792382,43,0.21,0.76,0.035,0.04,0.2,19.693,51.363,17.675,1.5,0.873,5.011,2.411,2.9058044806517307,1.374481522117263
23205967,2023-07-20,2062BK1,123.8,9.84,9924.0,2091.0,800.0,1048.0,1718.0,277.0,0.0,6397.0,1017.0,0.0,0.1825833333333333,0.045375,0.997375,1995.0,0.9263693504869324,51.67205169586695,4.746054519366453,0.8611528822050821,6,0.22,0.82,0.041,0.031,0.2,22.178,49.721,16.033,2.884,0.734,5.139,1.98,3.1009729325183977,1.301188108447608
23105980,2023-07-20,2062BK1,126.89,10.21,9984.0,5457.0,772.0,1982.0,1655.0,291.0,0.0,5717.0,939.0,0.0,0.1825833333333333,0.045375,0.997375,1946.0,0.9255288110800474,45.05477184927847,1.8295766904889443,0.8504624871526976,6,0.2,0.81,0.031,0.042,0.22,22.213,50.413,17.447,0.477,0.846,4.473,2.71,2.889328289775332,1.2710975517510905
23205963,2023-07-20,2062BK1,124.28,9.68,11631.0,1860.0,597.0,2767.0,1725.0,260.0,0.0,280.0,64.0,0.0,0.1825833333333333,0.045375,0.997375,1985.0,0.9277396237613637,2.2529771483565098,6.253225806448251,0.8690176322413758,6,0.22,0.76,0.02,0.03,0.22,1.693,46.12,35.735,3.775,2.668,8.559,0.087,1.2905753301992389,1.2321996313019317
23205930,2023-07-20,C20MMNATLT,122.54,10.21,10941.0,1017.0,809.0,3059.0,1731.0,260.0,0.0,1968.0,1609.0,0.0,0.1825833333333333,0.045375,0.997375,1991.0,0.9230885122341012,16.06006202043365,10.758112094384702,0.8694123555997643,41,0.22,0.77,0.024,0.034,0.22,22.685,49.953,17.185,0.764,0.796,4.438,2.694,2.9066100314209242,1.2528654912091497
23205974,2023-07-20,2062BK1,121.78,9.68,11163.0,2202.0,701.0,3673.0,1660.0,246.0,0.0,5999.0,966.0,0.0,0.1825833333333333,0.045375,0.997375,1906.0,0.926365434345608,49.260962390792734,5.069482288826036,0.8709338929691128,6,0.21,0.84,0.024,0.038,0.23,0.808,48.996,25.989,13.831,0.615,7.898,0.112,1.8851866102347057,1.8283453989103664
23205976,2023-07-20,C20MMNC(BSP),131.2,0.0,12591.0,1023.0,803.0,6011.0,1829.0,297.0,0.0,6400.0,1272.0,0.0,0.1825833333333333,0.045375,0.997375,2126.0,0.999999999992378,48.78048780450626,12.30791788855102,0.8603010348067449,43,0.21,0.8,0.038,0.036,0.2,15.0705,47.13549999999999,23.486,4.1585,1.3824999999999998,5.936,1.2950000000000002,2.0068761442500103,1.2224729300395512
23205989,2023-07-20,2062BK1,124.14,9.28,10569.0,1020.0,789.0,3650.0,1721.0,287.0,0.0,6129.0,961.0,0.0,0.1825833333333333,0.045375,0.997375,2008.0,0.9304452106061278,49.37167713831664,10.361764705872195,0.8570717131469835,6,0.21,0.78,0.026,0.038,0.19,24.264,49.882,14.907,0.977,1.003,5.519,2.053,3.3459887308827474,1.273409578270193
23105964,2023-07-20,C20MMNACU,124.18,0.0,9324.0,1086.0,799.0,2074.0,1857.0,270.0,0.0,5840.0,1076.0,360.0,0.1825833333333333,0.045375,0.997375,2127.0,0.9999999999919472,47.02850700558037,8.585635359108116,0.8730606488007179,39,0.22,0.89,0.027,0.032,0.22,28.026,45.152,16.543,0.734,0.898,4.611,2.638,2.7292069632495166,1.013058110836886
23305987,2023-07-20,C20MMNACU,123.63,11.65,11064.0,1017.0,784.0,3548.0,1743.0,235.0,0.0,6401.0,1004.0,0.0,0.1825833333333333,0.045375,0.997375,1978.0,0.9138823181481824,51.77545903056074,10.879056047186944,0.881193124367603,39,0.22,0.79,0.028,0.035,0.21,19.074,51.463,18.499,1.2,0.846,4.821,2.614,2.781783783783784,1.3696439026986746
23105947,2023-07-20,JIS540RC2ALK,124.66,10.83,11052.0,1542.0,1093.0,3520.0,1925.0,0.0,954.0,6217.0,1027.0,0.0,0.1825833333333333,0.045375,0.997375,2879.0,0.9200679016833708,49.87165089002189,7.167315175092628,0.6686349426882012,62,0.22,1.4,0.023,0.023,0.27,0.579,50.466,23.975,15.56,1.199,6.363,0.08,2.1048548548548545,2.055222968845449
23305977,2023-07-20,C20MMNATLT,127.65,9.68,12063.0,0.0,829.0,4560.0,1722.0,230.0,0.0,6409.0,1034.0,0.0,0.1825833333333333,0.045375,0.997375,1952.0,0.929512852246927,50.20759890285776,12063000000000.0,0.882172131147089,41,0.23,0.8,0.022,0.037,0.21,0.575,49.302,29.588,11.308,1.091,6.531,0.094,1.666227314204603,1.6344649250762497
23205961,2023-07-20,C20MMNACU,125.61,9.47,11571.0,1665.0,660.0,2577.0,1711.0,267.0,0.0,6450.0,1411.0,0.0,0.1825833333333333,0.045375,0.997375,1978.0,0.9298933964988904,51.349414855096335,6.949549549545376,0.8650151668347498,39,0.22,0.82,0.021,0.03,0.2,21.587,50.544,17.577,0.863,0.841,4.604,2.572,2.875412447377403,1.2905400229797013
23106030,2023-07-21,2062BK1,115.02,8.88,9987.0,1983.0,782.0,3618.0,1716.0,250.0,0.0,5998.0,1049.0,0.0,0.1889090909090909,0.0382272727272727,0.9457272727272727,1966.0,0.9283292978133308,52.14745261648281,5.036308623295493,0.8728382502538795,6,0.2,0.83,0.038,0.035,0.2,1.341,51.888,31.61,5.095,1.283,7.177,0.179,1.641453924266869,1.5746540422432629
23106018,2023-07-21,SAILTOWER6VA,126.14,0.0,11973.0,1869.0,754.0,6492.0,1834.0,68.0,917.0,6002.0,1050.0,0.0,0.1889090909090909,0.0382272727272727,0.9457272727272727,2819.0,0.9999999999920722,47.58205168822275,6.406099518455641,0.650585313940883,68,0.19,1.37,0.042,0.021,0.25,11.8775,46.5945,22.811999999999998,8.0475,0.9655,6.7219999999999995,1.4149999999999998,2.042453864024898,1.3431487006529166
23106016,2023-07-21,SAILTOWER6VA,129.66,9.48,10926.0,3018.0,892.0,3865.0,1810.0,0.0,898.0,6089.0,1903.0,0.0,0.1889090909090909,0.0382272727272727,0.9457272727272727,2708.0,0.9318671841243938,46.96128335610859,3.620278330018681,0.668389955686607,68,0.2,1.31,0.028,0.021,0.22,0.815,45.507,26.223,15.409,0.529,9.563,0.053,1.7353187919463087,1.6830134250527016
23306029,2023-07-21,C20MMNC(BSP),117.09,7.98,11325.0,2628.0,796.0,2877.0,1707.0,224.0,0.0,6403.0,1115.0,0.0,0.1889090909090909,0.0382272727272727,0.9457272727272727,1931.0,0.9361957303834956,54.68443077927505,4.309360730591967,0.8839979285339803,43,0.22,0.8,0.026,0.026,0.2,1.5,53.679,28.971,5.423,1.361,7.415,0.185,1.8527888996272264,1.7615844053557363
23206019,2023-07-21,2830C20MMNAK,129.53,9.49,10680.0,1545.0,800.0,3182.0,1694.0,294.0,0.0,6406.0,1648.0,0.0,0.1889090909090909,0.0382272727272727,0.9457272727272727,1988.0,0.9317364407931829,49.455724542195206,6.912621359218827,0.8521126760559095,16,0.23,0.78,0.033,0.036,0.21,23.348,47.667,18.46,0.882,0.994,4.491,2.695,2.5820378094361085,1.1401133727187927
23206021,2023-07-21,C20MMNC(BSP),126.03,10.21,10947.0,1371.0,811.0,3909.0,1725.0,297.0,0.0,6083.0,943.0,269.0,0.1889090909090909,0.0382272727272727,0.9457272727272727,2022.0,0.9250587198992584,48.26628580458409,7.984682713342098,0.8531157270025455,43,0.23,0.8,0.033,0.033,0.19,23.478,47.929,18.073,0.922,0.999,4.55,2.594,2.6518202943454683,1.1534703504043127
23206074,2023-07-22,JIS540RC2ALK,132.54,10.82,10239.0,0.0,803.0,2007.0,1806.0,0.0,840.0,6768.0,1052.0,0.0,0.1754782608695652,0.0397826086956521,0.960304347826087,2646.0,0.9245256696364084,51.06382978684878,10239000000000.0,0.6825396825394245,62,0.2,1.4,0.028,0.022,0.23,0.782,48.85,26.121,13.893,0.613,7.891,0.106,1.8700712043488248,1.815715135295867
23306089,2023-07-22,2062BK1,124.45,10.47,10050.0,969.0,785.0,5295.0,1644.0,227.0,0.0,6206.0,987.0,0.0,0.1754782608695652,0.0397826086956521,0.960304347826087,1871.0,0.9223984583388496,49.867416632785314,10.371517027853074,0.8786745056115026,6,0.2,0.77,0.027,0.035,0.24,23.818,50.157,15.286,0.8,0.992,5.377,2.168,3.281023091515667,1.2826237054085154
23306087,2023-07-22,2062BK1,121.04,10.47,9165.0,1056.0,770.0,3206.0,1732.0,260.0,0.0,6203.0,997.0,0.0,0.1754782608695652,0.0397826086956521,0.960304347826087,1992.0,0.9203862824049852,51.24752148007892,8.678977272719054,0.8694779116461498,6,0.21,0.78,0.027,0.03,0.19,19.137,51.575,18.336,1.228,0.842,4.829,2.573,2.8126192943229538,1.3762875593744999
23306085,2023-07-22,EXPORTDSP14,124.35,8.76,10098.0,0.0,821.0,2902.0,1717.0,176.0,0.0,6201.0,982.0,0.0,0.1754782608695652,0.0397826086956521,0.960304347826087,1893.0,0.9341897678541494,49.8673100116617,10098000000000.0,0.907025884838401,55,0.21,0.83,0.026,0.032,0.23,19.639,51.476,17.936,1.187,0.861,4.912,2.522,2.8698221553214025,1.369916968277624
23306077,2023-07-22,JIS540RC2ALK,126.99,8.48,14466.0,2493.0,798.0,3816.0,1897.0,0.0,759.0,6401.0,2204.0,0.0,0.1754782608695652,0.0397826086956521,0.960304347826087,2656.0,0.9374031150739102,50.40554374320493,5.802647412753388,0.7142319277105744,62,0.22,1.42,0.036,0.026,0.22,0.562,49.27,29.639,11.3,1.096,6.533,0.084,1.6622807017543861,1.6313489172902458
23106067,2023-07-22,2062BK1,0.0,9.47,10230.0,1422.0,812.0,3194.0,1715.0,335.0,0.0,6332.0,1091.0,0.0,0.1754782608695652,0.0397826086956521,0.960304347826087,2050.0,0.0,6332000000000.0,7.19409282699916,0.8365853658532505,6,0.2,0.81,0.037,0.027,0.21,22.262,49.615,15.956,2.992,0.742,5.195,1.904,3.10929372689102,1.2981762997461996
23106076,2023-07-22,2062BK1,131.69,8.14,10284.0,1383.0,792.0,4359.0,1722.0,305.0,0.0,6380.0,1141.0,0.0,0.1754782608695652,0.0397826086956521,0.960304347826087,2027.0,0.9417864549743132,48.44711063825312,7.436008676784211,0.849531327083942,6,0.21,0.85,0.034,0.025,0.23,27.543,45.855,16.161,1.0,1.012,4.592,2.449,2.8372107412448946,1.0491934561263012
23306121,2023-07-23,EXPORTDSP14,132.66,8.68,10650.0,879.0,713.0,3952.0,1817.0,238.0,0.0,6613.0,1094.0,527.0,0.1730416666666666,0.0621249999999999,0.8154166666666667,2055.0,0.9385878024555074,49.84923865483304,12.116040955617615,0.8841849148414189,55,0.2,0.81,0.025,0.041,0.23,18.999,50.143,19.157,1.255,0.821,5.454,2.761,2.617340014615304,1.3141232277170638
23106123,2023-07-23,2062BK1,121.26,9.28,10629.0,2241.0,689.0,2168.0,1658.0,240.0,0.0,5904.0,962.0,0.0,0.1730416666666666,0.0621249999999999,0.8154166666666667,1898.0,0.9289106787120508,48.68876793626349,4.742971887548085,0.8735511064273586,6,0.19,0.77,0.027,0.031,0.19,10.690999999999999,51.095,24.125,3.5285,0.9304999999999999,6.598,1.4375,2.1178396750393764,1.467530229485596
23106125,2023-07-23,EXPORTDSP14,126.17,8.48,11199.0,1971.0,780.0,1847.0,1709.0,254.0,0.0,6405.0,1158.0,0.0,0.1730416666666666,0.0621249999999999,0.8154166666666667,1963.0,0.937021908645102,50.76484108701938,5.681887366815991,0.8706062149766324,55,0.21,0.82,0.024,0.035,0.2,2.718,49.8,29.76,5.21,2.629,7.76,0.263,1.6733308692584252,1.5332984389913482
23106128,2023-07-23,2062BK1,126.12,9.49,9981.0,3207.0,745.0,1737.0,1773.0,301.0,0.0,5990.0,1010.0,0.0,0.1730416666666666,0.0621249999999999,0.8154166666666667,2074.0,0.930019910029275,47.494449730038895,3.112254443404081,0.8548698167787585,6,0.21,0.8,0.036,0.04,0.22,1.999,46.492,32.412,6.39,2.389,8.226,0.123,1.4343627556844476,1.3510403347669417
23206122,2023-07-23,1786500D,120.63,9.49,10191.0,1488.0,660.0,2055.0,1698.0,287.0,0.0,6201.0,1141.0,220.0,0.1730416666666666,0.0621249999999999,0.8154166666666667,1985.0,0.92706732246444,51.40512310327941,6.8487903225760425,0.8554156171280325,2,0.21,0.8,0.029,0.035,0.19,1.853,46.412,33.628,6.288,1.502,8.429,0.068,1.3801183502334295,1.3080435150217011
23306223,2023-07-24,ASP1239,129.46,9.49,11088.0,996.0,1006.0,3594.0,1223.0,237.0,0.0,6409.0,1108.0,0.0,0.18916,0.03604,0.9664,1460.0,0.9317020510908118,49.50563880697122,11.13253012047075,0.8376712328761385,24,0.41,0.73,0.017,0.018,0.24,24.882,47.485,16.508,1.181,1.208,4.536,2.732,2.8763098915742926,1.1472300741707135
23106215,2023-07-24,SAILTOWER6VA,128.29,10.48,10722.0,1794.0,1584.0,2811.0,3844.0,0.0,1598.0,6377.0,1088.0,0.0,0.18916,0.03604,0.9664,5442.0,0.9244793543206424,49.70769350651098,5.9765886287592105,0.7063579566334607,68,0.17,1.34,0.028,0.02,0.2,1.197,45.912,26.436,14.428,0.879,9.365,0.103,1.736656958051216,1.6614315698053121
23306210,2023-07-24,SAILTOWER6VA,125.49,11.54,9708.0,1047.0,755.0,3003.0,1927.0,0.0,723.0,6179.0,1092.0,0.0,0.18916,0.03604,0.9664,2650.0,0.9157848646215004,49.238983185518855,9.272206303716072,0.7271698113204803,68,0.18,1.26,0.036,0.015,0.21,0.943,48.049,28.716,12.236,0.657,7.57,0.101,1.6731900964585436,1.6199932569116653
23306208,2023-07-24,2062BK1,128.01,9.5,10194.0,0.0,680.0,3055.0,1827.0,285.0,0.0,6400.0,1075.0,495.0,0.18916,0.03604,0.9664,2112.0,0.9309141153302968,49.996094054761386,10194000000000.0,0.8650568181814086,6,0.21,0.83,0.021,0.028,0.25,25.749,49.098,15.419,0.601,0.971,4.267,2.62,3.1840466926070037,1.1925963710558916
23306173,2023-07-24,2062BK1,126.25,8.5,8658.0,2214.0,849.0,3024.0,1750.0,275.0,0.0,6429.0,1053.0,0.0,0.18916,0.03604,0.9664,2025.0,0.9369202226275554,50.922772276824375,3.910569105689291,0.8641975308637708,6,0.22,0.84,0.023,0.041,0.22,2.285,46.035,31.127,6.881,5.38,6.233,0.131,1.4788936006168079,1.3777571603866758
23306191,2023-07-24,C20MMNC(BSP),126.66,8.09,11436.0,1545.0,770.0,2766.0,1763.0,275.0,109.0,6305.0,977.0,0.0,0.18916,0.03604,0.9664,2147.0,0.9399628942416328,49.778935733066646,7.401941747568024,0.8211457848156399,43,0.2,0.79,0.033,0.034,0.23,18.807,50.364,19.14,1.265,0.817,5.412,2.785,2.6312104905699805,1.3271845683566985
23106202,2023-07-24,2062BK1,128.33,9.59,10212.0,2055.0,790.0,3087.0,1709.0,305.0,0.0,6457.0,1114.0,0.0,0.18916,0.03604,0.9664,2014.0,0.930466937348242,50.31559261240306,4.969343065691013,0.8485600794434714,6,0.22,0.81,0.03,0.028,0.19,1.068,53.045,31.853,3.653,0.561,8.321,0.124,1.6652539712437997,1.6112326104124903
23106171,2023-07-24,2830C20MMNAK,126.9,9.08,8559.0,987.0,820.0,3006.0,1726.0,274.0,0.0,6208.0,1089.0,0.0,0.18916,0.03604,0.9664,2000.0,0.933225474327598,48.920409771088096,8.671732522787567,0.8629999999995686,16,0.21,0.82,0.032,0.042,0.24,23.88,48.041,17.271,0.802,0.804,5.091,2.668,2.781438165817508,1.167403771384137
23106176,2023-07-24,C20MMNC(BSP),123.61,9.49,10494.0,3468.0,805.0,2048.0,1709.0,274.0,0.0,6090.0,1005.0,0.0,0.18916,0.03604,0.9664,1983.0,0.9287002253874628,49.267858587094345,3.025951557092553,0.861825516893161,43,0.2,0.84,0.028,0.037,0.22,23.826,47.424,17.711,0.965,0.836,5.146,2.637,2.6775067750677506,1.1417015744619385
23106190,2023-07-24,C20MMNC(BSP),129.32,9.48,11337.0,3975.0,858.0,516.0,1902.0,268.0,0.0,6616.0,1098.0,0.0,0.18916,0.03604,0.9664,2170.0,0.9317002881777257,51.159913392737714,2.8520754716973955,0.8764976958521307,43,0.2,0.8,0.035,0.03,0.25,1.831,46.331,33.719,6.298,1.505,8.434,0.065,1.3739916963226573,1.303226350876206
23106236,2023-07-25,2830C20MMNC,122.15,10.21,11316.0,1998.0,792.0,3047.0,1695.0,277.0,0.0,6161.0,1048.0,0.0,0.1855,0.0331785714285714,0.8021071428571428,1972.0,0.9228618918032422,50.4379860822723,5.663663663660829,0.8595334685594018,17,0.2,0.75,0.025,0.016,0.21,23.028,48.91,17.241,0.852,1.151,4.732,2.732,2.8366778795963343,1.214551775515272
23106234,2023-07-25,2062BK1,124.41,9.48,13974.0,1350.0,787.0,4686.0,1705.0,294.0,0.0,6301.0,1050.0,0.0,0.1855,0.0331785714285714,0.8021071428571428,1999.0,0.9291956083282606,50.64705409492286,10.351111111103444,0.8529264632311891,6,0.17,0.79,0.036,0.021,0.19,28.745,48.364,13.578,0.684,0.5,4.277,2.729,3.5616761175344283,1.1427086286740384
23206259,2023-07-25,2062BK1,139.47,0.0,10113.0,0.0,910.0,2921.0,1758.0,280.0,0.0,6502.0,1997.0,0.0,0.1855,0.0331785714285714,0.8021071428571428,2038.0,0.99999999999283,46.61934466160021,10113000000000.0,0.862610402354827,6,0.2,0.76,0.018,0.02,0.19,1.8,50.251,33.52,4.423,1.614,7.01,0.063,1.4990901226097073,1.42269471419269
23106276,2023-07-25,2062BK1,125.17,9.48,11808.0,2211.0,687.0,2029.0,1722.0,369.0,88.0,6071.0,997.0,0.0,0.1855,0.0331785714285714,0.8021071428571428,2179.0,0.9295952469295984,48.50203722898057,5.340569877880895,0.7902707664062458,6,0.22,0.82,0.034,0.021,0.2,1.639,51.942,30.938,5.486,1.362,7.005,0.084,1.678851934451663,1.5943888513720919
23306280,2023-07-25,1786500D,129.06,8.14,10410.0,1485.0,633.0,1857.0,1882.0,389.0,0.0,6468.0,1138.0,0.0,0.1855,0.0331785714285714,0.8021071428571428,2271.0,0.940670553929004,50.116225011234185,7.01010101009629,0.8287098194624268,2,0.2,0.77,0.026,0.024,0.24,2.614,48.061,30.7,5.705,1.83,9.144,0.108,1.5654538940099672,1.4426234428935916
23306263,2023-07-25,2062BK1,121.54,9.48,9069.0,1983.0,876.0,1947.0,1794.0,261.0,0.0,6415.0,1559.0,0.0,0.1855,0.0331785714285714,0.8021071428571428,2055.0,0.9276446343998808,52.780977455547294,4.573373676245803,0.8729927007295022,6,0.19,0.78,0.023,0.019,0.2,4.38,53.854,30.336,2.634,2.433,4.9,0.269,1.7751920097570624,1.551228504767117
23306238,2023-07-25,S.TOWER6VAN,121.02,10.82,10503.0,1530.0,804.0,5070.0,2631.0,139.0,298.0,6405.0,994.0,0.0,0.1855,0.0331785714285714,0.8021071428571428,3068.0,0.917930825235756,52.92513634066332,6.864705882348455,0.8575619295955483,67,0.2,1.31,0.035,0.019,0.22,0.71,44.088,37.018,5.117,2.278,9.031,0.035,1.1909559955698426,1.1685440907524716
23106320,2023-07-26,2062BK1,121.32,7.52,9972.0,1488.0,819.0,4014.0,1740.0,260.0,0.0,6001.0,1050.0,0.0,0.187,0.0310689655172413,0.8943448275862069,2000.0,0.9416330332121884,49.46422683770636,6.701612903221303,0.869999999999565,6,0.22,0.82,0.026,0.022,0.21,20.839,49.114,19.395,1.062,0.93,4.596,2.591,2.5321715817694366,1.2206785137318257
23106315,2023-07-26,S.TOWER6VAN,122.94,7.47,10974.0,1494.0,792.0,3537.0,2426.0,85.0,298.0,6003.0,1000.0,0.0,0.187,0.0310689655172413,0.8943448275862069,2809.0,0.9427191166249314,48.82869692493225,7.345381526099501,0.863652545389511,67,0.19,1.35,0.034,0.018,0.19,1.143,46.295,33.849,5.837,1.889,9.182,0.04,1.367651403249631,1.322978881490584
23106311,2023-07-26,2830C20MMNC,130.5,7.53,10509.0,1503.0,785.0,4024.0,1706.0,282.0,0.0,6204.0,1044.0,0.0,0.187,0.0310689655172413,0.8943448275862069,1988.0,0.9454466420274908,47.54022988469318,6.992015968059221,0.8581488933597293,17,0.21,0.71,0.031,0.021,0.21,0.835,50.393,33.482,4.871,0.671,8.159,0.069,1.5050324045037782,1.4684130776851798
23306314,2023-07-26,2062BK1,123.7,0.0,9057.0,1290.0,657.0,3096.0,1833.0,282.0,0.0,1968.0,1037.0,0.0,0.187,0.0310689655172413,0.8943448275862069,2115.0,0.999999999991916,15.909458366888362,7.020930232552697,0.8666666666662569,6,0.21,0.83,0.026,0.02,0.23,23.359,47.205,18.955,1.152,0.99,4.17,2.747,2.4902405570795527,1.1155618574973414
23306317,2023-07-26,2062BK1,120.65,8.0,14532.0,1686.0,812.0,3178.0,1783.0,241.0,0.0,6345.0,1039.0,0.0,0.187,0.0310689655172413,0.8943448275862069,2024.0,0.9378157792387268,52.59013675878499,8.619217081845422,0.8809288537545055,6,0.2,0.77,0.026,0.023,0.21,20.268,49.153,19.882,1.122,0.866,4.597,2.627,2.472111854347935,1.2242036312918732
23306312,2023-07-26,ASP1239,124.45,7.27,11655.0,1131.0,894.0,2505.0,1207.0,240.0,0.0,6373.0,1010.0,0.0,0.187,0.0310689655172413,0.8943448275862069,1447.0,0.9448071667101064,51.20932101204331,10.305039787789298,0.8341395991701216,24,0.43,0.72,0.022,0.02,0.25,20.927,48.255,20.082,1.328,0.904,4.46,2.592,2.4027784693521883,1.1766642282370154
23206408,2023-07-28,S.TOWER6VAN,123.14,7.26,10407.0,1983.0,1606.0,2923.0,4826.0,168.0,864.0,4201.0,698.0,0.0,0.1724761904761904,0.0332380952380952,0.9217619047619048,5858.0,0.9443251533669914,34.11564073384671,5.248108925867248,0.823830658927821,67,0.19,1.29,0.025,0.016,0.19,23.123,48.711,17.88,0.691,1.026,3.987,3.065,2.7241765001957385,1.1879572724612233
23206406,2023-07-28,EXPORTDSP14,0.0,0.0,8982.0,1002.0,792.0,3065.0,1721.0,250.0,0.0,5409.0,922.0,0.0,0.1724761904761904,0.0332380952380952,0.9217619047619048,1971.0,0.0,5409000000000.0,8.96407185627848,0.8731608320644987,55,0.19,0.73,0.022,0.022,0.21,12.191,50.259,24.4955,2.904,1.2485,5.6185,1.601,2.0516808523666645,1.3699216354344124
23206403,2023-07-28,EXPORTDSP14,128.95,9.46,8970.0,1959.0,795.0,3061.0,1512.0,260.0,0.0,213.0,2914.0,0.0,0.1724761904761904,0.0332380952380952,0.9217619047619048,1772.0,0.9316523372521376,1.6518030244152635,4.5788667687572335,0.8532731376970354,55,0.19,0.73,0.022,0.022,0.2,1.497,47.397,33.034,5.603,1.815,8.763,0.095,1.4347510216437114,1.3725529943241053
23306402,2023-07-28,EXPORTDSP14,113.64,9.26,8922.0,1446.0,779.0,2073.0,1734.0,228.0,0.0,6003.0,962.0,0.0,0.1724761904761904,0.0332380952380952,0.9217619047619048,1962.0,0.9246541903911744,52.82470960882766,6.170124481323533,0.8837920489292131,55,0.2,0.78,0.034,0.025,0.23,1.358,46.02,33.898,5.77,1.907,9.185,0.081,1.3575621699755156,1.3052727118019118
23206477,2023-07-29,2062BK1,123.33,9.49,10926.0,2484.0,803.0,1780.0,1944.0,300.0,0.0,6251.0,1500.0,245.0,0.1761304347826087,0.0347391304347826,0.8575652173913043,2244.0,0.9285499171741564,50.68515365239045,4.398550724635911,0.8663101604274215,6,0.21,0.81,0.031,0.023,0.22,1.265,24.13,14.784,2.7325,2.3835,3.5935,0.1435,1.6320595197835643,1.5034267912772585
23206485,2023-07-29,2062BK1,119.91,7.28,9732.0,3882.0,803.0,851.0,1957.0,300.0,0.0,6579.0,1054.0,0.0,0.1761304347826087,0.0347391304347826,0.8575652173913043,2257.0,0.942762795809869,54.8661496117516,2.506955177742785,0.8670801949486633,6,0.2,0.79,0.033,0.021,0.21,2.501,50.19,31.787,4.077,3.044,6.753,0.126,1.578897697244243,1.463734725422147
23106468,2023-07-29,1786500D,121.65,7.52,9975.0,0.0,0.0,4958.0,0.0,0.0,0.0,6000.0,1112.0,0.0,0.1761304347826087,0.0347391304347826,0.8575652173913043,0.0,0.9417821475501914,49.32182490711613,9975000000000.0,0.0,2,0.2,0.7,0.029,0.025,0.17,21.407,50.195,18.119,0.689,0.863,4.839,2.344,2.7701434878587197,1.2698914665924559
23106465,2023-07-29,2830C20MMNC,130.61,8.07,11070.0,0.0,774.0,4931.0,0.0,503.0,1441.0,6207.0,1014.0,0.0,0.1761304347826087,0.0347391304347826,0.8575652173913043,1944.0,0.9418084799470596,47.52316055395817,11070000000000.0,0.0,17,0.18,0.77,0.029,0.021,0.21,19.081,48.759,21.647,0.787,0.766,4.769,2.647,2.2523558758314857,1.197156817009993
23306471,2023-07-29,2062BK1,126.4,7.53,9882.0,2568.0,760.0,4432.0,1712.0,312.0,64.0,6342.0,1038.0,0.0,0.1761304347826087,0.0347391304347826,0.8575652173913043,2088.0,0.943776599709223,50.17405063251445,3.848130841119997,0.8199233716471169,6,0.22,0.8,0.028,0.025,0.22,10.895,47.1355,27.174999999999997,3.3055000000000003,1.9815,6.6129999999999995,1.334,1.7344531939947012,1.238094612697329
23306473,2023-07-29,1786500D,125.77,8.0,11622.0,2421.0,693.0,3596.0,1763.0,264.0,0.0,6237.0,1000.0,0.0,0.1761304347826087,0.0347391304347826,0.8575652173913043,2027.0,0.9401958585561772,49.59052238173181,4.800495662947212,0.8697582634430835,2,0.23,0.8,0.026,0.024,0.205,1.535,50.212,32.221,4.424,3.015,6.828,0.166,1.5583141952703126,1.4874544538910452
23306511,2023-07-30,2062BK1,133.8,7.59,12393.0,2499.0,831.0,6306.0,1878.0,254.0,186.0,6850.0,1175.0,345.0,0.1734230769230769,0.0315,0.8908846153846154,2318.0,0.9463186929701796,51.19581464834682,4.959183673467403,0.8101811906812726,6,0.19,0.75,0.025,0.016,0.19,1.295,47.388,33.009,5.331,4.089,7.14,0.058,1.4355649803089974,1.3813729777000436
23206491,2023-07-30,2062BK1,125.27,7.86,10101.0,1593.0,795.0,1456.0,1860.0,283.0,0.0,6133.0,1008.0,0.0,0.1734230769230769,0.0315,0.8908846153846154,2143.0,0.9409599639379482,48.95825017922122,6.340866290014852,0.8679421371904489,6,0.18,0.72,0.02,0.021,0.2,2.503,50.195,31.874,4.032,3.014,6.744,0.124,1.5747450980392157,1.460090755715865
23306516,2023-07-30,2062BK1,127.99,7.67,11502.0,1926.0,779.0,3888.0,1910.0,298.0,0.0,537.0,113.0,0.0,0.1734230769230769,0.0315,0.8908846153846154,2208.0,0.943461595157427,4.195640284364438,5.971962616819329,0.8650362318836662,6,0.2,0.77,0.027,0.02,0.18,2.551,50.174,31.828,4.023,3.044,6.741,0.124,1.5763611800559238,1.4593949970913322
23206537,2023-07-30,C20MMNC(BSP),123.95,10.27,10491.0,2019.0,808.0,5549.0,1704.0,277.0,0.0,6402.0,1123.0,0.0,0.1734230769230769,0.0315,0.8908846153846154,1981.0,0.923483832506903,51.649858813621215,5.196136701334722,0.8601716304892175,43,0.21,0.78,0.018,0.02,0.22,26.555,45.592,15.969,1.096,1.174,5.729,2.474,2.8548528490920475,1.07212228101117
23206515,2023-07-30,1786500D,123.92,8.88,11028.0,1179.0,811.0,2857.0,1931.0,307.0,0.0,6692.0,1260.0,0.0,0.1734230769230769,0.0315,0.8908846153846154,2238.0,0.9331325301134552,54.00258231073271,9.353689567422093,0.8628239499549317,2,0.2,0.76,0.027,0.016,0.22,1.884,46.167,34.912,4.889,2.946,7.395,0.107,1.322344112508235,1.2546403239394517
23206510,2023-07-30,1786500D,127.58,7.27,10653.0,1203.0,1331.0,3701.0,1971.0,304.0,0.0,6564.0,1142.0,0.0,0.1734230769230769,0.0315,0.8908846153846154,2275.0,0.9460882461924652,51.45007054356913,8.855361596002615,0.8663736263732456,2,0.22,0.8,0.017,0.016,0.21,0.912,55.123,28.545,4.756,0.928,8.156,0.053,1.931023611013802,1.8712404100753612
23306579,2023-07-31,C20MMNC(BSP),122.91,7.27,10305.0,1977.0,663.0,1281.0,1935.0,230.0,0.0,6732.0,1062.0,297.0,0.1635714285714285,0.0312857142857142,0.790952380952381,2165.0,0.9441542479571045,54.77178423191952,5.212443095596757,0.8937644341797257,43,0.2,0.81,0.022,0.016,0.21,17.118,48.815,22.204,1.837,1.312,5.115,2.015,2.1983787435262325,1.2413854487195788
23306551,2023-07-31,1786500D,121.91,8.21,5487.0,2607.0,826.0,1794.0,1749.0,295.0,0.0,6721.0,1105.0,0.0,0.1635714285714285,0.0312857142857142,0.790952380952381,2044.0,0.9369043959350069,55.1308342215148,2.104718066742576,0.8556751467706185,2,0.19,0.74,0.021,0.016,0.177,5.966,44.693,31.779,4.601,4.482,6.627,0.194,1.406324732536186,1.1840459916282522
23306581,2023-07-31,C20MMNC(BSP),123.46,7.47,10770.0,1968.0,685.0,1059.0,1800.0,356.0,0.0,6613.0,1043.0,0.0,0.1635714285714285,0.0312857142857142,0.790952380952381,2156.0,0.942946612686604,53.563907337975344,5.472560975606975,0.8348794063075905,43,0.21,0.81,0.025,0.015,0.18,22.96,50.145,15.826,0.831,1.129,5.02,2.317,3.1683199595627727,1.2928300719313173
23306542,2023-07-31,1786500D,128.45,8.46,10188.0,3000.0,876.0,2700.0,1750.0,228.0,0.0,6329.0,1039.0,0.0,0.1635714285714285,0.0312857142857142,0.790952380952381,1978.0,0.9382075816161112,49.27209030712907,3.395999999998868,0.8847320525779147,2,0.19,0.76,0.03,0.021,0.202,29.709,47.958,13.018,0.723,0.512,4.235,2.703,3.6836930639834087,1.1224021718779253
23206552,2023-07-31,1786500D,128.63,0.0,10425.0,2328.0,806.0,4093.0,1958.0,263.0,0.0,6437.0,1319.0,0.0,0.1635714285714285,0.0312857142857142,0.790952380952381,2221.0,0.999999999992226,50.042758298608085,4.478092783503231,0.8815848716790268,2,0.22,0.78,0.024,0.015,0.198,1.369,48.151,33.13,5.381,2.712,7.471,0.084,1.4533518457034198,1.39568115942029
23206605,2023-08-01,2062BK1,121.87,9.47,9870.0,1197.0,811.0,2069.0,1775.0,304.0,0.0,6601.0,1071.0,0.0,0.1558823529411764,0.032,0.8614705882352941,2079.0,0.9278970610558256,54.16427340564401,8.24561403508083,0.8537758537754431,6,0.2,0.73,0.023,0.017,0.18,1.846,47.921,31.961,4.954,3.48,8.087,0.114,1.499311682623115,1.4174455750118315
23206601,2023-08-01,1786550D,125.11,10.2,11007.0,0.0,811.0,1628.0,1728.0,246.0,0.0,6312.0,2071.0,0.0,0.1558823529411764,0.032,0.8614705882352941,1974.0,0.92461754489007,50.45160258931779,11007000000000.0,0.875379939209283,3,0.24,0.81,0.02,0.02,0.21,0.918,50.946,33.786,3.451,1.086,8.48,0.061,1.507858051913458,1.4679729145656246
23206597,2023-08-01,SEQRFE550D,128.93,10.46,9747.0,2010.0,748.0,3108.0,1671.0,267.0,182.0,6404.0,1056.0,0.0,0.1558823529411764,0.032,0.8614705882352941,2120.0,0.9249587488275705,49.67036376289715,4.849253731340872,0.7882075471694395,73,0.2,0.8,0.02,0.018,0.22,19.53,49.49,18.871,0.628,1.128,5.787,2.95,2.6224035608308607,1.288734961720744
23206590,2023-08-01,C20MMNC(BSP),129.99,7.67,10050.0,1998.0,803.0,2337.0,1698.0,250.0,0.0,6510.0,1231.0,0.0,0.1558823529411764,0.032,0.8614705882352941,1948.0,0.9442830161198296,50.08077544387968,5.030030030027513,0.8716632443527353,43,0.23,0.84,0.025,0.021,0.2,1.786,45.942,33.381,5.368,1.616,9.936,0.199,1.3762506740159368,1.3063580527752503
23306583,2023-08-01,2062BK1,117.93,0.0,10422.0,1995.0,702.0,4167.0,1747.0,323.0,0.0,6066.0,1025.0,0.0,0.1558823529411764,0.032,0.8614705882352941,2070.0,0.9999999999915204,51.43729330915426,5.2240601503733215,0.8439613526565971,6,0.21,0.75,0.021,0.015,0.2,26.252,46.524,17.091,0.922,1.08,3.936,2.781,2.7219751930727822,1.0733665559246954
23206635,2023-08-02,C20MMNC(BSP),119.0,9.47,10218.0,1155.0,690.0,1619.0,1846.0,280.0,0.0,6006.0,984.0,210.0,0.1505909090909091,0.031090909090909,0.8005454545454544,2126.0,0.9262862925124444,50.47058823486999,8.846753246745587,0.8682972718716518,43,0.22,0.83,0.029,0.018,0.16,26.697,45.469,17.428,1.0,1.105,4.091,2.769,2.6088128980434906,1.0304355708652495
23206653,2023-08-02,1786500D,124.36,9.86,9093.0,1170.0,748.0,1914.0,1799.0,273.0,0.0,6448.0,1100.0,0.0,0.1505909090909091,0.031090909090909,0.8005454545454544,2072.0,0.9265385188427468,51.84946928231064,7.771794871788229,0.8682432432428242,2,0.22,0.74,0.028,0.018,0.214,18.327,50.609,20.378,0.816,0.776,5.045,2.41,2.483389763972717,1.3075233813878988
23206651,2023-08-02,EXPORTDSP14,122.47,9.46,10917.0,2076.0,817.0,1061.0,1812.0,267.0,0.0,6730.0,1316.0,0.0,0.1505909090909091,0.031090909090909,0.8005454545454544,2079.0,0.9282953081109052,54.95223319951864,5.258670520228681,0.8715728715724523,55,0.21,0.76,0.021,0.022,0.19,19.889,52.91,16.271,0.595,1.037,5.187,2.666,3.2515978367748275,1.4631785625397529
23206655,2023-08-02,2830C20MMNAK,127.72,0.0,10665.0,1494.0,503.0,1057.0,1816.0,331.0,182.0,2869.0,711.0,0.0,0.1505909090909091,0.031090909090909,0.8005454545454544,2329.0,0.9999999999921704,22.463200751468342,7.138554216862691,0.7797337913264148,16,0.22,0.8,0.017,0.012,0.21,19.851,52.803,16.403,0.603,1.032,5.185,2.68,3.2189100219458666,1.4564335953661565
23306650,2023-08-02,ASP1239,120.82,10.21,11373.0,3990.0,693.0,2949.0,1841.0,254.0,0.0,6509.0,1028.0,448.0,0.1505909090909091,0.031090909090909,0.8005454545454544,2095.0,0.9220789132189416,53.87353087192623,2.850375939848909,0.8787589498802488,24,0.41,0.8,0.03,0.014,0.26,2.492,48.353,32.242,4.135,3.07,7.765,0.316,1.4996433334367152,1.392054124082338
23306626,2023-08-02,C20MMNC(BSP),123.02,9.5,11067.0,1989.0,697.0,2814.0,1834.0,315.0,0.0,6654.0,1051.0,0.0,0.1505909090909091,0.031090909090909,0.8005454545454544,2149.0,0.9283127075088418,54.08876605386044,5.564102564099767,0.8534201954393423,43,0.21,0.85,0.028,0.018,0.2,0.994,50.256,34.003,3.581,1.148,8.635,0.061,1.477943771321021,1.4359677695868336
23306654,2023-08-02,2062BK1,121.04,10.87,10128.0,1992.0,721.0,2058.0,1865.0,302.0,0.0,6486.0,4369.0,0.0,0.1505909090909091,0.031090909090909,0.8005454545454544,2167.0,0.917595330142388,53.58559153954407,5.084337349395038,0.860636825103433,6,0.21,0.75,0.028,0.02,0.17,21.477,51.811,16.348,0.726,1.07,4.705,2.466,3.1690623279711296,1.3697192407338867
23206672,2023-08-03,2062BK1,118.95,9.49,9540.0,1713.0,704.0,2062.0,1873.0,304.0,0.0,6401.0,4671.0,0.0,0.1584615384615384,0.0287692307692307,0.904846153846154,2177.0,0.9261133603166762,53.81252627109026,5.569176882658746,0.8603582912260632,6,0.2,0.76,0.018,0.012,0.21,1.303,52.027,31.957,4.729,1.508,6.937,0.047,1.627980474372614,1.5642043233817386
23206674,2023-08-03,SEQRFE550D,122.38,10.21,10407.0,1605.0,798.0,3269.0,1883.0,314.0,0.0,6495.0,1148.0,0.0,0.1584615384615384,0.0287692307692307,0.904846153846154,2197.0,0.9229957010262992,53.07239745013015,6.48411214952867,0.8570778334088043,73,0.2,0.83,0.032,0.016,0.22,21.544,49.508,17.629,1.81,0.906,4.624,2.457,2.8081678956324443,1.2637974166539032
23306675,2023-08-03,2062BK1,125.35,9.85,9063.0,1677.0,788.0,4917.0,1858.0,272.0,0.0,6386.0,1430.0,0.0,0.1584615384615384,0.0287692307692307,0.904846153846154,2130.0,0.9271449704073436,50.94535301116119,5.4042933810343445,0.8723004694831585,6,0.21,0.79,0.026,0.015,0.19,19.905,52.232,16.556,0.767,1.138,5.047,2.714,3.1546777797910246,1.4325050737754377
23306730,2023-08-04,2830C20MMNC,102.97,11.54,9243.0,0.0,790.0,1633.0,1864.0,355.0,0.0,6549.0,2251.0,0.0,0.16025,0.0289999999999999,0.8418125,2219.0,0.8992227752956142,63.6010488485617,9243000000000.0,0.8400180261375214,17,0.2,0.79,0.031,0.014,0.19,20.652,51.408,17.319,0.799,1.23,4.19,2.693,2.9681293302540417,1.3538396713367744
23306708,2023-08-04,2062BK1,125.55,10.21,11268.0,2967.0,942.0,2128.0,1766.0,234.0,0.0,6795.0,1074.0,0.0,0.16025,0.0289999999999999,0.8418125,2000.0,0.924793753676158,54.12186379885208,3.797775530837952,0.8829999999995585,6,0.22,0.78,0.025,0.014,0.17,19.965,51.004,17.259,0.74,1.073,5.402,2.975,2.9550405561993043,1.3701544660846205
23306703,2023-08-04,2062BK1,121.2,10.07,9318.0,969.0,809.0,2941.0,1749.0,237.0,0.0,6437.0,1028.0,0.0,0.16025,0.0289999999999999,0.8418125,1986.0,0.9232878799350706,53.11056105566741,9.616099071197509,0.8806646525675323,6,0.22,0.71,0.022,0.017,0.19,18.135,52.534,18.225,0.739,0.867,4.923,2.919,2.882365850982113,1.4447897472566762
