Repository: SiddharthKumar268/FerroMind

# FerroMind
*Ferro-Alloy Optimisation using Machine Learning*
**SAIL Durgapur Steel Plant | Steel Melting Shop**
Intern: Siddharth Kumar | FY 2023-24 to FY 2025-26

---

## Quick Start

```bash

# 2. Place raw Excel files in data/raw/

## Dataset

| | |
|---|---|
| Total heats after cleaning | 47,421 |
| Training set | 37,936 heats (Apr 2023 – Jun 2025) |
| Test set | 9,485 heats (Jun 2025 – Dec 2025) |
| Input features | 21 (16 raw + 5 engineered) |
| Target variables | Mn, Si, C, S, P |
| BOF grades | 76 distinct grades |
| Split method | Chronological 80/20 — no shuffle, no leakage |

---

File: data/processed/sms_train.csv (part 7 of 253)
Heat_Number,Date,BOF Grade Code,Hot Metal Addn. Weight,Scrap Addn. Weight,Lime Into Converter,Dolomite Into Converter,Lime Into Ladle,Iron Ore Into Converter,SIMN Into Ladle,FESI Into Ladle,FEMN Into Ladle,Measered O2 Mainblow II,Duration of Mainblow I/II,Measered O2 2nd Blow,HM_P,HM_S,HM_Si,Total_FA_Ladle,HM_Ratio,O2_per_ton_HM,Lime_Dolo_Ratio,SiMn_FA_Fraction,Grade_Encoded,C,Mn,P,S,Si
23101166,2023-04-22,2062BK1,125.62,6.1,11055.0,1542.0,1100.0,3277.0,1749.0,304.0,230.0,6124.0,1016.0,0.0,0.14176,0.047400000000000005,1.00064,2283.0,0.9536896446936405,48.750199012507956,7.169260700384456,0.7660972404727262,6,0.19,0.78,0.019,0.035,0.2
23101164,2023-04-22,EXPORTDSP14,122.26,7.67,11007.0,1512.0,1120.0,3616.0,1719.0,342.0,224.0,6413.0,1054.0,0.0,0.14176,0.047400000000000005,1.00064,2285.0,0.9409682136462637,52.453787010858385,7.27976190475709,0.7522975929974826,55,0.21,0.77,0.017,0.034,0.2
23101161,2023-04-22,EXPORTDSP14,125.8,7.68,9768.0,1983.0,1105.0,3352.0,1667.0,284.0,341.0,6401.0,1054.0,0.0,0.14176,0.047400000000000005,1.00064,2292.0,0.9424632903735207,50.882352940772,4.925869894097365,0.7273123909246391,55,0.19,0.74,0.019,0.035,0.22
23101158,2023-04-22,2830C20MMNC,137.05,0.0,9696.0,2133.0,952.0,4682.0,1698.0,307.0,335.0,5137.0,1422.0,0.0,0.14176,0.047400000000000005,1.00064,2340.0,0.9999999999927035,37.48267055791695,4.545710267227124,0.7256410256407155,17,0.2,0.8,0.018,0.039,0.21
23101145,2023-04-22,R34,128.72,10.93,11466.0,3135.0,997.0,4354.0,1119.0,287.0,0.0,6662.0,1208.0,0.0,0.14176,0.047400000000000005,1.00064,1406.0,0.9217329036811907,51.75574891196585,3.657416267941417,0.7958748221900456,66,0.62,0.81,0.018,0.027,0.22
23101153,2023-04-22,2062BK1,125.1,9.25,12030.0,2439.0,681.0,2794.0,1684.0,284.0,339.0,3363.0,1634.0,0.0,0.14176,0.047400000000000005,1.00064,2307.0,0.9311499813849562,26.882494004581275,4.932349323491213,0.7299523190287256,6,0.18,0.71,0.02,0.04,0.2
23101150,2023-04-22,2062BK1,124.2,8.0,9441.0,1758.0,805.0,5191.0,1634.0,305.0,247.0,6304.0,1840.0,0.0,0.14176,0.047400000000000005,1.00064,2186.0,0.9394856278295048,50.75684379991339,5.37030716723244,0.747483989020701,6,0.21,0.78,0.029,0.04,0.2
23101139,2023-04-22,C20MMNATLT,122.4,8.15,9408.0,1623.0,853.0,3268.0,1743.0,308.0,379.0,5995.0,1003.0,0.0,0.14176,0.047400000000000005,1.00064,2430.0,0.9375718115592679,48.97875816953449,5.796672828092547,0.7172839506169888,41,0.21,0.76,0.026,0.042,0.22
23101131,2023-04-22,1786500D,123.01,9.6,11025.0,1494.0,812.0,2563.0,1624.0,271.0,142.0,5860.0,1099.0,0.0,0.14176,0.047400000000000005,1.00064,2037.0,0.9276072694296991,47.638403381451596,7.379518072284217,0.7972508591061378,2,0.2,0.77,0.029,0.04,0.205
23101129,2023-04-22,R34,121.64,0.0,11169.0,2007.0,1088.0,4064.0,1262.0,241.0,0.0,5656.0,981.0,0.0,0.14176,0.047400000000000005,1.00064,1503.0,0.999999999991779,46.49786254483313,5.565022421521891,0.8396540252822091,66,0.6,0.79,0.02,0.019,0.23
23101156,2023-04-22,2830C20MMNC,127.49,8.0,6927.0,2574.0,812.0,2963.0,1632.0,288.0,0.0,6367.0,1056.0,0.0,0.14176,0.047400000000000005,1.00064,1920.0,0.9409550520264155,49.94117185622448,2.6911421911411457,0.8499999999995573,17,0.21,0.77,0.023,0.04,0.26
23201127,2023-04-22,2062BK1,124.72,8.48,9471.0,2064.0,792.0,2661.0,1620.0,277.0,226.0,5921.0,1321.0,0.0,0.14176,0.047400000000000005,1.00064,2123.0,0.9363363363293069,47.47434252688041,4.588662790695452,0.7630711257650669,6,0.22,0.83,0.017,0.032,0.22
23201137,2023-04-22,1786500D,124.18,7.43,9432.0,2019.0,894.0,2627.0,1657.0,358.0,246.0,6000.0,1134.0,0.0,0.14176,0.047400000000000005,1.00064,2261.0,0.9435453232965311,48.31695925230861,4.67161961366782,0.732861565678579,2,0.18,0.78,0.021,0.04,0.184
23201097,2023-04-22,R34,128.7,0.0,10944.0,987.0,1031.0,5841.0,1104.0,196.0,0.0,5734.0,912.0,0.0,0.14176,0.047400000000000005,1.00064,1300.0,0.9999999999922301,44.55322455287838,11.088145896645301,0.849230769230116,66,0.63,0.75,0.017,0.028,0.21
23201076,2023-04-22,2830C20MMNAK,121.5,7.53,10536.0,2193.0,748.0,3931.0,1647.0,267.0,152.0,6203.0,1045.0,0.0,0.14176,0.047400000000000005,1.00064,2066.0,0.94164147871858,51.05349794196663,4.8043775649772895,0.7971926427876103,16,0.17,0.61,0.014,0.03,0.17
23301177,2023-04-22,1786500D,132.9,7.43,11955.0,2484.0,793.0,3514.0,1716.0,261.0,0.0,6936.0,1031.0,500.0,0.14176,0.047400000000000005,1.00064,1977.0,0.9470533741826619,52.189616252428976,4.812801932365212,0.8679817905913667,2,0.19,0.79,0.018,0.034,0.24
23301174,2023-04-22,S.TOWER6VAN,125.25,8.14,10701.0,1998.0,702.0,3767.0,2566.0,92.0,360.0,6762.0,1086.0,0.0,0.14176,0.047400000000000005,1.00064,3018.0,0.9389759352204892,53.988023951664765,5.355855855853175,0.8502319416829522,67,0.18,1.35,0.023,0.032,0.18
23301168,2023-04-22,1786550D,126.96,7.53,11223.0,2022.0,741.0,3616.0,1756.0,279.0,224.0,6802.0,1329.0,0.0,0.14176,0.047400000000000005,1.00064,2259.0,0.9440107071087517,53.57592942616906,5.5504451038548215,0.777335104027987,3,0.2,0.76,0.02,0.04,0.21
23301165,2023-04-22,1786500D,118.34,0.0,4794.0,1998.0,1757.0,3331.0,3449.0,632.0,335.0,301.0,72.0,0.0,0.14176,0.047400000000000005,1.00064,4416.0,0.9999999999915498,2.5435186749827317,2.3993993993981984,0.7810235507244607,2,0.21,0.74,0.016,0.036,0.22
23301162,2023-04-22,2830C20MMNC,123.46,7.53,10236.0,1989.0,0.0,1511.0,0.0,0.0,0.0,6613.0,1245.0,0.0,0.14176,0.047400000000000005,1.00064,0.0,0.9425146957711086,53.563907337975344,5.146304675713853,0.0,17,0.23,0.8,0.02,0.036,0.23
23301122,2023-04-22,2062BK1,122.26,7.29,9024.0,2019.0,793.0,3670.0,1819.0,274.0,0.0,7248.0,8299.0,0.0,0.14176,0.047400000000000005,1.00064,2093.0,0.9437282902281457,59.28349419221917,4.469539375926463,0.8690874343044104,6,0.2,0.76,0.018,0.031,0.22
23301154,2023-04-22,2062BK1,137.05,7.48,9957.0,456.0,823.0,4531.0,1767.0,285.0,88.0,7075.0,1016.0,0.0,0.14176,0.047400000000000005,1.00064,2140.0,0.9482460388780999,51.62349507441355,21.83552631574159,0.8257009345790535,6,0.21,0.78,0.027,0.042,0.18
23301144,2023-04-22,2062BK1,125.38,7.33,9963.0,2061.0,820.0,3871.0,1749.0,261.0,0.0,6313.0,1046.0,0.0,0.14176,0.047400000000000005,1.00064,2010.0,0.9447667847114403,50.35093316278233,4.834061135368834,0.8701492537309103,6,0.2,0.77,0.02,0.039,0.22
23301141,2023-04-22,C20MMNATLT,122.2,8.15,9990.0,1986.0,790.0,3006.0,1753.0,227.0,0.0,5999.0,903.0,0.0,0.14176,0.047400000000000005,1.00064,1980.0,0.9374760260764292,49.09165302742151,5.030211480360005,0.8853535353530883,41,0.23,0.79,0.017,0.042,0.22
23301136,2023-04-22,C20MMNATLT,134.45,8.87,9564.0,1587.0,806.0,4887.0,1714.0,290.0,0.0,6321.0,974.0,0.0,0.14176,0.047400000000000005,1.00064,2004.0,0.9381105219024692,47.01375976164364,6.02646502835159,0.8552894211572578,41,0.19,0.77,0.029,0.042,0.23
23301135,2023-04-22,2062BK1,123.71,0.0,9807.0,1533.0,807.0,3257.0,1729.0,292.0,0.0,5935.0,919.0,376.0,0.14176,0.047400000000000005,1.00064,2021.0,0.9999999999919166,47.97510306322872,6.3972602739684294,0.8555170707566276,6,0.21,0.75,0.026,0.04,0.21
23301130,2023-04-22,1786500D,122.4,8.15,9180.0,1539.0,795.0,3331.0,1738.0,322.0,0.0,6243.0,989.0,0.0,0.14176,0.047400000000000005,1.00064,2060.0,0.9375718115592679,51.004901960367604,5.964912280697878,0.84368932038794,2,0.19,0.74,0.027,0.034,0.23
23301128,2023-04-22,2062BK1,119.41,8.14,8538.0,1509.0,787.0,3271.0,1725.0,308.0,0.0,6010.0,952.0,377.0,0.14176,0.047400000000000005,1.00064,2033.0,0.9361818894477759,50.330793065485885,5.658051689857086,0.8484997540576249,6,0.21,0.8,0.022,0.033,0.19
23301148,2023-04-22,2830C20MMNC,124.69,8.87,11469.0,1986.0,815.0,5940.0,1692.0,271.0,0.0,6403.0,996.0,0.0,0.14176,0.047400000000000005,1.00064,1963.0,0.9335879005620427,51.35135135093952,5.774924471296186,0.8619460010184096,17,0.2,0.76,0.026,0.04,0.18
23201173,2023-04-22,2062BK1,121.14,7.08,10734.0,1755.0,745.0,3039.0,1650.0,263.0,159.0,5887.0,1042.0,353.0,0.14176,0.047400000000000005,1.00064,2072.0,0.9447824052336237,48.59666501528317,6.1162393162358315,0.796332046331662,6,0.21,0.77,0.019,0.028,0.21
23301051,2023-04-22,C20MMNACU,129.98,8.15,10536.0,1455.0,785.0,3582.0,1779.0,193.0,0.0,4174.0,1788.0,0.0,0.14176,0.047400000000000005,1.00064,1972.0,0.9409976109393977,32.11263271247798,7.241237113397085,0.9021298174437616,39,0.2,0.81,0.031,0.031,0.23
23201167,2023-04-22,S.TOWER6VAN,123.29,7.88,10692.0,1797.0,756.0,3244.0,2541.0,111.0,547.0,6111.0,956.0,373.0,0.14176,0.047400000000000005,1.00064,3199.0,0.9399252877872996,49.56606375172709,5.949916527542599,0.7943107221004082,67,0.16,1.32,0.023,0.025,0.22
23201100,2023-04-22,R34,121.65,0.0,10860.0,999.0,998.0,5877.0,1114.0,192.0,0.0,6030.0,949.0,0.0,0.14176,0.047400000000000005,1.00064,1306.0,0.9999999999917797,49.56843403165171,10.870870870859989,0.8529862174572336,66,0.63,0.77,0.015,0.021,0.19
23201106,2023-04-22,WTCC1875CL6,129.92,0.0,11022.0,1014.0,982.0,4994.0,1120.0,240.0,0.0,5938.0,2000.0,0.0,0.14176,0.047400000000000005,1.00064,1360.0,0.999999999992303,45.70504926073196,10.869822485196382,0.8235294117641003,82,0.63,0.76,0.015,0.033,0.26
23201120,2023-04-22,WTCC1875CL6,131.13,0.0,10986.0,999.0,968.0,3935.0,1046.0,250.0,0.0,831.0,1288.0,0.0,0.14176,0.047400000000000005,1.00064,1296.0,0.9999999999923741,6.337222603474894,10.99699699698599,0.807098765431476,82,0.61,0.74,0.017,0.033,0.22
23201123,2023-04-22,R34,125.34,0.0,11175.0,1014.0,965.0,3694.0,1067.0,226.0,0.0,6012.0,954.0,0.0,0.14176,0.047400000000000005,1.00064,1293.0,0.9999999999920217,47.9655337478222,11.020710059160729,0.825212683680723,66,0.62,0.76,0.014,0.022,0.22
23201134,2023-04-22,2062BK1,125.37,7.88,9846.0,1497.0,803.0,2629.0,1650.0,304.0,176.0,6299.0,2200.0,0.0,0.14176,0.047400000000000005,1.00064,2130.0,0.940863039392564,50.24327989112034,6.577154308612841,0.77464788732358,6,0.19,0.82,0.02,0.038,0.21
23201143,2023-04-22,2062BK1,119.7,7.43,8403.0,2187.0,786.0,3056.0,1539.0,257.0,0.0,5889.0,944.0,0.0,0.14176,0.047400000000000005,1.00064,1796.0,0.9415558876666282,49.197994987057655,3.842249657062715,0.8569042316253581,6,0.2,0.77,0.02,0.038,0.21
23201147,2023-04-22,2830C20MMNC,121.86,7.9,9990.0,1431.0,696.0,3713.0,1573.0,246.0,172.0,6237.0,1104.0,0.0,0.14176,0.047400000000000005,1.00064,1991.0,0.9391183723725408,51.181683899136864,6.98113207546682,0.7900552486183877,17,0.21,0.79,0.026,0.04,0.18
23201170,2023-04-22,S.TOWER6VAN,124.95,8.15,11328.0,1473.0,745.0,3624.0,2508.0,122.0,550.0,6197.0,964.0,317.0,0.14176,0.047400000000000005,1.00064,3180.0,0.9387678437194684,49.595838334937206,7.690427698569117,0.7886792452827709,67,0.17,1.29,0.025,0.033,0.2
23201149,2023-04-22,2062BK1,125.3,8.08,10158.0,2520.0,806.0,3743.0,1661.0,246.0,175.0,6470.0,1042.0,0.0,0.14176,0.047400000000000005,1.00064,2082.0,0.9394212025720542,51.636073423370824,4.030952380950781,0.7977905859746408,6,0.2,0.7,0.022,0.042,0.23
23201155,2023-04-22,2062BK1,123.59,8.88,9900.0,2061.0,792.0,4085.0,1644.0,253.0,0.0,6200.0,996.0,0.0,0.14176,0.047400000000000005,1.00064,1897.0,0.9329659545487057,50.16587102475794,4.803493449779329,0.8666315234576348,6,0.22,0.7,0.019,0.038,0.21
23201157,2023-04-22,2062BK1,125.71,8.15,9957.0,2082.0,803.0,4883.0,1654.0,243.0,125.0,6667.0,1066.0,0.0,0.14176,0.047400000000000005,1.00064,2022.0,0.9391154937924765,53.03476254830137,4.782420749277242,0.8180019782389624,6,0.2,0.76,0.021,0.035,0.19
23201160,2023-04-22,S.TOWER6VAN,120.43,8.15,10629.0,2037.0,762.0,3802.0,2470.0,108.0,530.0,6110.0,957.0,269.0,0.14176,0.047400000000000005,1.00064,3108.0,0.9366153367480432,50.73486672713829,5.217967599408337,0.794723294723039,67,0.19,1.29,0.02,0.037,0.23
23201163,2023-04-22,S.TOWER6VAN,127.16,9.6,11097.0,2211.0,745.0,4468.0,2525.0,108.0,537.0,6198.0,1115.0,675.0,0.14176,0.047400000000000005,1.00064,3170.0,0.9298040362611159,48.74174268599605,5.018995929441421,0.7965299684540074,67,0.18,1.27,0.018,0.034,0.2
23201152,2023-04-22,2062BK1,120.43,12.28,9072.0,1308.0,811.0,4187.0,1657.0,253.0,0.0,6082.0,2064.0,0.0,0.14176,0.047400000000000005,1.00064,1910.0,0.9074674101355779,50.502366519550755,6.935779816508459,0.8675392670152526,6,0.22,0.76,0.025,0.041,0.21
23301227,2023-04-23,S.TOWER6VAN,121.58,7.68,9927.0,513.0,732.0,3230.0,2523.0,82.0,353.0,6795.0,1584.0,0.0,0.15259999999999999,0.0356,0.95408,2958.0,0.940584867701218,55.889126500609564,19.350877192944736,0.8529411764702999,67,0.2,1.28,0.02,0.02,0.2
23301217,2023-04-23,2062BK1,122.77,7.53,10197.0,2106.0,792.0,2106.0,1818.0,332.0,0.0,6574.0,1037.0,0.0,0.15259999999999999,0.0356,0.95408,2150.0,0.9422102839528612,53.54728353788754,4.841880341878043,0.8455813953484439,6,0.22,0.75,0.032,0.02,0.22
23301224,2023-04-23,2062BK1,126.16,7.08,10737.0,1545.0,757.0,4366.0,1726.0,292.0,217.0,6598.0,1311.0,0.0,0.15259999999999999,0.0356,0.95408,2235.0,0.9468628039556675,52.298668357226546,6.949514563102298,0.7722595078296322,6,0.21,0.79,0.021,0.025,0.21
23301221,2023-04-23,SEQRFE550D,129.11,8.15,10608.0,1980.0,790.0,4153.0,1705.0,197.0,89.0,6603.0,1091.0,0.0,0.15259999999999999,0.0356,0.95408,1991.0,0.9406236339724565,51.14243668150304,5.357575757573052,0.8563535911597909,73,0.22,0.82,0.026,0.025,0.21
23301219,2023-04-23,SEQRFE550D,128.13,8.76,11376.0,1971.0,798.0,3249.0,1804.0,346.0,0.0,6798.0,1100.0,293.0,0.15259999999999999,0.0356,0.95408,2150.0,0.9360070129232523,53.05549051702915,5.771689497713966,0.8390697674414702,73,0.22,0.83,0.029,0.022,0.24
23101196,2023-04-23,1786500D,125.5,7.08,9417.0,1740.0,828.0,3849.0,1652.0,285.0,264.0,5979.0,1162.0,0.0,0.15259999999999999,0.0356,0.95408,2201.0,0.9465982802764625,47.641434262568595,5.412068965514131,0.7505679236707176,2,0.19,0.73,0.022,0.026,0.192
23101172,2023-04-23,SEQRFE550D,120.05,9.49,11070.0,1590.0,1105.0,3366.0,1728.0,325.0,342.0,6038.0,1088.0,0.0,0.15259999999999999,0.0356,0.95408,2395.0,0.9267407750430235,50.29571012036405,6.962264150939017,0.7215031315237072,73,0.22,0.87,0.021,0.03,0.19
23101232,2023-04-23,1786500D,124.53,7.87,10797.0,1944.0,614.0,2895.0,1739.0,277.0,0.0,4979.0,1184.0,0.0,0.15259999999999999,0.0356,0.95408,2016.0,0.9405589123796031,39.98233357391807,5.554012345676155,0.8625992063487785,2,0.19,0.76,0.021,0.021,0.213
23101229,2023-04-23,2062BK1,125.1,8.48,10233.0,1959.0,779.0,2285.0,1739.0,247.0,0.0,6174.0,1122.0,0.0,0.15259999999999999,0.0356,0.95408,1986.0,0.936517442723937,49.352517985217006,5.223583460946798,0.8756294058404454,6,0.2,0.73,0.02,0.022,0.21
23101226,2023-04-23,2062BK1,122.4,7.53,11796.0,1926.0,827.0,3200.0,1770.0,281.0,0.0,7419.0,1230.0,0.0,0.15259999999999999,0.0356,0.95408,2051.0,0.9420457169172475,60.61274509754401,6.124610591897132,0.8629936616280531,6,0.18,0.75,0.02,0.017,0.22
23101223,2023-04-23,S.TOWER6VAN,129.43,8.15,10551.0,2019.0,792.0,3172.0,2328.0,119.0,521.0,6572.0,1119.0,0.0,0.15259999999999999,0.0356,0.95408,2968.0,0.9407617386179622,50.77648149539692,5.22585438335551,0.7843665768191428,67,0.19,1.3,0.023,0.017,0.22
23101220,2023-04-23,S.TOWER6VAN,81.94,9.09,11124.0,1980.0,792.0,3572.0,2328.0,115.0,541.0,6419.0,1094.0,0.0,0.15259999999999999,0.0356,0.95408,2984.0,0.9001428100527282,78.33780815135053,5.61818181817898,0.7801608579085857,67,0.19,1.25,0.024,0.021,0.21
23101218,2023-04-23,S.TOWER6VAN,124.29,7.43,10422.0,2172.0,771.0,4135.0,1935.0,156.0,595.0,5995.0,940.0,0.0,0.15259999999999999,0.0356,0.95408,2686.0,0.9435924688662043,48.233968943211565,4.798342541434255,0.7204020848843186,67,0.19,1.27,0.023,0.02,0.24
23101215,2023-04-23,S.TOWER6VAN,125.91,7.08,11739.0,1971.0,707.0,4547.0,2480.0,122.0,440.0,5898.0,1034.0,316.0,0.15259999999999999,0.0356,0.95408,3042.0,0.9467629144977309,46.842983082782595,5.955859969555578,0.8152531229451626,67,0.17,1.26,0.029,0.022,0.24
23101213,2023-04-23,EXPORTDSP14,132.95,0.0,10533.0,2223.0,812.0,4893.0,1674.0,247.0,0.0,6196.0,1125.0,0.0,0.15259999999999999,0.0356,0.95408,1921.0,0.9999999999924785,46.60398646072506,4.738191632926344,0.871421134825158,55,0.19,0.65,0.019,0.017,0.22
23101211,2023-04-23,SEQRFE550D,122.26,8.15,12090.0,2607.0,769.0,3605.0,1664.0,267.0,0.0,6416.0,1066.0,0.0,0.15259999999999999,0.0356,0.95408,1931.0,0.9375047925700676,52.47832488097106,4.637514384348049,0.8617296737437278,73,0.21,0.8,0.019,0.017,0.22
23301233,2023-04-23,2062BK1,130.1,0.0,10476.0,1494.0,757.0,4921.0,1763.0,217.0,0.0,6679.0,1007.0,0.0,0.15259999999999999,0.0356,0.95408,1980.0,0.9999999999923137,51.33743274364845,7.012048192766391,0.8904040404035907,6,0.22,0.75,0.022,0.021,0.25
23101209,2023-04-23,EXPORTDSP14,130.83,0.0,7875.0,0.0,817.0,3096.0,1705.0,271.0,0.0,4393.0,800.0,0.0,0.15259999999999999,0.0356,0.95408,1976.0,0.9999999999923566,33.577925551986716,7874999999999.999,0.8628542510117091,55,0.21,0.71,0.021,0.017,0.26
23101204,2023-04-23,C20MMNATLT,125.55,7.43,6954.0,2010.0,784.0,3455.0,1634.0,254.0,239.0,6451.0,1078.0,0.0,0.15259999999999999,0.0356,0.95408,2127.0,0.9441269363743111,51.38191955355331,3.4597014925355922,0.7682181476254029,41,0.2,0.74,0.02,0.019,0.2
23101199,2023-04-23,2062BK1,129.53,8.15,12429.0,1992.0,789.0,4228.0,1722.0,271.0,0.0,6097.0,1137.0,0.0,0.15259999999999999,0.0356,0.95408,1993.0,0.9408047646648693,47.070176792657534,6.239457831322169,0.8640240842945991,6,0.21,0.74,0.021,0.022,0.2
23301216,2023-04-23,SEQRFE550D,123.58,7.53,11634.0,1350.0,807.0,1725.0,1808.0,390.0,0.0,6815.0,1066.0,0.0,0.15259999999999999,0.0356,0.95408,2198.0,0.9425673098852677,55.146463828652315,8.617777777771394,0.8225659690624101,73,0.19,0.83,0.017,0.02,0.22
23101193,2023-04-23,1786500D,124.65,8.15,9483.0,1434.0,773.0,3734.0,1635.0,237.0,4.0,6146.0,1114.0,0.0,0.15259999999999999,0.0356,0.95408,1876.0,0.9386295180652212,49.306056959091,6.612970711292459,0.8715351812362092,2,0.19,0.7,0.024,0.022,0.211
23101190,2023-04-23,EXPORTDSP14,123.34,7.58,10281.0,1560.0,805.0,4561.0,1629.0,301.0,322.0,5806.0,952.0,0.0,0.15259999999999999,0.0356,0.95408,2252.0,0.9421020470444386,47.07313118171661,6.59038461538039,0.7233570159854692,55,0.21,0.7,0.02,0.022,0.2
23101187,2023-04-23,2062BK1,128.93,7.87,10860.0,1545.0,810.0,4035.0,1740.0,308.0,71.0,5883.0,2560.0,0.0,0.15259999999999999,0.0356,0.95408,2119.0,0.9424707602270288,45.62941130810805,7.029126213587683,0.8211420481355256,6,0.22,0.76,0.022,0.027,0.2
23101182,2023-04-23,EXPORTDSP14,128.14,7.68,8880.0,1560.0,777.0,4430.0,1753.0,274.0,55.0,5994.0,981.0,0.0,0.15259999999999999,0.0356,0.95408,2082.0,0.9434545722210024,46.77696269668507,5.692307692304043,0.8419788664741393,55,0.2,0.79,0.026,0.033,0.27
23101178,2023-04-23,S.TOWER6VAN,122.13,8.21,13290.0,1548.0,815.0,3957.0,2537.0,139.0,565.0,5923.0,971.0,0.0,0.15259999999999999,0.0356,0.95408,3241.0,0.9370108945762083,48.497502660701734,8.585271317823912,0.7827830916381416,67,0.19,1.29,0.02,0.032,0.21
23101175,2023-04-23,SEQRFE550D,118.22,8.0,11043.0,1002.0,792.0,2852.0,1790.0,332.0,64.0,1315.0,288.0,0.0,0.15259999999999999,0.0356,0.95408,2186.0,0.9366186024327633,11.123329385796621,11.020958083821336,0.8188472095147215,73,0.22,0.83,0.018,0.025,0.22
23101208,2023-04-23,2062BK1,122.88,10.28,9906.0,2019.0,794.0,3812.0,1688.0,270.0,0.0,6600.0,1152.0,0.0,0.15259999999999999,0.0356,0.95408,1958.0,0.9227996395244609,53.7109374995629,4.906389301632043,0.8621041879464443,6,0.2,0.74,0.019,0.019,0.2
23301203,2023-04-23,2062BK1,113.67,7.43,10404.0,789.0,909.0,3169.0,1783.0,227.0,0.0,5928.0,912.0,0.0,0.15259999999999999,0.0356,0.95408,2010.0,0.9386457473085166,52.15096331440001,13.18631178705553,0.8870646766164741,6,0.21,0.74,0.019,0.022,0.16
23301180,2023-04-23,2062BK1,124.18,7.08,11400.0,2526.0,815.0,3719.0,1692.0,214.0,0.0,6545.0,962.0,318.0,0.15259999999999999,0.0356,0.95408,1906.0,0.9460612524687942,52.70574971772664,4.513064133014841,0.8877229800624933,6,0.21,0.73,0.015,0.031,0.19
23301198,2023-04-23,S.TOWER6VAN,128.16,7.48,11079.0,1023.0,909.0,3312.0,2513.0,0.0,321.0,6762.0,1114.0,0.0,0.15259999999999999,0.0356,0.95408,2834.0,0.9448540253542846,52.76217228423251,10.829912023449824,0.8867325335212115,67,0.18,1.31,0.022,0.022,0.22
23201228,2023-04-23,2062BK1,128.82,0.0,10296.0,2001.0,745.0,4338.0,1654.0,273.0,175.0,5966.0,935.0,0.0,0.15259999999999999,0.0356,0.95408,2102.0,0.9999999999922373,46.3126843654222,5.14542728635425,0.7868696479539549,6,0.2,0.75,0.028,0.019,0.21
23201231,2023-04-23,S.TOWER6VAN,123.43,8.67,10731.0,1956.0,753.0,4002.0,2494.0,121.0,527.0,6151.0,963.0,310.0,0.15259999999999999,0.0356,0.95408,3142.0,0.9343679030966363,49.83391395892543,5.4861963190156,0.7937619350729491,67,0.19,1.33,0.023,0.022,0.24
23201234,2023-04-23,S.TOWER6VAN,129.6,8.87,9984.0,1002.0,797.0,3000.0,2420.0,84.0,429.0,6392.0,1011.0,0.0,0.15259999999999999,0.0356,0.95408,2933.0,0.9359428034885828,49.32098765394043,9.964071856277481,0.8250937606543385,67,0.18,1.31,0.026,0.023,0.23
23201214,2023-04-23,2062BK1,126.97,7.53,11766.0,1980.0,748.0,4154.0,1664.0,267.0,162.0,6405.0,998.0,373.0,0.15259999999999999,0.0356,0.95408,2093.0,0.9440148698814572,50.44498700440698,5.942424242421241,0.7950310559002413,6,0.2,0.75,0.025,0.022,0.21
23301201,2023-04-23,2062BK1,130.52,8.89,11064.0,1005.0,914.0,3085.0,1848.0,227.0,88.0,6631.0,1003.0,276.0,0.15259999999999999,0.0356,0.95408,2163.0,0.9362312603045962,50.80447440966285,11.008955223869643,0.85436893203844,6,0.21,0.82,0.019,0.026,0.19
23201212,2023-04-23,2062BK1,122.49,7.14,9966.0,990.0,910.0,3940.0,1664.0,304.0,280.0,6017.0,954.0,0.0,0.15259999999999999,0.0356,0.95408,2248.0,0.9449201573636896,49.12237733652443,10.066666666656499,0.7402135231313434,6,0.21,0.77,0.023,0.022,0.2
23201210,2023-04-23,2062BK1,120.57,7.48,11190.0,507.0,899.0,3712.0,1681.0,304.0,277.0,6219.0,981.0,0.0,0.15259999999999999,0.0356,0.95408,2262.0,0.9415853182277113,51.57999502320992,22.07100591711623,0.7431476569404318,6,0.21,0.76,0.022,0.021,0.19
23201207,2023-04-23,EXPORTDSP14,120.3,8.15,10878.0,0.0,919.0,4681.0,1681.0,304.0,280.0,6375.0,1009.0,0.0,0.15259999999999999,0.0356,0.95408,2265.0,0.9365511872250951,52.99251870280139,10878000000000.0,0.7421633554080609,55,0.21,0.76,0.021,0.024,0.21
23201205,2023-04-23,EXPORTDSP14,122.22,8.12,9423.0,606.0,910.0,4282.0,1633.0,300.0,223.0,5955.0,1069.0,0.0,0.15259999999999999,0.0356,0.95408,2156.0,0.9377013963408186,48.723613156204195,15.549504950469391,0.7574211502779419,55,0.2,0.71,0.031,0.027,0.21
23201202,2023-04-23,C20MMNATLT,122.57,7.28,10449.0,0.0,806.0,5747.0,1627.0,351.0,226.0,6557.0,1080.0,0.0,0.15259999999999999,0.0356,0.95408,2204.0,0.9439353099657765,53.49596149095622,10449000000000.0,0.7382032667873238,41,0.23,0.82,0.029,0.023,0.25
23201200,2023-04-23,2062BK1,121.6,7.28,10254.0,1215.0,690.0,4955.0,1596.0,351.0,226.0,6483.0,1080.0,0.0,0.15259999999999999,0.0356,0.95408,2173.0,0.9435133457406618,53.31414473640367,8.43950617283256,0.7344684767599013,6,0.21,0.76,0.028,0.03,0.23
23201197,2023-04-23,2062BK1,122.23,7.43,10512.0,987.0,803.0,5327.0,1657.0,351.0,226.0,6354.0,1054.0,0.0,0.15259999999999999,0.0356,0.95408,2234.0,0.9426962825779525,51.98396465636927,10.65045592704088,0.7417188898832848,6,0.22,0.78,0.026,0.026,0.23
23201195,2023-04-23,S.TOWER6VAN,121.39,8.0,10269.0,1077.0,800.0,4596.0,2504.0,98.0,476.0,6426.0,1076.0,0.0,0.15259999999999999,0.0356,0.95408,3078.0,0.9381714197315237,52.93681522322319,9.534818941495326,0.8135152696553563,67,0.2,1.28,0.023,0.026,0.21
23201192,2023-04-23,2062BK1,122.53,8.08,10440.0,1485.0,797.0,4343.0,1704.0,304.0,0.0,6290.0,1005.0,0.0,0.15259999999999999,0.0356,0.95408,2008.0,0.9381364367128234,51.334367093354,7.030303030298296,0.8486055776888204,6,0.21,0.72,0.024,0.026,0.23
23201189,2023-04-23,SEQRFE550D,122.65,8.46,10908.0,1974.0,756.0,4166.0,1644.0,257.0,149.0,6379.0,1007.0,0.0,0.15259999999999999,0.0356,0.95408,2050.0,0.9354740294337924,52.009783937611004,5.525835866258599,0.8019512195118039,73,0.22,0.95,0.02,0.029,0.2
23201184,2023-04-23,EXPORTDSP14,122.3,7.79,11031.0,1452.0,701.0,4167.0,1654.0,273.0,0.0,6545.0,1033.0,0.0,0.15259999999999999,0.0356,0.95408,1927.0,0.9401183795761388,53.515944398581226,7.597107438011297,0.8583290088215577,55,0.21,0.76,0.021,0.027,0.2
23201181,2023-04-23,SEQRFE550D,126.94,8.14,10893.0,1482.0,792.0,4923.0,1647.0,267.0,152.0,6256.0,1436.0,0.0,0.15259999999999999,0.0356,0.95408,2066.0,0.939739413673825,49.28312588585723,7.350202429144838,0.7971926427876103,73,0.21,0.83,0.035,0.035,0.21
23201179,2023-04-23,2062BK1,121.93,8.67,11037.0,1308.0,858.0,3117.0,1650.0,267.0,155.0,6299.0,1380.0,0.0,0.15259999999999999,0.0356,0.95408,2072.0,0.9336140888136785,51.66078897685835,8.438073394488962,0.796332046331662,6,0.22,0.8,0.028,0.035,0.23
23201176,2023-04-23,2062BK1,125.08,8.15,10995.0,1500.0,748.0,3083.0,1674.0,263.0,155.0,6489.0,1808.0,0.0,0.15259999999999999,0.0356,0.95408,2092.0,0.9388275913762756,51.878797569140715,7.329999999995113,0.8001912045885277,6,0.2,0.77,0.024,0.03,0.21
23201236,2023-04-23,S.TOWER6VAN,126.56,8.09,10455.0,996.0,800.0,4578.0,2396.0,78.0,425.0,6497.0,1591.0,0.0,0.15259999999999999,0.0356,0.95408,2899.0,0.9399183067141484,51.335335018557714,10.49698795179669,0.8264918937561827,67,0.2,1.28,0.02,0.025,0.23
23301171,2023-04-23,1786550D,124.95,7.87,11187.0,2943.0,801.0,3482.0,1753.0,264.0,156.0,6592.0,1685.0,0.0,0.15259999999999999,0.0356,0.95408,2173.0,0.9407468754634789,52.757102840714225,3.8012232415889224,0.8067188219048289,3,0.2,0.85,0.03,0.04,0.22
23301183,2023-04-23,2062BK1,119.88,7.43,10932.0,1998.0,804.0,3657.0,1757.0,245.0,0.0,6566.0,1273.0,0.0,0.15259999999999999,0.0356,0.95408,2002.0,0.9416385201402745,54.771438104314555,5.471471471468733,0.8776223776219393,6,0.21,0.75,0.018,0.029,0.2
23301186,2023-04-23,S.TOWER6VAN,125.39,8.86,10989.0,2469.0,824.0,3926.0,2453.0,155.0,370.0,6535.0,962.0,327.0,0.15259999999999999,0.0356,0.95408,2978.0,0.9340037243878287,52.117393731141895,4.450789793436837,0.8237071860306167,67,0.2,1.28,0.024,0.026,0.21
23301188,2023-04-23,S.TOWER6VAN,124.27,7.43,10935.0,2541.0,782.0,3931.0,2512.0,208.0,412.0,6552.0,1038.0,322.0,0.15259999999999999,0.0356,0.95408,3132.0,0.9435839028022508,52.72390762007947,4.303423848876701,0.8020434227328218,67,0.2,1.27,0.019,0.024,0.21
23301191,2023-04-23,EXPORTDSP14,127.99,8.15,10908.0,1956.0,788.0,3753.0,1673.0,332.0,0.0,6611.0,973.0,0.0,0.15259999999999999,0.0356,0.95408,2005.0,0.9401351549806073,51.6524728490378,5.576687116561566,0.8344139650868656,55,0.21,0.75,0.02,0.023,0.2
23301194,2023-04-23,EXPORTDSP14,128.14,0.0,10923.0,1557.0,923.0,3824.0,1837.0,257.0,0.0,6465.0,971.0,0.0,0.15259999999999999,0.0356,0.95408,2094.0,0.9999999999921961,50.45262993561377,7.015414258184319,0.8772683858639555,55,0.22,0.74,0.022,0.02,0.22
23201225,2023-04-23,R34,133.3,0.0,10608.0,1986.0,954.0,3352.0,1147.0,267.0,0.0,6058.0,944.0,0.0,0.15259999999999999,0.0356,0.95408,1414.0,0.9999999999924982,45.44636159005667,5.341389728093987,0.8111739745397375,66,0.63,0.71,0.021,0.021,0.19
23201222,2023-04-23,2062BK1,124.41,8.49,10458.0,2199.0,751.0,3229.0,1654.0,280.0,189.0,6206.0,967.0,0.0,0.15259999999999999,0.0356,0.95408,2123.0,0.9361173814827982,49.883449883048925,4.755798090038765,0.779086198774951,6,0.21,0.76,0.021,0.021,0.22
23101235,2023-04-24,2062BK1,130.04,0.0,10956.0,2001.0,790.0,4713.0,1739.0,240.0,0.0,6537.0,1515.0,0.0,0.14014285714285715,0.03939285714285714,0.9598928571428571,1979.0,0.9999999999923102,50.269147954088986,5.475262368812856,0.8787266296104705,6,0.22,0.78,0.027,0.023,0.19
23301285,2023-04-24,2062BK1,127.52,8.88,11418.0,1002.0,713.0,4485.0,1713.0,281.0,201.0,6807.0,1079.0,0.0,0.14014285714285715,0.03939285714285714,0.9598928571428571,2195.0,0.9348973606969583,53.37986198201553,11.39520958082695,0.7804100227786878,6,0.21,0.78,0.023,0.031,0.22
23301280,2023-04-24,2062BK1,133.12,4.29,11385.0,2040.0,718.0,4973.0,1695.0,406.0,210.0,6574.0,979.0,0.0,0.14014285714285715,0.03939285714285714,0.9598928571428571,2311.0,0.9687795647990047,49.38401442270595,5.580882352938441,0.7334487234960045,6,0.22,0.85,0.03,0.031,0.23
23301230,2023-04-24,2062BK1,123.42,8.13,11526.0,1023.0,751.0,2003.0,1773.0,221.0,119.0,6800.0,1110.0,0.0,0.14014285714285715,0.03939285714285714,0.9598928571428571,2113.0,0.9381984036416708,55.096418732335955,11.266862170076964,0.8390913393275726,6,0.22,0.74,0.026,0.022,0.17
23301237,2023-04-24,2062BK1,127.42,8.77,10458.0,1515.0,795.0,4243.0,1691.0,260.0,0.0,6599.0,4271.0,507.0,0.14014285714285715,0.03939285714285714,0.9598928571428571,1951.0,0.9356046699395286,51.78935802816049,6.9029702970251465,0.8667350076879207,6,0.22,0.77,0.018,0.02,0.2
23301242,2023-04-24,SEQRFE550D,125.5,10.2,10953.0,2004.0,823.0,3403.0,1723.0,248.0,0.0,7216.0,1058.0,325.0,0.14014285714285715,0.03939285714285714,0.9598928571428571,1971.0,0.9248341930661399,57.49800796766934,5.465568862272722,0.8741755454079786,73,0.22,0.8,0.028,0.026,0.22
23301245,2023-04-24,2062BK1,127.93,8.69,10983.0,2943.0,781.0,4307.0,1807.0,241.0,0.0,6688.0,982.0,0.0,0.14014285714285715,0.03939285714285714,0.9598928571428571,2048.0,0.9363929146469303,52.27858985341766,3.7319062181434823,0.8823242187495692,6,0.2,0.74,0.016,0.022,0.2
23301249,2023-04-24,C20MMNATLT,125.64,8.49,10950.0,1917.0,814.0,4375.0,1786.0,322.0,0.0,6876.0,1008.0,0.0,0.14014285714285715,0.03939285714285714,0.9598928571428571,2108.0,0.9367031983826386,54.72779369583948,5.712050078244282,0.847248576849693,41,0.21,0.74,0.018,0.026,0.19
23301252,2023-04-24,2062BK1,125.69,8.15,10926.0,1032.0,909.0,4323.0,1768.0,327.0,0.0,7119.0,1053.0,0.0,0.14014285714285715,0.03939285714285714,0.9598928571428571,2095.0,0.9391063956893373,56.63935078322349,10.587209302315323,0.843914081145182,6,0.2,0.74,0.017,0.022,0.17
23301288,2023-04-24,EXPORTDSP14,130.64,8.89,11118.0,1875.0,804.0,4187.0,1683.0,234.0,159.0,6802.0,1140.0,297.0,0.14014285714285715,0.03939285714285714,0.9598928571428571,2076.0,0.9362861033402403,52.06674831558431,5.929599999996838,0.8106936416181066,55,0.22,0.83,0.018,0.027,0.21
23301255,2023-04-24,SEQRFE550D,130.4,8.15,9699.0,1419.0,903.0,4427.0,1783.0,248.0,0.0,6936.0,1024.0,0.0,0.14014285714285715,0.03939285714285714,0.9598928571428571,2031.0,0.9411764705814423,53.19018404867186,6.835095137415902,0.8778926637120247,73,0.22,0.8,0.015,0.026,0.22
23301264,2023-04-24,2062BK1,131.32,8.88,9636.0,1212.0,909.0,3777.0,1760.0,278.0,0.0,6697.0,1064.0,0.0,0.14014285714285715,0.03939285714285714,0.9598928571428571,2038.0,0.9366619115482407,50.99756320399789,7.95049504949839,0.8635917566237176,6,0.21,0.77,0.016,0.027,0.23
23301267,2023-04-24,EXPORTDSP14,137.0,7.28,11007.0,1032.0,906.0,3924.0,1760.0,264.0,196.0,7170.0,1137.0,0.0,0.14014285714285715,0.03939285714285714,0.9598928571428571,2220.0,0.9495425561342561,52.33576642297565,10.66569767440827,0.7927927927924356,55,0.22,0.8,0.021,0.03,0.21
23301269,2023-04-24,2062BK1,120.09,8.49,9702.0,1023.0,798.0,3812.0,1739.0,278.0,43.0,6436.0,967.0,0.0,0.14014285714285715,0.03939285714285714,0.9598928571428571,2060.0,0.9339710685881633,53.59313847902745,9.483870967732665,0.8441747572811437,6,0.22,0.77,0.026,0.028,0.2
23301271,2023-04-24,EXPORTDSP14,123.1,9.28,9954.0,1647.0,743.0,3630.0,1687.0,266.0,218.0,6495.0,978.0,0.0,0.14014285714285715,0.03939285714285714,0.9598928571428571,2171.0,0.9298987762431644,52.76198212792232,6.043715846990866,0.7770612620908443,55,0.21,0.75,0.02,0.026,0.25
23301274,2023-04-24,2062BK1,128.3,8.88,10770.0,2064.0,812.0,3035.0,1647.0,302.0,149.0,6377.0,3235.0,0.0,0.14014285714285715,0.03939285714285714,0.9598928571428571,2098.0,0.9352675317033441,49.70381917342397,5.218023255811425,0.785033365109254,6,0.2,0.77,0.029,0.03,0.24
23301277,2023-04-24,C25HMNV55ALK,123.48,8.49,10299.0,1647.0,787.0,3633.0,1936.0,0.0,813.0,6662.0,1095.0,0.0,0.14014285714285715,0.03939285714285714,0.9598928571428571,2749.0,0.9356671970831579,53.95205701284457,6.253187613839555,0.7042560931245164,51,0.22,1.35,0.024,0.018,0.26
23301258,2023-04-24,EXPORTDSP14,121.29,8.29,11013.0,1134.0,934.0,4187.0,1830.0,267.0,159.0,6848.0,1024.0,386.0,0.14014285714285715,0.03939285714285714,0.9598928571428571,2256.0,0.9360240777825589,56.4597246264617,9.711640211631648,0.8111702127655979,55,0.2,0.79,0.018,0.021,0.19
23101238,2023-04-24,2062BK1,127.22,0.0,9360.0,2424.0,805.0,4434.0,1746.0,264.0,0.0,333.0,76.0,0.0,0.14014285714285715,0.03939285714285714,0.9598928571428571,2010.0,0.9999999999921396,2.617512969638284,3.8613861386122683,0.8686567164174783,6,0.21,0.79,0.024,0.021,0.22
23101240,2023-04-24,2062BK1,127.29,7.43,10779.0,1308.0,785.0,3507.0,1763.0,258.0,0.0,6390.0,1002.0,0.0,0.14014285714285715,0.03939285714285714,0.9598928571428571,2021.0,0.9448485748148394,50.20032995482598,8.240825688067094,0.8723404255314833,6,0.21,0.75,0.017,0.022,0.2
23101243,2023-04-24,2062BK1,127.83,8.08,10107.0,1977.0,814.0,2988.0,1719.0,246.0,0.0,6401.0,998.0,0.0,0.14014285714285715,0.03939285714285714,0.9598928571428571,1965.0,0.9405488926426272,50.07431745247536,5.112291350528522,0.8748091603048983,6,0.2,0.77,0.019,0.028,0.21
23201290,2023-04-24,S.TOWER6VAN,124.68,8.08,11478.0,1506.0,797.0,3574.0,2423.0,155.0,425.0,6171.0,1086.0,265.0,0.14014285714285715,0.03939285714285714,0.9598928571428571,3003.0,0.9391382946599944,49.4947064481112,7.621513944218047,0.8068598068595382,67,0.18,1.3,0.018,0.025,0.24
23201287,2023-04-24,S.TOWER6VAN,119.22,8.15,10737.0,1497.0,800.0,3788.0,2444.0,159.0,425.0,6098.0,1115.0,0.0,0.14014285714285715,0.03939285714285714,0.9598928571428571,3028.0,0.9360131899117844,51.14913605056912,7.172344689373967,0.8071334213999977,67,0.2,1.29,0.019,0.025,0.2
23201284,2023-04-24,C25HMNV55ALK,124.53,7.68,11022.0,1512.0,797.0,4326.0,1802.0,0.0,948.0,6198.0,1058.0,0.0,0.14014285714285715,0.03939285714285714,0.9598928571428571,2750.0,0.9419105967707291,49.771139484061905,7.2896825396777185,0.655272727272489,51,0.22,1.36,0.02,0.015,0.25
23201282,2023-04-24,C25HMNV55ALK,129.08,8.15,10485.0,1506.0,814.0,3626.0,1809.0,0.0,908.0,6099.0,1935.0,0.0,0.14014285714285715,0.03939285714285714,0.9598928571428571,2717.0,0.9406106536403075,47.24976758562713,6.962151394417688,0.6658078763339471,51,0.24,1.37,0.025,0.017,0.24
23201279,2023-04-24,2062BK1,127.34,8.14,10458.0,1500.0,795.0,4295.0,1698.0,290.0,223.0,6406.0,1182.0,221.0,0.14014285714285715,0.03939285714285714,0.9598928571428571,2211.0,0.9399173309644234,50.30626668721292,6.971999999995352,0.7679782903660027,6,0.21,0.76,0.027,0.027,0.23
23201276,2023-04-24,2062BK1,125.8,7.69,10809.0,1509.0,800.0,3912.0,1674.0,300.0,223.0,6397.0,1194.0,210.0,0.14014285714285715,0.03939285714285714,0.9598928571428571,2197.0,0.9423926885838461,50.850556438387514,7.163021868782529,0.7619481110601903,6,0.21,0.75,0.026,0.03,0.21
23201273,2023-04-24,SEQRFE550D,129.4,7.5,8127.0,1497.0,803.0,4800.0,1664.0,297.0,223.0,6440.0,1217.0,336.0,0.14014285714285715,0.03939285714285714,0.9598928571428571,2184.0,0.945215485749122,49.76816074150102,5.4288577154272355,0.761904761904413,73,0.22,0.85,0.024,0.032,0.23
23201293,2023-04-24,S.TOWER6VAN,126.43,0.0,10122.0,333.0,800.0,3965.0,2406.0,94.0,429.0,6171.0,980.0,0.0,0.14014285714285715,0.03939285714285714,0.9598928571428571,2929.0,0.9999999999920904,48.80961797003235,30.396396396305118,0.8214407647658514,67,0.18,1.25,0.022,0.021,0.21
23201270,2023-04-24,2062BK1,125.39,8.88,11331.0,1512.0,696.0,3846.0,1755.0,267.0,223.0,6531.0,1123.0,0.0,0.14014285714285715,0.03939285714285714,0.9598928571428571,2245.0,0.9338646011697783,52.085493260610214,7.494047619042663,0.7817371937635716,6,0.19,0.78,0.016,0.024,0.22
23201266,2023-04-24,SEQRFE550D,122.6,8.08,11538.0,1314.0,610.0,3442.0,1806.0,297.0,0.0,6196.0,1055.0,0.0,0.14014285714285715,0.03939285714285714,0.9598928571428571,2103.0,0.9381695745260318,50.53833605179006,8.780821917801537,0.8587731811693491,73,0.22,0.8,0.019,0.027,0.22
23201263,2023-04-24,2062BK1,128.09,7.28,10692.0,1308.0,696.0,3517.0,1758.0,280.0,0.0,6412.0,1150.0,0.0,0.14014285714285715,0.03939285714285714,0.9598928571428571,2038.0,0.9462214670832074,50.05855257982623,8.174311926599255,0.862610402354827,6,0.21,0.79,0.023,0.033,0.25
23201260,2023-04-24,2062BK1,125.31,8.43,5382.0,1320.0,809.0,4286.0,1711.0,270.0,0.0,6276.0,1132.0,368.0,0.14014285714285715,0.03939285714285714,0.9598928571428571,1981.0,0.9369672498808362,50.083792194955834,4.077272727269638,0.8637051993938093,6,0.2,0.78,0.022,0.031,0.25
23201257,2023-04-24,2062BK1,120.67,8.77,16515.0,1329.0,633.0,3563.0,1748.0,297.0,0.0,6462.0,1090.0,0.0,0.14014285714285715,0.03939285714285714,0.9598928571428571,2045.0,0.9322466007344543,53.55100687781925,12.426636568839408,0.8547677261609512,6,0.22,0.75,0.018,0.031,0.21
23201253,2023-04-24,2062BK1,124.3,8.29,10725.0,1578.0,712.0,3197.0,1674.0,280.0,0.0,6305.0,1068.0,284.0,0.14014285714285715,0.03939285714285714,0.9598928571428571,1954.0,0.937476431096331,50.724054705947516,6.796577946763754,0.8567041965195207,6,0.22,0.77,0.026,0.03,0.24
23201250,2023-04-24,SEQRFE550D,122.58,8.15,9519.0,1662.0,696.0,4529.0,1661.0,246.0,0.0,6016.0,963.0,0.0,0.14014285714285715,0.03939285714285714,0.9598928571428571,1907.0,0.9376577679114385,49.07815304251037,5.727436823101247,0.8710015731510902,73,0.2,0.8,0.017,0.03,0.23
23201247,2023-04-24,2062BK1,126.94,7.28,10512.0,1665.0,707.0,4173.0,1681.0,250.0,226.0,6198.0,1068.0,0.0,0.14014285714285715,0.03939285714285714,0.9598928571428571,2157.0,0.9457606913951293,48.826217110061236,6.313513513509721,0.7793231339820217,6,0.2,0.76,0.023,0.028,0.21
23201268,2023-04-24,2062BK1,123.71,8.88,11406.0,1347.0,822.0,3694.0,1809.0,280.0,229.0,6371.0,1067.0,0.0,0.14014285714285715,0.03939285714285714,0.9598928571428571,2318.0,0.9330266234185608,51.499474577224966,8.467706013356743,0.7804141501290852,6,0.21,0.79,0.02,0.033,0.18
23201244,2023-04-24,2062BK1,129.52,0.0,9963.0,1098.0,789.0,4204.0,1654.0,260.0,172.0,6202.0,992.0,0.0,0.14014285714285715,0.03939285714285714,0.9598928571428571,2086.0,0.9999999999922793,47.88449660247155,9.073770491795015,0.7929050814953054,6,0.21,0.79,0.025,0.027,0.21
23201239,2023-04-24,2062BK1,127.0,7.68,10701.0,2037.0,809.0,5200.0,1650.0,250.0,0.0,6499.0,1033.0,0.0,0.14014285714285715,0.03939285714285714,0.9598928571428571,1900.0,0.9429759429689414,51.173228346053754,5.253313696610086,0.8684210526311219,6,0.2,0.77,0.021,0.025,0.21
23101278,2023-04-24,EXPORTDSP14,118.51,8.29,10215.0,1983.0,794.0,2842.0,1678.0,301.0,0.0,3501.0,1549.0,0.0,0.14014285714285715,0.03939285714285714,0.9598928571428571,1979.0,0.93462145109673,29.54181081740324,5.151285930405875,0.8479029813032603,55,0.22,0.82,0.02,0.027,0.25
23101286,2023-04-24,2062BK1,116.5,6.49,10671.0,2319.0,802.0,3127.0,1736.0,308.0,0.0,5728.0,1161.0,0.0,0.14014285714285715,0.03939285714285714,0.9598928571428571,2044.0,0.9472314822266263,49.167381973826885,4.601552393270978,0.8493150684927352,6,0.22,0.76,0.017,0.022,0.24
23101283,2023-04-24,EXPORTDSP14,126.57,8.15,11172.0,1998.0,780.0,2830.0,1739.0,298.0,0.0,6312.0,1114.0,0.0,0.14014285714285715,0.03939285714285714,0.9598928571428571,2037.0,0.9395041567626224,49.86963735442941,5.591591591588793,0.8537064310255995,55,0.21,0.73,0.02,0.024,0.24
23101281,2023-04-24,EXPORTDSP14,128.85,8.08,9006.0,1890.0,837.0,2675.0,1759.0,230.0,0.0,6716.0,1177.0,0.0,0.14014285714285715,0.03939285714285714,0.9598928571428571,1989.0,0.9409917476013949,52.12262320487294,4.7650793650768435,0.8843640020106162,55,0.2,0.75,0.025,0.022,0.26
23101275,2023-04-24,EXPORTDSP14,134.82,8.16,10446.0,1971.0,797.0,3608.0,1739.0,338.0,0.0,5982.0,1180.0,0.0,0.14014285714285715,0.03939285714285714,0.9598928571428571,2077.0,0.9429290809837536,44.37027147274611,5.299847792995789,0.8372652864704684,55,0.22,0.77,0.022,0.031,0.26
23101272,2023-04-24,2830C20MMNAK,135.0,0.0,10068.0,1974.0,802.0,5130.0,1763.0,284.0,0.0,6740.0,4035.0,0.0,0.14014285714285715,0.03939285714285714,0.9598928571428571,2047.0,0.9999999999925927,49.92592592555611,5.1003039513651975,0.8612603810450116,16,0.17,0.66,0.028,0.033,0.2
23101265,2023-04-24,SEQRFE550D,137.49,7.29,13308.0,1995.0,760.0,5120.0,1651.0,284.0,416.0,6897.0,1082.0,0.0,0.14014285714285715,0.03939285714285714,0.9598928571428571,2351.0,0.9496477413941868,50.163648264963534,6.67067669172598,0.7022543598465749,73,0.2,0.81,0.027,0.03,0.21
23101256,2023-04-24,SEQRFE550D,119.6,8.08,10503.0,2004.0,692.0,3250.0,1673.0,281.0,51.0,3645.0,2521.0,0.0,0.14014285714285715,0.03939285714285714,0.9598928571428571,2005.0,0.9367167919726134,30.47658862850772,5.241017964069241,0.8344139650868656,73,0.19,0.8,0.016,0.03,0.22
23101254,2023-04-24,R34,132.59,0.0,9981.0,1974.0,977.0,3749.0,1194.0,267.0,0.0,6300.0,1226.0,0.0,0.14014285714285715,0.03939285714285714,0.9598928571428571,1461.0,0.999999999992458,47.51489554229192,5.056231003036952,0.8172484599583729,66,0.61,0.81,0.016,0.016,0.18
23101251,2023-04-24,2062BK1,124.5,8.08,10002.0,1992.0,903.0,3993.0,1732.0,254.0,0.0,6670.0,1220.0,0.0,0.14014285714285715,0.03939285714285714,0.9598928571428571,1986.0,0.9390556644973672,53.5742971883247,5.021084337346877,0.8721047331314843,6,0.22,0.78,0.025,0.03,0.24
