Repository: SiddharthKumar268/FerroMind

# FerroMind
*Ferro-Alloy Optimisation using Machine Learning*
**SAIL Durgapur Steel Plant | Steel Melting Shop**
Intern: Siddharth Kumar | FY 2023-24 to FY 2025-26

---

## Quick Start

```bash

# 2. Place raw Excel files in data/raw/

## Dataset

| | |
|---|---|
| Total heats after cleaning | 47,421 |
| Training set | 37,936 heats (Apr 2023 – Jun 2025) |
| Test set | 9,485 heats (Jun 2025 – Dec 2025) |
| Input features | 21 (16 raw + 5 engineered) |
| Target variables | Mn, Si, C, S, P |
| BOF grades | 76 distinct grades |
| Split method | Chronological 80/20 — no shuffle, no leakage |

---

File: data/processed/sms_train_slag.csv (part 7 of 74)
Heat_Number,Date,BOF Grade Code,Hot Metal Addn. Weight,Scrap Addn. Weight,Lime Into Converter,Dolomite Into Converter,Lime Into Ladle,Iron Ore Into Converter,SIMN Into Ladle,FESI Into Ladle,FEMN Into Ladle,Measered O2 Mainblow II,Duration of Mainblow I/II,Measered O2 2nd Blow,HM_P,HM_S,HM_Si,Total_FA_Ladle,HM_Ratio,O2_per_ton_HM,Lime_Dolo_Ratio,SiMn_FA_Fraction,Grade_Encoded,C,Mn,P,S,Si,FeO,CaO,SiO2,Al2O3,MnO,MgO,P2O5,Basicity,Slag_SP_Index
23306698,2023-08-04,EXPORTDSP14,128.9,11.66,9297.0,1488.0,793.0,2100.0,1692.0,153.0,0.0,6935.0,1114.0,0.0,0.16025,0.0289999999999999,0.8418125,1845.0,0.9170461013025254,53.80139643092474,6.247983870963543,0.9170731707312104,55,0.2,0.78,0.019,0.017,0.22,18.8,51.382,18.383,0.764,1.142,5.108,2.733,2.794930374238468,1.3818308950086058
23206709,2023-08-04,1786500D,116.83,9.86,10041.0,996.0,905.0,2355.0,1721.0,270.0,0.0,6670.0,1079.0,0.0,0.16025,0.0289999999999999,0.8418125,1991.0,0.9221722314237732,57.09150047028082,10.081325301194695,0.8643897538920822,2,0.21,0.78,0.023,0.014,0.212,24.38,50.249,14.741,0.51,1.042,4.988,2.616,3.4085605752272423,1.2844179745411792
23206761,2023-08-05,2062BK1,126.72,9.49,9954.0,2844.0,693.0,2474.0,1735.0,294.0,0.0,6434.0,1034.0,503.0,0.1624615384615384,0.031,0.8465384615384616,2029.0,0.9303281697310746,50.77335858545791,3.499999999998769,0.8551010349921858,6,0.2,0.83,0.027,0.016,0.23,24.502,49.585,15.66,0.797,1.21,4.471,2.191,3.166145201455846,1.2345940293304785
23206734,2023-08-05,1786550D,123.88,9.66,10086.0,1443.0,806.0,2252.0,1708.0,287.0,0.0,5796.0,1422.0,0.0,0.1624615384615384,0.031,0.8465384615384616,1995.0,0.9276621237013056,46.78721343197621,6.989604989600146,0.8561403508767639,3,0.2,0.74,0.02,0.02,0.21,21.012,52.235,16.072,1.307,0.936,4.373,2.526,3.2498600136875506,1.4085209653498718
23306736,2023-08-05,1786550D,124.37,10.65,10173.0,1686.0,779.0,2250.0,1783.0,288.0,0.0,6604.0,1967.0,0.0,0.1624615384615384,0.031,0.8465384615384616,2071.0,0.9211227966159004,53.09962209493367,6.033807829177916,0.8609367455331429,3,0.2,0.77,0.02,0.02,0.18,21.371,52.548,15.8,0.965,0.949,4.275,2.557,3.3256123030187963,1.4136446787904877
23306768,2023-08-05,C20MMNATLT,122.32,9.66,10443.0,1980.0,627.0,3115.0,1912.0,275.0,0.0,6395.0,1011.0,0.0,0.1624615384615384,0.031,0.8465384615384616,2187.0,0.9268070919766116,52.28090255025931,5.274242424239761,0.8742569730220053,41,0.21,0.88,0.025,0.018,0.21,2.287,52.511,30.871,2.275,4.309,6.238,0.183,1.7009264058046127,1.58361229228867
23306762,2023-08-05,2830C20MMNC,120.59,10.07,9924.0,1956.0,691.0,2820.0,1888.0,359.0,0.0,6293.0,1017.0,291.0,0.1624615384615384,0.031,0.8465384615384616,2247.0,0.9229297413062688,52.18508997386031,5.073619631899247,0.8402314196702981,17,0.21,0.85,0.022,0.018,0.2,1.378,52.698,31.486,4.529,1.392,7.542,0.055,1.6736430907993773,1.6034687357371067
23306758,2023-08-05,2830C20MMNC,121.9,10.21,11841.0,2037.0,699.0,3419.0,1888.0,268.0,0.0,6355.0,1711.0,0.0,0.1624615384615384,0.031,0.8465384615384616,2156.0,0.9227159185457368,52.13289581581515,5.812960235637794,0.8756957328381838,17,0.21,0.78,0.02,0.016,0.23,8.6535,49.424,26.982,4.034,1.5465,6.7204999999999995,1.0255,1.8316717933513693,1.386892652196484
23306752,2023-08-05,1786550D,128.98,10.87,9951.0,2466.0,809.0,2799.0,1685.0,383.0,0.0,6613.0,1070.0,0.0,0.1624615384615384,0.031,0.8465384615384616,2068.0,0.9222738648486072,51.27151496316274,4.035279805351162,0.8147969052220432,3,0.21,0.77,0.02,0.02,0.19,20.751,52.566,16.063,0.669,0.953,4.857,2.536,3.2722858565737054,1.427841912264023
23306750,2023-08-05,2830C20MMNC,125.41,10.05,9867.0,2211.0,766.0,3897.0,1709.0,245.0,0.0,6660.0,1085.0,0.0,0.1624615384615384,0.031,0.8465384615384616,1954.0,0.9258083567036336,53.1058129331544,4.4626865671621605,0.8746161719545166,17,0.22,0.72,0.022,0.013,0.21,20.291,52.276,16.453,0.812,1.018,4.936,2.529,3.177099793363316,1.422669750986529
23306748,2023-08-05,SEQRFE550D,130.26,9.66,9423.0,2487.0,718.0,1938.0,1804.0,312.0,0.0,6518.0,1061.0,289.0,0.1624615384615384,0.031,0.8465384615384616,2116.0,0.9309605488784236,50.03838476853956,3.78890229191645,0.8525519848767238,73,0.22,0.83,0.031,0.015,0.2,25.298,50.189,14.256,0.618,1.266,4.223,2.4,3.520305814687522,1.2688408545063836
23306744,2023-08-05,2062BK1,125.6,9.48,10650.0,1500.0,803.0,3160.0,1870.0,299.0,0.0,6671.0,1085.0,0.0,0.1624615384615384,0.031,0.8465384615384616,2169.0,0.9298193662945676,53.11305732441789,7.0999999999952665,0.8621484555090538,6,0.18,0.76,0.022,0.018,0.2,1.56,48.258,32.403,4.76,1.647,9.463,0.136,1.4892605851129492,1.4208573784006597
23306772,2023-08-05,2062BK1,120.45,9.47,10092.0,1548.0,740.0,3485.0,1844.0,326.0,0.0,6091.0,966.0,469.0,0.1624615384615384,0.031,0.8465384615384616,2170.0,0.9271089901406472,50.568700705267176,6.519379844957029,0.8497695852530647,6,0.22,0.8,0.033,0.02,0.22,2.273,52.606,30.806,2.329,4.243,6.25,0.177,1.7075989223228487,1.5902660217654172
23206795,2023-08-06,2062BK1,122.89,9.26,7068.0,1164.0,696.0,1059.0,1671.0,270.0,0.0,6319.0,1016.0,0.0,0.1673333333333333,0.0318571428571428,0.7649523809523809,1941.0,0.9299281119869094,51.419969077618845,6.072164948448392,0.860896445130932,6,0.2,0.74,0.026,0.022,0.2,16.117,53.554,18.794,1.105,1.137,4.795,2.862,2.8493748337323757,1.5339711274060497
23306823,2023-08-06,2062BK1,128.91,9.26,9906.0,2025.0,829.0,3221.0,1807.0,312.0,0.0,6184.0,1001.0,0.0,0.1673333333333333,0.0318571428571428,0.7649523809523809,2119.0,0.9329811102197804,47.97145295129958,4.891851851849436,0.8527607361959166,6,0.19,0.86,0.025,0.014,0.19,1.169,53.49,31.294,4.415,2.042,5.979,0.193,1.7092187250359483,1.6476712666338098
23306815,2023-08-06,EXPORTDSP14,123.6,8.46,9219.0,2052.0,793.0,2316.0,1651.0,169.0,0.0,6837.0,1126.0,0.0,0.1673333333333333,0.0318571428571428,0.7649523809523809,1820.0,0.9359382098975016,55.31553398013499,4.492690058477343,0.9071428571423588,55,0.22,0.79,0.029,0.02,0.22,24.566,51.296,14.316,0.53,0.996,4.472,2.428,3.582873507019627,1.319239770593833
23306808,2023-08-06,EXPORTDSP14,127.73,8.66,11130.0,2076.0,712.0,2496.0,1770.0,288.0,0.0,6091.0,1484.0,0.0,0.1673333333333333,0.0318571428571428,0.7649523809523809,2058.0,0.9365056089087432,47.686526265969725,5.361271676297996,0.8600583090374829,55,0.22,0.75,0.025,0.02,0.22,19.322,51.679,17.725,0.685,1.145,5.003,2.669,2.9154349543044114,1.39492010364932
23306800,2023-08-06,SEQRFE550D,123.47,6.07,10881.0,1992.0,715.0,2604.0,1864.0,241.0,0.0,6528.0,1078.0,0.0,0.1673333333333333,0.0318571428571428,0.7649523809523809,2105.0,0.9531418866685724,52.8711427872935,5.462349397587619,0.8855106888356838,73,0.19,0.8,0.025,0.017,0.2,9.335,51.9095,24.523,2.833,1.5819999999999999,6.787000000000001,1.342,2.1166816180068504,1.533107888596828
23306798,2023-08-06,2830C20MMNC,134.39,9.66,8871.0,1989.0,646.0,2157.0,1790.0,332.0,0.0,6326.0,1048.0,0.0,0.1673333333333333,0.0318571428571428,0.7649523809523809,2122.0,0.9329399513992854,47.071954758188326,4.460030165910276,0.8435438265783018,17,0.22,0.76,0.024,0.015,0.2,26.594,49.837,13.306,0.558,1.062,4.819,2.423,3.745171714135418,1.2490163153805671
23206818,2023-08-06,2830C20MMNAK,129.9,0.0,7605.0,1932.0,806.0,1037.0,1647.0,294.0,213.0,4819.0,832.0,0.0,0.1673333333333333,0.0318571428571428,0.7649523809523809,2154.0,0.9999999999923018,37.09776751318631,3.936335403724671,0.7646239554313999,16,0.23,0.8,0.028,0.019,0.23,24.384,51.821,14.096,0.494,0.983,4.426,2.415,3.676030361069731,1.3466645877186143
23206811,2023-08-06,EXPORTDSP14,120.71,9.27,3408.0,1854.0,745.0,2196.0,1664.0,297.0,216.0,6298.0,1108.0,0.0,0.1673333333333333,0.0318571428571428,0.7649523809523809,2177.0,0.928681335582946,52.17463341850572,1.8381877022643809,0.7643546164442975,55,0.19,0.8,0.025,0.017,0.21,24.375,51.598,14.265,0.511,0.987,4.428,2.444,3.6168512547315292,1.3353174089697473
23206807,2023-08-06,2062BK1,122.46,7.52,11139.0,2583.0,698.0,2688.0,1688.0,294.0,213.0,6249.0,1022.0,570.0,0.1673333333333333,0.0318571428571428,0.7649523809523809,2195.0,0.9421449453689634,51.02890739791745,4.312427409986716,0.7690205011386018,6,0.18,0.79,0.021,0.016,0.21,24.277,51.717,14.249,0.562,0.988,4.461,2.369,3.6292631578947367,1.3423573078620188
23206792,2023-08-06,2062BK1,128.59,9.67,8193.0,1323.0,795.0,2296.0,1711.0,270.0,0.0,5822.0,950.0,664.0,0.1673333333333333,0.0318571428571428,0.7649523809523809,1981.0,0.9300593085423836,45.27568240107881,6.192743764167655,0.8637051993938093,6,0.21,0.78,0.026,0.023,0.19,1.827,55.385,28.916,3.921,2.363,5.978,0.141,1.9153093336099871,1.8014897215716885
23306789,2023-08-06,2062BK1,133.08,0.0,9969.0,1983.0,727.0,4971.0,1770.0,322.0,0.0,516.0,105.0,6048.0,0.1673333333333333,0.0318571428571428,0.7649523809523809,2092.0,0.9999999999924858,3.877366997265725,5.0272314674709895,0.8460803059269378,6,0.2,0.81,0.032,0.022,0.19,2.014,51.438,32.51,3.838,1.825,6.757,0.178,1.5821721878748733,1.4898769007965245
23306783,2023-08-06,2062BK1,130.86,8.07,9948.0,2004.0,723.0,3088.0,1614.0,298.0,0.0,6003.0,972.0,0.0,0.1673333333333333,0.0318571428571428,0.7649523809523809,1912.0,0.9419131936878868,45.87345254435371,4.964071856284948,0.8441422594137844,6,0.19,0.87,0.021,0.021,0.23,25.154,48.203,16.243,0.578,0.913,4.724,2.594,2.9674341295247477,1.1643799217353497
23306793,2023-08-06,2830C20MMNC,126.97,10.21,9876.0,1977.0,646.0,3593.0,1841.0,315.0,0.0,6424.0,1067.0,322.0,0.1673333333333333,0.0318571428571428,0.7649523809523809,2156.0,0.9255722408446888,50.59462865203911,4.9954476479489145,0.8538961038957078,17,0.23,0.79,0.024,0.019,0.19,25.53,50.091,14.333,0.569,1.045,4.428,2.653,3.494558392632901,1.2565472606863337
23306832,2023-08-07,2062BK1,123.76,10.5,10566.0,2757.0,787.0,2565.0,1755.0,288.0,0.0,6581.0,1076.0,0.0,0.1811304347826087,0.0305217391304347,0.893695652173913,2043.0,0.9217935349253557,53.17550096918895,3.8324265505970874,0.8590308370039849,6,0.2,0.79,0.019,0.012,0.22,16.479,54.007,18.145,0.977,1.105,4.614,3.04,2.9762482089716737,1.5597689530685923
23306845,2023-08-07,2062BK1,122.14,11.24,13074.0,4020.0,884.0,1590.0,1865.0,190.0,0.0,6925.0,1209.0,0.0,0.1811304347826087,0.0305217391304347,0.893695652173913,2055.0,0.9157294946699976,56.69723268334127,3.2522388059693403,0.907542579074984,6,0.21,0.8,0.025,0.013,0.21,1.926,48.846,32.619,4.462,3.193,7.11,0.153,1.4974248927038627,1.4139408325131708
23306850,2023-08-07,C20MMNATLT,125.03,11.1,9642.0,3981.0,724.0,1902.0,1753.0,264.0,0.0,6002.0,1031.0,819.0,0.1811304347826087,0.0305217391304347,0.893695652173913,2017.0,0.9184602952992108,48.00447892467404,2.422004521476408,0.8691125433808284,41,0.19,0.81,0.027,0.014,0.24,0.0,0.0,0.0,0.0,0.0,0.0,0.0,0.0,0.0
23106227,2023-08-07,2062BK1,126.8,8.88,10053.0,2313.0,797.0,2049.0,1533.0,267.0,0.0,6590.0,1068.0,177.0,0.1811304347826087,0.0305217391304347,0.893695652173913,1800.0,0.9345518867855648,51.9716088323977,4.346303501943647,0.8516666666661935,6,0.2,0.73,0.02,0.014,0.22,19.783,49.164,19.458,0.942,1.466,4.956,2.756,2.526542987820546,1.2528413434585395
23206844,2023-08-07,1786500D,126.92,12.27,9981.0,4203.0,600.0,0.0,1711.0,290.0,0.0,6750.0,1152.0,0.0,0.1811304347826087,0.0305217391304347,0.893695652173913,2001.0,0.9118471154471454,53.18310746885295,2.374732334046544,0.8550724637676886,2,0.21,0.75,0.031,0.015,0.191,1.196,54.276,30.811,3.87,1.162,6.905,0.21,1.7615214851356615,1.6957010747313175
23206830,2023-08-07,EXPORTDSP14,121.94,6.07,10833.0,1170.0,792.0,2729.0,1671.0,280.0,0.0,6407.0,1151.0,0.0,0.1811304347826087,0.0305217391304347,0.893695652173913,1951.0,0.9525818295371254,52.54223388508658,9.258974358966446,0.8564838544331848,55,0.2,0.77,0.031,0.015,0.23,16.342,54.124,18.202,0.986,1.094,4.598,3.025,2.9733560402131514,1.5667679837892607
23206852,2023-08-07,1786500D,119.0,11.6,11106.0,4707.0,553.0,0.0,1698.0,304.0,0.0,6704.0,1170.0,317.0,0.1811304347826087,0.0305217391304347,0.893695652173913,2002.0,0.9111791730404964,56.3361344533081,2.35946462715055,0.8481518481514245,2,0.21,0.79,0.02,0.014,0.219,18.408,50.865,19.841,0.946,0.77,5.039,2.322,2.5635016631387963,1.3298039215686275
23206841,2023-08-07,2062BK1,120.36,0.0,10317.0,4023.0,690.0,643.0,1725.0,297.0,0.0,6502.0,1112.0,0.0,0.1811304347826087,0.0305217391304347,0.893695652173913,2022.0,0.9999999999916916,54.02126952431023,2.564504101416216,0.8531157270025455,6,0.21,0.75,0.029,0.016,0.2,1.297,53.039,31.378,4.616,2.08,6.004,0.119,1.6902705631154593,1.6231790916880895
23106930,2023-08-08,1786500D,128.19,0.0,10398.0,1977.0,711.0,4886.0,1871.0,260.0,0.0,6166.0,997.0,0.0,0.1614838709677419,0.0312258064516129,0.875225806451613,2131.0,0.9999999999921992,48.100475855775805,5.25948406676517,0.8779915532609677,2,0.19,0.77,0.026,0.014,0.175,22.19,49.585,17.499,0.655,0.84,5.112,2.222,2.8334285714285716,1.2493071302595113
23106903,2023-08-08,1786500D,132.3,0.0,12039.0,1485.0,672.0,4575.0,1713.0,319.0,0.0,6592.0,1054.0,336.0,0.1614838709677419,0.0312258064516129,0.875225806451613,2032.0,0.9999999999924416,49.82615268291893,8.107070707065247,0.8430118110232072,2,0.22,0.69,0.025,0.012,0.178,0.942,53.071,30.346,5.575,1.325,6.969,0.101,1.7488054832438131,1.6961551983125058
23106909,2023-08-08,EXPORTDSP14,130.88,0.0,15183.0,3411.0,782.0,1686.0,1702.0,274.0,0.0,6489.0,1062.0,324.0,0.1614838709677419,0.0312258064516129,0.875225806451613,1976.0,0.9999999999923594,49.57976772578256,4.451187335091043,0.8613360323882281,55,0.2,0.7,0.029,0.012,0.21,23.005,52.608,15.341,0.989,0.457,3.93,2.324,3.429018380915135,1.3718934988395444
23106914,2023-08-08,2062BK1,130.58,0.0,11172.0,2709.0,794.0,2323.0,1854.0,287.0,0.0,6496.0,1063.0,470.0,0.1614838709677419,0.0312258064516129,0.875225806451613,2141.0,0.999999999992342,49.7472813597048,4.124031007750416,0.8659504904246306,6,0.2,0.77,0.021,0.012,0.23,19.435,53.64,15.066,0.615,0.521,7.046,2.274,3.5600982279153115,1.55469248159527
23306901,2023-08-08,2062BK1,126.92,11.86,11787.0,3441.0,635.0,2034.0,1851.0,339.0,0.0,6252.0,2319.0,0.0,0.1614838709677419,0.0312258064516129,0.875225806451613,2190.0,0.9145410001375232,49.25937598448424,3.425457715779301,0.8452054794516689,6,0.22,0.76,0.026,0.012,0.18,1.716,53.438,28.442,5.305,2.706,6.76,0.149,1.8787750940477446,1.7718757253224575
23306908,2023-08-08,2062BK1,143.28,12.86,8589.0,3153.0,823.0,0.0,1695.0,336.0,0.0,7309.0,1176.0,0.0,0.1614838709677419,0.0312258064516129,0.875225806451613,2031.0,0.9176380171582068,51.01200446642231,2.724072312082866,0.8345642540616275,6,0.22,0.7,0.025,0.014,0.18,1.627,55.763,27.793,4.581,1.356,6.9,0.274,2.0062963229473985,1.895346861085619
23306891,2023-08-08,2062BK1,134.01,11.46,10911.0,4956.0,1812.0,0.0,1149.0,258.0,0.0,6862.0,1164.0,0.0,0.1614838709677419,0.0312258064516129,0.875225806451613,1407.0,0.9212208702761998,51.20513394484588,2.20157384987849,0.8166311300633855,6,0.22,0.77,0.024,0.013,0.21,10.0495,48.8585,24.697499999999998,4.63,1.3675000000000002,7.515499999999999,1.044,1.978197056501407,1.4060809255208935
23206884,2023-08-08,2062BK1,124.41,11.26,9159.0,3465.0,798.0,343.0,1623.0,277.0,0.0,6894.0,1302.0,0.0,0.1614838709677419,0.0312258064516129,0.875225806451613,1900.0,0.9170044961972657,55.413551964830695,2.6432900432892805,0.8542105263153399,6,0.2,0.74,0.032,0.015,0.19,19.652,51.286,18.386,0.457,1.509,5.028,2.128,2.7892532767716323,1.3482478508898763
23206892,2023-08-08,1786500D,125.76,13.61,10884.0,5058.0,754.0,309.0,1691.0,290.0,0.0,6954.0,1111.0,437.0,0.1614838709677419,0.0312258064516129,0.875225806451613,1981.0,0.902346272505544,55.29580152627786,2.1518386714112,0.8536092882378327,2,0.19,0.74,0.02,0.012,0.214,14.774,54.268,18.635,0.769,1.035,6.489,2.382,2.9119982828933244,1.6243041005686922
23306923,2023-08-08,2062BK1,138.52,11.54,9147.0,1476.0,691.0,2865.0,1690.0,292.0,0.0,6657.0,1103.0,0.0,0.1614838709677419,0.0312258064516129,0.875225806451613,1982.0,0.923097427689437,48.05804215962996,6.197154471540517,0.8526740665989644,6,0.2,0.8,0.032,0.013,0.2,19.297,51.021,20.2,0.9,0.587,4.29,2.164,2.5256670461858324,1.291736290445086
23206948,2023-08-09,1786500D,0.0,12.26,12489.0,1740.0,797.0,3317.0,1725.0,304.0,0.0,7769.0,2238.0,0.0,0.15452,0.03188,0.89164,2029.0,0.0,7769000000000.0,7.1775862068924265,0.8501724987674469,2,0.22,0.73,0.025,0.015,0.174,23.787,51.129,15.709,0.731,0.713,4.305,2.203,3.254551241247613,1.2945033800035448
23106974,2023-08-09,S.TOWER6VAN,123.85,0.0,9921.0,1935.0,875.0,6156.0,2437.0,116.0,521.0,5998.0,990.0,0.0,0.15452,0.03188,0.89164,3074.0,0.9999999999919256,48.429551876879856,5.127131782943087,0.7927781392320128,67,0.2,1.32,0.023,0.012,0.2,0.876,53.999,30.478,4.831,1.037,7.126,0.136,1.771678860855015,1.7221814702599265
23206972,2023-08-09,2062BK1,127.41,11.43,8565.0,2004.0,666.0,3000.0,1660.0,240.0,0.0,4690.0,742.0,0.0,0.15452,0.03188,0.89164,1900.0,0.9176750216009965,36.81029746458825,4.2739520958062505,0.873684210525856,6,0.18,0.75,0.019,0.018,0.21,15.547,54.441,17.809,0.647,1.048,6.461,2.415,3.0567658618753506,1.632071229427107
23206964,2023-08-09,2062BK1,127.75,11.86,9933.0,1185.0,806.0,1911.0,1701.0,270.0,0.0,6633.0,3219.0,0.0,0.15452,0.03188,0.89164,1971.0,0.915049065246651,51.9217221130965,8.382278481005585,0.8630136986296991,6,0.22,0.75,0.022,0.014,0.2,20.131,52.144,16.844,0.703,1.151,5.119,2.382,3.0955179578509937,1.4102120294244915
23206944,2023-08-09,2830C20MMNC,120.03,11.27,10641.0,1974.0,806.0,2622.0,1718.0,297.0,0.0,6902.0,1211.0,0.0,0.15452,0.03188,0.89164,2015.0,0.9141660319808518,57.50229109341412,5.390577507596054,0.8526054590566489,17,0.2,0.73,0.022,0.017,0.23,20.669,52.405,16.386,0.714,0.906,4.81,2.752,3.1979617989870017,1.4142109240069085
23306979,2023-08-09,S.TOWER6VAN,122.73,11.46,9153.0,1791.0,699.0,2304.0,2573.0,0.0,407.0,6747.0,1103.0,0.0,0.15452,0.03188,0.89164,2980.0,0.9145987033242822,54.9743339032431,5.1105527638162425,0.8634228187916566,67,0.2,1.38,0.022,0.017,0.21,22.058,50.861,16.634,0.815,1.028,4.511,2.65,3.0574691914637806,1.31447548652211
23306973,2023-08-09,2062BK1,125.41,10.0,9501.0,2955.0,0.0,1857.0,0.0,0.0,0.0,3670.0,0.0,0.0,0.15452,0.03188,0.89164,0.0,0.9261502104650606,29.26401403373524,3.215228426394851,0.0,6,0.2,0.79,0.024,0.017,0.18,19.122,53.068,17.369,0.58,1.023,4.682,2.665,3.055152561888313,1.4542365449961636
23306945,2023-08-09,1786500D,123.86,10.47,10947.0,1593.0,823.0,3045.0,1750.0,271.0,0.0,6026.0,987.0,385.0,0.15452,0.03188,0.89164,2021.0,0.9220576192889,48.651703535857806,6.871939736342203,0.865907966352862,2,0.21,0.72,0.021,0.014,0.165,23.761,50.574,16.201,0.781,0.713,4.283,2.258,3.121466485619059,1.265520606561069
23306942,2023-08-09,2062BK1,121.8,12.26,11961.0,1917.0,776.0,3524.0,1827.0,169.0,0.0,6496.0,1051.0,383.0,0.15452,0.03188,0.89164,1996.0,0.9085484111524054,53.33333333289546,6.239436619715055,0.9153306613221868,6,0.21,0.73,0.018,0.013,0.2,23.616,50.887,16.088,0.771,0.71,4.249,2.249,3.162844179252905,1.281626999118499
23206929,2023-08-09,1786500D,124.45,11.54,9765.0,2559.0,814.0,2064.0,1698.0,304.0,0.0,6443.0,1279.0,356.0,0.15452,0.03188,0.89164,2002.0,0.9151408191711512,51.77179590155266,3.8159437280172654,0.8481518481514245,2,0.23,0.71,0.024,0.015,0.17,19.695,53.345,16.727,0.89,0.913,4.4,2.661,3.188964610234337,1.4645965461384292
23307016,2023-08-10,EXPORTDSP14,124.86,11.06,8478.0,2010.0,1304.0,1569.0,1770.0,237.0,0.0,6194.0,976.0,0.0,0.1443333333333333,0.0416296296296296,0.8466666666666667,2007.0,0.9186286050550426,49.60756046732654,4.217910447759095,0.8819133034375277,55,0.21,0.81,0.03,0.038,0.22,20.393,52.287,16.448,0.647,0.976,5.432,2.207,3.1787342695604592,1.4192226263503611
23307006,2023-08-10,2062BK1,122.98,10.2,9408.0,1980.0,632.0,2082.0,1888.0,322.0,0.0,6290.0,969.0,327.0,0.1443333333333333,0.0416296296296296,0.8466666666666667,2210.0,0.9234119237053356,51.14652789029804,4.751515151512752,0.8542986425335501,6,0.18,0.76,0.019,0.021,0.2,17.814,53.045,17.938,0.771,1.301,4.909,2.595,2.9569652711968337,1.4836517215338576
23307003,2023-08-10,SEQRFE550D,128.67,12.45,10080.0,1977.0,663.0,1595.0,1865.0,264.0,0.0,6841.0,1053.0,0.0,0.1443333333333333,0.0416296296296296,0.8466666666666667,2129.0,0.9117772108778928,53.1670163981257,5.098634294382854,0.8759981211832428,73,0.19,0.74,0.022,0.025,0.2,17.879,52.877,17.955,0.938,1.29,4.868,2.565,2.944809534417465,1.475568578205665
23206999,2023-08-10,SEQRFE550D,126.94,11.54,10983.0,3105.0,698.0,120.0,1657.0,229.0,0.0,5400.0,902.0,0.0,0.1443333333333333,0.0416296296296296,0.8466666666666667,1886.0,0.9166666666600471,42.5397825741095,3.537198067631711,0.8785790031808703,73,0.19,0.78,0.019,0.021,0.25,20.097,51.148,17.316,0.585,0.98,5.873,2.451,2.9536293815325982,1.3670818410220775
23306981,2023-08-10,2062BK1,125.4,11.46,9516.0,1767.0,699.0,2373.0,1844.0,285.0,0.0,6622.0,1149.0,0.0,0.1443333333333333,0.0416296296296296,0.8466666666666667,2129.0,0.916264796135348,52.80701754343853,5.385398981321231,0.8661343353683109,6,0.2,0.72,0.022,0.018,0.21,22.226,51.442,15.947,0.771,1.015,4.655,2.513,3.2256082267368953,1.347566406454655
23206983,2023-08-10,R34,129.92,0.0,11202.0,2235.0,957.0,2676.0,1175.0,240.0,0.0,6054.0,2673.0,0.0,0.1443333333333333,0.0416296296296296,0.8466666666666667,1415.0,0.999999999992303,46.59790640358223,5.012080536910509,0.8303886925789185,66,0.63,0.72,0.022,0.021,0.18,20.137,52.925,16.638,0.867,0.933,4.455,2.664,3.180780094957629,1.4391179029802044
23106980,2023-08-10,2062BK1,131.92,0.0,10959.0,4371.0,958.0,42.0,1758.0,298.0,0.0,6523.0,1081.0,0.0,0.1443333333333333,0.0416296296296296,0.8466666666666667,2056.0,0.9999999999924196,49.446634323457815,2.507206588880689,0.8550583657583389,6,0.2,0.75,0.028,0.015,0.16,19.096,54.012,16.335,0.522,0.583,5.685,2.35,3.306317335945151,1.5243847369609396
23306998,2023-08-10,2062BK1,124.54,10.36,10482.0,2490.0,716.0,3293.0,1868.0,333.0,0.0,6494.0,1000.0,418.0,0.1443333333333333,0.0416296296296296,0.8466666666666667,2201.0,0.9232023721206584,52.14388951299065,4.209638554215177,0.8487051340296008,6,0.2,0.77,0.025,0.027,0.2,1.726,48.048,35.727,2.732,3.007,7.336,0.116,1.3448275862068968,1.2828536337907837
23207002,2023-08-10,SEQRFE550D,118.34,12.28,10410.0,2190.0,704.0,1683.0,1671.0,273.0,0.0,5367.0,1043.0,0.0,0.1443333333333333,0.0416296296296296,0.8466666666666667,1944.0,0.905986832024912,45.35237451372864,4.753424657532076,0.8595679012341257,73,0.21,0.7,0.017,0.02,0.19,20.083,51.19,17.267,0.586,0.978,5.888,2.46,2.9644429001621493,1.3705121683489065
23207034,2023-08-10,2062BK1,120.6,9.66,8535.0,1506.0,756.0,1236.0,1661.0,290.0,216.0,5809.0,914.0,293.0,0.1443333333333333,0.0416296296296296,0.8466666666666667,2167.0,0.9258406264323212,48.16749585366362,5.667330677287073,0.7664974619285803,6,0.22,0.87,0.02,0.034,0.2,20.619,52.031,17.023,0.86,0.942,4.426,2.706,3.056332236842105,1.382222458358792
23106985,2023-08-10,2062BK1,131.1,0.0,10971.0,5061.0,935.0,700.0,1744.0,264.0,0.0,6519.0,1077.0,0.0,0.1443333333333333,0.0416296296296296,0.8466666666666667,2008.0,0.9999999999923724,49.72540045728662,2.16775340841688,0.8685258964139101,6,0.21,0.78,0.025,0.015,0.18,16.553,56.594,16.492,0.41,0.444,6.061,2.079,3.4313951373309886,1.7125824608122013
23106997,2023-08-10,2062BK1,123.53,12.16,8514.0,1413.0,1280.0,1303.0,1705.0,277.0,0.0,6093.0,1008.0,0.0,0.1443333333333333,0.0416296296296296,0.8466666666666667,1982.0,0.9103839634393812,49.32405083745386,6.025477707002105,0.8602421796161149,6,0.22,0.74,0.021,0.017,0.2,3.723,50.022,31.159,4.395,2.709,6.135,0.253,1.6053273427471115,1.4339936358684748
23107009,2023-08-10,EXPORTDSP14,122.28,9.06,9711.0,1578.0,817.0,2140.0,1773.0,294.0,0.0,5737.0,955.0,311.0,0.1443333333333333,0.0416296296296296,0.8466666666666667,2067.0,0.9310187300066164,46.91691200485021,6.153992395433362,0.8577648766323862,55,0.21,0.76,0.02,0.023,0.2,23.832,48.335,17.76,0.768,0.79,4.54,2.36,2.7214120826530035,1.1620945832231386
23107007,2023-08-10,2062BK1,124.8,11.66,10005.0,1548.0,787.0,1883.0,1739.0,244.0,0.0,5944.0,979.0,315.0,0.1443333333333333,0.0416296296296296,0.8466666666666667,1983.0,0.9145537153677668,47.62820512782349,6.4631782945694685,0.8769541099340006,6,0.21,0.75,0.024,0.025,0.2,23.787,48.501,17.71,0.747,0.778,4.532,2.359,2.738467618993845,1.16875512072871
23307043,2023-08-11,SEQRFE550D,123.98,11.54,9708.0,942.0,939.0,1334.0,1807.0,275.0,0.0,1044.0,1921.0,0.0,0.1516785714285714,0.0324642857142857,0.7424642857142858,2082.0,0.9148465171124938,8.420713018160827,10.305732484065492,0.8679154658977579,73,0.2,0.83,0.022,0.022,0.2,20.42,51.327,17.916,0.813,0.892,4.469,2.654,2.86470949377686,1.338837154706941
23307050,2023-08-11,2062BK1,124.7,12.27,8814.0,336.0,583.0,1595.0,1727.0,253.0,0.0,6660.0,1065.0,0.0,0.1516785714285714,0.0324642857142857,0.7424642857142858,1980.0,0.9104183397757872,53.40817963068638,26.232142857064787,0.8722222222217817,6,0.2,0.76,0.02,0.02,0.19,2.043,47.883,33.44,4.598,2.171,8.192,0.085,1.4318650758051497,1.349425092999662
23207046,2023-08-11,SEQRFE550D,125.99,11.54,8919.0,1662.0,959.0,1236.0,1688.0,300.0,213.0,6296.0,1130.0,273.0,0.1516785714285714,0.0324642857142857,0.7424642857142858,2201.0,0.9160910346766808,49.97222001706507,5.366425992776555,0.7669241253971981,73,0.2,0.76,0.021,0.019,0.21,7.091,49.452,26.143,6.479,2.888,5.955,0.241,1.8915238678090573,1.4879494508800963
23207059,2023-08-11,C20MMNATLT,131.07,9.45,10515.0,1986.0,756.0,2859.0,1630.0,277.0,0.0,4911.0,779.0,0.0,0.1516785714285714,0.0324642857142857,0.7424642857142858,1907.0,0.932749786500621,37.4685282670522,5.294561933532077,0.8547456738327978,41,0.19,0.76,0.022,0.013,0.17,10.4805,46.1345,23.881,2.5755,1.415,12.6085,1.3735,1.9317686960891047,1.3425827573663152
23207077,2023-08-11,SEQRFE550D,124.1,9.86,9420.0,3108.0,817.0,1741.0,1795.0,270.0,0.0,6618.0,1108.0,0.0,0.1516785714285714,0.0324642857142857,0.7424642857142858,2065.0,0.9263959390793792,53.32796132108519,3.030888030887056,0.8692493946727026,73,0.21,0.75,0.029,0.016,0.23,17.738,51.983,18.056,0.904,1.607,5.299,2.669,2.878828155286038,1.4522419332308982
23307067,2023-08-11,2062BK1,133.22,10.0,10965.0,1053.0,771.0,3639.0,1773.0,333.0,0.0,6493.0,3054.0,0.0,0.1516785714285714,0.0324642857142857,0.7424642857142858,2106.0,0.9301773495256936,48.738928088509695,10.413105413095524,0.8418803418799421,6,0.22,0.73,0.041,0.017,0.2,1.066,44.995,35.061,6.811,2.416,7.926,0.05,1.2832981575494837,1.2454329052258635
23107056,2023-08-11,SEQRFE550D,123.74,12.34,9507.0,1005.0,682.0,468.0,1702.0,268.0,0.0,5659.0,938.0,0.0,0.1516785714285714,0.0324642857142857,0.7424642857142858,1970.0,0.909318048200255,45.73298852395561,9.4597014925279,0.8639593908625056,73,0.2,0.79,0.018,0.016,0.19,19.317,52.452,17.946,0.472,0.534,5.358,2.504,2.9226054493787257,1.4075783598110776
23107058,2023-08-11,SEQRFE550D,117.48,0.0,10944.0,3993.0,697.0,3257.0,1773.0,267.0,0.0,5738.0,1050.0,0.0,0.1516785714285714,0.0324642857142857,0.7424642857142858,2040.0,0.999999999991488,48.84235614531118,2.740796393688269,0.8691176470583974,73,0.2,0.78,0.022,0.018,0.17,17.491,52.986,17.681,0.644,0.976,6.203,2.469,2.9966067186969796,1.5064395985557104
23107061,2023-08-11,C20MMNATLT,120.6,10.45,5952.0,489.0,629.0,1240.0,1750.0,382.0,0.0,572.0,5217.0,0.0,0.1516785714285714,0.0324642857142857,0.7424642857142858,2132.0,0.92025944295368,4.742951907091684,12.171779141079403,0.8208255159470822,41,0.2,0.77,0.027,0.019,0.21,10.198,50.793499999999995,23.552,4.481,1.1335,6.9879999999999995,1.2935,2.156561796798709,1.504948001540695
23107066,2023-08-11,SEQRFE550D,126.7,10.0,9873.0,1986.0,722.0,2782.0,1766.0,277.0,0.0,6107.0,1062.0,0.0,0.1516785714285714,0.0324642857142857,0.7424642857142858,2043.0,0.9268471104540832,48.20047355920915,4.971299093653086,0.8644150758683973,73,0.22,0.75,0.021,0.018,0.2,1.497,53.225,30.147,5.66,1.35,6.366,0.101,1.7654570784131618,1.6819402749249488
23107071,2023-08-11,SEQRFE550D,123.45,10.4,8772.0,0.0,824.0,2869.0,1684.0,243.0,0.0,5924.0,1013.0,0.0,0.1516785714285714,0.0324642857142857,0.7424642857142858,1927.0,0.9223010832953136,47.98703928677208,8771999999999.999,0.8738972496103404,73,0.22,0.79,0.021,0.017,0.25,0.805,53.042,27.681,6.984,2.14,7.342,0.055,1.916118777544975,1.8619721276371677
23307065,2023-08-11,C20MMNATLT,125.28,10.0,9561.0,1992.0,693.0,3223.0,1764.0,359.0,78.0,6438.0,1009.0,0.0,0.1516785714285714,0.0324642857142857,0.7424642857142858,2201.0,0.9260792430446032,51.3888888884787,4.799698795178314,0.801453884597546,41,0.22,0.74,0.024,0.019,0.18,1.222,48.53,32.791,4.485,1.136,10.211,0.092,1.4799341302756772,1.4267654495207858
23107081,2023-08-11,2062BK1,130.15,13.83,10755.0,0.0,732.0,3171.0,1699.0,261.0,0.0,6184.0,1051.0,0.0,0.1516785714285714,0.0324642857142857,0.7424642857142858,1960.0,0.9039449923537716,47.51440645372636,10755000000000.0,0.8668367346934353,6,0.22,0.82,0.021,0.016,0.2,21.908,52.187,15.747,0.845,1.206,3.888,2.702,3.3138811277622553,1.385888039090716
23307074,2023-08-11,SEQRFE550D,123.83,10.5,10926.0,1545.0,788.0,2569.0,1689.0,224.0,0.0,6668.0,1044.0,0.0,0.1516785714285714,0.0324642857142857,0.7424642857142858,1913.0,0.9218342886851648,53.84801744283414,7.071844660189598,0.8829064296911224,73,0.22,0.79,0.033,0.016,0.21,22.523,51.642,15.955,0.601,1.249,4.187,2.352,3.236525444973678,1.3420826944567168
23307095,2023-08-12,2830C20MMNC,123.28,8.71,9723.0,1620.0,774.0,2551.0,1831.0,224.0,0.0,6191.0,997.0,384.0,0.1465925925925925,0.0314444444444444,0.6965185185185185,2055.0,0.9340101522771876,50.219013627107245,6.001851851848147,0.8909975669095421,17,0.22,0.73,0.024,0.015,0.22,22.939,51.411,15.754,0.658,1.267,4.137,2.332,3.2631545541098066,1.3286556055202359
23307099,2023-08-12,SEQRFE550D,115.0,9.65,8613.0,2211.0,707.0,1959.0,1755.0,235.0,0.0,5753.0,916.0,418.0,0.1465925925925925,0.0314444444444444,0.6965185185185185,1990.0,0.9225832330451456,50.02608695608673,3.89552238805794,0.8819095477382503,73,0.21,0.74,0.023,0.016,0.18,20.472,52.324,16.662,0.588,1.195,4.622,2.57,3.1401308287823317,1.4090211390871146
23307102,2023-08-12,2830C20MMNC,128.1,8.66,9801.0,2328.0,809.0,3269.0,1868.0,130.0,0.0,6209.0,995.0,412.0,0.1465925925925925,0.0314444444444444,0.6965185185185185,1998.0,0.9366773910431656,48.469945354812886,4.210051546389944,0.934934934934467,17,0.19,0.7,0.018,0.017,0.21,2.085,46.718,32.209,6.786,2.148,8.2,0.14,1.4504191244954983,1.3622393934975945
23307111,2023-08-12,C20MMNC(BSP),124.59,10.21,9885.0,3045.0,713.0,1917.0,1841.0,0.0,0.0,6480.0,989.0,0.0,0.1465925925925925,0.0314444444444444,0.6965185185185185,1841.0,0.9242581602305322,52.01059475036511,3.246305418718146,0.9999999999994568,43,0.2,0.8,0.018,0.016,0.22,0.9375,26.8305,14.7035,2.353,0.683,3.7805,0.031,1.824645516678568,1.7152857690832375
23207115,2023-08-12,SEQRFE550D,128.04,11.64,8970.0,1737.0,883.0,2461.0,1610.0,250.0,0.0,6305.0,1007.0,0.0,0.1465925925925925,0.0314444444444444,0.6965185185185185,1860.0,0.916666666660104,49.24242424203966,5.164075993088564,0.865591397848997,73,0.21,0.7,0.027,0.014,0.18,20.255,50.398,17.982,0.744,1.93,4.586,2.491,2.802535728187733,1.318008264030546
23207094,2023-08-12,SEQRFE550D,120.05,8.88,8763.0,1002.0,798.0,2694.0,1715.0,250.0,0.0,5773.0,927.0,0.0,0.1465925925925925,0.0314444444444444,0.6965185185185185,1965.0,0.9311254168856656,48.08829654270647,8.7455089820272,0.8727735368952302,73,0.22,0.79,0.021,0.019,0.23,22.772,52.05,15.478,0.507,1.257,4.096,2.344,3.362620324310356,1.3607487385950694
23107098,2023-08-12,2062BK1,132.4,7.98,9174.0,1461.0,827.0,4116.0,1705.0,301.0,0.0,6258.0,1084.0,0.0,0.1465925925925925,0.0314444444444444,0.6965185185185185,2006.0,0.9431542954769688,47.26586102683334,6.279260780283177,0.8499501495509223,6,0.2,0.77,0.015,0.013,0.2,1.845,51.8935,30.1035,5.829,2.2005,6.324,0.0685,1.7237788370509393,1.6242351210504078
23107120,2023-08-12,SEQRFE550D,121.55,7.27,9138.0,993.0,790.0,2729.0,1709.0,288.0,0.0,5788.0,976.0,0.0,0.1465925925925925,0.0314444444444444,0.6965185185185185,1997.0,0.943564663864745,47.61826408846056,9.202416918419736,0.8557836755128414,73,0.22,0.78,0.028,0.013,0.23,1.145,51.484,32.036,4.967,1.213,7.599,0.057,1.6070168867247245,1.5515641010186245
23107116,2023-08-12,2830C25HMN,123.7,7.67,7914.0,2469.0,682.0,3207.0,1695.0,277.0,0.0,5905.0,1059.0,0.0,0.1465925925925925,0.0314444444444444,0.6965185185185185,1972.0,0.9416152850655278,47.736459175038505,3.2053462940448743,0.8595334685594018,18,0.24,0.81,0.022,0.016,0.19,21.135,49.533,17.969,0.945,1.28,4.792,2.551,2.756427378964941,1.2666666666666668
23107110,2023-08-12,2062BK1,124.54,5.67,8898.0,2292.0,875.0,1533.0,1733.0,247.0,0.0,5936.0,1004.0,0.0,0.1465925925925925,0.0314444444444444,0.6965185185185185,1980.0,0.9564549573692002,47.66340131646327,3.882198952877888,0.8752525252520832,6,0.2,0.73,0.022,0.014,0.21,1.882,50.805,31.08,5.042,1.328,7.954,0.094,1.634599916347608,1.541273549130844
23207113,2023-08-12,C20MMNC(BSP),124.43,9.49,8967.0,1992.0,806.0,3196.0,1840.0,250.0,0.0,6440.0,1272.0,0.0,0.1465925925925925,0.0314444444444444,0.6965185185185185,2090.0,0.929136798081473,51.75600739329939,4.501506024094126,0.880382775119196,43,0.21,0.76,0.034,0.02,0.22,19.071,52.655,17.06,0.72,1.311,5.206,2.458,3.0862786472070804,1.4572954721576443
23207117,2023-08-12,C20MMNC(BSP),122.2,9.1,8457.0,1464.0,800.0,3080.0,1721.0,250.0,0.0,5990.0,958.0,0.0,0.1465925925925925,0.0314444444444444,0.6965185185185185,1971.0,0.9306930692998424,49.01800327292129,5.776639344258349,0.8731608320644987,43,0.21,0.82,0.029,0.015,0.18,20.2,51.058,17.889,0.766,1.215,4.722,2.465,2.853996646171045,1.3404568128117618
23207119,2023-08-12,2062BK1,123.72,9.49,9957.0,1980.0,808.0,2998.0,1623.0,246.0,0.0,6197.0,987.0,0.0,0.1465925925925925,0.0314444444444444,0.6965185185185185,1869.0,0.9287591021625348,50.0889104425308,5.028787878785339,0.8683788121985723,6,0.22,0.74,0.016,0.015,0.22,0.381,51.741,31.93,6.376,0.476,7.358,0.037,1.6204002380132159,1.601293637038871
23107191,2023-08-13,C20MMNC(BSP),122.74,11.27,9996.0,1530.0,782.0,2731.0,1712.0,292.0,0.0,5773.0,997.0,364.0,0.1582258064516129,0.0313225806451612,0.8798709677419355,2004.0,0.9159017983664212,47.03438161930068,6.533333333329063,0.8542914171652424,43,0.21,0.8,0.028,0.012,0.18,21.23,50.486,17.677,0.85,1.03,4.813,2.271,2.8558660481954967,1.2975737637503857
23107178,2023-08-13,SEQRFE550D,124.4,10.65,11013.0,2133.0,2293.0,3031.0,1746.0,297.0,0.0,6305.0,3013.0,0.0,0.1582258064516129,0.0313225806451612,0.8798709677419355,2043.0,0.9211403183937716,50.68327974235785,5.163150492261996,0.8546255506603746,73,0.21,0.77,0.02,0.013,0.2,17.88,54.197,18.178,0.649,0.788,3.841,2.909,2.9812971010506626,1.5030089575418066
23107156,2023-08-13,C20MMNC(BSP),127.64,8.87,9252.0,3237.0,782.0,1833.0,1932.0,268.0,0.0,6244.0,1129.0,0.0,0.1582258064516129,0.0313225806451612,0.8798709677419355,2200.0,0.9350230752257344,48.918834220864,2.8582020389240475,0.878181818181419,43,0.21,0.76,0.031,0.019,0.19,1.923,53.642,28.486,5.912,1.744,6.182,0.281,1.8830343665531646,1.7639592239394937
23107153,2023-08-13,SEQRFE550D,127.86,9.49,8994.0,2016.0,802.0,1499.0,1935.0,257.0,0.0,6317.0,1060.0,0.0,0.1582258064516129,0.0313225806451612,0.8798709677419355,2192.0,0.9309064433860146,49.40559987447673,4.461309523807311,0.8827554744521521,73,0.22,0.77,0.022,0.015,0.19,1.166,52.993,27.057,8.493,0.935,7.205,0.096,1.9584965629388722,1.8775864512471656
23207184,2023-08-13,2062BK1,119.7,11.35,10347.0,1962.0,764.0,2595.0,1657.0,294.0,213.0,6394.0,1068.0,275.0,0.1582258064516129,0.0313225806451612,0.8798709677419355,2164.0,0.9133918351704434,53.41687552169242,5.27370030580771,0.7657116451013097,6,0.19,0.76,0.022,0.017,0.2,1.869,47.856,32.899,5.848,1.929,7.597,0.208,1.4545896656534956,1.3763985159193535
23207179,2023-08-13,C20MMNC(BSP),122.14,10.21,10599.0,1785.0,756.0,2685.0,1657.0,294.0,213.0,6492.0,1128.0,267.0,0.1582258064516129,0.0313225806451612,0.8798709677419355,2164.0,0.9228560634611044,53.15212051700383,5.937815126047093,0.7657116451013097,43,0.21,0.78,0.025,0.015,0.2,18.474,54.489,17.619,0.428,0.791,3.672,2.968,3.0924517593643586,1.5096414916606637
23207173,2023-08-13,SEQRFE550D,124.1,0.0,9897.0,3345.0,751.0,645.0,1664.0,270.0,206.0,4648.0,737.0,0.0,0.1582258064516129,0.0313225806451612,0.8798709677419355,2140.0,0.999999999991942,37.45366639776427,2.9587443946179497,0.7775700934575805,73,0.21,0.78,0.028,0.015,0.2,18.339,55.033,16.801,0.584,0.873,3.931,2.785,3.275383882871087,1.566062434193677
23207154,2023-08-13,SEQRFE550D,119.29,9.67,9066.0,237.0,490.0,1155.0,1667.0,250.0,0.0,6189.0,1002.0,0.0,0.1582258064516129,0.0313225806451612,0.8798709677419355,1917.0,0.9250155086776908,51.8819683120808,38.25316455680062,0.8695878977564582,73,0.21,0.76,0.02,0.015,0.23,1.242,53.009,27.633499999999998,7.698,0.9065000000000001,7.569,0.10400000000000001,1.9182181693173388,1.8357141620348727
23207140,2023-08-13,R19,131.66,0.0,10215.0,0.0,938.0,2448.0,1171.0,253.0,0.0,6430.0,1166.0,210.0,0.1582258064516129,0.0313225806451612,0.8798709677419355,1424.0,0.9999999999924049,48.83791584346926,10215000000000.0,0.8223314606735799,64,0.49,0.76,0.023,0.018,0.24,23.795,52.314,14.538,0.486,0.914,3.754,2.715,3.5981841942361923,1.364689309751135
23207151,2023-08-13,R19,130.77,0.0,8940.0,1728.0,1006.0,3972.0,1127.0,233.0,0.0,6002.0,1065.0,0.0,0.1582258064516129,0.0313225806451612,0.8798709677419355,1360.0,0.9999999999923532,45.89737707390152,5.1736111111081176,0.828676470587626,64,0.5,0.76,0.019,0.018,0.22,19.398,54.07,17.21,0.399,0.623,3.718,3.043,3.141595491255592,1.4769592176787127
23207237,2023-08-14,C20MMNATLT,123.96,11.62,12540.0,222.0,278.0,3181.0,1701.0,304.0,0.0,6382.0,1065.0,0.0,0.1342272727272727,0.0313636363636363,0.7220454545454545,2005.0,0.9142941436722652,51.48434978983959,56.486486486232046,0.8483790523686542,41,0.2,0.76,0.017,0.015,0.21,21.023,52.801,16.671,0.395,0.647,3.819,3.081,3.167046545105566,1.4007428040854226
23307224,2023-08-14,SEQRFE550D,126.3,11.52,8754.0,1005.0,790.0,2152.0,1760.0,285.0,0.0,6016.0,1539.0,0.0,0.1342272727272727,0.0313636363636363,0.7220454545454545,2045.0,0.9164127122266986,47.63262074388256,8.710447761185362,0.8606356968210951,73,0.2,0.85,0.022,0.014,0.22,24.6,50.23,14.568,0.471,1.11,5.142,2.485,3.447731484659208,1.282391687303735
23307222,2023-08-14,SEQRFE550D,121.0,12.26,9141.0,813.0,774.0,2403.0,1806.0,288.0,0.0,6566.0,1163.0,0.0,0.1342272727272727,0.0313636363636363,0.7220454545454545,2094.0,0.9079993996630048,54.26446280946889,11.243542435410523,0.862464183380677,73,0.19,0.83,0.027,0.014,0.2,24.672,49.91,14.515,0.52,1.052,5.457,2.453,3.43827500688895,1.2736041645401655
23307198,2023-08-14,R19,119.73,12.27,10584.0,1059.0,1006.0,3117.0,1228.0,203.0,0.0,6134.0,943.0,0.0,0.1342272727272727,0.0313636363636363,0.7220454545454545,1431.0,0.9070454545385832,51.23193852792757,9.994334277610958,0.8581411600273529,64,0.5,0.72,0.021,0.017,0.19,18.335,53.41,18.471,0.507,0.819,3.696,3.144,2.8914032048505844,1.4510826744912653
23307194,2023-08-14,C20MMNC(BSP),129.55,12.99,10941.0,1770.0,865.0,2103.0,1824.0,247.0,0.0,6498.0,1061.0,0.0,0.1342272727272727,0.0313636363636363,0.7220454545454545,2071.0,0.9088676862571288,50.15824006136505,6.181355932199898,0.8807339449537032,43,0.22,0.78,0.027,0.015,0.22,18.044,53.932,18.299,0.509,0.799,3.728,3.097,2.947103825136612,1.4839313229143738
23207239,2023-08-14,SEQRFE550D,122.47,11.64,6984.0,0.0,825.0,647.0,1691.0,280.0,0.0,6420.0,1115.0,0.0,0.1342272727272727,0.0313636363636363,0.7220454545454545,1971.0,0.9132055775041892,52.421001061056415,6984000000000.0,0.8579401319122993,73,0.22,0.8,0.031,0.014,0.21,20.352,51.475,17.835,0.573,0.935,4.705,2.54,2.886017044180309,1.34793652456269
23207244,2023-08-15,ASP1302,122.82,7.0,10644.0,1503.0,913.0,2060.0,1107.0,226.0,0.0,6105.0,1093.0,0.0,0.1435925925925926,0.0315555555555555,0.8668888888888888,1333.0,0.9460791865587268,49.70688812856452,7.081836327340597,0.8304576144029779,25,0.53,0.71,0.021,0.021,0.24,22.661,50.264,16.786,0.606,1.176,4.537,2.454,2.994221719187466,1.2741837355505983
23107252,2023-08-15,R19,127.03,10.7,10980.0,5085.0,1008.0,0.0,1171.0,271.0,0.0,6229.0,1071.0,0.0,0.1435925925925926,0.0315555555555555,0.8668888888888888,1442.0,0.9223117693972098,49.03566086712559,2.1592920353978053,0.8120665742019334,64,0.5,0.75,0.018,0.018,0.23,20.863,51.966,16.555,0.638,1.223,4.654,2.511,3.138801642908915,1.3887597209973543
23307238,2023-08-15,SEQRFE550D,131.29,11.52,10524.0,1518.0,834.0,3865.0,1706.0,237.0,0.0,6405.0,1038.0,0.0,0.1435925925925926,0.0315555555555555,0.8668888888888888,1943.0,0.9193333800089676,48.78513214983027,6.932806324106105,0.8780236747293474,73,0.21,0.76,0.022,0.018,0.19,21.231,51.755,16.324,0.662,1.244,4.741,2.454,3.1702909647779474,1.3780754073916284
