Repository: SiddharthKumar268/FerroMind

# FerroMind
*Ferro-Alloy Optimisation using Machine Learning*
**SAIL Durgapur Steel Plant | Steel Melting Shop**
Intern: Siddharth Kumar | FY 2023-24 to FY 2025-26

---

## Quick Start

```bash

# 2. Place raw Excel files in data/raw/

## Dataset

| | |
|---|---|
| Total heats after cleaning | 47,421 |
| Training set | 37,936 heats (Apr 2023 – Jun 2025) |
| Test set | 9,485 heats (Jun 2025 – Dec 2025) |
| Input features | 21 (16 raw + 5 engineered) |
| Target variables | Mn, Si, C, S, P |
| BOF grades | 76 distinct grades |
| Split method | Chronological 80/20 — no shuffle, no leakage |

---

File: data/processed/sms_train.csv (part 8 of 253)
Heat_Number,Date,BOF Grade Code,Hot Metal Addn. Weight,Scrap Addn. Weight,Lime Into Converter,Dolomite Into Converter,Lime Into Ladle,Iron Ore Into Converter,SIMN Into Ladle,FESI Into Ladle,FEMN Into Ladle,Measered O2 Mainblow II,Duration of Mainblow I/II,Measered O2 2nd Blow,HM_P,HM_S,HM_Si,Total_FA_Ladle,HM_Ratio,O2_per_ton_HM,Lime_Dolo_Ratio,SiMn_FA_Fraction,Grade_Encoded,C,Mn,P,S,Si
23101248,2023-04-24,SEQRFE550D,126.3,8.15,10185.0,2055.0,875.0,3024.0,1765.0,254.0,0.0,6658.0,1104.0,0.0,0.14014285714285715,0.03939285714285714,0.9598928571428571,2019.0,0.9393826701306109,52.715756135766306,4.956204379559632,0.8741951461115036,73,0.22,0.8,0.024,0.021,0.2
23101246,2023-04-24,SEQRFE550D,122.3,8.0,9999.0,1992.0,599.0,2981.0,1754.0,265.0,0.0,6198.0,973.0,0.0,0.14014285714285715,0.03939285714285714,0.9598928571428571,2019.0,0.9386032233235717,50.67865903474507,5.019578313250492,0.8687469044076925,73,0.2,0.8,0.023,0.03,0.2
23101259,2023-04-24,EXPORTDSP14,119.2,8.76,9564.0,1983.0,754.0,3320.0,1667.0,290.0,0.0,6198.0,975.0,0.0,0.14014285714285715,0.03939285714285714,0.9598928571428571,1957.0,0.9315411065885312,51.996644294865796,4.822995461419656,0.8518140010215371,55,0.2,0.71,0.022,0.029,0.22
23101292,2023-04-24,SEQRFE550D,133.05,8.27,11967.0,489.0,817.0,4395.0,1753.0,267.0,0.0,869.0,1393.0,0.0,0.14014285714285715,0.03939285714285714,0.9598928571428571,2020.0,0.9414803283261995,6.531379180710023,24.472392637986765,0.8678217821777882,73,0.21,0.8,0.015,0.021,0.25
23201302,2023-04-25,2062BK1,127.71,8.0,11010.0,0.0,800.0,4204.0,1617.0,270.0,0.0,6319.0,996.0,0.0,0.14007142857142857,0.04078571428571428,0.8967857142857143,1887.0,0.9410507700173825,49.4792890137853,11010000000000.0,0.8569157392682263,6,0.2,0.75,0.018,0.024,0.22
23201295,2023-04-25,S.TOWER6VAN,125.42,9.0,9171.0,342.0,803.0,3103.0,2410.0,0.0,425.0,6094.0,975.0,0.0,0.14007142857142857,0.04078571428571428,0.8967857142857143,2835.0,0.9330456777195875,48.588741827072326,26.815789473605804,0.850088183421217,67,0.2,1.26,0.023,0.03,0.22
23201298,2023-04-25,S.TOWER6VAN,127.91,6.71,11787.0,1218.0,792.0,3341.0,2413.0,0.0,422.0,6705.0,1111.0,0.0,0.14007142857142857,0.04078571428571428,0.8967857142857143,2835.0,0.9501559946445539,52.41967008011555,9.677339901469887,0.8511463844794176,67,0.19,1.3,0.02,0.015,0.17
23301336,2023-04-25,2062BK1,126.9,8.87,9339.0,0.0,815.0,3966.0,1749.0,220.0,0.0,6193.0,1246.0,0.0,0.14007142857142857,0.04078571428571428,0.8967857142857143,1969.0,0.9346689253816406,48.80220646139635,9339000000000.0,0.8882681564241299,6,0.22,0.81,0.023,0.026,0.21
23301350,2023-04-25,SEQRFE550D,124.49,8.87,9843.0,0.0,1008.0,3841.0,1742.0,302.0,264.0,6769.0,993.0,0.0,0.14007142857142857,0.04078571428571428,0.8967857142857143,2308.0,0.9334883023325324,54.37384528834144,9843000000000.0,0.7547660311955136,73,0.21,0.81,0.017,0.03,0.21
23201342,2023-04-25,2062BK1,124.96,7.43,11013.0,1509.0,803.0,3316.0,1671.0,294.0,226.0,6414.0,1123.0,262.0,0.14007142857142857,0.04078571428571428,0.8967857142857143,2191.0,0.9438779363929009,51.32842509561997,7.298210735581645,0.76266544956606,6,0.22,0.76,0.019,0.026,0.2
23201311,2023-04-25,EXPORTDSP14,122.1,7.68,9306.0,1707.0,754.0,3378.0,1671.0,290.0,240.0,6108.0,943.0,0.0,0.14007142857142857,0.04078571428571428,0.8967857142857143,2201.0,0.9408229311069439,50.024570024160326,5.45166959577888,0.7592003634708046,55,0.2,0.73,0.024,0.03,0.25
23301344,2023-04-25,SEQRFE550D,131.28,6.88,10500.0,165.0,987.0,4026.0,1693.0,322.0,82.0,6646.0,1038.0,0.0,0.14007142857142857,0.04078571428571428,0.8967857142857143,2097.0,0.9502026635715823,50.62461913428836,63.636363635977965,0.8073438245108215,73,0.21,0.86,0.022,0.028,0.23
23301338,2023-04-25,EXPORTDSP14,121.83,9.07,8862.0,0.0,793.0,3345.0,1808.0,271.0,0.0,6500.0,3835.0,0.0,0.14007142857142857,0.04078571428571428,0.8967857142857143,2079.0,0.9307104659974735,53.3530329142793,8862000000000.0,0.8696488696484513,55,0.21,0.74,0.022,0.032,0.2
23201339,2023-04-25,2062BK1,128.56,10.21,10803.0,1497.0,806.0,2962.0,1664.0,273.0,179.0,6607.0,1251.0,258.0,0.14007142857142857,0.04078571428571428,0.8967857142857143,2116.0,0.9264250198102874,51.39234598591015,7.2164328657266426,0.7863894139882862,6,0.22,0.79,0.017,0.029,0.26
23201331,2023-04-25,2062BK1,115.1,0.0,10047.0,1812.0,704.0,3619.0,1664.0,236.0,176.0,6197.0,1001.0,0.0,0.14007142857142857,0.04078571428571428,0.8967857142857143,2076.0,0.9999999999913118,53.84013900908914,5.544701986751907,0.8015414258184964,6,0.19,0.76,0.024,0.031,0.2
23301333,2023-04-25,SEQRFE550D,121.04,8.87,9999.0,0.0,793.0,3912.0,1702.0,302.0,0.0,6298.0,947.0,383.0,0.14007142857142857,0.04078571428571428,0.8967857142857143,2004.0,0.9317219613506912,52.03238598767322,9999000000000.0,0.8493013972051651,73,0.22,0.87,0.02,0.016,0.25
23301330,2023-04-25,EXPORTDSP14,128.97,8.8,10101.0,972.0,801.0,4102.0,1748.0,308.0,0.0,6497.0,978.0,406.0,0.14007142857142857,0.04078571428571428,0.8967857142857143,2056.0,0.9361254264285684,50.37605644684519,10.391975308631284,0.8501945525287694,55,0.21,0.73,0.022,0.033,0.16
23301328,2023-04-25,EXPORTDSP14,123.63,7.47,10044.0,1545.0,807.0,3777.0,1804.0,332.0,0.0,160.0,1622.0,0.0,0.14007142857142857,0.04078571428571428,0.8967857142857143,2136.0,0.943020594958482,1.2941842594734758,6.5009708737822,0.8445692883891177,55,0.21,0.73,0.02,0.033,0.24
23301310,2023-04-25,S.TOWER6VAN,122.05,7.43,10071.0,1041.0,723.0,2778.0,2528.0,179.0,368.0,6496.0,1324.0,0.0,0.14007142857142857,0.04078571428571428,0.8967857142857143,3075.0,0.9426166203201838,53.22408848788837,9.674351585005116,0.8221138211379441,67,0.2,1.32,0.021,0.025,0.21
23301308,2023-04-25,S.TOWER6VAN,127.17,8.15,9828.0,1026.0,818.0,3664.0,2534.0,0.0,346.0,6608.0,1047.0,0.0,0.14007142857142857,0.04078571428571428,0.8967857142857143,2880.0,0.939772391361663,51.961940708878174,9.578947368411717,0.8798611111108056,67,0.18,1.35,0.022,0.03,0.22
23301306,2023-04-25,EXPORTDSP14,125.29,7.42,10101.0,1008.0,807.0,4539.0,1744.0,322.0,0.0,6664.0,1053.0,0.0,0.14007142857142857,0.04078571428571428,0.8967857142857143,2066.0,0.9440886142646064,53.18860244190926,10.020833333323392,0.8441432720228247,55,0.21,0.75,0.022,0.033,0.23
23301304,2023-04-25,S.TOWER6VAN,125.71,8.15,10062.0,1104.0,798.0,5010.0,2536.0,0.0,315.0,6394.0,1027.0,0.0,0.14007142857142857,0.04078571428571428,0.8967857142857143,2851.0,0.9391154937924765,50.863097605195584,9.114130434774353,0.8895124517709964,67,0.18,1.25,0.029,0.03,0.18
23301301,2023-04-25,2830C20MMNC,128.74,9.07,10071.0,1074.0,818.0,4114.0,1767.0,190.0,0.0,6901.0,1116.0,0.0,0.14007142857142857,0.04078571428571428,0.8967857142857143,1957.0,0.9341847471088153,53.60416342975296,9.377094972058309,0.9029126213587619,17,0.2,0.79,0.02,0.028,0.21
23301300,2023-04-25,2062BK1,129.8,8.15,10974.0,1047.0,782.0,3998.0,1733.0,261.0,0.0,6670.0,1136.0,0.0,0.14007142857142857,0.04078571428571428,0.8967857142857143,1994.0,0.9409206234074599,51.38674884398007,10.481375358156178,0.8691073219654618,6,0.21,0.76,0.018,0.028,0.22
23201334,2023-04-25,2062BK1,122.5,8.08,9945.0,2511.0,690.0,4332.0,1664.0,270.0,176.0,6478.0,1047.0,0.0,0.14007142857142857,0.04078571428571428,0.8967857142857143,2110.0,0.938122223916847,52.881632652629534,3.9605734767009317,0.7886255924166878,6,0.18,0.77,0.017,0.026,0.2
23301299,2023-04-25,SEQRFE550D,124.95,7.28,10122.0,951.0,793.0,4051.0,1686.0,248.0,0.0,6400.0,1366.0,0.0,0.14007142857142857,0.04078571428571428,0.8967857142857143,1934.0,0.9449444150272637,51.22048819486818,10.6435331230172,0.8717683557389495,73,0.2,0.8,0.024,0.034,0.21
23301294,2023-04-25,2062BK1,128.3,9.0,10116.0,1026.0,798.0,3189.0,1785.0,268.0,0.0,6504.0,1053.0,0.0,0.14007142857142857,0.04078571428571428,0.8967857142857143,2053.0,0.9344501092430121,50.6936866714677,9.859649122797407,0.8694593278125331,6,0.21,0.76,0.023,0.03,0.2
23301341,2023-04-25,2062BK1,118.64,8.29,9639.0,0.0,807.0,3435.0,1758.0,257.0,0.0,6137.0,925.0,379.0,0.14007142857142857,0.04078571428571428,0.8967857142857143,2015.0,0.9346884109277972,51.72791638526864,9639000000000.0,0.8724565756819491,6,0.22,0.81,0.023,0.031,0.19
23201315,2023-04-25,EXPORTDSP14,120.49,8.15,10167.0,945.0,754.0,4175.0,1681.0,287.0,280.0,6092.0,948.0,377.0,0.14007142857142857,0.04078571428571428,0.8967857142857143,2248.0,0.9366449004902314,50.560212465345174,10.758730158718773,0.7477758007114111,55,0.22,0.76,0.019,0.031,0.26
23201317,2023-04-25,2062BK1,119.58,7.43,10695.0,12.0,745.0,3881.0,1677.0,300.0,297.0,6298.0,1028.0,0.0,0.14007142857142857,0.04078571428571428,0.8967857142857143,2274.0,0.9415006692312299,52.66767017851925,891.2499999257292,0.7374670184693327,6,0.22,0.75,0.021,0.028,0.2
23201319,2023-04-25,2062BK1,125.23,5.14,10401.0,0.0,740.0,4716.0,1671.0,294.0,300.0,6292.0,1051.0,0.0,0.14007142857142857,0.04078571428571428,0.8967857142857143,2265.0,0.9605737516226083,50.243551864167976,10401000000000.0,0.7377483443705352,6,0.18,0.7,0.02,0.03,0.18
23201321,2023-04-25,2062BK1,117.05,8.04,10497.0,0.0,748.0,4095.0,1684.0,283.0,304.0,5788.0,1026.0,0.0,0.14007142857142857,0.04078571428571428,0.8967857142857143,2271.0,0.9357262770730216,49.44895343827895,10497000000000.0,0.7415235579036805,6,0.21,0.77,0.02,0.027,0.22
23201323,2023-04-25,EXPORTDSP14,128.29,7.42,10575.0,0.0,762.0,5086.0,1677.0,294.0,300.0,6189.0,965.0,0.0,0.14007142857142857,0.04078571428571428,0.8967857142857143,2271.0,0.945324589190588,48.242263621106545,10575000000000.0,0.7384412153233209,55,0.22,0.76,0.014,0.03,0.22
23201325,2023-04-25,EXPORTDSP14,130.13,0.0,10218.0,2016.0,600.0,4679.0,1681.0,300.0,300.0,6104.0,1039.0,0.0,0.14007142857142857,0.04078571428571428,0.8967857142857143,2281.0,0.9999999999923155,46.90693921427106,5.068452380949867,0.7369574747914349,55,0.22,0.8,0.017,0.032,0.24
23201327,2023-04-25,EXPORTDSP14,126.2,0.0,9495.0,1773.0,707.0,3700.0,1681.0,250.0,0.0,311.0,72.0,0.0,0.14007142857142857,0.04078571428571428,0.8967857142857143,1931.0,0.999999999992076,2.4643423137681113,5.355329949235558,0.8705334023817346,55,0.2,0.78,0.019,0.033,0.25
23301297,2023-04-25,ASP1239,124.84,7.68,10353.0,1038.0,1017.0,3591.0,1241.0,268.0,0.0,6398.0,960.0,0.0,0.14007142857142857,0.04078571428571428,0.8967857142857143,1509.0,0.9420464835425442,51.24959948693328,9.97398843929675,0.8223989396946174,24,0.45,0.75,0.015,0.019,0.22
23201313,2023-04-25,EXPORTDSP14,123.23,7.43,9759.0,1665.0,751.0,3652.0,1677.0,294.0,280.0,6115.0,1013.0,0.0,0.14007142857142857,0.04078571428571428,0.8967857142857143,2251.0,0.9431348538118542,49.622656820176715,5.861261261257741,0.7450022212346757,55,0.21,0.73,0.018,0.031,0.18
23201307,2023-04-25,EXPORTDSP14,129.21,7.48,9690.0,1959.0,754.0,3762.0,1671.0,280.0,155.0,6298.0,980.0,0.0,0.14007142857142857,0.04078571428571428,0.8967857142857143,2106.0,0.9452776355187267,48.74235740230058,4.9464012251123295,0.7934472934469167,55,0.18,0.7,0.016,0.032,0.26
23101324,2023-04-25,SEQRFE550D,125.01,7.08,11448.0,1206.0,885.0,4121.0,1776.0,288.0,247.0,6392.0,1326.0,0.0,0.14007142857142857,0.04078571428571428,0.8967857142857143,2311.0,0.9464001816871346,51.131909446835195,9.492537313424965,0.7684984855037782,73,0.21,0.81,0.019,0.021,0.18
23101320,2023-04-25,2062BK1,125.09,7.48,11409.0,891.0,707.0,3941.0,1719.0,315.0,260.0,5887.0,1578.0,0.0,0.14007142857142857,0.04078571428571428,0.8967857142857143,2294.0,0.9435769781930787,47.06211527662433,12.804713804699434,0.7493461203135356,6,0.21,0.84,0.023,0.022,0.2
23101318,2023-04-25,EXPORTDSP14,120.5,8.67,11406.0,882.0,722.0,4121.0,1736.0,230.0,193.0,6197.0,1080.0,0.0,0.14007142857142857,0.04078571428571428,0.8967857142857143,2159.0,0.9328791514985456,51.4273858916894,12.931972789100984,0.8040759610927263,55,0.21,0.76,0.018,0.028,0.23
23101316,2023-04-25,2062BK1,120.1,7.08,11412.0,978.0,742.0,3675.0,1746.0,321.0,321.0,5988.0,1062.0,0.0,0.14007142857142857,0.04078571428571428,0.8967857142857143,2388.0,0.944330869626165,49.858451290176035,11.668711656429787,0.7311557788941662,6,0.19,0.77,0.022,0.025,0.21
23101314,2023-04-25,EXPORTDSP14,125.0,7.68,10764.0,189.0,707.0,3891.0,1749.0,216.0,90.0,6087.0,1576.0,0.0,0.14007142857142857,0.04078571428571428,0.8967857142857143,2055.0,0.9421163702069482,48.69599999961043,56.95238095207962,0.8510948905105348,55,0.2,0.79,0.025,0.031,0.22
23101312,2023-04-25,2062BK1,120.42,7.68,10773.0,2319.0,684.0,3335.0,1807.0,280.0,433.0,6127.0,1271.0,0.0,0.14007142857142857,0.04078571428571428,0.8967857142857143,2520.0,0.9400468384001559,50.88025244933665,4.64553686933823,0.7170634920632075,6,0.2,0.76,0.027,0.026,0.21
23101309,2023-04-25,2062BK1,130.62,7.67,10545.0,1917.0,691.0,3098.0,1725.0,247.0,0.0,6144.0,1179.0,0.0,0.14007142857142857,0.04078571428571428,0.8967857142857143,1972.0,0.9445368428596101,47.03720716546442,5.500782472610589,0.874746450303816,6,0.22,0.75,0.019,0.029,0.23
23101296,2023-04-25,1786500D,125.59,7.43,10842.0,1503.0,799.0,2990.0,1712.0,244.0,0.0,6201.0,1260.0,0.0,0.14007142857142857,0.04078571428571428,0.8967857142857143,1956.0,0.9441437377766941,49.374950234498165,7.2135728542866175,0.875255623721434,2,0.19,0.75,0.016,0.022,0.225
23101326,2023-04-25,2830C20MMNAK,121.8,7.52,11568.0,78.0,772.0,3204.0,1746.0,312.0,244.0,5498.0,1538.0,0.0,0.14007142857142857,0.04078571428571428,0.8967857142857143,2302.0,0.9418496752169669,45.13957307023695,148.3076923057909,0.7584708948736931,16,0.19,0.64,0.026,0.033,0.2
23101289,2023-04-25,2062BK1,120.6,6.81,10494.0,1959.0,782.0,3077.0,1785.0,292.0,0.0,6356.0,2412.0,0.0,0.14007142857142857,0.04078571428571428,0.8967857142857143,2077.0,0.9465505062322694,52.70315091166913,5.356814701375519,0.859412614347203,6,0.22,0.79,0.016,0.025,0.22
23101337,2023-04-25,2062BK1,124.09,0.0,9057.0,1851.0,680.0,4038.0,1683.0,258.0,150.0,5263.0,1080.0,0.0,0.14007142857142857,0.04078571428571428,0.8967857142857143,2091.0,0.9999999999919413,42.412764928339,4.893030794162673,0.8048780487801029,6,0.22,0.85,0.017,0.023,0.22
23101262,2023-04-25,2062BK1,122.1,8.14,9267.0,1776.0,735.0,2611.0,1702.0,305.0,228.0,6199.0,1021.0,340.0,0.14007142857142857,0.04078571428571428,0.8967857142857143,2235.0,0.9374999999928018,50.76986076944497,5.217905405402467,0.7615212527960799,6,0.21,0.84,0.022,0.031,0.17
23101346,2023-04-25,S.TOWER6VAN,115.27,8.15,10674.0,1974.0,584.0,3505.0,2419.0,98.0,395.0,5863.0,1544.0,0.0,0.14007142857142857,0.04078571428571428,0.8967857142857143,2912.0,0.9339653216582889,50.86319076905645,5.407294832824008,0.8307005494502642,67,0.2,1.25,0.024,0.027,0.2
23101343,2023-04-25,S.TOWER6VAN,122.47,8.43,9078.0,1650.0,842.0,3152.0,2440.0,101.0,420.0,5314.0,1411.0,0.0,0.14007142857142857,0.04078571428571428,0.8967857142857143,2961.0,0.9355996944160764,43.39021801222022,5.501818181814848,0.8240459304286308,67,0.19,1.28,0.019,0.025,0.25
23101340,2023-04-25,1786500D,121.91,7.68,9489.0,1506.0,732.0,3451.0,2428.0,159.0,547.0,5720.0,951.0,0.0,0.14007142857142857,0.04078571428571428,0.8967857142857143,3134.0,0.9407361679069316,46.91985891192749,6.30079681274482,0.7747287811101549,2,0.19,1.25,0.024,0.025,0.186
23101335,2023-04-25,1786500D,122.9,8.29,10461.0,1974.0,802.0,3558.0,1610.0,247.0,315.0,5640.0,1115.0,0.0,0.14007142857142857,0.04078571428571428,0.8967857142857143,2172.0,0.9368092080117632,45.89096826651024,5.299392097261753,0.7412523020254415,2,0.24,0.78,0.022,0.028,0.193
23201384,2023-04-26,S.TOWER6VAN,126.79,7.53,9930.0,2847.0,789.0,959.0,2406.0,78.0,425.0,6680.0,1066.0,0.0,0.14807692307692308,0.047846153846153844,1.0492692307692306,2909.0,0.9439398451388928,52.685543023482246,3.4878819810314408,0.8270883465105442,67,0.19,1.29,0.028,0.028,0.19
23201387,2023-04-26,2830C20MMNC,123.64,7.53,10548.0,1995.0,797.0,3413.0,1600.0,273.0,246.0,5989.0,953.0,0.0,0.14807692307692308,0.047846153846153844,1.0492692307692306,2119.0,0.9425935808420937,48.43901649912294,5.287218045110132,0.7550731477108282,17,0.2,0.78,0.027,0.035,0.21
23201390,2023-04-26,2062BK1,126.31,8.15,9945.0,3879.0,808.0,2079.0,1701.0,260.0,0.0,6122.0,967.0,0.0,0.14807692307692308,0.047846153846153844,1.0492692307692306,1961.0,0.9393871783360153,48.46805478546062,2.5638051044076917,0.8674145843952742,6,0.21,0.72,0.031,0.036,0.22
23201393,2023-04-26,1786500D,137.0,0.0,9468.0,2802.0,792.0,3701.0,1657.0,243.0,0.0,4992.0,848.0,0.0,0.14807692307692308,0.047846153846153844,1.0492692307692306,1900.0,0.9999999999927008,36.4379562041136,3.379014989292156,0.8721052631574358,2,0.2,0.85,0.023,0.032,0.216
23201395,2023-04-26,S.TOWER6VAN,122.36,7.88,11130.0,3990.0,803.0,4570.0,2383.0,101.0,425.0,6189.0,977.0,467.0,0.14807692307692308,0.047846153846153844,1.0492692307692306,2909.0,0.9394963144891009,50.580254984875936,2.789473684209827,0.8191818494325132,67,0.19,1.3,0.029,0.034,0.23
23301359,2023-04-26,1786500D,118.31,7.27,9501.0,3960.0,776.0,3104.0,2585.0,0.0,590.0,6575.0,1007.0,366.0,0.14807692307692308,0.047846153846153844,1.0492692307692306,3175.0,0.9421086160141574,55.57433860150812,2.399242424241818,0.8141732283462003,2,0.22,1.16,0.03,0.018,0.167
23301362,2023-04-26,2830C20HMNAK,126.42,7.43,9918.0,1548.0,818.0,3675.0,2611.0,75.0,380.0,6050.0,3997.0,0.0,0.14807692307692308,0.047846153846153844,1.0492692307692306,3066.0,0.9444901008521145,47.856351842684255,6.406976744181907,0.851598173515704,15,0.2,1.17,0.018,0.026,0.24
23101305,2023-04-26,2062BK1,127.52,7.67,10767.0,0.0,815.0,3147.0,1700.0,267.0,0.0,6065.0,1072.0,0.0,0.14807692307692308,0.047846153846153844,1.0492692307692306,1967.0,0.943265034389058,47.56116687541122,10767000000000.0,0.8642602948648377,6,0.21,0.72,0.017,0.023,0.21
23201381,2023-04-26,2062BK1,125.02,8.08,9978.0,4230.0,814.0,2733.0,1654.0,307.0,233.0,6346.0,2584.0,0.0,0.14807692307692308,0.047846153846153844,1.0492692307692306,2194.0,0.9392937640800956,50.75987841904687,2.3588652482263925,0.7538742023697567,6,0.21,0.73,0.03,0.03,0.21
23301352,2023-04-26,R34,126.24,0.0,9837.0,2175.0,906.0,4394.0,1093.0,309.0,0.0,6245.0,958.0,0.0,0.14807692307692308,0.047846153846153844,1.0492692307692306,1402.0,0.9999999999920786,49.469264891876826,4.522758620687576,0.7796005706128534,66,0.63,0.74,0.02,0.018,0.22
23101383,2023-04-26,S.TOWER6VAN,124.89,5.29,9999.0,2013.0,815.0,3634.0,2534.0,20.0,365.0,6015.0,1061.0,0.0,0.14807692307692308,0.047846153846153844,1.0492692307692306,2919.0,0.9593639575898036,48.16238289656368,4.9672131147516305,0.8681055155872326,67,0.19,1.27,0.017,0.019,0.19
23301365,2023-04-26,S.TOWER6VAN,121.4,8.25,5484.0,1536.0,787.0,2598.0,2599.0,0.0,366.0,6198.0,5655.0,383.0,0.14807692307692308,0.047846153846153844,1.0492692307692306,2965.0,0.9363671422989869,51.05436573269312,3.5703124999976756,0.8765598650924531,67,0.18,1.27,0.023,0.02,0.21
23301368,2023-04-26,SEQRFE550D,123.63,8.87,11043.0,1086.0,779.0,5366.0,1744.0,309.0,0.0,6214.0,957.0,328.0,0.14807692307692308,0.047846153846153844,1.0492692307692306,2053.0,0.933056603766543,50.26288117730112,10.168508287283455,0.8494885533361668,73,0.2,0.81,0.021,0.028,0.24
23201378,2023-04-26,SEQRFE550D,133.09,7.89,9954.0,3405.0,795.0,3358.0,1647.0,297.0,219.0,6483.0,1048.0,465.0,0.14807692307692308,0.047846153846153844,1.0492692307692306,2163.0,0.9440346148322882,48.71139830153497,2.923348017620287,0.7614424410537395,73,0.22,0.88,0.02,0.028,0.25
23201367,2023-04-26,2830C20HMNAK,125.01,0.0,4002.0,0.0,704.0,0.0,2504.0,199.0,483.0,3604.0,1462.0,0.0,0.14807692307692308,0.047846153846153844,1.0492692307692306,3186.0,0.9999999999920006,28.829693624279418,4001999999999.9995,0.7859384808534884,15,0.2,1.27,0.019,0.018,0.25
23201372,2023-04-26,S.TOWER6VAN,123.82,7.48,11502.0,1506.0,754.0,3222.0,2538.0,91.0,472.0,6300.0,1062.0,0.0,0.14807692307692308,0.047846153846153844,1.0492692307692306,3101.0,0.9430312261923609,50.88031012719367,7.637450199198116,0.8184456626891911,67,0.2,1.3,0.025,0.03,0.24
23101332,2023-04-26,2062BK1,123.98,9.28,11988.0,1524.0,800.0,2730.0,1621.0,315.0,326.0,6398.0,1160.0,0.0,0.14807692307692308,0.047846153846153844,1.0492692307692306,2262.0,0.9303616989274326,51.60509759597027,7.866141732278303,0.7166224580014515,6,0.21,0.85,0.021,0.021,0.2
23101349,2023-04-26,SEQRFE550D,124.34,8.0,9552.0,2172.0,823.0,3524.0,1639.0,264.0,112.0,6275.0,1143.0,0.0,0.14807692307692308,0.047846153846153844,1.0492692307692306,2015.0,0.939549644847064,50.46646292383411,4.397790055246594,0.8133995037216807,73,0.22,0.8,0.02,0.025,0.25
23101353,2023-04-26,S.TOWER6VAN,130.08,8.15,9225.0,0.0,792.0,2167.0,2517.0,91.0,609.0,6032.0,1030.0,0.0,0.14807692307692308,0.047846153846153844,1.0492692307692306,3217.0,0.9410402951534325,46.37146371428066,9225000000000.0,0.7824059682931979,67,0.19,1.29,0.025,0.023,0.21
23101355,2023-04-26,S.TOWER6VAN,124.04,7.28,10155.0,1998.0,772.0,3423.0,2453.0,87.0,419.0,6210.0,1110.0,0.0,0.14807692307692308,0.047846153846153844,1.0492692307692306,2959.0,0.9445628997795877,50.064495323685385,5.082582582580039,0.8289962825276009,67,0.19,1.27,0.018,0.022,0.22
23101358,2023-04-26,S.TOWER6VAN,120.64,8.14,8805.0,2175.0,809.0,3119.0,2460.0,125.0,564.0,6042.0,1019.0,0.0,0.14807692307692308,0.047846153846153844,1.0492692307692306,3149.0,0.9367914272329804,50.082891246269206,4.048275862067104,0.7812003810731085,67,0.19,1.27,0.019,0.022,0.24
23101361,2023-04-26,2062BK1,106.0,7.28,8649.0,549.0,815.0,1984.0,1581.0,271.0,0.0,5407.0,896.0,0.0,0.14807692307692308,0.047846153846153844,1.0492692307692306,1852.0,0.9357344632685758,51.009433961782925,15.754098360627042,0.853671706263038,6,0.22,0.81,0.02,0.021,0.23
23300785,2023-04-26,2830C25HMN,121.3,8.0,10980.0,2484.0,749.0,3250.0,2492.0,0.0,204.0,6230.0,1046.0,588.0,0.14807692307692308,0.047846153846153844,1.0492692307692306,2696.0,0.9381283835967662,51.360263808315246,4.420289855070684,0.924332344213307,18,0.14,1.28,0.025,0.026,0.19
23101363,2023-04-26,S.TOWER6VAN,141.78,0.0,12054.0,2526.0,691.0,4339.0,2425.0,41.0,405.0,6597.0,3189.0,0.0,0.14807692307692308,0.047846153846153844,1.0492692307692306,2871.0,0.9999999999929469,46.52983495523678,4.771971496435166,0.8446534308600332,67,0.2,1.36,0.021,0.025,0.21
23101366,2023-04-26,1786500D,118.3,0.0,10926.0,1779.0,714.0,2250.0,2422.0,139.0,463.0,6487.0,1122.0,0.0,0.14807692307692308,0.047846153846153844,1.0492692307692306,3024.0,0.9999999999915469,54.83516483470131,6.141652613824541,0.800925925925661,2,0.2,1.21,0.022,0.02,0.211
23101371,2023-04-26,2830C20HMNAK,133.5,0.0,6609.0,1452.0,704.0,875.0,2595.0,152.0,538.0,2303.0,395.0,0.0,0.14807692307692308,0.047846153846153844,1.0492692307692306,3285.0,0.9999999999925094,17.250936329458796,4.551652892558849,0.7899543378993029,15,0.17,1.36,0.018,0.017,0.19
23301261,2023-04-26,1786550D,127.98,8.74,9705.0,2349.0,908.0,3479.0,1762.0,250.0,0.0,6749.0,1008.0,0.0,0.14807692307692308,0.047846153846153844,1.0492692307692306,2012.0,0.936073727319075,52.734802312449325,4.131545338440131,0.8757455268385309,3,0.24,0.78,0.02,0.03,0.25
23101374,2023-04-26,S.TOWER6VAN,130.01,7.84,11895.0,1971.0,747.0,2985.0,2456.0,112.0,389.0,6599.0,1140.0,0.0,0.14807692307692308,0.047846153846153844,1.0492692307692306,2957.0,0.9431265868629444,50.75763402776128,6.035007610347014,0.830571525194173,67,0.18,1.37,0.018,0.018,0.18
23101377,2023-04-26,S.TOWER6VAN,123.57,7.54,9384.0,1008.0,784.0,1073.0,2419.0,0.0,470.0,3637.0,2408.0,0.0,0.14807692307692308,0.047846153846153844,1.0492692307692306,2889.0,0.9424910380524562,29.432710204504065,9.309523809514573,0.8373139494631924,67,0.19,1.32,0.017,0.019,0.23
23101380,2023-04-26,S.TOWER6VAN,130.88,8.15,9942.0,2994.0,802.0,3727.0,2412.0,80.0,629.0,5990.0,1041.0,0.0,0.14807692307692308,0.047846153846153844,1.0492692307692306,3121.0,0.9413795583619263,45.76711491407575,3.3206412825640212,0.7728292214031487,67,0.19,1.28,0.02,0.029,0.21
23201345,2023-04-26,1786500D,0.0,0.0,9777.0,1653.0,800.0,6325.0,1617.0,304.0,223.0,6392.0,1096.0,364.0,0.14807692307692308,0.047846153846153844,1.0492692307692306,2144.0,0.0,6392000000000.0,5.914700544461032,0.7541977611936781,2,0.25,0.81,0.027,0.025,0.222
23201348,2023-04-26,S.TOWER6VAN,120.84,8.5,10560.0,1101.0,679.0,4008.0,2501.0,98.0,530.0,6347.0,1058.0,322.0,0.14807692307692308,0.047846153846153844,1.0492692307692306,3129.0,0.934281738047516,52.52399867550046,9.591280653942242,0.7992968999677854,67,0.2,1.26,0.023,0.024,0.23
23201351,2023-04-26,S.TOWER6VAN,119.99,7.68,10965.0,1125.0,693.0,4276.0,2501.0,101.0,479.0,6381.0,1047.0,0.0,0.14807692307692308,0.047846153846153844,1.0492692307692306,3081.0,0.9398449126581042,53.17943161885841,9.746666666658003,0.8117494320023331,67,0.2,1.32,0.025,0.03,0.24
23201354,2023-04-26,S.TOWER6VAN,121.01,7.68,10263.0,1092.0,795.0,4584.0,2514.0,108.0,530.0,6110.0,1033.0,364.0,0.14807692307692308,0.047846153846153844,1.0492692307692306,3152.0,0.9403217033107444,50.49169490083057,9.398351648343041,0.7975888324870566,67,0.18,1.33,0.033,0.022,0.21
23201357,2023-04-26,S.TOWER6VAN,122.9,8.12,10305.0,1656.0,798.0,4882.0,2521.0,91.0,527.0,6486.0,996.0,255.0,0.14807692307692308,0.047846153846153844,1.0492692307692306,3139.0,0.9380247290418408,52.77461350648678,6.222826086952764,0.8031220133798015,67,0.2,1.25,0.023,0.03,0.17
23301370,2023-04-26,SEQRFE550D,124.1,8.14,10629.0,1119.0,818.0,5817.0,1725.0,250.0,33.0,6202.0,955.0,327.0,0.14807692307692308,0.047846153846153844,1.0492692307692306,2008.0,0.9384452510515846,49.975825946414375,9.498659517417785,0.8590637450194925,73,0.21,0.8,0.02,0.027,0.22
23201369,2023-04-26,S.TOWER6VAN,129.29,8.08,11778.0,1662.0,748.0,1062.0,2524.0,105.0,476.0,6494.0,1113.0,0.0,0.14807692307692308,0.047846153846153844,1.0492692307692306,3105.0,0.9411807527048032,50.228169231570675,7.0866425992737145,0.8128824476647946,67,0.2,1.34,0.026,0.026,0.18
23201375,2023-04-26,SEQRFE550D,127.5,8.14,11199.0,2490.0,795.0,3518.0,1644.0,304.0,223.0,6394.0,1124.0,0.0,0.14807692307692308,0.047846153846153844,1.0492692307692306,2171.0,0.9399882040626661,50.14901960744981,4.497590361443977,0.7572547213262288,73,0.21,0.88,0.017,0.028,0.22
23301373,2023-04-26,S.TOWER6VAN,125.19,7.53,11844.0,1101.0,787.0,5410.0,2615.0,88.0,387.0,6283.0,967.0,0.0,0.14807692307692308,0.047846153846153844,1.0492692307692306,3090.0,0.943264014459439,50.18771467329509,10.757493188001128,0.8462783171518297,67,0.17,1.32,0.02,0.018,0.2
23201364,2023-04-26,S.TOWER6VAN,120.2,8.89,10404.0,2112.0,704.0,2907.0,2521.0,101.0,429.0,6288.0,1085.0,475.0,0.14807692307692308,0.047846153846153844,1.0492692307692306,3051.0,0.9311333178330535,52.31281197959806,4.926136363634031,0.8262864634543342,67,0.2,1.3,0.02,0.022,0.25
23301379,2023-04-26,S.TOWER6VAN,139.02,0.0,10017.0,1830.0,704.0,5709.0,2513.0,126.0,347.0,6356.0,1258.0,0.0,0.14807692307692308,0.047846153846153844,1.0492692307692306,2986.0,0.9999999999928069,45.72004028164494,5.473770491800288,0.8415941058269117,67,0.2,1.26,0.029,0.032,0.22
23101047,2023-04-26,2062BK1,134.1,0.0,5436.0,483.0,697.0,0.0,1784.0,346.0,0.0,2567.0,495.0,0.0,0.14807692307692308,0.047846153846153844,1.0492692307692306,2130.0,0.999999999992543,19.142431021482906,11.254658385069867,0.8375586854456162,6,0.2,0.77,0.018,0.026,0.2
23301376,2023-04-26,S.TOWER6VAN,128.4,7.66,11076.0,1110.0,804.0,5223.0,2647.0,28.0,447.0,6197.0,955.0,227.0,0.14807692307692308,0.047846153846153844,1.0492692307692306,3122.0,0.9437013082394261,48.263239875013525,9.978378378369388,0.8478539397819194,67,0.19,1.33,0.023,0.029,0.22
23101388,2023-04-26,1786500D,127.08,9.09,10197.0,2013.0,780.0,4363.0,1656.0,282.0,167.0,5995.0,995.0,0.0,0.14807692307692308,0.047846153846153844,1.0492692307692306,2105.0,0.9332452081887844,47.175007868687636,5.065573770489287,0.7866983372917878,2,0.2,0.82,0.021,0.04,0.22
23301397,2023-04-26,SEQRFE550D,119.3,6.81,10605.0,2052.0,572.0,4284.0,1781.0,245.0,126.0,6300.0,1402.0,0.0,0.14807692307692308,0.047846153846153844,1.0492692307692306,2152.0,0.9459995242173816,52.80804694004352,5.168128654968242,0.8276022304828868,73,0.22,0.84,0.02,0.035,0.24
23301356,2023-04-26,S.TOWER6VAN,120.5,9.59,10014.0,1998.0,1022.0,4246.0,2511.0,0.0,410.0,6551.0,1004.0,0.0,0.14807692307692308,0.047846153846153844,1.0492692307692306,2921.0,0.9262818048971767,54.3651452277646,5.012012012009503,0.8596371105782747,67,0.19,1.3,0.02,0.024,0.21
23301392,2023-04-26,S.TOWER6VAN,126.46,6.5,10659.0,2523.0,715.0,4515.0,2634.0,197.0,315.0,6057.0,950.0,0.0,0.14807692307692308,0.047846153846153844,1.0492692307692306,3146.0,0.9511131167196819,47.89656808439114,4.224732461353855,0.8372536554352075,67,0.19,1.3,0.02,0.035,0.26
23301385,2023-04-26,S.TOWER6VAN,128.59,7.36,9348.0,1572.0,804.0,4525.0,2597.0,81.0,400.0,6329.0,1268.0,0.0,0.14807692307692308,0.047846153846153844,1.0492692307692306,3078.0,0.94586244942298,49.2184462240515,5.946564885492401,0.8437296946066135,67,0.19,1.26,0.019,0.028,0.22
23301382,2023-04-26,SEQR500D,127.86,8.87,10209.0,1521.0,800.0,5066.0,1735.0,249.0,0.0,6449.0,991.0,0.0,0.14807692307692308,0.047846153846153844,1.0492692307692306,1984.0,0.935127623777261,50.43797903918006,6.712031558180992,0.8744959677414947,72,0.21,0.82,0.018,0.031,0.24
23301394,2023-04-26,1786500D,124.5,8.0,10047.0,2124.0,682.0,3823.0,1680.0,286.0,0.0,5967.0,1001.0,0.0,0.14807692307692308,0.047846153846153844,1.0492692307692306,1966.0,0.9396226415023425,47.92771084298853,4.730225988698338,0.8545269582905114,2,0.19,0.76,0.02,0.033,0.195
23301389,2023-04-26,S.TOWER6VAN,121.35,8.15,10566.0,2004.0,1574.0,4531.0,5214.0,148.0,860.0,5864.0,905.0,0.0,0.14807692307692308,0.047846153846153844,1.0492692307692306,6222.0,0.9370656370584011,48.323032550075624,5.272455089817728,0.8379942140789395,67,0.2,1.27,0.023,0.042,0.24
23101398,2023-04-27,2062BK1,123.62,8.0,9984.0,2004.0,785.0,2994.0,1709.0,248.0,0.0,386.0,85.0,0.0,0.16116666666666665,0.042874999999999996,0.9445,1957.0,0.9392189636761951,3.122472091869257,4.982035928141227,0.8732754215631715,6,0.22,0.86,0.016,0.036,0.23
23101401,2023-04-27,2062BK1,127.8,8.15,12273.0,1389.0,800.0,3373.0,1646.0,250.0,0.0,6305.0,1194.0,0.0,0.16116666666666665,0.042874999999999996,0.9445,1896.0,0.9400514895112907,49.334898278174215,8.835853131743098,0.868143459915154,6,0.22,0.8,0.015,0.033,0.21
23101403,2023-04-27,1786500D,0.0,0.0,9399.0,1314.0,802.0,2217.0,1563.0,257.0,0.0,4643.0,1459.0,0.0,0.16116666666666665,0.042874999999999996,0.9445,1820.0,0.0,4643000000000.0,7.1529680365242365,0.8587912087907369,2,0.21,0.8,0.018,0.04,0.231
23101410,2023-04-27,2062BK1,123.99,7.43,10872.0,0.0,788.0,1019.0,1641.0,339.0,133.0,6198.0,1166.0,0.0,0.16116666666666665,0.042874999999999996,0.9445,2113.0,0.94346370414744,49.98790224977831,10872000000000.0,0.7766209181255198,6,0.21,0.77,0.014,0.03,0.21
23101416,2023-04-27,2062BK1,119.04,7.53,11622.0,1284.0,672.0,2496.0,1759.0,361.0,237.0,6086.0,1163.0,0.0,0.16116666666666665,0.042874999999999996,0.9445,2357.0,0.9405072291938018,51.125672042581265,9.05140186915183,0.7462876537968832,6,0.21,0.86,0.015,0.041,0.23
23101426,2023-04-27,1786500D,127.38,6.68,6639.0,2991.0,880.0,1374.0,1600.0,305.0,281.0,6294.0,1108.0,0.0,0.16116666666666665,0.042874999999999996,0.9445,2186.0,0.9501715649638209,49.41121055071902,2.21965897693005,0.7319304666053377,2,0.2,0.75,0.024,0.04,0.221
23101431,2023-04-27,2062BK1,124.04,8.29,8727.0,1365.0,820.0,4444.0,1627.0,294.0,115.0,5819.0,986.0,0.0,0.16116666666666665,0.042874999999999996,0.9445,2036.0,0.9373535857255547,46.91228635886075,6.3934065934019095,0.7991159135555996,6,0.2,0.82,0.024,0.039,0.16
23101436,2023-04-27,C20MMNATLT,134.52,8.0,10026.0,2001.0,842.0,3932.0,1644.0,308.0,432.0,6582.0,1132.0,0.0,0.16116666666666665,0.042874999999999996,0.9445,2384.0,0.9438675273579578,48.9295272074864,5.0104947526211845,0.6895973154359524,41,0.19,0.76,0.02,0.033,0.21
23101439,2023-04-27,C20MMNATLT,127.6,10.03,11190.0,2001.0,814.0,3395.0,1738.0,311.0,213.0,5973.0,1018.0,0.0,0.16116666666666665,0.042874999999999996,0.9445,2262.0,0.927123446916173,46.81034482721935,5.592203898048179,0.7683465959324631,41,0.19,0.84,0.021,0.035,0.21
23101441,2023-04-27,C20MMNC(BSP),128.6,8.0,9237.0,1548.0,800.0,2752.0,1304.0,386.0,568.0,6443.0,1106.0,0.0,0.16116666666666665,0.042874999999999996,0.9445,2258.0,0.9414348462595796,50.10108864657776,5.967054263562037,0.5775022143487256,43,0.2,0.77,0.024,0.033,0.21
23101445,2023-04-27,C20MMNATLT,122.08,8.14,9951.0,2433.0,792.0,4201.0,1313.0,400.0,650.0,6592.0,1120.0,0.0,0.16116666666666665,0.042874999999999996,0.9445,2363.0,0.9374904008528837,53.99737876757866,4.090012330454546,0.5556495979684487,41,0.21,0.85,0.018,0.029,0.2
23101448,2023-04-27,2062BK1,126.13,9.48,9210.0,435.0,812.0,3953.0,1265.0,379.0,484.0,5843.0,1010.0,275.0,0.16116666666666665,0.042874999999999996,0.9445,2128.0,0.9300936509038413,46.32522001073238,21.172413793054776,0.5944548872177657,6,0.22,0.76,0.02,0.033,0.23
23101451,2023-04-27,C20MMNATLT,122.64,9.68,12270.0,225.0,795.0,3622.0,1269.0,440.0,626.0,6269.0,1070.0,0.0,0.16116666666666665,0.042874999999999996,0.9445,2335.0,0.9268440145032737,51.11709067146838,54.533333333090965,0.543468950749232,41,0.2,0.8,0.019,0.031,0.22
23101454,2023-04-27,SEQRFE550D,126.12,9.5,11202.0,987.0,704.0,4731.0,1290.0,380.0,420.0,312.0,1978.0,0.0,0.16116666666666665,0.042874999999999996,0.9445,2090.0,0.9299513346045573,2.473834443367635,11.34954407293683,0.6172248803824798,73,0.2,0.86,0.015,0.025,0.21
23101434,2023-04-27,1786550D,130.6,0.0,10881.0,1992.0,863.0,5001.0,1726.0,281.0,156.0,6257.0,1081.0,0.0,0.16116666666666665,0.042874999999999996,0.9445,2163.0,0.9999999999923431,47.90964777911249,5.462349397587619,0.7979657882566815,3,0.2,0.79,0.02,0.04,0.2
23201399,2023-04-27,2062BK1,131.52,0.0,11355.0,3303.0,806.0,5114.0,1667.0,267.0,179.0,6212.0,967.0,0.0,0.16116666666666665,0.042874999999999996,0.9445,2113.0,0.9999999999923966,47.23236009696448,3.43778383287816,0.7889256980592575,6,0.19,0.84,0.021,0.041,0.22
23101423,2023-04-27,C20MMNC(BSP),127.32,4.09,14520.0,3501.0,817.0,2247.0,1712.0,307.0,138.0,6440.0,1161.0,0.0,0.16116666666666665,0.042874999999999996,0.9445,2157.0,0.9688760368239185,50.58121269203125,4.147386461009955,0.793694946684843,43,0.22,0.87,0.019,0.04,0.2
23201409,2023-04-27,2062BK1,124.71,8.49,9861.0,1968.0,751.0,3867.0,1667.0,294.0,209.0,6192.0,973.0,294.0,0.16116666666666665,0.042874999999999996,0.9445,2170.0,0.9362612612542324,49.65119076217103,5.010670731704771,0.7682027649766046,6,0.22,0.78,0.021,0.04,0.21
23201402,2023-04-27,ASP1302,127.9,0.0,11376.0,2382.0,943.0,4526.0,1158.0,290.0,0.0,5996.0,3037.0,0.0,0.16116666666666665,0.042874999999999996,0.9445,1448.0,0.9999999999921814,46.88037529283127,4.7758186397964835,0.7997237569055251,25,0.57,0.7,0.015,0.017,0.23
23301438,2023-04-27,C20MMNC(BSP),127.3,8.1,10077.0,1053.0,798.0,4134.0,1786.0,231.0,0.0,6503.0,975.0,0.0,0.16116666666666665,0.042874999999999996,0.9445,2017.0,0.9401772525779898,51.08405341672361,9.569800569791482,0.8854734754581629,43,0.23,0.78,0.019,0.04,0.24
23301440,2023-04-27,2062BK1,127.3,10.96,10020.0,1995.0,790.0,4154.0,1783.0,288.0,0.0,6497.0,1254.0,0.0,0.16116666666666665,0.042874999999999996,0.9445,2071.0,0.9207290611824048,51.036920659457685,5.022556390974926,0.8609367455331429,6,0.2,0.78,0.019,0.036,0.21
23301442,2023-04-27,2062BK1,123.57,10.92,10059.0,1254.0,768.0,4659.0,1800.0,248.0,0.0,6501.0,973.0,0.0,0.16116666666666665,0.042874999999999996,0.9445,2048.0,0.9188043720654414,52.609856760924096,8.021531100472073,0.8789062499995709,6,0.21,0.77,0.022,0.039,0.21
23301444,2023-04-27,1786550D,122.61,7.48,10068.0,996.0,846.0,4977.0,1788.0,234.0,0.0,6400.0,960.0,0.0,0.16116666666666665,0.042874999999999996,0.9445,2022.0,0.9425013452152933,52.19802626170624,10.10843373492961,0.8842729970322036,3,0.2,0.78,0.03,0.03,0.2
23301447,2023-04-27,2062BK1,123.75,6.68,10563.0,1023.0,777.0,6113.0,1851.0,281.0,0.0,6505.0,973.0,0.0,0.16116666666666665,0.042874999999999996,0.9445,2132.0,0.9487847887683142,52.56565656523179,10.325513196470846,0.868198874296028,6,0.2,0.75,0.019,0.03,0.23
23301450,2023-04-27,C20MMNC(BSP),117.78,9.0,10083.0,2043.0,784.0,4978.0,1705.0,271.0,0.0,6497.0,972.0,0.0,0.16116666666666665,0.042874999999999996,0.9445,1976.0,0.9290108849903059,55.162166751102376,4.935389133624604,0.8628542510117091,43,0.21,0.76,0.022,0.031,0.22
23301453,2023-04-27,SEQRFE550D,128.24,0.0,10449.0,1500.0,843.0,5624.0,1699.0,264.0,0.0,6501.0,1086.0,0.0,0.16116666666666665,0.042874999999999996,0.9445,1963.0,0.9999999999922022,50.69401122855042,6.965999999995356,0.8655119714717955,73,0.2,0.82,0.023,0.027,0.23
23201452,2023-04-27,2062BK1,126.04,12.34,9978.0,3273.0,803.0,3585.0,1684.0,307.0,10.0,6099.0,956.0,0.0,0.16116666666666665,0.042874999999999996,0.9445,2001.0,0.9108252637598583,48.389400190031814,3.048579285058647,0.841579210394382,6,0.19,0.75,0.022,0.031,0.23
23301411,2023-04-27,2062BK1,122.21,7.48,11037.0,1371.0,1102.0,3407.0,1757.0,325.0,295.0,6493.0,995.0,0.0,0.16116666666666665,0.042874999999999996,0.9445,2377.0,0.9423240033854398,53.12985843995475,8.050328227565243,0.7391670172483218,6,0.2,0.84,0.017,0.021,0.21
23101408,2023-04-27,1786500D,124.34,8.0,11109.0,1302.0,857.0,2730.0,1650.0,345.0,274.0,6170.0,1087.0,0.0,0.16116666666666665,0.042874999999999996,0.9445,2269.0,0.939549644847064,49.62200418168231,8.532258064509575,0.7271925958568853,2,0.19,0.8,0.018,0.032,0.215
23201449,2023-04-27,C20MMNATLT,129.61,9.49,10941.0,3249.0,809.0,3104.0,1711.0,294.0,165.0,6086.0,964.0,0.0,0.16116666666666665,0.042874999999999996,0.9445,2170.0,0.9317757009278809,46.95625337514886,3.367497691596378,0.7884792626724477,41,0.21,0.78,0.024,0.026,0.21
23201415,2023-04-27,2062BK1,118.03,7.12,9393.0,1803.0,943.0,3119.0,1664.0,294.0,229.0,6100.0,1092.0,275.0,0.16116666666666665,0.042874999999999996,0.9445,2187.0,0.9431082700683731,51.681775819268985,5.209650582359839,0.760859625056808,6,0.2,0.86,0.022,0.042,0.24
23201427,2023-04-27,2062BK1,128.6,0.0,13509.0,1542.0,899.0,7786.0,1708.0,304.0,216.0,5911.0,963.0,0.0,0.16116666666666665,0.042874999999999996,0.9445,2228.0,0.999999999992224,45.96423017071568,8.760700389099377,0.7666068222617745,6,0.2,0.8,0.027,0.041,0.19
23201429,2023-04-27,1786550D,122.21,7.48,14826.0,1974.0,608.0,4573.0,1711.0,250.0,169.0,6080.0,1304.0,0.0,0.16116666666666665,0.042874999999999996,0.9445,2130.0,0.9423240033854398,49.7504295880063,7.510638297868535,0.8032863849761487,3,0.2,0.8,0.02,0.04,0.22
23201412,2023-04-27,C20MMNC(BSP),129.98,8.12,9990.0,2211.0,957.0,3891.0,1681.0,294.0,229.0,6239.0,1019.0,279.0,0.16116666666666665,0.042874999999999996,0.9445,2204.0,0.9412020275094772,47.99969225997847,4.518317503390087,0.762704174228329,43,0.21,0.81,0.018,0.039,0.2
23201437,2023-04-27,1786550D,135.03,0.0,15558.0,3036.0,814.0,5261.0,1711.0,300.0,176.0,6447.0,1042.0,480.0,0.16116666666666665,0.042874999999999996,0.9445,2187.0,0.9999999999925944,47.744945567298046,5.124505928852067,0.7823502514856963,3,0.22,0.8,0.04,0.04,0.21
23201443,2023-04-27,C20MMNATLT,126.36,9.0,9933.0,870.0,781.0,3480.0,1654.0,300.0,179.0,6086.0,1021.0,414.0,0.16116666666666665,0.042874999999999996,0.9445,2133.0,0.9335106382909758,48.163975941372556,11.417241379297222,0.7754336615092473,41,0.21,0.81,0.017,0.032,0.22
23201446,2023-04-27,C20MMNC(BSP),131.87,0.0,10836.0,4506.0,798.0,4227.0,1772.0,304.0,172.0,6598.0,2080.0,0.0,0.16116666666666665,0.042874999999999996,0.9445,2248.0,0.9999999999924168,50.034124516189934,2.404793608521437,0.7882562277576565,43,0.21,0.78,0.029,0.035,0.23
23201433,2023-04-27,2830C20MMNC,132.05,2.0,9849.0,2541.0,800.0,4707.0,1704.0,263.0,179.0,6269.0,1022.0,0.0,0.16116666666666665,0.042874999999999996,0.9445,2146.0,0.98508019395013,47.47444149907251,3.8760330578497144,0.7940354147246999,17,0.2,0.71,0.024,0.04,0.2
23301492,2023-04-28,1786550D,123.78,8.0,5043.0,1599.0,809.0,3828.0,1756.0,309.0,0.0,6517.0,1093.0,320.0,0.15382758620689657,0.03506896551724138,0.9208965517241379,2065.0,0.9392927606545812,52.64986265913193,3.1538461538441815,0.8503631961254962,3,0.21,0.75,0.02,0.02,0.22
23301517,2023-04-28,EXPORTDSP14,124.64,9.0,9654.0,1986.0,807.0,1361.0,1709.0,264.0,159.0,6503.0,1062.0,0.0,0.15382758620689657,0.03506896551724138,0.9208965517241379,2132.0,0.9326548937374092,52.17426187377909,4.861027190329879,0.8015947467163219,55,0.21,0.8,0.022,0.032,0.25
23301514,2023-04-28,S.TOWER6VAN,124.35,7.43,10665.0,1473.0,691.0,3269.0,2498.0,119.0,397.0,6503.0,1082.0,376.0,0.15382758620689657,0.03506896551724138,0.9208965517241379,3014.0,0.9436181514574016,52.29593888176682,7.2403258655755325,0.8287989382877144,67,0.2,1.27,0.015,0.024,0.23
23301510,2023-04-28,1786550D,132.46,0.0,11349.0,1104.0,798.0,4217.0,1658.0,268.0,105.0,6608.0,1090.0,0.0,0.15382758620689657,0.03506896551724138,0.9208965517241379,2031.0,0.9999999999924506,49.886758266269915,10.279891304338515,0.8163466272768014,3,0.23,0.8,0.02,0.02,0.21
