Repository: SiddharthKumar268/FerroMind

# FerroMind
*Ferro-Alloy Optimisation using Machine Learning*
**SAIL Durgapur Steel Plant | Steel Melting Shop**
Intern: Siddharth Kumar | FY 2023-24 to FY 2025-26

---

## Quick Start

```bash

# 2. Place raw Excel files in data/raw/

## Dataset

| | |
|---|---|
| Total heats after cleaning | 47,421 |
| Training set | 37,936 heats (Apr 2023 – Jun 2025) |
| Test set | 9,485 heats (Jun 2025 – Dec 2025) |
| Input features | 21 (16 raw + 5 engineered) |
| Target variables | Mn, Si, C, S, P |
| BOF grades | 76 distinct grades |
| Split method | Chronological 80/20 — no shuffle, no leakage |

---

File: data/processed/sms_train_slag.csv (part 8 of 74)
Heat_Number,Date,BOF Grade Code,Hot Metal Addn. Weight,Scrap Addn. Weight,Lime Into Converter,Dolomite Into Converter,Lime Into Ladle,Iron Ore Into Converter,SIMN Into Ladle,FESI Into Ladle,FEMN Into Ladle,Measered O2 Mainblow II,Duration of Mainblow I/II,Measered O2 2nd Blow,HM_P,HM_S,HM_Si,Total_FA_Ladle,HM_Ratio,O2_per_ton_HM,Lime_Dolo_Ratio,SiMn_FA_Fraction,Grade_Encoded,C,Mn,P,S,Si,FeO,CaO,SiO2,Al2O3,MnO,MgO,P2O5,Basicity,Slag_SP_Index
23307274,2023-08-15,2830C20MMNC,118.2,11.58,9459.0,2157.0,677.0,1727.0,1860.0,237.0,0.0,6500.0,1070.0,0.0,0.1435925925925926,0.0315555555555555,0.8668888888888888,2097.0,0.9107720758136018,54.99153976264813,4.385257301806034,0.8869814020024382,17,0.18,0.73,0.022,0.017,0.18,26.852,44.89,15.574,0.575,1.111,7.142,2.387,2.882182985553772,1.0580526551488438
23107257,2023-08-15,2830C20MMNC,119.9,11.2,9501.0,4869.0,815.0,0.0,1719.0,294.0,0.0,6196.0,2785.0,0.0,0.1435925925925926,0.0315555555555555,0.8668888888888888,2013.0,0.9145690312668608,51.67639699706692,1.9513247073317,0.8539493293587412,17,0.2,0.72,0.02,0.014,0.17,14.933,54.278,19.74,1.0,1.035,5.051,2.269,2.749506104047414,1.5653804002999365
23207258,2023-08-15,R19,123.7,11.05,10245.0,2430.0,946.0,1782.0,1161.0,226.0,0.0,6294.0,2323.0,0.0,0.1435925925925926,0.0315555555555555,0.8668888888888888,1387.0,0.9179962894180485,50.88116410629845,4.216049382714314,0.8370583994226121,64,0.48,0.75,0.016,0.021,0.23,13.733,50.409,22.69,2.619,1.391,5.996,1.497,2.221541580362258,1.3839501427630134
23107290,2023-08-16,ASP1302,131.74,0.0,11544.0,2649.0,835.0,5598.0,1148.0,240.0,0.0,6158.0,1034.0,0.0,0.1399285714285714,0.0312857142857142,0.8623928571428571,1388.0,0.9999999999924094,46.74358585056366,4.357870894675592,0.8270893371751966,25,0.54,0.7,0.018,0.016,0.22,15.655,54.735,18.394,0.734,0.658,5.835,2.352,2.9755368306605057,1.607488986784141
23307327,2023-08-16,2830C20MMNAK,129.36,10.0,9078.0,1836.0,779.0,1365.0,1777.0,329.0,0.0,6672.0,1090.0,0.0,0.1399285714285714,0.0312857142857142,0.8623928571428571,2106.0,0.9282433983859916,51.57699443373858,4.944444444441752,0.8437796771126098,16,0.22,0.78,0.039,0.017,0.16,22.167,51.279,15.429,1.51,0.689,4.902,2.201,3.323331173039534,1.3639120142564567
23307315,2023-08-16,1786500D,117.3,10.93,8811.0,1020.0,1580.0,2592.0,1624.0,197.0,0.0,5827.0,951.0,0.0,0.1399285714285714,0.0312857142857142,0.8623928571428571,1821.0,0.9147625360608692,49.67604433035229,8.638235294109178,0.8918176825914927,2,0.24,0.75,0.024,0.014,0.21,1.419,49.045,30.242,7.458,1.352,8.513,0.18,1.6216975829117481,1.5490177499842082
23307313,2023-08-16,2062BK1,121.41,11.59,9774.0,1077.0,818.0,3470.0,1710.0,262.0,0.0,6201.0,1001.0,375.0,0.1399285714285714,0.0312857142857142,0.8623928571428571,1972.0,0.9128571428502792,51.07487027385656,9.0752089136406,0.8671399594316089,6,0.22,0.75,0.019,0.013,0.21,14.1295,48.540499999999994,22.6565,2.2675,1.08,8.84,1.2315,2.142359042259737,1.3195014543181014
23107326,2023-08-17,2062BK1,131.54,0.0,9045.0,1002.0,800.0,2734.0,1685.0,271.0,0.0,6662.0,1047.0,0.0,0.1458846153846154,0.0321153846153846,0.9396538461538462,1956.0,0.999999999992398,50.64619127223168,9.026946107775425,0.8614519427398459,6,0.21,0.78,0.024,0.016,0.22,0.966,50.094,31.47,5.055,1.122,9.695,0.052,1.5917511359664454,1.5443475043931314
23107360,2023-08-17,2062BK1,0.0,0.0,10227.0,1629.0,778.0,1386.0,1714.0,265.0,0.0,6197.0,988.0,0.0,0.1458846153846154,0.0321153846153846,0.9396538461538462,1979.0,0.0,6197000000000.0,6.278084714544949,0.8660939868616139,6,0.19,0.8,0.024,0.013,0.25,9.2035,49.227000000000004,24.9715,4.1395,0.821,8.715,1.303,1.9712483732105317,1.4403967696629216
23107255,2023-08-17,SEQRFE550D,121.8,10.54,9453.0,4881.0,795.0,0.0,1729.0,274.0,0.0,6097.0,1098.0,0.0,0.1458846153846154,0.0321153846153846,0.9396538461538462,2003.0,0.920356657088406,50.05747126395684,1.9366933005527684,0.8632051922112515,73,0.19,0.73,0.018,0.016,0.21,14.909,54.346,19.795,0.899,1.029,4.993,2.35,2.7453020812285303,1.5659415069874658
23107384,2023-08-17,ASP1239,127.68,10.0,9969.0,4809.0,950.0,12.0,1161.0,240.0,0.0,6174.0,1070.0,0.0,0.1458846153846154,0.0321153846153846,0.9396538461538462,1401.0,0.9273678094063964,48.35526315751601,2.072988147223524,0.8286937901493014,24,0.42,0.73,0.02,0.017,0.25,22.648,51.918,15.887,0.706,0.782,4.53,2.046,3.267749244712991,1.3472597052107123
23307378,2023-08-17,S.TOWER6VAN,129.03,10.0,8796.0,471.0,1584.0,4776.0,5130.0,208.0,716.0,6325.0,1090.0,0.0,0.1458846153846154,0.0321153846153846,0.9396538461538462,6054.0,0.9280730777463276,49.01960784275735,18.675159235629145,0.8473736372644785,67,0.19,1.27,0.029,0.016,0.23,19.776,50.695,19.346,0.965,0.853,4.678,2.06,2.620302889336848,1.2957850880556196
23307353,2023-08-17,2062BK1,125.48,9.55,10836.0,2397.0,748.0,3516.0,1722.0,254.0,0.0,6287.0,1011.0,0.0,0.1458846153846154,0.0321153846153846,0.9396538461538462,1976.0,0.9292749759243928,50.103602167276826,4.52065081351501,0.8714574898781015,6,0.2,0.78,0.033,0.021,0.16,1.614,49.253,32.204,5.15,3.116,6.945,0.125,1.529358795218134,1.4563706792039979
23207346,2023-08-17,2062BK1,120.16,10.15,10926.0,0.0,652.0,3234.0,1769.0,270.0,0.0,6320.0,1092.0,0.0,0.1458846153846154,0.0321153846153846,0.9396538461538462,2039.0,0.9221088174282702,52.59653794896308,10926000000000.0,0.867582148111394,6,0.2,0.75,0.026,0.013,0.19,2.123,51.337,28.162,6.431,1.519,8.375,0.171,1.8228526790469766,1.695073631380836
23207368,2023-08-17,1786500D,123.68,12.04,7755.0,1527.0,995.0,4182.0,1691.0,287.0,0.0,6148.0,974.0,356.0,0.1458846153846154,0.0321153846153846,0.9396538461538462,1978.0,0.91128794576399,49.708926260917615,5.078585461686262,0.8549039433767164,2,0.19,0.7,0.028,0.014,0.176,1.279,48.79,33.108,4.776,1.964,8.489,0.121,1.4736174454075932,1.418808886820984
23207382,2023-08-17,2062BK1,123.23,10.0,9828.0,2907.0,811.0,0.0,1623.0,290.0,0.0,6478.0,1019.0,0.0,0.1458846153846154,0.0321153846153846,0.9396538461538462,1913.0,0.924941829911244,52.56836809175876,3.3808049535592084,0.8484056455824107,6,0.22,0.75,0.029,0.014,0.21,1.911,51.628,30.739,5.312,1.774,6.945,0.166,1.679505530253741,1.5812073137116782
23207385,2023-08-17,S.TOWER6VAN,126.53,13.25,11073.0,2658.0,795.0,2565.0,2498.0,101.0,510.0,6955.0,1327.0,0.0,0.1458846153846154,0.0321153846153846,0.9396538461538462,3109.0,0.905208184283122,54.967201453766165,4.1659142212173945,0.8034737857829516,67,0.2,1.33,0.03,0.016,0.21,0.921,46.74,33.279,4.551,3.061,9.524,0.061,1.4044471153846154,1.366626706821438
23307423,2023-08-18,SEQRFE550D,125.6,10.0,9732.0,1983.0,773.0,3223.0,1847.0,237.0,0.0,6289.0,994.0,304.0,0.1408965517241379,0.0352758620689655,0.7849655172413793,2084.0,0.9262536873088036,50.071656050556754,4.907715582448358,0.8862763915542772,73,0.2,0.81,0.025,0.023,0.2,22.541,50.515,16.86,0.746,1.028,4.432,2.389,2.9959670244943952,1.2820415207349882
23307418,2023-08-18,SWR14,130.94,0.0,9915.0,1977.0,713.0,3971.0,1252.0,251.0,0.0,6250.0,1729.0,0.0,0.1408965517241379,0.0352758620689655,0.7849655172413793,1503.0,0.999999999992363,47.73178555026935,5.015174506825991,0.8330006653354405,77,0.13,0.6,0.031,0.021,0.16,18.534,52.759,17.841,0.923,1.023,4.852,2.495,2.9570115457908304,1.4503793710138555
23307415,2023-08-18,S.TOWER6VAN,124.71,10.0,10425.0,1992.0,679.0,2873.0,2593.0,193.0,338.0,6169.0,1070.0,0.0,0.1408965517241379,0.0352758620689655,0.7849655172413793,3124.0,0.9257664612803376,49.466762889507926,5.233433734937132,0.8300256081943566,67,0.19,1.25,0.025,0.018,0.18,14.5735,50.811,22.11,2.5135,1.909,5.3774999999999995,1.1575,2.297996472344082,1.3850808924750238
23107424,2023-08-18,S.TOWER6VAN,124.5,10.0,9990.0,3594.0,828.0,1971.0,2438.0,95.0,448.0,6346.0,1044.0,0.0,0.1408965517241379,0.0352758620689655,0.7849655172413793,2981.0,0.9256505576139358,50.97188754979139,2.7796327212012297,0.8178463602815103,67,0.19,1.29,0.02,0.023,0.2,1.711,54.639,27.868,5.803,2.008,6.169,0.066,1.9605655028885143,1.8471602434077081
23107419,2023-08-18,1786500D,123.89,0.0,10482.0,1989.0,559.0,3236.0,1763.0,275.0,0.0,5970.0,4018.0,0.0,0.1408965517241379,0.0352758620689655,0.7849655172413793,2038.0,0.9999999999919283,48.1879086282332,5.269984917041091,0.8650637880270534,2,0.2,0.83,0.022,0.019,0.218,0.996,51.934,31.59,4.882,1.296,7.73,0.089,1.6439492260453925,1.5937030104029215
23207400,2023-08-18,S.TOWER6VAN,122.19,10.03,10104.0,1866.0,748.0,2250.0,2487.0,121.0,513.0,6197.0,1222.0,371.0,0.1408965517241379,0.0352758620689655,0.7849655172413793,3121.0,0.9241415822044764,50.71609787993521,5.414790996781664,0.7968599807751372,67,0.2,1.34,0.028,0.019,0.26,1.161,54.919,28.273,6.513,0.8,7.031,0.07,1.9423852302468698,1.86577204008833
23207425,2023-08-18,2830C25HMN,120.53,11.75,10161.0,498.0,809.0,3396.0,1694.0,263.0,0.0,5800.0,1329.0,0.0,0.1408965517241379,0.0352758620689655,0.7849655172413793,1957.0,0.9111732688168191,48.120799800480206,20.403614457790358,0.8656106285125879,18,0.19,0.74,0.028,0.026,0.21,1.489,54.171,28.777,5.697,2.07,5.934,0.234,1.8823754256723884,1.7897710377639011
23207435,2023-08-18,SAILTOWER6VA,123.2,8.81,10089.0,1575.0,902.0,2769.0,1836.0,0.0,830.0,6601.0,1606.0,0.0,0.1408965517241379,0.0352758620689655,0.7849655172413793,2666.0,0.9332626316117472,53.57954545411055,6.405714285710219,0.6886721680417522,68,0.2,1.3,0.022,0.015,0.25,0.123,48.678,21.717,18.146,0.179,9.131,0.052,2.2413666083433097,2.2287441051233916
23307438,2023-08-18,SAILTOWER6VA,129.92,8.23,8958.0,2328.0,748.0,2065.0,1898.0,0.0,698.0,6330.0,1055.0,0.0,0.1408965517241379,0.0352758620689655,0.7849655172413793,2596.0,0.940427072016356,48.72229064001908,3.847938144328244,0.7311248073957122,68,0.2,1.3,0.03,0.013,0.24,0.376,50.644,24.223,15.155,0.326,7.342,0.056,2.090653896961691,2.05869918699187
23107486,2023-08-19,EXPORTDSP14,125.26,10.11,3183.0,3270.0,647.0,783.0,1740.0,315.0,0.0,6035.0,1062.0,0.0,0.1326071428571428,0.03275,0.8048214285714286,2055.0,0.9253158011307876,48.1797860446417,0.9733944954125464,0.8467153284667412,55,0.2,0.67,0.017,0.015,0.22,0.934,53.031,32.509,4.222,1.028,6.952,0.12,1.6312211627191633,1.585665590240402
23207485,2023-08-19,SEQRFE550D,127.54,9.76,9228.0,4362.0,754.0,219.0,1664.0,287.0,213.0,6498.0,1083.0,608.0,0.1326071428571428,0.03275,0.8048214285714286,2164.0,0.9289147851352592,50.94872196917869,2.1155433287477954,0.7689463955634155,73,0.2,0.75,0.018,0.017,0.2,0.887,53.197,32.288,4.279,1.055,7.016,0.076,1.6475270215862992,1.6034784181335908
23207455,2023-08-19,S.TOWER6VAN,123.67,12.46,10071.0,1404.0,803.0,3449.0,2420.0,0.0,435.0,6292.0,1146.0,0.0,0.1326071428571428,0.03275,0.8048214285714286,2855.0,0.9084698449944284,50.877334842315214,7.173076923071814,0.8476357267947995,67,0.2,1.31,0.032,0.021,0.23,18.7,53.66,17.58,0.819,1.02,4.143,2.54,3.0521585802855355,1.4790110526170723
23307453,2023-08-19,2062BK1,119.71,5.34,9216.0,1671.0,749.0,1293.0,1734.0,286.0,0.0,6400.0,1147.0,0.0,0.1326071428571428,0.03275,0.8048214285714286,2020.0,0.9572970811598775,53.462534457827566,5.515260323156484,0.8584158415837334,6,0.2,0.77,0.024,0.016,0.24,20.982,53.377,16.251,0.412,0.645,3.79,2.991,3.2843342357863645,1.4335553526346887
23307472,2023-08-19,2062BK1,120.13,0.0,6777.0,2484.0,682.0,0.0,1766.0,220.0,0.0,6596.0,1058.0,0.0,0.1326071428571428,0.03275,0.8048214285714286,1986.0,0.9999999999916755,54.90718388366847,2.728260869564119,0.8892245720035804,6,0.19,0.73,0.019,0.02,0.21,10.9395,50.707499999999996,24.999,2.8034999999999997,1.3940000000000001,6.6585,1.0225,2.0282999999999998,1.4109127839841957
23307469,2023-08-19,SEQRFE550D,114.78,0.0,11865.0,4203.0,707.0,0.0,1797.0,325.0,0.0,5354.0,910.0,0.0,0.1326071428571428,0.03275,0.8048214285714286,2122.0,0.9999999999912876,46.64575710013377,2.8229835831542176,0.8468426013191108,73,0.21,0.78,0.023,0.019,0.2,19.17,53.682,17.406,0.8,0.744,4.53,2.258,3.083931751594186,1.4676436011701344
23307494,2023-08-19,EXPORTDSP14,120.35,9.86,9009.0,3144.0,845.0,0.0,1633.0,247.0,0.0,6469.0,1075.0,0.0,0.1326071428571428,0.03275,0.8048214285714286,1880.0,0.9242761692579352,53.75155795551515,2.865458015266264,0.8686170212761337,55,0.22,0.76,0.022,0.019,0.22,6.2,55.569,25.216,3.584,1.56,6.263,0.193,2.2036324701590195,1.768755769169558
23307475,2023-08-19,EXPORTDSP14,137.2,0.0,7587.0,3462.0,729.0,0.0,1746.0,319.0,0.0,5103.0,839.0,0.0,0.1326071428571428,0.03275,0.8048214285714286,2065.0,0.9999999999927116,37.19387755074932,2.1915077989595058,0.845520581113392,55,0.22,0.78,0.02,0.018,0.19,22.234,51.791,15.697,0.849,1.233,3.952,2.708,3.2992100904573833,1.3653643361805337
23207554,2023-08-20,2062BK1,124.03,9.67,9675.0,1017.0,751.0,1051.0,1691.0,280.0,0.0,6595.0,1168.0,0.0,0.1306111111111111,0.0348888888888888,0.8140000000000001,1971.0,0.927673896776906,53.17261952710495,9.513274336273833,0.8579401319122993,6,0.22,0.73,0.02,0.018,0.22,1.642,49.466,31.947,5.952,1.575,7.662,0.112,1.5483285338675348,1.4726406668651386
23207527,2023-08-20,SEQRFE550D,120.01,7.26,8127.0,1071.0,770.0,2717.0,1718.0,267.0,0.0,6054.0,971.0,0.0,0.1306111111111111,0.0348888888888888,0.8140000000000001,1985.0,0.9429559204766012,50.44579618323101,7.588235294110562,0.8654911838786572,73,0.22,0.78,0.024,0.022,0.25,16.744,54.634,18.317,1.032,0.8,4.695,2.251,2.9825308439786,1.5582111687867208
23207544,2023-08-20,2062BK1,125.82,10.11,8247.0,1644.0,759.0,1827.0,1701.0,280.0,0.0,6706.0,2159.0,367.0,0.1306111111111111,0.0348888888888888,0.8140000000000001,1981.0,0.9256234826680966,53.29836273999922,5.016423357661182,0.858657243815821,6,0.21,0.75,0.019,0.016,0.18,27.859,48.369,14.07,1.108,0.731,4.531,2.041,3.4374955582403524,1.1535654662532793
23107542,2023-08-20,2062BK1,125.87,11.46,9249.0,2001.0,782.0,2769.0,1729.0,254.0,0.0,6362.0,1610.0,0.0,0.1306111111111111,0.0348888888888888,0.8140000000000001,1983.0,0.9165513725994572,50.54421228211214,4.622188905544917,0.871911245587054,6,0.21,0.76,0.019,0.02,0.2,1.189,52.754,29.567,4.979,0.795,8.902,0.107,1.7841585497835497,1.7151867867477322
23107532,2023-08-20,2062ACUK1,121.97,6.81,8403.0,2403.0,707.0,3231.0,1698.0,307.0,0.0,6428.0,1140.0,0.0,0.1306111111111111,0.0348888888888888,0.8140000000000001,2005.0,0.947119117868092,52.70148397103631,3.496878901371828,0.846882793017034,5,0.22,0.78,0.019,0.018,0.202,1.193,52.598,29.685,4.99,0.8,8.918,0.107,1.7718116283770127,1.7033582693740081
23107528,2023-08-20,2062ACUK1,121.24,9.49,7983.0,783.0,785.0,963.0,1712.0,268.0,0.0,5808.0,999.0,0.0,0.1306111111111111,0.0348888888888888,0.8140000000000001,1980.0,0.9274076340478284,47.904981853778416,10.195402298837552,0.864646464646028,5,0.19,0.76,0.02,0.018,0.184,1.2,52.576,29.667,4.987,0.806,8.936,0.106,1.7721450721315894,1.703252559284696
23307513,2023-08-20,EXPORTDSP14,128.34,8.46,8862.0,1908.0,721.0,3003.0,1704.0,308.0,0.0,1230.0,1262.0,0.0,0.1306111111111111,0.0348888888888888,0.8140000000000001,2012.0,0.9381578947299842,9.5839177184854,4.64465408804788,0.8469184890651854,55,0.21,0.78,0.019,0.023,0.21,20.294,50.603,18.56,1.015,0.76,5.139,2.191,2.726307849792576,1.3023549092780853
23207590,2023-08-21,2062BK1,120.92,10.94,10344.0,984.0,808.0,1779.0,1826.0,253.0,0.0,6334.0,1526.0,0.0,0.1439310344827586,0.0419655172413793,1.0608965517241378,2079.0,0.91703321704143,52.38173999295086,10.512195121940536,0.8783068783064558,6,0.2,0.79,0.027,0.024,0.22,4.465,53.411,26.394,4.491,3.119,6.032,0.562,2.0235271831786323,1.730751782242385
23307608,2023-08-21,C20MMNC(BSP),121.45,12.98,9972.0,1014.0,771.0,538.0,1788.0,354.0,0.0,5876.0,2111.0,0.0,0.1439310344827586,0.0419655172413793,1.0608965517241378,2142.0,0.9034441716811468,48.382050226032256,9.83431952661752,0.8347338935570333,43,0.21,0.78,0.024,0.03,0.25,24.633,50.213,16.267,0.561,0.708,4.456,1.78,3.086611753134989,1.2276716950685804
23207587,2023-08-21,SEQRFE550D,124.48,9.49,10437.0,2046.0,734.0,3098.0,1731.0,311.0,0.0,5899.0,1314.0,381.0,0.1439310344827586,0.0419655172413793,1.0608965517241378,2042.0,0.929163245495789,47.38913881710002,5.101173020525366,0.8476983349653048,73,0.22,0.77,0.022,0.03,0.22,18.087,53.442,18.363,0.776,1.055,4.749,2.056,2.910150294053583,1.466132616389125
23207572,2023-08-21,2062BK1,129.92,10.21,10851.0,1650.0,748.0,2058.0,1620.0,263.0,186.0,6096.0,996.0,0.0,0.1439310344827586,0.0419655172413793,1.0608965517241378,2069.0,0.9271390851286152,46.9211822656487,6.576363636359651,0.782986950217118,6,0.22,0.78,0.025,0.028,0.2,19.755,51.513,18.353,0.846,0.628,4.835,2.653,2.806636155606407,1.3517279382822953
23107387,2023-08-21,2062BK1,126.72,16.5,9210.0,927.0,960.0,3198.0,1633.0,237.0,0.0,5989.0,1040.0,0.0,0.1439310344827586,0.0419655172413793,1.0608965517241378,1870.0,0.8847926267219328,47.26167929255633,9.935275080895432,0.8732620320850946,6,0.2,0.74,0.022,0.018,0.22,19.082,53.983,16.766,0.566,0.687,5.317,2.134,3.219598019920081,1.505843956595721
23207563,2023-08-21,SEQRFE550D,125.64,10.21,9618.0,1671.0,806.0,1332.0,1623.0,263.0,0.0,6404.0,1765.0,0.0,0.1439310344827586,0.0419655172413793,1.0608965517241378,1886.0,0.9248435774683488,50.97102833451949,5.755834829440002,0.8605514316008163,73,0.21,0.75,0.029,0.024,0.22,1.551,48.859,32.31,5.619,1.691,8.133,0.175,1.5121475658444494,1.442885830724706
23207565,2023-08-21,S.TOWER6VAN,117.82,9.06,11601.0,1647.0,800.0,3310.0,2413.0,101.0,429.0,6292.0,1020.0,0.0,0.1439310344827586,0.0419655172413793,1.0608965517241378,2943.0,0.9285939470292512,53.4034968591631,7.043715846990259,0.8199116547737615,67,0.19,1.34,0.033,0.018,0.2,18.495,51.645,19.655,0.822,1.04,4.778,2.134,2.6274420024420024,1.3536997719587953
23207568,2023-08-21,SEQRFE550D,125.11,10.2,9966.0,2289.0,748.0,2064.0,1677.0,260.0,0.0,5988.0,975.0,0.0,0.1439310344827586,0.0419655172413793,1.0608965517241378,1937.0,0.92461754489007,47.86188154385851,4.353866317167167,0.8657718120800899,73,0.22,0.76,0.025,0.025,0.21,20.331,51.662,17.832,0.696,0.595,4.791,2.66,2.896988728761285,1.3536841001991406
23307601,2023-08-21,2062BK1,119.8,14.05,11751.0,972.0,738.0,1732.0,1695.0,359.0,0.0,6496.0,1387.0,0.0,0.1439310344827586,0.0419655172413793,1.0608965517241378,2054.0,0.8950317519544638,54.22370617650898,12.089506172827068,0.8252190847123538,6,0.2,0.79,0.018,0.025,0.2,24.481,49.987,16.578,0.581,0.721,4.446,1.809,3.015079317208517,1.2174135411592792
23207589,2023-08-21,S.TOWER6VAN,127.0,11.1,10920.0,2067.0,759.0,2678.0,2467.0,0.0,483.0,5894.0,1245.0,274.0,0.1439310344827586,0.0419655172413793,1.0608965517241378,2950.0,0.9196234612532976,46.409448818532205,5.283018867921973,0.8362711864403944,67,0.19,1.3,0.023,0.031,0.23,18.506,53.227,18.115,0.784,1.081,4.776,2.025,2.9381209980128062,1.453415979465895
23207622,2023-08-21,SEQRFE550D,125.59,11.54,9261.0,2724.0,800.0,4495.0,1654.0,267.0,0.0,5803.0,1005.0,0.0,0.1439310344827586,0.0419655172413793,1.0608965517241378,1921.0,0.9158462772484808,46.20590811333541,3.3997797356815718,0.8610098906814883,73,0.22,0.75,0.02,0.028,0.18,20.811,51.641,17.355,0.883,0.481,4.806,2.458,2.9753975570407922,1.3530274844761183
23107607,2023-08-21,2062BK1,126.6,11.26,11556.0,1443.0,789.0,3838.0,1715.0,281.0,0.0,6277.0,1123.0,0.0,0.1439310344827586,0.0419655172413793,1.0608965517241378,1996.0,0.9183229363055396,49.58135860940299,8.008316008310459,0.859218436873317,6,0.18,0.79,0.022,0.03,0.23,18.209,51.773,19.739,0.873,1.014,4.715,2.17,2.6227456940222895,1.3642783736066828
23107605,2023-08-21,S.TOWER6VAN,120.55,12.27,12015.0,1713.0,794.0,4920.0,2421.0,173.0,467.0,6110.0,1502.0,0.0,0.1439310344827586,0.0419655172413793,1.0608965517241378,3061.0,0.9076193344307514,50.68436333429544,7.014010507876816,0.7909180006531229,67,0.19,1.31,0.024,0.025,0.24,18.458,51.76,19.511,0.856,1.013,4.746,2.145,2.6527265272652727,1.363181459046616
23107569,2023-08-21,2062BK1,126.96,10.07,10389.0,1974.0,885.0,3468.0,1722.0,261.0,0.0,6196.0,1019.0,0.0,0.1439310344827586,0.0419655172413793,1.0608965517241378,1983.0,0.9265124425240712,48.80277252639569,5.262917933128033,0.8683812405441914,6,0.22,0.73,0.019,0.024,0.2,20.248,51.11,18.155,0.83,0.885,4.502,2.715,2.815047367261511,1.3308509530257264
23107571,2023-08-21,2062BK1,126.67,9.06,10209.0,2016.0,827.0,4318.0,1712.0,271.0,0.0,6292.0,1039.0,0.0,0.1439310344827586,0.0419655172413793,1.0608965517241378,1983.0,0.9332498342228452,49.67237704231726,5.063988095235583,0.863338376197245,6,0.22,0.76,0.016,0.019,0.22,11.526,42.347,25.689,5.312,5.609,6.946,0.689,1.6483845854418062,1.1378708082545141
23107580,2023-08-21,2062BK1,135.65,0.0,11184.0,1491.0,596.0,5880.0,1661.0,297.0,0.0,6423.0,1197.0,267.0,0.1439310344827586,0.0419655172413793,1.0608965517241378,1958.0,0.999999999992628,47.349797272043126,7.501006036212273,0.8483146067411398,6,0.21,0.76,0.018,0.023,0.21,1.182,51.115,32.36,4.996,1.199,7.556,0.087,1.5795247365656193,1.5238648898428884
23107574,2023-08-21,SEQRFE550D,125.06,11.55,9960.0,1986.0,797.0,5023.0,1783.0,233.0,0.0,6295.0,1036.0,0.0,0.1439310344827586,0.0419655172413793,1.0608965517241378,2016.0,0.9154527486939796,50.33583879697476,5.015105740178743,0.8844246031741645,73,0.22,0.77,0.02,0.022,0.23,24.281,47.497,18.552,0.744,0.681,4.278,2.421,2.5600711475233116,1.1088621188775274
23107585,2023-08-21,S.TOWER6VAN,123.2,10.44,12105.0,0.0,604.0,4262.0,2413.0,149.0,440.0,5925.0,1028.0,266.0,0.1439310344827586,0.0419655172413793,1.0608965517241378,3002.0,0.9218796767365918,48.09253246714211,12105000000000.0,0.8037974683541627,67,0.2,1.29,0.018,0.026,0.22,18.204,53.428,18.255,0.776,1.063,4.742,2.047,2.9265994741454864,1.4653867251782775
23107670,2023-08-22,2062BK1,130.82,0.0,11730.0,0.0,915.0,5072.0,1692.0,298.0,0.0,6096.0,1065.0,212.0,0.1405405405405405,0.0385135135135135,0.9222702702702704,1990.0,0.999999999992356,46.59837945232688,11730000000000.0,0.8502512562809798,6,0.2,0.73,0.023,0.024,0.18,17.743,52.048,20.349,0.731,0.963,4.12,2.515,2.5576412776412774,1.366340272491009
23107667,2023-08-22,EXPORTDSP14,121.76,11.55,9060.0,0.0,772.0,4134.0,1665.0,274.0,0.0,5497.0,903.0,0.0,0.1405405405405405,0.0385135135135135,0.9222702702702704,1939.0,0.9133598379647936,45.146189224333554,9060000000000.0,0.8586900464152354,55,0.22,0.83,0.027,0.027,0.22,1.323,53.182,31.778,4.261,1.388,6.451,0.093,1.6734950753642344,1.606609872515256
23107664,2023-08-22,EXPORTDSP14,117.9,13.26,10806.0,0.0,830.0,3034.0,1672.0,220.0,0.0,5517.0,916.0,268.0,0.1405405405405405,0.0385135135135135,0.9222702702702704,1892.0,0.8989021042932381,46.79389312937409,10806000000000.0,0.8837209302320911,55,0.21,0.77,0.025,0.025,0.2,17.771,52.126,20.269,0.718,0.959,4.136,2.5,2.5715836211149483,1.370258405404695
23307658,2023-08-22,C20MMNATLT,123.6,11.06,9936.0,1794.0,907.0,3378.0,1709.0,190.0,0.0,6204.0,1224.0,0.0,0.1405405405405405,0.0385135135135135,0.9222702702702704,1899.0,0.9178672211427458,50.194174756875455,5.538461538458451,0.8999473407051607,41,0.22,0.86,0.025,0.022,0.2,20.228,51.097,18.501,0.675,1.114,4.588,2.288,2.7617014376824125,1.3193131939065326
23307672,2023-08-22,SEQRFE550D,130.42,0.0,11076.0,1302.0,831.0,5151.0,1727.0,268.0,0.0,5888.0,924.0,0.0,0.1405405405405405,0.0385135135135135,0.9222702702702704,1995.0,0.9999999999923326,45.14644993064603,8.50691244238978,0.8656641604005686,73,0.2,0.76,0.019,0.026,0.2,1.578,52.755,32.089,4.15,1.385,6.352,0.164,1.643970084138361,1.5669181418557683
23207627,2023-08-22,2062BK1,123.2,10.0,11445.0,1224.0,789.0,3516.0,1735.0,270.0,0.0,6395.0,2470.0,0.0,0.1405405405405405,0.0385135135135135,0.9222702702702704,2005.0,0.9249249249179812,51.907467532046205,9.350490196070792,0.8653366583536831,6,0.21,0.76,0.019,0.023,0.21,19.666,51.098,19.255,0.656,1.054,4.707,2.067,2.6536144578313254,1.3128307897846976
23207630,2023-08-22,2062BK1,123.11,10.0,10104.0,1743.0,803.0,2292.0,1748.0,273.0,0.0,6429.0,1134.0,0.0,0.1405405405405405,0.0385135135135135,0.9222702702702704,2021.0,0.9248741642181288,52.22159044714303,5.79690189328411,0.8649183572484588,6,0.18,0.75,0.021,0.024,0.19,23.133,50.536,16.777,0.583,0.831,4.572,2.131,3.0120395756347595,1.2662173335671871
23307660,2023-08-22,2062BK1,122.51,12.06,10320.0,1320.0,895.0,4740.0,1726.0,302.0,0.0,6484.0,1586.0,0.0,0.1405405405405405,0.0385135135135135,0.9222702702702704,2028.0,0.910381214231178,52.92629173085522,7.818181818175895,0.8510848126228545,6,0.22,0.8,0.022,0.025,0.23,20.463,51.145,18.191,0.628,1.091,4.642,2.331,2.8114006156552334,1.3231147328935458
23307625,2023-08-22,SEQRFE550D,122.64,11.54,10521.0,1932.0,776.0,3533.0,1684.0,210.0,0.0,6202.0,1012.0,0.0,0.1405405405405405,0.0385135135135135,0.9222702702702704,1894.0,0.9139961246019228,50.57077625529541,5.445652173910225,0.889123548045993,73,0.19,0.76,0.021,0.029,0.21,26.727,48.445,15.433,0.695,0.921,4.21,2.125,3.138849293767008,1.1490476981096276
23107623,2023-08-22,2062BK1,124.59,11.86,9972.0,990.0,639.0,2760.0,1704.0,315.0,0.0,6141.0,1008.0,0.0,0.1405405405405405,0.0385135135135135,0.9222702702702704,2019.0,0.9130817149071964,49.28967011759138,10.0727272727171,0.8439821693903695,6,0.21,0.77,0.029,0.028,0.2,18.541,51.602,19.38,0.818,0.974,4.781,2.399,2.6625045147309216,1.3607404672749328
23107626,2023-08-22,S.TOWER6VAN,127.14,0.0,11028.0,753.0,1344.0,2718.0,4846.0,54.0,454.0,6132.0,1003.0,0.0,0.1405405405405405,0.0385135135135135,0.9222702702702704,5354.0,0.9999999999921346,48.230297309672565,14.645418326673775,0.90511766903233,67,0.18,1.33,0.026,0.026,0.2,20.11,50.808,18.912,0.817,1.02,4.572,2.26,2.686406175646381,1.302001383799298
23107644,2023-08-22,C20MMNATLT,126.68,7.86,10341.0,0.0,792.0,3455.0,1736.0,305.0,0.0,5926.0,2776.0,0.0,0.1405405405405405,0.0385135135135135,0.9222702702702704,2041.0,0.9415787126435144,46.77928639053695,10341000000000.0,0.8505634492891472,41,0.2,0.74,0.017,0.022,0.17,30.747,47.308,13.468,0.553,0.934,3.626,2.146,3.5123617195040464,1.069929437307762
23207643,2023-08-22,EXPORTDSP14,124.96,11.54,12237.0,657.0,814.0,2043.0,1688.0,273.0,0.0,6306.0,1184.0,0.0,0.1405405405405405,0.0385135135135135,0.9222702702702704,1961.0,0.9154578754511687,50.46414852712497,18.62557077622736,0.8607853136150634,55,0.22,0.72,0.021,0.023,0.23,20.481,51.621,18.444,0.825,1.123,3.951,2.09,2.7986446191379777,1.3261316343831888
23107650,2023-08-22,2062BK1,127.39,0.0,9651.0,0.0,800.0,3160.0,1682.0,261.0,0.0,6321.0,1052.0,0.0,0.1405405405405405,0.0385135135135135,0.9222702702702704,1943.0,0.99999999999215,49.61927937789764,9651000000000.0,0.8656716417905993,6,0.2,0.74,0.019,0.027,0.2,26.654,48.699,15.589,0.755,1.04,3.882,2.065,3.123733162283515,1.1528027648896884
23207637,2023-08-22,SEQRFE550D,123.25,10.06,9609.0,0.0,745.0,2694.0,1735.0,270.0,0.0,6074.0,1448.0,0.0,0.1405405405405405,0.0385135135135135,0.9222702702702704,2005.0,0.9245367939320042,49.28194726126343,9609000000000.0,0.8653366583536831,73,0.2,0.73,0.025,0.031,0.19,18.623,54.208,18.286,0.496,1.065,3.899,1.997,2.9642915732487554,1.4686534814413437
23207662,2023-08-22,2062BK1,120.58,11.47,9621.0,0.0,916.0,3695.0,1667.0,273.0,0.0,6337.0,1315.0,334.0,0.1405405405405405,0.0385135135135135,0.9222702702702704,1940.0,0.913138962507284,52.55432078244689,9621000000000.0,0.859278350515021,6,0.2,0.77,0.02,0.023,0.22,20.861,50.466,19.353,0.68,0.963,3.846,2.32,2.6075229926630152,1.2549048862364791
23307645,2023-08-22,SEQRFE550D,124.13,10.93,9465.0,2001.0,738.0,2130.0,1743.0,295.0,0.0,6097.0,1033.0,0.0,0.1405405405405405,0.0385135135135135,0.9222702702702704,2038.0,0.9190730045837474,49.11786030734618,4.730134932531369,0.8552502453381475,73,0.22,0.76,0.02,0.027,0.19,20.908,51.582,18.043,0.843,1.138,3.985,2.029,2.8586787851917537,1.324245224892175
23307639,2023-08-22,2062BK1,124.36,12.98,8967.0,2562.0,790.0,2449.0,1841.0,284.0,0.0,6197.0,1044.0,287.0,0.1405405405405405,0.0385135135135135,0.9222702702702704,2125.0,0.9054900247494868,49.83113541291548,3.499999999998634,0.8663529411760629,6,0.2,1.01,0.024,0.028,0.19,31.26,47.93,12.591,0.427,0.932,3.511,2.144,3.8063850063532407,1.092994618261425
23207666,2023-08-22,EXPORTDSP14,119.97,11.27,9555.0,0.0,789.0,3556.0,1640.0,256.0,0.0,5895.0,1043.0,362.0,0.1405405405405405,0.0385135135135135,0.9222702702702704,1896.0,0.9141267906056528,49.13728432067069,9555000000000.0,0.8649789029531303,55,0.21,0.75,0.024,0.027,0.23,21.602,50.043,19.397,0.599,0.961,3.698,2.249,2.579802041447572,1.2205609756097562
23307707,2023-08-23,2830C25HMN,129.17,10.83,6810.0,0.0,801.0,2505.0,2641.0,0.0,366.0,6799.0,1660.0,0.0,0.1329,0.0365666666666666,0.8177,3007.0,0.9226428571362668,52.63606100446981,6810000000000.0,0.8782840039903963,18,0.3,1.12,0.017,0.021,0.19,23.241,50.364,17.511,0.596,0.723,3.84,2.26,2.875970762905436,1.2358353986209605
23307698,2023-08-23,2062BK1,127.49,0.0,8184.0,33.0,848.0,2107.0,1781.0,210.0,0.0,6197.0,1067.0,0.0,0.1329,0.0365666666666666,0.8177,1991.0,0.9999999999921564,48.60773393953559,247.99999999248487,0.8945253641381745,6,0.21,0.76,0.021,0.018,0.19,21.932,51.131,17.699,0.798,0.646,4.147,2.192,2.888757062146892,1.2901443278159064
23207722,2023-08-23,2062BK1,124.82,9.23,8493.0,1365.0,803.0,2119.0,1711.0,199.0,0.0,6192.0,994.0,0.0,0.1329,0.0365666666666666,0.8177,1910.0,0.9311450951068174,49.60743470557917,6.221978021973464,0.8958115183241383,6,0.21,0.74,0.036,0.03,0.22,22.684,50.46,17.802,0.659,0.638,4.052,2.265,2.834353760602146,1.2463259811791438
23207713,2023-08-23,S.TOWER6VAN,118.33,9.26,12792.0,2094.0,1612.0,2112.0,2440.0,91.0,432.0,5698.0,930.0,0.0,0.1329,0.0365666666666666,0.8177,2963.0,0.9274237792857792,48.15346911139903,6.108882521487054,0.8234897063783924,67,0.2,1.3,0.023,0.027,0.21,2.312,50.078,30.533,4.674,4.657,5.694,0.253,1.6400733608436497,1.5246300919442248
23207699,2023-08-23,SEQRFE550D,124.92,6.07,9123.0,1083.0,822.0,2978.0,1742.0,267.0,0.0,5998.0,1073.0,309.0,0.1329,0.0365666666666666,0.8177,2009.0,0.9536605847701836,48.01472942644881,8.423822714673662,0.8670980587352578,73,0.19,0.8,0.031,0.025,0.16,21.922,51.827,17.168,0.699,0.636,4.072,2.237,3.0186382433455643,1.3258038934793175
23307771,2023-08-24,C20MMNATLT,122.61,9.59,11361.0,1956.0,806.0,3910.0,1677.0,216.0,0.0,6394.0,1005.0,0.0,0.1492647058823529,0.0320882352941176,0.9986764705882352,1893.0,0.9274583963621222,52.149090612085885,5.808282208585988,0.8858954041199758,41,0.2,0.8,0.042,0.024,0.19,22.896,50.824,16.431,0.878,1.023,4.251,2.157,3.0929892891918205,1.2923108218063468
23307769,2023-08-24,SEQRFE550D,122.14,9.49,9927.0,2082.0,829.0,1754.0,1729.0,264.0,0.0,6395.0,1042.0,0.0,0.1492647058823529,0.0320882352941176,0.9986764705882352,1993.0,0.9279039732513266,52.35794989313609,4.768011527375232,0.8675363773201868,73,0.2,0.76,0.033,0.025,0.21,22.521,49.587,18.536,0.788,1.093,3.767,2.137,2.6750283217349082,1.2077305275463979
23307767,2023-08-24,EXPORTDSP14,138.31,0.0,10944.0,2577.0,793.0,4899.0,1719.0,169.0,0.0,6893.0,1192.0,0.0,0.1492647058823529,0.0320882352941176,0.9986764705882352,1888.0,0.99999999999277,49.837321957560285,4.246798603025128,0.9104872881351108,55,0.21,0.84,0.03,0.02,0.21,22.683,50.569,17.581,0.662,0.858,4.089,2.093,2.876180184279377,1.255904631814231
23307763,2023-08-24,2062BK1,130.07,10.64,11304.0,2913.0,796.0,5023.0,1822.0,349.0,0.0,6337.0,1016.0,0.0,0.1492647058823529,0.0320882352941176,0.9986764705882352,2171.0,0.9243834837543574,48.71992004267918,3.8805355303797184,0.8392445877471952,6,0.2,0.75,0.019,0.03,0.2,3.509,47.757,31.202,6.521,2.501,6.255,0.244,1.5305259109700988,1.3758066374740725
23107751,2023-08-24,SEQRFE550D,125.58,9.37,11814.0,1668.0,892.0,3988.0,1790.0,410.0,0.0,6389.0,1062.0,0.0,0.1492647058823529,0.0320882352941176,0.9986764705882352,2200.0,0.9305668766140752,50.87593565813923,7.082733812945394,0.8136363636359938,73,0.22,0.78,0.025,0.025,0.23,21.506,48.182,19.477,0.897,1.429,4.625,2.32,2.473662593695451,1.175629513956666
23107776,2023-08-24,S.TOWER6VAN,112.24,10.24,4215.0,390.0,805.0,1907.0,2430.0,0.0,561.0,5894.0,1032.0,0.0,0.1492647058823529,0.0320882352941176,0.9986764705882352,2991.0,0.9163945133824593,52.512473271093086,10.807692307664595,0.8124373119355358,67,0.19,1.3,0.024,0.02,0.21,1.583,48.374,30.112,8.46,1.73,7.35,0.146,1.6064158336930894,1.5261862695608281
23307501,2023-08-24,2062ACUK1,116.94,12.86,10293.0,1911.0,771.0,2360.0,1750.0,296.0,0.0,6368.0,1166.0,267.0,0.1492647058823529,0.0320882352941176,0.9986764705882352,2046.0,0.9009244992226432,54.455276209556565,5.386185243325282,0.855327468230276,5,0.2,0.75,0.021,0.016,0.19,1.125,53.835,32.718,2.644,1.064,7.353,0.056,1.6453742473791986,1.5906807705944923
23307504,2023-08-24,2062ACUK1,127.64,9.45,9255.0,2286.0,762.0,2802.0,1691.0,278.0,0.0,6400.0,1035.0,0.0,0.1492647058823529,0.0320882352941176,0.9986764705882352,1969.0,0.931067182136326,50.14102162292274,4.048556430444423,0.8588115794815344,5,0.21,0.76,0.027,0.017,0.236,1.141,53.898,32.545,2.72,1.083,7.344,0.054,1.6560560437534568,1.5999643779499513
23207753,2023-08-24,EXPORTDSP14,114.99,9.49,11034.0,0.0,861.0,4253.0,1671.0,300.0,236.0,5885.0,1070.0,284.0,0.1492647058823529,0.0320882352941176,0.9986764705882352,2207.0,0.923762853463016,51.17836333549719,11034000000000.0,0.7571363842316461,55,0.21,0.74,0.026,0.028,0.17,22.025,49.577,19.196,0.753,1.033,3.644,2.166,2.5825389383757873,1.202683033331716
23207828,2023-08-25,S.TOWER6VAN,122.42,9.4,8622.0,801.0,1270.0,3303.0,4826.0,162.0,864.0,6352.0,1443.0,318.0,0.1445,0.0394166666666666,0.7899722222222222,5852.0,0.9286906387427654,51.88694657693279,10.764044943806786,0.8246753246751837,67,0.19,1.34,0.03,0.021,0.22,1.967,48.712,30.198,6.777,2.096,8.272,0.202,1.6130335441570913,1.514394080706336
23207800,2023-08-25,C25HMNMAV65,123.78,10.21,8688.0,1491.0,795.0,3120.0,2521.0,0.0,537.0,6532.0,1083.0,0.0,0.1445,0.0394166666666666,0.7899722222222222,3058.0,0.9238002835963596,52.77104540270826,5.826961770619834,0.8243950294307311,50,0.24,1.41,0.024,0.02,0.2,1.168,46.402,33.554,6.636,2.091,8.031,0.122,1.382863954701237,1.336347665812286
23307810,2023-08-25,SEQRFE550D,126.3,9.49,9162.0,2199.0,732.0,3052.0,1767.0,281.0,0.0,5548.0,899.0,0.0,0.1445,0.0394166666666666,0.7899722222222222,2048.0,0.9301126739750344,43.92715756101404,4.166439290584735,0.8627929687495787,73,0.21,0.77,0.031,0.025,0.24,16.983,50.311,20.564,1.469,1.06,5.245,2.69,2.446438123024556,1.3399115798444658
23107844,2023-08-25,S.TOWER6VAN,127.01,10.21,9933.0,3210.0,784.0,638.0,2310.0,156.0,541.0,6377.0,1763.0,0.0,0.1445,0.0394166666666666,0.7899722222222222,3007.0,0.9255939367371696,50.20864498818826,3.094392523363522,0.7682075157962194,67,0.17,1.3,0.027,0.032,0.21,22.542,49.817,16.083,0.752,0.76,6.178,2.382,3.097301666252176,1.2897271268057786
23107806,2023-08-25,S.TOWER6VAN,125.3,10.21,9108.0,1944.0,1604.0,2448.0,5048.0,0.0,1130.0,6660.0,1054.0,0.0,0.1445,0.0394166666666666,0.7899722222222222,6178.0,0.9246550070037292,53.15243415759655,4.685185185182776,0.8170929103268343,67,0.2,1.28,0.021,0.016,0.17,13.776,51.087,23.86,1.354,0.986,4.944,2.385,2.141025103725745,1.3573611074208893
23107809,2023-08-25,S.TOWER6VAN,128.73,0.0,11085.0,2469.0,1580.0,5059.0,5042.0,136.0,846.0,6396.0,1070.0,0.0,0.1445,0.0394166666666666,0.7899722222222222,6024.0,0.999999999992232,49.685388021054266,4.489671931954439,0.8369853917661293,67,0.19,1.39,0.027,0.017,0.19,17.335,51.547,20.284,0.852,0.56,5.24,2.605,2.541138772491989,1.3702020202020202
23107812,2023-08-25,S.TOWER6VAN,128.3,7.52,7959.0,2475.0,591.0,2588.0,2438.0,81.0,700.0,6396.0,1025.0,572.0,0.1445,0.0394166666666666,0.7899722222222222,3219.0,0.9446326019662448,49.85190958651713,3.2157575757562764,0.75737806772266,67,0.19,1.33,0.021,0.016,0.2,1.048,46.122,34.149,5.578,2.539,8.795,0.093,1.350571010248902,1.3103585430990397
23107817,2023-08-25,2062BK1,126.1,9.65,10482.0,2451.0,800.0,5009.0,1720.0,281.0,0.0,6697.0,1058.0,0.0,0.1445,0.0394166666666666,0.7899722222222222,2001.0,0.928913443823728,53.10864393296504,4.276621787023959,0.8595702148921242,6,0.21,0.76,0.026,0.021,0.21,1.417,50.337,28.3,8.1,0.752,9.195,0.109,1.778629730398219,1.6938219261053906
23107867,2023-08-26,S.TOWER6VAN,137.28,9.5,12018.0,5307.0,669.0,0.0,2438.0,85.0,396.0,6769.0,1140.0,0.0,0.143078947368421,0.0342894736842105,0.8860526315789474,2919.0,0.9352772857273792,49.30798368262451,2.2645562464665034,0.8352175402532254,67,0.18,1.38,0.02,0.023,0.27,27.008,49.243,14.358,0.516,0.895,4.492,2.079,3.429417090326625,1.190393308675998
23107864,2023-08-26,S.TOWER6VAN,130.0,9.46,9810.0,2856.0,787.0,0.0,2443.0,0.0,535.0,6528.0,1110.0,0.0,0.143078947368421,0.0342894736842105,0.8860526315789474,2978.0,0.9321669295788602,50.21538461499835,3.434873949578629,0.8203492276693014,67,0.18,1.26,0.03,0.029,0.21,23.293,48.744,17.44,0.89,1.1,4.805,2.151,2.794793876497907,1.1966416261599646
23107861,2023-08-26,S.TOWER6VAN,122.12,8.76,9066.0,2523.0,810.0,0.0,2396.0,44.0,555.0,6515.0,1114.0,0.0,0.143078947368421,0.0342894736842105,0.8860526315789474,2995.0,0.9330684596505726,53.34916475554086,3.5933412604028563,0.7999999999997329,67,0.19,1.34,0.026,0.026,0.25,21.66,50.905,17.037,0.924,1.023,4.6,2.217,2.9877333020307546,1.315442658535325
23107855,2023-08-26,SEQRFE550D,130.33,9.25,8781.0,3156.0,795.0,437.0,1723.0,329.0,0.0,6273.0,2611.0,0.0,0.143078947368421,0.0342894736842105,0.8860526315789474,2052.0,0.933729760704014,48.13166577113381,2.7823193916341,0.8396686159839962,73,0.21,0.75,0.022,0.035,0.24,1.838,51.098,27.708,6.98,1.584,8.296,0.134,1.8440939766862752,1.7293803093376654
23107850,2023-08-26,S.TOWER6VAN,128.13,9.59,8160.0,2436.0,709.0,375.0,2321.0,169.0,514.0,6264.0,2281.0,0.0,0.143078947368421,0.0342894736842105,0.8860526315789474,3004.0,0.9303659599119202,48.88784827871,3.349753694579906,0.7726364846868267,67,0.2,1.3,0.02,0.028,0.23,20.757,50.803,17.736,1.408,0.936,4.331,2.508,2.864238597282516,1.3197641190834934
23207845,2023-08-26,C20MMNATLT,126.68,10.24,10233.0,3297.0,795.0,775.0,1756.0,267.0,0.0,6498.0,1619.0,458.0,0.143078947368421,0.0342894736842105,0.8860526315789474,2023.0,0.9252118025056588,51.29460056795631,3.103730664239277,0.8680177953530064,41,0.22,0.8,0.021,0.036,0.2,24.715,48.042,16.559,0.601,1.123,5.273,2.075,2.901086956521739,1.1639491217443974
23207848,2023-08-26,2062BK1,130.41,9.49,9840.0,2076.0,806.0,428.0,1654.0,257.0,0.0,6500.0,1240.0,0.0,0.143078947368421,0.0342894736842105,0.8860526315789474,1911.0,0.9321658327310068,49.84280346560968,4.739884393061301,0.8655154369435555,6,0.21,0.77,0.019,0.03,0.21,20.817,50.781,17.685,1.409,0.941,4.327,2.51,2.871254099287572,1.3188842427862766
23207860,2023-08-26,2830C20MMNC,125.01,9.85,9060.0,4188.0,671.0,0.0,1610.0,243.0,0.0,6314.0,997.0,0.0,0.143078947368421,0.0342894736842105,0.8860526315789474,1853.0,0.9269612931860672,50.5079593628469,2.1633237822344404,0.8688613059898171,17,0.19,0.8,0.03,0.03,0.2,2.695,52.442,29.357,4.427,1.799,7.471,0.14,1.7862933442332585,1.6361027048950179
23207879,2023-08-26,S.TOWER6VAN,125.18,12.99,8946.0,3051.0,1496.0,780.0,4826.0,250.0,824.0,6395.0,1637.0,575.0,0.143078947368421,0.0342894736842105,0.8860526315789474,5900.0,0.9059853803220236,51.086435532424616,2.9321533923294223,0.8179661016947766,67,0.18,1.3,0.025,0.02,0.19,1.929,49.058,30.145,5.658,3.58,7.479,0.109,1.6273469116964108,1.529477786438036
23307862,2023-08-26,2062BK1,130.76,8.27,9501.0,3069.0,691.0,1023.0,1875.0,305.0,0.0,6510.0,1083.0,0.0,0.143078947368421,0.0342894736842105,0.8860526315789474,2180.0,0.9405164352949686,49.78586723730663,3.095796676440829,0.8600917431188715,6,0.21,0.81,0.025,0.033,0.21,23.469,49.251,16.313,0.955,1.185,4.993,2.203,3.018940787054064,1.2379911017268683
23307846,2023-08-26,2062BK1,128.97,9.46,8745.0,1008.0,815.0,1789.0,1801.0,302.0,0.0,6598.0,1179.0,0.0,0.143078947368421,0.0342894736842105,0.8860526315789474,2103.0,0.931662211941547,51.15918430603118,8.67559523808663,0.8563956252967873,6,0.2,0.76,0.017,0.03,0.2,22.616,49.339,16.342,0.759,0.76,6.234,2.441,3.0189683656611392,1.26643394337637
23107803,2023-08-26,2062BK1,135.77,0.0,10164.0,1017.0,785.0,4002.0,1702.0,250.0,0.0,657.0,1162.0,0.0,0.143078947368421,0.0342894736842105,0.8860526315789474,1952.0,0.9999999999926348,4.839066067578706,9.994100294975423,0.87192622950775,6,0.21,0.75,0.016,0.02,0.2,18.592,50.266,20.379,1.174,1.163,4.399,2.43,2.466437684003925,1.2897978035512674
23207951,2023-08-27,C20MMNATLT,127.93,10.2,8928.0,2865.0,492.0,897.0,1681.0,287.0,0.0,6411.0,1084.0,0.0,0.1419642857142857,0.0376428571428571,0.7450357142857144,1968.0,0.9261565192143189,50.113343234189685,3.116230366491059,0.8541666666662326,41,0.21,0.76,0.017,0.02,0.2,1.362,47.295,33.14,6.296,1.465,8.614,0.115,1.4270842762741016,1.370750369533084
23207928,2023-08-27,1786550D,123.45,10.26,13884.0,762.0,707.0,2663.0,1721.0,273.0,0.0,6421.0,1061.0,0.0,0.1419642857142857,0.0376428571428571,0.7450357142857144,1994.0,0.9232667713639724,52.01296071241787,18.22047244092097,0.8630892678029773,3,0.22,0.8,0.04,0.02,0.17,20.961,51.089,16.909,1.173,1.031,5.262,2.05,3.021230041395624,1.3490269599429645
