Repository: SiddharthKumar268/FerroMind

# FerroMind
*Ferro-Alloy Optimisation using Machine Learning*
**SAIL Durgapur Steel Plant | Steel Melting Shop**
Intern: Siddharth Kumar | FY 2023-24 to FY 2025-26

---

## Quick Start

```bash

# 2. Place raw Excel files in data/raw/

## Dataset

| | |
|---|---|
| Total heats after cleaning | 47,421 |
| Training set | 37,936 heats (Apr 2023 – Jun 2025) |
| Test set | 9,485 heats (Jun 2025 – Dec 2025) |
| Input features | 21 (16 raw + 5 engineered) |
| Target variables | Mn, Si, C, S, P |
| BOF grades | 76 distinct grades |
| Split method | Chronological 80/20 — no shuffle, no leakage |

---

File: data/processed/sms_train.csv (part 9 of 253)
Heat_Number,Date,BOF Grade Code,Hot Metal Addn. Weight,Scrap Addn. Weight,Lime Into Converter,Dolomite Into Converter,Lime Into Ladle,Iron Ore Into Converter,SIMN Into Ladle,FESI Into Ladle,FEMN Into Ladle,Measered O2 Mainblow II,Duration of Mainblow I/II,Measered O2 2nd Blow,HM_P,HM_S,HM_Si,Total_FA_Ladle,HM_Ratio,O2_per_ton_HM,Lime_Dolo_Ratio,SiMn_FA_Fraction,Grade_Encoded,C,Mn,P,S,Si
23301504,2023-04-28,EXPORTDSP14,131.62,0.0,10596.0,1008.0,608.0,6453.0,1706.0,309.0,136.0,6356.0,1050.0,281.0,0.15382758620689657,0.03506896551724138,0.9208965517241379,2151.0,0.9999999999924024,48.290533353226785,10.511904761894334,0.7931194793115792,55,0.22,0.79,0.023,0.026,0.18
23301502,2023-04-28,2062BK1,127.9,6.08,10398.0,1539.0,618.0,2986.0,1644.0,332.0,213.0,6397.0,994.0,244.0,0.15382758620689657,0.03506896551724138,0.9208965517241379,2189.0,0.9546200925440019,50.015637216184395,6.756335282646682,0.751027866605413,6,0.2,0.74,0.024,0.025,0.23
23301495,2023-04-28,1786550D,121.47,10.92,10245.0,1116.0,773.0,3895.0,1824.0,264.0,0.0,6696.0,1095.0,0.0,0.15382758620689657,0.03506896551724138,0.9208965517241379,2088.0,0.9175164287263577,55.12472215316436,9.180107526873494,0.8735632183903862,3,0.2,0.81,0.02,0.02,0.24
23301486,2023-04-28,SAILTOWER6VA,127.02,7.68,9039.0,2013.0,994.0,1919.0,1716.0,0.0,869.0,6551.0,1018.0,0.0,0.15382758620689657,0.03506896551724138,0.9208965517241379,2585.0,0.942984409792554,51.57455518775331,4.490312965720571,0.6638297872337857,68,0.19,1.3,0.027,0.02,0.22
23301456,2023-04-28,R34,130.0,0.0,10668.0,999.0,978.0,4106.0,1193.0,211.0,0.0,6005.0,1727.0,485.0,0.15382758620689657,0.03506896551724138,0.9208965517241379,1404.0,0.9999999999923078,46.19230769195237,10.678678678667989,0.8497150997144945,66,0.62,0.73,0.019,0.014,0.21
23301480,2023-04-28,1786550D,123.68,7.29,9483.0,1845.0,915.0,2910.0,1795.0,282.0,211.0,6491.0,1082.0,0.0,0.15382758620689657,0.03506896551724138,0.9208965517241379,2288.0,0.9443383980992264,52.48221215998963,5.139837398371198,0.7845279720276291,3,0.24,0.88,0.02,0.03,0.21
23301477,2023-04-28,EXPORTDSP14,125.67,7.43,9288.0,2205.0,948.0,2357.0,1780.0,339.0,241.0,6642.0,979.0,0.0,0.15382758620689657,0.03506896551724138,0.9208965517241379,2360.0,0.9441773102859191,52.85270947678163,4.212244897957273,0.7542372881352737,55,0.2,0.81,0.018,0.02,0.2
23301474,2023-04-28,C20MMNATLT,121.67,0.0,10425.0,2244.0,937.0,3056.0,1780.0,238.0,303.0,6748.0,932.0,0.0,0.15382758620689657,0.03506896551724138,0.9208965517241379,2321.0,0.999999999991781,55.46149420518236,4.645721925131619,0.7669108143038488,41,0.2,0.84,0.018,0.02,0.23
23301465,2023-04-28,1786550D,132.63,4.69,10815.0,2121.0,763.0,5435.0,1773.0,356.0,75.0,6797.0,1669.0,0.0,0.15382758620689657,0.03506896551724138,0.9208965517241379,2204.0,0.9658461986530307,51.24783231507768,5.099009900987695,0.8044464609796713,3,0.2,0.86,0.02,0.02,0.23
23301462,2023-04-28,2062BK1,130.2,7.68,10773.0,969.0,771.0,3466.0,1767.0,218.0,158.0,6599.0,2012.0,0.0,0.15382758620689657,0.03506896551724138,0.9208965517241379,2143.0,0.944299390767738,50.68356374769061,11.117647058812056,0.8245450303309265,6,0.22,0.74,0.016,0.03,0.21
23301460,2023-04-28,2062BK1,120.5,7.43,10413.0,1008.0,751.0,2739.0,1750.0,245.0,204.0,6598.0,1664.0,0.0,0.15382758620689657,0.03506896551724138,0.9208965517241379,2199.0,0.941921363238162,54.7551867215373,10.330357142846895,0.7958162801269687,6,0.2,0.78,0.017,0.02,0.22
23301457,2023-04-28,2062BK1,125.1,7.28,10422.0,1095.0,713.0,3567.0,1712.0,302.0,190.0,6803.0,1065.0,0.0,0.15382758620689657,0.03506896551724138,0.9208965517241379,2204.0,0.9450067986029235,54.380495603082494,9.51780821916939,0.7767695099814987,6,0.22,0.78,0.021,0.03,0.23
23301483,2023-04-28,SAILTOWER6VA,124.52,7.68,9525.0,1599.0,1033.0,2541.0,1807.0,0.0,993.0,6438.0,995.0,0.0,0.15382758620689657,0.03506896551724138,0.9208965517241379,2800.0,0.941906202716022,51.70253774452536,5.956848030015037,0.6453571428569124,68,0.2,1.32,0.025,0.017,0.27
23301471,2023-04-28,EXPORTDSP14,128.46,0.0,9702.0,1602.0,531.0,3831.0,1729.0,295.0,0.0,6802.0,999.0,0.0,0.15382758620689657,0.03506896551724138,0.9208965517241379,2024.0,0.9999999999922156,52.950334734135524,6.056179775277118,0.8542490118572854,55,0.22,0.75,0.016,0.017,0.26
23101469,2023-04-28,EXPORTDSP14,125.96,8.14,11340.0,1314.0,739.0,2859.0,1349.0,382.0,581.0,6499.0,1142.0,0.0,0.15382758620689657,0.03506896551724138,0.9208965517241379,2312.0,0.939299030567194,51.59574468044144,8.630136986294803,0.5834775086502667,55,0.2,0.7,0.022,0.022,0.19
23201458,2023-04-28,2062BK1,117.9,8.15,10440.0,1809.0,652.0,3292.0,1667.0,297.0,3.0,5896.0,924.0,583.0,0.15382758620689657,0.03506896551724138,0.9208965517241379,1967.0,0.9353431178029722,50.00848176378279,5.771144278603775,0.8474834773762849,6,0.2,0.74,0.019,0.021,0.22
23101518,2023-04-28,S.TOWER6VAN,121.2,7.73,8976.0,2229.0,820.0,2491.0,2358.0,81.0,423.0,6251.0,1038.0,0.0,0.15382758620689657,0.03506896551724138,0.9208965517241379,2862.0,0.9400449856438374,51.57590759033353,4.026917900401962,0.8238993710688945,67,0.19,1.3,0.032,0.032,0.2
23101515,2023-04-28,EXPORTDSP14,126.79,0.0,9495.0,1986.0,789.0,4492.0,1678.0,271.0,0.0,6528.0,1082.0,0.0,0.15382758620689657,0.03506896551724138,0.9208965517241379,1949.0,0.9999999999921129,51.48671030797786,4.780966767369194,0.860954335556254,55,0.2,0.8,0.026,0.026,0.22
23101512,2023-04-28,1786500D,132.92,0.0,10113.0,2232.0,802.0,4953.0,1675.0,189.0,0.0,6344.0,1150.0,0.0,0.15382758620689657,0.03506896551724138,0.9208965517241379,1864.0,0.9999999999924768,47.72795666530449,4.530913978492594,0.8986051502141102,2,0.17,0.84,0.02,0.024,0.234
23101509,2023-04-28,EXPORTDSP14,128.63,0.0,11478.0,3705.0,804.0,4082.0,1668.0,321.0,0.0,6384.0,1103.0,0.0,0.15382758620689657,0.03506896551724138,0.9208965517241379,1989.0,0.9999999999922259,49.630723781002644,3.0979757085011883,0.8386123680237111,55,0.19,0.76,0.02,0.022,0.19
23101506,2023-04-28,S.TOWER6VAN,131.95,0.0,11205.0,2820.0,784.0,4000.0,2425.0,30.0,439.0,1427.0,1690.0,0.0,0.15382758620689657,0.03506896551724138,0.9208965517241379,2894.0,0.9999999999924215,10.81470253875851,3.9734042553177398,0.8379405666894133,67,0.17,1.32,0.018,0.016,0.2
23101503,2023-04-28,EXPORTDSP14,128.96,0.0,7329.0,1056.0,722.0,3467.0,1732.0,305.0,0.0,6265.0,1071.0,0.0,0.15382758620689657,0.03506896551724138,0.9208965517241379,2037.0,0.9999999999922458,48.580955334610884,6.940340909084337,0.8502700049087628,55,0.2,0.81,0.023,0.022,0.21
23101500,2023-04-28,2062BK1,131.5,0.0,9066.0,2208.0,780.0,3421.0,1739.0,322.0,0.0,6493.0,1163.0,0.0,0.15382758620689657,0.03506896551724138,0.9208965517241379,2061.0,0.9999999999923955,49.376425855137825,4.105978260867706,0.8437651625420457,6,0.21,0.76,0.015,0.017,0.19
23101496,2023-04-28,1786550D,130.3,8.5,9579.0,2208.0,820.0,2891.0,1307.0,403.0,596.0,6678.0,1135.0,0.0,0.15382758620689657,0.03506896551724138,0.9208965517241379,2306.0,0.9387608069096632,51.250959324242125,4.338315217389339,0.566782307024906,3,0.2,0.74,0.02,0.02,0.17
23101493,2023-04-28,EXPORTDSP14,124.5,8.0,8973.0,2187.0,812.0,3103.0,1300.0,369.0,656.0,6359.0,1138.0,0.0,0.15382758620689657,0.03506896551724138,0.9208965517241379,2325.0,0.9396226415023425,51.07630522047328,4.102880658434338,0.559139784945996,55,0.2,0.75,0.026,0.018,0.23
23101490,2023-04-28,EXPORTDSP14,127.04,7.48,10524.0,1989.0,682.0,4324.0,1304.0,413.0,453.0,5823.0,978.0,0.0,0.15382758620689657,0.03506896551724138,0.9208965517241379,2170.0,0.9443948855118616,45.835957178480506,5.291101055804278,0.6009216589858982,55,0.19,0.75,0.019,0.021,0.2
23101487,2023-04-28,2062BK1,126.97,6.7,10023.0,2001.0,732.0,4134.0,1277.0,397.0,461.0,6389.0,1222.0,0.0,0.15382758620689657,0.03506896551724138,0.9208965517241379,2135.0,0.9498765616746476,50.31897298534836,5.008995502246372,0.598126463699954,6,0.22,0.79,0.019,0.022,0.21
23101484,2023-04-28,2062BK1,126.71,8.88,10992.0,2010.0,777.0,3165.0,1313.0,386.0,511.0,6397.0,1077.0,0.0,0.15382758620689657,0.03506896551724138,0.9208965517241379,2210.0,0.9345084445686666,50.485360271087636,5.46865671641519,0.5941176470585547,6,0.18,0.79,0.029,0.02,0.21
23101481,2023-04-28,2062BK1,127.3,11.68,9936.0,1977.0,679.0,2280.0,1300.0,389.0,667.0,6400.0,1081.0,0.0,0.15382758620689657,0.03506896551724138,0.9208965517241379,2356.0,0.915959130803598,50.27494108365848,5.0257966616059555,0.5517826825124993,6,0.22,0.86,0.019,0.02,0.23
23101478,2023-04-28,C20MMNATLT,124.45,7.48,9597.0,1998.0,694.0,2064.0,1254.0,429.0,486.0,6086.0,1019.0,0.0,0.15382758620689657,0.03506896551724138,0.9208965517241379,2169.0,0.9433032668768037,48.90317396505501,4.8033033033009,0.5781466113413656,41,0.23,0.87,0.025,0.025,0.23
23101472,2023-04-28,1786550D,135.44,0.0,11181.0,2265.0,840.0,3737.0,1292.0,413.0,653.0,1071.0,4560.0,0.0,0.15382758620689657,0.03506896551724138,0.9208965517241379,2358.0,0.9999999999926167,7.907560543355674,4.936423841057423,0.5479219677690637,3,0.22,0.82,0.02,0.02,0.24
23101466,2023-04-28,1786550D,127.7,0.0,11193.0,1704.0,682.0,5078.0,1332.0,423.0,636.0,6096.0,1079.0,0.0,0.15382758620689657,0.03506896551724138,0.9208965517241379,2391.0,0.9999999999921692,47.73688331990809,6.568661971827131,0.5570890840650117,3,0.22,0.85,0.03,0.02,0.21
23101459,2023-04-28,C20MMNATLT,127.9,7.43,11145.0,1854.0,711.0,2844.0,1369.0,405.0,707.0,6147.0,1078.0,0.0,0.15382758620689657,0.03506896551724138,0.9208965517241379,2481.0,0.9450971698740479,48.06098514426848,6.011326860838182,0.5517936315999388,41,0.22,0.86,0.024,0.026,0.18
23101463,2023-04-28,C20MMNATLT,135.43,0.0,11406.0,1299.0,694.0,5083.0,1289.0,396.0,588.0,6437.0,1558.0,0.0,0.15382758620689657,0.03506896551724138,0.9208965517241379,2273.0,0.9999999999926162,47.53008934469815,8.780600461887005,0.5670919489658746,41,0.2,0.81,0.017,0.028,0.24
23201488,2023-04-28,2062BK1,127.31,8.86,9894.0,2970.0,696.0,2928.0,1617.0,294.0,172.0,6459.0,1054.0,0.0,0.15382758620689657,0.03506896551724138,0.9208965517241379,2083.0,0.9349342733279361,50.7344277743246,3.3313131313120095,0.776284205472503,6,0.2,0.74,0.03,0.022,0.21
23201467,2023-04-28,1786550D,134.12,0.0,9789.0,1494.0,850.0,3601.0,1718.0,311.0,0.0,6144.0,1030.0,276.0,0.15382758620689657,0.03506896551724138,0.9208965517241379,2029.0,0.9999999999925441,45.809722636103416,6.552208835336979,0.8467225234101298,3,0.23,0.85,0.02,0.03,0.17
23201470,2023-04-28,2062BK1,115.4,7.51,10443.0,1680.0,855.0,2418.0,1718.0,294.0,0.0,6194.0,976.0,0.0,0.15382758620689657,0.03506896551724138,0.9208965517241379,2012.0,0.9388983809214961,53.67417677596469,6.216071428567728,0.8538767395621999,6,0.22,0.74,0.019,0.023,0.21
23201473,2023-04-28,2062BK1,135.64,7.43,10440.0,1953.0,743.0,3853.0,1755.0,327.0,0.0,5735.0,4041.0,0.0,0.15382758620689657,0.03506896551724138,0.9208965517241379,2082.0,0.9480673795977629,42.281038041563846,5.345622119812931,0.8429394812676066,6,0.22,0.77,0.014,0.027,0.22
23201476,2023-04-28,2062BK1,127.93,7.48,9981.0,1821.0,764.0,2931.0,1762.0,321.0,17.0,6001.0,969.0,0.0,0.15382758620689657,0.03506896551724138,0.9208965517241379,2100.0,0.9447603574260044,46.90846556674033,5.481054365730103,0.8390476190472195,6,0.22,0.75,0.019,0.026,0.21
23201479,2023-04-28,EXPORTDSP14,124.59,7.43,9513.0,3621.0,693.0,1682.0,1603.0,307.0,176.0,6276.0,999.0,0.0,0.15382758620689657,0.03506896551724138,0.9208965517241379,2086.0,0.9437206483794598,50.37322417489065,2.6271748135866813,0.7684563758385577,55,0.22,0.74,0.021,0.022,0.22
23201485,2023-04-28,1786550D,123.99,10.93,9963.0,2874.0,698.0,0.0,1610.0,300.0,176.0,6350.0,1035.0,270.0,0.15382758620689657,0.03506896551724138,0.9208965517241379,2086.0,0.9189890305298031,51.21380756471317,3.4665970772430525,0.7718120805365427,3,0.2,0.79,0.03,0.02,0.22
23201491,2023-04-28,C20MMNATLT,124.4,8.87,9912.0,3252.0,701.0,2586.0,1607.0,297.0,165.0,6402.0,1040.0,0.0,0.15382758620689657,0.03506896551724138,0.9208965517241379,2069.0,0.9334433856011598,51.46302250762489,3.0479704797038596,0.7767037216042645,41,0.23,0.84,0.021,0.019,0.2
23201499,2023-04-28,S.TOWER6VAN,125.7,7.68,9960.0,2010.0,820.0,3957.0,2393.0,88.0,429.0,6195.0,1062.0,0.0,0.15382758620689657,0.03506896551724138,0.9208965517241379,2910.0,0.9424201529394032,49.2840095461473,4.955223880594549,0.8223367697591676,67,0.2,1.25,0.017,0.017,0.23
23201501,2023-04-28,1786500D,130.02,0.0,10296.0,2007.0,784.0,5022.0,2393.0,51.0,422.0,5699.0,2358.0,0.0,0.15382758620689657,0.03506896551724138,0.9208965517241379,2866.0,0.9999999999923089,43.831718196863314,5.130044843046771,0.8349616189808671,2,0.18,1.05,0.014,0.02,0.186
23201505,2023-04-28,1786500D,134.7,0.0,10122.0,1236.0,608.0,6012.0,1684.0,256.0,0.0,6202.0,1080.0,0.0,0.15382758620689657,0.03506896551724138,0.9208965517241379,1940.0,0.9999999999925762,46.04305864850748,8.189320388342889,0.8680412371129547,2,0.25,0.76,0.016,0.019,0.255
23201508,2023-04-28,S.TOWER6VAN,118.89,8.0,10203.0,1995.0,795.0,3934.0,2494.0,81.0,530.0,6202.0,1129.0,0.0,0.15382758620689657,0.03506896551724138,0.9208965517241379,3105.0,0.9369532666014898,52.165867608275164,5.114285714283151,0.8032206119160054,67,0.2,1.33,0.021,0.028,0.25
23201511,2023-04-28,S.TOWER6VAN,130.54,0.0,9972.0,2001.0,797.0,4589.0,2524.0,81.0,429.0,6050.0,1037.0,0.0,0.15382758620689657,0.03506896551724138,0.9208965517241379,3034.0,0.9999999999923396,46.34594760191248,4.983508245874571,0.8319050758072406,67,0.19,1.34,0.019,0.022,0.2
23201513,2023-04-28,2062BK1,128.5,10.87,9768.0,1509.0,797.0,2731.0,1704.0,304.0,223.0,6327.0,1087.0,229.0,0.15382758620689657,0.03506896551724138,0.9208965517241379,2231.0,0.9220061706183397,49.23735408521995,6.473161033792927,0.7637830569248033,6,0.22,0.85,0.02,0.028,0.22
23201519,2023-04-28,1786550D,121.61,8.15,9525.0,1446.0,797.0,3012.0,1603.0,294.0,230.0,6157.0,1044.0,0.0,0.15382758620689657,0.03506896551724138,0.9208965517241379,2127.0,0.9371917385871056,50.629060109771984,6.587136929456025,0.7536436295247985,3,0.23,0.83,0.02,0.03,0.23
23201497,2023-04-28,SAILTOWER6VA,122.15,7.68,9996.0,1983.0,800.0,3934.0,2410.0,0.0,432.0,6192.0,1584.0,0.0,0.15382758620689657,0.03506896551724138,0.9208965517241379,2842.0,0.9408457213206436,50.69177241055512,5.040847201207746,0.8479943701615594,68,0.2,1.29,0.024,0.014,0.23
23301578,2023-04-29,2062BK1,123.72,7.48,11400.0,1800.0,762.0,3498.0,1843.0,241.0,0.0,6601.0,1076.0,0.0,0.1555,0.041428571428571426,0.9103214285714286,2084.0,0.9429878048708615,53.35434852850506,6.333333333329815,0.884357005757733,6,0.22,0.74,0.023,0.032,0.2
23301535,2023-04-29,2062BK1,125.07,9.0,9612.0,2415.0,1011.0,2397.0,1827.0,281.0,268.0,6759.0,1040.0,0.0,0.1555,0.041428571428571426,0.9103214285714286,2376.0,0.9328708883349529,54.041736627056515,3.9801242236008365,0.7689393939390703,6,0.2,0.74,0.02,0.023,0.22
23301539,2023-04-29,SAILTOWER6VA,123.58,8.14,9441.0,2286.0,994.0,3066.0,1859.0,0.0,905.0,6660.0,2432.0,0.0,0.1555,0.041428571428571426,0.9103214285714286,2764.0,0.9382022471838886,53.89221556842618,4.129921259840713,0.6725759768449087,68,0.18,1.43,0.037,0.019,0.2
23301544,2023-04-29,SAILTOWER6VA,129.1,6.09,9723.0,1191.0,901.0,4372.0,1873.0,0.0,889.0,6615.0,1029.0,0.0,0.1555,0.041428571428571426,0.9103214285714286,2762.0,0.9549522893634519,51.239349341198775,8.16372795969088,0.6781317885587697,68,0.2,1.34,0.017,0.025,0.24
23301548,2023-04-29,SAILTOWER6VA,127.2,4.67,10266.0,1125.0,933.0,2929.0,1868.0,0.0,949.0,6425.0,1425.0,278.0,0.1555,0.041428571428571426,0.9103214285714286,2817.0,0.9645863350196059,50.51100628891108,9.125333333325223,0.6631167909120826,68,0.19,1.35,0.016,0.02,0.23
23301551,2023-04-29,SAILTOWER6VA,125.35,8.87,9858.0,1797.0,754.0,3442.0,1861.0,0.0,580.0,6161.0,954.0,491.0,0.1555,0.041428571428571426,0.9103214285714286,2441.0,0.9339144687756377,49.150378938578775,5.485809682801622,0.762392462105382,68,0.19,1.37,0.021,0.021,0.24
23201531,2023-04-29,C20MMNATLT,125.16,10.21,11163.0,1515.0,781.0,3922.0,1644.0,294.0,172.0,6298.0,1046.0,277.0,0.1555,0.041428571428571426,0.9103214285714286,2110.0,0.9245770850193944,50.31959092321573,7.368316831678305,0.7791469194309104,41,0.21,0.76,0.022,0.028,0.21
23301532,2023-04-29,S.TOWER6VAN,123.33,8.19,5754.0,1455.0,864.0,1961.0,2654.0,0.0,380.0,6500.0,958.0,573.0,0.1555,0.041428571428571426,0.9103214285714286,3034.0,0.9377281021826511,52.70412713814397,3.954639175255014,0.8747528015817816,67,0.2,1.28,0.031,0.027,0.18
23301556,2023-04-29,2830C20MMNC,122.25,8.66,17763.0,1302.0,0.0,3183.0,0.0,0.0,0.0,7243.0,3410.0,0.0,0.1555,0.041428571428571426,0.9103214285714286,0.0,0.9338476816061887,59.24744376229654,13.642857142846665,0.0,17,0.21,0.73,0.021,0.025,0.2
23301563,2023-04-29,2062BK1,129.02,5.36,9456.0,888.0,586.0,2814.0,1817.0,363.0,0.0,6154.0,1027.0,339.0,0.1555,0.041428571428571426,0.9103214285714286,2180.0,0.9601131120631038,47.69803131260504,10.648648648636657,0.8334862385317278,6,0.21,0.76,0.014,0.034,0.24
23301565,2023-04-29,2062BK1,123.15,8.11,9285.0,816.0,572.0,1872.0,1789.0,326.0,0.0,6025.0,1065.0,0.0,0.1555,0.041428571428571426,0.9103214285714286,2115.0,0.9382142312895155,48.924076329281974,11.378676470574291,0.8458628841603566,6,0.21,0.8,0.017,0.036,0.24
23301568,2023-04-29,S.TOWER6VAN,123.23,8.88,9249.0,864.0,690.0,2800.0,2578.0,101.0,332.0,6378.0,1055.0,0.0,0.1555,0.041428571428571426,0.9103214285714286,3011.0,0.9327832866479995,51.75687738333395,10.70486111109872,0.8561939554962285,67,0.18,1.32,0.035,0.038,0.22
23301571,2023-04-29,S.TOWER6VAN,133.86,7.68,9357.0,906.0,807.0,2555.0,2430.0,0.0,366.0,6673.0,1007.0,0.0,0.1555,0.041428571428571426,0.9103214285714286,2796.0,0.9457397202137506,49.8505901684607,10.327814569525025,0.8690987124460411,67,0.19,1.33,0.032,0.031,0.27
23301573,2023-04-29,1786550D,123.43,7.88,9882.0,1797.0,793.0,5435.0,1765.0,294.0,0.0,6747.0,1077.0,290.0,0.1555,0.041428571428571426,0.9103214285714286,2059.0,0.9399893382001373,54.66256177546251,5.499165275456038,0.8572122389505308,3,0.23,0.78,0.03,0.03,0.2
23301575,2023-04-29,1786550D,125.75,0.0,11589.0,1614.0,813.0,3825.0,1829.0,234.0,0.0,6131.0,933.0,276.0,0.1555,0.041428571428571426,0.9103214285714286,2063.0,0.9999999999920477,48.75546719643137,7.180297397765068,0.8865729520112038,3,0.22,0.77,0.02,0.03,0.18
23301559,2023-04-29,S.TOWER6VAN,122.55,7.87,975.0,0.0,779.0,372.0,2604.0,47.0,390.0,6056.0,1193.0,0.0,0.1555,0.041428571428571426,0.9103214285714286,3041.0,0.9396564943954943,49.41656466707943,975000000000.0,0.8562972706343781,67,0.2,1.4,0.019,0.029,0.24
23201522,2023-04-29,S.TOWER6VAN,123.71,0.0,10665.0,1005.0,800.0,2735.0,2504.0,152.0,422.0,6158.0,1130.0,412.0,0.1555,0.041428571428571426,0.9103214285714286,3078.0,0.9999999999919166,49.77770592474515,10.611940298496904,0.8135152696553563,67,0.2,1.32,0.029,0.023,0.2
23301529,2023-04-29,EXPORTDSP14,124.74,8.76,10953.0,2085.0,0.0,2662.0,0.0,0.0,0.0,6810.0,1080.0,0.0,0.1555,0.041428571428571426,0.9103214285714286,0.0,0.934382022464911,54.593554593116934,5.253237410069423,0.0,55,0.21,0.8,0.019,0.025,0.22
23301523,2023-04-29,1786550D,123.05,10.2,10632.0,1965.0,759.0,2473.0,1700.0,363.0,98.0,6801.0,2573.0,0.0,0.1555,0.041428571428571426,0.9103214285714286,2161.0,0.9234521575915688,55.270215359160744,5.41068702289801,0.7866728366493352,3,0.21,0.77,0.02,0.02,0.23
23201516,2023-04-29,2062BK1,130.73,8.14,9540.0,1485.0,811.0,2987.0,1613.0,300.0,223.0,6295.0,1073.0,0.0,0.1555,0.041428571428571426,0.9103214285714286,2136.0,0.94138402822106,48.15268109807885,6.424242424238098,0.7551498127337288,6,0.2,0.76,0.017,0.03,0.23
23201572,2023-04-29,2062BK1,129.45,9.5,10920.0,1785.0,762.0,4698.0,1650.0,240.0,202.0,6746.0,1078.0,311.0,0.1555,0.041428571428571426,0.9103214285714286,2092.0,0.9316300827568793,52.112784858616365,6.117647058820102,0.7887189292539251,6,0.19,0.75,0.028,0.031,0.19
23201569,2023-04-29,2830C20MMNC,102.02,7.88,8655.0,1005.0,748.0,2102.0,1654.0,236.0,226.0,5898.0,997.0,267.0,0.1555,0.041428571428571426,0.9103214285714286,2116.0,0.9282984531307708,57.81219368694558,8.611940298498894,0.7816635160676835,17,0.22,0.79,0.02,0.035,0.22
23201566,2023-04-29,2830C20MMNC,124.62,9.33,9372.0,1515.0,844.0,2859.0,1674.0,310.0,230.0,6218.0,1043.0,0.0,0.1555,0.041428571428571426,0.9103214285714286,2214.0,0.9303471444499414,49.895682875542484,6.186138613857303,0.7560975609752683,17,0.22,0.78,0.025,0.025,0.19
23201562,2023-04-29,1786500D,128.29,7.73,10671.0,1476.0,850.0,3992.0,1694.0,304.0,223.0,6793.0,1151.0,260.0,0.1555,0.041428571428571426,0.9103214285714286,2221.0,0.9431701220339425,52.950346869959084,7.229674796743069,0.762719495722304,2,0.21,0.8,0.024,0.03,0.168
23201560,2023-04-29,1786550D,123.64,8.69,8877.0,1209.0,751.0,2287.0,1640.0,297.0,202.0,5992.0,938.0,0.0,0.1555,0.041428571428571426,0.9103214285714286,2139.0,0.9343308395606866,48.46328049135827,7.342431761780527,0.7667134174844475,3,0.22,0.83,0.03,0.04,0.25
23301526,2023-04-29,EXPORTDSP14,120.18,7.28,10752.0,2157.0,724.0,3727.0,1734.0,299.0,174.0,6895.0,1089.0,0.0,0.1555,0.041428571428571426,0.9103214285714286,2207.0,0.9428840420450111,57.37227492047452,4.984700973572098,0.7856819211595897,55,0.2,0.76,0.019,0.026,0.27
23201557,2023-04-29,1786550D,119.69,7.28,9426.0,1197.0,748.0,2406.0,1661.0,297.0,206.0,6042.0,1002.0,280.0,0.1555,0.041428571428571426,0.9103214285714286,2164.0,0.9426636213204483,50.48040771952142,7.874686716785401,0.7675600739367987,3,0.21,0.82,0.02,0.03,0.21
23201525,2023-04-29,1786500D,131.74,7.53,11415.0,1008.0,743.0,3151.0,2400.0,98.0,439.0,6502.0,1113.0,0.0,0.1555,0.041428571428571426,0.9103214285714286,2937.0,0.9459323615929782,49.35478973698683,11.324404761893527,0.8171603677218873,2,0.2,1.03,0.024,0.032,0.211
23201550,2023-04-29,1786550D,123.48,7.68,10566.0,1164.0,743.0,2785.0,1674.0,294.0,0.0,252.0,1298.0,0.0,0.1555,0.041428571428571426,0.9103214285714286,1968.0,0.9414455626643685,2.0408163265140846,9.077319587621067,0.8506097560971287,3,0.22,0.75,0.02,0.03,0.19
23201546,2023-04-29,ASP1239,122.4,7.48,9918.0,2010.0,803.0,2055.0,1610.0,273.0,182.0,6305.0,1011.0,0.0,0.1555,0.041428571428571426,0.9103214285714286,2065.0,0.9424083769560949,51.511437908075884,4.934328358206501,0.779661016948775,24,0.44,0.88,0.022,0.012,0.26
23201545,2023-04-29,2062BK1,127.2,8.0,6024.0,1989.0,809.0,4218.0,1640.0,277.0,192.0,6400.0,1519.0,0.0,0.1555,0.041428571428571426,0.9103214285714286,2109.0,0.9408284023599053,50.314465408409475,3.028657616891388,0.7776197249877773,6,0.22,0.75,0.015,0.028,0.16
23201542,2023-04-29,1786550D,129.32,8.07,14106.0,1002.0,800.0,3653.0,1610.0,257.0,135.0,6500.0,1048.0,0.0,0.1555,0.041428571428571426,0.9103214285714286,2002.0,0.9412621005827116,50.26291370205489,14.077844311363195,0.8041958041954025,3,0.23,0.84,0.02,0.03,0.23
23201534,2023-04-29,2062BK1,130.94,0.0,9990.0,2001.0,718.0,5765.0,1688.0,246.0,0.0,6297.0,1012.0,0.0,0.1555,0.041428571428571426,0.9103214285714286,1934.0,0.999999999992363,48.09072857760738,4.992503748123442,0.8728024819023409,6,0.2,0.73,0.024,0.03,0.22
23201554,2023-04-29,1786550D,134.05,9.59,9483.0,1485.0,748.0,2637.0,1688.0,344.0,199.0,6663.0,1036.0,328.0,0.1555,0.041428571428571426,0.9103214285714286,2231.0,0.9332358674398967,49.705333830289405,6.385858585854286,0.7566113850287958,3,0.2,0.78,0.03,0.03,0.25
23201528,2023-04-29,2062BK1,132.69,7.28,10473.0,993.0,814.0,3722.0,1654.0,307.0,229.0,6457.0,1097.0,189.0,0.1555,0.041428571428571426,0.9103214285714286,2190.0,0.9479888547478176,48.662295575788214,10.546827794551312,0.7552511415521665,6,0.2,0.8,0.019,0.03,0.23
23301553,2023-04-29,S.TOWER6VAN,124.29,7.28,10932.0,987.0,745.0,3199.0,2648.0,112.0,349.0,6275.0,1037.0,0.0,0.1555,0.041428571428571426,0.9103214285714286,3109.0,0.9446682374329661,50.48676482379526,11.075987841934067,0.8517208105497421,67,0.19,1.3,0.021,0.034,0.22
23101567,2023-04-29,1786550D,122.71,7.67,10296.0,681.0,704.0,833.0,1634.0,301.0,335.0,6164.0,1014.0,0.0,0.1555,0.041428571428571426,0.9103214285714286,2270.0,0.9411719588821816,50.232254909540934,15.118942731255332,0.7198237885459384,3,0.21,0.78,0.03,0.03,0.2
23101570,2023-04-29,S.TOWER6VAN,123.32,7.43,10452.0,0.0,802.0,2981.0,2461.0,71.0,366.0,5996.0,995.0,0.0,0.1555,0.041428571428571426,0.9103214285714286,2898.0,0.9431739961686947,48.62147259123726,10452000000000.0,0.8492063492060562,67,0.2,1.26,0.026,0.027,0.22
23101538,2023-04-29,2062BK1,125.39,7.88,10005.0,2379.0,817.0,3141.0,1670.0,291.0,112.0,6621.0,1062.0,0.0,0.1555,0.041428571428571426,0.9103214285714286,2073.0,0.9408719141521658,52.803253847573146,4.205548549809077,0.8055957549441363,6,0.21,0.78,0.019,0.026,0.2
23101540,2023-04-29,1786550D,125.05,8.47,8868.0,1734.0,796.0,1986.0,1675.0,298.0,145.0,6441.0,1045.0,0.0,0.1555,0.041428571428571426,0.9103214285714286,2118.0,0.9365638106580545,51.50739704077163,5.114186851208124,0.7908404154859344,3,0.2,0.81,0.02,0.03,0.22
23101543,2023-04-29,2062BK1,127.37,10.2,10710.0,2379.0,790.0,3495.0,1688.0,292.0,85.0,6696.0,1063.0,0.0,0.1555,0.041428571428571426,0.9103214285714286,2065.0,0.9258559278845254,52.57124911633374,4.501891551069987,0.8174334140431877,6,0.19,0.79,0.017,0.024,0.21
23101547,2023-04-29,2830C20MMNC,130.6,8.0,8859.0,2412.0,804.0,2749.0,1697.0,250.0,334.0,6719.0,1089.0,0.0,0.1555,0.041428571428571426,0.9103214285714286,2281.0,0.9422799422731438,51.44716692150501,3.6728855721377807,0.7439719421303183,17,0.2,0.73,0.027,0.028,0.2
23101549,2023-04-29,1786550D,127.8,8.0,9600.0,1995.0,807.0,4384.0,1685.0,328.0,152.0,309.0,1307.0,0.0,0.1555,0.041428571428571426,0.9103214285714286,2165.0,0.9410898379901245,2.4178403755679354,4.812030075185558,0.7782909930712341,3,0.21,0.88,0.02,0.03,0.21
23101552,2023-04-29,2830C20MMNC,124.8,7.48,10755.0,987.0,794.0,2598.0,1678.0,392.0,257.0,6421.0,1056.0,0.0,0.1555,0.041428571428571426,0.9103214285714286,2327.0,0.94345328091213,51.45032051240825,10.896656534943368,0.7211001289210481,17,0.21,0.69,0.02,0.03,0.18
23101558,2023-04-29,2830C20MMNC,116.83,10.5,10137.0,555.0,589.0,0.0,1648.0,342.0,96.0,5980.0,991.0,0.0,0.1555,0.041428571428571426,0.9103214285714286,2086.0,0.9175371082940584,51.18548318025177,18.264864864831956,0.7900287631827468,17,0.18,0.71,0.022,0.028,0.22
23101555,2023-04-29,S.TOWER6VAN,126.11,8.87,9438.0,2208.0,596.0,2976.0,2534.0,20.0,450.0,6190.0,1087.0,0.0,0.1555,0.041428571428571426,0.9103214285714286,3004.0,0.9342865609650743,49.08413289946012,4.274456521737195,0.8435419440742864,67,0.19,1.38,0.021,0.029,0.2
23101533,2023-04-29,EXPORTDSP14,120.46,8.09,10848.0,2361.0,802.0,3250.0,1692.0,297.0,0.0,6655.0,1079.0,0.0,0.1555,0.041428571428571426,0.9103214285714286,1989.0,0.9370672889853205,55.24655487252826,4.594663278269973,0.8506787330312465,55,0.2,0.76,0.017,0.026,0.21
23101530,2023-04-29,2062BK1,128.69,0.0,9915.0,2016.0,790.0,2057.0,1726.0,271.0,0.0,6486.0,1428.0,0.0,0.1555,0.041428571428571426,0.9103214285714286,1997.0,0.9999999999922294,50.4001864942855,4.918154761902322,0.8642964446665677,6,0.21,0.73,0.024,0.03,0.21
23101527,2023-04-29,1786550D,123.87,8.15,9879.0,1947.0,591.0,2687.0,1803.0,324.0,0.0,6223.0,1503.0,0.0,0.1555,0.041428571428571426,0.9103214285714286,2127.0,0.9382669292460365,50.23815290183064,5.073959938364112,0.8476727785609555,3,0.23,0.8,0.02,0.02,0.2
23101524,2023-04-29,2062BK1,125.91,7.48,9909.0,2661.0,799.0,4006.0,1749.0,298.0,0.0,6766.0,1108.0,0.0,0.1555,0.041428571428571426,0.9103214285714286,2047.0,0.943923832364166,53.73679612378892,3.7237880496040123,0.8544211040542968,6,0.22,0.83,0.022,0.02,0.25
23101521,2023-04-29,EXPORTDSP14,126.85,7.53,9456.0,2694.0,800.0,3143.0,1726.0,271.0,0.0,6517.0,1088.0,0.0,0.1555,0.041428571428571426,0.9103214285714286,1997.0,0.9439648757185298,51.37564051989455,3.5100222717136194,0.8642964446665677,55,0.19,0.76,0.026,0.03,0.22
23101564,2023-04-29,2830C20HMNAK,125.13,0.0,9594.0,972.0,672.0,2109.0,2612.0,102.0,390.0,6035.0,1000.0,0.0,0.1555,0.041428571428571426,0.9103214285714286,3104.0,0.9999999999920083,48.22984096501055,9.870370370360217,0.8414948453605536,15,0.18,1.36,0.034,0.034,0.25
23101576,2023-04-29,S.TOWER6VAN,124.74,6.7,12546.0,0.0,815.0,5058.0,2463.0,111.0,406.0,5369.0,1536.0,0.0,0.1555,0.041428571428571426,0.9103214285714286,2980.0,0.9490261716300288,43.04152637451466,12546000000000.0,0.8265100671138166,67,0.2,1.28,0.025,0.033,0.22
23101561,2023-04-29,1786500D,134.33,0.0,9933.0,579.0,622.0,3273.0,1658.0,321.0,222.0,5704.0,2245.0,0.0,0.1555,0.041428571428571426,0.9103214285714286,2201.0,0.9999999999925557,42.46259212355793,17.155440414478143,0.7532939572917977,2,0.19,0.79,0.014,0.024,0.268
23101536,2023-04-29,2062BK1,124.59,8.77,10149.0,3432.0,805.0,2080.0,1688.0,261.0,0.0,6664.0,1372.0,0.0,0.1555,0.041428571428571426,0.9103214285714286,1949.0,0.9342381523625207,53.487438798832265,2.9571678321669705,0.8660851718825726,6,0.22,0.75,0.02,0.023,0.2
23301585,2023-04-30,SEQRFE550D,123.15,6.71,11985.0,2691.0,799.0,5606.0,1785.0,227.0,0.0,6304.0,970.0,274.0,0.15003846153846154,0.04319230769230769,1.0213076923076922,2012.0,0.9483289696523308,51.189606170920094,4.45373467112432,0.8871769383693404,73,0.21,0.8,0.024,0.025,0.2
23301580,2023-04-30,2830C20MMNAK,121.86,0.0,3972.0,513.0,851.0,306.0,1672.0,325.0,0.0,1636.0,2385.0,0.0,0.15003846153846154,0.04319230769230769,1.0213076923076922,1997.0,0.9999999999917938,13.425242080966475,7.742690058464439,0.8372558838253193,16,0.2,0.92,0.017,0.018,0.2
23301590,2023-04-30,2062BK1,127.68,7.51,12405.0,3609.0,809.0,5730.0,1778.0,315.0,0.0,6642.0,1015.0,0.0,0.15003846153846154,0.04319230769230769,1.0213076923076922,2093.0,0.9444485538801359,52.02067669132189,3.4372402327505025,0.8494983277587914,6,0.22,0.77,0.016,0.026,0.2
23301593,2023-04-30,1786500D,131.63,0.0,10218.0,1986.0,784.0,5220.0,1797.0,234.0,0.0,6370.0,995.0,0.0,0.15003846153846154,0.04319230769230769,1.0213076923076922,2031.0,0.9999999999924031,48.39322342894179,5.145015105737591,0.8847858197927697,2,0.24,0.82,0.025,0.03,0.215
23301597,2023-04-30,SEQRFE550D,131.6,0.0,10977.0,1974.0,807.0,7194.0,1556.0,183.0,0.0,6603.0,1140.0,0.0,0.15003846153846154,0.04319230769230769,1.0213076923076922,1739.0,0.9999999999924013,50.174772036092904,5.560790273553414,0.8947671075325505,73,0.2,0.82,0.02,0.027,0.23
23301600,2023-04-30,1786500D,127.25,7.87,9825.0,1656.0,731.0,6547.0,1792.0,389.0,0.0,5982.0,974.0,230.0,0.15003846153846154,0.04319230769230769,1.0213076923076922,2181.0,0.941755476606411,47.00982318234177,5.932971014489171,0.8216414488762853,2,0.23,0.81,0.019,0.04,0.243
23301602,2023-04-30,1786500D,131.91,7.88,11601.0,1134.0,760.0,5759.0,1810.0,288.0,0.0,6345.0,988.0,334.0,0.15003846153846154,0.04319230769230769,1.0213076923076922,2098.0,0.9436297303030001,48.10097793913956,10.230158730149709,0.8627264061006374,2,0.21,0.82,0.026,0.037,0.231
23301605,2023-04-30,S.TOWER6VAN,128.63,7.28,11064.0,1107.0,710.0,4337.0,2647.0,0.0,488.0,6557.0,1018.0,444.0,0.15003846153846154,0.04319230769230769,1.0213076923076922,3135.0,0.9464351408951039,50.97566664035625,9.994579945790429,0.8443381180220593,67,0.19,1.33,0.028,0.031,0.19
23301608,2023-04-30,2062BK1,127.47,8.15,11622.0,933.0,693.0,3459.0,1685.0,386.0,132.0,6910.0,1121.0,0.0,0.15003846153846154,0.04319230769230769,1.0213076923076922,2203.0,0.9399056186333882,54.20883345058281,12.456591639858031,0.7648660916927985,6,0.2,0.85,0.039,0.034,0.19
23301611,2023-04-30,S.TOWER6VAN,134.99,0.0,11964.0,1137.0,1502.0,7739.0,5058.0,216.0,832.0,5891.0,2524.0,0.0,0.15003846153846154,0.04319230769230769,1.0213076923076922,6106.0,0.9999999999925921,43.64026964928039,10.522427440623991,0.8283655420896121,67,0.2,1.33,0.028,0.032,0.21
23301614,2023-04-30,1786500D,115.74,10.94,11145.0,1011.0,788.0,3294.0,2428.0,180.0,382.0,6160.0,1019.0,380.0,0.15003846153846154,0.04319230769230769,1.0213076923076922,2990.0,0.9136406693960085,53.22274062508016,11.023738872392657,0.8120401337789926,2,0.17,0.93,0.037,0.032,0.197
23301618,2023-04-30,2062BK1,124.05,7.52,11685.0,1128.0,580.0,4356.0,1766.0,244.0,277.0,6677.0,1082.0,382.0,0.15003846153846154,0.04319230769230769,1.0213076923076922,2287.0,0.9428441133925451,53.825070535640265,10.359042553182306,0.7721906427631079,6,0.22,0.92,0.034,0.025,0.18
23301623,2023-04-30,2062ACUK1,128.4,7.66,10659.0,1131.0,793.0,3526.0,1769.0,244.0,142.0,6815.0,1123.0,314.0,0.15003846153846154,0.04319230769230769,1.0213076923076922,2155.0,0.9437013082394261,53.076323987125576,9.42440318301554,0.8208816705332618,5,0.22,0.88,0.03,0.032,0.196
23301629,2023-04-30,2830C20MMNC,125.3,7.63,11922.0,1599.0,807.0,3493.0,1776.0,281.0,187.0,6778.0,1114.0,0.0,0.15003846153846154,0.04319230769230769,1.0213076923076922,2244.0,0.9426013691345625,54.094173982010425,7.455909943710159,0.791443850267027,17,0.23,0.85,0.02,0.036,0.25
23301632,2023-04-30,C20MMNATLT,129.3,8.87,11571.0,1092.0,767.0,3920.0,1753.0,286.0,0.0,6552.0,1007.0,0.0,0.15003846153846154,0.04319230769230769,1.0213076923076922,2039.0,0.9358037200482319,50.672853827914366,10.596153846144142,0.859735164295802,41,0.21,0.74,0.023,0.033,0.21
23301635,2023-04-30,1786500D,126.18,8.08,10086.0,987.0,825.0,3947.0,1705.0,206.0,0.0,6396.0,1001.0,0.0,0.15003846153846154,0.04319230769230769,1.0213076923076922,1911.0,0.939818263064652,50.68949120264154,10.218844984792078,0.892203035059711,2,0.25,0.82,0.028,0.024,0.229
23301587,2023-04-30,2062BK1,130.43,7.88,12582.0,3582.0,788.0,5403.0,1775.0,262.0,0.0,6578.0,1069.0,0.0,0.15003846153846154,0.04319230769230769,1.0213076923076922,2037.0,0.9430265345893788,50.433182549640165,3.512562814069371,0.8713794796264746,6,0.22,0.8,0.019,0.031,0.21
23301595,2023-04-30,SEQRFE550D,123.53,9.0,9852.0,1050.0,790.0,3669.0,1772.0,315.0,0.0,6402.0,1130.0,0.0,0.15003846153846154,0.04319230769230769,1.0213076923076922,2087.0,0.9320908473482828,51.82546749735428,9.382857142848207,0.8490656444653335,73,0.22,0.85,0.03,0.034,0.24
23101579,2023-04-30,S.TOWER6VAN,128.14,7.88,11796.0,0.0,762.0,3818.0,2494.0,129.0,528.0,5814.0,1170.0,0.0,0.15003846153846154,0.04319230769230769,1.0213076923076922,3151.0,0.9420673430308627,45.37224910219002,11796000000000.0,0.7914947635668703,67,0.19,1.3,0.024,0.026,0.2
23101582,2023-04-30,2062BK1,121.86,7.55,11433.0,0.0,835.0,4480.0,1737.0,295.0,108.0,6200.0,1141.0,0.0,0.15003846153846154,0.04319230769230769,1.0213076923076922,2140.0,0.9416582953331145,50.87805678605877,11433000000000.0,0.8116822429902749,6,0.2,0.82,0.022,0.028,0.21
23201577,2023-04-30,C20MMNATLT,125.72,8.15,11967.0,1854.0,786.0,4206.0,1664.0,300.0,236.0,6599.0,1062.0,0.0,0.15003846153846154,0.04319230769230769,1.0213076923076922,2200.0,0.9391200418246126,52.489659560511534,6.454692556630823,0.7563636363632925,41,0.2,0.77,0.03,0.03,0.2
23201581,2023-04-30,R34,129.03,0.0,11952.0,1809.0,808.0,5157.0,1222.0,257.0,0.0,6286.0,1131.0,0.0,0.15003846153846154,0.04319230769230769,1.0213076923076922,1479.0,0.99999999999225,48.71735255329212,6.606965174125701,0.8262339418520445,66,0.62,0.76,0.014,0.017,0.26
23201583,2023-04-30,SEQRFE550D,119.73,7.68,9966.0,2007.0,756.0,3506.0,1654.0,297.0,229.0,6112.0,978.0,0.0,0.15003846153846154,0.04319230769230769,1.0213076923076922,2180.0,0.9397221568092009,51.048191764377776,4.965620328846554,0.7587155963299272,73,0.22,0.8,0.016,0.027,0.2
23201586,2023-04-30,2062BK1,131.31,7.68,10800.0,2016.0,751.0,4159.0,1654.0,304.0,240.0,6475.0,1135.0,0.0,0.15003846153846154,0.04319230769230769,1.0213076923076922,2198.0,0.9447442261965268,49.31079125695446,5.3571428571402,0.752502274794926,6,0.21,0.93,0.019,0.027,0.2
23201589,2023-04-30,SEQRFE550D,125.51,6.71,10914.0,2010.0,778.0,6016.0,1654.0,287.0,233.0,5903.0,1021.0,0.0,0.15003846153846154,0.04319230769230769,1.0213076923076922,2174.0,0.9492512479129539,47.03210899492445,5.429850746265956,0.7608095676169454,73,0.22,0.82,0.023,0.028,0.22
23201592,2023-04-30,2062BK1,125.7,7.87,9489.0,1620.0,924.0,4299.0,1647.0,300.0,236.0,6654.0,1052.0,0.0,0.15003846153846154,0.04319230769230769,1.0213076923076922,2183.0,0.9410795837318181,52.93556085876742,5.857407407403792,0.7544663307371716,6,0.2,0.79,0.026,0.034,0.21
23201594,2023-04-30,2062BK1,127.0,0.0,8016.0,0.0,924.0,1283.0,1728.0,304.0,0.0,3700.0,597.0,0.0,0.15003846153846154,0.04319230769230769,1.0213076923076922,2032.0,0.999999999992126,29.133858267487135,8015999999999.999,0.8503937007869831,6,0.22,0.79,0.02,0.028,0.18
23201596,2023-04-30,SAILTOWER6VA,121.7,9.0,10782.0,1011.0,927.0,3509.0,1725.0,0.0,1073.0,6688.0,1133.0,0.0,0.15003846153846154,0.04319230769230769,1.0213076923076922,2798.0,0.9311400152950947,54.95480690176701,10.664688427289155,0.6165117941384501,68,0.2,1.34,0.021,0.018,0.22
23201599,2023-04-30,SAILTOWER6VA,127.93,8.0,9873.0,1677.0,921.0,4080.0,1725.0,0.0,1046.0,6411.0,1016.0,0.0,0.15003846153846154,0.04319230769230769,1.0213076923076922,2771.0,0.9411461781730219,50.113343234189685,5.887298747760354,0.6225189462285736,68,0.18,1.28,0.018,0.024,0.22
23201603,2023-04-30,2062BK1,125.85,8.69,9846.0,1374.0,927.0,3562.0,1698.0,304.0,314.0,6312.0,1005.0,266.0,0.15003846153846154,0.04319230769230769,1.0213076923076922,2316.0,0.9354095436231946,50.154946364321376,7.165938864623605,0.7331606217613414,6,0.2,0.8,0.018,0.036,0.19
23201606,2023-04-30,2062BK1,130.03,8.88,9588.0,1020.0,921.0,3706.0,1741.0,317.0,310.0,6575.0,1046.0,0.0,0.15003846153846154,0.04319230769230769,1.0213076923076922,2368.0,0.9360737167883085,50.56525417172526,9.399999999990785,0.7352195945942841,6,0.2,0.82,0.023,0.035,0.23
23101634,2023-04-30,EXPORTDSP14,126.56,8.47,11505.0,1986.0,799.0,3701.0,1722.0,257.0,0.0,6220.0,1017.0,0.0,0.15003846153846154,0.04319230769230769,1.0213076923076922,1979.0,0.9372731985415296,49.14664980997829,5.793051359513699,0.8701364325412481,55,0.2,0.79,0.023,0.03,0.22
23301638,2023-04-30,SEQRFE550D,123.84,7.43,10161.0,1035.0,704.0,4616.0,1687.0,299.0,0.0,5998.0,1006.0,0.0,0.15003846153846154,0.04319230769230769,1.0213076923076922,1986.0,0.9433991010821712,48.43346253190864,9.81739130433834,0.8494461228595924,73,0.2,0.83,0.02,0.03,0.24
23101631,2023-04-30,EXPORTDSP14,125.3,7.28,11037.0,2004.0,704.0,4147.0,1749.0,315.0,0.0,6247.0,1132.0,0.0,0.15003846153846154,0.04319230769230769,1.0213076923076922,2064.0,0.9450897571206436,49.85634477214799,5.507485029937372,0.8473837209298221,55,0.19,0.77,0.02,0.033,0.21
23101624,2023-04-30,2830C20MMNC,128.28,7.47,11727.0,2205.0,807.0,3628.0,1749.0,301.0,0.0,6741.0,1215.0,0.0,0.15003846153846154,0.04319230769230769,1.0213076923076922,2050.0,0.9449723756836467,52.54911131858007,5.3183673469363635,0.8531707317069009,17,0.23,0.74,0.02,0.028,0.23
23101621,2023-04-30,2062BK1,119.06,7.53,10245.0,1992.0,820.0,2904.0,1718.0,264.0,0.0,6031.0,993.0,0.0,0.15003846153846154,0.04319230769230769,1.0213076923076922,1982.0,0.9405166284782327,50.65513186586045,5.143072289154045,0.8668012108976454,6,0.21,0.77,0.022,0.025,0.23
23101619,2023-04-30,2062BK1,125.51,7.48,12477.0,2145.0,785.0,3058.0,1746.0,302.0,0.0,2369.0,1480.0,0.0,0.15003846153846154,0.04319230769230769,1.0213076923076922,2048.0,0.9437551695545248,18.874990040483826,5.816783216780505,0.8525390624995838,6,0.19,0.81,0.018,0.03,0.23
23101616,2023-04-30,2830C20MMNC,122.02,7.54,9951.0,2298.0,799.0,3062.0,1729.0,386.0,0.0,6062.0,3233.0,0.0,0.15003846153846154,0.04319230769230769,1.0213076923076922,2115.0,0.9418030256179237,49.68038026512309,4.330287206264434,0.8174940898341289,17,0.22,0.96,0.021,0.028,0.2
23101613,2023-04-30,2062BK1,129.96,0.0,13038.0,2424.0,825.0,4549.0,1750.0,332.0,0.0,6073.0,3521.0,0.0,0.15003846153846154,0.04319230769230769,1.0213076923076922,2082.0,0.9999999999923054,46.729763003641665,5.37871287128491,0.8405379442839382,6,0.2,0.76,0.014,0.032,0.23
23101610,2023-04-30,SEQRFE550D,125.66,8.88,11073.0,1710.0,596.0,3282.0,1684.0,280.0,0.0,6650.0,1249.0,0.0,0.15003846153846154,0.04319230769230769,1.0213076923076922,1964.0,0.9339973242089046,52.92057934065796,6.475438596487441,0.8574338085535349,73,0.21,0.82,0.02,0.031,0.21
23101607,2023-04-30,2062BK1,129.7,8.0,10077.0,1200.0,902.0,2993.0,1651.0,247.0,183.0,6051.0,1045.0,0.0,0.15003846153846154,0.04319230769230769,1.0213076923076922,2081.0,0.941902686993886,46.653816499254795,8.397499999993002,0.7933685728011565,6,0.18,0.8,0.02,0.042,0.23
23101601,2023-04-30,2830C20MMNC,124.12,7.42,9516.0,2019.0,632.0,3675.0,1648.0,348.0,203.0,5875.0,1176.0,325.0,0.15003846153846154,0.04319230769230769,1.0213076923076922,2199.0,0.9435913030185223,47.33322591002793,4.713224368496923,0.7494315597995682,17,0.21,0.92,0.03,0.034,0.2
23101598,2023-04-30,2062BK1,129.23,9.0,11421.0,1086.0,587.0,4310.0,1638.0,342.0,241.0,6520.0,1210.0,0.0,0.15003846153846154,0.04319230769230769,1.0213076923076922,2221.0,0.9348911234830726,50.45268126556952,10.516574585625676,0.7375056280951204,6,0.22,0.86,0.026,0.03,0.19
