Repository: SiddharthKumar268/FerroMind

# FerroMind
*Ferro-Alloy Optimisation using Machine Learning*
**SAIL Durgapur Steel Plant | Steel Melting Shop**
Intern: Siddharth Kumar | FY 2023-24 to FY 2025-26

---

## Quick Start

```bash

# 2. Place raw Excel files in data/raw/

## Dataset

| | |
|---|---|
| Total heats after cleaning | 47,421 |
| Training set | 37,936 heats (Apr 2023 – Jun 2025) |
| Test set | 9,485 heats (Jun 2025 – Dec 2025) |
| Input features | 21 (16 raw + 5 engineered) |
| Target variables | Mn, Si, C, S, P |
| BOF grades | 76 distinct grades |
| Split method | Chronological 80/20 — no shuffle, no leakage |

---

File: data/processed/sms_train_slag.csv (part 9 of 74)
Heat_Number,Date,BOF Grade Code,Hot Metal Addn. Weight,Scrap Addn. Weight,Lime Into Converter,Dolomite Into Converter,Lime Into Ladle,Iron Ore Into Converter,SIMN Into Ladle,FESI Into Ladle,FEMN Into Ladle,Measered O2 Mainblow II,Duration of Mainblow I/II,Measered O2 2nd Blow,HM_P,HM_S,HM_Si,Total_FA_Ladle,HM_Ratio,O2_per_ton_HM,Lime_Dolo_Ratio,SiMn_FA_Fraction,Grade_Encoded,C,Mn,P,S,Si,FeO,CaO,SiO2,Al2O3,MnO,MgO,P2O5,Basicity,Slag_SP_Index
23207919,2023-08-27,2062BK1,120.78,10.2,9465.0,2232.0,605.0,0.0,1775.0,270.0,0.0,6334.0,999.0,398.0,0.1419642857142857,0.0376428571428571,0.7450357142857144,2045.0,0.9221255153388144,52.44245736005595,4.240591397847562,0.8679706601462749,6,0.22,0.76,0.022,0.017,0.2,2.638,47.416,32.071,4.486,4.143,7.327,0.175,1.4784235470192069,1.3660616537021033
23207900,2023-08-27,2062BK1,127.08,11.64,12036.0,3534.0,902.0,0.0,1617.0,240.0,0.0,6797.0,1081.0,0.0,0.1419642857142857,0.0376428571428571,0.7450357142857144,1857.0,0.91608996539132,53.48599307480732,3.405772495754554,0.8707592891756216,6,0.21,0.79,0.028,0.023,0.2,17.878,53.067,17.919,0.949,1.045,5.376,2.263,2.9613281249999996,1.4824012514665625
23207936,2023-08-27,S.TOWER6VAN,119.96,10.21,8232.0,1686.0,734.0,2227.0,2417.0,98.0,483.0,6205.0,1155.0,0.0,0.1419642857142857,0.0376428571428571,0.7450357142857144,2998.0,0.921564108466455,51.72557519129938,4.882562277577176,0.8062041360904583,67,0.19,1.26,0.024,0.022,0.18,1.775,54.182,29.471,4.449,1.963,6.401,0.256,1.8384229098805647,1.7339904630844563
23107929,2023-08-27,S.TOWER6VAN,124.68,0.0,8685.0,1992.0,794.0,0.0,2449.0,91.0,446.0,6834.0,2030.0,0.0,0.1419642857142857,0.0376428571428571,0.7450357142857144,2986.0,0.9999999999919794,54.81231953757769,4.359939759033956,0.8201607501671734,67,0.18,1.33,0.022,0.019,0.17,20.796,52.034,16.791,0.714,1.16,4.864,2.258,3.0987374940447827,1.3843247845056932
23107902,2023-08-27,S.TOWER6VAN,125.27,12.66,9420.0,1512.0,912.0,2006.0,2443.0,135.0,457.0,6026.0,999.0,0.0,0.1419642857142857,0.0376428571428571,0.7450357142857144,3035.0,0.9082143116007524,48.10409515408235,6.23015873015461,0.8049423393737051,67,0.19,1.38,0.028,0.025,0.26,14.493,52.84,21.38,1.335,0.88,5.235,2.176,2.4713530704831395,1.4729330434297823
23107920,2023-08-27,S.TOWER6VAN,126.68,9.49,9651.0,2361.0,784.0,1948.0,2459.0,0.0,517.0,6255.0,1054.0,0.0,0.1419642857142857,0.0376428571428571,0.7450357142857144,2976.0,0.930307703598955,49.376381433143536,4.087674714102461,0.8262768817201525,67,0.16,1.31,0.03,0.023,0.21,3.281,50.03,29.306,3.624,5.345,6.396,0.335,1.7071006926672807,1.5352276911746656
23107909,2023-08-27,2062BK1,131.56,11.51,11037.0,1338.0,877.0,3259.0,1712.0,295.0,0.0,6316.0,1041.0,0.0,0.1419642857142857,0.0376428571428571,0.7450357142857144,2007.0,0.9195498706862408,48.008513225539616,8.248878923760651,0.8530144494265804,6,0.22,0.78,0.036,0.022,0.2,15.473,52.596,20.978,1.037,0.749,5.22,2.345,2.5070785070785067,1.4428837923845057
23307927,2023-08-27,2062BK1,127.4,10.66,9354.0,432.0,680.0,2610.0,1785.0,231.0,0.0,6316.0,1063.0,0.0,0.1419642857142857,0.0376428571428571,0.7450357142857144,2016.0,0.9227871939669507,49.57613814717758,21.652777777727657,0.8854166666662274,6,0.21,0.75,0.02,0.028,0.21,27.308,48.213,14.523,0.685,1.417,4.592,1.895,3.3195400716056187,1.152538726333907
23307935,2023-08-27,2062BK1,129.72,8.16,8403.0,1545.0,818.0,2856.0,1766.0,312.0,0.0,6006.0,1004.0,0.0,0.1419642857142857,0.0376428571428571,0.7450357142857144,2078.0,0.9408181026911748,46.29972247882903,5.43883495145279,0.8498556304134505,6,0.22,0.84,0.024,0.026,0.21,1.357,53.022,30.772,4.651,1.883,6.676,0.115,1.7230039320183277,1.650233426704015
23107934,2023-08-27,C25HMNMAV55,121.7,10.49,8445.0,0.0,797.0,810.0,2318.0,0.0,481.0,6008.0,1563.0,0.0,0.1419642857142857,0.0376428571428571,0.7450357142857144,2799.0,0.9206445268104952,49.36729663065433,8444999999999.999,0.828152911753902,49,0.25,1.43,0.021,0.021,0.25,19.015,50.759,19.261,1.318,1.112,4.616,2.496,2.635188453950784,1.3260966115421795
23307924,2023-08-27,S.TOWER6VAN,125.55,10.21,9111.0,168.0,729.0,1348.0,2593.0,0.0,454.0,6219.0,1010.0,164.0,0.1419642857142857,0.0376428571428571,0.7450357142857144,3047.0,0.924793753676158,49.53405017881693,54.23214285682005,0.8510009845747125,67,0.19,1.38,0.029,0.02,0.21,1.384,51.082,32.055,3.047,2.508,8.317,0.163,1.5935238332917396,1.5275717703349283
23307901,2023-08-27,1786500D,130.99,12.98,9465.0,4140.0,762.0,300.0,2543.0,54.0,400.0,6643.0,1086.0,254.0,0.1419642857142857,0.0376428571428571,0.7450357142857144,2997.0,0.909842328256513,50.71379494579194,2.2862318840574187,0.848515181848232,2,0.19,1.25,0.025,0.015,0.222,2.903,49.7,30.76,5.687,2.337,6.548,0.311,1.615682194987159,1.4763545627376427
23307914,2023-08-27,1786550D,120.75,11.56,10572.0,3492.0,694.0,0.0,1852.0,293.0,0.0,248.0,2374.0,0.0,0.1419642857142857,0.0376428571428571,0.7450357142857144,2145.0,0.912629430875122,2.0538302277262623,3.027491408933841,0.8634032634028609,3,0.22,0.76,0.02,0.02,0.21,2.493,49.261,29.517,7.042,2.194,7.157,0.256,1.6688461277864355,1.5388772609415515
23307921,2023-08-27,1786550D,125.97,9.44,8964.0,1527.0,680.0,0.0,1695.0,177.0,0.0,6130.0,1112.0,265.0,0.1419642857142857,0.0376428571428571,0.7450357142857144,1872.0,0.9302857986786036,48.66237993134347,5.870333988208336,0.9054487179482342,3,0.22,0.81,0.02,0.03,0.21,2.709,54.634,28.891,4.055,1.917,5.983,0.251,1.890973279800637,1.7288693395778616
23307930,2023-08-27,C25HMNMAV55,127.21,9.6,8463.0,480.0,707.0,2709.0,2766.0,0.0,261.0,6172.0,1160.0,0.0,0.1419642857142857,0.0376428571428571,0.7450357142857144,3027.0,0.9298296908052788,48.51819825447278,17.63124999996327,0.9137760158569824,49,0.22,1.4,0.03,0.02,0.2,21.165,52.497,16.495,0.599,1.072,4.276,2.469,3.182407856450048,1.3939353708079978
23207958,2023-08-28,2062BK1,130.31,12.28,9378.0,1656.0,803.0,968.0,1671.0,206.0,0.0,7003.0,1574.0,0.0,0.1388333333333333,0.0432666666666666,0.8380333333333333,1877.0,0.913878953636904,53.741078965131294,5.66304347825745,0.8902503995733136,6,0.2,0.8,0.029,0.031,0.2,10.1035,52.54,24.5715,2.8834999999999997,1.2145000000000001,5.849,1.3264999999999998,2.138162580120053,1.515168992963433
23207961,2023-08-28,2062BK1,122.58,9.5,8946.0,3009.0,704.0,0.0,1684.0,277.0,0.0,6577.0,1114.0,0.0,0.1388333333333333,0.0432666666666666,0.8380333333333333,1961.0,0.9280738946023012,53.654756077225855,2.973080757725832,0.8587455379903831,6,0.2,0.75,0.033,0.029,0.21,20.634,51.58,17.144,0.694,0.734,5.231,2.582,3.0084572761738118,1.365308769422166
23207974,2023-08-28,1786550D,125.8,8.46,8358.0,1473.0,751.0,2466.0,1711.0,260.0,0.0,6104.0,1098.0,0.0,0.1388333333333333,0.0432666666666666,0.8380333333333333,1971.0,0.9369879338526964,48.521462638724,5.674134419548083,0.8680872653470989,3,0.2,0.75,0.02,0.03,0.22,1.675,51.731,29.798,5.899,2.056,6.825,0.182,1.7359978522769222,1.643610599224757
23207976,2023-08-28,2830C20MMNC,119.94,10.07,8454.0,1485.0,754.0,2238.0,1701.0,273.0,0.0,6108.0,1083.0,0.0,0.1388333333333333,0.0432666666666666,0.8380333333333333,1974.0,0.9225444196529304,50.92546273094109,5.692929292925459,0.8617021276591379,17,0.21,0.76,0.023,0.032,0.21,1.694,52.636,29.041,5.732,2.08,6.809,0.181,1.8124096136629708,1.7125195210827695
23107940,2023-08-28,2062BK1,129.65,11.66,8373.0,966.0,742.0,1758.0,1726.0,223.0,0.0,6649.0,1594.0,0.0,0.1388333333333333,0.0432666666666666,0.8380333333333333,1949.0,0.9174863774614856,51.28422676397004,8.667701863345064,0.8855823499225831,6,0.2,0.8,0.029,0.031,0.2,18.877,51.014,19.196,1.301,1.107,4.596,2.488,2.6573943845392507,1.339864474444503
23107977,2023-08-28,2062BK1,132.63,0.0,11643.0,621.0,772.0,2904.0,1749.0,250.0,0.0,6550.0,1172.0,0.0,0.1388333333333333,0.0432666666666666,0.8380333333333333,1999.0,0.9999999999924604,49.38550855726921,18.74879227050121,0.8749374687339295,6,0.22,0.73,0.032,0.02,0.23,12.87,54.678,20.006,1.509,1.137,6.212,2.019,2.7329434697855746,1.663107947805457
23107997,2023-08-28,1786550D,131.4,0.0,8925.0,2277.0,809.0,1873.0,1805.0,342.0,0.0,5959.0,1551.0,0.0,0.1388333333333333,0.0432666666666666,0.8380333333333333,2147.0,0.9999999999923898,45.35007610315563,3.919631093542416,0.8407079646013783,3,0.22,0.79,0.03,0.03,0.23,20.7,51.056,17.257,1.179,1.148,4.781,2.34,2.958396106153667,1.3450655988197482
23207993,2023-08-28,2062BK1,132.25,10.1,9450.0,495.0,800.0,4813.0,1610.0,273.0,0.0,6072.0,1207.0,0.0,0.1388333333333333,0.0432666666666666,0.8380333333333333,1883.0,0.9290481208224164,45.9130434779137,19.090909090870525,0.8550185873601407,6,0.22,0.8,0.02,0.025,0.23,20.283,51.374,17.417,1.17,1.122,4.75,2.364,2.9494775519577443,1.3626694252141853
23308014,2023-08-28,2830C20MMNC,129.1,9.81,10479.0,2058.0,821.0,4006.0,1479.0,282.0,151.0,6379.0,1089.0,0.0,0.1388333333333333,0.0432666666666666,0.8380333333333333,1912.0,0.929378734425676,49.41130906235933,5.091836734691404,0.7735355648531519,17,0.22,0.82,0.031,0.033,0.2,2.133,48.69,29.802,7.234,1.716,8.357,0.211,1.6337281481730026,1.5246117234468937
23207990,2023-08-28,S.TOWER6VAN,128.75,11.68,9090.0,996.0,795.0,3188.0,2470.0,101.0,489.0,6076.0,1001.0,511.0,0.1388333333333333,0.0432666666666666,0.8380333333333333,3060.0,0.9168268888348868,47.1922330093422,9.126506024087222,0.8071895424833964,67,0.2,1.28,0.027,0.029,0.23,20.399,50.871,17.669,1.218,1.131,4.798,2.379,2.8789473684210525,1.336284115684678
23307975,2023-08-28,2062BK1,121.97,9.49,8373.0,1023.0,655.0,2490.0,1776.0,276.0,0.0,6116.0,966.0,0.0,0.1388333333333333,0.0432666666666666,0.8380333333333333,2052.0,0.9278107409027248,50.14347790399161,8.18475073312983,0.86549707602297,6,0.18,0.74,0.021,0.039,0.21,13.465,54.425,20.08,1.147,1.015,5.936,2.382,2.7102733927593246,1.6223990937816728
23307967,2023-08-28,2062BK1,133.94,0.0,10254.0,2943.0,776.0,3483.0,1745.0,189.0,0.0,6267.0,1024.0,0.0,0.1388333333333333,0.0432666666666666,0.8380333333333333,1934.0,0.999999999992534,46.78960728649552,3.4841997961252176,0.9022750775589956,6,0.21,0.78,0.027,0.017,0.2,0.835,50.096,29.223,8.125,0.559,9.007,0.106,1.714207500684369,1.666589041551615
23307965,2023-08-28,2062BK1,122.5,10.83,10137.0,1908.0,746.0,0.0,1753.0,279.0,0.0,6602.0,1140.0,0.0,0.1388333333333333,0.0432666666666666,0.8380333333333333,2032.0,0.918772969317342,53.893877550580456,5.312893081758221,0.8626968503932763,6,0.22,0.78,0.031,0.02,0.2,20.208,51.455,17.452,0.811,0.735,5.379,2.543,2.9482037472067835,1.3662674915695283
23307959,2023-08-28,2830C20MMNC,126.19,11.46,9933.0,1938.0,687.0,594.0,1712.0,220.0,0.0,6404.0,1066.0,254.0,0.1388333333333333,0.0432666666666666,0.8380333333333333,1932.0,0.9167453686820431,50.7488707500535,5.12538699690138,0.8861283643887753,17,0.2,0.77,0.028,0.026,0.19,12.0265,50.7605,23.8315,3.0355,1.5685000000000002,5.895,1.351,2.129885660337774,1.4155581583423968
23307972,2023-08-28,2830C20MMNC,127.35,9.85,9282.0,1449.0,671.0,3286.0,1809.0,247.0,0.0,6019.0,1019.0,440.0,0.1388333333333333,0.0432666666666666,0.8380333333333333,2056.0,0.9282069970777828,47.26344719240468,6.405797101444855,0.8798638132291441,17,0.2,0.83,0.024,0.036,0.17,1.327,52.572,31.416,4.21,1.771,6.963,0.119,1.6733615558455612,1.6055460542389446
23308048,2023-08-29,2062BK1,124.34,9.48,9204.0,1965.0,811.0,1518.0,1782.0,220.0,0.0,6127.0,986.0,0.0,0.1413333333333333,0.0458888888888888,0.984851851851852,2002.0,0.9291585712081218,49.27617822061061,4.683969465646471,0.8901098901094455,6,0.21,0.76,0.015,0.033,0.21,21.223,49.727,18.328,1.302,0.903,4.898,2.05,2.7130230781821156,1.257256270226537
23108046,2023-08-29,S.TOWER6VAN,126.2,10.83,10341.0,1542.0,805.0,3297.0,2511.0,136.0,542.0,5720.0,948.0,364.0,0.1413333333333333,0.0458888888888888,0.984851851851852,3189.0,0.920966211771722,45.324881140686806,6.706225680929503,0.7873941674503646,67,0.2,1.33,0.022,0.034,0.22,1.104,52.477,30.121,5.497,2.311,6.502,0.082,1.742148595710776,1.6805546659834754
23308026,2023-08-29,2830C20MMNAK,134.5,0.0,8601.0,0.0,829.0,1750.0,1703.0,421.0,0.0,4002.0,656.0,0.0,0.1413333333333333,0.0458888888888888,0.984851851851852,2124.0,0.9999999999925652,29.75464683992748,8600999999999.999,0.8017890772124285,16,0.2,0.83,0.031,0.024,0.16,15.262,54.646,18.943,1.061,1.027,5.126,2.382,2.884607263513513,1.5975559843302347
23308020,2023-08-29,2830C20MMNC,131.42,8.16,10026.0,1962.0,780.0,4883.0,1737.0,302.0,0.0,6198.0,1014.0,0.0,0.1413333333333333,0.0458888888888888,0.984851851851852,2039.0,0.941538902414805,47.16177141951636,5.110091743116661,0.85188818048021,17,0.22,0.79,0.026,0.036,0.21,16.002,53.003,19.901,1.122,1.139,4.861,2.332,2.6631996784242786,1.476242201426025
23308008,2023-08-29,C18HMNCMAALK,124.62,10.01,9015.0,1032.0,803.0,2656.0,1894.0,0.0,792.0,6217.0,1660.0,0.0,0.1413333333333333,0.0458888888888888,0.984851851851852,2686.0,0.9256480724881108,49.88765848138431,8.735465116270605,0.7051377513027903,31,0.2,1.35,0.028,0.016,0.22,0.718,54.053,25.43,10.392,1.001,6.716,0.142,2.1254767803074985,2.0671153772610804
23208058,2023-08-29,2062BK1,122.81,11.07,9708.0,1071.0,798.0,3079.0,1681.0,270.0,0.0,6299.0,1122.0,284.0,0.1413333333333333,0.0458888888888888,0.984851851851852,1951.0,0.9173140125416992,51.290611513302736,9.06442577029966,0.8616094310605528,6,0.22,0.77,0.033,0.036,0.23,19.228,51.001,19.801,0.722,0.828,4.494,2.468,2.5755479244520756,1.3067127850371512
23208047,2023-08-29,S.TOWER6VAN,126.99,9.48,11028.0,2355.0,734.0,3303.0,2342.0,115.0,486.0,6196.0,1052.0,529.0,0.1413333333333333,0.0458888888888888,0.984851851851852,2943.0,0.9305341833301786,48.79124340460831,4.682802547768712,0.7957866123001034,67,0.2,1.3,0.032,0.028,0.23,12.361500000000001,49.1085,25.0665,3.47,1.2485,5.7865,1.278,1.9590505634786075,1.3120441368991957
23208030,2023-08-29,S.TOWER6VAN,116.4,8.06,10185.0,1416.0,742.0,2499.0,2511.0,155.0,537.0,5796.0,1097.0,376.0,0.1413333333333333,0.0458888888888888,0.984851851851852,3203.0,0.9352402378199,49.7938144325619,7.192796610164412,0.7839525444892963,67,0.2,1.38,0.024,0.03,0.21,15.273,54.706,18.89,1.057,1.024,5.13,2.367,2.895876343232227,1.6012761971666085
23208012,2023-08-29,2062BK1,124.39,9.68,10056.0,1002.0,583.0,3711.0,1718.0,280.0,0.0,6502.0,1962.0,0.0,0.1413333333333333,0.0458888888888888,0.984851851851852,1998.0,0.927798911009713,52.27108288405602,10.03592814370256,0.8598598598594295,6,0.2,0.74,0.032,0.023,0.21,13.777,56.16,20.705,0.895,0.511,3.933,2.45,2.7122573167197914,1.6286285995998029
23208022,2023-08-29,2062BK1,123.33,9.59,8739.0,0.0,732.0,3127.0,1711.0,283.0,0.0,6074.0,962.0,0.0,0.1413333333333333,0.0458888888888888,0.984851851851852,1994.0,0.9278513391443888,49.24997972878253,8738999999999.999,0.8580742226675737,6,0.2,0.78,0.038,0.028,0.2,20.236,50.475,19.537,0.905,0.909,4.006,2.304,2.5834271675708878,1.2690451048423597
23308089,2023-08-30,S.TOWER6VAN,122.66,9.7,12492.0,0.0,810.0,5810.0,2658.0,224.0,323.0,5942.0,1468.0,0.0,0.1658571428571428,0.0578571428571428,1.3060571428571428,3205.0,0.9267150196363956,48.44285015450479,12492000000000.0,0.8293291731666679,67,0.18,1.41,0.023,0.042,0.22,18.883,50.131,21.938,0.886,0.599,4.289,1.97,2.285017548657642,1.228038802606438
23108071,2023-08-30,1786550D,119.0,10.07,10872.0,3486.0,805.0,4069.0,1529.0,227.0,0.0,6441.0,1066.0,0.0,0.1658571428571428,0.0578571428571428,1.3060571428571428,1756.0,0.9219803207490356,54.12605041971322,3.1187607573140794,0.87072892938447,3,0.22,0.79,0.02,0.04,0.22,20.92,48.375,20.152,1.259,0.739,4.499,2.255,2.4003870391504982,1.177781024030385
23108095,2023-08-30,S.TOWER6VAN,125.93,10.7,11223.0,2664.0,782.0,2005.0,2443.0,78.0,575.0,6107.0,1066.0,428.0,0.1658571428571428,0.0578571428571428,1.3060571428571428,3096.0,0.921686306075374,48.49519574328202,4.212837837836257,0.7890826873382464,67,0.18,1.29,0.023,0.033,0.2,1.473,46.408,29.786,10.094,2.28,7.465,0.052,1.557995098532917,1.4845809341010876
23108106,2023-08-30,S.TOWER6VAN,119.73,10.0,11544.0,1620.0,770.0,4300.0,2413.0,78.0,410.0,5803.0,960.0,0.0,0.1658571428571428,0.0578571428571428,1.3060571428571428,2901.0,0.9229168272494958,48.46738494906483,7.125925925921528,0.8317821440879587,67,0.18,1.34,0.025,0.038,0.21,1.008,51.803,29.413,7.005,2.28,6.392,0.044,1.761168151220507,1.7028137532049175
23208070,2023-08-30,2062BK1,119.2,8.88,11079.0,801.0,710.0,3645.0,1708.0,277.0,0.0,6147.0,1112.0,263.0,0.1658571428571428,0.0578571428571428,1.3060571428571428,1985.0,0.930668332285051,51.5687919458761,13.831460674140036,0.8604534005033448,6,0.2,0.77,0.032,0.028,0.19,20.235,49.894,19.521,0.977,0.876,4.759,2.084,2.5557832189324863,1.2549739668486053
23208150,2023-08-31,2062BK1,125.15,8.87,11403.0,1497.0,762.0,3418.0,1674.0,253.0,0.0,6402.0,1122.0,0.0,0.1503125,0.0394375,0.84890625,1927.0,0.933815848373871,51.15461446223608,7.6172344689327875,0.8687078360140795,6,0.2,0.78,0.025,0.031,0.21,1.859,49.465,31.184,5.518,2.577,7.465,0.189,1.5861792528459195,1.4969434693136427
23208142,2023-08-31,2830C20MMNC,120.68,7.67,10098.0,0.0,905.0,3031.0,1671.0,246.0,0.0,5754.0,1103.0,375.0,0.1503125,0.0394375,0.84890625,1917.0,0.9402415270670804,47.67981438475572,10098000000000.0,0.8716744913923465,17,0.21,0.78,0.023,0.029,0.18,2.575,50.272,30.059,6.596,2.338,6.169,0.197,1.6723885562208913,1.5404320514784742
23108133,2023-08-31,C20MMNATLT,134.69,8.87,11298.0,0.0,802.0,3527.0,1706.0,294.0,0.0,5632.0,4557.0,0.0,0.1503125,0.0394375,0.84890625,2000.0,0.938213987176524,41.81453708484806,11298000000000.0,0.8529999999995735,41,0.21,0.82,0.028,0.038,0.23,11.3285,48.687,24.8315,5.169,1.462,5.5905000000000005,1.137,1.9606161280579883,1.3463952877409364
23108153,2023-08-31,EXPORTDSP14,127.92,7.67,10968.0,1500.0,800.0,3103.0,1722.0,233.0,0.0,6196.0,1082.0,0.0,0.1503125,0.0394375,0.84890625,1955.0,0.9434324065126968,48.43652282638808,7.311999999995125,0.8808184143218001,55,0.21,0.81,0.032,0.026,0.24,19.388,51.97,17.32,0.76,0.646,5.876,2.483,3.0004041337105245,1.4157291127516414
23108155,2023-08-31,2062BK1,129.05,7.48,8682.0,1989.0,772.0,3335.0,1726.0,257.0,0.0,6200.0,1168.0,0.0,0.1503125,0.0394375,0.84890625,1983.0,0.945213506182193,48.043394032948136,4.365007541475936,0.8703983862829701,6,0.2,0.76,0.033,0.035,0.2,19.01,49.346,22.456,0.95,0.611,4.316,2.001,2.1973549450060115,1.1900065112016784
23108157,2023-08-31,C18HMNCMAALK,129.5,7.69,8946.0,969.0,1870.0,3864.0,3628.0,0.0,1740.0,6201.0,1025.0,0.0,0.1503125,0.0394375,0.84890625,5368.0,0.9439463517680302,47.884169883800126,9.232198142405334,0.6758569299551647,31,0.2,1.33,0.029,0.014,0.22,10.472,52.091499999999996,22.3325,5.8905,0.641,5.8185,1.111,2.3324378176282266,1.5878892258919999
23108159,2023-08-31,C18HMNCMAALK,119.9,7.67,9264.0,966.0,784.0,3852.0,1848.0,0.0,816.0,6007.0,991.0,0.0,0.1503125,0.0394375,0.84890625,2664.0,0.9398761464220438,50.100083402417845,9.590062111791315,0.6936936936934333,31,0.2,1.34,0.028,0.014,0.27,0.602,52.489,19.006,17.232,0.47,8.08,0.065,2.761561529962645,2.6767810699168746
23108139,2023-08-31,1786500D,126.2,8.66,9717.0,1539.0,797.0,2728.0,1726.0,271.0,0.0,6197.0,1092.0,0.0,0.1503125,0.0394375,0.84890625,1997.0,0.9357852587799512,49.10459587916716,6.313840155941317,0.8642964446665677,2,0.2,0.73,0.028,0.03,0.195,22.88,48.845,17.851,1.224,0.789,4.658,2.285,2.7361079991037416,1.1991800058921733
23108173,2023-08-31,C20MMNCALK,122.88,10.11,10464.0,1986.0,785.0,3014.0,1727.0,112.0,0.0,5886.0,1482.0,0.0,0.1503125,0.0394375,0.84890625,1839.0,0.923979246552944,47.90039062461019,5.268882175223933,0.939097335507918,45,0.22,0.82,0.018,0.012,0.24,0.327,49.865,18.799,20.195,0.08,8.808,0.036,2.6523936170212767,2.6070476290061166
23108176,2023-08-31,C20MMNCALK,123.04,8.36,9009.0,0.0,817.0,1859.0,1712.0,108.0,0.0,5815.0,1011.0,0.0,0.1503125,0.0394375,0.84890625,1820.0,0.9363774733566488,47.26105331561068,9009000000000.0,0.9406593406588238,45,0.2,0.79,0.016,0.012,0.27,0.309,50.368,18.644,19.835,0.081,8.823,0.038,2.701421292571735,2.657381027751398
23108179,2023-08-31,C20MMNCALK,123.43,8.07,9645.0,0.0,792.0,2483.0,1715.0,114.0,0.0,5960.0,1040.0,0.0,0.1503125,0.0394375,0.84890625,1829.0,0.9386311787000866,48.28647816537076,9645000000000.0,0.9376708583920516,45,0.22,0.84,0.018,0.012,0.27,0.511,50.379,19.43,18.93,0.203,8.618,0.051,2.5927126756214296,2.52627620098285
23108196,2023-09-01,1786500D,126.89,8.07,9474.0,1758.0,899.0,1362.0,1712.0,260.0,0.0,6422.0,1062.0,0.0,0.1424444444444444,0.034037037037037,0.9577777777777776,1972.0,0.9402045050315634,50.61076522932768,5.38907849829045,0.8681541582145699,2,0.19,0.82,0.031,0.021,0.258,17.497,52.392,18.748,1.017,0.483,6.264,2.059,2.7943890340818176,1.4454560503227942
23108193,2023-09-01,EXPORTDSP14,124.24,7.67,8976.0,2040.0,772.0,1245.0,1726.0,295.0,0.0,6227.0,1032.0,0.0,0.1424444444444444,0.034037037037037,0.9577777777777776,2021.0,0.9418542945876596,50.12073406270025,4.399999999997843,0.8540326571000227,55,0.2,0.73,0.028,0.019,0.22,22.12,49.751,17.11,1.124,1.082,5.335,2.007,2.9075448541873645,1.2681552853610665
23208197,2023-09-01,2062BK1,125.08,0.0,10791.0,1512.0,743.0,2316.0,1664.0,260.0,0.0,317.0,1069.0,0.0,0.1424444444444444,0.034037037037037,0.9577777777777776,1924.0,0.9999999999920052,2.534377998060966,7.136904761900042,0.8648648648644154,6,0.21,0.79,0.02,0.018,0.25,22.922,51.227,15.911,1.043,0.807,4.629,1.959,3.21939416792358,1.3191275686254313
23108205,2023-09-01,1786500D,121.6,7.43,10296.0,4290.0,815.0,264.0,1675.0,281.0,0.0,5857.0,980.0,0.0,0.1424444444444444,0.034037037037037,0.9577777777777776,1956.0,0.9424164922813112,48.16611842065653,2.3999999999994404,0.8563394683022207,2,0.21,0.76,0.025,0.021,0.178,1.271,51.412,30.885,6.061,1.334,7.049,0.127,1.6645729456711778,1.598780980812887
23108191,2023-09-01,EXPORTDSP14,124.2,10.07,8997.0,3300.0,1000.0,1430.0,1705.0,284.0,0.0,6379.0,1055.0,0.0,0.1424444444444444,0.034037037037037,0.9577777777777776,1989.0,0.9250018619131228,51.36070853420805,2.72636363636281,0.8572146807436616,55,0.19,0.77,0.025,0.012,0.24,0.477,51.247,26.006,9.565,0.185,10.506,0.075,1.9705079401699541,1.9350173689774957
23108188,2023-09-01,C20MMNCALK,125.43,9.6,9753.0,0.0,787.0,4026.0,1725.0,132.0,0.0,6241.0,1084.0,0.0,0.1424444444444444,0.034037037037037,0.9577777777777776,1857.0,0.928904687840266,49.7568364821035,9753000000000.0,0.9289176090463496,45,0.21,0.79,0.023,0.024,0.21,0.423,53.565,24.595,12.011,1.822,6.001,0.236,2.1777931370954624,2.1409728606259244
23308210,2023-09-01,2062BK1,128.8,10.93,10131.0,1962.0,786.0,3009.0,1718.0,325.0,0.0,6239.0,1405.0,0.0,0.1424444444444444,0.034037037037037,0.9577777777777776,2043.0,0.9217777141564318,48.43944099341274,5.163608562688499,0.840920215369143,6,0.2,0.77,0.033,0.018,0.2,26.681,46.027,17.695,1.082,0.704,4.512,1.713,2.6009832730560576,1.0371814228091127
23308206,2023-09-01,2062BK1,125.25,8.07,11109.0,1980.0,676.0,3801.0,1803.0,254.0,0.0,6622.0,1076.0,0.0,0.1424444444444444,0.034037037037037,0.9577777777777776,2057.0,0.9394689468876428,52.87025948061581,5.610606060603227,0.8765192027219851,6,0.21,0.83,0.036,0.018,0.19,3.08,56.014,25.329,4.612,1.597,7.14,0.242,2.2113699170943546,1.971629707849349
23308192,2023-09-01,2062BK1,128.7,10.21,9990.0,2001.0,2806.0,3766.0,1833.0,367.0,0.0,6414.0,988.0,376.0,0.1424444444444444,0.034037037037037,0.9577777777777776,2200.0,0.9264991721191672,49.83682983644261,4.992503748123442,0.8331818181814394,6,0.21,0.83,0.023,0.028,0.21,1.191,46.74,34.257,7.215,1.46,7.319,0.077,1.36435285188861,1.3185139214082204
23108182,2023-09-01,C20MMNCALK,125.56,8.87,9561.0,660.0,799.0,3044.0,1715.0,95.0,0.0,5997.0,3178.0,0.0,0.1424444444444444,0.034037037037037,0.9577777777777776,1810.0,0.9340177043745144,47.7620261225887,14.486363636341688,0.9475138121541726,45,0.19,0.75,0.022,0.018,0.25,0.474,52.65,23.631,14.059,0.43,7.055,0.082,2.227911306702776,2.1841035426864677
23208257,2023-09-02,SEQRFE550D,0.0,10.0,10167.0,1314.0,754.0,2164.0,1715.0,297.0,0.0,6503.0,1172.0,0.0,0.1452903225806451,0.040516129032258,1.005774193548387,2012.0,0.0,6503000000000.0,7.737442922368541,0.8523856858842682,73,0.2,0.73,0.021,0.022,0.17,1.018,52.339,31.274,5.206,0.567,8.103,0.06,1.6735091926458832,1.6207537237172143
23208255,2023-09-02,SEQRFE550D,129.77,10.0,10542.0,1836.0,759.0,3490.0,1708.0,300.0,0.0,6301.0,1122.0,668.0,0.1452903225806451,0.040516129032258,1.005774193548387,2008.0,0.9284538885245156,48.555136009489445,5.74183006535635,0.8505976095613293,73,0.22,0.73,0.024,0.021,0.18,1.794,50.599,30.635,5.016,1.812,8.256,0.172,1.6516190103146622,1.5602528522972556
23208236,2023-09-02,IS2062E250B0,124.05,10.07,10356.0,0.0,795.0,3864.0,1731.0,98.0,0.0,6311.0,1927.0,0.0,0.1452903225806451,0.040516129032258,1.005774193548387,1829.0,0.9249179838881232,50.874647319219065,10356000000000.0,0.946418808091336,58,0.2,0.81,0.021,0.023,0.24,0.653,52.668,19.008,17.043,0.461,8.061,0.072,2.7706875690462414,2.6786695148001223
23208232,2023-09-02,1786500D,130.2,10.21,9948.0,0.0,707.0,4118.0,1782.0,283.0,0.0,6328.0,1030.0,325.0,0.1452903225806451,0.040516129032258,1.005774193548387,2065.0,0.9272843814477084,48.60215053726113,9948000000000.0,0.8629539951569671,2,0.2,0.76,0.019,0.028,0.185,23.488,49.624,16.439,0.767,0.739,5.144,2.31,3.018491484184915,1.2428371067922261
23308275,2023-09-02,SEQRFE550D,129.43,10.87,10008.0,1584.0,820.0,2806.0,1807.0,254.0,0.0,6477.0,1019.0,0.0,0.1452903225806451,0.040516129032258,1.005774193548387,2061.0,0.9225231646406092,50.042494011820736,6.3181818181778295,0.8767588549243683,73,0.19,0.8,0.03,0.031,0.22,18.868,49.428,21.834,0.795,1.018,4.428,2.173,2.2637050606823905,1.2143576640542466
23308268,2023-09-02,EXPORTDSP14,134.12,8.47,11241.0,1989.0,666.0,3685.0,1831.0,296.0,0.0,6871.0,1111.0,0.0,0.1452903225806451,0.040516129032258,1.005774193548387,2127.0,0.9405989199737668,51.230241574327245,5.651583710404398,0.8608368594260175,55,0.2,0.85,0.042,0.03,0.22,1.093,51.793,33.794,2.266,0.86,8.858,0.094,1.5325639887557334,1.4845505617977528
23108231,2023-09-02,2062BK1,118.1,9.88,8841.0,0.0,820.0,2856.0,1678.0,254.0,0.0,5732.0,1855.0,0.0,0.1452903225806451,0.040516129032258,1.005774193548387,1932.0,0.9228004375611596,48.53513971169742,8841000000000.0,0.8685300207034842,6,0.22,0.81,0.026,0.03,0.2,23.509,49.53,16.455,0.774,0.741,5.191,2.303,3.0098444336412253,1.2393344176154135
23108233,2023-09-02,IS2062E250B0,115.2,9.47,10929.0,0.0,890.0,2071.0,1723.0,98.0,0.0,6089.0,1337.0,0.0,0.1452903225806451,0.040516129032258,1.005774193548387,1821.0,0.9240394641780376,52.85590277731895,10929000000000.0,0.9461834157051366,58,0.22,0.81,0.024,0.018,0.25,1.854,50.492,22.141,15.283,0.26,8.2,0.136,2.2803721434378104,2.1041840306717785
23108259,2023-09-02,2062BK1,119.98,10.27,11016.0,1695.0,684.0,3850.0,1633.0,267.0,0.0,6688.0,1036.0,0.0,0.1452903225806451,0.040516129032258,1.005774193548387,1900.0,0.921151631470855,55.74262377016384,6.499115044243953,0.859473684210074,6,0.19,0.73,0.021,0.025,0.21,14.252,51.155,23.63,0.898,0.511,6.235,1.728,2.164741229740595,1.350341841987171
23108264,2023-09-02,SEQRFE550D,124.31,7.67,10362.0,1989.0,790.0,1923.0,1628.0,373.0,277.0,3074.0,1175.0,0.0,0.1452903225806451,0.040516129032258,1.005774193548387,2278.0,0.9418851341040926,24.728501327127915,5.209653092003414,0.7146619841963501,73,0.2,0.81,0.026,0.022,0.18,14.415,51.156,23.45,0.889,0.519,6.244,1.727,2.181399513880005,1.3509744889874824
23208274,2023-09-02,2062BK1,119.01,10.82,10344.0,1098.0,897.0,3016.0,1704.0,290.0,0.0,5904.0,1033.0,313.0,0.1452903225806451,0.040516129032258,1.005774193548387,1994.0,0.9166602480095768,49.609276530967065,9.420765027313823,0.8545636910727911,6,0.21,0.88,0.027,0.03,0.21,18.71,49.971,21.585,0.768,0.995,4.35,2.185,2.314972667469656,1.2400982727814174
23208334,2023-09-03,2062BK1,127.6,9.07,10392.0,2124.0,792.0,2915.0,1714.0,250.0,0.0,5390.0,935.0,0.0,0.1508181818181818,0.0384545454545454,0.9394545454545454,1964.0,0.9336357649745108,42.24137931001378,4.892655367229335,0.8727087576370302,6,0.22,0.78,0.034,0.027,0.2,18.557,51.995,19.102,0.91,1.03,4.763,2.101,2.7218237973093227,1.3806425916091345
23208313,2023-09-03,SEQRFE550D,134.87,0.0,9750.0,954.0,597.0,5750.0,1698.0,290.0,0.0,6804.0,1199.0,0.0,0.1508181818181818,0.0384545454545454,0.9394545454545454,1988.0,0.9999999999925856,50.448580113809975,10.22012578615281,0.854124748490516,73,0.2,0.83,0.035,0.025,0.18,13.809,54.169,20.085,1.127,1.028,5.817,2.37,2.696853529821766,1.598141318778581
23308299,2023-09-03,2062BK1,127.85,9.49,12312.0,1725.0,550.0,4774.0,1770.0,238.0,0.0,6740.0,1093.0,0.0,0.1508181818181818,0.0384545454545454,0.9394545454545454,2008.0,0.9309014125460108,52.71802893975191,7.137391304343688,0.8814741035852184,6,0.19,0.96,0.035,0.022,0.26,1.762,51.872,31.008,2.493,3.074,8.208,0.252,1.672804669612048,1.5828628970736325
23208306,2023-09-03,IS2062E350BR,120.77,10.92,10464.0,2202.0,748.0,3112.0,2531.0,125.0,483.0,6099.0,1015.0,0.0,0.1508181818181818,0.0384545454545454,0.9394545454545454,3139.0,0.9170779861727004,50.50095222281609,4.752043596728087,0.8063077413186345,59,0.19,1.4,0.032,0.029,0.2,10.0445,51.0505,25.137500000000003,2.1305,2.6525,6.4879999999999995,0.953,2.0307695367663143,1.4509990620470112
23208304,2023-09-03,IS2062E350BR,121.56,10.0,11172.0,1893.0,709.0,2657.0,2524.0,78.0,483.0,6563.0,1117.0,0.0,0.1508181818181818,0.0384545454545454,0.9394545454545454,3085.0,0.9239890544168138,53.98979927563352,5.901743264656154,0.818152350080772,59,0.19,1.43,0.036,0.028,0.22,17.638,50.885,20.341,0.848,0.837,5.741,2.234,2.5014747812407823,1.3397840968931016
23108303,2023-09-03,2062BK1,120.04,10.46,12228.0,2370.0,694.0,2150.0,1675.0,277.0,0.0,6483.0,1529.0,0.0,0.1508181818181818,0.0384545454545454,0.9394545454545454,1952.0,0.9198467432879708,54.00699766699427,5.159493670883899,0.8580942622946424,6,0.21,0.78,0.02,0.028,0.18,1.436,49.289,30.807,6.505,1.966,7.973,0.078,1.5998766554141781,1.5286254807095898
23108307,2023-09-03,SEQRFE550D,121.1,9.67,10566.0,1122.0,770.0,2371.0,1614.0,267.0,0.0,6719.0,1049.0,0.0,0.1508181818181818,0.0384545454545454,0.9394545454545454,1881.0,0.9260533761495294,55.48307184099519,9.417112299456848,0.858054226474823,73,0.2,0.77,0.023,0.031,0.19,17.429,50.908,20.779,0.838,0.627,5.889,1.886,2.4498556304138592,1.3323562511450184
23108310,2023-09-03,2062BK1,123.0,9.27,11220.0,1317.0,820.0,5108.0,1651.0,311.0,0.0,6594.0,1123.0,0.0,0.1508181818181818,0.0384545454545454,0.9394545454545454,1962.0,0.9299160807369024,53.60975609712512,8.519362186781686,0.8414882772676648,6,0.2,0.83,0.02,0.021,0.18,1.072,50.82,31.819,3.707,4.746,6.302,0.058,1.5971087366436203,1.5450565487048524
23108315,2023-09-03,2062BK1,125.04,9.49,10227.0,1479.0,807.0,3173.0,1420.0,297.0,0.0,6855.0,1160.0,0.0,0.1508181818181818,0.0384545454545454,0.9394545454545454,1717.0,0.9294581134250396,54.82245681338114,6.914807302226562,0.8270238788579924,6,0.16,0.87,0.016,0.022,0.22,26.288,48.023,16.688,0.698,0.641,4.26,1.923,2.877524117682306,1.1174116387835356
23108339,2023-09-03,2062BK1,122.88,10.21,9882.0,2367.0,719.0,1311.0,1661.0,257.0,0.0,6265.0,1022.0,0.0,0.1508181818181818,0.0384545454545454,0.9394545454545454,1918.0,0.9232849951091496,50.98470052041842,4.174904942964016,0.8660062565167539,6,0.22,0.81,0.017,0.023,0.26,25.242,48.459,16.6,0.662,0.725,4.781,2.158,2.919041021625203,1.1581148579212774
23108318,2023-09-03,SEQRFE550D,124.61,10.07,9213.0,1491.0,885.0,3170.0,1709.0,237.0,0.0,6615.0,1149.0,0.0,0.1508181818181818,0.0384545454545454,0.9394545454545454,1946.0,0.9252301752233054,53.08562715630298,6.179074446675936,0.8782117163407615,73,0.21,0.72,0.02,0.034,0.19,0.696,52.281,31.168,5.596,0.788,8.0,0.045,1.677339664410151,1.640702965636278
23308320,2023-09-03,IS2062E350BR,130.11,10.07,9810.0,1434.0,907.0,2691.0,2634.0,176.0,454.0,6305.0,1057.0,593.0,0.1508181818181818,0.0384545454545454,0.9394545454545454,3264.0,0.92816378940699,48.45899623358344,6.841004184095648,0.8069852941173998,59,0.2,1.42,0.03,0.034,0.24,20.234,51.16,17.51,1.329,1.13,4.8,2.301,2.9215921420821194,1.3554113127566565
23308328,2023-09-03,IS2062E350BR,120.0,11.64,9660.0,1278.0,859.0,1898.0,2623.0,156.0,243.0,6310.0,1044.0,384.0,0.1508181818181818,0.0384545454545454,0.9394545454545454,3022.0,0.9115770282519632,52.58333333289514,7.558685446003476,0.8679682329580185,59,0.2,1.39,0.025,0.027,0.22,1.386,46.193,33.468,5.023,3.62,8.485,0.064,1.3801726971227104,1.325290489169416
23308296,2023-09-03,EXPORTDSP14,113.38,8.87,10938.0,1809.0,757.0,3315.0,1726.0,200.0,0.0,6104.0,994.0,0.0,0.1508181818181818,0.0384545454545454,0.9394545454545454,1926.0,0.9274437627735996,53.83665549432143,6.046434494192346,0.8961578400826085,55,0.21,0.81,0.033,0.027,0.18,17.334,50.765,20.752,0.897,1.03,5.455,2.256,2.446152363513709,1.3328694830257044
23308338,2023-09-03,SEQRFE550D,117.71,9.48,9963.0,1470.0,796.0,2587.0,1777.0,216.0,0.0,6507.0,1112.0,0.0,0.1508181818181818,0.0384545454545454,0.9394545454545454,1993.0,0.9254658385020404,55.279925239526975,6.7775510204035525,0.891620672352789,73,0.2,0.79,0.022,0.022,0.21,0.969,53.378,29.795,4.75,1.489,7.758,0.095,1.7914485165794065,1.735023565740289
23308333,2023-09-03,C20MMNATLT,121.14,10.94,9051.0,1590.0,788.0,3050.0,1715.0,251.0,0.0,6206.0,1225.0,0.0,0.1508181818181818,0.0384545454545454,0.9394545454545454,1966.0,0.9171714112589554,51.22998183877142,5.692452830185099,0.8723296032548971,41,0.21,0.82,0.043,0.029,0.2,12.516,50.492999999999995,22.634999999999998,4.004,1.261,6.4695,1.167,2.230650291570949,1.4364189804278562
23208381,2023-09-04,EXPORTDSP14,135.93,0.0,8703.0,2109.0,696.0,1131.0,1661.0,253.0,0.0,6497.0,1071.0,0.0,0.1438965517241379,0.0369655172413793,0.7115862068965517,1914.0,0.9999999999926432,47.79666004526008,4.1266002844930645,0.8678160919535696,55,0.19,0.75,0.024,0.023,0.2,19.127,51.974,17.746,1.011,0.801,5.261,2.583,2.9286076519975204,1.4095026305798124
23208352,2023-09-04,45C8ASPRC,118.74,9.59,7968.0,1299.0,682.0,3891.0,1509.0,257.0,0.0,6666.0,1663.0,0.0,0.1438965517241379,0.0369655172413793,0.7115862068965517,1766.0,0.9252707862469784,56.13946437547465,6.13394919168119,0.8544733861829816,21,0.42,0.73,0.023,0.035,0.21,1.36,52.227,31.583,4.296,1.798,6.93,0.154,1.6535904255319147,1.5853266148615834
23208349,2023-09-04,45C8ASPRC,131.82,0.0,12222.0,1626.0,891.0,4561.0,1519.0,257.0,0.0,5938.0,1952.0,0.0,0.1438965517241379,0.0369655172413793,0.7115862068965517,1776.0,0.999999999992414,45.0462752234483,7.516605166047038,0.8552927927923112,21,0.46,0.75,0.026,0.026,0.24,1.482,48.578,31.702,6.79,0.829,8.852,0.079,1.5322840109768792,1.4638541509718246
23208346,2023-09-04,45C8ASPRC,121.57,8.87,11034.0,999.0,789.0,3495.0,1536.0,189.0,0.0,6204.0,1087.0,0.0,0.1438965517241379,0.0369655172413793,0.7115862068965517,1725.0,0.931999386684054,51.032327053952194,11.045045045033987,0.8904347826081794,21,0.47,0.74,0.021,0.024,0.23,1.069,50.06,30.993,8.081,0.726,7.42,0.049,1.6151513196102472,1.5613011882855632
23108351,2023-09-04,2062BK1,118.1,10.07,9993.0,1983.0,804.0,3477.0,1668.0,247.0,0.0,5806.0,1444.0,0.0,0.1438965517241379,0.0369655172413793,0.7115862068965517,1915.0,0.9214324724902752,49.16172734928737,5.039334341903661,0.8710182767619472,6,0.21,0.77,0.022,0.02,0.22,13.089,49.9015,23.2855,3.9805,1.5615,5.5085,1.0859999999999999,2.1429368947673546,1.3718436859974434
23108332,2023-09-04,45C8ASPRC,122.32,0.0,10242.0,1995.0,830.0,1113.0,1516.0,173.0,0.0,6812.0,1068.0,0.0,0.1438965517241379,0.0369655172413793,0.7115862068965517,1689.0,0.9999999999918248,55.68999345932235,5.133834586463592,0.8975725281226183,21,0.44,0.76,0.021,0.031,0.2,22.283,47.101,19.619,0.971,1.074,5.508,2.019,2.4006625891946993,1.12404839748944
23308353,2023-09-04,EXPORTDSP14,122.1,8.88,10314.0,1800.0,702.0,3368.0,1757.0,248.0,0.0,6458.0,1047.0,425.0,0.1438965517241379,0.0369655172413793,0.7115862068965517,2005.0,0.9322033898233916,52.89107289063971,5.729999999996816,0.8763092269322312,55,0.19,0.81,0.018,0.023,0.21,1.48,51.16,29.823,7.316,2.148,6.183,0.061,1.7153969957081543,1.6342959366215177
23308347,2023-09-04,2062BK1,137.77,0.0,11265.0,2082.0,687.0,5573.0,1738.0,325.0,0.0,6384.0,1074.0,288.0,0.1438965517241379,0.0369655172413793,0.7115862068965517,2063.0,0.9999999999927416,46.33809973110011,5.410662824204894,0.8424624333490827,6,0.2,0.77,0.021,0.02,0.21,1.67,50.669,31.301,5.523,2.374,6.879,0.139,1.618714459139991,1.5367281329613007
23308341,2023-09-04,2062BK1,122.51,10.98,10467.0,1641.0,789.0,4107.0,1755.0,316.0,0.0,6138.0,1356.0,0.0,0.1438965517241379,0.0369655172413793,0.7115862068965517,2071.0,0.9177466476820904,50.10203248673494,6.3784277879303,0.8474167069044677,6,0.21,0.77,0.034,0.024,0.2,12.029,48.599999999999994,24.8495,4.3895,1.444,5.9245,1.1925000000000001,1.955695056437496,1.3178052847788064
23108321,2023-09-04,IS2062E350BR,120.6,12.99,11472.0,1938.0,807.0,2922.0,2450.0,169.0,480.0,6353.0,1687.0,0.0,0.1438965517241379,0.0369655172413793,0.7115862068965517,3099.0,0.902762182791356,52.67827528977879,5.919504643959794,0.7905776056789963,59,0.17,1.4,0.02,0.026,0.2,0.931,50.047,30.551,7.413,1.301,7.977,0.066,1.638092432573972,1.5896515579836736
23308375,2023-09-04,EXPORTDSP14,120.39,10.22,10695.0,2709.0,782.0,1888.0,1848.0,288.0,0.0,6017.0,927.0,429.0,0.1438965517241379,0.0369655172413793,0.7115862068965517,2136.0,0.9217517801016634,49.97923415524562,3.947951273531212,0.8651685393254377,55,0.21,0.74,0.02,0.021,0.23,19.398,51.537,17.85,1.056,0.798,5.292,2.584,2.887065150411741,1.3835807672689198
23308364,2023-09-04,EXPORTDSP14,124.67,9.49,8694.0,1764.0,508.0,3598.0,1814.0,332.0,0.0,6625.0,1118.0,0.0,0.1438965517241379,0.0369655172413793,0.7115862068965517,2146.0,0.9292635658845464,53.14029036614149,4.928571428568635,0.8452935694311066,55,0.22,0.85,0.024,0.024,0.25,1.69,51.042,30.112,5.899,2.254,7.159,0.086,1.6950154418357521,1.6049429299122724
23308390,2023-09-04,EXPORTDSP14,126.38,10.0,8664.0,993.0,815.0,2319.0,1659.0,227.0,0.0,6669.0,1146.0,0.0,0.1438965517241379,0.0369655172413793,0.7115862068965517,1886.0,0.9266754656039986,52.769425541598594,8.72507552869212,0.8796394485679323,55,0.22,0.78,0.023,0.025,0.21,18.387,51.104,19.856,0.944,0.78,5.082,2.388,2.573601248929848,1.3362618972910782
23108343,2023-09-04,SEQRFE550D,130.31,9.49,9714.0,1908.0,702.0,3749.0,1656.0,274.0,0.0,6079.0,993.0,0.0,0.1438965517241379,0.0369655172413793,0.7115862068965517,1930.0,0.9321173104368232,46.650295448955184,5.091194968550791,0.858031088082457,73,0.2,0.77,0.029,0.026,0.21,10.378,49.286,25.463,4.645,1.0105,6.3435,1.1564999999999999,1.935516808042727,1.3750906757435413
23108348,2023-09-04,EXPORTDSP14,125.41,0.0,10521.0,3156.0,818.0,4148.0,1678.0,295.0,0.0,6107.0,2410.0,0.0,0.1438965517241379,0.0369655172413793,0.7115862068965517,1973.0,0.9999999999920262,48.69627621362972,3.333650190113012,0.8504815002529902,55,0.21,0.73,0.021,0.018,0.2,2.097,51.214,28.074,8.017,2.271,6.057,0.126,1.8241852181656275,1.697401564364311
23308371,2023-09-04,IS2062E350BR,118.01,9.99,8658.0,1515.0,790.0,2479.0,2440.0,203.0,439.0,6368.0,1032.0,0.0,0.1438965517241379,0.0369655172413793,0.7115862068965517,3082.0,0.9219531249927974,53.961528683552565,5.714851485144743,0.791693705385856,59,0.19,1.43,0.028,0.018,0.21,20.783,50.991,17.361,1.047,0.986,4.802,2.6,2.9369312291210687,1.3367675973259927
23108369,2023-09-04,IS2062E350BR,123.85,10.08,11100.0,1947.0,767.0,3730.0,2565.0,84.0,680.0,6280.0,1029.0,328.0,0.1438965517241379,0.0369655172413793,0.7115862068965517,3329.0,0.924736802800532,50.7064997977335,5.701078582431586,0.7705016521475607,59,0.19,1.4,0.023,0.018,0.19,23.483,48.85,17.005,0.939,0.631,5.387,2.273,2.872515582735505,1.2065005310084223
23308434,2023-09-05,IS2062E350BR,118.08,10.21,10122.0,1473.0,920.0,3072.0,2384.0,0.0,424.0,6007.0,961.0,0.0,0.1595,0.0338,0.8972333333333334,2808.0,0.9204146854710392,50.8722899724689,6.87169042769391,0.8490028490025466,59,0.2,1.41,0.033,0.024,0.24,21.811,52.479,16.633,0.537,0.467,4.133,2.496,3.154923650354695,1.3650409676160749
23108446,2023-09-05,2830C20MMNC,128.2,10.5,9804.0,2202.0,775.0,3785.0,1594.0,247.0,0.0,6485.0,1098.0,221.0,0.1595,0.0338,0.8972333333333334,1841.0,0.9242970439731486,50.585023400541466,4.452316076292256,0.865833785985407,17,0.21,0.76,0.029,0.021,0.2,17.05,53.357,18.94,0.742,0.914,4.856,2.544,2.8170107174911565,1.4825095162679558
23108422,2023-09-05,IS2062E350BR,131.03,0.0,10860.0,1554.0,777.0,4603.0,2531.0,159.0,562.0,6004.0,996.0,363.0,0.1595,0.0338,0.8972333333333334,3252.0,0.9999999999923682,45.82156757959383,6.988416988412491,0.7782902829025897,59,0.19,1.4,0.034,0.022,0.22,1.408,49.679,28.507,6.876,3.594,7.542,0.185,1.7426336466956642,1.6606163925658508
23108393,2023-09-05,1786550D,123.69,9.0,10014.0,2190.0,885.0,1764.0,1570.0,256.0,0.0,6217.0,1026.0,0.0,0.1595,0.0338,0.8972333333333334,1826.0,0.9321727334318172,50.26275365793303,4.57260273972394,0.8598028477541841,3,0.23,0.76,0.03,0.02,0.19,23.118,51.175,15.694,0.754,0.685,4.585,2.581,3.260592545396623,1.3185015329915235
