Repository: SiddharthKumar268/FerroMind

# FerroMind
*Ferro-Alloy Optimisation using Machine Learning*
**SAIL Durgapur Steel Plant | Steel Melting Shop**
Intern: Siddharth Kumar | FY 2023-24 to FY 2025-26

---

## Quick Start

```bash

# 2. Place raw Excel files in data/raw/

## Dataset

| | |
|---|---|
| Total heats after cleaning | 47,421 |
| Training set | 37,936 heats (Apr 2023 – Jun 2025) |
| Test set | 9,485 heats (Jun 2025 – Dec 2025) |
| Input features | 21 (16 raw + 5 engineered) |
| Target variables | Mn, Si, C, S, P |
| BOF grades | 76 distinct grades |
| Split method | Chronological 80/20 — no shuffle, no leakage |

---

File: data/processed/sms_train.csv (part 10 of 253)
Heat_Number,Date,BOF Grade Code,Hot Metal Addn. Weight,Scrap Addn. Weight,Lime Into Converter,Dolomite Into Converter,Lime Into Ladle,Iron Ore Into Converter,SIMN Into Ladle,FESI Into Ladle,FEMN Into Ladle,Measered O2 Mainblow II,Duration of Mainblow I/II,Measered O2 2nd Blow,HM_P,HM_S,HM_Si,Total_FA_Ladle,HM_Ratio,O2_per_ton_HM,Lime_Dolo_Ratio,SiMn_FA_Fraction,Grade_Encoded,C,Mn,P,S,Si
23101588,2023-04-30,2062BK1,131.4,7.47,12396.0,0.0,782.0,4944.0,1634.0,317.0,369.0,6410.0,1148.0,273.0,0.15003846153846154,0.04319230769230769,1.0213076923076922,2320.0,0.9462086843742623,48.782343987452194,12396000000000.0,0.7043103448272826,6,0.21,0.81,0.028,0.034,0.2
23201609,2023-04-30,S.TOWER6VAN,125.72,8.08,10023.0,1029.0,929.0,4386.0,2504.0,0.0,533.0,6385.0,1075.0,0.0,0.15003846153846154,0.04319230769230769,1.0213076923076922,3037.0,0.9396113602321404,50.78746420576847,9.740524781331642,0.8244978597297252,67,0.19,1.3,0.023,0.033,0.21
23101584,2023-04-30,C20MMNATLT,122.17,0.0,10593.0,0.0,795.0,2727.0,1686.0,302.0,0.0,4304.0,775.0,218.0,0.15003846153846154,0.04319230769230769,1.0213076923076922,1988.0,0.9999999999918147,35.22959810071843,10593000000000.0,0.8480885311866961,41,0.2,0.78,0.019,0.022,0.18
23101628,2023-04-30,C20MMNATLT,123.43,9.49,11193.0,2475.0,779.0,3851.0,1747.0,291.0,0.0,6384.0,1108.0,0.0,0.15003846153846154,0.04319230769230769,1.0213076923076922,2038.0,0.9286036713742958,51.721623591900496,4.5224242424224155,0.8572129538759288,41,0.19,0.74,0.018,0.027,0.22
23301641,2023-04-30,C20MMNATLT,124.02,7.08,10071.0,957.0,856.0,4909.0,1735.0,203.0,0.0,5995.0,944.0,0.0,0.15003846153846154,0.04319230769230769,1.0213076923076922,1938.0,0.9459954233337453,48.338977583870836,10.523510971775838,0.8952528379768342,41,0.23,0.73,0.023,0.034,0.21
23301626,2023-04-30,C20MMNATLT,123.83,8.14,12573.0,1050.0,906.0,3230.0,1784.0,271.0,301.0,2677.0,2091.0,0.0,0.15003846153846154,0.04319230769230769,1.0213076923076922,2356.0,0.9383193149887223,21.618347734623125,11.97428571427431,0.7572156196940759,41,0.23,0.85,0.016,0.027,0.18
23201630,2023-04-30,2062ACUK1,127.0,7.68,9966.0,2520.0,745.0,3862.0,1657.0,283.0,172.0,6195.0,1027.0,0.0,0.15003846153846154,0.04319230769230769,1.0213076923076922,2112.0,0.9429759429689414,48.77952755867103,3.9547619047603355,0.7845643939390224,5,0.21,0.83,0.025,0.033,0.203
23201615,2023-04-30,2062BK1,122.47,7.28,10494.0,1698.0,748.0,3061.0,1667.0,283.0,186.0,6104.0,1020.0,269.0,0.15003846153846154,0.04319230769230769,1.0213076923076922,2136.0,0.9438921001854036,49.840777332817495,6.180212014130636,0.7804307116101216,6,0.19,0.75,0.022,0.032,0.2
23201617,2023-04-30,2830C20MMNAK,115.19,0.0,5469.0,0.0,809.0,0.0,1694.0,283.0,189.0,1556.0,261.0,306.0,0.15003846153846154,0.04319230769230769,1.0213076923076922,2166.0,0.9999999999913186,13.508117023929959,5469000000000.0,0.7820867959368504,16,0.21,0.85,0.018,0.018,0.19
23201643,2023-04-30,EXPORTDSP14,129.55,6.81,9441.0,1662.0,756.0,3579.0,1650.0,277.0,189.0,5859.0,1025.0,0.0,0.15003846153846154,0.04319230769230769,1.0213076923076922,2116.0,0.9500586682241856,45.22578155117541,5.680505415159037,0.7797731568994425,55,0.21,0.78,0.023,0.035,0.2
23201640,2023-04-30,C20MMNATLT,124.52,7.43,10392.0,1659.0,745.0,4022.0,1677.0,284.0,189.0,6046.0,974.0,0.0,0.15003846153846154,0.04319230769230769,1.0213076923076922,2150.0,0.9436907919595022,48.554449084094486,6.264014466542337,0.7799999999996372,41,0.2,0.78,0.017,0.031,0.2
23201636,2023-04-30,C20MMNATLT,133.87,0.0,11283.0,1668.0,742.0,6359.0,1627.0,239.0,176.0,6273.0,2015.0,0.0,0.15003846153846154,0.04319230769230769,1.0213076923076922,2042.0,0.9999999999925302,46.85889295550266,6.764388489204578,0.7967678746323228,41,0.2,0.78,0.022,0.033,0.21
23201633,2023-04-30,2062ACUK1,123.17,7.29,10638.0,1803.0,756.0,3885.0,1667.0,287.0,196.0,5980.0,956.0,0.0,0.15003846153846154,0.04319230769230769,1.0213076923076922,2150.0,0.944120803304123,48.550783469606635,5.90016638934781,0.7753488372089417,5,0.2,0.84,0.025,0.029,0.208
23201612,2023-04-30,1786500D,130.82,6.68,10758.0,2019.0,745.0,4004.0,1667.0,317.0,199.0,6137.0,958.0,323.0,0.15003846153846154,0.04319230769230769,1.0213076923076922,2183.0,0.9514181818112625,46.91178718814469,5.328380386327227,0.7636280348141257,2,0.21,0.84,0.025,0.04,0.22
23201627,2023-04-30,2062ACUK1,127.33,7.48,10830.0,1998.0,754.0,3863.0,1627.0,283.0,176.0,6198.0,1039.0,0.0,0.15003846153846154,0.04319230769230769,1.0213076923076922,2086.0,0.9445145018845449,48.676666928071334,5.420420420417708,0.779961649088792,5,0.22,0.83,0.021,0.034,0.224
23201622,2023-04-30,2830C20MMNC,122.96,7.52,10692.0,1704.0,751.0,3929.0,1664.0,280.0,176.0,6096.0,1011.0,423.0,0.15003846153846154,0.04319230769230769,1.0213076923076922,2120.0,0.942366646222085,49.57709824292797,6.274647887320262,0.7849056603769883,17,0.22,0.85,0.02,0.025,0.22
23201620,2023-04-30,2062BK1,125.87,8.27,10617.0,2979.0,751.0,4453.0,1644.0,287.0,179.0,6087.0,1020.0,0.0,0.15003846153846154,0.04319230769230769,1.0213076923076922,2110.0,0.9383479946254782,48.35941844722047,3.563947633432842,0.7791469194309104,6,0.2,0.8,0.019,0.028,0.16
23201683,2023-05-01,EXPORTDSP14,123.78,7.69,10914.0,510.0,809.0,2546.0,1563.0,256.0,186.0,6031.0,1018.0,0.0,0.19203846153846155,0.04180769230769231,0.8954615384615384,2005.0,0.9415075682593634,48.72354176725865,21.39999999995804,0.7795511221941249,55,0.22,0.77,0.025,0.028,0.22
23301649,2023-05-01,2062ACUK1,125.11,7.68,10335.0,1008.0,741.0,4667.0,1727.0,308.0,0.0,6407.0,1122.0,0.0,0.19203846153846155,0.04180769230769231,0.8954615384615384,2035.0,0.9421643195952847,51.210934377338255,10.252976190466018,0.8486486486482316,5,0.2,0.79,0.019,0.035,0.208
23201671,2023-05-01,SEQRFE550D,124.42,9.59,9813.0,1725.0,751.0,3285.0,1677.0,287.0,209.0,6295.0,1052.0,282.0,0.19203846153846155,0.04180769230769231,0.8954615384615384,2173.0,0.9284381762485754,50.59475968453147,5.688695652170615,0.7717441325353098,73,0.21,0.8,0.032,0.034,0.23
23201668,2023-05-01,EXPORTDSP14,124.53,9.08,9807.0,1704.0,745.0,3361.0,1644.0,283.0,206.0,6301.0,1058.0,0.0,0.19203846153846155,0.04180769230769231,0.8954615384615384,2133.0,0.9320410148871189,50.59824941740465,5.755281690137467,0.7707454289729158,55,0.21,0.75,0.033,0.033,0.2
23201674,2023-05-01,EXPORTDSP14,124.99,7.28,9426.0,1482.0,751.0,1769.0,1650.0,283.0,179.0,6190.0,1029.0,0.0,0.19203846153846155,0.04180769230769231,0.8954615384615384,2112.0,0.9449610644821582,49.523961916557134,6.360323886635385,0.7812499999996301,55,0.21,0.71,0.029,0.031,0.21
23301653,2023-05-01,2830C20MMNC,125.31,7.68,10140.0,975.0,848.0,8943.0,1681.0,339.0,0.0,6406.0,999.0,0.0,0.19203846153846155,0.04180769230769231,0.8954615384615384,2020.0,0.9422512970829217,51.12121937553969,10.399999999989333,0.8321782178213702,17,0.22,0.81,0.017,0.03,0.25
23201690,2023-05-01,2062ACUK1,121.44,7.88,8415.0,2046.0,797.0,2347.0,1701.0,294.0,0.0,6050.0,955.0,0.0,0.19203846153846155,0.04180769230769231,0.8954615384615384,1995.0,0.9390658830734685,49.81884057929991,4.112903225804441,0.8526315789469411,5,0.2,0.8,0.022,0.026,0.229
23201692,2023-05-01,SEQRFE550D,126.9,0.0,9432.0,1146.0,660.0,5521.0,1708.0,300.0,0.0,6394.0,1133.0,0.0,0.19203846153846155,0.04180769230769231,0.8954615384615384,2008.0,0.9999999999921197,50.386130811265666,8.230366492139416,0.8505976095613293,73,0.22,0.88,0.035,0.017,0.22
23101694,2023-05-01,1786550D,130.11,0.0,11079.0,1464.0,724.0,4164.0,1777.0,332.0,0.0,6743.0,1101.0,268.0,0.19203846153846155,0.04180769230769231,0.8954615384615384,2109.0,0.9999999999923143,51.82537852546441,7.567622950814503,0.8425794215263904,3,0.2,0.88,0.04,0.02,0.21
23101687,2023-05-01,2062BK1,120.03,8.39,8976.0,1980.0,802.0,3531.0,1728.0,331.0,0.0,6061.0,1013.0,0.0,0.19203846153846155,0.04180769230769231,0.8954615384615384,2059.0,0.9346674972672896,50.49570940556114,4.5333333333310435,0.8392423506552505,6,0.2,0.74,0.03,0.029,0.25
23101684,2023-05-01,2062ACUK1,127.53,6.72,9774.0,3249.0,787.0,2869.0,1695.0,305.0,0.0,6275.0,1096.0,0.0,0.19203846153846155,0.04180769230769231,0.8954615384615384,2000.0,0.9499441340711364,49.204108836750535,3.0083102493065534,0.8474999999995763,5,0.2,0.8,0.04,0.028,0.161
23101679,2023-05-01,2062ACUK1,123.92,7.54,11049.0,2001.0,822.0,3486.0,1760.0,261.0,0.0,6200.0,1089.0,0.0,0.19203846153846155,0.04180769230769231,0.8954615384615384,2021.0,0.9426441503047114,50.03227888920245,5.521739130432024,0.8708560118748784,5,0.2,0.87,0.027,0.025,0.234
23101676,2023-05-01,2062ACUK1,122.08,7.5,8319.0,1938.0,687.0,2551.0,1759.0,261.0,0.0,278.0,4013.0,0.0,0.19203846153846155,0.04180769230769231,0.8954615384615384,2020.0,0.9421206976312541,2.2771952817637846,4.29256965944051,0.8707920792074897,5,0.21,0.82,0.024,0.027,0.24
23101670,2023-05-01,SEQRFE550D,127.74,9.28,10623.0,1089.0,802.0,3104.0,1623.0,324.0,274.0,6471.0,1395.0,0.0,0.19203846153846155,0.04180769230769231,0.8954615384615384,2221.0,0.9322726609186086,50.65758572059921,9.75482093663016,0.7307519135521249,73,0.21,0.8,0.02,0.031,0.22
23101667,2023-05-01,1786500D,128.2,9.6,10533.0,1098.0,780.0,3360.0,1679.0,369.0,407.0,6077.0,1060.0,256.0,0.19203846153846155,0.04180769230769231,0.8954615384615384,2455.0,0.9303338171195187,47.40249609947425,9.592896174854651,0.6839103869650982,2,0.23,0.84,0.034,0.038,0.194
23101662,2023-05-01,EXPORTDSP14,127.76,10.27,10203.0,618.0,815.0,4141.0,1658.0,264.0,240.0,6270.0,1101.0,0.0,0.19203846153846155,0.04180769230769231,0.8954615384615384,2162.0,0.9255958849458409,49.07639323693584,16.509708737837364,0.7668825161883595,55,0.21,0.75,0.018,0.037,0.22
23101659,2023-05-01,2062ACUK1,125.9,4.65,9765.0,1587.0,920.0,3234.0,1712.0,281.0,230.0,6299.0,1088.0,0.0,0.19203846153846155,0.04180769230769231,0.8954615384615384,2223.0,0.9643814630335934,50.03177124662405,6.153119092623722,0.7701304543406342,5,0.22,0.82,0.025,0.029,0.2
23101655,2023-05-01,2062BK1,122.4,7.48,11013.0,999.0,917.0,3195.0,1743.0,315.0,271.0,6326.0,1342.0,0.0,0.19203846153846155,0.04180769230769231,0.8954615384615384,2329.0,0.9424083769560949,51.683006535525465,11.02402402401299,0.748389866895342,6,0.2,0.82,0.021,0.03,0.19
23101650,2023-05-01,1786500D,127.18,8.14,10974.0,2976.0,800.0,3611.0,1771.0,288.0,0.0,6140.0,1003.0,0.0,0.19203846153846155,0.04180769230769231,0.8954615384615384,2059.0,0.9398462902679587,48.278031136591615,3.687499999998761,0.8601262748903059,2,0.24,0.8,0.025,0.037,0.243
23101647,2023-05-01,EXPORTDSP14,127.14,7.28,11019.0,1998.0,792.0,2888.0,1800.0,294.0,0.0,6369.0,1044.0,0.0,0.19203846153846155,0.04180769230769231,0.8954615384615384,2094.0,0.945841392642867,50.09438414306989,5.5150150150122546,0.8595988538677843,55,0.19,0.68,0.02,0.035,0.2
23101642,2023-05-01,EXPORTDSP14,124.98,7.43,9891.0,1002.0,818.0,2521.0,1825.0,275.0,0.0,403.0,90.0,0.0,0.19203846153846155,0.04180769230769231,0.8954615384615384,2100.0,0.9438864134057559,3.224515922521807,9.871257485020088,0.8690476190472052,55,0.2,0.74,0.02,0.025,0.2
23101639,2023-05-01,2062ACUK1,124.53,8.09,12000.0,1950.0,694.0,3781.0,1847.0,315.0,0.0,467.0,100.0,0.0,0.19203846153846155,0.04180769230769231,0.8954615384615384,2162.0,0.9389986427315715,3.7501003773889816,6.1538461538429985,0.8543015726175512,5,0.21,0.78,0.016,0.02,0.216
23101637,2023-05-01,2062ACUK1,124.44,8.14,12141.0,1965.0,795.0,3465.0,1777.0,362.0,0.0,324.0,76.0,0.0,0.19203846153846155,0.04180769230769231,0.8954615384615384,2139.0,0.9386031075506217,2.6036644165653837,6.178625954195329,0.8307620383352825,5,0.2,0.83,0.019,0.03,0.214
23201665,2023-05-01,SEQRFE550D,122.05,9.49,8985.0,1527.0,751.0,2428.0,1657.0,280.0,189.0,6108.0,953.0,315.0,0.19203846153846155,0.04180769230769231,0.8954615384615384,2126.0,0.9278546449678589,50.045063498156125,5.884086444004005,0.7793979303853342,73,0.22,0.86,0.022,0.034,0.2
23201663,2023-05-01,EXPORTDSP14,119.9,9.49,9477.0,1728.0,751.0,2749.0,1637.0,294.0,186.0,5893.0,921.0,319.0,0.19203846153846155,0.04180769230769231,0.8954615384615384,2117.0,0.9266558466579592,49.14929107548666,5.4843749999968265,0.773264052904689,55,0.21,0.76,0.016,0.024,0.18
23201685,2023-05-01,2062ACUK1,120.48,8.49,10035.0,2016.0,792.0,2788.0,1701.0,300.0,0.0,6216.0,1455.0,326.0,0.19203846153846155,0.04180769230769231,0.8954615384615384,2001.0,0.9341707373735431,51.59362549757973,4.977678571426102,0.8500749625183158,5,0.18,0.85,0.023,0.025,0.23
23201654,2023-05-01,SEQRFE550D,120.68,8.15,9930.0,2265.0,759.0,4280.0,1644.0,287.0,176.0,6075.0,1046.0,0.0,0.19203846153846155,0.04180769230769231,0.8954615384615384,2107.0,0.9367383373365153,50.33974146461435,4.384105960262965,0.780256288561566,73,0.22,0.8,0.022,0.032,0.2
23301646,2023-05-01,2062ACUK1,121.4,6.09,10479.0,987.0,798.0,5011.0,1783.0,260.0,0.0,6207.0,971.0,0.0,0.19203846153846155,0.04180769230769231,0.8954615384615384,2043.0,0.9522315475648895,51.12850082330207,10.617021276584987,0.8727361722952165,5,0.19,0.78,0.018,0.033,0.203
23301644,2023-05-01,2062ACUK1,121.42,7.68,10311.0,1008.0,829.0,4974.0,1788.0,224.0,0.0,6005.0,943.0,0.0,0.19203846153846155,0.04180769230769231,0.8954615384615384,2012.0,0.9405112315961232,49.45643221833753,10.22916666665652,0.8886679920472721,5,0.19,0.77,0.018,0.028,0.193
23301656,2023-05-01,SEQRFE550D,126.92,6.81,10221.0,963.0,710.0,4173.0,1620.0,353.0,176.0,6265.0,1048.0,283.0,0.19203846153846155,0.04180769230769231,0.8954615384615384,2149.0,0.9490764974130782,49.36180270997981,10.613707165098013,0.7538389948809894,73,0.22,0.82,0.027,0.032,0.21
23301658,2023-05-01,2062BK1,131.2,7.48,10296.0,1086.0,678.0,4715.0,1672.0,315.0,258.0,6492.0,1061.0,0.0,0.19203846153846155,0.04180769230769231,0.8954615384615384,2245.0,0.9460628785625466,49.48170731669603,9.480662983416684,0.7447661469929867,6,0.22,0.85,0.023,0.029,0.16
23301661,2023-05-01,2062ACUK1,128.61,16.5,10257.0,1095.0,956.0,4478.0,1647.0,369.0,136.0,6323.0,1036.0,333.0,0.19203846153846155,0.04180769230769231,0.8954615384615384,2152.0,0.8862931569093357,49.16413964661252,9.367123287662679,0.7653345724903506,5,0.21,0.8,0.042,0.033,0.218
23301664,2023-05-01,2062BK1,129.85,7.08,9498.0,1101.0,886.0,4290.0,1728.0,362.0,254.0,6599.0,1024.0,0.0,0.19203846153846155,0.04180769230769231,0.8954615384615384,2344.0,0.9482947491349719,50.82017712706339,8.626702997267369,0.7372013651873988,6,0.19,0.75,0.022,0.03,0.2
23301666,2023-05-01,2062BK1,122.3,7.28,10782.0,1422.0,870.0,4152.0,1694.0,292.0,251.0,6385.0,988.0,0.0,0.19203846153846155,0.04180769230769231,0.8954615384615384,2237.0,0.9438184905005109,52.20768601756167,7.582278481007326,0.7572641931154416,6,0.2,0.78,0.019,0.04,0.2
23201657,2023-05-01,2062BK1,131.86,0.0,10425.0,2478.0,737.0,4305.0,1660.0,297.0,165.0,6196.0,1039.0,315.0,0.19203846153846155,0.04180769230769231,0.8954615384615384,2122.0,0.9999999999924163,46.989231002222134,4.2070217917658566,0.7822808671061346,6,0.22,0.86,0.024,0.028,0.21
23301672,2023-05-01,SEQRFE550D,118.54,8.88,9666.0,1086.0,0.0,3047.0,0.0,0.0,0.0,6336.0,1085.0,0.0,0.19203846153846155,0.04180769230769231,0.8954615384615384,0.0,0.9303092136169338,53.45031213047536,8.90055248617965,0.0,73,0.2,0.83,0.022,0.03,0.23
23301675,2023-05-01,2062ACUK1,120.45,8.1,9819.0,1104.0,824.0,3013.0,1710.0,264.0,160.0,6207.0,1032.0,387.0,0.19203846153846155,0.04180769230769231,0.8954615384615384,2134.0,0.9369894982424194,51.53175591488973,8.894021739122378,0.8013120899715083,5,0.2,0.84,0.03,0.036,0.218
23301678,2023-05-01,2062ACUK1,123.67,8.27,10500.0,1635.0,762.0,4502.0,1722.0,339.0,223.0,6361.0,1053.0,394.0,0.19203846153846155,0.04180769230769231,0.8954615384615384,2284.0,0.9373199939295338,51.43527128607233,6.422018348619925,0.753940455341176,5,0.23,0.86,0.04,0.031,0.215
23301680,2023-05-01,EXPORTDSP14,124.12,7.69,11031.0,1662.0,729.0,3407.0,1709.0,342.0,158.0,6509.0,1073.0,0.0,0.19203846153846155,0.04180769230769231,0.8954615384615384,2209.0,0.9416584477585794,52.441185948659026,6.637184115519473,0.7736532367583642,55,0.22,0.84,0.023,0.028,0.25
23301682,2023-05-01,C20MMNATLT,123.72,9.49,11889.0,2112.0,691.0,3639.0,1770.0,207.0,139.0,6462.0,1062.0,482.0,0.19203846153846155,0.04180769230769231,0.8954615384615384,2116.0,0.9287591021625347,52.23084384050897,5.629261363633698,0.8364839319466746,41,0.23,0.81,0.029,0.026,0.22
23301686,2023-05-01,EXPORTDSP14,119.52,8.15,15864.0,1548.0,815.0,3039.0,1743.0,397.0,149.0,6154.0,1102.0,0.0,0.19203846153846155,0.04180769230769231,0.8954615384615384,2289.0,0.936163546636358,51.48929049488379,10.248062015497256,0.7614678899079242,55,0.21,0.8,0.025,0.026,0.24
23301669,2023-05-01,2062BK1,124.97,8.12,9786.0,1248.0,994.0,3883.0,1791.0,296.0,227.0,6642.0,1031.0,306.0,0.19203846153846155,0.04180769230769231,0.8954615384615384,2314.0,0.9389886542870315,53.148755700943035,7.841346153839871,0.7739844425234339,6,0.22,0.8,0.021,0.03,0.19
23201648,2023-05-01,1786500D,125.3,8.0,10476.0,1998.0,740.0,4373.0,1647.0,267.0,179.0,5851.0,1010.0,0.0,0.19203846153846155,0.04180769230769231,0.8954615384615384,2093.0,0.9399849962420106,46.69592976818279,5.243243243240619,0.7869087434301066,2,0.2,0.75,0.025,0.039,0.202
23201645,2023-05-01,2062BK1,129.07,8.0,9861.0,1965.0,762.0,3485.0,1640.0,287.0,182.0,6192.0,1083.0,0.0,0.19203846153846155,0.04180769230769231,0.8954615384615384,2109.0,0.9416356606044968,47.973967614101085,5.018320610684469,0.7776197249877773,6,0.2,0.77,0.027,0.033,0.22
23301701,2023-05-01,SEQRFE550D,122.33,7.48,10062.0,2013.0,779.0,2545.0,1787.0,326.0,0.0,6239.0,977.0,0.0,0.19203846153846155,0.04180769230769231,0.8954615384615384,2113.0,0.9423773206922242,51.00138968322569,4.998509687031794,0.8457169900611237,73,0.22,0.8,0.03,0.028,0.23
23301693,2023-05-01,2062BK1,120.44,8.15,9411.0,1752.0,812.0,4302.0,1678.0,241.0,0.0,6204.0,969.0,0.0,0.19203846153846155,0.04180769230769231,0.8954615384615384,1919.0,0.9366202659542996,51.5111258713757,5.3715753424626875,0.8744137571647346,6,0.22,0.81,0.035,0.028,0.23
23301691,2023-05-01,EXPORTDSP14,120.64,8.16,10422.0,1458.0,770.0,3636.0,1789.0,382.0,98.0,6175.0,1021.0,384.0,0.19203846153846155,0.04180769230769231,0.8954615384615384,2269.0,0.9366459627256472,51.18534482716192,7.148148148143245,0.7884530630230108,55,0.21,0.75,0.03,0.027,0.22
23301688,2023-05-01,2062BK1,120.24,8.09,6078.0,1581.0,807.0,3375.0,1746.0,58.0,13.0,6029.0,1005.0,382.0,0.19203846153846155,0.04180769230769231,0.8954615384615384,1817.0,0.9369594015355962,50.14138389845192,3.8444022770374167,0.9609246009901151,6,0.22,0.76,0.028,0.026,0.21
23201651,2023-05-01,2062BK1,118.75,7.48,9468.0,1488.0,754.0,3961.0,1617.0,317.0,209.0,5495.0,1028.0,0.0,0.19203846153846155,0.04180769230769231,0.8954615384615384,2143.0,0.9407430880064901,46.27368421013664,6.362903225802175,0.7545496966865355,6,0.22,0.81,0.027,0.032,0.22
23201752,2023-05-02,SEQRFE550D,116.35,10.21,11415.0,1017.0,919.0,4000.0,1708.0,297.0,283.0,6371.0,1017.0,199.0,0.16748275862068968,0.03579310344827586,1.1658275862068965,2288.0,0.919326801509803,54.75719810868279,11.224188790549436,0.7465034965031703,73,0.22,0.85,0.035,0.029,0.23
23201742,2023-05-02,SEQRFE550D,126.43,9.49,11610.0,1683.0,751.0,4239.0,1671.0,300.0,199.0,6835.0,1094.0,0.0,0.16748275862068968,0.03579310344827586,1.1658275862068965,2170.0,0.9301795173563112,54.06153602741389,6.898395721921035,0.7700460829489539,73,0.2,0.82,0.018,0.016,0.2
23201757,2023-05-02,SEQRFE550D,118.72,10.08,12315.0,1128.0,688.0,3148.0,1714.0,300.0,0.0,6390.0,1059.0,0.0,0.16748275862068968,0.03579310344827586,1.1658275862068965,2014.0,0.9217391304276262,53.82412398876496,10.917553191479684,0.8510427010919309,73,0.22,0.8,0.031,0.027,0.22
23201760,2023-05-02,2062BK1,115.76,9.0,12972.0,1104.0,701.0,5809.0,1657.0,348.0,229.0,6251.0,1044.0,0.0,0.16748275862068968,0.03579310344827586,1.1658275862068965,2234.0,0.9278614940611746,53.99965445703179,11.749999999989358,0.7417188898832848,6,0.22,0.79,0.042,0.026,0.21
23201747,2023-05-02,1786500D,126.2,9.48,10731.0,2019.0,762.0,4369.0,1704.0,307.0,287.0,5611.0,1058.0,0.0,0.16748275862068968,0.03579310344827586,1.1658275862068965,2298.0,0.9301297169742768,44.461172741327566,5.315007429417872,0.7415143603129932,2,0.22,0.85,0.039,0.021,0.24
23101763,2023-05-02,EXPORTDSP14,122.36,9.5,11097.0,2175.0,787.0,3534.0,1749.0,257.0,277.0,6377.0,1055.0,0.0,0.16748275862068968,0.03579310344827586,1.1658275862068965,2283.0,0.9279538904828761,52.11670480506606,5.102068965514896,0.7660972404727262,55,0.19,0.73,0.025,0.026,0.21
23101761,2023-05-02,2062BK1,124.08,9.49,11421.0,3084.0,802.0,3812.0,1743.0,267.0,0.0,6779.0,1160.0,0.0,0.16748275862068968,0.03579310344827586,1.1658275862068965,2010.0,0.9289511117696418,54.63410702728373,3.7033073929949083,0.8671641791040462,6,0.22,0.77,0.016,0.022,0.23
23101758,2023-05-02,2062BK1,124.42,10.21,12141.0,2214.0,794.0,4895.0,1746.0,281.0,101.0,6564.0,1079.0,0.0,0.16748275862068968,0.03579310344827586,1.1658275862068965,2128.0,0.9241625194910188,52.756791512194525,5.483739837395897,0.8204887218041257,6,0.21,0.82,0.025,0.022,0.21
23201745,2023-05-02,SEQRFE550D,121.62,9.49,10890.0,1659.0,754.0,4009.0,1681.0,297.0,236.0,6396.0,1353.0,0.0,0.16748275862068968,0.03579310344827586,1.1658275862068965,2214.0,0.9276180306542017,52.59003453336137,6.564195298368557,0.7592592592589164,73,0.22,0.93,0.028,0.028,0.18
23201755,2023-05-02,2062BK1,119.79,8.0,12546.0,1320.0,800.0,3600.0,1718.0,297.0,0.0,5916.0,1001.0,284.0,0.16748275862068968,0.03579310344827586,1.1658275862068965,2015.0,0.9373972924255622,49.3864262455181,9.504545454538254,0.8526054590566489,6,0.21,0.77,0.02,0.023,0.21
23201748,2023-05-02,SEQRFE550D,126.43,9.59,11553.0,1644.0,880.0,5341.0,1718.0,307.0,284.0,6368.0,1134.0,0.0,0.16748275862068968,0.03579310344827586,1.1658275862068965,2309.0,0.9294956623957544,50.36779245392416,7.027372262769448,0.7440450411430298,73,0.2,0.81,0.028,0.026,0.22
23201728,2023-05-02,EXPORTDSP14,122.96,7.42,10842.0,1602.0,704.0,4131.0,1664.0,287.0,213.0,6197.0,1059.0,326.0,0.16748275862068968,0.03579310344827586,1.1658275862068965,2164.0,0.9430894308870756,50.3985035779896,6.76779026216806,0.7689463955634155,55,0.21,0.77,0.039,0.022,0.24
23201737,2023-05-02,SEQRFE550D,120.49,6.88,10470.0,1812.0,737.0,4198.0,1674.0,311.0,233.0,5899.0,1037.0,0.0,0.16748275862068968,0.03579310344827586,1.1658275862068965,2218.0,0.9459841406850437,48.95841978546802,5.77814569536105,0.7547339945893802,73,0.22,0.92,0.028,0.027,0.25
23201725,2023-05-02,2062BK1,126.01,7.48,10425.0,1989.0,597.0,3796.0,1657.0,294.0,196.0,6313.0,1153.0,448.0,0.16748275862068968,0.03579310344827586,1.1658275862068965,2147.0,0.9439658401307667,50.099198475913816,5.241327300148194,0.771774569165919,6,0.2,0.8,0.027,0.021,0.17
23201734,2023-05-02,2062BK1,122.5,9.59,11895.0,1476.0,762.0,4462.0,1637.0,294.0,202.0,6445.0,1365.0,0.0,0.16748275862068968,0.03579310344827586,1.1658275862068965,2133.0,0.9273979862144948,52.61224489752969,8.058943089425435,0.7674636661974836,6,0.21,0.79,0.029,0.024,0.22
23101754,2023-05-02,SEQRFE550D,123.0,10.08,12405.0,1998.0,707.0,3323.0,1756.0,280.0,0.0,6721.0,1107.0,0.0,0.16748275862068968,0.03579310344827586,1.1658275862068965,2036.0,0.9242560865575273,54.64227642231998,6.208708708705601,0.8624754420427984,73,0.19,0.83,0.023,0.024,0.25
23201696,2023-05-02,2062BK1,122.71,7.54,10110.0,1284.0,792.0,3346.0,1661.0,287.0,0.0,6147.0,1102.0,0.0,0.16748275862068968,0.03579310344827586,1.1658275862068965,1948.0,0.9421113243689665,50.09371689308048,7.873831775694803,0.8526694045170161,6,0.19,0.74,0.031,0.027,0.22
23201699,2023-05-02,2062BK1,122.5,0.0,10011.0,459.0,652.0,1596.0,1688.0,307.0,0.0,6307.0,1110.0,0.0,0.16748275862068968,0.03579310344827586,1.1658275862068965,1995.0,0.9999999999918368,51.485714285293994,21.810457516292352,0.8461152882201273,6,0.22,0.74,0.038,0.027,0.2
23201702,2023-05-02,2830C20MMNC,121.75,7.43,11943.0,2181.0,655.0,2333.0,1711.0,267.0,0.0,6059.0,942.0,0.0,0.16748275862068968,0.03579310344827586,1.1658275862068965,1978.0,0.9424833565494467,49.76591375729145,5.475928473174931,0.8650151668347498,17,0.21,0.75,0.023,0.022,0.18
23201705,2023-05-02,C20MMNATLT,125.77,8.15,9936.0,2025.0,652.0,3576.0,1708.0,270.0,0.0,6559.0,1572.0,0.0,0.16748275862068968,0.03579310344827586,1.1658275862068965,1978.0,0.9391427717970495,52.15075137113659,4.906666666664243,0.8634984833160447,41,0.21,0.75,0.022,0.024,0.22
23201709,2023-05-02,SEQRFE550D,126.72,7.28,9975.0,2664.0,646.0,2686.0,1708.0,263.0,0.0,6393.0,1032.0,221.0,0.16748275862068968,0.03579310344827586,1.1658275862068965,1971.0,0.9456716417839875,50.449810605662485,3.744369369367964,0.8665651953318789,73,0.22,0.8,0.035,0.024,0.21
23201712,2023-05-02,C20MMNATLT,124.47,8.15,9990.0,1386.0,902.0,3651.0,1684.0,263.0,0.0,6495.0,1103.0,0.0,0.16748275862068968,0.03579310344827586,1.1658275862068965,1947.0,0.9385462222821706,52.18124849319369,7.207792207787008,0.864920390343675,41,0.2,0.71,0.025,0.022,0.21
23201722,2023-05-02,2830C20MMNC,121.6,7.48,10470.0,1851.0,754.0,3877.0,1661.0,287.0,196.0,5997.0,1013.0,0.0,0.16748275862068968,0.03579310344827586,1.1658275862068965,2144.0,0.9420514409595442,49.317434210120744,5.656401944891596,0.77472014925337,17,0.2,0.78,0.029,0.02,0.23
23201739,2023-05-02,2062BK1,124.97,8.09,10908.0,1503.0,756.0,4479.0,1644.0,297.0,229.0,6232.0,1082.0,0.0,0.16748275862068968,0.03579310344827586,1.1658275862068965,2170.0,0.9392003607324576,49.86796831199594,7.2574850299352915,0.7576036866355956,6,0.21,0.78,0.03,0.021,0.2
23101751,2023-05-02,2062BK1,125.15,9.28,13482.0,1968.0,704.0,2804.0,1716.0,309.0,0.0,6722.0,1159.0,0.0,0.16748275862068968,0.03579310344827586,1.1658275862068965,2025.0,0.9309677899209182,53.711546144197264,6.85060975609408,0.8474074074069889,6,0.2,0.78,0.027,0.027,0.19
23101730,2023-05-02,2830C20MMNAK,117.68,0.0,6840.0,0.0,815.0,1257.0,1719.0,317.0,0.0,4015.0,685.0,0.0,0.16748275862068968,0.03579310344827586,1.1658275862068965,2036.0,0.9999999999915024,34.11794697455712,6840000000000.0,0.8443025540270902,16,0.2,0.75,0.037,0.024,0.23
23101746,2023-05-02,2830C20MMNAK,122.7,0.0,14652.0,1008.0,749.0,1494.0,1734.0,311.0,0.0,4607.0,943.0,0.0,0.16748275862068968,0.03579310344827586,1.1658275862068965,2045.0,0.99999999999185,37.546862265382664,14.535714285699866,0.8479217603907834,16,0.2,0.78,0.023,0.019,0.22
23301756,2023-05-02,2062BK1,121.71,10.21,11022.0,1194.0,951.0,4575.0,1756.0,434.0,45.0,6159.0,954.0,382.0,0.16748275862068968,0.03579310344827586,1.1658275862068965,2235.0,0.9226046088468572,50.60389450291181,9.231155778886741,0.7856823266215724,6,0.21,0.83,0.023,0.025,0.22
23301753,2023-05-02,2062BK1,123.93,10.67,12030.0,912.0,887.0,6164.0,1785.0,258.0,347.0,6662.0,1033.0,163.0,0.16748275862068968,0.03579310344827586,1.1658275862068965,2390.0,0.9207280832026693,53.75615266639428,13.190789473669748,0.74686192468588,6,0.22,0.88,0.033,0.02,0.21
23301750,2023-05-02,2062BK1,124.87,9.49,11958.0,861.0,818.0,5368.0,1932.0,298.0,0.0,6638.0,1021.0,335.0,0.16748275862068968,0.03579310344827586,1.1658275862068965,2230.0,0.9293688597727794,53.159285656657644,13.888501742144149,0.8663677130040958,6,0.21,0.77,0.036,0.024,0.2
23301744,2023-05-02,2062BK1,125.97,10.21,11967.0,1755.0,699.0,4125.0,1842.0,357.0,0.0,6287.0,972.0,392.0,0.16748275862068968,0.03579310344827586,1.1658275862068965,2199.0,0.925025701270928,49.90870842224412,6.818803418799534,0.8376534788536436,6,0.2,0.76,0.021,0.023,0.22
23301738,2023-05-02,SEQRFE550D,123.47,8.14,12933.0,1770.0,790.0,4234.0,1835.0,287.0,0.0,6468.0,995.0,364.0,0.16748275862068968,0.03579310344827586,1.1658275862068965,2122.0,0.9381505964521073,52.385194783733816,7.306779661012821,0.8647502356263597,73,0.21,0.82,0.026,0.021,0.19
23301735,2023-05-02,2830C20MMNAK,121.0,7.68,13155.0,1410.0,788.0,3446.0,1864.0,220.0,0.0,747.0,3382.0,0.0,0.16748275862068968,0.03579310344827586,1.1658275862068965,2084.0,0.9403170655817508,6.173553718957243,9.329787234035937,0.89443378118959,16,0.22,0.79,0.03,0.02,0.24
23301732,2023-05-02,1786550D,114.21,8.88,6321.0,1563.0,815.0,2283.0,1776.0,319.0,0.0,5908.0,978.0,0.0,0.16748275862068968,0.03579310344827586,1.1658275862068965,2095.0,0.9278576651155427,51.72927064134726,4.04414587331795,0.8477326968969701,3,0.23,0.8,0.04,0.02,0.22
23301726,2023-05-02,2062BK1,125.5,7.54,11541.0,1491.0,784.0,3317.0,1836.0,287.0,0.0,6466.0,1233.0,0.0,0.16748275862068968,0.03579310344827586,1.1658275862068965,2123.0,0.9433253156874376,51.52191235018707,7.740442655930423,0.8648139425337424,6,0.22,0.77,0.024,0.018,0.2
23301718,2023-05-02,SEQRFE550D,124.6,8.27,11364.0,2040.0,743.0,3606.0,1853.0,237.0,0.0,6833.0,1120.0,0.0,0.16748275862068968,0.03579310344827586,1.1658275862068965,2090.0,0.9377587115154831,54.83948635590016,5.570588235291387,0.886602870812973,73,0.21,0.84,0.029,0.022,0.21
23301714,2023-05-02,2830C20MMNC,125.25,6.81,11277.0,1464.0,801.0,3645.0,1773.0,349.0,190.0,6358.0,1050.0,480.0,0.16748275862068968,0.03579310344827586,1.1658275862068965,2312.0,0.9484325306606964,50.76247504949491,7.702868852453755,0.766868512110395,17,0.2,0.78,0.022,0.02,0.21
23301711,2023-05-02,SEQRFE550D,116.39,7.48,9948.0,2049.0,801.0,3594.0,1715.0,363.0,0.0,6405.0,997.0,0.0,0.16748275862068968,0.03579310344827586,1.1658275862068965,2078.0,0.9396141115609944,55.03050090166654,4.855051244507147,0.8253128007695739,73,0.2,0.81,0.024,0.024,0.24
23101721,2023-05-02,2062BK1,126.6,7.54,10275.0,1809.0,832.0,3785.0,1685.0,304.0,328.0,6093.0,1018.0,0.0,0.16748275862068968,0.03579310344827586,1.1658275862068965,2317.0,0.9437900700690042,48.1279620849279,5.679933665005152,0.7272334915836309,6,0.19,0.76,0.027,0.019,0.19
23101719,2023-05-02,2830C20MMNC,120.9,8.14,10485.0,1971.0,767.0,3861.0,1702.0,315.0,99.0,6144.0,964.0,0.0,0.16748275862068968,0.03579310344827586,1.1658275862068965,2116.0,0.936918784865647,50.818858560373705,5.319634703193648,0.8043478260865764,17,0.2,0.78,0.024,0.023,0.21
23101716,2023-05-02,2062BK1,126.71,8.16,12519.0,2112.0,820.0,4240.0,1724.0,281.0,362.0,6598.0,1086.0,0.0,0.16748275862068968,0.03579310344827586,1.1658275862068965,2367.0,0.9394972936832543,52.07165969495642,5.927556818179012,0.7283481199827933,6,0.18,0.77,0.032,0.019,0.21
23101713,2023-05-02,2062BK1,126.3,7.28,11085.0,2004.0,810.0,3123.0,1745.0,308.0,0.0,6679.0,3427.0,0.0,0.16748275862068968,0.03579310344827586,1.1658275862068965,2053.0,0.9455008234694904,52.88202691961297,5.531437125745743,0.849975645396566,6,0.19,0.73,0.016,0.018,0.25
23101710,2023-05-02,2062BK1,125.75,8.0,10572.0,2394.0,779.0,3981.0,1743.0,257.0,0.0,6284.0,1105.0,0.0,0.16748275862068968,0.03579310344827586,1.1658275862068965,2000.0,0.9401869158808212,49.972166997614536,4.416040100248782,0.8714999999995643,6,0.19,0.74,0.021,0.02,0.18
23101708,2023-05-02,2062BK1,123.28,7.54,11115.0,2001.0,804.0,2631.0,1722.0,298.0,0.0,6580.0,1059.0,0.0,0.16748275862068968,0.03579310344827586,1.1658275862068965,2020.0,0.9423635529663481,53.37443218645868,5.554722638677884,0.8524752475243305,6,0.21,0.78,0.025,0.024,0.21
23101706,2023-05-02,2062BK1,126.13,6.68,11817.0,3309.0,805.0,3670.0,1675.0,274.0,41.0,6220.0,1008.0,0.0,0.16748275862068968,0.03579310344827586,1.1658275862068965,1990.0,0.9497025826296989,49.31419963490594,3.5711695376235806,0.8417085427131449,6,0.22,0.75,0.024,0.024,0.2
23101703,2023-05-02,SEQRFE550D,121.15,7.28,11733.0,2088.0,795.0,3190.0,1756.0,305.0,0.0,6534.0,1061.0,0.0,0.16748275862068968,0.03579310344827586,1.1658275862068965,2061.0,0.9433154247376524,53.933140734181315,5.619252873560527,0.8520135856376264,73,0.2,0.8,0.02,0.02,0.19
23101700,2023-05-02,2062BK1,124.56,7.43,10152.0,1440.0,802.0,4577.0,1726.0,264.0,54.0,6130.0,1183.0,0.0,0.16748275862068968,0.03579310344827586,1.1658275862068965,2044.0,0.9437078566486574,49.213230571216975,7.049999999995104,0.844422700586671,6,0.2,0.8,0.042,0.022,0.17
23101689,2023-05-02,2062BK1,123.83,8.15,9204.0,1926.0,785.0,3936.0,1726.0,247.0,0.0,6148.0,1022.0,0.0,0.16748275862068968,0.03579310344827586,1.1658275862068965,1973.0,0.9382482194200771,49.64871194339297,4.778816199374466,0.8748099341100483,6,0.18,0.75,0.033,0.03,0.22
23101673,2023-05-02,EXPORTDSP14,124.81,8.87,9957.0,1116.0,614.0,3089.0,1722.0,317.0,0.0,6506.0,1046.0,0.0,0.16748275862068968,0.03579310344827586,1.1658275862068965,2039.0,0.9336475164502271,52.12723339434238,8.922043010744694,0.8445316331530924,55,0.21,0.73,0.03,0.029,0.23
23200088,2023-05-02,C20MMNC(BSP),114.71,10.47,9543.0,1521.0,940.0,3741.0,1691.0,304.0,250.0,6218.0,999.0,0.0,0.16748275862068968,0.03579310344827586,1.1658275862068965,2245.0,0.91636044095769,54.206259262015465,6.274161735696072,0.7532293986633616,43,0.23,0.86,0.019,0.024,0.2
23301695,2023-05-02,2062BK1,130.0,0.0,10023.0,2028.0,804.0,5560.0,1671.0,193.0,0.0,6201.0,972.0,0.0,0.16748275862068968,0.03579310344827586,1.1658275862068965,1864.0,0.9999999999923078,47.69999999963308,4.942307692305255,0.8964592274673302,6,0.21,0.79,0.022,0.03,0.24
23301698,2023-05-02,2062BK1,121.27,8.15,9954.0,2031.0,611.0,3924.0,1461.0,184.0,188.0,6212.0,970.0,0.0,0.16748275862068968,0.03579310344827586,1.1658275862068965,1833.0,0.9370267346550996,51.22454028159294,4.9010339734096995,0.7970540098195324,6,0.2,0.75,0.022,0.025,0.19
23301759,2023-05-02,EXPORTDSP14,122.23,9.88,11061.0,1113.0,906.0,3817.0,1748.0,284.0,231.0,6468.0,999.0,176.0,0.16748275862068968,0.03579310344827586,1.1658275862068965,2263.0,0.9252138369470501,52.91663257749393,9.938005390826651,0.7724259832077894,55,0.19,0.75,0.028,0.025,0.26
23301762,2023-05-02,SEQRFE550D,120.04,9.68,11073.0,1200.0,964.0,6115.0,1827.0,281.0,200.0,6388.0,981.0,0.0,0.16748275862068968,0.03579310344827586,1.1658275862068965,2308.0,0.9253777366564496,53.215594801289434,9.227499999992311,0.7915944540724473,73,0.21,0.8,0.025,0.027,0.22
23301707,2023-05-02,SEQRFE550D,130.05,8.49,11244.0,2022.0,914.0,4996.0,1722.0,211.0,54.0,6509.0,1039.0,0.0,0.16748275862068968,0.03579310344827586,1.1658275862068965,1987.0,0.9387180597593567,50.04998077623952,5.560830860531374,0.8666331152486831,73,0.21,0.83,0.035,0.024,0.23
23101749,2023-05-02,2062BK1,125.7,10.21,8961.0,1530.0,782.0,3473.0,1766.0,301.0,0.0,6672.0,1169.0,0.0,0.16748275862068968,0.03579310344827586,1.1658275862068965,2067.0,0.9248767566704079,53.0787589494584,5.856862745094212,0.8543783260760259,6,0.2,0.77,0.027,0.021,0.2
23101743,2023-05-02,C20MMNATLT,125.32,10.87,12435.0,1002.0,774.0,2767.0,1130.0,345.0,0.0,6495.0,1098.0,0.0,0.16748275862068968,0.03579310344827586,1.1658275862068965,1475.0,0.920185035605256,51.82732205512426,12.410179640706177,0.7661016949147349,41,0.21,0.74,0.023,0.02,0.2
23101740,2023-05-02,2062BK1,122.45,8.14,12000.0,2013.0,817.0,2575.0,1742.0,348.0,284.0,6451.0,2064.0,0.0,0.16748275862068968,0.03579310344827586,1.1658275862068965,2374.0,0.937667508990446,52.68272764350606,5.961251862888246,0.733782645324038,6,0.22,0.77,0.03,0.02,0.19
23101724,2023-05-02,2830C20MMNC,117.3,7.54,10983.0,1488.0,886.0,4090.0,1769.0,315.0,54.0,5942.0,2049.0,0.0,0.16748275862068968,0.03579310344827586,1.1658275862068965,2138.0,0.9396026914375232,50.656436487206676,7.3810483870918135,0.8274087932643464,17,0.21,0.8,0.022,0.013,0.25
23101391,2023-05-02,2830C20MMNAK,120.97,7.48,10023.0,1986.0,835.0,4607.0,1685.0,227.0,81.0,378.0,3879.0,0.0,0.16748275862068968,0.03579310344827586,1.1658275862068965,1993.0,0.9417672245936805,3.124741671462968,5.046827794559392,0.845459106873635,16,0.19,0.71,0.016,0.039,0.21
23101322,2023-05-02,EXPORTDSP14,122.72,7.89,11241.0,1326.0,671.0,3986.0,1709.0,311.0,376.0,5807.0,1195.0,0.0,0.16748275862068968,0.03579310344827586,1.1658275862068965,2396.0,0.9395911492156835,47.3191003907487,8.477375565604467,0.7132721202000362,55,0.2,0.8,0.015,0.022,0.21
23301704,2023-05-02,C20MMNATLT,125.5,8.15,10512.0,2034.0,799.0,4065.0,1773.0,252.0,0.0,6200.0,967.0,0.0,0.16748275862068968,0.03579310344827586,1.1658275862068965,2025.0,0.9390198279016909,49.40239043785336,5.168141592917813,0.8755555555551232,41,0.2,0.73,0.031,0.025,0.18
23201805,2023-05-03,S.TOWER6VAN,130.31,0.0,10455.0,1800.0,745.0,3757.0,2531.0,128.0,570.0,5999.0,939.0,0.0,0.15452380952380954,0.04342857142857143,1.0927619047619048,3229.0,0.999999999992326,46.03637479820401,5.808333333330107,0.7838340043354649,67,0.19,1.29,0.025,0.023,0.21
23201803,2023-05-03,2062BK1,130.9,10.2,9969.0,1131.0,748.0,3366.0,1691.0,290.0,253.0,6188.0,967.0,341.0,0.15452380952380954,0.04342857142857143,1.0927619047619048,2234.0,0.9277108433669192,47.27272727236614,8.814323607419263,0.7569382273944687,6,0.19,0.75,0.027,0.028,0.21
23201801,2023-05-03,2062BK1,129.29,10.2,10425.0,1893.0,748.0,3802.0,1677.0,304.0,253.0,6103.0,1008.0,423.0,0.15452380952380954,0.04342857142857143,1.0927619047619048,2234.0,0.9268764785939719,47.20396008935569,5.507131537239563,0.7506714413604518,6,0.22,0.88,0.019,0.031,0.25
23201799,2023-05-03,2062BK1,125.74,8.87,10287.0,1119.0,861.0,5105.0,1728.0,300.0,257.0,485.0,1946.0,0.0,0.15452380952380954,0.04342857142857143,1.0927619047619048,2285.0,0.9341059356590589,3.857165579737099,9.193029490608406,0.7562363238508726,6,0.22,0.84,0.017,0.032,0.23
23201798,2023-05-03,2062BK1,122.05,10.09,7431.0,495.0,693.0,4251.0,1708.0,297.0,256.0,6670.0,1083.0,0.0,0.15452380952380954,0.04342857142857143,1.0927619047619048,2261.0,0.9236415922436535,54.649733715242526,15.012121212090886,0.7554179566560126,6,0.21,0.78,0.02,0.033,0.22
23201776,2023-05-03,2062BK1,131.82,0.0,14673.0,2463.0,707.0,5058.0,1701.0,324.0,263.0,7105.0,1441.0,0.0,0.15452380952380954,0.04342857142857143,1.0927619047619048,2288.0,0.999999999992414,53.89925656156958,5.957369062116948,0.743444055943731,6,0.2,0.79,0.026,0.035,0.21
23201773,2023-05-03,EXPORTDSP14,125.64,10.21,11895.0,1095.0,806.0,3527.0,1664.0,263.0,236.0,6379.0,982.0,369.0,0.15452380952380954,0.04342857142857143,1.0927619047619048,2163.0,0.9248435774683487,50.77204711834788,10.863013698620216,0.7693018955151321,55,0.22,0.84,0.037,0.026,0.24
23201770,2023-05-03,EXPORTDSP14,126.1,9.28,12408.0,1119.0,784.0,5071.0,1664.0,334.0,236.0,6333.0,1056.0,224.0,0.15452380952380954,0.04342857142857143,1.0927619047619048,2234.0,0.9314522085911402,50.2220459948436,11.088471849856042,0.7448522829002933,55,0.21,0.76,0.026,0.03,0.23
23201764,2023-05-03,SAILTOWER6VA,130.79,9.28,12474.0,1101.0,803.0,4857.0,2018.0,0.0,834.0,6691.0,1121.0,0.0,0.15452380952380954,0.04342857142857143,1.0927619047619048,2852.0,0.9337474120016154,51.158345438862625,11.329700272469275,0.7075736325383213,68,0.18,1.33,0.043,0.02,0.27
23301802,2023-05-03,S.TOWER6VAN,122.69,10.07,11208.0,1203.0,920.0,3965.0,2736.0,0.0,420.0,6845.0,1058.0,0.0,0.15452380952380954,0.04342857142857143,1.0927619047619048,3156.0,0.9241488400050909,55.79101801242325,9.316708229418689,0.8669201520909801,67,0.18,1.3,0.018,0.024,0.18
23301800,2023-05-03,SEQRFE550D,126.6,10.88,11976.0,1398.0,707.0,3465.0,1926.0,254.0,0.0,6627.0,1018.0,0.0,0.15452380952380954,0.04342857142857143,1.0927619047619048,2180.0,0.9208612161702004,52.345971563567566,8.566523605144088,0.8834862385317048,73,0.21,0.82,0.016,0.029,0.23
23301797,2023-05-03,SEQRFE550D,121.91,10.11,11910.0,1737.0,807.0,3542.0,1899.0,348.0,0.0,6494.0,997.0,0.0,0.15452380952380954,0.04342857142857143,1.0927619047619048,2247.0,0.9234206938272732,53.26880485560439,6.856649395505552,0.8451268357806653,73,0.21,0.83,0.024,0.034,0.25
23301795,2023-05-03,SEQRFE550D,133.91,10.21,11736.0,2661.0,796.0,2958.0,1861.0,240.0,0.0,6683.0,1022.0,0.0,0.15452380952380954,0.04342857142857143,1.0927619047619048,2101.0,0.9291562586668807,49.90665372227686,4.410372040584589,0.8857686815797783,73,0.21,0.82,0.02,0.032,0.24
23301793,2023-05-03,1786550D,125.15,9.0,10797.0,1809.0,804.0,3057.0,1892.0,261.0,0.0,6475.0,995.0,0.0,0.15452380952380954,0.04342857142857143,1.0927619047619048,2153.0,0.9329109206043019,51.73791450218347,5.968490878935341,0.8787738039940183,3,0.21,0.72,0.02,0.04,0.21
23301791,2023-05-03,1786550D,121.24,9.59,12546.0,1812.0,814.0,3505.0,1807.0,338.0,0.0,6412.0,987.0,429.0,0.15452380952380954,0.04342857142857143,1.0927619047619048,2145.0,0.9266987693883155,52.88683602727741,6.923841059598828,0.8424242424238497,3,0.22,0.77,0.02,0.03,0.25
23301787,2023-05-03,1786550D,121.51,10.08,12042.0,1524.0,884.0,2868.0,1858.0,247.0,174.0,6556.0,1089.0,0.0,0.15452380952380954,0.04342857142857143,1.0927619047619048,2279.0,0.9233984345244822,53.954407044243645,7.901574803144421,0.8152698551992913,3,0.22,0.84,0.02,0.03,0.22
23301784,2023-05-03,EXPORTDSP14,126.4,9.87,11646.0,1338.0,787.0,3268.0,1771.0,359.0,0.0,6373.0,1153.0,479.0,0.15452380952380954,0.04342857142857143,1.0927619047619048,2130.0,0.927570264908435,50.41930379706946,8.704035874432957,0.8314553990606425,55,0.21,0.71,0.017,0.026,0.22
