Repository: SiddharthKumar268/FerroMind

# FerroMind
*Ferro-Alloy Optimisation using Machine Learning*
**SAIL Durgapur Steel Plant | Steel Melting Shop**
Intern: Siddharth Kumar | FY 2023-24 to FY 2025-26

---

## Quick Start

```bash

# 2. Place raw Excel files in data/raw/

## Dataset

| | |
|---|---|
| Total heats after cleaning | 47,421 |
| Training set | 37,936 heats (Apr 2023 – Jun 2025) |
| Test set | 9,485 heats (Jun 2025 – Dec 2025) |
| Input features | 21 (16 raw + 5 engineered) |
| Target variables | Mn, Si, C, S, P |
| BOF grades | 76 distinct grades |
| Split method | Chronological 80/20 — no shuffle, no leakage |

---

File: data/processed/sms_train_slag.csv (part 10 of 74)
Heat_Number,Date,BOF Grade Code,Hot Metal Addn. Weight,Scrap Addn. Weight,Lime Into Converter,Dolomite Into Converter,Lime Into Ladle,Iron Ore Into Converter,SIMN Into Ladle,FESI Into Ladle,FEMN Into Ladle,Measered O2 Mainblow II,Duration of Mainblow I/II,Measered O2 2nd Blow,HM_P,HM_S,HM_Si,Total_FA_Ladle,HM_Ratio,O2_per_ton_HM,Lime_Dolo_Ratio,SiMn_FA_Fraction,Grade_Encoded,C,Mn,P,S,Si,FeO,CaO,SiO2,Al2O3,MnO,MgO,P2O5,Basicity,Slag_SP_Index
23108366,2023-09-05,JIS540RC2ALK,130.02,7.86,9633.0,2595.0,817.0,2158.0,1895.0,0.0,724.0,5865.0,1023.0,0.0,0.1595,0.0338,0.8972333333333334,2619.0,0.9429939077390268,45.108444854290816,3.712138728322269,0.723558610156272,62,0.22,1.41,0.017,0.015,0.23,1.032,51.132999999999996,26.551000000000002,10.8255,0.7729999999999999,7.843999999999999,0.0735,1.9257683037059352,1.8537195475638046
23208428,2023-09-05,IS2062E350BR,127.42,10.66,9987.0,1494.0,803.0,2435.0,2460.0,101.0,533.0,6777.0,1056.0,0.0,0.1595,0.0338,0.8972333333333334,3094.0,0.9227983777453448,53.18631298027636,6.684738955818819,0.795087265675244,59,0.19,1.37,0.035,0.027,0.23,19.004,50.109,20.178,0.858,0.881,5.171,2.36,2.4832251350413794,1.278845417655616
23308430,2023-09-05,2830C20MMNC,135.24,0.0,9243.0,1995.0,920.0,4166.0,1714.0,196.0,0.0,409.0,136.0,0.0,0.1595,0.0338,0.8972333333333334,1910.0,0.9999999999926058,3.0242531795103207,4.633082706764595,0.8973821989524098,17,0.18,0.76,0.028,0.026,0.2,21.71,52.372,16.795,0.57,0.462,4.143,2.497,3.1181233627054055,1.3600997247182258
23208397,2023-09-05,R34,130.3,0.0,8595.0,474.0,1584.0,2883.0,2228.0,438.0,0.0,6271.0,1101.0,0.0,0.1595,0.0338,0.8972333333333334,2666.0,0.9999999999923256,48.12739831121928,18.132911392366807,0.8357089272314945,66,0.62,0.72,0.023,0.026,0.2,22.621,49.915,17.013,0.839,0.517,4.866,2.833,2.9337604325849296,1.259366721332156
23208404,2023-09-05,1786550D,125.45,10.07,8865.0,1002.0,786.0,2294.0,1718.0,257.0,0.0,6904.0,1494.0,0.0,0.1595,0.0338,0.8972333333333334,1975.0,0.9256936245504302,55.03387803862069,8.847305389212726,0.8698734177210785,3,0.22,0.77,0.04,0.03,0.22,12.524000000000001,48.4005,25.139999999999997,3.508,1.2355,6.405,1.318,1.9251620858358858,1.285025886101155
23208389,2023-09-05,1786550D,132.52,0.0,8175.0,843.0,921.0,4406.0,1556.0,277.0,0.0,6292.0,1159.0,0.0,0.1595,0.0338,0.8972333333333334,1833.0,0.999999999992454,47.47962571651464,9.69750889678565,0.8488816148385986,3,0.22,0.76,0.02,0.03,0.21,23.357,50.466,15.819,0.883,0.688,4.76,2.596,3.1900126422250317,1.2881537636878782
23308396,2023-09-05,IS2062E350BR,120.77,8.76,8034.0,1086.0,799.0,2254.0,2411.0,20.0,264.0,6393.0,1061.0,0.0,0.1595,0.0338,0.8972333333333334,2695.0,0.932370879325775,52.93533162165326,7.397790055241807,0.8946196660479055,59,0.2,1.35,0.032,0.025,0.22,22.277,51.071,16.458,0.756,0.72,4.584,2.712,3.102922413269336,1.318437629078893
23308402,2023-09-05,IS2062E350BR,123.3,9.47,8514.0,1497.0,839.0,2953.0,2403.0,43.0,417.0,6503.0,1021.0,0.0,0.1595,0.0338,0.8972333333333334,2863.0,0.9286736461480104,52.74128142698507,5.687374749495199,0.8393293747814043,59,0.17,1.42,0.025,0.028,0.2,1.588,51.271,29.737,7.202,2.174,6.111,0.08,1.7240903894007666,1.6366915661112176
23308408,2023-09-05,1786500D,130.0,8.87,11472.0,2544.0,766.0,1602.0,1712.0,359.0,0.0,6349.0,982.0,365.0,0.1595,0.0338,0.8972333333333334,2071.0,0.9361273133078698,48.83846153808586,4.509433962262379,0.8266537904390021,2,0.22,0.84,0.028,0.026,0.193,22.951,50.357,16.446,1.165,0.937,4.472,2.29,3.0617741837417154,1.278161327986192
23308413,2023-09-05,1786500D,128.86,12.86,10644.0,993.0,782.0,2211.0,1845.0,306.0,0.0,6796.0,1368.0,0.0,0.1595,0.0338,0.8972333333333334,2151.0,0.9092576912157122,52.73940710808056,10.719033232617605,0.8577405857736599,2,0.23,0.97,0.022,0.023,0.221,12.206,50.903499999999994,23.073999999999998,4.1855,1.561,5.289,1.1760000000000002,2.206002166847237,1.4428020747711232
23308418,2023-09-05,IS2062E350BR,122.5,0.0,8748.0,1290.0,749.0,2123.0,2424.0,163.0,523.0,6607.0,1088.0,0.0,0.1595,0.0338,0.8972333333333334,3110.0,0.9999999999918368,53.93469387711074,6.7813953488319525,0.7794212218647012,59,0.19,1.39,0.033,0.022,0.2,0.823,51.592,31.715,5.32,2.084,6.707,0.103,1.6266868457560852,1.585543501644181
23208411,2023-09-05,IS2062E350BR,128.8,9.49,8916.0,888.0,751.0,1529.0,2413.0,98.0,483.0,6136.0,1817.0,0.0,0.1595,0.0338,0.8972333333333334,2994.0,0.9313760937093688,47.63975155242516,10.040540540529234,0.8059452237806259,59,0.2,1.39,0.027,0.028,0.21,24.23,49.254,16.274,1.008,0.891,4.51,2.405,3.026359447004608,1.2159980249351932
23208421,2023-09-05,1786500D,123.13,0.0,13053.0,879.0,753.0,3031.0,1728.0,283.0,0.0,6216.0,1652.0,0.0,0.1595,0.0338,0.8972333333333334,2011.0,0.9999999999918784,50.48322910703742,14.849829351518942,0.8592739930378621,2,0.22,0.79,0.035,0.023,0.195,1.654,47.503,33.275,5.819,1.708,8.366,0.057,1.4275453780502465,1.359948468365302
23308481,2023-09-06,1786500D,128.54,9.5,8136.0,1461.0,738.0,0.0,1614.0,268.0,0.0,6399.0,1089.0,0.0,0.1417428571428571,0.0416571428571428,0.9615714285714286,1882.0,0.931179368292298,49.782168974250965,5.568788501022882,0.8575982996807345,2,0.19,0.8,0.024,0.025,0.212,21.792,49.615,17.446,1.266,1.091,5.298,2.019,2.843755373416633,1.2644307958918424
23308501,2023-09-06,2830C20MMNC,136.36,9.5,11625.0,1875.0,785.0,2886.0,1857.0,340.0,0.0,6340.0,1080.0,0.0,0.1417428571428571,0.0416571428571428,0.9615714285714286,2197.0,0.934869052509702,46.49457318827739,6.1999999999966935,0.8452435138821824,17,0.21,0.8,0.023,0.03,0.21,1.966,48.951,29.288,8.002,1.721,8.302,0.12,1.6713100481409402,1.566181410974244
23308469,2023-09-06,C20MMNACU,124.53,10.21,9924.0,1485.0,702.0,1584.0,1671.0,295.0,0.0,6002.0,1044.0,0.0,0.1417428571428571,0.0416571428571428,0.9615714285714286,1966.0,0.92422443223301,48.1972215526524,6.682828282823783,0.8499491352996694,39,0.22,0.85,0.025,0.025,0.21,24.195,50.01,16.755,0.666,0.762,3.921,2.262,2.984602530436858,1.2212155991306684
23108500,2023-09-06,S.TOWER6VAN,130.72,9.08,11304.0,1791.0,835.0,2210.0,2340.0,0.0,524.0,6715.0,1279.0,0.0,0.1417428571428571,0.0416571428571428,0.9615714285714286,2864.0,0.9350500715240696,51.36933904489467,6.3115577889412,0.8170391061449661,67,0.19,1.35,0.027,0.027,0.22,1.731,49.105,32.008,5.167,3.189,7.049,0.129,1.5340997844356274,1.455394190871369
23108488,2023-09-06,1786500D,121.26,10.0,7227.0,4743.0,983.0,479.0,1668.0,301.0,321.0,6282.0,2229.0,0.0,0.1417428571428571,0.0416571428571428,0.9615714285714286,2290.0,0.9238153283488968,51.806036615109626,1.5237191650850677,0.7283842794756644,2,0.19,0.9,0.03,0.028,0.245,22.215,48.951,18.413,1.139,0.786,5.017,2.169,2.658357771260997,1.2048290629845677
23108448,2023-09-06,IS2062E350BR,126.7,9.46,9138.0,2160.0,787.0,3442.0,2406.0,0.0,501.0,5973.0,1030.0,0.0,0.1417428571428571,0.0416571428571428,0.9615714285714286,2907.0,0.9305229142117324,47.142857142485056,4.230555555553597,0.8276573787406853,59,0.19,1.4,0.028,0.022,0.21,0.635,54.593,25.065,10.353,0.433,6.952,0.108,2.1779701587808185,2.1241585930508537
23208104,2023-09-06,2830C20MMNAK,123.32,10.0,10398.0,843.0,698.0,0.0,2524.0,74.0,483.0,6506.0,1004.0,0.0,0.1417428571428571,0.0416571428571428,0.9615714285714286,3081.0,0.9249924992429868,52.75705481630914,12.334519572939104,0.8192145407332622,16,0.2,0.72,0.023,0.031,0.17,19.223,53.623,16.852,0.621,0.687,5.391,2.13,3.181807393342431,1.4863898436633771
23108464,2023-09-06,1786500D,124.2,9.27,10269.0,1464.0,754.0,2217.0,1601.0,203.0,132.0,3503.0,579.0,2761.0,0.1417428571428571,0.0416571428571428,0.9615714285714286,1936.0,0.9305461901481192,28.20450885645568,7.014344262290291,0.8269628099169283,2,0.22,0.84,0.021,0.026,0.212,13.278,51.666,23.1575,2.2185,1.2175,5.7125,1.2235,2.230973508646933,1.4179737351282369
23308507,2023-09-06,1786500D,124.99,9.85,11703.0,1956.0,801.0,3223.0,1798.0,218.0,0.0,6899.0,1367.0,0.0,0.1417428571428571,0.0416571428571428,0.9615714285714286,2016.0,0.926950459797338,55.19641571281545,5.98312883435277,0.891865079364637,2,0.21,0.79,0.028,0.026,0.211,21.85,49.62,17.49,1.06,1.08,5.31,2.08,2.8368875421645416,1.2612795810985993
23308489,2023-09-06,2830C20MMNC,122.5,10.0,10176.0,1470.0,813.0,2073.0,1583.0,132.0,0.0,6008.0,1030.0,0.0,0.1417428571428571,0.0416571428571428,0.9615714285714286,1715.0,0.9245283018798148,49.0448979587833,6.922448979587128,0.9230320699703072,17,0.21,0.76,0.025,0.036,0.19,20.159,51.114,18.559,0.71,0.963,4.823,2.238,2.753987068965517,1.3201270693974534
23208450,2023-09-06,2830C20MMNC,122.85,10.2,9990.0,1974.0,643.0,2181.0,1691.0,206.0,0.0,6203.0,1067.0,0.0,0.1417428571428571,0.0416571428571428,0.9615714285714286,1897.0,0.9233370913121134,50.49247049205948,5.060790273553668,0.8914074855029566,17,0.2,0.74,0.021,0.022,0.16,1.811,49.553,30.287,7.046,2.172,7.223,0.087,1.6360604860010564,1.5437552571731208
23208453,2023-09-06,IS2062E350BR,124.83,8.46,11967.0,999.0,850.0,2049.0,2447.0,61.0,439.0,6200.0,993.0,0.0,0.1417428571428571,0.0416571428571428,0.9615714285714286,2947.0,0.9365293720388888,49.66754786469865,11.978978978966987,0.8303359348487173,59,0.18,1.41,0.026,0.024,0.23,11.4115,49.519000000000005,25.551499999999997,3.1149999999999998,1.7294999999999998,5.9985,1.0985,1.9379317092261035,1.3396547992641494
23208468,2023-09-06,C20MMNACU,130.48,9.46,9273.0,1482.0,696.0,2554.0,1633.0,280.0,0.0,6501.0,1142.0,0.0,0.1417428571428571,0.0416571428571428,0.9615714285714286,1913.0,0.9323995998218352,49.82372777398971,6.257085020238693,0.8536330371140336,39,0.22,0.79,0.02,0.026,0.19,24.43,50.361,16.266,0.606,0.766,3.929,2.227,3.095899674187004,1.237462220802516
23308546,2023-09-07,SAILTOWER6VA,123.6,9.49,9492.0,1794.0,682.0,3245.0,1990.0,0.0,747.0,6074.0,1044.0,384.0,0.13588,0.04,0.93404,2737.0,0.9286948681273672,49.14239482160888,5.290969899662603,0.7270734380706149,68,0.18,1.31,0.022,0.016,0.22,1.08,49.9,22.83,15.46,0.307,8.23,0.112,2.1856248083745786,2.0869056082974367
23308530,2023-09-07,1786500D,130.02,4.0,10569.0,1446.0,829.0,6168.0,1689.0,231.0,0.0,389.0,961.0,0.0,0.13588,0.04,0.93404,1920.0,0.9701537083944924,2.991847408068052,7.309128630700339,0.8796874999995419,2,0.2,0.8,0.03,0.029,0.212,22.78,50.8,16.3,0.29,0.73,4.13,2.52,3.1163732286362795,1.2998643842276298
23108524,2023-09-07,S.TOWER6VAN,122.27,10.26,9489.0,2268.0,910.0,1558.0,1607.0,213.0,717.0,5927.0,972.0,375.0,0.13588,0.04,0.93404,2537.0,0.9225835659780988,48.47468716734706,4.183862433860589,0.6334253054786624,67,0.2,1.34,0.019,0.021,0.23,21.78,50.17,18.37,0.77,0.59,4.46,2.48,2.7309346252245383,1.2495330128763915
23108547,2023-09-07,S.TOWER6VAN,128.23,9.28,9516.0,450.0,815.0,0.0,2308.0,89.0,480.0,5994.0,935.0,0.0,0.13588,0.04,0.93404,2877.0,0.9325139989751108,46.74413163809761,21.146666666619677,0.802224539450538,67,0.18,1.29,0.021,0.026,0.2,19.8,52.3,18.43,0.659,0.715,4.32,2.28,2.8376105474472353,1.3679997907457297
23108550,2023-09-07,SAILTOWER6VA,123.98,9.49,10008.0,1950.0,782.0,2027.0,1822.0,0.0,732.0,6494.0,1083.0,0.0,0.13588,0.04,0.93404,2554.0,0.9288978796663754,52.37941603442184,5.13230769230506,0.7133907595925163,68,0.19,1.37,0.033,0.024,0.23,0.434,49.387,24.09,15.632,0.505,7.785,0.056,2.0500186791747956,2.013741080530071
23308562,2023-09-07,S.TOWER6VAN,129.16,10.01,9477.0,1815.0,693.0,1151.0,2436.0,53.0,420.0,6803.0,1414.0,0.0,0.13588,0.04,0.93404,2909.0,0.9280735790692818,52.67110560504281,5.221487603302909,0.8374011687862367,67,0.2,1.32,0.026,0.023,0.19,26.333,49.0,15.55,1.024,0.735,4.109,1.878,3.150922770239856,1.1698978130073538
23208558,2023-09-07,S.TOWER6VAN,123.06,9.5,9948.0,1242.0,808.0,2015.0,2518.0,105.0,432.0,6461.0,1143.0,624.0,0.13588,0.04,0.93404,3055.0,0.9283343391601664,52.50284414064275,8.009661835742344,0.8242225859244438,67,0.18,1.37,0.027,0.027,0.21,26.295,47.684,16.151,1.158,0.905,4.52,1.9,2.9522040614165426,1.1233773882724338
23208548,2023-09-07,SAILTOWER6VA,118.37,9.59,9903.0,2019.0,800.0,2009.0,1819.0,0.0,834.0,6030.0,976.0,0.0,0.13588,0.04,0.93404,2653.0,0.9250547045879568,50.94196164525689,4.904903417531003,0.6856388993589575,68,0.2,1.38,0.039,0.02,0.22,1.08,49.819,23.027,15.427,0.345,8.161,0.105,2.1634097620288344,2.0664924506387923
23208520,2023-09-07,IS2062E350BR,120.37,8.85,9897.0,552.0,886.0,1005.0,2538.0,115.0,537.0,6297.0,1014.0,379.0,0.13588,0.04,0.93404,3190.0,0.9315121498148003,52.31369942633285,17.929347826054475,0.7956112852662083,59,0.18,1.38,0.028,0.023,0.22,23.67,49.6,18.7,0.57,0.58,3.87,2.26,2.6522645847815625,1.1706119751716977
23208523,2023-09-07,1786500D,122.77,9.47,11172.0,1812.0,764.0,1363.0,1691.0,253.0,179.0,6379.0,988.0,495.0,0.13588,0.04,0.93404,2123.0,0.9283877797872928,51.95894762521822,6.165562913903882,0.7965143664621778,2,0.21,0.85,0.032,0.03,0.182,18.45,52.5,18.45,0.66,1.08,4.94,2.46,2.845374234458837,1.4227256713910195
23208534,2023-09-07,S.TOWER6VAN,116.81,10.0,9921.0,2043.0,798.0,1767.0,2329.0,118.0,432.0,6198.0,1023.0,315.0,0.13588,0.04,0.93404,2879.0,0.9211418657761916,53.06052563947384,4.8560939794396205,0.8089614449458808,67,0.2,1.26,0.022,0.024,0.2,1.37,53.18,30.99,4.58,1.58,6.5,0.109,1.715982059307541,1.6433361144587622
23208517,2023-09-07,IS2062E350BR,125.14,6.48,11907.0,1170.0,814.0,4106.0,2535.0,122.0,533.0,6192.0,993.0,388.0,0.13588,0.04,0.93404,3190.0,0.9507673605762744,49.48058174804634,10.17692307691438,0.7946708463947352,59,0.19,1.35,0.023,0.021,0.24,25.71,48.15,17.92,0.56,0.55,3.07,1.96,2.6867920316946594,1.1035731475327175
23108592,2023-09-08,2830C20MMNC,126.07,9.6,10284.0,2922.0,304.0,3605.0,1605.0,251.0,0.0,6100.0,1047.0,0.0,0.14215625,0.03575,0.832875,1856.0,0.9292400678047524,48.38581740264626,3.519507186857112,0.8647629310340168,17,0.21,0.72,0.019,0.027,0.2,0.99,51.25,31.26,6.48,1.04,7.05,0.05,1.6394229231310578,1.5890980124647298
23108572,2023-09-08,IS2062E350BR,124.79,9.49,9186.0,0.0,920.0,2202.0,2419.0,7.0,457.0,6231.0,3235.0,0.0,0.14215625,0.03575,0.832875,2883.0,0.9293267798560522,49.931885567353696,9186000000000.0,0.8390565383278394,59,0.18,1.36,0.022,0.024,0.18,1.01,52.41,30.98,5.55,1.66,6.5,0.077,1.69168199864433,1.6382732643555997
23308582,2023-09-08,C20MMNC(BSP),121.61,10.26,11184.0,1293.0,682.0,2937.0,1678.0,234.0,0.0,426.0,1004.0,0.0,0.14215625,0.03575,0.832875,1912.0,0.922196102214892,3.5030013978825507,8.649651972151084,0.8776150627610473,43,0.19,0.73,0.016,0.025,0.17,27.57,48.4,15.37,0.067,0.74,4.18,1.72,3.1487866762084447,1.1271279197037798
23208563,2023-09-08,SEQRFE550D,122.69,9.07,9372.0,1551.0,800.0,1036.0,1688.0,324.0,0.0,6487.0,1152.0,380.0,0.14215625,0.03575,0.832875,2012.0,0.9311627200900794,52.87309479132062,6.0425531914854655,0.8389662027828833,73,0.22,0.79,0.024,0.025,0.23,26.136,47.48,16.45,1.159,0.899,4.418,2.096,2.8861467388000728,1.1148942165449551
23208579,2023-09-08,C20MMNC(BSP),122.99,4.86,10968.0,1236.0,800.0,2974.0,1688.0,246.0,0.0,6494.0,1058.0,0.0,0.14215625,0.03575,0.832875,1934.0,0.9619867031602504,52.8010407345898,8.87378640775981,0.8728024819023409,43,0.22,0.75,0.018,0.024,0.19,1.11,54.5,29.6,6.0,0.75,6.23,0.08,1.8411540150670584,1.7746084464849727
23208585,2023-09-08,SEQRFE550D,120.66,8.15,10590.0,1023.0,800.0,3886.0,1698.0,246.0,0.0,6385.0,1099.0,0.0,0.14215625,0.03575,0.832875,1944.0,0.936728514859586,52.91728824753093,10.351906158347653,0.8734567901230075,73,0.22,0.72,0.019,0.026,0.2,26.19,48.03,16.11,1.0,0.89,4.4,2.0,2.9811929737446463,1.1354341504928964
23208613,2023-09-08,C20MMNC(BSP),124.4,9.75,9894.0,1503.0,800.0,2537.0,1714.0,270.0,0.0,6772.0,1247.0,0.0,0.14215625,0.03575,0.832875,1984.0,0.9273201639886148,54.437299034932174,6.582834331332946,0.8639112903221452,43,0.21,0.83,0.029,0.025,0.22,18.9,49.7,22.28,0.98,0.6,4.25,1.95,2.2306000628338043,1.206867244603094
23308590,2023-09-08,S.TOWER6VAN,123.39,9.21,9906.0,1380.0,831.0,4017.0,2521.0,46.0,362.0,6206.0,1065.0,0.0,0.14215625,0.03575,0.832875,2929.0,0.9305429864183218,50.29581003282036,7.178260869560016,0.8607033117101875,67,0.19,1.36,0.033,0.024,0.21,1.77,49.99,30.44,6.13,2.27,7.21,0.129,1.6421930948391972,1.5519543013256343
23308623,2023-09-09,SEQRFE550D,118.11,9.5,8760.0,1494.0,776.0,727.0,1786.0,275.0,0.0,6407.0,1189.0,0.0,0.1398235294117647,0.0381764705882353,0.8286176470588236,2061.0,0.9255544236272584,54.2460418249577,5.863453815257119,0.8665696263945335,73,0.19,0.81,0.031,0.023,0.19,22.74,50.55,17.17,0.724,0.851,4.32,2.26,2.943917069477607,1.2665681140537697
23108653,2023-09-09,2062BK1,124.3,10.93,8877.0,1080.0,782.0,3098.0,1804.0,264.0,0.0,6088.0,1019.0,0.0,0.1398235294117647,0.0381764705882353,0.8286176470588236,2068.0,0.9191747393261912,48.9782783584153,8.219444444436833,0.872340425531493,6,0.19,0.76,0.028,0.027,0.2,1.447,50.197,29.495,5.637,2.967,8.083,0.088,1.7018239761323568,1.62224089454804
23208621,2023-09-09,SEQRFE550D,120.86,9.08,8766.0,2001.0,814.0,496.0,1708.0,273.0,0.0,6396.0,1279.0,0.0,0.1398235294117647,0.0381764705882353,0.8286176470588236,1981.0,0.9301215945749568,52.92073473396557,4.380809595200209,0.8621908127204129,73,0.21,0.84,0.023,0.018,0.21,22.83,50.68,16.96,0.716,0.85,4.36,2.23,2.988031366075113,1.273654846573346
23108667,2023-09-09,C20MMNC(BSP),121.96,9.28,8109.0,2028.0,810.0,1994.0,1754.0,301.0,0.0,6055.0,1003.0,0.0,0.1398235294117647,0.0381764705882353,0.8286176470588236,2055.0,0.9292898506482072,49.647425384965175,3.9985207100572,0.8535279805348644,43,0.2,0.8,0.017,0.026,0.22,1.512,48.061,28.582,11.513,1.045,6.908,0.062,1.681454011125494,1.596976241900648
23108635,2023-09-09,IS2062E350BR,127.38,9.6,8478.0,1968.0,802.0,2874.0,2410.0,85.0,417.0,5985.0,1003.0,0.0,0.1398235294117647,0.0381764705882353,0.8286176470588236,2912.0,0.9299167761649152,46.98539802129859,4.307926829266104,0.827609890109606,59,0.2,1.4,0.04,0.034,0.23,26.999,47.95,15.52,1.471,0.717,4.35,1.654,3.089362798788738,1.1277046095954846
23108633,2023-09-09,2062BK1,122.6,8.15,8460.0,2049.0,785.0,1993.0,1706.0,240.0,0.0,6199.0,1012.0,0.0,0.1398235294117647,0.0381764705882353,0.8286176470588236,1946.0,0.9376673040081248,50.56280587234451,4.128843338211748,0.8766700924969801,6,0.19,0.77,0.032,0.023,0.22,1.727,48.572,29.799,7.212,3.26,7.268,0.16,1.6299328859060402,1.540647698797856
23108620,2023-09-09,2062BK1,126.03,10.21,9159.0,1647.0,810.0,2979.0,2542.0,35.0,491.0,5987.0,989.0,366.0,0.1398235294117647,0.0381764705882353,0.8286176470588236,3068.0,0.9250587198992584,47.50456240539947,5.561020036426496,0.8285528031288043,6,0.19,1.3,0.029,0.024,0.2,23.04,50.14,17.22,0.715,0.869,4.36,2.27,2.9115614656524014,1.2453739350736446
23108615,2023-09-09,S.TOWER6VAN,124.58,8.88,8253.0,1605.0,805.0,2287.0,2437.0,98.0,447.0,5595.0,927.0,0.0,0.1398235294117647,0.0381764705882353,0.8286176470588236,2982.0,0.9334632099435528,44.91090062574321,5.142056074763151,0.8172367538561981,67,0.2,1.37,0.029,0.026,0.23,27.42,48.6,15.33,0.71,0.73,4.12,1.75,3.1700476159415567,1.1368155130874134
23108640,2023-09-09,2062BK1,124.2,9.66,9420.0,990.0,812.0,3546.0,1739.0,257.0,0.0,5997.0,988.0,0.0,0.1398235294117647,0.0381764705882353,0.8286176470588236,1996.0,0.9278350515394604,48.2850241542006,9.515151515141904,0.8712424849695034,6,0.21,0.78,0.022,0.03,0.22,11.285499999999999,50.299499999999995,22.7205,5.8235,1.066,5.888,1.0335,2.2137402900336682,1.4790925397712236
23108649,2023-09-09,C20MMNATLT,128.26,9.87,9579.0,1464.0,804.0,3258.0,1752.0,267.0,0.0,6002.0,984.0,0.0,0.1398235294117647,0.0381764705882353,0.8286176470588236,2019.0,0.9285455730042096,46.79557149503513,6.543032786880777,0.8677563150069997,41,0.2,0.74,0.019,0.025,0.19,0.622,52.518,29.143,7.907,0.668,7.33,0.076,1.8020175679385122,1.764362023785527
23208643,2023-09-09,IS2062E350BR,126.33,8.87,8487.0,1398.0,707.0,1933.0,2531.0,81.0,489.0,3085.0,604.0,0.0,0.1398235294117647,0.0381764705882353,0.8286176470588236,3101.0,0.9343934911173492,24.42016939741613,6.070815450639435,0.8161883263460767,59,0.18,1.42,0.03,0.024,0.22,1.785,49.404,31.86,5.078,3.191,6.938,0.139,1.5506104642038856,1.4683469060215186
23208648,2023-09-09,C20MMNC(BSP),125.34,10.92,8967.0,2286.0,701.0,2025.0,1708.0,270.0,0.0,589.0,111.0,0.0,0.1398235294117647,0.0381764705882353,0.8286176470588236,1978.0,0.9198590929038616,4.699218126657897,3.922572178475975,0.8634984833160447,43,0.19,0.77,0.029,0.025,0.2,3.221,52.136,26.301,5.316,4.778,6.009,0.428,1.9822066762983805,1.7659451952714833
23208663,2023-09-09,SEQRFE550D,127.43,8.87,9414.0,1176.0,938.0,2608.0,1718.0,304.0,0.0,6301.0,1123.0,328.0,0.1398235294117647,0.0381764705882353,0.8286176470588236,2022.0,0.9349229640430308,49.44675508083303,8.00510204080952,0.8496538081103612,73,0.22,0.76,0.024,0.032,0.2,24.807,50.232,14.924,1.13,1.032,4.231,2.111,3.365628140703518,1.2642706131078227
23108673,2023-09-09,SEQRFE550D,126.89,10.92,8973.0,1515.0,822.0,1860.0,1502.0,222.0,0.0,6202.0,1093.0,0.0,0.1398235294117647,0.0381764705882353,0.8286176470588236,1724.0,0.9207604673033832,48.87698006108537,5.922772277223814,0.8712296983753647,73,0.18,0.77,0.02,0.03,0.22,21.885,50.213,18.163,0.817,0.589,4.486,2.416,2.7644241356529395,1.2537891083422807
23208654,2023-09-09,C20MMNC(BSP),123.63,10.0,4149.0,1500.0,811.0,2031.0,1681.0,280.0,0.0,6304.0,1003.0,0.0,0.1398235294117647,0.0381764705882353,0.8286176470588236,1961.0,0.9251665045205032,50.99085982325495,2.765999999998156,0.8572157062718729,43,0.2,0.8,0.029,0.025,0.19,2.282,51.157,29.256,5.336,3.13,6.851,0.189,1.748538811224664,1.6220235264275973
23108715,2023-09-10,ASP1239,124.0,8.87,9765.0,1476.0,967.0,3162.0,1164.0,217.0,0.0,5892.0,2754.0,0.0,0.1443928571428571,0.0361785714285714,0.8477142857142858,1381.0,0.9332430194857136,47.51612903187487,6.615853658532103,0.8428674873274129,24,0.42,0.72,0.026,0.02,0.27,23.154,49.056,17.233,0.961,0.937,4.889,2.304,2.84646628757108,1.2146182034267605
23108725,2023-09-10,SEQRFE550D,125.8,9.29,9849.0,1992.0,797.0,2998.0,1682.0,230.0,0.0,6093.0,1001.0,0.0,0.1443928571428571,0.0361785714285714,0.8477142857142858,1912.0,0.9312310311575156,48.43402225716666,4.944277108431253,0.8797071129702512,73,0.19,0.81,0.028,0.018,0.25,16.655,53.907,19.385,0.604,0.89,4.577,2.465,2.780718043949241,1.495713215504564
23108722,2023-09-10,C20MMNC(BSP),126.0,9.49,10749.0,1788.0,867.0,3868.0,1672.0,291.0,0.0,6299.0,1100.0,0.0,0.1443928571428571,0.0361785714285714,0.8477142857142858,1963.0,0.92995793046771,49.99206349166673,6.011744966439591,0.8517575140087358,43,0.22,0.81,0.026,0.024,0.18,1.188,52.193,28.342,3.554,3.319,6.415,0.066,1.841477613520093,1.7673969726727845
23108703,2023-09-10,1786500D,125.35,7.67,9507.0,1002.0,732.0,3105.0,2521.0,115.0,528.0,6333.0,269.0,0.0,0.1443928571428571,0.0361785714285714,0.8477142857142858,3164.0,0.9423394978127928,50.52253689628622,9.48802395208634,0.7967762326166887,2,0.19,1.34,0.03,0.022,0.172,22.714,50.236,16.762,0.857,0.956,4.776,2.195,2.9968382747718185,1.2725384401043647
23108697,2023-09-10,SEQRFE550D,125.98,9.46,8838.0,3177.0,787.0,2328.0,1647.0,288.0,0.0,6347.0,1058.0,0.0,0.1443928571428571,0.0361785714285714,0.8477142857142858,1935.0,0.9301535735312304,50.38101285878408,2.7818696883843934,0.8511627906972346,73,0.19,0.8,0.021,0.026,0.21,2.616,50.119,29.525,3.547,5.368,6.88,0.259,1.6974530921899342,1.5592993590940205
23108691,2023-09-10,IS2062E350BR,133.52,10.92,9606.0,2022.0,479.0,0.0,2626.0,102.0,535.0,6154.0,1002.0,0.0,0.1443928571428571,0.0361785714285714,0.8477142857142858,3263.0,0.924397673768178,46.09047333698255,4.750741839760262,0.8047808764937773,59,0.17,1.36,0.034,0.025,0.22,2.29,47.987,30.718,3.106,7.353,6.547,0.22,1.5621276734268694,1.4537550365051957
23108734,2023-09-10,IS2062E350BR,125.01,7.67,10851.0,1443.0,789.0,3844.0,2408.0,2.0,464.0,327.0,1234.0,0.0,0.1443928571428571,0.0361785714285714,0.8477142857142858,2874.0,0.9421917395165648,2.615790736720136,7.519750519745308,0.8378566457895484,59,0.2,1.42,0.028,0.025,0.25,20.764,49.269,19.446,0.93,1.001,4.872,2.217,2.5335013112562343,1.2252617442988236
23108684,2023-09-10,SEQRFE550D,127.73,9.26,13440.0,1461.0,819.0,2533.0,1718.0,294.0,0.0,6003.0,1403.0,0.0,0.1443928571428571,0.0361785714285714,0.8477142857142858,2012.0,0.932403825089916,46.99757300519065,9.199178644757565,0.8538767395621999,73,0.2,0.86,0.032,0.027,0.25,24.552,48.354,16.969,0.865,0.751,5.219,2.119,2.8493812610489093,1.1645392803814845
23108706,2023-09-10,2062BK1,128.67,8.6,10704.0,2016.0,670.0,3243.0,1672.0,248.0,0.0,6269.0,1162.0,318.0,0.1443928571428571,0.0361785714285714,0.8477142857142858,1920.0,0.9373497486636748,48.721535711131416,5.309523809521176,0.8708333333328798,6,0.2,0.75,0.02,0.023,0.19,2.19,52.349,31.278,5.244,6.312,7.549,0.162,1.6736148853863613,1.5641040963279453
23108737,2023-09-10,SEQRFE550D,126.27,7.43,10194.0,717.0,769.0,3088.0,1701.0,308.0,0.0,6128.0,1017.0,356.0,0.1443928571428571,0.0361785714285714,0.8477142857142858,2009.0,0.9444278234783514,48.530925793549294,14.217573221737494,0.8466898954699619,73,0.2,0.77,0.026,0.035,0.21,0.642,51.428,31.151,6.547,1.255,6.976,0.086,1.6508731381612736,1.6175379002327481
23208666,2023-09-10,C20MMNACU,128.54,9.6,8958.0,1497.0,756.0,2405.0,1694.0,297.0,0.0,6393.0,1141.0,332.0,0.1443928571428571,0.0361785714285714,0.8477142857142858,1991.0,0.9305052844872558,49.73549089738809,5.983967935867746,0.8508287292813406,39,0.21,0.77,0.024,0.032,0.21,1.34,52.687,31.634,4.806,1.396,6.56,0.074,1.6654654654654653,1.59778620166793
23308682,2023-09-10,C20MMNACU,129.14,9.59,9984.0,2382.0,813.0,5128.0,1750.0,289.0,0.0,5933.0,1113.0,0.0,0.1443928571428571,0.0361785714285714,0.8477142857142858,2039.0,0.93087291861219,45.9423881055758,4.191435768260205,0.8582638548303785,39,0.2,0.79,0.027,0.028,0.21,30.149,46.434,13.907,1.102,0.962,4.705,1.602,3.338654012079379,1.0539528338289035
23308692,2023-09-10,SEQRFE550D,127.99,9.27,10629.0,2259.0,691.0,3935.0,1830.0,264.0,0.0,6490.0,1088.0,572.0,0.1443928571428571,0.0361785714285714,0.8477142857142858,2094.0,0.9324639370469732,50.70708649073594,4.705179282866443,0.8739255014322475,73,0.2,0.8,0.026,0.02,0.19,3.158,52.287,26.354,4.679,5.098,6.177,0.408,1.9839499146272055,1.77165994646427
23308695,2023-09-10,2062BK1,126.77,6.25,10347.0,2019.0,707.0,3878.0,1802.0,227.0,0.0,6247.0,1079.0,191.0,0.1443928571428571,0.0361785714285714,0.8477142857142858,2029.0,0.9530145842658774,49.27822039875935,5.124814264484832,0.8881222276979359,6,0.21,0.79,0.023,0.025,0.23,2.095,50.571,29.402,6.837,1.659,7.335,0.196,1.7199265381083562,1.6055305098736425
23308719,2023-09-10,2062BK1,123.3,10.21,10023.0,495.0,857.0,3712.0,1805.0,326.0,0.0,6637.0,1157.0,0.0,0.1443928571428571,0.0361785714285714,0.8477142857142858,2131.0,0.9235263276089918,53.82806163784405,20.248484848443944,0.84702017831964,6,0.22,0.81,0.035,0.033,0.2,9.038,53.148,24.1645,2.923,2.7344999999999997,5.7835,1.2705,2.1993337609401835,1.6006746276747934
23308702,2023-09-10,2062BK1,131.52,0.0,11589.0,219.0,699.0,4430.0,2662.0,0.0,475.0,6609.0,1070.0,0.0,0.1443928571428571,0.0361785714285714,0.8477142857142858,3137.0,0.9999999999923966,50.25091240837705,52.91780821893645,0.848581447242318,6,0.18,1.4,0.039,0.024,0.17,24.075,51.649,15.017,0.829,0.634,4.276,2.08,3.439139699027834,1.3211828204537899
23308716,2023-09-10,2062BK1,126.26,7.43,8253.0,1080.0,843.0,1032.0,1895.0,288.0,0.0,6305.0,1400.0,0.0,0.1443928571428571,0.0361785714285714,0.8477142857142858,2183.0,0.9444236666845358,49.93663868168908,7.641666666659591,0.8680714612914027,6,0.21,0.83,0.026,0.023,0.18,15.504,54.139,20.072,0.627,0.927,4.685,2.524,2.6971055646888855,1.5217415746128118
23208698,2023-09-10,IS2062E350BR,124.66,9.46,8646.0,2613.0,693.0,2028.0,2528.0,51.0,533.0,946.0,355.0,5872.0,0.1443928571428571,0.0361785714285714,0.8477142857142858,3112.0,0.9294661497097416,7.588641103741468,3.308840413316759,0.8123393316192763,59,0.19,1.39,0.027,0.02,0.21,10.7345,50.628,24.000999999999998,4.361,1.5194999999999999,5.8134999999999994,1.153,2.109324222981418,1.4574870813121645
23208733,2023-09-10,C20MMNC(BSP),124.63,8.87,9330.0,1029.0,1782.0,3646.0,1728.0,260.0,0.0,6093.0,1611.0,0.0,0.1443928571428571,0.0361785714285714,0.8477142857142858,1988.0,0.933558052427464,48.88871058293438,9.067055393577194,0.8692152917500658,43,0.2,0.78,0.024,0.031,0.22,17.938,52.462,19.681,0.73,0.789,4.405,2.495,2.6654811502896045,1.3945241892610316
23208724,2023-09-10,SEQRFE550D,120.05,8.14,9642.0,1650.0,792.0,2350.0,1647.0,243.0,179.0,1965.0,323.0,4620.0,0.1443928571428571,0.0361785714285714,0.8477142857142858,2069.0,0.9365005070525276,16.368179924894893,5.843636363632822,0.7960367327207366,73,0.22,0.85,0.023,0.026,0.19,0.992,51.348,29.331,5.344,2.549,8.925,0.345,1.750579571798718,1.6933122279382666
23208713,2023-09-10,C20MMNC(BSP),122.99,7.47,9576.0,2784.0,905.0,1165.0,1698.0,260.0,182.0,6400.0,1180.0,423.0,0.1443928571428571,0.0361785714285714,0.8477142857142858,2140.0,0.942741070052562,52.03675095493913,3.4396551724125577,0.7934579439248629,43,0.19,0.78,0.033,0.028,0.19,1.359,49.322,26.219,3.106,4.219,6.312,0.064,1.8810831426392067,1.7883897168135174
23208710,2023-09-10,SEQRFE550D,127.06,9.12,9693.0,906.0,803.0,2764.0,1688.0,250.0,179.0,6395.0,1056.0,285.0,0.1443928571428571,0.0361785714285714,0.8477142857142858,2117.0,0.9330298134753046,50.33055249448819,10.698675496676934,0.7973547472835156,73,0.2,0.81,0.027,0.022,0.19,2.117,52.792,30.189,5.649,6.196,8.498,0.162,1.7486584961907916,1.634073111090476
23208705,2023-09-10,SEQRFE550D,122.66,8.85,10254.0,4554.0,701.0,182.0,1728.0,277.0,0.0,6877.0,1146.0,0.0,0.1443928571428571,0.0361785714285714,0.8477142857142858,2005.0,0.9327047372752438,56.06554704014295,2.251646903820322,0.861845386533236,73,0.22,0.78,0.034,0.022,0.22,1.95,52.313,32.28,4.785,5.095,6.415,0.529,1.6205507883894552,1.528234641114779
23208718,2023-09-10,2062BK1,125.5,7.43,9420.0,996.0,852.0,2556.0,1637.0,327.0,236.0,6737.0,2082.0,0.0,0.1443928571428571,0.0361785714285714,0.8477142857142858,2200.0,0.9441059204021356,53.68127489997067,9.457831325291709,0.7440909090905709,6,0.21,0.82,0.033,0.025,0.21,17.074,53.22,19.625,0.693,0.838,4.498,2.524,2.71170895750535,1.4501362397820166
23308714,2023-09-10,C20MMNATLT,121.7,8.11,8694.0,834.0,911.0,1754.0,1848.0,275.0,0.0,6411.0,2193.0,0.0,0.1443928571428571,0.0361785714285714,0.8477142857142858,2123.0,0.937524073638876,52.67871815897552,10.424460431642178,0.8704663212431133,41,0.21,0.82,0.024,0.024,0.21,22.798,50.126,16.761,0.864,0.959,4.793,2.189,2.9904545996897745,1.267087967644085
23108740,2023-09-11,IS2062E350BR,124.43,8.14,9765.0,216.0,870.0,4425.0,2426.0,101.0,477.0,5993.0,1036.0,0.0,0.1473870967741935,0.0536451612903225,0.997032258064516,3004.0,0.938598476269604,48.163626134789325,45.20833333312404,0.8075898801595182,59,0.18,1.37,0.035,0.032,0.21,12.494499999999999,48.8895,23.8245,4.165,1.877,5.7170000000000005,1.3010000000000002,2.0519821199974815,1.3460765418502203
23108742,2023-09-11,S.TOWER6VAN,128.0,8.29,9933.0,264.0,1524.0,3644.0,4798.0,208.0,668.0,6044.0,986.0,0.0,0.1473870967741935,0.0536451612903225,0.997032258064516,5674.0,0.939173820522862,47.21874999963111,37.62499999985748,0.8456115615084868,67,0.17,1.35,0.033,0.03,0.19,23.42,50.026,16.867,0.996,0.826,4.061,2.428,2.9657339340763573,1.2417096902303415
23208721,2023-09-11,2062BK1,124.7,7.47,10143.0,2550.0,756.0,2245.0,1644.0,260.0,182.0,2370.0,448.0,4463.0,0.1473870967741935,0.0536451612903225,0.997032258064516,2086.0,0.9434818793906068,19.00561347218119,3.9776470588219697,0.7881112176410412,6,0.2,0.77,0.023,0.029,0.2,17.041,53.255,19.625,0.713,0.826,4.495,2.525,2.713492306124529,1.4523958873101157
23208739,2023-09-11,1786500D,126.03,7.48,10683.0,972.0,798.0,3585.0,1718.0,253.0,0.0,6694.0,1864.0,0.0,0.1473870967741935,0.0536451612903225,0.997032258064516,1971.0,0.9439742341326944,53.11433785564457,10.990740740729434,0.8716387620492787,2,0.18,0.73,0.026,0.035,0.18,20.392,52.386,17.798,0.768,0.662,4.173,2.416,2.943199056126749,1.3716844282684404
23208743,2023-09-11,IS2062E350BR,125.02,8.88,10350.0,1044.0,789.0,4085.0,2329.0,64.0,327.0,6419.0,1161.0,0.0,0.1473870967741935,0.0536451612903225,0.997032258064516,2720.0,0.9336818521214812,51.34378499399021,9.91379310343878,0.8562499999996852,59,0.19,1.38,0.029,0.03,0.21,19.984,52.526,18.134,0.714,0.659,4.081,2.504,2.896388199614006,1.3779480049319237
23308781,2023-09-11,IS2062E350BR,126.58,10.94,10629.0,2196.0,751.0,2318.0,2441.0,0.0,437.0,6500.0,1064.0,0.0,0.1473870967741935,0.0536451612903225,0.997032258064516,2878.0,0.9204479348391474,51.35092431623202,4.840163934424026,0.8481584433631522,59,0.19,1.37,0.033,0.039,0.22,1.942,49.287,29.174,7.0,3.268,7.137,0.173,1.689357326478149,1.5839251855898704
23308772,2023-09-11,IS2062E350BR,126.0,7.87,9930.0,498.0,812.0,2711.0,2442.0,47.0,363.0,6500.0,1113.0,375.0,0.1473870967741935,0.0536451612903225,0.997032258064516,2852.0,0.9412116232095228,51.58730158689216,19.93975903610454,0.8562412342212986,59,0.19,1.41,0.03,0.03,0.21,31.307,46.236,13.99,0.559,0.892,3.924,1.821,3.3046958759202343,1.0207073159962914
23308754,2023-09-11,R34,118.82,7.26,10962.0,1716.0,1952.0,1769.0,2490.0,482.0,0.0,5809.0,921.0,0.0,0.1473870967741935,0.0536451612903225,0.997032258064516,2972.0,0.9424175126828804,48.88907591273448,6.388111888108165,0.8378196500670129,66,0.63,0.75,0.021,0.025,0.21,14.634,54.551,20.499,0.898,0.726,4.956,2.32,2.6610243902439024,1.552655547333068
23308750,2023-09-11,2062BK1,127.97,7.47,10755.0,3417.0,903.0,1920.0,1902.0,329.0,0.0,6645.0,1099.0,394.0,0.1473870967741935,0.0536451612903225,0.997032258064516,2231.0,0.944846426454926,51.92623271038583,3.147497805091265,0.8525324966378967,6,0.2,1.22,0.027,0.027,0.25,7.725499999999999,53.3985,25.664499999999997,3.3025,1.004,6.122,1.1875,2.0805556096705695,1.599188404060975
23308764,2023-09-11,C20MMNC(BSP),124.25,7.27,10764.0,1761.0,746.0,2743.0,1814.0,281.0,0.0,6603.0,1223.0,0.0,0.1473870967741935,0.0536451612903225,0.997032258064516,2095.0,0.9447232360025491,53.14285714242944,6.1124361158398,0.8658711217179638,43,0.2,0.8,0.019,0.023,0.18,31.675,45.789,13.999,0.609,0.898,3.976,1.787,3.270642857142857,1.002495894909688
23108748,2023-09-11,S.TOWER6VAN,123.6,6.87,10704.0,435.0,1013.0,4029.0,2495.0,0.0,535.0,6300.0,1046.0,0.0,0.1473870967741935,0.0536451612903225,0.997032258064516,3030.0,0.9473442170541324,50.97087378599538,24.60689655166757,0.8234323432340517,67,0.17,1.38,0.025,0.031,0.18,1.237,48.095,28.83,8.995,2.341,7.864,0.163,1.6681696784710902,1.5995410403086336
23208749,2023-09-11,IS2062E350BR,126.83,7.42,10671.0,1983.0,844.0,2917.0,2484.0,128.0,469.0,6425.0,1250.0,277.0,0.1473870967741935,0.0536451612903225,0.997032258064516,3081.0,0.9447299813709892,50.658361585976046,5.381240544626635,0.806231742940342,59,0.19,1.42,0.04,0.035,0.2,1.402,50.421,28.917,6.859,3.765,6.427,0.139,1.7435853101874264,1.662961741424802
23108770,2023-09-11,2062BK1,122.3,8.14,11550.0,1545.0,845.0,3885.0,1705.0,298.0,0.0,6061.0,1770.0,367.0,0.1473870967741935,0.0536451612903225,0.997032258064516,2003.0,0.9375958294929656,49.558462795997066,7.475728155334967,0.8512231652516968,6,0.2,0.78,0.023,0.038,0.2,22.935,48.968,18.073,0.79,0.993,4.096,2.563,2.709306185681089,1.1940793484357095
23108778,2023-09-11,IS2062E350BR,125.57,7.67,10611.0,1491.0,817.0,4026.0,2426.0,112.0,379.0,6199.0,1026.0,0.0,0.1473870967741935,0.0536451612903225,0.997032258064516,2917.0,0.942434704285932,49.366886994908285,7.116700201202471,0.8316763798420186,59,0.2,1.41,0.028,0.039,0.2,28.65,45.82,16.061,0.605,1.246,4.262,2.006,2.852695803760428,1.02478081946681
23108780,2023-09-11,C20MMNC(BSP),128.39,10.47,11082.0,1020.0,787.0,4802.0,1747.0,295.0,0.0,6194.0,1022.0,0.0,0.1473870967741935,0.0536451612903225,0.997032258064516,2042.0,0.9246003168592496,48.24363268129728,10.864705882342289,0.8555337904011481,43,0.2,0.83,0.028,0.035,0.22,23.176,49.298,18.165,0.663,0.953,4.068,2.279,2.713750963338104,1.1924435199071166
23308826,2023-09-12,2062BK1,124.84,10.71,10548.0,1797.0,809.0,2873.0,1669.0,302.0,0.0,6551.0,1029.0,0.0,0.1538709677419354,0.0324193548387096,1.0235483870967743,1971.0,0.9209885650983328,52.47516821489526,5.869782971616099,0.8467782851340199,6,0.18,0.86,0.029,0.022,0.22,25.783,48.542,16.656,0.713,0.737,4.148,2.031,2.9142102419403253,1.1437794533459003
23308819,2023-09-12,2830C20MMNC,122.7,9.1,10470.0,3375.0,864.0,2189.0,1874.0,338.0,0.0,1580.0,2910.0,0.0,0.1538709677419354,0.0324193548387096,1.0235483870967743,2212.0,0.930955993923134,12.876935615216976,3.102222222221303,0.8471971066903946,17,0.2,0.7,0.023,0.021,0.21,25.87,48.565,16.534,0.71,0.748,4.18,2.006,2.9371031146053825,1.14526588845655
23308787,2023-09-12,S.TOWER6VAN,125.07,12.27,10785.0,1398.0,1536.0,2656.0,4870.0,0.0,584.0,6756.0,1173.0,0.0,0.1538709677419354,0.0324193548387096,1.0235483870967743,5454.0,0.910659676708092,54.01775005953452,7.714592274672594,0.8929226255957291,67,0.17,1.3,0.026,0.03,0.19,22.588,48.799,18.684,1.163,0.72,4.305,2.071,2.6116671126572113,1.1823468126862597
23308789,2023-09-12,C20MMNC(BSP),125.46,11.66,5424.0,516.0,785.0,833.0,1638.0,329.0,0.0,6299.0,1110.0,0.0,0.1538709677419354,0.0324193548387096,1.0235483870967743,1967.0,0.9149649941590215,50.20723736609113,10.511627906956374,0.8327402135227083,43,0.2,0.79,0.019,0.029,0.2,18.822,49.908,22.1,1.045,0.605,4.262,1.948,2.258178362970001,1.219558683380984
23308791,2023-09-12,S.TOWER6VAN,120.13,10.93,11889.0,2436.0,1348.0,1596.0,4822.0,0.0,768.0,6544.0,1265.0,0.0,0.1538709677419354,0.0324193548387096,1.0235483870967743,5590.0,0.9166030825506136,54.47431948676872,4.880541871919179,0.8626118067976989,67,0.2,1.36,0.022,0.024,0.22,28.06,47.645,15.195,0.828,1.113,3.785,2.034,3.1353645696235852,1.1014656926206772
23308795,2023-09-12,SEQRFE550D,121.58,11.56,11826.0,2256.0,804.0,2258.0,1656.0,209.0,0.0,6563.0,1128.0,0.0,0.1538709677419354,0.0324193548387096,1.0235483870967743,1865.0,0.9131741024416918,53.98091791368662,5.242021276593421,0.8879356568359851,73,0.19,0.76,0.02,0.02,0.18,1.042,48.56,30.845,7.278,1.773,8.256,0.065,1.5742721908837451,1.522829904666332
23308801,2023-09-12,S.TOWER6VAN,125.77,10.46,9393.0,1833.0,751.0,855.0,2438.0,105.0,495.0,6517.0,1674.0,0.0,0.1538709677419354,0.0324193548387096,1.0235483870967743,3038.0,0.923218087051874,51.8168084594751,5.124386252043031,0.802501645819354,67,0.2,1.4,0.023,0.023,0.21,19.625,48.605,20.949,1.01,1.372,4.785,2.11,2.320047732696897,1.197905113986445
23308803,2023-09-12,S.TOWER6VAN,120.9,6.47,11583.0,2208.0,767.0,1340.0,2413.0,0.0,298.0,6508.0,1103.0,378.0,0.1538709677419354,0.0324193548387096,1.0235483870967743,2711.0,0.9492031090449148,53.82961124852084,5.245923913041103,0.8900774621907451,67,0.16,1.33,0.033,0.025,0.21,10.7685,50.589,24.866,2.209,2.7870000000000004,5.945,1.1845,2.0343829171190735,1.4196236898598307
23308799,2023-09-12,1786550D,122.55,10.47,10536.0,1242.0,740.0,0.0,1726.0,214.0,0.0,507.0,1575.0,0.0,0.1538709677419354,0.0324193548387096,1.0235483870967743,1940.0,0.9212900315672734,4.137086903271015,8.483091787432784,0.889690721649026,3,0.23,0.87,0.02,0.02,0.19,25.337,50.002,15.716,0.581,0.729,4.464,1.716,3.181395940701152,1.2179568373361915
23108828,2023-09-12,C20MMNC(BSP),123.44,10.87,11466.0,999.0,805.0,3078.0,1685.0,255.0,0.0,6400.0,1124.0,0.0,0.1538709677419354,0.0324193548387096,1.0235483870967743,1940.0,0.9190678281518944,51.84705119854304,11.477477477465987,0.8685567010304801,43,0.18,0.75,0.031,0.019,0.18,0.616,52.394,29.127,7.338,0.679,7.884,0.064,1.7987503433122767,1.761498117267348
23108822,2023-09-12,2062BK1,129.32,8.27,11793.0,1551.0,785.0,2882.0,1696.0,305.0,0.0,6555.0,1147.0,0.0,0.1538709677419354,0.0324193548387096,1.0235483870967743,2001.0,0.939893887630352,50.68821527953381,7.603481624753318,0.8475762118936294,6,0.2,0.85,0.027,0.023,0.27,11.761500000000002,49.598,23.7865,4.0584999999999996,1.3545,6.563,1.077,2.0850446663163424,1.3952009901825648
23208811,2023-09-12,S.TOWER6VAN,124.5,10.27,12426.0,1776.0,806.0,4006.0,2524.0,101.0,520.0,6602.0,1175.0,317.0,0.1538709677419354,0.0324193548387096,1.0235483870967743,3145.0,0.923796097047386,53.02811244937327,6.996621621617682,0.8025437201905239,67,0.18,1.35,0.038,0.026,0.22,1.48,47.481,32.722,5.771,2.179,8.357,0.105,1.450997769153195,1.3882115603894398
23208815,2023-09-12,2062E300BR,122.65,9.44,12972.0,1497.0,707.0,4446.0,2477.0,115.0,486.0,6495.0,1185.0,0.0,0.1538709677419354,0.0324193548387096,1.0235483870967743,3078.0,0.9285335755853696,52.95556461432568,8.665330661316856,0.8047433398307977,7,0.18,1.2,0.043,0.022,0.23,25.26,47.729,18.354,0.555,0.892,3.853,1.817,2.6003268864069735,1.0943253467843632
23208830,2023-09-12,SAILTOWER6VA,119.3,8.87,11328.0,1980.0,754.0,3528.0,1873.0,0.0,834.0,6140.0,1142.0,0.0,0.1538709677419354,0.0324193548387096,1.0235483870967743,2707.0,0.9307950378331062,51.46689019235988,5.721212121209232,0.6919098633170698,68,0.18,1.32,0.025,0.015,0.22,2.412,47.254,21.52,14.358,0.648,11.954,0.223,2.195715812462246,1.9744286132118831
