Repository: SiddharthKumar268/FerroMind

# FerroMind
*Ferro-Alloy Optimisation using Machine Learning*
**SAIL Durgapur Steel Plant | Steel Melting Shop**
Intern: Siddharth Kumar | FY 2023-24 to FY 2025-26

---

## Quick Start

```bash

# 2. Place raw Excel files in data/raw/

## Dataset

| | |
|---|---|
| Total heats after cleaning | 47,421 |
| Training set | 37,936 heats (Apr 2023 – Jun 2025) |
| Test set | 9,485 heats (Jun 2025 – Dec 2025) |
| Input features | 21 (16 raw + 5 engineered) |
| Target variables | Mn, Si, C, S, P |
| BOF grades | 76 distinct grades |
| Split method | Chronological 80/20 — no shuffle, no leakage |

---

File: data/processed/sms_train.csv (part 11 of 253)
Heat_Number,Date,BOF Grade Code,Hot Metal Addn. Weight,Scrap Addn. Weight,Lime Into Converter,Dolomite Into Converter,Lime Into Ladle,Iron Ore Into Converter,SIMN Into Ladle,FESI Into Ladle,FEMN Into Ladle,Measered O2 Mainblow II,Duration of Mainblow I/II,Measered O2 2nd Blow,HM_P,HM_S,HM_Si,Total_FA_Ladle,HM_Ratio,O2_per_ton_HM,Lime_Dolo_Ratio,SiMn_FA_Fraction,Grade_Encoded,C,Mn,P,S,Si
23301779,2023-05-03,EXPORTDSP14,125.88,8.76,12486.0,1929.0,906.0,3588.0,1776.0,363.0,0.0,6399.0,1072.0,0.0,0.15452380952380954,0.04342857142857143,1.0927619047619048,2139.0,0.9349376114012558,50.834127740301604,6.47278382581313,0.8302945301538895,55,0.22,0.75,0.022,0.024,0.24
23301778,2023-05-03,2062BK1,109.89,10.92,13269.0,1755.0,892.0,3295.0,1744.0,264.0,0.0,6617.0,1096.0,0.0,0.15452380952380954,0.04342857142857143,1.0927619047619048,2008.0,0.9096101316040922,60.214760214212255,7.560683760679453,0.8685258964139101,6,0.21,0.76,0.02,0.026,0.19
23301771,2023-05-03,SAILTOWER6VA,116.64,9.49,11757.0,1641.0,956.0,3952.0,2061.0,0.0,698.0,6497.0,1355.0,0.0,0.15452380952380954,0.04342857142857143,1.0927619047619048,2759.0,0.92476016807322,55.701303154529306,7.164533820836585,0.747009786154133,68,0.19,1.29,0.02,0.018,0.22
23201767,2023-05-03,EXPORTDSP14,124.1,10.22,11379.0,1131.0,803.0,5514.0,1671.0,334.0,236.0,5944.0,1024.0,350.0,0.15452380952380954,0.04342857142857143,1.0927619047619048,2241.0,0.9239130434713825,47.89685737270027,10.061007957550785,0.7456492637212202,55,0.21,0.77,0.021,0.027,0.22
23301765,2023-05-03,2062BK1,126.7,9.49,11601.0,1305.0,970.0,5062.0,1709.0,329.0,191.0,6566.0,1016.0,0.0,0.15452380952380954,0.04342857142857143,1.0927619047619048,2229.0,0.9303179381677781,51.823204419480476,8.88965517240698,0.7667115298336623,6,0.2,0.85,0.022,0.026,0.21
23301768,2023-05-03,SAILTOWER6VA,114.46,9.09,11652.0,1095.0,914.0,4379.0,1878.0,0.0,974.0,6459.0,1001.0,0.0,0.15452380952380954,0.04342857142857143,1.0927619047619048,2852.0,0.9264265479487945,56.43019395372681,10.64109589040124,0.6584852734920552,68,0.18,1.29,0.022,0.016,0.23
23101788,2023-05-03,EXPORTDSP14,107.3,10.93,10722.0,1947.0,785.0,3030.0,1709.0,298.0,0.0,5854.0,1013.0,0.0,0.15452380952380954,0.04342857142857143,1.0927619047619048,2007.0,0.9075530745080982,54.557315936117824,5.506933744219052,0.8515196811156694,55,0.18,0.68,0.029,0.033,0.16
23101794,2023-05-03,SEQRFE550D,123.52,9.48,10065.0,1992.0,787.0,3481.0,1702.0,257.0,0.0,6294.0,1010.0,0.0,0.15452380952380954,0.04342857142857143,1.0927619047619048,1959.0,0.9287218045042954,50.95531088041649,5.052710843370957,0.868810617661629,73,0.2,0.81,0.023,0.027,0.24
23101792,2023-05-03,2062BK1,125.3,9.28,9411.0,1653.0,803.0,3440.0,1162.0,292.0,0.0,5734.0,3978.0,0.0,0.15452380952380954,0.04342857142857143,1.0927619047619048,1454.0,0.9310447317511441,45.762170789738526,5.693284936475685,0.7991746905083912,6,0.2,0.74,0.03,0.028,0.23
23101785,2023-05-03,R34,124.73,0.0,11955.0,1125.0,983.0,4928.0,1181.0,221.0,0.0,6361.0,1068.0,0.0,0.15452380952380954,0.04342857142857143,1.0927619047619048,1402.0,0.9999999999919826,50.99815601658784,10.62666666665722,0.8423680456484719,66,0.61,0.75,0.017,0.016,0.17
23101783,2023-05-03,EXPORTDSP14,118.88,9.5,11919.0,1452.0,802.0,3138.0,1744.0,292.0,0.0,6478.0,1108.0,0.0,0.15452380952380954,0.04342857142857143,1.0927619047619048,2036.0,0.9260009347178222,54.491924629420495,8.20867768594476,0.8565815324160823,55,0.22,0.76,0.019,0.026,0.24
23101775,2023-05-03,2062BK1,128.71,7.08,11937.0,1506.0,825.0,4626.0,1770.0,328.0,203.0,6894.0,1975.0,0.0,0.15452380952380954,0.04342857142857143,1.0927619047619048,2301.0,0.9478606671997359,53.56227177333881,7.926294820711869,0.769230769230435,6,0.21,0.81,0.034,0.029,0.2
23101772,2023-05-03,2062BK1,122.5,9.28,11832.0,2286.0,800.0,3755.0,1720.0,291.0,216.0,6842.0,1098.0,0.0,0.15452380952380954,0.04342857142857143,1.0927619047619048,2227.0,0.9295796023605284,55.85306122403385,5.175853018370439,0.772339470138854,6,0.19,0.76,0.028,0.027,0.21
23101769,2023-05-03,2062BK1,112.48,10.92,11127.0,2007.0,647.0,4131.0,1750.0,288.0,7.0,6421.0,1164.0,0.0,0.15452380952380954,0.04342857142857143,1.0927619047619048,2045.0,0.9115072933475566,57.085704124670286,5.544095665169136,0.8557457212709751,6,0.21,0.77,0.022,0.022,0.22
23101766,2023-05-03,SEQRFE550D,125.48,4.49,11313.0,2406.0,790.0,3903.0,1621.0,241.0,0.0,7044.0,1229.0,0.0,0.15452380952380954,0.04342857142857143,1.0927619047619048,1862.0,0.9654535662001582,56.13643608498457,4.701995012466874,0.8705692803432489,73,0.2,0.8,0.022,0.022,0.23
23201819,2023-05-04,2062BK1,108.51,0.0,11007.0,1503.0,797.0,4523.0,1735.0,283.0,0.0,5702.0,1024.0,0.0,0.15854166666666666,0.044125,0.9919583333333333,2018.0,0.9999999999907843,52.548152243548536,7.323353293408301,0.8597621407329734,6,0.2,0.84,0.02,0.026,0.2
23301838,2023-05-04,EXPORTDSP14,126.83,6.09,10431.0,1995.0,818.0,4589.0,1745.0,207.0,0.0,6248.0,1309.0,0.0,0.15854166666666666,0.044125,0.9919583333333333,1952.0,0.9541829671911363,49.262792714269,5.228571428568808,0.893954918032329,55,0.22,0.82,0.026,0.035,0.23
23301842,2023-05-04,2830C20MMNC,132.79,9.09,9993.0,2037.0,953.0,5178.0,1739.0,257.0,0.0,6337.0,992.0,0.0,0.15854166666666666,0.044125,0.9919583333333333,1996.0,0.9359317733229777,47.721967015229154,4.905743740792879,0.8712424849695034,17,0.2,0.71,0.015,0.034,0.22
23301847,2023-05-04,2830C20MMNC,124.93,9.59,10512.0,2022.0,945.0,2811.0,1715.0,277.0,61.0,6677.0,1040.0,0.0,0.15854166666666666,0.044125,0.9919583333333333,2053.0,0.9287094855714488,53.44592972021575,5.198813056377251,0.8353628835845907,17,0.19,0.71,0.016,0.03,0.23
23301852,2023-05-04,2830C20MMNC,125.46,10.21,10266.0,1947.0,821.0,2646.0,1741.0,261.0,71.0,6452.0,1450.0,0.0,0.15854166666666666,0.044125,0.9919583333333333,2073.0,0.9247438637803145,51.42674956120336,5.272727272724564,0.8398456343459528,17,0.19,0.71,0.015,0.03,0.23
23101823,2023-05-04,EXPORTDSP14,119.82,10.27,10938.0,1848.0,792.0,3950.0,1768.0,277.0,84.0,6118.0,963.0,0.0,0.15854166666666666,0.044125,0.9919583333333333,2129.0,0.9210546544629021,51.059923217734436,5.918831168827966,0.8304368247999857,55,0.2,0.73,0.023,0.025,0.21
23101796,2023-05-04,EXPORTDSP14,126.2,0.0,13011.0,1722.0,504.0,5360.0,1719.0,284.0,0.0,6886.0,1556.0,0.0,0.15854166666666666,0.044125,0.9919583333333333,2003.0,0.999999999992076,54.56418383474988,7.555749128915473,0.8582126809781038,55,0.2,0.73,0.021,0.022,0.23
23201848,2023-05-04,2062BK1,124.7,9.79,9945.0,1941.0,943.0,4033.0,1704.0,280.0,250.0,6405.0,1090.0,0.0,0.15854166666666666,0.044125,0.9919583333333333,2234.0,0.9272064837465447,51.363271852033975,5.1236476043250265,0.7627573858546273,6,0.21,0.73,0.018,0.037,0.2
23201844,2023-05-04,EXPORTDSP14,122.38,9.88,8697.0,1548.0,960.0,2524.0,1711.0,273.0,256.0,6291.0,1000.0,0.0,0.15854166666666666,0.044125,0.9919583333333333,2240.0,0.9252986541590407,51.405458407816596,5.618217054259937,0.7638392857139448,55,0.22,0.8,0.017,0.036,0.22
23201822,2023-05-04,EXPORTDSP14,115.48,9.48,12174.0,1470.0,789.0,4258.0,1660.0,263.0,0.0,247.0,1144.0,0.0,0.15854166666666666,0.044125,0.9919583333333333,1923.0,0.9241357234241026,2.138898510546078,8.28163265305559,0.8632345293807263,55,0.2,0.73,0.014,0.017,0.23
23201841,2023-05-04,EXPORTDSP14,122.66,9.76,10095.0,882.0,949.0,2353.0,1708.0,294.0,253.0,6384.0,1025.0,0.0,0.15854166666666666,0.044125,0.9919583333333333,2255.0,0.9262951215758475,52.04630686407919,11.44557823127954,0.7574279379154069,55,0.21,0.78,0.017,0.03,0.21
23201837,2023-05-04,2830C20MMNAK,120.76,9.68,10275.0,1992.0,811.0,3788.0,1714.0,280.0,182.0,6100.0,1373.0,0.0,0.15854166666666666,0.044125,0.9919583333333333,2176.0,0.9257896350741661,50.51341503767378,5.158132530117893,0.7876838235290498,16,0.23,0.76,0.015,0.023,0.23
23201831,2023-05-04,2062BK1,120.77,10.0,11964.0,1962.0,789.0,3903.0,1826.0,280.0,0.0,6078.0,938.0,288.0,0.15854166666666666,0.044125,0.9919583333333333,2106.0,0.9235298615819874,50.327067980042,6.097859327214017,0.8670465337127887,6,0.22,0.78,0.015,0.019,0.24
23201828,2023-05-04,EXPORTDSP14,132.1,9.88,12339.0,1983.0,800.0,4532.0,1819.0,283.0,0.0,6544.0,1007.0,293.0,0.15854166666666666,0.044125,0.9919583333333333,2102.0,0.9304127341813607,49.538228614310846,6.222390317697316,0.8653663177921668,55,0.22,0.73,0.015,0.026,0.23
23301829,2023-05-04,EXPORTDSP14,121.79,10.91,12279.0,1434.0,793.0,4854.0,1779.0,278.0,33.0,6510.0,1003.0,0.0,0.15854166666666666,0.044125,0.9919583333333333,2090.0,0.9177844762553294,53.45266442192747,8.56276150627018,0.8511961722483966,55,0.22,0.77,0.025,0.024,0.22
23201807,2023-05-04,R34,0.0,11.27,11259.0,1983.0,949.0,3612.0,1202.0,280.0,0.0,6489.0,2200.0,0.0,0.15854166666666666,0.044125,0.9919583333333333,1482.0,0.0,6489000000000.0,5.6777609682270915,0.8110661268550533,66,0.59,0.76,0.014,0.023,0.21
23201809,2023-05-04,SAILTOWER6VA,120.39,10.48,10929.0,1803.0,764.0,3763.0,1900.0,128.0,905.0,6146.0,1426.0,0.0,0.15854166666666666,0.044125,0.9919583333333333,2933.0,0.9199205318184465,51.05075172314103,6.061564059896805,0.6478008864641501,68,0.18,1.32,0.014,0.014,0.27
23201813,2023-05-04,S.TOWER6VAN,124.32,10.08,10839.0,1683.0,754.0,3479.0,2514.0,125.0,574.0,5992.0,937.0,371.0,0.15854166666666666,0.044125,0.9919583333333333,3213.0,0.9249999999931175,48.198198197810505,6.44028520498726,0.7824463118578331,67,0.2,1.33,0.019,0.027,0.24
23201817,2023-05-04,S.TOWER6VAN,122.16,9.88,11601.0,1506.0,792.0,3832.0,2494.0,125.0,439.0,6287.0,1999.0,0.0,0.15854166666666666,0.044125,0.9919583333333333,3058.0,0.9251741896324965,51.46529142066581,7.703187250990901,0.8155657292345273,67,0.19,1.26,0.028,0.027,0.2
23201839,2023-05-04,EXPORTDSP14,122.68,9.28,10569.0,2220.0,941.0,3886.0,1731.0,273.0,0.0,6203.0,1013.0,328.0,0.15854166666666666,0.044125,0.9919583333333333,2004.0,0.929675659283649,50.56243886492857,4.760810810808667,0.8637724550893894,55,0.19,0.68,0.017,0.026,0.26
23301816,2023-05-04,EXPORTDSP14,135.25,9.88,13365.0,2253.0,881.0,6556.0,1741.0,376.0,0.0,6722.0,1031.0,313.0,0.15854166666666666,0.044125,0.9919583333333333,2117.0,0.9319231034180947,49.70055452828318,5.9320905459361155,0.8223901747752375,55,0.21,0.79,0.02,0.027,0.27
23301820,2023-05-04,2062BK1,126.15,10.21,11916.0,1797.0,812.0,4988.0,1918.0,278.0,0.0,5957.0,920.0,373.0,0.15854166666666666,0.044125,0.9919583333333333,2196.0,0.9251246699844153,47.22156163260228,6.631051752917846,0.8734061930779266,6,0.22,0.78,0.016,0.031,0.21
23301812,2023-05-04,S.TOWER6VAN,122.58,10.21,11406.0,2133.0,928.0,4031.0,2627.0,0.0,447.0,6389.0,987.0,239.0,0.15854166666666666,0.044125,0.9919583333333333,3074.0,0.9231116800894412,52.121063794647405,5.347398030939828,0.8545868575143609,67,0.18,1.32,0.026,0.022,0.19
23301814,2023-05-04,EXPORTDSP14,126.96,10.21,11313.0,987.0,959.0,5085.0,1787.0,296.0,255.0,6602.0,1064.0,0.0,0.15854166666666666,0.044125,0.9919583333333333,2338.0,0.92556681489447,52.000630119313165,11.462006079015742,0.7643284858850452,55,0.22,0.84,0.018,0.023,0.22
23101856,2023-05-04,2830C20MMNC,130.62,10.2,10059.0,1995.0,784.0,2873.0,1789.0,375.0,0.0,6528.0,1409.0,0.0,0.15854166666666666,0.044125,0.9919583333333333,2164.0,0.9275671069384495,49.97703261330595,5.042105263155367,0.826709796672446,17,0.19,0.73,0.027,0.029,0.2
23101854,2023-05-04,C20MMNATLT,122.76,9.49,10578.0,2463.0,825.0,2743.0,1753.0,328.0,248.0,6059.0,2738.0,0.0,0.15854166666666666,0.044125,0.9919583333333333,2329.0,0.9282419659665162,49.35646790445294,4.294762484772922,0.7526835551735712,41,0.22,0.79,0.02,0.03,0.22
23101851,2023-05-04,C20MMNATLT,124.55,0.0,9996.0,3618.0,875.0,3053.0,1746.0,312.0,474.0,6206.0,984.0,0.0,0.15854166666666666,0.044125,0.9919583333333333,2532.0,0.9999999999919711,49.82737856242611,2.7628524046426857,0.6895734597153674,41,0.2,0.79,0.017,0.035,0.2
23101849,2023-05-04,C20MMNATLT,128.41,7.53,9747.0,2211.0,892.0,3324.0,1529.0,345.0,305.0,6356.0,1016.0,0.0,0.15854166666666666,0.044125,0.9919583333333333,2179.0,0.9446079152497823,49.49770267074607,4.408412483037355,0.7016980266173926,41,0.2,0.73,0.017,0.037,0.23
23101846,2023-05-04,2830C20MMNC,128.74,9.28,9978.0,1323.0,917.0,2578.0,1533.0,342.0,430.0,6295.0,1002.0,0.0,0.15854166666666666,0.044125,0.9919583333333333,2305.0,0.9327633676211219,48.897001708490784,7.541950113372984,0.6650759219086052,17,0.18,0.75,0.019,0.035,0.23
23101843,2023-05-04,C20MMNATLT,115.57,0.0,6639.0,2505.0,905.0,3373.0,1850.0,355.0,274.0,6780.0,1086.0,0.0,0.15854166666666666,0.044125,0.9919583333333333,2479.0,0.9999999999913473,58.665743704606164,2.6502994011965466,0.7462686567161169,41,0.17,0.85,0.015,0.03,0.19
23101833,2023-05-04,EXPORTDSP14,123.49,10.0,6162.0,1995.0,699.0,3355.0,1705.0,291.0,0.0,6795.0,1103.0,0.0,0.15854166666666666,0.044125,0.9919583333333333,1996.0,0.9250880215677197,55.02469835569662,3.08872180450973,0.8542084168332393,55,0.22,0.83,0.02,0.025,0.26
23201855,2023-05-04,C20MMNATLT,130.27,0.0,13878.0,0.0,800.0,6166.0,1698.0,280.0,179.0,6772.0,1174.0,211.0,0.15854166666666666,0.044125,0.9919583333333333,2157.0,0.9999999999923237,51.98434021607443,13878000000000.0,0.7872044506255043,41,0.2,0.77,0.022,0.026,0.19
23101827,2023-05-04,2062BK1,125.86,9.68,12015.0,1989.0,726.0,4123.0,1678.0,291.0,152.0,6794.0,1238.0,0.0,0.15854166666666666,0.044125,0.9919583333333333,2121.0,0.928581968415755,53.980613379517074,6.040723981897416,0.7911362564824181,6,0.17,0.78,0.02,0.027,0.23
23101825,2023-05-04,2062BK1,120.3,9.6,11469.0,1671.0,677.0,4328.0,1755.0,254.0,219.0,6147.0,970.0,0.0,0.15854166666666666,0.044125,0.9919583333333333,2228.0,0.9260969976834019,51.097256857430615,6.863554757626054,0.7877019748649966,6,0.19,0.75,0.027,0.028,0.21
23301804,2023-05-04,SAILTOWER6VA,125.33,10.2,10842.0,1239.0,920.0,5776.0,2166.0,0.0,744.0,6850.0,1119.0,0.0,0.15854166666666666,0.044125,0.9919583333333333,2910.0,0.9247399099762065,54.655708927992855,8.75060532686945,0.7443298969069607,68,0.19,1.31,0.016,0.017,0.26
23301806,2023-05-04,SAILTOWER6VA,119.23,8.0,11247.0,1032.0,926.0,4682.0,2073.0,0.0,682.0,6591.0,1015.0,0.0,0.15854166666666666,0.044125,0.9919583333333333,2755.0,0.9371217480080396,55.27971148154592,10.898255813942928,0.7524500907438285,68,0.19,1.29,0.016,0.018,0.25
23301808,2023-05-04,S.TOWER6VAN,120.54,10.92,11241.0,975.0,914.0,5199.0,2693.0,0.0,421.0,6414.0,984.0,184.0,0.15854166666666666,0.044125,0.9919583333333333,3114.0,0.9169329073412679,53.21055251324697,11.529230769218945,0.8648041104685726,67,0.18,1.31,0.022,0.026,0.21
23301810,2023-05-04,S.TOWER6VAN,128.8,10.21,11403.0,2148.0,906.0,4996.0,2665.0,0.0,370.0,6526.0,1005.0,0.0,0.15854166666666666,0.044125,0.9919583333333333,3035.0,0.9265520466086861,50.667701862960655,5.308659217874624,0.8780889621084421,67,0.2,1.32,0.021,0.028,0.17
23101830,2023-05-04,EXPORTDSP14,122.43,10.67,12627.0,1506.0,780.0,4085.0,1581.0,292.0,368.0,6401.0,1088.0,0.0,0.15854166666666666,0.044125,0.9919583333333333,2241.0,0.9198347107368909,52.28293718817052,8.384462151388854,0.7054886211509569,55,0.22,0.79,0.025,0.029,0.23
23201861,2023-05-05,C20MMNATLT,124.67,9.28,9486.0,2061.0,699.0,3784.0,1701.0,280.0,182.0,6549.0,1106.0,338.0,0.17751999999999998,0.04108,0.9111199999999999,2163.0,0.9307204180594946,52.53068099741292,4.602620087334011,0.7864077669899276,41,0.23,0.85,0.026,0.028,0.21
23201908,2023-05-05,2062BK1,114.11,7.43,10296.0,8901.0,949.0,2076.0,1698.0,317.0,324.0,6339.0,1014.0,0.0,0.17751999999999998,0.04108,0.9111199999999999,2339.0,0.9388678624243963,55.55166067780605,1.1567239635994655,0.7259512612224344,6,0.21,0.82,0.022,0.026,0.22
23201905,2023-05-05,2062BK1,123.89,7.43,10317.0,1011.0,935.0,3306.0,1745.0,317.0,324.0,6508.0,1041.0,0.0,0.17751999999999998,0.04108,0.9111199999999999,2386.0,0.9434206518356427,52.530470578315196,10.204747774470619,0.7313495389770615,6,0.22,0.85,0.028,0.025,0.22
23201902,2023-05-05,2062BK1,121.84,8.15,10413.0,1515.0,957.0,3307.0,1718.0,321.0,324.0,6425.0,1033.0,0.0,0.17751999999999998,0.04108,0.9111199999999999,2363.0,0.9373028694442858,52.733092580000545,6.873267326728136,0.727041895894741,6,0.22,0.77,0.027,0.028,0.17
23201899,2023-05-05,1786500D,122.4,8.87,9078.0,1026.0,946.0,3166.0,1701.0,314.0,324.0,6451.0,1032.0,0.0,0.17751999999999998,0.04108,0.9111199999999999,2339.0,0.9324293440928436,52.70424836558248,8.847953216365646,0.7272338606238875,2,0.23,0.78,0.026,0.025,0.184
23201897,2023-05-05,1786500D,119.7,7.68,9201.0,1122.0,949.0,3118.0,1681.0,327.0,324.0,6435.0,1027.0,0.0,0.17751999999999998,0.04108,0.9111199999999999,2332.0,0.9397079604259718,53.75939849579148,8.20053475935098,0.7208404802741334,2,0.21,0.71,0.024,0.029,0.194
23201894,2023-05-05,2062BK1,123.87,8.89,9030.0,1008.0,929.0,3136.0,1714.0,321.0,324.0,6254.0,998.0,0.0,0.17751999999999998,0.04108,0.9111199999999999,2359.0,0.9330370593481997,50.488415273670064,8.958333333324447,0.7265790589229646,6,0.22,0.86,0.023,0.029,0.18
23201891,2023-05-05,1786500D,121.07,8.21,9042.0,993.0,921.0,3495.0,1708.0,324.0,324.0,6507.0,1196.0,215.0,0.17751999999999998,0.04108,0.9111199999999999,2356.0,0.9364944306858254,53.74576691126005,9.105740181259712,0.7249575551779606,2,0.21,0.76,0.024,0.028,0.199
23201882,2023-05-05,2062BK1,122.76,10.2,8601.0,1098.0,679.0,4095.0,1664.0,253.0,213.0,6451.0,1029.0,0.0,0.17751999999999998,0.04108,0.9111199999999999,2130.0,0.9232851985490127,52.549690452488186,7.833333333326199,0.7812206572766286,6,0.19,0.79,0.025,0.029,0.23
23201885,2023-05-05,2062BK1,124.65,9.48,8478.0,1653.0,613.0,4119.0,1681.0,304.0,209.0,6698.0,1332.0,0.0,0.17751999999999998,0.04108,0.9111199999999999,2194.0,0.9293222992549817,53.7344564777077,5.128856624316317,0.7661804922512461,6,0.21,0.78,0.023,0.026,0.22
23201880,2023-05-05,1786500D,130.95,0.0,9528.0,1635.0,1028.0,4892.0,1647.0,263.0,182.0,6094.0,1396.0,0.0,0.17751999999999998,0.04108,0.9111199999999999,2092.0,0.9999999999923636,46.53684612411962,5.827522935776252,0.7872848948370997,2,0.22,0.74,0.021,0.031,0.22
23201877,2023-05-05,R34,128.68,0.0,10524.0,1638.0,1770.0,4528.0,2282.0,486.0,0.0,6111.0,978.0,0.0,0.17751999999999998,0.04108,0.9111199999999999,2768.0,0.9999999999922289,47.48989741958743,6.424908424904503,0.8244219653176212,66,0.6,0.78,0.019,0.016,0.22
23201874,2023-05-05,2062BK1,124.81,9.28,8880.0,2172.0,891.0,3527.0,1678.0,311.0,240.0,6170.0,1081.0,0.0,0.17751999999999998,0.04108,0.9111199999999999,2229.0,0.9307927511303543,49.43514141455464,4.088397790053366,0.7528039479583881,6,0.22,0.77,0.026,0.028,0.17
23201865,2023-05-05,2830C20MMNC,123.3,9.68,11679.0,1518.0,751.0,3473.0,1698.0,300.0,236.0,6495.0,1101.0,0.0,0.17751999999999998,0.04108,0.9111199999999999,2234.0,0.927207098804879,52.67639902633677,7.693675889322995,0.7600716204114771,17,0.22,0.76,0.018,0.03,0.17
23201858,2023-05-05,2830C20MMNC,122.33,0.0,12246.0,1515.0,701.0,4904.0,1694.0,294.0,182.0,6314.0,1089.0,0.0,0.17751999999999998,0.04108,0.9111199999999999,2170.0,0.9999999999918253,51.61448540789982,8.083168316826347,0.7806451612899629,17,0.19,0.8,0.024,0.025,0.23
23201867,2023-05-05,C20MMNATLT,122.5,9.49,11796.0,1545.0,699.0,3143.0,1674.0,324.0,186.0,6666.0,1128.0,357.0,0.17751999999999998,0.04108,0.9111199999999999,2184.0,0.9281006136758232,54.41632653016803,7.634951456305738,0.7664835164831655,41,0.23,0.76,0.019,0.025,0.19
23201888,2023-05-05,2062BK1,124.99,10.68,9054.0,1128.0,916.0,4230.0,1701.0,314.0,321.0,6691.0,1135.0,0.0,0.17751999999999998,0.04108,0.9111199999999999,2336.0,0.9212795754336164,53.53228258217832,8.026595744673735,0.7281678082188664,6,0.21,0.79,0.018,0.023,0.19
23201871,2023-05-05,C20MMNATLT,128.74,9.47,9090.0,1644.0,696.0,3840.0,1694.0,290.0,203.0,6357.0,6046.0,0.0,0.17751999999999998,0.04108,0.9111199999999999,2187.0,0.931481079509938,49.378592511656215,5.529197080288608,0.7745770461816303,41,0.21,0.81,0.022,0.035,0.22
23101909,2023-05-05,2830C20MMNC,120.68,7.87,10239.0,1998.0,800.0,3401.0,1739.0,251.0,149.0,6119.0,1030.0,0.0,0.17751999999999998,0.04108,0.9111199999999999,2139.0,0.9387786853291422,50.704342061230484,5.12462462462206,0.8129967274423502,17,0.18,0.77,0.035,0.028,0.23
23201850,2023-05-05,2062BK1,125.96,9.69,9960.0,3495.0,949.0,3489.0,1714.0,283.0,253.0,6659.0,1095.0,0.0,0.17751999999999998,0.04108,0.9111199999999999,2250.0,0.9285661629124322,52.86598920250186,2.8497854077245064,0.7617777777774393,6,0.21,0.74,0.022,0.036,0.18
23101900,2023-05-05,2062BK1,129.65,7.43,11175.0,2949.0,794.0,3265.0,1736.0,271.0,0.0,6287.0,1063.0,0.0,0.17751999999999998,0.04108,0.9111199999999999,2007.0,0.9457980741104042,48.49209409912463,3.789420142419875,0.864972595913869,6,0.2,0.75,0.026,0.022,0.2
23101898,2023-05-05,C20MMNATLT,126.0,8.19,5382.0,1380.0,790.0,3473.0,1723.0,292.0,240.0,6254.0,1188.0,0.0,0.17751999999999998,0.04108,0.9111199999999999,2255.0,0.9389671361432376,49.63492063452671,3.8999999999971737,0.7640798226160691,41,0.23,0.8,0.025,0.023,0.19
23101895,2023-05-05,2062BK1,119.5,8.49,12633.0,2181.0,827.0,2394.0,1708.0,287.0,0.0,5894.0,1151.0,0.0,0.17751999999999998,0.04108,0.9111199999999999,1995.0,0.9336666927030731,49.32217573180483,5.7922971114141255,0.8561403508767639,6,0.2,0.73,0.028,0.022,0.18
23101892,2023-05-05,2062BK1,120.8,8.49,8781.0,2367.0,787.0,3708.0,1695.0,355.0,362.0,5785.0,998.0,0.0,0.17751999999999998,0.04108,0.9111199999999999,2412.0,0.9343336684899504,47.88907284728569,3.709759188845074,0.7027363184076688,6,0.22,0.82,0.033,0.026,0.19
23101890,2023-05-05,2830C20MMNC,123.48,9.09,8820.0,2010.0,832.0,3251.0,1658.0,284.0,0.0,5808.0,1001.0,0.0,0.17751999999999998,0.04108,0.9111199999999999,1942.0,0.9314324507736939,47.03595723965795,4.388059701490354,0.8537590113280876,17,0.2,0.72,0.028,0.026,0.16
23101887,2023-05-05,2830C20MMNC,124.9,9.49,8994.0,2019.0,774.0,4030.0,1715.0,305.0,115.0,6221.0,1097.0,0.0,0.17751999999999998,0.04108,0.9111199999999999,2135.0,0.929384626825438,49.80784627662283,4.45468053491607,0.8032786885242139,17,0.2,0.73,0.019,0.028,0.19
23101884,2023-05-05,1786500D,124.6,10.21,8961.0,1113.0,900.0,3551.0,1692.0,298.0,135.0,6236.0,1027.0,0.0,0.17751999999999998,0.04108,0.9111199999999999,2125.0,0.9242637786445793,50.048154092696244,8.051212937998157,0.7962352941172723,2,0.2,0.78,0.022,0.031,0.22
23201853,2023-05-05,2062BK1,122.66,6.68,10134.0,1986.0,951.0,4911.0,1677.0,243.0,132.0,6397.0,1260.0,0.0,0.17751999999999998,0.04108,0.9111199999999999,2052.0,0.9483531776639218,52.152290884949025,5.102719033230059,0.8172514619879059,6,0.21,0.76,0.021,0.034,0.19
23101881,2023-05-05,1786500D,124.92,7.87,10533.0,0.0,812.0,3511.0,1688.0,315.0,80.0,6387.0,1009.0,0.0,0.17751999999999998,0.04108,0.9111199999999999,2083.0,0.9407334889604585,51.128722381915395,10533000000000.0,0.8103696591450742,2,0.2,0.69,0.015,0.027,0.229
23101875,2023-05-05,2062BK1,132.0,9.08,8997.0,1809.0,782.0,4104.0,1702.0,281.0,142.0,6081.0,1820.0,0.0,0.17751999999999998,0.04108,0.9111199999999999,2125.0,0.9356393535516329,46.06818181783282,4.973466003314,0.8009411764702113,6,0.22,0.74,0.019,0.031,0.16
23101873,2023-05-05,2062BK1,125.33,10.21,8946.0,1965.0,827.0,3017.0,1607.0,250.0,0.0,6657.0,1040.0,0.0,0.17751999999999998,0.04108,0.9111199999999999,1857.0,0.9246716836290051,53.11577435527714,4.552671755722874,0.8653742595579615,6,0.2,0.77,0.026,0.029,0.16
23101869,2023-05-05,2830C20MMNC,119.96,9.98,9033.0,2019.0,815.0,2425.0,1750.0,270.0,217.0,458.0,1343.0,0.0,0.17751999999999998,0.04108,0.9111199999999999,2237.0,0.9231953209102417,3.8179393130725416,4.473997028229582,0.7822977201605801,17,0.2,0.79,0.015,0.026,0.2
23101866,2023-05-05,2062BK1,140.73,0.0,9687.0,1992.0,680.0,5292.0,1794.0,349.0,0.0,6418.0,1087.0,0.0,0.17751999999999998,0.04108,0.9111199999999999,2143.0,0.9999999999928942,45.605059333151395,4.862951807226475,0.8371441903869169,6,0.2,0.77,0.015,0.027,0.2
23101862,2023-05-05,2830C20MMNC,131.4,0.0,9192.0,969.0,717.0,2193.0,1590.0,322.0,0.0,3788.0,1134.0,0.0,0.17751999999999998,0.04108,0.9111199999999999,1912.0,0.9999999999923898,28.828006088060672,9.486068111445318,0.8315899581585608,17,0.22,0.74,0.014,0.023,0.19
23101912,2023-05-05,2062BK1,133.19,8.14,11961.0,1953.0,707.0,6909.0,1725.0,305.0,179.0,6402.0,1113.0,0.0,0.17751999999999998,0.04108,0.9111199999999999,2209.0,0.9424043019815865,48.06667167168657,6.124423963130504,0.780896333182082,6,0.21,0.81,0.029,0.024,0.18
23201911,2023-05-05,2830C20MMNC,124.62,7.87,10149.0,1017.0,811.0,2506.0,1711.0,321.0,236.0,6601.0,1361.0,0.0,0.17751999999999998,0.04108,0.9111199999999999,2268.0,0.9405992905053921,52.96902583812414,9.979351032438565,0.7544091710755051,17,0.2,0.73,0.029,0.024,0.19
23101878,2023-05-05,1786500D,126.18,9.28,10071.0,1008.0,785.0,2981.0,1628.0,345.0,338.0,6504.0,1025.0,0.0,0.17751999999999998,0.04108,0.9111199999999999,2311.0,0.9314926915625905,51.545411316757445,9.991071428561517,0.70445694504513,2,0.22,0.79,0.016,0.032,0.168
23301883,2023-05-05,2062BK1,133.54,9.67,10503.0,3129.0,815.0,2395.0,1753.0,295.0,139.0,7258.0,1108.0,0.0,0.17751999999999998,0.04108,0.9111199999999999,2187.0,0.9324767823410903,54.35075632728508,3.3566634707563576,0.8015546410604474,6,0.21,0.77,0.018,0.029,0.19
23301879,2023-05-05,2062BK1,126.0,10.2,10092.0,3984.0,710.0,2305.0,1695.0,359.0,156.0,6869.0,1059.0,390.0,0.17751999999999998,0.04108,0.9111199999999999,2210.0,0.9251101321517982,54.51587301544035,2.533132530119846,0.7669683257915082,6,0.19,0.76,0.02,0.026,0.2
23301904,2023-05-05,2062BK1,131.88,8.15,11325.0,0.0,668.0,4544.0,1678.0,386.0,85.0,6109.0,941.0,183.0,0.17751999999999998,0.04108,0.9111199999999999,2149.0,0.9417981860962523,46.32241431569365,11325000000000.0,0.7808282922285803,6,0.21,0.8,0.035,0.031,0.19
23301918,2023-05-05,2830C20MMNC,125.2,8.69,11274.0,0.0,770.0,4927.0,1688.0,275.0,141.0,6406.0,1111.0,227.0,0.17751999999999998,0.04108,0.9111199999999999,2104.0,0.9350959743002831,51.16613418489484,11274000000000.0,0.8022813688209115,17,0.21,0.74,0.028,0.023,0.21
23301916,2023-05-05,2830C20MMNC,130.8,8.26,10401.0,0.0,724.0,4416.0,1721.0,268.0,26.0,6672.0,1406.0,0.0,0.17751999999999998,0.04108,0.9111199999999999,2015.0,0.9406011793402805,51.009174311536626,10401000000000.0,0.8540942928035463,17,0.22,0.76,0.02,0.025,0.21
23301910,2023-05-05,2062BK1,122.89,7.87,10845.0,588.0,766.0,4021.0,1766.0,316.0,282.0,6604.0,1130.0,279.0,0.17751999999999998,0.04108,0.9111199999999999,2364.0,0.9398133985856547,53.73911628241729,18.44387755098904,0.7470389170893625,6,0.21,0.81,0.029,0.025,0.2
23301907,2023-05-05,1786500D,127.99,7.28,11406.0,0.0,624.0,5078.0,1648.0,304.0,185.0,6038.0,932.0,470.0,0.17751999999999998,0.04108,0.9111199999999999,2137.0,0.9461817106457739,47.17556059030256,11406000000000.0,0.7711745437525638,2,0.22,0.8,0.027,0.026,0.232
23301901,2023-05-05,2830C20MMNC,128.7,0.0,11325.0,63.0,715.0,7124.0,1671.0,380.0,206.0,5895.0,910.0,0.0,0.17751999999999998,0.04108,0.9111199999999999,2257.0,0.9999999999922301,45.80419580383991,179.76190475905142,0.7403633141334779,17,0.22,0.75,0.035,0.031,0.21
23301896,2023-05-05,2830C20MMNC,131.0,0.0,10521.0,1092.0,699.0,7530.0,1711.0,366.0,125.0,6394.0,1076.0,0.0,0.17751999999999998,0.04108,0.9111199999999999,2202.0,0.9999999999923664,48.80916030497092,9.634615384606562,0.7770208900995563,17,0.2,0.77,0.036,0.027,0.2
23301889,2023-05-05,2062BK1,124.01,10.21,9738.0,1695.0,806.0,3108.0,1620.0,315.0,115.0,6491.0,1059.0,285.0,0.17751999999999998,0.04108,0.9111199999999999,2050.0,0.9239308597755631,52.34255301949566,5.745132743359442,0.790243902438639,6,0.2,0.76,0.032,0.03,0.19
23301893,2023-05-05,2830C20MMNC,122.49,7.43,10311.0,1134.0,674.0,3685.0,1709.0,279.0,157.0,6688.0,1103.0,0.0,0.17751999999999998,0.04108,0.9111199999999999,2145.0,0.9428109605838763,54.600375540414724,9.092592592584575,0.7967365967362253,17,0.2,0.75,0.03,0.029,0.19
23301857,2023-05-05,C20MMNATLT,124.69,9.29,10248.0,1833.0,740.0,2949.0,1756.0,336.0,136.0,6109.0,932.0,328.0,0.17751999999999998,0.04108,0.9111199999999999,2228.0,0.9306612927233121,48.9935038892534,5.590834697214626,0.7881508078991076,41,0.21,0.77,0.021,0.026,0.19
23301860,2023-05-05,SAILTOWER6VA,127.69,9.49,9555.0,1122.0,1508.0,2549.0,3806.0,34.0,1818.0,6402.0,1271.0,290.0,0.17751999999999998,0.04108,0.9111199999999999,5658.0,0.9308208193546376,50.13705066919777,8.516042780741072,0.6726758571932356,68,0.18,1.31,0.019,0.015,0.26
23301863,2023-05-05,S.TOWER6VAN,122.6,10.21,9696.0,1200.0,1618.0,2572.0,3894.0,218.0,1640.0,6495.0,1086.0,337.0,0.17751999999999998,0.04108,0.9111199999999999,5752.0,0.923123258783803,52.977161500383545,8.079999999993266,0.6769819193322884,67,0.19,1.35,0.023,0.014,0.26
23301868,2023-05-05,ASP1239,119.29,9.48,9672.0,1665.0,947.0,2286.0,1216.0,203.0,0.0,6395.0,1052.0,386.0,0.17751999999999998,0.04108,0.9111199999999999,1419.0,0.9263803680909655,53.60885237611192,5.80900900900552,0.8569415081036948,24,0.42,0.72,0.018,0.016,0.24
23301870,2023-05-05,2062BK1,121.92,9.02,8910.0,1776.0,798.0,2465.0,1809.0,298.0,0.0,6163.0,1008.0,0.0,0.17751999999999998,0.04108,0.9111199999999999,2107.0,0.9311134870862143,50.549540682000085,5.016891891889067,0.8585666824865408,6,0.2,0.76,0.025,0.033,0.23
23301872,2023-05-05,2830C20MMNC,133.11,0.0,4470.0,207.0,798.0,0.0,1620.0,237.0,0.0,1525.0,3096.0,525.0,0.17751999999999998,0.04108,0.9111199999999999,1857.0,0.9999999999924875,11.456689955589688,21.594202898446405,0.8723747980609196,17,0.2,0.81,0.016,0.02,0.2
23301876,2023-05-05,2062BK1,124.85,9.49,9843.0,3579.0,804.0,2220.0,1648.0,314.0,165.0,6711.0,1090.0,0.0,0.17751999999999998,0.04108,0.9111199999999999,2127.0,0.9293583444921144,53.75250300317379,2.750209555741059,0.7748001880579338,6,0.22,0.8,0.021,0.024,0.23
23301886,2023-05-05,1786500D,125.25,10.49,8877.0,2682.0,798.0,2575.0,1693.0,367.0,224.0,6433.0,991.0,0.0,0.17751999999999998,0.04108,0.9111199999999999,2284.0,0.9227199056952798,51.36127744469971,3.3098434004461934,0.7412434325741063,2,0.2,0.72,0.025,0.027,0.203
23101972,2023-05-06,1786550D,133.55,0.0,11448.0,1488.0,799.0,2778.0,1644.0,294.0,315.0,6296.0,1101.0,0.0,0.17515384615384616,0.032615384615384616,1.0793076923076923,2253.0,0.9999999999925122,47.14339198766647,7.693548387091604,0.7296937416774391,3,0.23,0.81,0.03,0.02,0.16
23101968,2023-05-06,C20MMNATLT,123.52,7.12,13965.0,555.0,830.0,4545.0,1152.0,328.0,0.0,5768.0,1016.0,196.0,0.17515384615384616,0.032615384615384616,1.0793076923076923,1480.0,0.9454990814379556,46.696891191331794,25.162162162116825,0.7783783783778524,41,0.21,0.7,0.025,0.022,0.22
23101971,2023-05-06,2830C20MMNC,123.33,0.0,11931.0,1977.0,779.0,5286.0,1722.0,307.0,54.0,5588.0,919.0,0.0,0.17515384615384616,0.032615384615384616,1.0793076923076923,2083.0,0.9999999999918916,45.30933268429977,6.034901365702562,0.8266922707629253,17,0.21,0.78,0.025,0.021,0.21
23201917,2023-05-06,2062BK1,128.13,8.15,10197.0,1977.0,800.0,2906.0,1688.0,300.0,243.0,6483.0,1097.0,0.0,0.17515384615384616,0.032615384615384616,1.0793076923076923,2231.0,0.9401966539408556,50.59704987082966,5.157814871014083,0.7566113850287958,6,0.21,0.78,0.022,0.023,0.2
23201961,2023-05-06,S.TOWER6VAN,123.15,8.77,10380.0,1692.0,759.0,2796.0,1893.0,0.0,901.0,6251.0,1047.0,331.0,0.17515384615384616,0.032615384615384616,1.0793076923076923,2794.0,0.9335203153355555,50.75923670279529,6.13475177304602,0.6775232641371949,67,0.2,1.38,0.023,0.016,0.27
23201932,2023-05-06,1786500D,132.51,0.0,10992.0,1992.0,910.0,7725.0,1603.0,273.0,135.0,6302.0,1519.0,0.0,0.17515384615384616,0.032615384615384616,1.0793076923076923,2011.0,0.9999999999924535,47.55867481663604,5.5180722891538565,0.797115862754452,2,0.19,0.7,0.039,0.017,0.173
23201934,2023-05-06,2062BK1,126.2,7.28,10965.0,1002.0,792.0,4142.0,1711.0,267.0,0.0,6665.0,1061.0,0.0,0.17515384615384616,0.032615384615384616,1.0793076923076923,1978.0,0.9454599939995098,52.81299524522335,10.94311377244417,0.8650151668347498,6,0.21,0.72,0.015,0.017,0.18
23101963,2023-05-06,2830C20MMNC,123.48,7.28,8307.0,1182.0,722.0,3869.0,1617.0,311.0,297.0,6037.0,1046.0,0.0,0.17515384615384616,0.032615384615384616,1.0793076923076923,2225.0,0.9443254817914936,48.8905085839902,7.027918781719943,0.7267415730333813,17,0.21,0.78,0.04,0.021,0.22
23201922,2023-05-06,2062BK1,124.31,8.87,11061.0,3012.0,786.0,5054.0,1698.0,290.0,230.0,6473.0,1075.0,0.0,0.17515384615384616,0.032615384615384616,1.0793076923076923,2218.0,0.9333984081623863,52.07143431701334,3.672310756970892,0.7655545536515935,6,0.22,0.8,0.036,0.021,0.21
23101958,2023-05-06,2830C20MMNC,117.14,9.05,15795.0,1137.0,625.0,3780.0,1536.0,241.0,338.0,6018.0,1039.0,0.0,0.17515384615384616,0.032615384615384616,1.0793076923076923,2115.0,0.9282827482294296,51.374423765994756,13.891820580462717,0.7262411347514297,17,0.21,0.72,0.027,0.022,0.2
23101926,2023-05-06,2062BK1,121.74,8.16,11193.0,0.0,792.0,4719.0,1644.0,294.0,68.0,5747.0,995.0,0.0,0.17515384615384616,0.032615384615384616,1.0793076923076923,2006.0,0.9371824480297368,47.20716280559219,11193000000000.0,0.8195413758719743,6,0.19,0.78,0.036,0.018,0.16
23101952,2023-05-06,2062BK1,126.61,0.0,11052.0,1407.0,810.0,4735.0,1642.0,359.0,231.0,6072.0,1063.0,0.0,0.17515384615384616,0.032615384615384616,1.0793076923076923,2232.0,0.9999999999921017,47.9582971325491,7.8550106609752275,0.7356630824369463,6,0.21,0.77,0.032,0.015,0.19
23101949,2023-05-06,2830C20MMNC,114.46,8.0,11895.0,2007.0,677.0,4229.0,1641.0,281.0,0.0,2196.0,2354.0,0.0,0.17515384615384616,0.032615384615384616,1.0793076923076923,1922.0,0.9346725461298818,19.185741743673024,5.926756352762369,0.8537981269506484,17,0.21,0.75,0.029,0.015,0.22
23101946,2023-05-06,2830C20MMNC,123.2,8.0,11298.0,1992.0,807.0,3957.0,1756.0,285.0,0.0,6110.0,1034.0,0.0,0.17515384615384616,0.032615384615384616,1.0793076923076923,2041.0,0.9390243902367454,49.59415584375329,5.671686746985104,0.8603625673685152,17,0.21,0.76,0.018,0.019,0.21
23101943,2023-05-06,2062BK1,118.66,8.0,10323.0,1998.0,792.0,3640.0,1726.0,291.0,0.0,5989.0,1028.0,0.0,0.17515384615384616,0.032615384615384616,1.0793076923076923,2017.0,0.9368387809810765,50.47193662522778,5.166666666664081,0.8557263262266457,6,0.19,0.76,0.019,0.02,0.18
23101941,2023-05-06,1786550D,118.88,8.0,10467.0,1986.0,835.0,3343.0,1651.0,264.0,176.0,5853.0,1091.0,0.0,0.17515384615384616,0.032615384615384616,1.0793076923076923,2091.0,0.9369482975966508,49.23452220685368,5.270392749242059,0.789574366331521,3,0.22,0.77,0.02,0.02,0.19
23101938,2023-05-06,1786550D,128.94,7.28,9840.0,2007.0,787.0,3930.0,1628.0,290.0,376.0,6134.0,1041.0,205.0,0.17515384615384616,0.032615384615384616,1.0793076923076923,2294.0,0.9465570400752713,47.5725143473897,4.902840059788289,0.7096774193545293,3,0.2,0.75,0.02,0.02,0.18
23101928,2023-05-06,1786550D,119.37,7.69,11220.0,1968.0,694.0,3802.0,1771.0,345.0,0.0,5606.0,1032.0,0.0,0.17515384615384616,0.032615384615384616,1.0793076923076923,2116.0,0.9394774122387889,46.96322359012345,5.701219512192225,0.8369565217387349,3,0.2,0.75,0.02,0.02,0.21
23201937,2023-05-06,2062BK1,124.82,7.53,11043.0,1527.0,905.0,4432.0,1704.0,250.0,0.0,6387.0,1034.0,0.0,0.17515384615384616,0.032615384615384616,1.0793076923076923,1954.0,0.9431054023351485,51.169684345047514,7.231827111979547,0.8720573183209457,6,0.2,0.75,0.022,0.018,0.19
23101923,2023-05-06,2830C20MMNC,124.2,7.53,11208.0,1437.0,809.0,3577.0,1740.0,254.0,419.0,6173.0,1067.0,0.0,0.17515384615384616,0.032615384615384616,1.0793076923076923,2413.0,0.9428376224023167,49.702093397345394,7.799582463460125,0.721094073766796,17,0.2,0.77,0.026,0.021,0.18
23101955,2023-05-06,2062BK1,126.37,0.0,11307.0,0.0,764.0,1362.0,1644.0,355.0,102.0,5929.0,985.0,0.0,0.17515384615384616,0.032615384615384616,1.0793076923076923,2101.0,0.9999999999920867,46.91778111856518,11307000000000.0,0.7824845311752582,6,0.21,0.79,0.03,0.018,0.22
23201965,2023-05-06,SAILTOWER6VA,116.52,8.08,10848.0,1797.0,748.0,3311.0,1900.0,71.0,931.0,6089.0,1046.0,325.0,0.17515384615384616,0.032615384615384616,1.0793076923076923,2902.0,0.9351524879539714,52.257123240196904,6.036727879796307,0.6547208821500156,68,0.18,1.32,0.03,0.015,0.23
23201975,2023-05-06,C20MMNATLT,122.64,7.54,10215.0,1797.0,762.0,4500.0,1694.0,280.0,236.0,6097.0,986.0,0.0,0.17515384615384616,0.032615384615384616,1.0793076923076923,2210.0,0.9420801966435545,49.71461187174074,5.684474123536069,0.7665158371037256,41,0.21,0.75,0.025,0.022,0.21
23201944,2023-05-06,2830C20MMNC,123.04,8.0,9927.0,2103.0,869.0,3115.0,1704.0,280.0,0.0,881.0,1901.0,0.0,0.17515384615384616,0.032615384615384616,1.0793076923076923,1984.0,0.9389499389427736,7.160273081866382,4.720399429384346,0.8588709677415026,17,0.21,0.64,0.031,0.021,0.18
23301913,2023-05-06,2062BK1,120.05,7.43,10710.0,0.0,749.0,4315.0,1842.0,241.0,0.0,6497.0,1057.0,0.0,0.17515384615384616,0.032615384615384616,1.0793076923076923,2083.0,0.9417163476549912,54.119117034118126,10710000000000.0,0.8843014882376936,6,0.22,0.77,0.022,0.021,0.2
23301921,2023-05-06,2062BK1,126.06,7.28,11880.0,648.0,743.0,4745.0,1702.0,377.0,122.0,6609.0,1107.0,377.0,0.17515384615384616,0.032615384615384616,1.0793076923076923,2201.0,0.9454027298564167,52.42741551600486,18.333333333305042,0.7732848705130516,6,0.22,0.83,0.037,0.022,0.22
23301925,2023-05-06,1786550D,127.22,7.48,11547.0,0.0,749.0,5188.0,1699.0,258.0,173.0,6538.0,1063.0,278.0,0.17515384615384616,0.032615384615384616,1.0793076923076923,2130.0,0.9444691907873464,51.391290677162466,11547000000000.0,0.79765258215925,3,0.21,0.76,0.02,0.02,0.17
23301927,2023-05-06,1786500D,129.54,7.53,11664.0,1293.0,746.0,5909.0,1613.0,281.0,146.0,6510.0,1052.0,269.0,0.17515384615384616,0.032615384615384616,1.0793076923076923,2040.0,0.945064565543554,50.25474756793073,9.020881670526666,0.7906862745094163,2,0.19,0.85,0.034,0.02,0.17
23301930,2023-05-06,2062BK1,122.73,8.15,11937.0,2496.0,790.0,5418.0,1739.0,302.0,44.0,6048.0,942.0,0.0,0.17515384615384616,0.032615384615384616,1.0793076923076923,2085.0,0.9377292175967473,49.278904912822625,4.782451923075007,0.834052757793365,6,0.22,0.78,0.022,0.02,0.18
23301933,2023-05-06,1786550D,117.58,7.43,12981.0,1164.0,842.0,3371.0,1735.0,234.0,0.0,6301.0,1056.0,0.0,0.17515384615384616,0.032615384615384616,1.0793076923076923,1969.0,0.9405647548120906,53.5890457556252,11.152061855660522,0.8811579481966069,3,0.2,0.75,0.02,0.03,0.19
23301948,2023-05-06,2062BK1,119.78,8.0,12927.0,1317.0,804.0,3665.0,1212.0,332.0,0.0,6701.0,1109.0,0.0,0.17515384615384616,0.032615384615384616,1.0793076923076923,1544.0,0.9373923931684348,55.94423108986521,9.81548974942307,0.7849740932637403,6,0.2,0.74,0.015,0.019,0.23
23301964,2023-05-06,SAILTOWER6VA,129.16,8.88,11463.0,789.0,735.0,4832.0,2741.0,0.0,654.0,6684.0,1334.0,0.0,0.17515384615384616,0.032615384615384616,1.0793076923076923,3395.0,0.9356708200453806,51.7497677295467,14.528517110247746,0.8073637702501304,68,0.19,1.34,0.019,0.015,0.22
23301967,2023-05-06,2830C20MMNC,118.96,7.52,11160.0,996.0,812.0,3037.0,1766.0,230.0,173.0,6357.0,1033.0,0.0,0.17515384615384616,0.032615384615384616,1.0793076923076923,2169.0,0.9405439595118553,53.43813046357231,11.204819277097185,0.8142000922080156,17,0.21,0.77,0.029,0.02,0.2
23201940,2023-05-06,2830C20MMNC,122.5,8.0,10566.0,1524.0,899.0,4637.0,1691.0,287.0,0.0,6587.0,1069.0,0.0,0.17515384615384616,0.032615384615384616,1.0793076923076923,1978.0,0.9386973180004698,53.77142857098962,6.933070866137183,0.8549039433767164,17,0.2,0.74,0.018,0.019,0.22
23301974,2023-05-06,2062BK1,126.84,9.49,12354.0,2694.0,718.0,4028.0,2548.0,0.0,421.0,6566.0,1084.0,314.0,0.17515384615384616,0.032615384615384616,1.0793076923076923,2969.0,0.9303894960688741,51.76600441460291,4.585746102448186,0.8582014146174274,6,0.19,1.22,0.026,0.016,0.18
23201969,2023-05-06,C20MMNATLT,124.5,7.27,10890.0,1668.0,797.0,3374.0,1644.0,256.0,216.0,6513.0,1325.0,0.0,0.17515384615384616,0.032615384615384616,1.0793076923076923,2116.0,0.9448281095777125,52.31325301162801,6.528776978413352,0.7769376181470808,41,0.21,0.75,0.029,0.02,0.18
23201973,2023-05-06,2830C20MMNC,124.12,7.28,10506.0,1665.0,751.0,4498.0,1647.0,270.0,216.0,6497.0,1444.0,0.0,0.17515384615384616,0.032615384615384616,1.0793076923076923,2133.0,0.9445966514387779,52.34450531701301,6.30990990990612,0.7721518987338152,17,0.2,0.78,0.022,0.023,0.21
23101919,2023-05-06,1786550D,135.04,7.68,12753.0,1974.0,795.0,4238.0,1712.0,311.0,3.0,6666.0,1259.0,0.0,0.17515384615384616,0.032615384615384616,1.0793076923076923,2026.0,0.9461883408005453,49.36315165840224,6.460486322185177,0.8450148075020508,3,0.21,0.79,0.04,0.02,0.19
23201976,2023-05-06,2830C20MMNC,119.64,0.0,10632.0,2487.0,734.0,4708.0,1667.0,280.0,216.0,6228.0,1017.0,0.0,0.17515384615384616,0.032615384615384616,1.0793076923076923,2163.0,0.9999999999916416,52.05616850508144,4.275030156813721,0.7706888580671425,17,0.21,0.76,0.023,0.02,0.18
