Repository: SiddharthKumar268/FerroMind

# FerroMind
*Ferro-Alloy Optimisation using Machine Learning*
**SAIL Durgapur Steel Plant | Steel Melting Shop**
Intern: Siddharth Kumar | FY 2023-24 to FY 2025-26

---

## Quick Start

```bash

# 2. Place raw Excel files in data/raw/

## Dataset

| | |
|---|---|
| Total heats after cleaning | 47,421 |
| Training set | 37,936 heats (Apr 2023 – Jun 2025) |
| Test set | 9,485 heats (Jun 2025 – Dec 2025) |
| Input features | 21 (16 raw + 5 engineered) |
| Target variables | Mn, Si, C, S, P |
| BOF grades | 76 distinct grades |
| Split method | Chronological 80/20 — no shuffle, no leakage |

---

File: data/processed/sms_train_slag.csv (part 11 of 74)
Heat_Number,Date,BOF Grade Code,Hot Metal Addn. Weight,Scrap Addn. Weight,Lime Into Converter,Dolomite Into Converter,Lime Into Ladle,Iron Ore Into Converter,SIMN Into Ladle,FESI Into Ladle,FEMN Into Ladle,Measered O2 Mainblow II,Duration of Mainblow I/II,Measered O2 2nd Blow,HM_P,HM_S,HM_Si,Total_FA_Ladle,HM_Ratio,O2_per_ton_HM,Lime_Dolo_Ratio,SiMn_FA_Fraction,Grade_Encoded,C,Mn,P,S,Si,FeO,CaO,SiO2,Al2O3,MnO,MgO,P2O5,Basicity,Slag_SP_Index
23208833,2023-09-12,SAILTOWER6VA,117.64,10.1,10965.0,2016.0,743.0,2795.0,1880.0,0.0,827.0,6518.0,1082.0,0.0,0.1538709677419354,0.0324193548387096,1.0235483870967743,2707.0,0.9209331454444892,55.40632437899178,5.4389880952353975,0.6944957517544534,68,0.19,1.35,0.03,0.013,0.22,0.476,54.115,23.528,11.599,0.209,8.476,0.066,2.299927748735603,2.2543220162466153
23108798,2023-09-12,S.TOWER6VAN,123.29,9.87,10902.0,1998.0,782.0,3900.0,2514.0,91.0,511.0,5805.0,958.0,0.0,0.1538709677419354,0.0324193548387096,1.0235483870967743,3116.0,0.9258786422279524,47.08411063308391,5.456456456453726,0.8068035943514741,67,0.19,1.35,0.025,0.034,0.23,19.761,48.126,21.368,0.859,1.381,4.713,2.229,2.252140951846132,1.1700948212983224
23108788,2023-09-12,IS2062E350BR,125.2,11.55,10581.0,2322.0,785.0,3784.0,2386.0,81.0,599.0,6392.0,1057.0,0.0,0.1538709677419354,0.0324193548387096,1.0235483870967743,3066.0,0.9155393052949504,51.05431309863375,4.556847545217676,0.7782126549247299,59,0.17,1.38,0.026,0.038,0.23,0.956,47.191,32.065,7.577,1.73,8.229,0.073,1.4716834029813513,1.4290775846405428
23208886,2023-09-13,S.TOWER6VAN,120.77,9.47,11163.0,0.0,605.0,3451.0,2406.0,0.0,385.0,6848.0,1230.0,0.0,0.1495483870967742,0.0367096774193548,0.8543225806451612,2791.0,0.9272880835309636,56.70282354842508,11163000000000.0,0.86205661053355,67,0.17,1.38,0.029,0.021,0.21,1.335,52.108,28.481,6.509,2.177,7.545,0.085,1.829506354890808,1.747593654626555
23208876,2023-09-13,1786500D,122.7,9.48,9969.0,1257.0,693.0,3403.0,1664.0,246.0,0.0,5644.0,903.0,0.0,0.1495483870967742,0.0367096774193548,0.8543225806451612,1910.0,0.9282796186947476,45.99837000777507,7.930787589492497,0.8712041884812193,2,0.16,0.8,0.03,0.022,0.215,18.235,51.851,19.063,0.516,1.089,5.135,2.655,2.719838438942509,1.390144507895654
23108800,2023-09-13,C20MMNC(BSP),125.54,9.59,10443.0,1599.0,777.0,2623.0,1709.0,281.0,0.0,5676.0,940.0,0.0,0.1495483870967742,0.0367096774193548,0.8543225806451612,1990.0,0.9290313031826464,45.2126812167818,6.530956848025935,0.8587939698488147,43,0.21,0.82,0.028,0.03,0.17,1.695,52.583,28.791,3.602,4.248,7.259,0.087,1.8263059183106416,1.724767933873454
23208853,2023-09-13,IS2062E350BR,116.3,8.67,10635.0,966.0,597.0,3473.0,2420.0,108.0,429.0,6003.0,1054.0,0.0,0.1495483870967742,0.0367096774193548,0.8543225806451612,2957.0,0.930623349596458,51.61650902793107,11.00931677017494,0.818397024010545,59,0.17,1.39,0.037,0.024,0.24,23.299,49.096,18.461,0.656,0.892,4.041,1.994,2.6593001841620625,1.175642345729269
23208872,2023-09-13,SEQRFE550D,121.1,11.55,9309.0,1965.0,811.0,4405.0,1688.0,277.0,0.0,6093.0,960.0,0.0,0.1495483870967742,0.0367096774193548,0.8543225806451612,1965.0,0.9129287598875768,50.31379025557131,4.737404580150261,0.8590330788799699,73,0.22,0.74,0.023,0.022,0.21,21.127,50.713,17.915,0.618,0.982,4.803,2.374,2.830598347845501,1.2989012114847733
23108885,2023-09-13,2830C20HMNAK,125.22,9.49,10905.0,420.0,815.0,0.0,2413.0,176.0,562.0,5678.0,941.0,0.0,0.1495483870967742,0.0367096774193548,0.8543225806451612,3151.0,0.9295523717546614,45.34419421781389,25.96428571422389,0.7657886385272086,15,0.19,1.33,0.025,0.024,0.2,1.222,52.419,28.362,6.318,2.308,7.527,0.076,1.8481472340725593,1.7718100388710494
23108875,2023-09-13,IS2062E350BR,124.52,8.47,9213.0,1458.0,790.0,2741.0,2311.0,91.0,503.0,6502.0,1342.0,0.0,0.1495483870967742,0.0367096774193548,0.8543225806451612,2905.0,0.9363110008200892,52.216511403371214,6.318930041147929,0.7955249569704662,59,0.2,1.37,0.03,0.023,0.24,11.104,50.1765,23.369500000000002,4.965,1.1035,6.3405000000000005,1.2325,2.147001561797993,1.4554670843667057
23108873,2023-09-13,2062BK1,122.67,10.39,9225.0,1452.0,727.0,2706.0,1717.0,261.0,0.0,6019.0,1358.0,0.0,0.1495483870967742,0.0367096774193548,0.8543225806451612,1978.0,0.9219149255905464,49.06660145064753,6.353305785119591,0.8680485338721597,6,0.2,0.77,0.024,0.024,0.21,14.5335,48.358000000000004,23.067,4.823,1.0535,5.47,1.1005,2.0963239119126063,1.2860657154634791
23208932,2023-09-14,JIS540RC2ALK,126.79,9.47,10068.0,1992.0,701.0,1667.0,1795.0,0.0,837.0,5822.0,1004.0,0.0,0.1531578947368421,0.0315263157894736,0.9085263157894736,2632.0,0.9305005137169344,45.918447826753535,5.054216867467343,0.6819908814587075,62,0.22,1.43,0.034,0.012,0.26,15.731,55.585,18.344,1.145,1.06,4.505,1.995,3.029980921231943,1.631206714403099
23208929,2023-09-14,SEQRFE550D,119.19,8.88,9798.0,2010.0,693.0,4690.0,1583.0,277.0,236.0,5644.0,967.0,0.0,0.1531578947368421,0.0315263157894736,0.9085263157894736,2096.0,0.9306629187090604,47.35296585244272,4.874626865669216,0.7552480916026931,73,0.21,0.85,0.021,0.025,0.19,24.353,48.596,17.464,0.581,1.22,4.002,2.339,2.782479244202691,1.1620833134057105
23208913,2023-09-14,SEQRFE550D,124.6,7.69,12093.0,0.0,806.0,4842.0,1721.0,263.0,0.0,6438.0,1179.0,0.0,0.1531578947368421,0.0315263157894736,0.9085263157894736,1984.0,0.9418701337898416,51.66934189364631,12093000000000.0,0.867439516128595,73,0.2,0.81,0.033,0.021,0.22,19.244,52.32,17.206,0.729,0.642,5.819,2.486,3.0406230022665195,1.4353515678582207
23208911,2023-09-14,S.TOWER6VAN,110.43,8.88,9141.0,0.0,803.0,3541.0,2349.0,98.0,236.0,5742.0,972.0,0.0,0.1531578947368421,0.0315263157894736,0.9085263157894736,2683.0,0.9255720392177892,51.996740015829054,9141000000000.0,0.8755124860227822,67,0.19,1.3,0.024,0.022,0.2,24.397,48.809,17.27,0.535,1.216,4.017,2.327,2.8260668172080363,1.1713785158874916
23208909,2023-09-14,IS2062E350BR,129.1,10.21,10233.0,0.0,795.0,4708.0,2521.0,98.0,537.0,6447.0,1035.0,381.0,0.1531578947368421,0.0315263157894736,0.9085263157894736,3156.0,0.926710214622592,49.938032532533406,10233000000000.0,0.7987959442329535,59,0.19,1.35,0.031,0.026,0.24,24.485,48.53,17.436,0.561,1.225,3.985,2.339,2.7831622412112176,1.1576260674586136
23208939,2023-09-14,C20MMNATLT,124.72,9.49,9525.0,1788.0,795.0,2722.0,1698.0,284.0,0.0,6491.0,1100.0,279.0,0.1531578947368421,0.0315263157894736,0.9085263157894736,1982.0,0.9292899187770712,52.044579858466605,5.327181208050712,0.8567103935414446,41,0.21,0.8,0.028,0.02,0.21,19.31,51.442,18.345,0.966,1.014,5.148,2.296,2.803989970565791,1.366103675377098
23308902,2023-09-14,S.TOWER6VAN,121.64,10.21,9966.0,1806.0,616.0,4074.0,2566.0,193.0,400.0,6332.0,1055.0,364.0,0.1531578947368421,0.0315263157894736,0.9085263157894736,3159.0,0.922563519143553,52.05524498477429,5.518272425246114,0.8122823678376663,67,0.19,1.34,0.026,0.028,0.19,22.581,49.858,16.727,0.673,0.824,5.733,2.191,2.980511716881874,1.268360935154799
23308914,2023-09-14,S.TOWER6VAN,123.26,7.43,9993.0,1935.0,743.0,3439.0,2551.0,0.0,506.0,6407.0,1137.0,0.0,0.1531578947368421,0.0315263157894736,0.9085263157894736,3057.0,0.943147907254242,51.97955541090394,5.164341085268649,0.8344782466467666,67,0.18,1.3,0.027,0.015,0.18,21.938,50.041,17.086,1.069,1.088,5.271,2.031,2.9286006905834845,1.2822805893657911
23108938,2023-09-14,IS2062E350BR,126.99,9.46,10239.0,1965.0,787.0,2533.0,2438.0,114.0,646.0,6177.0,1693.0,0.0,0.1531578947368421,0.0315263157894736,0.9085263157894736,3198.0,0.930670575295488,48.64162532444569,5.210687022898112,0.7623514696683045,59,0.16,1.38,0.034,0.013,0.23,18.354,52.831,18.268,0.751,0.875,5.109,2.359,2.891838633751163,1.442563416432297
23108984,2023-09-15,SEQRFE550D,127.6,4.54,9657.0,1002.0,805.0,4501.0,1724.0,284.0,0.0,2848.0,2065.0,0.0,0.14756,0.03064,0.795,2008.0,0.965642500371079,22.31974921612602,9.637724550888583,0.8585657370513653,73,0.2,0.85,0.025,0.016,0.22,20.44,49.82,18.17,1.02,1.01,5.84,2.26,2.741731330141434,1.2903058713838027
23108970,2023-09-15,SEQRFE550D,124.39,8.77,9621.0,2010.0,587.0,1758.0,1722.0,277.0,0.0,6393.0,1118.0,0.0,0.14756,0.03064,0.795,1999.0,0.9341393811885392,51.39480665607047,4.786567164176724,0.8614307153572479,73,0.22,0.76,0.02,0.014,0.18,1.319,52.704,30.17,6.574,1.172,6.234,0.092,1.746842994928905,1.673674182280089
23108966,2023-09-15,SEQRFE550D,125.29,9.49,9732.0,1095.0,800.0,1164.0,1695.0,267.0,0.0,5677.0,942.0,0.0,0.14756,0.03064,0.795,1962.0,0.9295889597794216,45.3108787609122,8.887671232868597,0.8639143730882447,73,0.22,0.84,0.024,0.016,0.24,21.686,50.442,17.022,1.119,1.185,5.1,1.967,2.963167479292722,1.303107804386577
23108964,2023-09-15,2830C20MMNC,123.15,9.49,10653.0,1659.0,789.0,3504.0,1661.0,274.0,0.0,6076.0,1005.0,0.0,0.14756,0.03064,0.795,1935.0,0.9284529553609132,49.338205440119054,6.4213381555115,0.8583979328160939,17,0.18,0.82,0.021,0.013,0.19,21.823,49.774,17.486,1.331,1.21,4.935,1.943,2.846342997655401,1.2661918087000765
23108960,2023-09-15,2830C20MMNC,116.66,8.88,10050.0,1647.0,792.0,3467.0,1678.0,277.0,0.0,5993.0,994.0,0.0,0.14756,0.03064,0.795,1955.0,0.9292655727184224,51.37150694281355,6.1020036429835445,0.8583120204599191,17,0.19,0.78,0.029,0.02,0.19,12.860000000000001,51.005,22.953000000000003,3.2025,1.8535,5.239,1.2505000000000002,2.222052801254683,1.4241637348522924
23108950,2023-09-15,C20MMNATLT,124.87,9.48,9672.0,1980.0,814.0,3667.0,1712.0,254.0,0.0,6336.0,1441.0,0.0,0.14756,0.03064,0.795,1966.0,0.9294380349763348,50.74077040081092,4.884848484846017,0.8708036622579497,41,0.2,0.81,0.028,0.017,0.21,19.31,52.158,17.728,0.918,1.011,5.167,2.24,2.941959501381916,1.4081913658576097
23308955,2023-09-15,2830C20MMNC,120.52,10.21,9615.0,1299.0,783.0,2462.0,1720.0,282.0,0.0,6382.0,1012.0,0.0,0.14756,0.03064,0.795,2002.0,0.9219000994345452,52.953866577721925,7.401847575052039,0.85914085914043,17,0.21,0.85,0.024,0.017,0.21,1.204,52.003,30.37,5.693,1.61,7.232,0.234,1.712258404398933,1.6469675376088677
23208977,2023-09-15,SEQRFE550D,125.24,10.82,9348.0,2982.0,654.0,2591.0,1789.0,280.0,0.0,6425.0,1083.0,415.0,0.14756,0.03064,0.795,2069.0,0.9204762604665554,51.3015011174441,3.134808853117661,0.8646689221842123,73,0.2,0.78,0.023,0.017,0.23,16.45,53.28,19.43,0.7,1.08,4.53,2.17,2.7420101899027327,1.484908447367688
23208935,2023-09-15,JIS540RC2ALK,122.64,10.83,11577.0,1995.0,495.0,4644.0,2039.0,0.0,938.0,6239.0,1023.0,0.0,0.14756,0.03064,0.795,2977.0,0.9188581703684808,50.87247227616705,5.803007518794084,0.6849177023847213,62,0.19,1.41,0.04,0.014,0.22,13.127,49.2055,20.149,7.98,0.734,6.2105,1.033,2.441960297766749,1.4786639420620848
23208967,2023-09-15,SEQRFE550D,126.78,9.88,10542.0,1455.0,748.0,4073.0,1620.0,240.0,0.0,4828.0,802.0,0.0,0.14756,0.03064,0.795,1860.0,0.9277037904220132,38.08171635874679,7.245360824737288,0.8709677419350156,73,0.21,0.75,0.018,0.02,0.19,1.585,54.332,29.084,4.986,1.519,6.598,0.171,1.8680419460202853,1.7715030974894033
23208961,2023-09-15,2830C20MMNC,124.71,10.07,9831.0,1920.0,797.0,3907.0,1607.0,270.0,0.0,5456.0,922.0,0.0,0.14756,0.03064,0.795,1877.0,0.9252856506831482,43.74949883695173,5.1203124999973335,0.8561534363341203,17,0.21,0.74,0.03,0.021,0.19,15.425,52.678,20.705,1.546,1.123,4.873,1.962,2.5440934994687527,1.4579723782901113
23208945,2023-09-15,IS2062E350BR,120.67,9.49,9387.0,1176.0,800.0,2108.0,2551.0,98.0,580.0,6292.0,1166.0,327.0,0.14756,0.03064,0.795,3229.0,0.927089735702773,52.14220601597628,7.982142857136069,0.7900278724060731,59,0.18,1.42,0.023,0.015,0.21,18.974,52.027,18.158,0.958,0.995,5.14,2.284,2.8650806762486916,1.4010987531306385
23309030,2023-09-16,2062BK1,132.32,9.59,7983.0,2253.0,796.0,0.0,1546.0,176.0,0.0,6913.0,1205.0,0.0,0.1498571428571428,0.0313571428571428,0.7466071428571429,1722.0,0.9324219575721766,52.24455864531255,3.5432756324884407,0.8977932636464008,6,0.18,0.81,0.034,0.015,0.22,20.19,50.23,18.46,5.32,0.874,4.16,1.83,2.7208710254049073,1.2995782774055002
23309038,2023-09-16,2062BK1,126.8,10.21,9000.0,1473.0,721.0,2478.0,1593.0,261.0,0.0,6001.0,1065.0,0.0,0.1498571428571428,0.0313571428571428,0.7466071428571429,1854.0,0.9254798919719328,47.3264984223397,6.109979633397074,0.8592233009704103,6,0.19,0.76,0.025,0.02,0.21,1.27,51.67,31.43,5.0,1.39,7.72,0.14,1.6439184244853806,1.5800740038530932
23108998,2023-09-16,SAILTOWER6VA,122.31,9.47,9447.0,1953.0,727.0,3014.0,1837.0,0.0,958.0,6348.0,1096.0,0.0,0.1498571428571428,0.0313571428571428,0.7466071428571429,2795.0,0.9281378054262548,51.90090752962226,4.837173579106587,0.6572450805006593,68,0.18,1.33,0.02,0.013,0.23,1.401,51.648,20.366,11.821,0.975,7.039,0.211,2.5358668434231846,2.3726571113561192
23309019,2023-09-16,SEQRFE550D,125.44,10.27,8613.0,2409.0,818.0,0.0,1796.0,255.0,0.0,6353.0,991.0,0.0,0.1498571428571428,0.0313571428571428,0.7466071428571429,2051.0,0.9243239260119054,50.64572704041258,3.5753424657519406,0.8756704046802166,73,0.22,0.84,0.022,0.014,0.2,1.51,48.24,29.51,10.79,1.6,6.41,0.122,1.6346447087526683,1.5550755939524836
23109036,2023-09-16,2830C20MMNC,126.67,9.49,8169.0,4059.0,774.0,2061.0,1661.0,267.0,0.0,6249.0,1041.0,366.0,0.1498571428571428,0.0313571428571428,0.7466071428571429,1928.0,0.9303025851870572,49.33291229139233,2.0125646711007605,0.86151452282113,17,0.18,0.77,0.025,0.017,0.24,1.85,51.75,31.22,5.339,1.68,7.88,0.18,1.6575381954453734,1.564815094796045
23109027,2023-09-16,2830C20MMNC,125.55,9.66,8394.0,2556.0,827.0,2481.0,1682.0,247.0,0.0,6112.0,1038.0,0.0,0.1498571428571428,0.0313571428571428,0.7466071428571429,1929.0,0.9285555802016968,48.68180007926179,3.2840375586841613,0.8719543805075832,17,0.21,0.77,0.037,0.015,0.2,20.19,51.36,18.37,5.31,0.945,5.33,2.09,2.7957106308856345,1.3319156660874978
23109002,2023-09-16,2830C20MMNC,124.86,6.09,14268.0,2013.0,697.0,1971.0,1780.0,281.0,0.0,6313.0,1035.0,0.0,0.1498571428571428,0.0313571428571428,0.7466071428571429,2061.0,0.9534936998781712,50.560627902846704,7.087928464974124,0.863658418243152,17,0.2,0.85,0.033,0.015,0.23,26.131,48.905,15.693,0.672,0.983,4.169,2.002,3.1161590416719767,1.1692767483562465
23109029,2023-09-16,SEQRFE550D,125.79,9.28,8445.0,1995.0,674.0,2925.0,1556.0,257.0,0.0,5942.0,965.0,0.0,0.1498571428571428,0.0313571428571428,0.7466071428571429,1813.0,0.931294884127258,47.23745925711712,4.233082706764796,0.8582460011026706,73,0.2,0.72,0.028,0.017,0.21,19.37,51.32,19.44,4.12,1.078,5.0,1.78,2.6397819042230335,1.322305531936822
23209044,2023-09-16,2062BK1,129.8,0.0,9060.0,1104.0,800.0,3185.0,1671.0,250.0,0.0,6206.0,1032.0,259.0,0.1498571428571428,0.0313571428571428,0.7466071428571429,1921.0,0.999999999992296,47.81201848961624,8.206521739123001,0.8698594482036076,6,0.2,0.79,0.035,0.021,0.18,19.66,46.9,18.6,5.05,0.94,5.5,1.8,2.5213698188269444,1.2257912757115599
23209041,2023-09-16,2830C20MMNC,114.46,0.0,8856.0,1104.0,789.0,2551.0,1627.0,246.0,0.0,6092.0,1224.0,0.0,0.1498571428571428,0.0313571428571428,0.7466071428571429,1873.0,0.9999999999912632,53.22383365321314,8.021739130427516,0.8686599038970269,17,0.19,0.75,0.028,0.021,0.22,21.52,47.55,17.14,5.09,0.9,5.36,1.96,2.774050522139898,1.229921626445255
23209005,2023-09-16,2830C20MMNC,121.78,9.67,9525.0,2193.0,756.0,2396.0,1671.0,250.0,182.0,3616.0,582.0,0.0,0.1498571428571428,0.0313571428571428,0.7466071428571429,2103.0,0.9264359071819976,29.692888815653696,4.343365253075995,0.7945791726101785,17,0.21,0.78,0.025,0.018,0.19,22.3,50.384,16.393,0.848,1.087,5.316,2.2,3.073319507136757,1.3021140228459194
23209007,2023-09-16,SAILTOWER6VA,121.25,9.59,9420.0,2409.0,786.0,1937.0,1806.0,0.0,837.0,6299.0,1053.0,0.0,0.1498571428571428,0.0313571428571428,0.7466071428571429,2643.0,0.9267043717446752,51.95051546348907,3.9103362391017393,0.6833144154367449,68,0.18,1.37,0.031,0.017,0.24,12.6655,48.3715,24.4395,4.8925,0.7775000000000001,6.2405,1.0125,1.9791534543073994,1.3036031908586214
23209003,2023-09-16,SAILTOWER6VA,126.78,9.67,9090.0,2142.0,806.0,1194.0,1829.0,0.0,830.0,6271.0,988.0,332.0,0.1498571428571428,0.0313571428571428,0.7466071428571429,2659.0,0.9291315500115126,49.46363779736974,4.243697478989615,0.6878525761561911,68,0.17,1.3,0.027,0.012,0.22,0.784,51.78,22.9,14.17,0.465,8.13,0.129,2.261036635954762,2.1861937935402156
23209001,2023-09-16,SAILTOWER6VA,118.73,9.67,11532.0,2202.0,792.0,2645.0,1826.0,0.0,834.0,5343.0,861.0,1341.0,0.1498571428571428,0.0313571428571428,0.7466071428571429,2660.0,0.9246884735130476,45.001263370293934,5.237057220706069,0.6864661654132758,68,0.18,1.35,0.034,0.014,0.17,1.93,44.0,28.52,4.55,0.0,0.0,0.11,1.5427229059289647,1.444944336803389
23208995,2023-09-16,SAILTOWER6VA,124.27,9.49,11334.0,2013.0,797.0,1969.0,1866.0,0.0,837.0,6670.0,1087.0,0.0,0.1498571428571428,0.0313571428571428,0.7466071428571429,2703.0,0.9290520334858774,53.67345296488554,5.630402384497948,0.6903440621529078,68,0.19,1.38,0.032,0.012,0.26,1.55,53.07,23.1,12.11,0.455,7.8,0.225,2.297303147049911,2.1528538396008274
23209025,2023-09-16,2062BK1,125.09,9.28,8397.0,1515.0,803.0,2696.0,1674.0,284.0,0.0,6289.0,1138.0,0.0,0.1498571428571428,0.0313571428571428,0.7466071428571429,1958.0,0.9309369650894476,50.27580142257354,5.542574257422084,0.854954034728879,6,0.21,0.8,0.038,0.02,0.23,10.434999999999999,50.115,24.985,4.163,1.1284999999999998,6.23,1.2,2.0057232049947973,1.4148386550351488
23209028,2023-09-16,2062BK1,121.16,9.86,9252.0,1821.0,754.0,2900.0,1671.0,294.0,0.0,6299.0,1050.0,516.0,0.1498571428571428,0.0313571428571428,0.7466071428571429,1965.0,0.9247443138381566,51.98910531485648,5.080724876438725,0.8503816793888802,6,0.2,0.81,0.028,0.017,0.21,1.48,51.335,31.810000000000002,5.05,1.37,7.8,0.08,1.6137499607054162,1.5420083506052689
23109070,2023-09-17,S.TOWER6VAN,124.79,9.48,9954.0,2175.0,777.0,2706.0,2311.0,0.0,504.0,6436.0,1059.0,269.0,0.1564516129032258,0.0314193548387096,0.8403870967741935,2815.0,0.9293959931412126,51.57464540386589,4.576551724135827,0.8209591474242199,67,0.19,1.31,0.03,0.018,0.19,19.65,51.27,16.33,0.674,1.324,5.132,2.642,3.1394280815626727,1.4249187070954117
23109066,2023-09-17,S.TOWER6VAN,125.55,8.47,9639.0,2016.0,835.0,2763.0,2318.0,0.0,437.0,6077.0,1051.0,0.0,0.1564516129032258,0.0314193548387096,0.8403870967741935,2755.0,0.9368004775336756,48.40302668221105,4.781249999997629,0.8413793103445222,67,0.19,1.35,0.04,0.02,0.23,1.12,49.6,28.12,7.57,1.75,9.4,0.065,1.7638064080224742,1.696248418316747
23109064,2023-09-17,SEQRFE550D,128.23,9.49,9240.0,2196.0,589.0,3001.0,1696.0,294.0,0.0,6429.0,1092.0,0.0,0.1564516129032258,0.0314193548387096,0.8403870967741935,1990.0,0.931092070861668,50.13647352374534,4.207650273222128,0.8522613065322351,73,0.2,0.76,0.021,0.02,0.22,2.5,55.36,26.66,5.65,1.26,6.64,0.107,2.0764412437643,1.898425979904667
23109061,2023-09-17,S.TOWER6VAN,124.07,10.21,9801.0,2376.0,782.0,3282.0,2292.0,0.0,589.0,6642.0,1173.0,0.0,0.1564516129032258,0.0314193548387096,0.8403870967741935,2881.0,0.923964849561186,53.53429515552886,4.124999999998264,0.7955570982295052,67,0.19,1.37,0.026,0.02,0.19,12.105,49.739999999999995,23.43,3.5075,2.75,5.9265,1.3165,2.12282873116811,1.39970733903647
23109078,2023-09-17,S.TOWER6VAN,124.6,9.56,9216.0,1962.0,819.0,2514.0,2301.0,81.0,531.0,6035.0,1567.0,0.0,0.1564516129032258,0.0314193548387096,0.8403870967741935,2913.0,0.9287418008279016,48.43499197392909,4.697247706419624,0.7899073120491624,67,0.17,1.32,0.028,0.018,0.23,16.87,50.34,18.34,0.84,1.41,5.3,2.83,2.7446704105555857,1.4296668654681777
23309024,2023-09-17,SEQRFE550D,124.39,9.28,8010.0,2061.0,828.0,0.0,1555.0,223.0,0.0,6610.0,1027.0,166.0,0.1564516129032258,0.0314193548387096,0.8403870967741935,1778.0,0.9305752973671688,53.139319880592176,3.886462882094184,0.8745781777272922,73,0.21,0.82,0.028,0.015,0.2,1.16,48.49,31.56,7.58,1.37,7.84,0.088,1.536389848230411,1.4819229241160115
23309065,2023-09-17,S.TOWER6VAN,127.83,10.2,9633.0,1785.0,691.0,3186.0,2573.0,91.0,287.0,6753.0,1169.0,0.0,0.1564516129032258,0.0314193548387096,0.8403870967741935,2951.0,0.926103021075664,52.82797465342386,5.396638655459162,0.8719078278546689,67,0.19,1.39,0.031,0.022,0.27,22.48,50.27,18.41,0.847,1.862,5.229,2.645,2.7304328933789583,1.2293658751314471
23309073,2023-09-17,S.TOWER6VAN,129.5,9.28,10641.0,2178.0,803.0,4496.0,2570.0,24.0,468.0,6594.0,1102.0,0.0,0.1564516129032258,0.0314193548387096,0.8403870967741935,3062.0,0.9331315751481976,50.918918918525726,4.885674931127234,0.8393207054210192,67,0.17,1.36,0.042,0.021,0.17,1.12,50.39,30.0,7.92,1.78,8.24,0.348,1.6796106796440118,1.6191639086147616
23309075,2023-09-17,S.TOWER6VAN,128.1,8.68,10041.0,2301.0,813.0,3604.0,1759.0,139.0,451.0,6297.0,1065.0,635.0,0.1564516129032258,0.0314193548387096,0.8403870967741935,2349.0,0.9365404298805634,49.156908664721655,4.363754889176722,0.7488292890588554,67,0.19,1.34,0.028,0.021,0.23,16.51,52.8,18.57,0.89,1.43,5.37,2.88,2.8431425340584777,1.5050882243949717
23309077,2023-09-17,S.TOWER6VAN,126.3,10.21,9144.0,1656.0,780.0,2743.0,2580.0,0.0,390.0,6748.0,1561.0,0.0,0.1564516129032258,0.0314193548387096,0.8403870967741935,2970.0,0.9252069445394095,53.42834520939487,5.521739130431448,0.8686868686865762,67,0.17,1.31,0.025,0.018,0.2,18.81,52.84,18.36,0.83,1.42,5.3,2.88,2.877838897663526,1.421538295983428
23309089,2023-09-17,2062BK1,130.0,10.21,9990.0,2190.0,781.0,3325.0,1614.0,302.0,0.0,6783.0,1098.0,0.0,0.1564516129032258,0.0314193548387096,0.8403870967741935,1916.0,0.9271806575784384,52.17692307652172,4.561643835614356,0.842379958245907,6,0.2,0.75,0.022,0.022,0.19,1.83,48.94,28.2,8.8,1.25,8.84,0.157,1.7353994539200737,1.6296493623255968
23309093,2023-09-17,SEQRFE550D,128.16,10.82,11154.0,1047.0,696.0,4872.0,1773.0,328.0,0.0,6503.0,1096.0,0.0,0.1564516129032258,0.0314193548387096,0.8403870967741935,2101.0,0.9221470715144472,50.74126092344928,10.653295128929653,0.8438838648258715,73,0.22,0.8,0.025,0.021,0.21,20.35,50.19,18.23,0.86,1.1,5.18,2.64,2.7530031265427017,1.3008994064435864
23109076,2023-09-17,S.TOWER6VAN,127.8,10.67,9216.0,1974.0,795.0,2585.0,2342.0,142.0,565.0,6475.0,2189.0,0.0,0.1564516129032258,0.0314193548387096,0.8403870967741935,3049.0,0.9229435978845748,50.66510172104331,4.668693009116176,0.7681206953096857,67,0.19,1.32,0.026,0.018,0.24,23.24,50.69,15.94,0.57,0.74,5.13,2.32,3.1798506994542377,1.293739312421837
23309057,2023-09-17,1786500D,121.01,10.27,9987.0,1641.0,669.0,3066.0,1791.0,295.0,0.0,6137.0,966.0,402.0,0.1564516129032258,0.0314193548387096,0.8403870967741935,2086.0,0.921770262028323,50.71481695685716,6.085923217546566,0.8585810162987255,2,0.18,0.79,0.023,0.016,0.225,1.88,52.31,29.48,5.87,1.74,6.278,0.165,1.774363149146908,1.6679952807627307
23209049,2023-09-17,ASP1239,128.28,9.88,6246.0,1689.0,787.0,2939.0,1677.0,243.0,0.0,6556.0,1487.0,392.0,0.1564516129032258,0.0314193548387096,0.8403870967741935,1920.0,0.9284887087367656,51.10695353873475,3.6980461811701018,0.8734374999995451,24,0.42,0.8,0.03,0.019,0.24,22.02,50.08,17.97,0.866,0.845,4.63,2.16,2.786711924767681,1.2522817633967644
23309054,2023-09-17,2062BK1,131.09,9.67,10512.0,1347.0,693.0,4971.0,1921.0,349.0,0.0,7153.0,3687.0,372.0,0.1564516129032258,0.0314193548387096,0.8403870967741935,2270.0,0.9313015061030742,54.56556564150915,7.804008908680175,0.8462555066075568,6,0.2,0.84,0.035,0.019,0.18,1.8,48.52,31.15,7.12,1.36,8.09,0.108,1.557574395685532,1.4724894540378142
23109153,2023-09-18,2830C20MMNC,126.46,8.87,9741.0,1497.0,667.0,2034.0,1611.0,254.0,0.0,5998.0,973.0,0.0,0.15190625,0.0336875,0.79390625,1865.0,0.9344565137003292,47.43001739643026,6.507014028051765,0.8638069705089202,17,0.17,0.83,0.028,0.023,0.22,25.13,48.56,16.59,1.05,0.99,4.25,1.96,2.926888071846182,1.163922245392009
23309102,2023-09-18,2062BK1,127.93,9.49,10860.0,1080.0,798.0,5269.0,1638.0,298.0,0.0,6335.0,1020.0,321.0,0.15190625,0.0336875,0.79390625,1936.0,0.9309416387648746,49.51926834949175,10.055555555546244,0.8460743801648523,6,0.22,0.79,0.029,0.022,0.2,18.57,52.056,18.386,0.824,1.197,5.098,2.315,2.831130690161527,1.408555889276727
23309139,2023-09-18,2062BK1,130.58,7.07,8715.0,1995.0,688.0,771.0,1663.0,275.0,0.0,6352.0,1324.0,418.0,0.15190625,0.0336875,0.79390625,1938.0,0.9486378496117064,48.64450911281479,4.368421052629389,0.8581011351904757,6,0.22,0.86,0.018,0.024,0.25,20.16,49.93,18.97,0.68,1.16,5.02,2.59,2.6319118654788887,1.2759704582044928
23309133,2023-09-18,SEQRFE550D,126.88,10.21,8793.0,2013.0,807.0,2337.0,1688.0,231.0,0.0,6297.0,1191.0,224.0,0.15190625,0.0336875,0.79390625,1919.0,0.9255233787954956,49.62957124803256,4.368107302531362,0.8796248045852634,73,0.2,0.81,0.034,0.026,0.21,20.67,49.71,18.69,0.65,1.17,5.03,2.57,2.6595687764164566,1.2629252305581669
23209155,2023-09-18,C20MMNATLT,131.57,0.0,9111.0,1665.0,806.0,2228.0,1576.0,270.0,0.0,5081.0,838.0,0.0,0.15190625,0.0336875,0.79390625,1846.0,0.9999999999923996,38.618226039077165,5.472072072068785,0.8537378114838279,41,0.19,0.81,0.03,0.032,0.24,18.45,53.18,17.74,0.92,0.88,5.14,2.24,2.9975762358378897,1.4694261004117048
23309112,2023-09-18,C18HMNCMAALK,125.64,9.49,8079.0,2001.0,815.0,4468.0,2590.0,0.0,522.0,6432.0,1044.0,164.0,0.15190625,0.0336875,0.79390625,3112.0,0.9297713313037094,51.193887296631694,4.037481259368297,0.8322622107966478,31,0.2,1.29,0.031,0.015,0.24,0.462,52.81,23.76,13.16,0.163,7.68,0.104,2.222549555995118,2.180159352681336
23209152,2023-09-18,SEQRFE550D,127.61,10.07,5625.0,0.0,803.0,0.0,1586.0,260.0,0.0,6031.0,963.0,0.0,0.15190625,0.0336875,0.79390625,1846.0,0.9268593840722918,47.26118642702561,5625000000000.0,0.8591549295769993,73,0.21,0.78,0.029,0.022,0.22,19.02,51.91,18.21,0.95,1.0,5.14,2.29,2.8504749876448296,1.3942682173457601
23109100,2023-09-18,SEQRFE550D,126.98,10.21,9735.0,2022.0,805.0,2076.0,1655.0,271.0,0.0,6228.0,1034.0,0.0,0.15190625,0.0336875,0.79390625,1926.0,0.9255776660038956,49.04709403016973,4.8145400593448,0.8592938733121187,73,0.19,0.75,0.022,0.021,0.23,1.678,53.87,20.254,6.534,0.947,6.661,0.079,2.659590224635892,2.4561163543518894
23209101,2023-09-18,SEQR500D,125.3,9.27,11106.0,987.0,698.0,3865.0,1606.0,267.0,0.0,6484.0,1172.0,0.0,0.15190625,0.0336875,0.79390625,1873.0,0.931113918399858,51.74780526694535,11.25227963524696,0.8574479444736479,72,0.22,0.75,0.02,0.02,0.21,23.17,49.453,18.012,0.649,0.907,4.184,2.156,2.745406095597624,1.2008110142534543
23209098,2023-09-18,2062BK1,126.02,10.21,10011.0,1482.0,792.0,2841.0,1600.0,250.0,0.0,6007.0,1339.0,0.0,0.15190625,0.0336875,0.79390625,1850.0,0.9250532188143212,47.66703697787917,6.755060728740381,0.8648648648643974,6,0.21,0.8,0.03,0.021,0.2,23.24,50.18,16.82,0.67,0.94,4.37,2.32,2.983175792164556,1.252589800554155
23209059,2023-09-18,2062BK1,134.34,0.0,11472.0,1221.0,649.0,3253.0,1627.0,260.0,186.0,6884.0,2642.0,0.0,0.15190625,0.0336875,0.79390625,2073.0,0.9999999999925564,51.24311448525203,9.3955773955697,0.7848528702359938,6,0.19,0.78,0.02,0.017,0.2,2.41,53.73,31.46,6.38,1.58,6.91,0.366,1.707828740345189,1.5863127749402142
23109095,2023-09-18,2062BK1,120.39,10.21,9555.0,1320.0,795.0,3254.0,1665.0,244.0,0.0,5744.0,952.0,0.0,0.15190625,0.0336875,0.79390625,1909.0,0.9218223583390368,47.71160395342045,7.23863636363088,0.8721843897323875,6,0.19,0.78,0.038,0.029,0.21,0.895,49.189,31.082,7.414,1.439,8.062,0.085,1.5825049062188334,1.538213771968228
23109169,2023-09-19,S.TOWER6VAN,123.11,7.52,10263.0,1986.0,805.0,2780.0,2413.0,105.0,264.0,6217.0,1509.0,0.0,0.1469285714285714,0.0554642857142857,0.8979642857142858,2782.0,0.942432825530564,50.49955324465519,5.1676737160094826,0.8673616103519528,67,0.2,1.36,0.034,0.024,0.2,17.8,53.12,17.01,0.79,0.65,4.5,2.5,3.1226853212627117,1.525954439688604
23209196,2023-09-19,2062BK1,129.82,11.54,9846.0,1539.0,753.0,90.0,1850.0,287.0,0.0,5453.0,863.0,0.0,0.1469285714285714,0.0554642857142857,0.8979642857142858,2137.0,0.91836445952944,42.004313664751166,6.397660818709293,0.8656995788484484,6,0.2,0.84,0.022,0.024,0.2,2.84,51.29,26.85,6.73,3.04,7.05,0.31,1.9101709433540648,1.7274594995116364
23209194,2023-09-19,2062BK1,128.79,10.21,9471.0,1026.0,701.0,1699.0,1650.0,246.0,0.0,5347.0,847.0,0.0,0.1469285714285714,0.0554642857142857,0.8979642857142858,1896.0,0.9265467625832624,41.51719853993698,9.230994152037786,0.870253164556503,6,0.17,0.79,0.017,0.023,0.24,26.15,48.56,15.5,0.6,1.12,4.43,2.23,3.132701116057029,1.1658783702672206
23209191,2023-09-19,2062BK1,124.75,0.0,5841.0,0.0,855.0,2533.0,1647.0,260.0,0.0,2399.0,394.0,3548.0,0.1469285714285714,0.0554642857142857,0.8979642857142858,1907.0,0.999999999991984,19.23046092168953,5841000000000.0,0.8636601992654097,6,0.16,0.86,0.022,0.024,0.2,22.357,50.489,17.039,0.595,1.568,4.358,2.21,2.9629694835680747,1.2815442800213215
23209188,2023-09-19,2062BK1,129.74,8.07,11520.0,2148.0,715.0,3723.0,1681.0,270.0,0.0,6527.0,1077.0,0.0,0.1469285714285714,0.0554642857142857,0.8979642857142858,1951.0,0.9414411145712108,50.30830892515564,5.363128491617615,0.8616094310605528,6,0.2,0.81,0.026,0.022,0.21,23.6,50.27,16.417,0.598,0.978,4.492,2.24,3.06188329881837,1.2561847168774052
23209204,2023-09-19,S.TOWER6VAN,127.08,9.49,10605.0,981.0,896.0,3474.0,2440.0,0.0,435.0,6097.0,981.0,0.0,0.1469285714285714,0.0554642857142857,0.8979642857142858,2875.0,0.9305118254306912,47.97765187245847,10.8103975535058,0.8486956521736179,67,0.18,1.35,0.029,0.036,0.19,23.73,51.21,15.06,0.69,0.87,4.76,2.23,3.4001726312993825,1.320151581552422
23109172,2023-09-19,S.TOWER6VAN,121.72,7.87,9708.0,1491.0,784.0,3156.0,2212.0,111.0,636.0,6493.0,1145.0,468.0,0.1469285714285714,0.0554642857142857,0.8979642857142858,2959.0,0.9392700053944034,53.34373973009083,6.511066398385975,0.7475498479213425,67,0.2,1.35,0.028,0.022,0.23,17.09,53.11,17.23,0.77,0.96,4.74,2.61,3.082235505774476,1.5474490836514088
23109175,2023-09-19,S.TOWER6VAN,120.8,6.7,8238.0,1668.0,813.0,1767.0,2331.0,108.0,531.0,5595.0,1862.0,0.0,0.1469285714285714,0.0554642857142857,0.8979642857142858,2970.0,0.947450980384726,46.3162251651795,4.938848920860348,0.7848484848482206,67,0.18,1.29,0.025,0.021,0.21,19.02,52.48,17.24,1.18,0.81,0.19,2.41,3.043906965953251,1.447284961804694
23209207,2023-09-19,C20MMNATLT,122.28,8.14,10950.0,1980.0,822.0,4335.0,1438.0,243.0,0.0,6661.0,1081.0,0.0,0.1469285714285714,0.0554642857142857,0.8979642857142858,1681.0,0.937586259768919,54.47333987524964,5.530303030300237,0.8554431885777184,41,0.2,0.77,0.028,0.039,0.21,24.29,48.81,17.35,0.59,1.22,3.99,2.32,2.813094346147196,1.1721620518239237
23309170,2023-09-19,SEQRFE550D,121.82,7.47,10233.0,1056.0,749.0,3638.0,1787.0,309.0,0.0,6799.0,1172.0,0.0,0.1469285714285714,0.0554642857142857,0.8979642857142858,2096.0,0.9422229097305111,55.811853553966415,9.690340909081732,0.8525763358774558,73,0.21,0.79,0.024,0.02,0.18,17.11,52.01,18.21,0.86,0.95,4.74,2.7,2.8559661742902636,1.4724951162198125
23309233,2023-09-20,2062BK1,128.29,10.3,11154.0,1446.0,820.0,3892.0,1833.0,240.0,0.0,6182.0,1034.0,782.0,0.1485757575757575,0.036,0.8631212121212122,2073.0,0.9256800634899656,48.18769974239468,7.713692946052757,0.884225759768025,6,0.22,0.83,0.019,0.026,0.2,18.297,52.971,18.133,0.892,0.876,5.065,2.3,2.921087460019852,1.4540089484230463
23309241,2023-09-20,C18HMNCMAALK,126.98,0.0,11844.0,1680.0,718.0,5332.0,2051.0,0.0,631.0,6105.0,1469.0,0.0,0.1485757575757575,0.036,0.8631212121212122,2682.0,0.9999999999921249,48.07843754884172,7.049999999995803,0.7647278150631004,31,0.2,1.39,0.024,0.017,0.24,12.545,48.372,23.311,17.478,0.555,7.947,0.072,2.0749828414550446,1.3490252949214938
23309238,2023-09-20,C18HMNCMAALK,129.01,10.1,10188.0,1119.0,773.0,2563.0,2003.0,0.0,891.0,6891.0,1115.0,0.0,0.1485757575757575,0.036,0.8631212121212122,2894.0,0.9273955862200604,53.41446399462512,9.104557640742534,0.692121630960369,31,0.19,1.32,0.03,0.021,0.2,13.3005,49.093,29.167,8.051,1.7,8.192,0.111,1.683111629182666,1.1559862015376103
23209227,2023-09-20,C18HMNCMAALK,120.46,10.92,10440.0,2118.0,808.0,1843.0,1843.0,0.0,840.0,6137.0,1018.0,566.0,0.1485757575757575,0.036,0.8631212121212122,2683.0,0.9168823260700496,50.9463722393247,4.92917847025263,0.6869176295189389,31,0.19,1.3,0.022,0.018,0.26,24.543,50.03,16.126,0.757,0.868,4.154,2.225,3.1022508836113345,1.2301450700762235
23209232,2023-09-20,SEQRFE550D,121.25,8.1,10023.0,1284.0,806.0,1016.0,1647.0,253.0,0.0,6054.0,945.0,315.0,0.1485757575757575,0.036,0.8631212121212122,1900.0,0.9373792037036152,49.9298969068047,7.80607476634906,0.8668421052627017,73,0.22,0.84,0.024,0.03,0.22,23.735,51.135,15.162,0.692,0.873,4.734,2.237,3.372353755853063,1.314592009871973
23209245,2023-09-20,2062BK1,129.68,8.11,9063.0,1677.0,701.0,3380.0,1701.0,236.0,0.0,5408.0,856.0,0.0,0.1485757575757575,0.036,0.8631212121212122,1937.0,0.9411423180133454,41.70265268320711,5.4042933810343445,0.8781621063495725,6,0.2,0.8,0.019,0.024,0.22,19.59,52.211,17.415,0.953,1.022,5.146,2.187,2.9978755167661917,1.4108793168675353
23209247,2023-09-20,2830C20MMNC,122.39,8.01,9099.0,1656.0,800.0,1650.0,1644.0,240.0,0.0,6141.0,1058.0,0.0,0.1485757575757575,0.036,0.8631212121212122,1884.0,0.9385736196247042,50.17566794631771,5.494565217387986,0.8726114649676897,17,0.2,0.75,0.024,0.018,0.19,21.764,50.475,17.733,0.65,0.892,4.769,2.245,2.846227585429119,1.2779128057116818
23209261,2023-09-20,2062BK1,128.67,0.0,4497.0,1170.0,649.0,4754.0,1650.0,334.0,0.0,6368.0,1224.0,0.0,0.1485757575757575,0.036,0.8631212121212122,1984.0,0.9999999999922282,49.49094583003428,3.8435897435864574,0.8316532258060324,6,0.21,0.73,0.042,0.023,0.19,12.916,51.681,31.25,5.762,1.682,6.645,0.087,1.6537390803494287,1.1701270179092988
23209263,2023-09-20,SEQRFE550D,122.91,8.12,10944.0,417.0,844.0,3729.0,1637.0,348.0,0.0,6484.0,1138.0,0.0,0.1485757575757575,0.036,0.8631212121212122,1985.0,0.9380294588953826,52.75404767673295,26.244604316483827,0.8246851385386273,73,0.21,0.8,0.03,0.019,0.19,13.392999999999999,47.563,31.66,6.9,2.367,7.372,0.138,1.502258298853479,1.055688729080659
23209211,2023-09-20,C20MMNATLT,131.1,8.87,10971.0,1029.0,952.0,4878.0,1350.0,253.0,0.0,6663.0,1151.0,0.0,0.1485757575757575,0.036,0.8631212121212122,1603.0,0.9366292776956732,50.82379862661463,10.661807580164568,0.8421709295066487,41,0.2,0.79,0.04,0.04,0.2,16.13,56.47,17.27,0.84,1.07,4.66,1.93,3.269642753749059,1.6906679440735308
23109243,2023-09-20,2062BK1,125.85,10.07,11259.0,1077.0,777.0,4155.0,1716.0,257.0,0.0,6192.0,1014.0,0.0,0.1485757575757575,0.036,0.8631212121212122,1973.0,0.9259123013469254,49.201430273744926,10.454038997204778,0.8697415103898278,6,0.19,0.82,0.026,0.02,0.19,16.226,52.316,20.612,0.617,0.915,5.336,2.443,2.5380099936933007,1.4201254105703198
23109234,2023-09-20,C18HMNCMAALK,122.3,11.6,11316.0,1503.0,802.0,2772.0,1874.0,0.0,968.0,6262.0,1810.0,0.0,0.1485757575757575,0.036,0.8631212121212122,2842.0,0.913368185206024,51.20196238715289,7.528942115763454,0.6593947923994865,31,0.19,1.31,0.026,0.018,0.23,13.333499999999999,54.568,26.662,3.977,3.46,7.186,0.158,2.0465814049431796,1.3643193779455702
23109224,2023-09-20,S.TOWER6VAN,125.21,8.88,9975.0,1452.0,802.0,3388.0,2426.0,108.0,453.0,5720.0,2116.0,0.0,0.1485757575757575,0.036,0.8631212121212122,2987.0,0.9337758222020004,45.68325213604598,6.86983471073907,0.812186139939467,67,0.17,1.35,0.022,0.038,0.21,16.269,51.263,22.388,1.05,0.767,4.783,2.134,2.2896511679842777,1.3260644627244038
23209320,2023-09-21,2062BK1,123.82,8.87,9942.0,873.0,841.0,1577.0,1610.0,273.0,0.0,6800.0,1329.0,0.0,0.1524210526315789,0.0380526315789473,0.9804736842105264,1883.0,0.9331524606154712,54.91842997855824,11.388316151189704,0.8550185873601407,6,0.2,0.76,0.024,0.022,0.2,23.478,50.429,17.315,0.601,0.926,3.76,2.201,2.912277662277662,1.2361866941216846
23309281,2023-09-21,2062BK1,128.49,7.48,10056.0,1626.0,760.0,1016.0,1713.0,235.0,0.0,6540.0,1055.0,0.0,0.1524210526315789,0.0380526315789473,0.9804736842105264,1948.0,0.944987864963264,50.89890263794148,6.184501845014647,0.8793634496915403,6,0.21,0.76,0.032,0.024,0.2,18.637,51.365,19.192,0.929,1.081,4.674,2.801,2.6762361277549105,1.3577848268569919
23309290,2023-09-21,SEQRFE550D,121.49,8.15,9030.0,2061.0,934.0,1840.0,1730.0,190.0,0.0,6561.0,1121.0,0.0,0.1524210526315789,0.0380526315789473,0.9804736842105264,1920.0,0.9371336007332836,54.00444480982793,4.381368267829024,0.9010416666661972,73,0.2,0.8,0.027,0.027,0.2,18.861,52.183,18.379,0.702,1.067,4.519,2.96,2.8391186071817187,1.4012244569157648
23209305,2023-09-21,2062BK1,120.23,10.38,10044.0,510.0,803.0,1237.0,1610.0,277.0,0.0,6295.0,1030.0,0.0,0.1524210526315789,0.0380526315789473,0.9804736842105264,1887.0,0.9205267590466232,52.35798053686802,19.694117647020207,0.8532061473233422,6,0.17,0.75,0.016,0.024,0.19,2.537,51.642,28.723,5.312,3.032,6.851,0.093,1.7978693775240218,1.651962509196763
23209287,2023-09-21,2830C20MMNC,129.49,0.0,10224.0,1614.0,806.0,3163.0,1620.0,253.0,0.0,6550.0,1263.0,339.0,0.1524210526315789,0.0380526315789473,0.9804736842105264,1873.0,0.9999999999922776,50.58305660629714,6.334572490702395,0.864922584089234,17,0.19,0.73,0.031,0.033,0.2,18.66,52.211,18.663,0.597,1.056,4.432,3.06,2.7974174882126013,1.3988586432322367
23109302,2023-09-21,2062BK1,123.1,7.88,11208.0,234.0,702.0,5613.0,1706.0,261.0,0.0,6218.0,1008.0,0.0,0.1524210526315789,0.0380526315789473,0.9804736842105264,1967.0,0.9398381432207984,50.5117790410194,47.89743589723121,0.8673106253173019,6,0.19,0.8,0.02,0.024,0.24,0.773,52.339,30.375,5.927,1.067,7.596,0.055,1.7230379246773768,1.6802786606311597
23109285,2023-09-21,SEQRFE550D,131.64,7.48,10005.0,2010.0,792.0,2368.0,1665.0,250.0,0.0,5973.0,1094.0,0.0,0.1524210526315789,0.0380526315789473,0.9804736842105264,1915.0,0.946233467503262,45.37374658124147,4.977611940296031,0.8694516971274833,73,0.2,0.76,0.023,0.022,0.19,25.862,48.415,15.515,0.654,1.103,4.768,2.416,3.1203274039700952,1.1700662187635944
23109288,2023-09-21,S.TOWER6VAN,124.78,7.48,9972.0,1470.0,784.0,1797.0,2101.0,141.0,662.0,6206.0,1012.0,0.0,0.1524210526315789,0.0380526315789473,0.9804736842105264,2904.0,0.9434447300699876,49.7355345403932,6.783673469383141,0.7234848484845994,67,0.18,1.29,0.029,0.026,0.23,25.807,48.813,15.179,0.716,1.103,4.824,2.298,3.2156126482213443,1.1909385902847247
23209378,2023-09-22,2830C20MMNC,117.6,7.43,10401.0,657.0,797.0,2267.0,1738.0,290.0,0.0,6405.0,1114.0,0.0,0.14025,0.037,1.0600833333333333,2028.0,0.9405742621695546,54.46428571382258,15.831050228286406,0.8570019723861652,17,0.2,0.77,0.022,0.022,0.18,25.868,48.933,16.803,0.461,0.681,4.081,2.004,2.9119852416091403,1.1467238470191228
23109364,2023-09-22,2062BK1,132.3,9.49,11463.0,1461.0,902.0,3026.0,1716.0,294.0,0.0,6212.0,1023.0,0.0,0.14025,0.037,1.0600833333333333,2010.0,0.933070033141032,46.953892667823474,7.845995893218449,0.8537313432831574,6,0.21,0.8,0.035,0.03,0.19,15.315,52.727,20.896,1.106,1.102,5.356,2.096,2.523185146193233,1.456064288081299
23209345,2023-09-22,2062BK1,136.2,0.0,8271.0,1578.0,693.0,3877.0,1620.0,243.0,0.0,5843.0,1298.0,0.0,0.14025,0.037,1.0600833333333333,1863.0,0.999999999992658,42.900146842563146,5.24144486691683,0.8695652173908376,6,0.2,0.84,0.024,0.022,0.17,19.088,52.107,18.017,0.96,1.003,5.092,2.26,2.891941391941392,1.4042742413625828
23209341,2023-09-22,2062BK1,129.09,0.0,10629.0,1716.0,811.0,5529.0,1742.0,277.0,0.0,6113.0,1128.0,0.0,0.14025,0.037,1.0600833333333333,2019.0,0.9999999999922536,47.35455883455454,6.194055944052335,0.862803368003535,6,0.19,0.78,0.035,0.037,0.22,26.304,48.674,16.653,0.416,0.69,4.079,2.012,2.922661222529122,1.133060198333256
23209335,2023-09-22,2830C20MMNC,132.87,0.0,10989.0,1527.0,704.0,4923.0,1678.0,260.0,0.0,5563.0,1220.0,0.0,0.14025,0.037,1.0600833333333333,1938.0,0.999999999992474,41.86799126934697,7.196463654219256,0.865841073270967,17,0.21,0.75,0.029,0.036,0.2,26.643,48.694,16.334,0.394,0.694,4.077,2.003,2.980961126415672,1.1329982781888408
23209328,2023-09-22,1786500D,126.71,0.0,10965.0,327.0,729.0,4296.0,1681.0,263.0,0.0,6268.0,1356.0,0.0,0.14025,0.037,1.0600833333333333,1944.0,0.999999999992108,49.467287506515135,33.532110091640575,0.8647119341559338,2,0.21,0.88,0.037,0.029,0.22,22.869,50.571,17.518,0.785,0.925,4.006,2.033,2.886637365146412,1.252129345350104
23309321,2023-09-22,2062BK1,129.93,8.26,10047.0,1656.0,749.0,2657.0,1831.0,289.0,0.0,6402.0,1052.0,331.0,0.14025,0.037,1.0600833333333333,2120.0,0.9402272233812852,49.27268529170113,6.067028985503582,0.8636792452826115,6,0.2,0.86,0.02,0.029,0.2,23.051,49.109,17.93,0.872,0.988,4.105,2.495,2.738776420723886,1.198306573617686
23309327,2023-09-22,2062BK1,119.9,9.6,10455.0,1638.0,763.0,2679.0,1733.0,292.0,0.0,6105.0,1006.0,0.0,0.14025,0.037,1.0600833333333333,2025.0,0.9258687258615764,50.91743119223588,6.382783882779986,0.8558024691353798,6,0.2,0.81,0.026,0.029,0.21,20.375,51.383,18.245,1.139,0.974,4.597,2.001,2.8161240819905733,1.330441987519743
