Repository: SiddharthKumar268/FerroMind

# FerroMind
*Ferro-Alloy Optimisation using Machine Learning*
**SAIL Durgapur Steel Plant | Steel Melting Shop**
Intern: Siddharth Kumar | FY 2023-24 to FY 2025-26

---

## Quick Start

```bash

# 2. Place raw Excel files in data/raw/

## Dataset

| | |
|---|---|
| Total heats after cleaning | 47,421 |
| Training set | 37,936 heats (Apr 2023 – Jun 2025) |
| Test set | 9,485 heats (Jun 2025 – Dec 2025) |
| Input features | 21 (16 raw + 5 engineered) |
| Target variables | Mn, Si, C, S, P |
| BOF grades | 76 distinct grades |
| Split method | Chronological 80/20 — no shuffle, no leakage |

---

File: data/processed/sms_train.csv (part 12 of 253)
Heat_Number,Date,BOF Grade Code,Hot Metal Addn. Weight,Scrap Addn. Weight,Lime Into Converter,Dolomite Into Converter,Lime Into Ladle,Iron Ore Into Converter,SIMN Into Ladle,FESI Into Ladle,FEMN Into Ladle,Measered O2 Mainblow II,Duration of Mainblow I/II,Measered O2 2nd Blow,HM_P,HM_S,HM_Si,Total_FA_Ladle,HM_Ratio,O2_per_ton_HM,Lime_Dolo_Ratio,SiMn_FA_Fraction,Grade_Encoded,C,Mn,P,S,Si
23201959,2023-05-06,2062BK1,123.3,8.8,10434.0,1839.0,751.0,3716.0,2548.0,0.0,577.0,6291.0,1041.0,484.0,0.17515384615384616,0.032615384615384616,1.0793076923076923,3125.0,0.9333838001443349,51.021897809805175,5.673735725934924,0.8153599999997391,6,0.19,1.18,0.022,0.017,0.2
23201956,2023-05-06,2830C20MMNC,120.83,8.0,10971.0,1824.0,800.0,3701.0,1694.0,294.0,186.0,6500.0,1167.0,0.0,0.17515384615384616,0.032615384615384616,1.0793076923076923,2174.0,0.9379026624160686,53.7945874364496,6.01480263157565,0.7792088316463757,17,0.2,0.77,0.019,0.014,0.2
23201953,2023-05-06,2830C20MMNC,119.79,8.0,10878.0,2220.0,792.0,4526.0,1715.0,287.0,152.0,6157.0,1058.0,0.0,0.17515384615384616,0.032615384615384616,1.0793076923076923,2154.0,0.9373972924255622,51.398280323471084,4.899999999997793,0.7961931290618403,17,0.2,0.81,0.024,0.019,0.19
23201950,2023-05-06,1786550D,124.59,8.0,11454.0,2547.0,800.0,4723.0,1688.0,297.0,149.0,6306.0,993.0,324.0,0.17515384615384616,0.032615384615384616,1.0793076923076923,2134.0,0.9396636247006588,50.614013965401604,4.497055359244406,0.7910028116209976,3,0.24,0.83,0.03,0.02,0.24
23201947,2023-05-06,1786550D,122.33,8.0,11451.0,1005.0,918.0,6655.0,1694.0,280.0,132.0,6665.0,1076.0,0.0,0.17515384615384616,0.032615384615384616,1.0793076923076923,2106.0,0.9386173559354055,54.483773399374776,11.394029850734931,0.8043684710347557,3,0.21,0.75,0.02,0.02,0.19
23301977,2023-05-06,2830C20MMNC,120.34,9.68,13008.0,3021.0,720.0,4005.0,1867.0,237.0,0.0,6559.0,1008.0,430.0,0.17515384615384616,0.032615384615384616,1.0793076923076923,2104.0,0.9255499153905127,54.50390560034482,4.305858987088942,0.8873574144482475,17,0.2,0.75,0.019,0.016,0.2
23201914,2023-05-06,2062BK1,120.49,7.67,10356.0,2001.0,800.0,3473.0,1721.0,327.0,240.0,6191.0,1226.0,267.0,0.17515384615384616,0.032615384615384616,1.0793076923076923,2288.0,0.9401529338253733,51.38185741512672,5.175412293850487,0.752185314684986,6,0.2,0.77,0.022,0.022,0.19
23202014,2023-05-07,2830C20MMNAK,131.2,0.0,2979.0,0.0,954.0,566.0,1711.0,307.0,179.0,2055.0,344.0,0.0,0.19626923076923075,0.035423076923076925,0.9909615384615384,2197.0,0.9999999999923781,15.66310975597818,2979000000000.0,0.7787892580788445,16,0.21,0.79,0.022,0.015,0.17
23101978,2023-05-07,2062BK1,131.81,0.0,12201.0,1965.0,789.0,5471.0,1626.0,294.0,179.0,6099.0,1102.0,375.0,0.19626923076923075,0.035423076923076925,0.9909615384615384,2099.0,0.9999999999924134,46.27114786399916,6.209160305340352,0.7746545974269773,6,0.2,0.84,0.03,0.021,0.23
23102028,2023-05-07,2830C20MMNAK,126.67,8.14,10224.0,1965.0,809.0,3459.0,1729.0,261.0,0.0,6046.0,1056.0,0.0,0.19626923076923075,0.035423076923076925,0.9909615384615384,1990.0,0.939618722639718,47.730322885863025,5.203053435111856,0.8688442211050911,16,0.22,0.67,0.026,0.023,0.19
23102025,2023-05-07,EXPORTDSP14,120.7,7.28,9966.0,1983.0,797.0,2861.0,1772.0,314.0,0.0,6033.0,1052.0,0.0,0.19626923076923075,0.035423076923076925,0.9909615384615384,2086.0,0.9431161118851139,49.98342999130088,5.025718608166906,0.8494726749756235,55,0.22,0.75,0.02,0.021,0.23
23102021,2023-05-07,S.TOWER6VAN,125.6,8.15,10662.0,1989.0,1624.0,3677.0,4744.0,156.0,1224.0,6268.0,2671.0,0.0,0.19626923076923075,0.035423076923076925,0.9909615384615384,6124.0,0.9390654205537267,49.90445859832879,5.3604826545976065,0.7746570868711994,67,0.2,1.29,0.025,0.019,0.19
23102018,2023-05-07,EXPORTDSP14,121.4,7.59,10980.0,2421.0,779.0,3636.0,1790.0,369.0,71.0,6441.0,2666.0,0.0,0.19626923076923075,0.035423076923076925,0.9909615384615384,2230.0,0.941158229312806,53.056013179134624,4.535315985128238,0.8026905829592813,55,0.21,0.75,0.02,0.017,0.2
23102015,2023-05-07,S.TOWER6VAN,124.7,8.87,10914.0,1950.0,815.0,3533.0,2341.0,105.0,572.0,5979.0,1509.0,0.0,0.19626923076923075,0.035423076923076925,0.9909615384615384,3018.0,0.933592872644055,47.947072974755834,5.5969230769202065,0.7756792577863566,67,0.19,1.32,0.026,0.024,0.21
23102013,2023-05-07,EXPORTDSP14,115.2,7.68,9963.0,1998.0,787.0,3785.0,1742.0,302.0,173.0,5669.0,1572.0,0.0,0.19626923076923075,0.035423076923076925,0.9909615384615384,2217.0,0.9374999999923707,49.21006944401727,4.986486486483991,0.7857465042847155,55,0.2,0.73,0.025,0.024,0.19
23102009,2023-05-07,2062BK1,123.5,8.88,11985.0,981.0,817.0,3883.0,1750.0,347.0,159.0,6226.0,2646.0,0.0,0.19626923076923075,0.035423076923076925,0.9909615384615384,2256.0,0.9329203807151163,50.41295546517884,12.217125382250543,0.7757092198578122,6,0.19,0.8,0.019,0.022,0.21
23102004,2023-05-07,1786500D,118.92,10.21,10275.0,2217.0,827.0,3167.0,1747.0,288.0,221.0,6054.0,1010.0,0.0,0.19626923076923075,0.035423076923076925,0.9909615384615384,2256.0,0.9209323937046316,50.908173561630434,4.6346414073050815,0.7743794326237702,2,0.2,0.76,0.026,0.02,0.18
23101999,2023-05-07,2062BK1,121.68,0.0,5358.0,2565.0,790.0,2583.0,1733.0,268.0,193.0,6353.0,1212.0,0.0,0.19626923076923075,0.035423076923076925,0.9909615384615384,2194.0,0.9999999999917817,52.21071663336447,2.0888888888880746,0.7898814949859664,6,0.2,0.75,0.021,0.022,0.22
23101996,2023-05-07,2062BK1,134.99,10.2,13734.0,2565.0,827.0,2884.0,1698.0,298.0,37.0,6471.0,1119.0,0.0,0.19626923076923075,0.035423076923076925,0.9909615384615384,2033.0,0.9297472277641041,47.93688421329034,5.354385964910193,0.8352188883419404,6,0.2,0.76,0.018,0.019,0.2
23101994,2023-05-07,2830C20MMNC,138.57,10.21,10008.0,1980.0,589.0,3222.0,1739.0,264.0,0.0,5896.0,975.0,266.0,0.19626923076923075,0.035423076923076925,0.9909615384615384,2003.0,0.9313751848304115,42.54889225631415,5.054545454542902,0.8681977034443993,17,0.22,0.65,0.016,0.017,0.18
23101988,2023-05-07,2062BK1,125.45,9.68,10827.0,2655.0,840.0,3338.0,1688.0,298.0,163.0,6203.0,1099.0,0.0,0.19626923076923075,0.035423076923076925,0.9909615384615384,2149.0,0.9283652778736894,49.445994419693534,4.077966101693379,0.7854816193574754,6,0.21,0.86,0.021,0.022,0.22
23101986,2023-05-07,2062BK1,118.0,0.0,11490.0,2049.0,779.0,1771.0,1701.0,345.0,183.0,786.0,1398.0,0.0,0.19626923076923075,0.035423076923076925,0.9909615384615384,2229.0,0.9999999999915254,6.661016949096092,5.607613469982622,0.7631224764464948,6,0.2,0.88,0.019,0.016,0.18
23101983,2023-05-07,2062BK1,120.74,9.59,11484.0,2160.0,794.0,3050.0,1688.0,284.0,210.0,6011.0,1048.0,0.0,0.19626923076923075,0.035423076923076925,0.9909615384615384,2182.0,0.9264175554290923,49.78466125517819,5.316666666664205,0.7736021998163274,6,0.21,0.79,0.02,0.017,0.19
23101981,2023-05-07,SEQRFE550D,121.14,10.67,11664.0,1989.0,819.0,3166.0,1640.0,308.0,193.0,5839.0,953.0,318.0,0.19626923076923075,0.035423076923076925,0.9909615384615384,2141.0,0.9190501479332445,48.20042925500908,5.86425339366221,0.7659971975708706,73,0.22,0.83,0.024,0.02,0.24
23202016,2023-05-07,IS2062E350BR,130.1,7.43,10860.0,2226.0,938.0,4272.0,2210.0,226.0,334.0,7420.0,1184.0,0.0,0.19626923076923075,0.035423076923076925,0.9909615384615384,2770.0,0.9459754235370758,57.03305149840867,4.878706199458724,0.7978339350177626,59,0.2,1.35,0.025,0.018,0.23
23101991,2023-05-07,1786500D,122.9,10.28,11634.0,2010.0,782.0,3738.0,1702.0,260.0,0.0,5814.0,1047.0,0.0,0.19626923076923075,0.035423076923076925,0.9909615384615384,1962.0,0.9228112329109266,47.30675345771109,5.788059701489658,0.8674821610597006,2,0.18,0.7,0.014,0.022,0.219
23201987,2023-05-07,SEQRFE550D,120.29,10.21,11331.0,2196.0,693.0,4786.0,1650.0,263.0,192.0,6391.0,2319.0,384.0,0.19626923076923075,0.035423076923076925,0.9909615384615384,2105.0,0.9217624521002165,53.129935987587245,5.159836065571421,0.7838479809972523,73,0.22,0.86,0.023,0.024,0.25
23201984,2023-05-07,SEQRFE550D,122.76,9.28,10485.0,1653.0,704.0,4573.0,1674.0,307.0,199.0,6386.0,1034.0,0.0,0.19626923076923075,0.035423076923076925,0.9909615384615384,2180.0,0.9297182671847191,52.02020201977826,6.343012704170391,0.7678899082565285,73,0.22,0.82,0.021,0.021,0.18
23202033,2023-05-07,EXPORTDSP14,125.2,7.53,9540.0,3057.0,586.0,4059.0,1691.0,250.0,283.0,6508.0,1087.0,0.0,0.19626923076923075,0.035423076923076925,0.9909615384615384,2224.0,0.9432682890006536,51.98083067051133,3.120706575072581,0.7603417266183632,55,0.22,0.75,0.042,0.028,0.21
23202030,2023-05-07,1786500D,130.28,0.0,10506.0,2016.0,701.0,6201.0,1714.0,253.0,186.0,6194.0,994.0,0.0,0.19626923076923075,0.035423076923076925,0.9909615384615384,2153.0,0.9999999999923243,47.543751918578884,5.211309523806939,0.7960984672546233,2,0.22,0.76,0.021,0.023,0.178
23202027,2023-05-07,S.TOWER6VAN,116.51,7.88,9810.0,3024.0,957.0,2296.0,2504.0,0.0,577.0,6699.0,1066.0,0.0,0.19626923076923075,0.035423076923076925,0.9909615384615384,3081.0,0.9366508561706194,57.49721053937432,3.244047619046546,0.812723141836802,67,0.19,1.33,0.021,0.022,0.21
23302035,2023-05-07,1786500D,131.27,7.53,11064.0,1983.0,707.0,4222.0,1650.0,311.0,142.0,6755.0,997.0,0.0,0.19626923076923075,0.035423076923076925,0.9909615384615384,2103.0,0.9457492795320912,51.458825321463706,5.579425113461634,0.7845934379454187,2,0.24,0.86,0.029,0.023,0.23
23202024,2023-05-07,S.TOWER6VAN,118.2,8.14,10764.0,2739.0,1882.0,2250.0,4994.0,0.0,1154.0,6403.0,1025.0,0.0,0.19626923076923075,0.035423076923076925,0.9909615384615384,6148.0,0.9355706822784899,54.17089678465168,3.9299014238758927,0.8122966818476232,67,0.2,1.33,0.022,0.019,0.21
23202022,2023-05-07,2062BK1,118.5,7.35,10908.0,2565.0,957.0,3132.0,1718.0,317.0,327.0,6363.0,1023.0,257.0,0.19626923076923075,0.035423076923076925,0.9909615384615384,2362.0,0.9415971394442464,53.696202531192434,4.25263157894571,0.7273497036406743,6,0.21,0.76,0.021,0.021,0.19
23302026,2023-05-07,1786500D,123.93,7.43,11226.0,2169.0,789.0,4904.0,1661.0,302.0,135.0,6404.0,920.0,0.0,0.19626923076923075,0.035423076923076925,0.9909615384615384,2098.0,0.9434378806261919,51.674332283937105,5.175656984783229,0.7917063870348944,2,0.21,0.7,0.026,0.022,0.184
23302023,2023-05-07,EXPORTDSP14,120.3,7.2,11034.0,1290.0,812.0,4704.0,1700.0,309.0,78.0,6796.0,1436.0,0.0,0.19626923076923075,0.035423076923076925,0.9909615384615384,2087.0,0.9435294117573056,56.492103075174626,8.553488372086393,0.8145663632003763,55,0.2,0.76,0.017,0.022,0.2
23302020,2023-05-07,2062BK1,113.0,8.08,10947.0,1035.0,807.0,4022.0,1695.0,260.0,115.0,6267.0,1313.0,0.0,0.19626923076923075,0.035423076923076925,0.9909615384615384,2070.0,0.9332672613071253,55.46017699065964,10.57681159419268,0.8188405797097493,6,0.21,0.78,0.019,0.021,0.24
23302017,2023-05-07,S.TOWER6VAN,130.0,7.05,12678.0,1530.0,1546.0,7189.0,4984.0,346.0,942.0,7166.0,3013.0,0.0,0.19626923076923075,0.035423076923076925,0.9909615384615384,6272.0,0.9485589200952312,55.123076922652906,8.286274509798506,0.7946428571427304,67,0.2,1.31,0.034,0.02,0.21
23201979,2023-05-07,1786550D,118.67,10.2,10938.0,1788.0,756.0,4710.0,1630.0,280.0,213.0,6445.0,1525.0,0.0,0.19626923076923075,0.035423076923076925,0.9909615384615384,2123.0,0.9208504694582071,54.31027218290797,6.1174496644261085,0.7677814413562093,3,0.24,0.79,0.03,0.02,0.22
23302012,2023-05-07,IS2062E350BR,117.1,7.02,10722.0,984.0,807.0,3689.0,2475.0,27.0,409.0,6612.0,1188.0,0.0,0.19626923076923075,0.035423076923076925,0.9909615384615384,2911.0,0.9434418304790247,56.46456020447084,10.89634146340356,0.8502232909650119,59,0.2,1.35,0.037,0.02,0.18
23302007,2023-05-07,1786500D,117.17,9.48,10416.0,1788.0,945.0,3351.0,1661.0,338.0,78.0,6003.0,1002.0,338.0,0.19626923076923075,0.035423076923076925,0.9909615384615384,2077.0,0.9251480457881945,51.23325083168701,5.82550335570144,0.7997111218099183,2,0.18,0.75,0.017,0.02,0.195
23302005,2023-05-07,2830C20MMNC,122.59,8.08,10596.0,1851.0,1014.0,3638.0,1731.0,139.0,189.0,6299.0,1040.0,438.0,0.19626923076923075,0.035423076923076925,0.9909615384615384,2059.0,0.9381648427264241,51.38265763886628,5.724473257695449,0.840699368625138,17,0.21,0.77,0.017,0.021,0.17
23302003,2023-05-07,2062BK1,118.72,10.28,11202.0,1776.0,668.0,4181.0,1753.0,298.0,200.0,6296.0,1036.0,260.0,0.19626923076923075,0.035423076923076925,0.9909615384615384,2251.0,0.9203100775122457,53.03234501303039,6.307432432428881,0.7787649933359491,6,0.22,0.77,0.027,0.022,0.2
23302001,2023-05-07,1786550D,121.43,8.49,9930.0,1800.0,715.0,3688.0,1660.0,366.0,171.0,5856.0,916.0,343.0,0.19626923076923075,0.035423076923076925,0.9909615384615384,2197.0,0.934652093588865,48.225314995897016,5.5166666666636015,0.75557578516124,3,0.23,0.74,0.03,0.03,0.22
23301998,2023-05-07,SEQRFE550D,131.9,6.88,12078.0,1698.0,720.0,4082.0,1711.0,216.0,56.0,6538.0,1237.0,207.0,0.19626923076923075,0.035423076923076925,0.9909615384615384,1983.0,0.9504251332976624,49.56785443480237,7.113074204942808,0.8628340897625503,73,0.22,0.8,0.015,0.025,0.25
23301995,2023-05-07,2830C20MMNC,126.46,10.48,11388.0,1560.0,524.0,4858.0,1766.0,343.0,118.0,6398.0,1459.0,422.0,0.19626923076923075,0.035423076923076925,0.9909615384615384,2227.0,0.9234701328981783,50.59307290802947,7.299999999995321,0.7929950606193117,17,0.22,0.75,0.031,0.021,0.18
23301992,2023-05-07,2062BK1,121.25,10.21,11352.0,1302.0,726.0,4190.0,1694.0,233.0,213.0,6358.0,1033.0,0.0,0.19626923076923075,0.035423076923076925,0.9909615384615384,2140.0,0.9223337897389142,52.43711340162938,8.718894009209894,0.7915887850463591,6,0.21,0.77,0.025,0.026,0.2
23301989,2023-05-07,2062BK1,132.65,0.0,13230.0,1002.0,707.0,6788.0,1675.0,312.0,177.0,6542.0,1070.0,0.0,0.19626923076923075,0.035423076923076925,0.9909615384615384,2164.0,0.9999999999924615,49.317753486247135,13.20359281435808,0.7740295748610102,6,0.22,0.77,0.033,0.028,0.22
23301985,2023-05-07,2062BK1,119.41,10.08,11961.0,1563.0,726.0,3768.0,1851.0,302.0,0.0,6428.0,989.0,0.0,0.19626923076923075,0.035423076923076925,0.9909615384615384,2153.0,0.922156151047014,53.831337408476415,7.65259117082044,0.8597306084529216,6,0.21,0.76,0.016,0.025,0.2
23301980,2023-05-07,R34,126.6,0.0,12540.0,1785.0,953.0,4848.0,1241.0,298.0,0.0,5903.0,2254.0,0.0,0.19626923076923075,0.035423076923076925,0.9909615384615384,1539.0,0.9999999999921011,46.627172195524274,7.025210084029678,0.8063677712795281,66,0.63,0.76,0.017,0.022,0.23
23302010,2023-05-07,1786500D,124.8,8.8,10269.0,1608.0,804.0,3708.0,1664.0,265.0,182.0,6508.0,1399.0,0.0,0.19626923076923075,0.035423076923076925,0.9909615384615384,2111.0,0.9341317365199542,52.14743589701805,6.3861940298467745,0.7882520132634826,2,0.21,0.77,0.025,0.021,0.2
23202011,2023-05-07,EXPORTDSP14,124.37,6.57,10893.0,2226.0,949.0,3113.0,1725.0,311.0,327.0,6998.0,1287.0,0.0,0.19626923076923075,0.035423076923076925,0.9909615384615384,2363.0,0.9498243470219199,56.26758864632735,4.893530997302384,0.7300042319082819,55,0.22,0.74,0.025,0.018,0.16
23102034,2023-05-07,S.TOWER6VAN,127.66,7.28,9966.0,1917.0,807.0,3019.0,2538.0,135.0,434.0,6020.0,1849.0,0.0,0.19626923076923075,0.035423076923076925,0.9909615384615384,3107.0,0.9460500963321028,47.156509477932346,5.198748043815755,0.8168651432247129,67,0.2,1.38,0.025,0.025,0.21
23102031,2023-05-07,S.TOWER6VAN,126.3,9.59,11250.0,1458.0,997.0,5070.0,2426.0,58.0,585.0,6203.0,1022.0,0.0,0.19626923076923075,0.035423076923076925,0.9909615384615384,3069.0,0.9294282139897755,49.11322248575524,7.716049382710757,0.790485500162662,67,0.19,1.32,0.034,0.023,0.22
23201990,2023-05-07,2062BK1,118.44,12.28,10458.0,1788.0,745.0,3879.0,1654.0,273.0,186.0,6250.0,1039.0,365.0,0.19626923076923075,0.035423076923076925,0.9909615384615384,2113.0,0.9060587515230565,52.769334683782766,5.848993288587333,0.7827733080923887,6,0.2,0.78,0.018,0.026,0.21
23201993,2023-05-07,1786500D,126.82,10.28,10257.0,1794.0,753.0,3537.0,1657.0,280.0,189.0,6422.0,1011.0,318.0,0.19626923076923075,0.035423076923076925,0.9909615384615384,2126.0,0.925018234858315,50.63870052002335,5.717391304344639,0.7793979303853342,2,0.25,0.75,0.015,0.03,0.198
23202000,2023-05-07,2062BK1,124.31,7.68,14250.0,1137.0,1007.0,4476.0,1613.0,304.0,233.0,6541.0,1098.0,221.0,0.19626923076923075,0.035423076923076925,0.9909615384615384,2150.0,0.9418137737636048,52.61845386491337,12.532981530331986,0.750232558139186,6,0.22,0.8,0.033,0.021,0.2
23102046,2023-05-08,1786500D,117.48,7.43,10482.0,1992.0,840.0,4029.0,1661.0,277.0,87.0,5819.0,1027.0,0.0,0.183375,0.03703125,0.947125,2025.0,0.9405171723565726,49.531835205570886,5.262048192768443,0.8202469135798418,2,0.21,0.72,0.03,0.028,0.212
23102076,2023-05-08,IS2062E350BR,121.9,8.69,11475.0,2001.0,576.0,2445.0,2333.0,81.0,687.0,6220.0,1108.0,0.0,0.183375,0.03703125,0.947125,3101.0,0.9334558541930206,51.02543068046739,5.734632683655305,0.7523379554979838,59,0.18,1.38,0.027,0.023,0.21
23102082,2023-05-08,2062BK1,128.8,7.88,11061.0,1500.0,815.0,1016.0,1543.0,274.0,311.0,6247.0,1032.0,0.0,0.183375,0.03703125,0.947125,2128.0,0.9423470880820725,48.50155279465449,7.3739999999950845,0.7250939849620652,6,0.18,0.77,0.024,0.023,0.23
23102085,2023-05-08,2062BK1,119.87,7.29,11562.0,2082.0,784.0,2756.0,1654.0,301.0,261.0,5993.0,992.0,286.0,0.183375,0.03703125,0.947125,2216.0,0.9426706511407464,49.99582881413201,5.553314121034797,0.7463898916964141,6,0.19,0.79,0.026,0.024,0.2
23102088,2023-05-08,2062BK1,127.22,7.85,10500.0,2214.0,822.0,2931.0,1659.0,342.0,27.0,6391.0,1080.0,0.0,0.183375,0.03703125,0.947125,2028.0,0.9418819871108176,50.23581197885367,4.742547425472113,0.8180473372777032,6,0.2,0.72,0.019,0.014,0.2
23202069,2023-05-08,2062BK1,130.0,0.0,11781.0,0.0,808.0,5051.0,1620.0,280.0,230.0,6412.0,1446.0,0.0,0.183375,0.03703125,0.947125,2130.0,0.9999999999923078,49.32307692269752,11781000000000.0,0.7605633802813331,6,0.22,0.78,0.03,0.025,0.2
23202073,2023-05-08,2830C20MMNC,122.7,8.08,12336.0,2214.0,737.0,3547.0,1627.0,273.0,230.0,6593.0,1060.0,267.0,0.183375,0.03703125,0.947125,2130.0,0.9382168527226012,53.732681336155395,5.571815718154665,0.7638497652578573,17,0.23,0.8,0.035,0.02,0.18
23202080,2023-05-08,1786550D,125.3,7.88,9483.0,1500.0,800.0,2071.0,1721.0,304.0,0.0,6463.0,1086.0,0.0,0.183375,0.03703125,0.947125,2025.0,0.9408319567431984,51.58020750158356,6.321999999995786,0.8498765432094568,3,0.23,0.78,0.02,0.02,0.23
23102072,2023-05-08,IS2062E350BR,119.6,8.57,11835.0,2019.0,802.0,3079.0,2534.0,115.0,511.0,6217.0,1093.0,0.0,0.183375,0.03703125,0.947125,3160.0,0.9331356791688139,51.98160535073594,5.861812778600366,0.8018987341769614,59,0.2,1.35,0.024,0.02,0.19
23202083,2023-05-08,2830C20MMNC,121.0,8.16,10206.0,2001.0,806.0,2921.0,1725.0,300.0,226.0,5975.0,1046.0,0.0,0.183375,0.03703125,0.947125,2251.0,0.9368225456725239,49.3801652888481,5.100449775109895,0.7663260772986378,17,0.23,0.79,0.024,0.026,0.22
23202086,2023-05-08,SEQRFE550D,125.07,8.15,10848.0,2004.0,742.0,3188.0,1708.0,300.0,229.0,6229.0,1718.0,0.0,0.183375,0.03703125,0.947125,2237.0,0.9388229995425701,49.80410969817059,5.41317365269191,0.7635225748767261,73,0.22,0.81,0.017,0.022,0.21
23202089,2023-05-08,SEQRFE550D,120.44,8.15,10539.0,1008.0,663.0,5046.0,1714.0,294.0,229.0,5888.0,945.0,0.0,0.183375,0.03703125,0.947125,2237.0,0.9366202659542996,48.88741281925533,10.45535714284677,0.7662047384887053,73,0.22,0.81,0.015,0.02,0.22
23202092,2023-05-08,S.TOWER6VAN,120.07,7.09,9411.0,1107.0,668.0,3320.0,2410.0,6909.0,479.0,6531.0,1176.0,0.0,0.183375,0.03703125,0.947125,9798.0,0.9442434727827599,54.393270591701565,8.501355013542456,0.2459685650132429,67,0.2,1.28,0.035,0.018,0.17
23202075,2023-05-08,2830C20MMNC,121.7,7.42,11829.0,2388.0,808.0,2443.0,1681.0,304.0,226.0,6597.0,1473.0,0.0,0.183375,0.03703125,0.947125,2211.0,0.9425340768204575,54.20706655666223,4.9535175879376245,0.7602894617816552,17,0.22,0.81,0.022,0.024,0.2
23102048,2023-05-08,2062BK1,123.64,7.89,10605.0,2226.0,539.0,4158.0,1641.0,264.0,315.0,5979.0,2180.0,0.0,0.183375,0.03703125,0.947125,2220.0,0.9400136850837071,48.35813652500519,4.764150943394086,0.7391891891888562,6,0.19,0.76,0.023,0.02,0.21
23102070,2023-05-08,2830C20MMNC,130.5,0.0,10581.0,2004.0,802.0,4910.0,1737.0,274.0,261.0,6005.0,1097.0,0.0,0.183375,0.03703125,0.947125,2272.0,0.9999999999923372,46.01532567014548,5.279940119757844,0.7645246478869875,17,0.21,0.78,0.024,0.026,0.2
23102064,2023-05-08,2830C20MMNC,127.87,7.43,11058.0,1083.0,802.0,5227.0,1692.0,366.0,312.0,6548.0,1142.0,0.0,0.183375,0.03703125,0.947125,2370.0,0.9450849962975234,51.20825838702425,10.210526315780045,0.7139240506326101,17,0.21,0.76,0.032,0.023,0.21
23102043,2023-05-08,2062BK1,123.94,8.09,11040.0,1992.0,780.0,3956.0,1615.0,230.0,187.0,5997.0,982.0,0.0,0.183375,0.03703125,0.947125,2032.0,0.9387260471033952,48.38631595894476,5.542168674696013,0.794783464566538,6,0.2,0.77,0.028,0.023,0.19
23102040,2023-05-08,1786500D,131.12,7.48,10452.0,1455.0,815.0,4645.0,1658.0,298.0,169.0,5999.0,992.0,0.0,0.183375,0.03703125,0.947125,2125.0,0.9460317460249206,45.75198291606352,7.183505154634238,0.7802352941172799,2,0.2,0.77,0.021,0.023,0.2
23102036,2023-05-08,S.TOWER6VAN,128.6,6.23,10980.0,1230.0,829.0,3935.0,2460.0,102.0,538.0,6197.0,2344.0,0.0,0.183375,0.03703125,0.947125,3100.0,0.9537936660909755,48.18818040397988,8.926829268285426,0.7935483870965182,67,0.2,1.27,0.029,0.024,0.24
23102051,2023-05-08,2830C20MMNC,111.78,6.81,11409.0,1704.0,521.0,3752.0,1743.0,288.0,0.0,5997.0,1005.0,0.0,0.183375,0.03703125,0.947125,2031.0,0.9425752592887884,53.65002683795267,6.695422535207339,0.8581979320527532,17,0.21,0.76,0.028,0.026,0.2
23202062,2023-05-08,1786500D,120.93,8.15,9936.0,2073.0,641.0,564.0,1674.0,297.0,230.0,6302.0,1122.0,362.0,0.183375,0.03703125,0.947125,2201.0,0.9368608614739939,52.11279252417007,4.793053545583795,0.7605633802813446,2,0.22,0.78,0.017,0.022,0.224
23102053,2023-05-08,1786500D,122.07,10.82,10272.0,1029.0,709.0,3139.0,1684.0,334.0,200.0,6222.0,965.0,0.0,0.183375,0.03703125,0.947125,2218.0,0.918579276086097,50.97075448471393,9.982507288620036,0.7592425608653024,2,0.2,0.69,0.022,0.024,0.181
23202057,2023-05-08,2062BK1,127.89,8.49,10548.0,1971.0,759.0,2339.0,1650.0,300.0,229.0,6299.0,1001.0,512.0,0.183375,0.03703125,0.947125,2179.0,0.9377474702966877,49.25326452381536,5.351598173513267,0.7572280862777617,6,0.21,0.77,0.018,0.023,0.19
23102067,2023-05-08,2830C20MMNC,124.14,8.76,12423.0,1107.0,494.0,5043.0,1446.0,335.0,193.0,6062.0,1062.0,0.0,0.183375,0.03703125,0.947125,1974.0,0.9340857787740099,48.83196391131922,11.222222222212086,0.7325227963522125,17,0.22,0.79,0.023,0.023,0.23
23202054,2023-05-08,2830C20MMNC,124.7,7.89,9444.0,1485.0,751.0,3027.0,1644.0,290.0,229.0,6296.0,985.0,371.0,0.183375,0.03703125,0.947125,2163.0,0.940493249860921,50.48917401723745,6.359595959591677,0.760055478501729,17,0.19,0.69,0.019,0.028,0.25
23202050,2023-05-08,1786500D,126.48,7.89,10308.0,1764.0,693.0,3384.0,1674.0,290.0,182.0,6416.0,997.0,0.0,0.183375,0.03703125,0.947125,2146.0,0.9412815360501505,50.72738772888419,5.8435374149626735,0.780055917986589,2,0.21,0.72,0.021,0.02,0.195
23202047,2023-05-08,1786500D,122.6,7.43,11037.0,1515.0,1015.0,5180.0,1681.0,246.0,125.0,6392.0,1000.0,0.0,0.183375,0.03703125,0.947125,2052.0,0.9428593401450215,52.13703099468078,7.285148514846677,0.8192007797266962,2,0.21,0.75,0.021,0.018,0.236
23202044,2023-05-08,2830C20HMNAK,125.57,7.87,11067.0,1734.0,693.0,2397.0,2467.0,105.0,442.0,6222.0,1030.0,0.0,0.183375,0.03703125,0.947125,3014.0,0.9410221822471446,49.55005176356176,6.3823529411727895,0.8185136031848644,15,0.2,1.17,0.02,0.02,0.23
23202042,2023-05-08,EXPORTDSP14,124.77,8.49,11547.0,1086.0,655.0,3547.0,1637.0,297.0,230.0,6400.0,1081.0,461.0,0.183375,0.03703125,0.947125,2164.0,0.9362899594706868,51.294381661847446,10.632596685073082,0.7564695009238649,55,0.21,0.77,0.018,0.019,0.24
23202037,2023-05-08,2062BK1,124.02,0.0,11973.0,2058.0,696.0,3420.0,1704.0,287.0,236.0,6535.0,1080.0,0.0,0.183375,0.03703125,0.947125,2227.0,0.9999999999919368,52.693114013443854,5.81778425655694,0.7651549169282599,6,0.22,0.77,0.023,0.024,0.2
23102055,2023-05-08,2830C20MMNC,121.43,8.16,9726.0,3384.0,711.0,1512.0,1655.0,297.0,192.0,6242.0,990.0,0.0,0.183375,0.03703125,0.947125,2144.0,0.9370321784015972,51.4041011277987,2.8741134751764554,0.7719216417906848,17,0.22,0.71,0.034,0.026,0.17
23102058,2023-05-08,2830C20MMNC,120.09,10.5,12939.0,1077.0,596.0,4253.0,1691.0,355.0,77.0,6071.0,1173.0,0.0,0.183375,0.03703125,0.947125,2123.0,0.9195956811324023,50.553751352730835,12.013927576590516,0.7965143664621778,17,0.21,0.71,0.02,0.021,0.19
23202052,2023-05-08,2062BK1,128.34,7.89,9648.0,1488.0,748.0,3317.0,1647.0,287.0,229.0,6390.0,1065.0,334.0,0.183375,0.03703125,0.947125,2163.0,0.94208324156983,49.78962131798512,6.483870967737578,0.7614424410537395,6,0.22,0.82,0.026,0.027,0.21
23202060,2023-05-08,2062BK1,122.81,7.28,10407.0,2307.0,748.0,1524.0,1657.0,294.0,223.0,6459.0,1018.0,571.0,0.183375,0.03703125,0.947125,2174.0,0.9440387424018446,52.59343701610135,4.511053315992843,0.7621895124191527,6,0.21,0.78,0.02,0.021,0.21
23202065,2023-05-08,2062BK1,126.88,0.0,10689.0,597.0,704.0,0.0,1664.0,290.0,202.0,6533.0,1037.0,0.0,0.183375,0.03703125,0.947125,2156.0,0.9999999999921185,51.489596468698856,17.904522613035336,0.7717996289421281,6,0.2,0.74,0.025,0.02,0.22
23302029,2023-05-08,2062BK1,123.7,8.09,12264.0,2310.0,696.0,6440.0,1719.0,326.0,193.0,6603.0,1091.0,0.0,0.183375,0.03703125,0.947125,2238.0,0.9386144623951848,53.37914308768489,5.309090909088611,0.7680965147449651,6,0.22,0.8,0.035,0.021,0.19
23302032,2023-05-08,2062BK1,124.34,8.29,11103.0,2001.0,710.0,4582.0,1684.0,291.0,169.0,6590.0,968.0,0.0,0.183375,0.03703125,0.947125,2144.0,0.9374952876352448,52.999839150289525,5.548725637178636,0.7854477611936636,6,0.22,0.77,0.021,0.021,0.19
23302093,2023-05-08,SEQRFE550D,124.81,7.52,10035.0,990.0,823.0,3074.0,1721.0,250.0,0.0,6198.0,959.0,0.0,0.183375,0.03703125,0.947125,1971.0,0.9431723720929255,49.65948241287028,10.136363636353398,0.8731608320644987,73,0.22,0.8,0.023,0.022,0.23
23302090,2023-05-08,C20MMNATLT,129.05,6.89,11013.0,1983.0,815.0,4023.0,1643.0,247.0,0.0,6394.0,986.0,0.0,0.183375,0.03703125,0.947125,1890.0,0.949315874643598,49.54668733010812,5.553706505292207,0.8693121693117094,41,0.22,0.73,0.022,0.016,0.22
23302084,2023-05-08,SEQRFE550D,126.9,8.15,11331.0,1974.0,754.0,3973.0,1746.0,322.0,184.0,6508.0,1301.0,0.0,0.183375,0.03703125,0.947125,2252.0,0.9396519807409134,51.28447596492289,5.740121580544205,0.7753108348131549,73,0.22,0.85,0.027,0.022,0.2
23302081,2023-05-08,2062BK1,125.96,7.43,11025.0,2319.0,760.0,2500.0,1740.0,329.0,197.0,6610.0,1619.0,0.0,0.183375,0.03703125,0.947125,2266.0,0.9442986730568688,52.47697681762086,4.754204398445556,0.767872903794895,6,0.22,0.84,0.029,0.021,0.2
23302077,2023-05-08,2830C20MMNC,125.3,7.43,9900.0,1026.0,748.0,5985.0,1726.0,347.0,128.0,6609.0,1986.0,325.0,0.183375,0.03703125,0.947125,2201.0,0.9440216981771716,52.74541101314649,9.649122807008139,0.784189004997372,17,0.21,0.73,0.031,0.023,0.2
23302074,2023-05-08,2062BK1,121.7,7.43,10965.0,2601.0,740.0,5664.0,1796.0,288.0,132.0,6603.0,1104.0,373.0,0.183375,0.03703125,0.947125,2216.0,0.942461085720263,54.256368117877926,4.215686274508183,0.8104693140790566,6,0.21,0.82,0.037,0.022,0.22
23302068,2023-05-08,2062BK1,122.5,8.08,10680.0,1038.0,770.0,3505.0,1715.0,386.0,176.0,6512.0,1081.0,0.0,0.183375,0.03703125,0.947125,2277.0,0.938122223916847,53.159183673035436,10.28901734103055,0.7531840140532485,6,0.2,0.74,0.027,0.024,0.23
23302087,2023-05-08,2062BK1,131.88,7.29,11778.0,2031.0,782.0,3640.0,1791.0,237.0,0.0,6601.0,1274.0,0.0,0.183375,0.03703125,0.947125,2028.0,0.9476180211184335,50.053078555883744,5.799113737072477,0.8831360946741208,6,0.22,0.73,0.024,0.019,0.2
23302063,2023-05-08,2062BK1,126.42,7.28,11019.0,2787.0,912.0,3800.0,1800.0,407.0,258.0,6565.0,1026.0,0.0,0.183375,0.03703125,0.947125,2465.0,0.9455497382128233,51.93007435491275,3.9537136706121445,0.7302231237319553,6,0.2,0.79,0.024,0.029,0.21
23302061,2023-05-08,1786500D,128.03,8.77,10761.0,2688.0,961.0,3837.0,1833.0,349.0,183.0,6364.0,1335.0,0.0,0.183375,0.03703125,0.947125,2365.0,0.9358918128586557,49.707099898073054,4.003348214284225,0.7750528541222939,2,0.19,0.78,0.026,0.026,0.211
23302059,2023-05-08,1786500D,124.01,8.88,11034.0,2244.0,944.0,4485.0,1820.0,315.0,137.0,6536.0,1021.0,177.0,0.183375,0.03703125,0.947125,2272.0,0.9331778162319725,52.70542698127001,4.917112299463049,0.8010563380278164,2,0.2,0.75,0.025,0.029,0.201
23302056,2023-05-08,2062BK1,126.98,7.32,11022.0,2358.0,970.0,3402.0,1825.0,269.0,288.0,6696.0,1041.0,0.0,0.183375,0.03703125,0.947125,2382.0,0.945495160082312,52.73271381278364,4.6743002544509435,0.7661628883288135,6,0.22,0.84,0.026,0.023,0.2
23302049,2023-05-08,2062BK1,125.57,8.87,11073.0,2868.0,966.0,3890.0,1826.0,332.0,302.0,6825.0,1055.0,0.0,0.183375,0.03703125,0.947125,2460.0,0.9340226123108151,54.35215417652025,3.86087866108652,0.7422764227639259,6,0.22,0.86,0.035,0.025,0.2
23302045,2023-05-08,2830C20MMNC,122.83,8.67,11937.0,2763.0,688.0,3623.0,1762.0,251.0,241.0,6668.0,1854.0,0.0,0.183375,0.03703125,0.947125,2254.0,0.9340684410575356,54.28641211386236,4.320304017370858,0.7817213842055094,17,0.23,0.77,0.04,0.028,0.24
23302066,2023-05-08,2062BK1,120.16,8.29,13431.0,2772.0,956.0,2835.0,1749.0,227.0,393.0,6301.0,989.0,0.0,0.183375,0.03703125,0.947125,2369.0,0.9354612689689727,52.4384154456355,4.845238095236347,0.7382861967071599,6,0.21,0.84,0.027,0.026,0.2
23302041,2023-05-08,S.TOWER6VAN,122.4,8.87,10917.0,1998.0,740.0,4459.0,2573.0,102.0,394.0,6273.0,986.0,0.0,0.183375,0.03703125,0.947125,3069.0,0.9324293440928436,51.249999999581284,5.46396396396123,0.8383838383835652,67,0.19,1.33,0.022,0.021,0.22
23202124,2023-05-09,2830C20MMNC,121.28,8.14,10035.0,3396.0,737.0,4740.0,1654.0,273.0,253.0,6445.0,1030.0,0.0,0.16723809523809524,0.037,0.9473333333333332,2180.0,0.9371040024653291,53.14149076473333,2.954946996465561,0.7587155963299272,17,0.22,0.78,0.02,0.024,0.18
23202127,2023-05-09,S.TOWER6VAN,125.06,7.42,10464.0,1509.0,707.0,2748.0,2447.0,98.0,432.0,6486.0,1153.0,259.0,0.16723809523809524,0.037,0.9473333333333332,2977.0,0.9439915458865944,51.86310570884485,6.934393638166378,0.8219684245882358,67,0.2,1.3,0.02,0.018,0.22
23202130,2023-05-09,S.TOWER6VAN,122.91,9.49,11100.0,2079.0,696.0,3179.0,2622.0,142.0,533.0,6290.0,1015.0,521.0,0.16723809523809524,0.037,0.9473333333333332,3297.0,0.9283232628328677,51.17565698436925,5.339105339102771,0.7952684258414331,67,0.2,1.35,0.026,0.025,0.24
23202133,2023-05-09,1786500D,122.78,8.09,11514.0,2034.0,698.0,3675.0,2487.0,159.0,537.0,6515.0,1146.0,0.0,0.16723809523809524,0.037,0.9473333333333332,3183.0,0.9381829296176497,53.06238801064455,5.660766961649134,0.7813383600374548,2,0.21,1.25,0.024,0.026,0.187
23202148,2023-05-09,2062BK1,120.76,8.0,8973.0,4323.0,808.0,117.0,1613.0,290.0,233.0,6589.0,1044.0,0.0,0.16723809523809524,0.037,0.9473333333333332,2136.0,0.9378689033788611,54.56276912839878,2.0756419153360914,0.7551498127337288,6,0.2,0.75,0.018,0.02,0.19
23202144,2023-05-09,2062BK1,120.4,7.88,9015.0,4497.0,792.0,0.0,1607.0,304.0,233.0,6850.0,1085.0,0.0,0.16723809523809524,0.037,0.9473333333333332,2144.0,0.9385718740182526,56.89368770716865,2.0046697798527897,0.7495335820892026,6,0.2,0.76,0.019,0.021,0.18
23202151,2023-05-09,2062BK1,118.74,7.48,9006.0,4059.0,814.0,132.0,1603.0,304.0,230.0,6596.0,1044.0,0.0,0.16723809523809524,0.037,0.9473333333333332,2137.0,0.9407383932741187,55.54994104719935,2.2187730968213306,0.7501169864292232,6,0.21,0.75,0.027,0.021,0.21
23202154,2023-05-09,SEQRFE550D,119.65,7.53,8040.0,3504.0,913.0,1221.0,1708.0,300.0,0.0,6197.0,985.0,0.0,0.16723809523809524,0.037,0.9473333333333332,2008.0,0.9407925774418872,51.792728791878034,2.2945205479445505,0.8505976095613293,73,0.21,0.84,0.025,0.024,0.23
23202121,2023-05-09,2062BK1,120.65,7.28,10422.0,1497.0,748.0,3198.0,1650.0,246.0,257.0,6155.0,984.0,367.0,0.16723809523809524,0.037,0.9473333333333332,2153.0,0.9430938794579606,51.01533360919175,6.96192384769074,0.7663725034831554,6,0.2,0.79,0.019,0.023,0.22
23202141,2023-05-09,1786500D,122.66,8.89,9747.0,2973.0,806.0,1584.0,1603.0,297.0,233.0,6421.0,1030.0,227.0,0.16723809523809524,0.037,0.9473333333333332,2133.0,0.9324211326420948,52.34795369270872,3.2785065590301787,0.7515236755739562,2,0.22,0.89,0.02,0.025,0.261
23202114,2023-05-09,S.TOWER6VAN,118.84,8.23,9957.0,2004.0,748.0,2999.0,2295.0,152.0,479.0,6116.0,963.0,370.0,0.16723809523809524,0.037,0.9473333333333332,2926.0,0.9352325489813863,51.46415348324247,4.9685628742490175,0.7843472317153847,67,0.18,1.33,0.028,0.024,0.22
23302105,2023-05-09,2062BK1,122.28,8.0,10005.0,2019.0,795.0,5102.0,1729.0,207.0,0.0,6206.0,960.0,0.0,0.16723809523809524,0.037,0.9473333333333332,1936.0,0.938593797966391,50.752371605734766,4.955423476966342,0.8930785123962329,6,0.19,0.74,0.031,0.03,0.2
23202106,2023-05-09,S.TOWER6VAN,122.49,6.87,10539.0,1221.0,1574.0,3137.0,4758.0,102.0,870.0,6335.0,1009.0,0.0,0.16723809523809524,0.037,0.9473333333333332,5730.0,0.946892393313645,51.71850763285396,8.631449631442562,0.8303664921464519,67,0.18,1.28,0.021,0.023,0.19
23202103,2023-05-09,S.TOWER6VAN,113.43,7.08,4809.0,1329.0,1804.0,2772.0,4806.0,82.0,1020.0,6283.0,1012.0,0.0,0.16723809523809524,0.037,0.9473333333333332,5908.0,0.9412496888146938,55.39099003742051,3.6185101580108214,0.8134732566010809,67,0.18,1.35,0.022,0.018,0.2
23202101,2023-05-09,S.TOWER6VAN,122.92,7.29,9960.0,453.0,1622.0,3242.0,5002.0,162.0,1020.0,5983.0,1059.0,0.0,0.16723809523809524,0.037,0.9473333333333332,6184.0,0.9440135166197373,48.673934265793406,21.98675496683888,0.8088615782663633,67,0.18,1.3,0.021,0.02,0.18
23202096,2023-05-09,S.TOWER6VAN,116.69,6.8,10338.0,2184.0,668.0,2676.0,2420.0,44.0,479.0,6119.0,1376.0,0.0,0.16723809523809524,0.037,0.9473333333333332,2943.0,0.944934812527776,52.43808381135969,4.733516483514316,0.8222901800880659,67,0.2,1.33,0.028,0.018,0.24
23302113,2023-05-09,S.TOWER6VAN,130.93,8.88,12396.0,972.0,834.0,2677.0,2546.0,96.0,373.0,6428.0,1076.0,0.0,0.16723809523809524,0.037,0.9473333333333332,3015.0,0.9364852299482407,49.09493622508902,12.753086419739967,0.8444444444441643,67,0.19,1.3,0.025,0.028,0.23
23302111,2023-05-09,2062BK1,124.88,0.0,9696.0,2196.0,666.0,2598.0,1736.0,328.0,0.0,805.0,1907.0,0.0,0.16723809523809524,0.037,0.9473333333333332,2064.0,0.9999999999919923,6.446188340755556,4.415300546446077,0.841085271317422,6,0.21,0.77,0.042,0.027,0.19
23302108,2023-05-09,2830C20MMNC,123.11,7.28,10107.0,2055.0,621.0,4857.0,1709.0,309.0,0.0,6402.0,984.0,0.0,0.16723809523809524,0.037,0.9473333333333332,2018.0,0.9441674975002367,52.002274388335614,4.918248175180088,0.8468780971254475,17,0.2,0.73,0.036,0.027,0.19
23302102,2023-05-09,1786550D,122.62,7.53,10923.0,1014.0,900.0,5961.0,1820.0,190.0,0.0,6199.0,964.0,0.0,0.16723809523809524,0.037,0.9473333333333332,2010.0,0.9421436803615664,50.554558799131016,10.772189349101803,0.90547263681547,3,0.2,0.73,0.03,0.03,0.2
23202078,2023-05-09,2830C25HMN,121.76,7.29,10566.0,1992.0,600.0,2861.0,1674.0,304.0,229.0,6776.0,2633.0,0.0,0.16723809523809524,0.037,0.9473333333333332,2207.0,0.9435102673309298,55.65045992069932,5.3042168674672165,0.7584956955139291,18,0.25,0.84,0.016,0.02,0.26
23302099,2023-05-09,SEQRFE550D,118.79,7.5,10971.0,1995.0,804.0,4176.0,1786.0,328.0,0.0,6298.0,1683.0,0.0,0.16723809523809524,0.037,0.9473333333333332,2114.0,0.940612875121224,53.01793080180976,5.499248120297995,0.8448438978236307,73,0.22,0.83,0.029,0.021,0.2
23202109,2023-05-09,2830C20MMNC,133.67,7.52,9708.0,1203.0,751.0,1386.0,1630.0,294.0,226.0,6479.0,1091.0,0.0,0.16723809523809524,0.037,0.9473333333333332,2150.0,0.9467384375596944,48.470112964401366,8.069825436402269,0.7581395348833683,17,0.21,0.77,0.024,0.028,0.22
23302116,2023-05-09,2062BK1,120.44,7.53,11460.0,1089.0,777.0,3159.0,1826.0,340.0,0.0,5174.0,881.0,616.0,0.16723809523809524,0.037,0.9473333333333332,2166.0,0.9411580839185656,42.95914978376819,10.52341597795177,0.8430286241916699,6,0.22,0.75,0.023,0.028,0.22
23202139,2023-05-09,2062BK1,122.24,8.87,10542.0,1992.0,803.0,1575.0,1603.0,280.0,236.0,6665.0,1131.0,310.0,0.16723809523809524,0.037,0.9473333333333332,2119.0,0.9323468842885185,54.523887434108936,5.292168674696138,0.7564889098627859,6,0.21,0.78,0.02,0.027,0.21
23302122,2023-05-09,2830C20MMNC,123.88,7.43,11340.0,1197.0,613.0,2602.0,1736.0,305.0,0.0,6103.0,1018.0,0.0,0.16723809523809524,0.037,0.9473333333333332,2041.0,0.9434163429979178,49.26541814619579,9.473684210518401,0.8505634492891472,17,0.2,0.73,0.03,0.023,0.24
23102142,2023-05-09,2062BK1,128.38,7.48,9018.0,2331.0,935.0,4027.0,1604.0,298.0,193.0,6119.0,1003.0,0.0,0.16723809523809524,0.037,0.9473333333333332,2095.0,0.9449433240030551,47.663187411998265,3.868725868724209,0.7656324582335248,6,0.22,0.79,0.022,0.03,0.2
23102140,2023-05-09,SAILTOWER6VA,131.88,7.92,11079.0,999.0,897.0,4289.0,1949.0,0.0,924.0,6302.0,1514.0,0.0,0.16723809523809524,0.037,0.9473333333333332,2873.0,0.9433476394782309,47.785865938369845,11.09009009007899,0.6783849634526007,68,0.19,1.27,0.023,0.02,0.2
23102138,2023-05-09,2062BK1,122.82,8.14,10506.0,1980.0,697.0,2513.0,1648.0,233.0,70.0,6100.0,1013.0,0.0,0.16723809523809524,0.037,0.9473333333333332,1951.0,0.93784361636425,49.666178146477236,5.306060606057926,0.8446950281902385,6,0.2,0.77,0.025,0.027,0.23
23102136,2023-05-09,2062BK1,123.0,7.43,10491.0,1980.0,684.0,2759.0,1641.0,305.0,162.0,6021.0,1005.0,0.0,0.16723809523809524,0.037,0.9473333333333332,2108.0,0.9430345779272941,48.95121951179714,5.298484848482173,0.7784629981020975,6,0.2,0.8,0.019,0.025,0.21
23302119,2023-05-09,S.TOWER6VAN,124.61,8.15,11694.0,1650.0,586.0,3728.0,2479.0,112.0,454.0,6725.0,1202.0,364.0,0.16723809523809524,0.037,0.9473333333333332,3045.0,0.9386110274108271,53.96838134937831,7.087272727268432,0.8141215106729675,67,0.19,1.31,0.03,0.022,0.21
23102131,2023-05-09,2062BK1,121.14,9.08,11649.0,1872.0,805.0,3821.0,1665.0,257.0,270.0,6196.0,1026.0,407.0,0.16723809523809524,0.037,0.9473333333333332,2192.0,0.9302718476353075,51.14743272204765,6.222756410253086,0.7595802919704564,6,0.21,0.82,0.022,0.023,0.18
23102126,2023-05-09,SEQRFE550D,121.23,7.79,10449.0,1155.0,759.0,2377.0,1696.0,336.0,51.0,5988.0,985.0,0.0,0.16723809523809524,0.037,0.9473333333333332,2083.0,0.9396217640603037,49.39371442671456,9.046753246745414,0.8142102736433922,73,0.22,0.81,0.02,0.019,0.25
23102123,2023-05-09,2830C20MMNC,123.14,7.28,9966.0,1599.0,737.0,2440.0,1651.0,251.0,291.0,6103.0,1066.0,309.0,0.16723809523809524,0.037,0.9473333333333332,2193.0,0.9441803404313437,49.561474743791116,6.232645403373213,0.7528499771998391,17,0.22,0.72,0.019,0.022,0.24
23102120,2023-05-09,SEQRFE550D,133.3,8.87,10485.0,1551.0,761.0,3090.0,1671.0,344.0,206.0,6036.0,996.0,0.0,0.16723809523809524,0.037,0.9473333333333332,2221.0,0.9376099036298966,45.281320329742826,6.760154738873784,0.7523638000897108,73,0.2,0.83,0.018,0.019,0.18
23102145,2023-05-09,SAILTOWER6VA,125.5,7.42,8847.0,1938.0,880.0,4103.0,1830.0,0.0,832.0,6255.0,1073.0,0.0,0.16723809523809524,0.037,0.9473333333333332,2662.0,0.9441769485333723,49.84063744980207,4.565015479873805,0.6874530428246854,68,0.19,1.29,0.033,0.014,0.24
23102115,2023-05-09,2830C20MMNC,124.39,7.46,10551.0,1782.0,719.0,3162.0,1661.0,273.0,74.0,6099.0,1176.0,423.0,0.16723809523809524,0.037,0.9473333333333332,2008.0,0.9434205536523064,49.031272609944274,5.920875420872099,0.827191235059349,17,0.21,0.72,0.014,0.018,0.18
23102110,2023-05-09,SEQRFE550D,127.9,8.87,10098.0,1749.0,706.0,3118.0,1654.0,294.0,145.0,734.0,1560.0,0.0,0.16723809523809524,0.037,0.9473333333333332,2093.0,0.935146596468998,5.738858483145122,5.773584905657076,0.7902532250354561,73,0.21,0.86,0.015,0.021,0.25
23102107,2023-05-09,2062BK1,120.45,7.52,9603.0,2892.0,602.0,1936.0,1639.0,281.0,194.0,5709.0,936.0,0.0,0.16723809523809524,0.037,0.9473333333333332,2114.0,0.9412362272334044,47.3972602735791,3.3205394190859887,0.7753074739826039,6,0.22,0.79,0.022,0.023,0.21
23102104,2023-05-09,1786550D,126.58,8.88,11358.0,3075.0,782.0,3798.0,1641.0,274.0,57.0,6307.0,1038.0,0.0,0.16723809523809524,0.037,0.9473333333333332,1972.0,0.9344455927880227,49.82619687115005,3.6936585365841648,0.8321501014194563,3,0.23,0.73,0.02,0.02,0.16
23102100,2023-05-09,S.TOWER6VAN,123.1,8.14,9390.0,2520.0,857.0,3799.0,1837.0,0.0,938.0,6411.0,1176.0,0.0,0.16723809523809524,0.037,0.9473333333333332,2775.0,0.9379762267529871,52.079610072688226,3.7261904761889975,0.6619819819817434,67,0.17,1.33,0.02,0.018,0.2
23102097,2023-05-09,SAILTOWER6VA,124.32,7.68,9618.0,2454.0,822.0,3394.0,1820.0,0.0,694.0,6516.0,1101.0,0.0,0.16723809523809524,0.037,0.9473333333333332,2514.0,0.9418181818110468,52.41312741270582,3.9193154034213857,0.7239459029432284,68,0.18,1.28,0.026,0.012,0.2
