Repository: SiddharthKumar268/FerroMind

# FerroMind
*Ferro-Alloy Optimisation using Machine Learning*
**SAIL Durgapur Steel Plant | Steel Melting Shop**
Intern: Siddharth Kumar | FY 2023-24 to FY 2025-26

---

## Quick Start

```bash

# 2. Place raw Excel files in data/raw/

## Dataset

| | |
|---|---|
| Total heats after cleaning | 47,421 |
| Training set | 37,936 heats (Apr 2023 – Jun 2025) |
| Test set | 9,485 heats (Jun 2025 – Dec 2025) |
| Input features | 21 (16 raw + 5 engineered) |
| Target variables | Mn, Si, C, S, P |
| BOF grades | 76 distinct grades |
| Split method | Chronological 80/20 — no shuffle, no leakage |

---

File: data/processed/sms_train_slag.csv (part 12 of 74)
Heat_Number,Date,BOF Grade Code,Hot Metal Addn. Weight,Scrap Addn. Weight,Lime Into Converter,Dolomite Into Converter,Lime Into Ladle,Iron Ore Into Converter,SIMN Into Ladle,FESI Into Ladle,FEMN Into Ladle,Measered O2 Mainblow II,Duration of Mainblow I/II,Measered O2 2nd Blow,HM_P,HM_S,HM_Si,Total_FA_Ladle,HM_Ratio,O2_per_ton_HM,Lime_Dolo_Ratio,SiMn_FA_Fraction,Grade_Encoded,C,Mn,P,S,Si,FeO,CaO,SiO2,Al2O3,MnO,MgO,P2O5,Basicity,Slag_SP_Index
23309361,2023-09-22,C20MMNATLT,122.49,9.49,13101.0,1104.0,799.0,5131.0,1757.0,238.0,0.0,6503.0,1044.0,468.0,0.14025,0.037,1.0600833333333333,1995.0,0.9280951659272004,53.0900481667639,11.866847826076208,0.8807017543855234,41,0.21,0.8,0.028,0.026,0.21,29.861,47.185,14.649,0.545,1.12,3.925,1.529,3.220819112627987,1.0600750376311474
23109349,2023-09-22,2062BK1,117.4,10.0,10968.0,1374.0,897.0,3008.0,1726.0,335.0,0.0,6002.0,983.0,0.0,0.14025,0.037,1.0600833333333333,2061.0,0.921507064356974,51.12436115799724,7.982532751085893,0.8374575448807193,6,0.2,0.78,0.034,0.026,0.22,0.69,51.997,29.937,6.671,0.957,7.792,0.075,1.7368227670519072,1.6976949196813371
23109352,2023-09-22,2062BK1,125.01,10.0,9990.0,1968.0,784.0,3970.0,1674.0,233.0,0.0,6201.0,1077.0,0.0,0.14025,0.037,1.0600833333333333,1907.0,0.9259314124811058,49.604031677069,5.076219512192543,0.8778185631877935,6,0.21,0.75,0.032,0.026,0.23,1.309,52.207,30.127,5.707,2.078,6.682,0.127,1.732839883165162,1.6606864522696185
23109340,2023-09-22,2062BK1,121.97,0.0,9354.0,4656.0,732.0,3637.0,1519.0,267.0,0.0,6468.0,1084.0,0.0,0.14025,0.037,1.0600833333333333,1786.0,0.9999999999918012,53.02943346681127,2.0090206185562693,0.8505039193724241,6,0.18,0.82,0.037,0.031,0.22,15.948,52.31,21.857,0.973,0.732,4.769,2.091,2.3931741238905664,1.3836428080198913
23109344,2023-09-22,2062BK1,127.64,8.49,14865.0,225.0,684.0,2025.0,1726.0,294.0,0.0,6094.0,1002.0,0.0,0.14025,0.037,1.0600833333333333,2020.0,0.9376331447811824,47.74365402657675,66.06666666637304,0.8544554455441314,6,0.21,0.77,0.026,0.022,0.21,16.158,51.312,22.474,0.992,0.757,4.811,2.158,2.2830700778642936,1.3281909248569874
23109337,2023-09-22,2062BK1,131.86,8.47,10008.0,3012.0,784.0,2167.0,1627.0,328.0,159.0,6369.0,1054.0,0.0,0.14025,0.037,1.0600833333333333,2114.0,0.9396422717812326,48.30122857539586,3.3227091633455106,0.7696310312200711,6,0.2,0.76,0.034,0.034,0.2,11.239999999999998,52.992999999999995,23.0455,2.436,1.2759999999999998,6.2595,1.2605,2.29939470201549,1.545593746809969
23209417,2023-09-23,SAILTOWER6VA,119.06,8.17,11037.0,0.0,1004.0,3337.0,2204.0,84.0,736.0,6187.0,993.0,0.0,0.1398484848484848,0.0384242424242424,0.8676666666666666,3024.0,0.9357855851533774,51.96539559842125,11037000000000.0,0.7288359788357378,68,0.19,1.39,0.024,0.018,0.21,0.555,52.982,26.802,10.02,0.967,7.07,0.07,1.9767190239898518,1.9366181738431172
23209415,2023-09-23,SAILTOWER6VA,125.43,9.5,10479.0,0.0,797.0,2589.0,1839.0,0.0,834.0,6207.0,1143.0,0.0,0.1398484848484848,0.0384242424242424,0.8676666666666666,2673.0,0.9295931223528529,49.48576895440097,10479000000000.0,0.6879910213240973,68,0.18,1.33,0.033,0.029,0.22,12.3685,49.0525,20.136,7.9805,0.6940000000000001,7.094,1.099,2.435938819089239,1.5090523142237469
23209411,2023-09-23,2830C20MMNAK,125.67,8.87,9306.0,1476.0,795.0,2626.0,1684.0,250.0,0.0,6601.0,1159.0,0.0,0.1398484848484848,0.0384242424242424,0.8676666666666666,1934.0,0.9340716515464988,52.52645818371507,6.304878048776216,0.870734229575558,16,0.22,0.81,0.043,0.041,0.22,23.356,49.379,18.368,0.982,1.059,3.613,2.046,2.6881702868964013,1.1834391851408028
23209396,2023-09-23,C20MMNATLT,121.11,9.49,9615.0,246.0,698.0,2245.0,1610.0,273.0,0.0,6155.0,1073.0,0.0,0.1398484848484848,0.0384242424242424,0.8676666666666666,1883.0,0.9273353751843236,50.82156716992138,39.08536585349965,0.8550185873601407,41,0.2,0.75,0.028,0.032,0.21,18.639,53.271,17.181,1.042,1.015,5.066,2.323,3.1003957630077985,1.4871444124954636
23209388,2023-09-23,2062BK1,121.11,9.27,10704.0,21.0,712.0,3516.0,1708.0,294.0,0.0,6507.0,1074.0,269.0,0.1398484848484848,0.0384242424242424,0.8676666666666666,2002.0,0.92890013805086,53.72801585291282,509.7142856900136,0.853146853146427,6,0.22,0.77,0.028,0.022,0.21,2.033,51.957,30.319,5.231,1.803,6.959,0.167,1.7136213720316622,1.605940716471425
23209427,2023-09-23,SAILTOWER6VA,122.11,8.67,10089.0,0.0,864.0,4030.0,2221.0,71.0,648.0,6197.0,1065.0,0.0,0.1398484848484848,0.0384242424242424,0.8676666666666666,2940.0,0.9337054595432506,50.74932437924208,10089000000000.0,0.7554421768704913,68,0.18,1.29,0.026,0.025,0.23,0.352,51.478,27.66,11.067,0.849,7.057,0.054,1.861031777593001,1.8376468068396816
23109390,2023-09-23,C20MMNATLT,119.14,10.19,10041.0,1221.0,772.0,2452.0,1655.0,244.0,0.0,5740.0,930.0,0.0,0.1398484848484848,0.0384242424242424,0.8676666666666666,1899.0,0.9212093095111636,48.17861339560032,8.223587223580488,0.8715113217478296,41,0.19,0.75,0.022,0.025,0.17,23.555,51.504,15.017,0.698,0.868,4.729,2.208,3.4294846184578507,1.3352344904466855
23109377,2023-09-23,2062BK1,123.99,9.48,11013.0,1899.0,812.0,2772.0,1736.0,250.0,0.0,6454.0,1114.0,0.0,0.1398484848484848,0.0384242424242424,0.8676666666666666,1986.0,0.9289728028700908,52.05258488545808,5.79936808846456,0.8741188318223192,6,0.18,0.79,0.022,0.027,0.22,16.648,50.066,22.145,1.077,1.44,5.151,2.03,2.2607242842951325,1.2905603959375163
23109412,2023-09-23,S.TOWER6VAN,118.98,8.77,8940.0,996.0,0.0,4280.0,0.0,0.0,0.0,5808.0,955.0,0.0,0.1398484848484848,0.0384242424242424,0.8676666666666666,0.0,0.931350293534784,48.81492687805669,8.97590361444882,0.0,67,0.19,1.28,0.033,0.014,0.23,0.779,50.969,28.73,10.522,0.634,6.729,0.112,1.7740071699557969,1.7271772280582853
23309410,2023-09-23,SAILTOWER6VA,134.82,8.27,8439.0,0.0,890.0,3331.0,2456.0,0.0,479.0,6528.0,1024.0,174.0,0.1398484848484848,0.0384242424242424,0.8676666666666666,2935.0,0.9422042071357732,48.42011570947619,8438999999999.999,0.8367972742756945,68,0.19,1.3,0.032,0.029,0.22,0.673,51.811,25.661,12.759,0.5,6.514,0.141,2.018977476424285,1.9673818112777668
23109434,2023-09-23,EXPORTDSP14,124.56,8.88,10554.0,1542.0,902.0,3084.0,1798.0,281.0,0.0,5965.0,1045.0,368.0,0.1398484848484848,0.0384242424242424,0.8676666666666666,2079.0,0.9334532374030768,47.88856775812549,6.844357976649258,0.8648388648384489,55,0.21,0.81,0.026,0.023,0.21,21.313,51.034,18.585,0.744,0.972,3.546,2.438,2.745830194770257,1.2790796761823606
23109432,2023-09-23,SEQRFE550D,125.0,9.25,10254.0,2037.0,917.0,2531.0,1721.0,267.0,0.0,6008.0,993.0,282.0,0.1398484848484848,0.0384242424242424,0.8676666666666666,1988.0,0.9310986964548896,48.06399999961549,5.033873343149223,0.8656941649895041,73,0.2,0.76,0.034,0.022,0.2,20.49,50.933,18.119,0.608,1.25,4.626,2.649,2.8108719646799116,1.3191660191660195
23209425,2023-09-23,SAILTOWER6VA,125.62,8.87,10428.0,0.0,800.0,4168.0,2211.0,84.0,628.0,6207.0,1034.0,0.0,0.1398484848484848,0.0384242424242424,0.8676666666666666,2923.0,0.9340471410444342,49.4109218273411,10428000000000.0,0.7564146424903331,68,0.19,1.33,0.022,0.027,0.27,0.557,51.27,26.931,11.944,1.373,6.356,0.057,1.9036833506609239,1.8651096802357308
23309481,2023-09-24,SEQRFE550D,124.71,9.48,8892.0,873.0,740.0,1878.0,1814.0,244.0,0.0,6406.0,982.0,0.0,0.1471052631578947,0.0570263157894736,0.8863157894736842,2058.0,0.9293539011779616,51.36717183825381,10.18556701029761,0.8814382896011266,73,0.21,0.77,0.021,0.031,0.2,0.948,51.33,28.217,5.091,1.749,7.043,0.146,1.8190516691473526,1.7599259411643693
23309469,2023-09-24,EXPORTDSP14,122.29,9.06,10929.0,2061.0,746.0,2595.0,1752.0,342.0,0.0,6603.0,1079.0,0.0,0.1471052631578947,0.0570263157894736,0.8863157894736842,2094.0,0.9310239817211192,53.99460299244423,5.302765647741241,0.8366762177646434,55,0.2,0.78,0.035,0.035,0.2,24.709,49.61,16.323,0.785,0.884,4.221,2.162,3.039083557951482,1.209026880803256
23309463,2023-09-24,SEQRFE550D,123.98,10.08,12435.0,1977.0,805.0,2938.0,1753.0,188.0,0.0,6611.0,1228.0,0.0,0.1471052631578947,0.0570263157894736,0.8863157894736842,1941.0,0.92480978665579,53.3231166312847,6.289833080421705,0.9031427099428628,73,0.21,0.86,0.028,0.024,0.25,1.36,54.042,28.76,5.696,1.991,6.232,0.137,1.879002816313758,1.7941635403871052
23209439,2023-09-24,2062BK1,118.42,10.2,9501.0,0.0,888.0,4109.0,1765.0,304.0,0.0,5865.0,970.0,365.0,0.1471052631578947,0.0570263157894736,0.8863157894736842,2069.0,0.9206966257120144,49.52710690719872,9501000000000.0,0.8530691155143291,6,0.21,0.79,0.027,0.027,0.22,21.649,51.22,18.137,0.717,0.984,3.559,2.38,2.823905612526188,1.2873551662603362
23109458,2023-09-24,SEQRFE550D,123.32,10.21,10512.0,1014.0,762.0,3917.0,1672.0,254.0,0.0,6051.0,1027.0,0.0,0.1471052631578947,0.0570263157894736,0.8863157894736842,1926.0,0.92353778176497,49.067466752764616,10.36686390531522,0.8681204569050529,73,0.2,0.76,0.024,0.024,0.21,11.311,51.5175,23.6345,2.8545,2.324,5.637499999999999,1.089,2.179666180110427,1.4741819638590419
23109472,2023-09-24,SEQRFE550D,127.42,9.49,9291.0,1659.0,790.0,2785.0,1611.0,261.0,0.0,6501.0,1127.0,0.0,0.1471052631578947,0.0570263157894736,0.8863157894736842,1872.0,0.930684391199104,51.0202479983439,5.600361663649427,0.8605769230764634,73,0.18,0.77,0.023,0.034,0.2,22.455,49.084,18.576,1.181,0.724,4.254,2.065,2.642191957797276,1.196237083252096
23109470,2023-09-24,SEQRFE550D,120.97,5.47,10404.0,1467.0,823.0,2829.0,1607.0,261.0,0.0,6186.0,1128.0,0.0,0.1471052631578947,0.0570263157894736,0.8863157894736842,1868.0,0.9567383739247332,51.13664544886223,7.092024539872466,0.8602783725905458,73,0.19,0.79,0.025,0.035,0.23,12.177,50.287000000000006,24.7455,3.28,1.3725,5.497,1.2894999999999999,2.0320853454023804,1.3619239779544194
23109466,2023-09-24,EXPORTDSP14,121.14,10.5,10476.0,1926.0,820.0,2886.0,1672.0,254.0,0.0,5874.0,1867.0,0.0,0.1471052631578947,0.0570263157894736,0.8863157894736842,1926.0,0.920237010020357,48.48935116354227,5.439252336445774,0.8681204569050529,55,0.19,0.75,0.021,0.024,0.18,1.371,53.575,29.056,5.871,1.996,6.217,0.134,1.8437897924768558,1.760713816221901
23109462,2023-09-24,2062BK1,129.25,10.93,12510.0,2013.0,691.0,4088.0,1644.0,223.0,0.0,5811.0,1016.0,0.0,0.1471052631578947,0.0570263157894736,0.8863157894736842,1867.0,0.9220288200818804,44.95938104413958,6.2146050670609965,0.8805570433846381,6,0.21,0.79,0.019,0.029,0.26,1.256,53.169,29.466,6.081,1.979,6.165,0.126,1.8043574167713032,1.7305927155551213
23109454,2023-09-24,SEQRFE550D,120.43,8.76,9816.0,768.0,794.0,3512.0,1657.0,260.0,0.0,5647.0,951.0,0.0,0.1471052631578947,0.0570263157894736,0.8863157894736842,1917.0,0.932192894179641,46.89030972310146,12.781249999983356,0.8643714136667374,73,0.21,0.79,0.035,0.017,0.21,18.644,49.178,22.32,0.765,1.077,4.569,1.984,2.2032167017606734,1.2004882216526302
23109447,2023-09-24,2062BK1,129.21,0.0,12324.0,1656.0,807.0,7043.0,1792.0,287.0,0.0,6097.0,1003.0,372.0,0.1471052631578947,0.0570263157894736,0.8863157894736842,2079.0,0.9999999999922607,47.186750251163325,7.442028985502753,0.8619528619524474,6,0.2,0.78,0.03,0.026,0.19,1.995,50.24,29.348,7.534,1.938,6.758,0.202,1.711813008961123,1.6028586013272077
23109452,2023-09-24,IS2062E350BR,121.53,9.27,10359.0,1275.0,805.0,2892.0,2294.0,0.0,603.0,5902.0,978.0,0.0,0.1471052631578947,0.0570263157894736,0.8863157894736842,2897.0,0.9291284403598692,48.56414054103049,8.12470588234657,0.7918536416980353,59,0.19,1.4,0.023,0.024,0.22,18.677,49.437,22.063,0.808,1.07,4.537,1.952,2.2406182015953586,1.2134459144350902
23309494,2023-09-25,2062BK1,118.23,9.87,9987.0,1500.0,832.0,2780.0,1699.0,299.0,0.0,6493.0,1080.0,0.0,0.1563478260869565,0.0396086956521739,1.0735652173913044,1998.0,0.9229508196649264,54.91837942946022,6.657999999995561,0.8503503503499248,6,0.17,0.77,0.023,0.037,0.21,23.922,48.924,18.241,0.797,0.927,3.658,2.164,2.681942769433176,1.1603263447490753
23309526,2023-09-25,SEQRFE550D,123.47,9.39,10215.0,1074.0,807.0,1891.0,1736.0,251.0,0.0,6498.0,1079.0,0.0,0.1563478260869565,0.0396086956521739,1.0735652173913044,1987.0,0.9293241005499824,52.62816878551366,9.511173184348689,0.8736789129336318,73,0.22,0.85,0.018,0.026,0.21,23.022,49.634,17.997,0.697,0.943,4.066,2.253,2.7577508612068007,1.2099951243295954
23109484,2023-09-25,2062BK1,121.45,10.21,9879.0,1557.0,805.0,3045.0,1756.0,288.0,0.0,5939.0,983.0,0.0,0.1563478260869565,0.0396086956521739,1.0735652173913044,2044.0,0.9224517697028524,48.90078221450061,6.344894026970877,0.8590998043048634,6,0.2,0.79,0.024,0.035,0.19,1.093,48.09,31.964,8.026,1.758,7.034,0.059,1.5044580009385267,1.4547159537782082
23109495,2023-09-25,EXPORTDSP14,123.54,9.95,9762.0,2202.0,797.0,4003.0,1695.0,271.0,0.0,6155.0,1019.0,315.0,0.1563478260869565,0.0396086956521739,1.0735652173913044,1966.0,0.9254625814598436,49.82192002549925,4.433242506809976,0.8621566632752481,55,0.2,0.75,0.023,0.036,0.21,22.058,48.745,20.11,0.633,0.934,3.958,2.249,2.4237979215354777,1.1559439398610354
23109507,2023-09-25,SEQRFE550D,128.7,10.12,9954.0,1656.0,800.0,2850.0,1719.0,271.0,0.0,6198.0,1020.0,0.0,0.1563478260869565,0.0396086956521739,1.0735652173913044,1990.0,0.9270998415147162,48.15850815813398,6.010869565213762,0.8638190954769529,73,0.21,0.75,0.025,0.033,0.21,20.387,50.979,19.163,0.633,1.06,4.199,2.159,2.66014402003757,1.2889433895476727
23309492,2023-09-25,2062BK1,123.6,10.21,10437.0,2046.0,820.0,2926.0,1656.0,176.0,0.0,6294.0,989.0,0.0,0.1563478260869565,0.0396086956521739,1.0735652173913044,1832.0,0.923697780428042,50.92233009667539,5.101173020525366,0.9039301310038734,6,0.19,0.76,0.025,0.025,0.19,24.099,48.509,18.411,0.845,0.94,3.643,2.166,2.634640451879209,1.1410928936040083
23109531,2023-09-25,SEQRFE550D,123.74,10.21,13143.0,0.0,827.0,4036.0,1597.0,318.0,0.0,6318.0,1074.0,0.0,0.1563478260869565,0.0396086956521739,1.0735652173913044,1915.0,0.9237775289218084,51.0586714073779,13143000000000.0,0.8339425587463009,73,0.2,0.74,0.02,0.026,0.19,14.015,53.379,22.218,0.641,0.893,5.098,2.282,2.4024033484855303,1.4731743666169894
23109533,2023-09-25,2830C20MMNC,118.83,10.26,10371.0,2193.0,792.0,3683.0,1517.0,238.0,0.0,5821.0,975.0,0.0,0.1563478260869565,0.0396086956521739,1.0735652173913044,1755.0,0.920520567039116,48.98594630944218,4.7291381668925085,0.8643874643869719,17,0.18,0.7,0.029,0.021,0.18,17.139,53.718,19.38,0.503,0.851,4.633,2.381,2.7716836076569837,1.4709200438116103
23109482,2023-09-25,2062BK1,129.07,10.23,10254.0,984.0,765.0,3347.0,1780.0,291.0,0.0,6403.0,1118.0,0.0,0.1563478260869565,0.0396086956521739,1.0735652173913044,2071.0,0.9265613783135208,49.60873944332837,10.420731707306484,0.8594881699657849,6,0.19,0.82,0.022,0.026,0.22,1.112,48.216,32.359,7.555,1.343,7.435,0.104,1.4899876390605686,1.440487571701721
23309554,2023-09-26,2830C20MMNC,129.78,9.59,10644.0,1365.0,724.0,2523.0,1652.0,302.0,0.0,6700.0,1134.0,0.0,0.1529629629629629,0.035074074074074,0.945074074074074,1954.0,0.9311903565980398,51.62582832445966,7.797802197796485,0.8454452405318089,17,0.19,0.75,0.032,0.02,0.19,20.844,49.395,19.597,0.77,1.213,4.614,2.184,2.5204102459434634,1.221378764650611
23309552,2023-09-26,1786500D,126.35,9.67,10386.0,3240.0,749.0,1541.0,1730.0,224.0,0.0,6593.0,1152.0,0.0,0.1529629629629629,0.035074074074074,0.945074074074074,1954.0,0.928907513594112,52.18045112740656,3.2055555555545663,0.8853633572155142,2,0.2,0.75,0.022,0.02,0.2,21.202,49.298,19.283,0.765,1.23,4.69,2.142,2.5564198299108067,1.2176554858469595
23309542,2023-09-26,1786500D,130.13,8.88,17460.0,3471.0,726.0,2667.0,1590.0,336.0,0.0,6750.0,1037.0,266.0,0.1529629629629629,0.035074074074074,0.945074074074074,1926.0,0.9361197036117106,51.87120571696096,5.030250648226727,0.8255451713391352,2,0.21,0.77,0.028,0.023,0.198,29.944,47.031,14.633,0.582,1.128,3.974,1.522,3.213817138171382,1.0550271434339809
23309540,2023-09-26,S.TOWER6VAN,127.56,10.47,10956.0,2244.0,743.0,3160.0,2425.0,0.0,252.0,6737.0,1033.0,0.0,0.1529629629629629,0.035074074074074,0.945074074074074,2677.0,0.9241469245749176,52.81436186851039,4.882352941174295,0.9058647740004088,67,0.18,1.31,0.032,0.024,0.24,13.7395,50.4185,23.428,3.1,1.384,5.375,1.084,2.1519697810405907,1.3564846577074674
23309538,2023-09-26,S.TOWER6VAN,127.75,9.08,9951.0,1944.0,639.0,2916.0,2451.0,186.0,218.0,6851.0,1147.0,0.0,0.1529629629629629,0.035074074074074,0.945074074074074,2855.0,0.9336402835567228,53.62818003871915,5.118827160491194,0.8584938704025014,67,0.2,1.26,0.028,0.022,0.21,20.324,51.079,19.102,0.648,1.062,4.21,2.155,2.6738732136313668,1.2955335176401959
23309475,2023-09-26,2062BK1,128.73,10.82,9939.0,1782.0,684.0,2234.0,1759.0,277.0,0.0,6508.0,1093.0,0.0,0.1529629629629629,0.035074074074074,0.945074074074074,2036.0,0.9224650662778756,50.555426085212815,5.577441077437948,0.8639489194494774,6,0.18,0.77,0.023,0.04,0.18,1.078,52.342,29.418,6.007,1.549,7.322,0.192,1.7791903191814813,1.7162999639308785
23309565,2023-09-26,R34,122.4,10.21,11595.0,1482.0,900.0,3298.0,1200.0,220.0,0.0,5651.0,1420.0,0.0,0.1529629629629629,0.035074074074074,0.945074074074074,1420.0,0.9230073146751904,46.16830065321758,7.823886639670834,0.8450704225346162,66,0.62,0.73,0.017,0.021,0.21,24.565,48.682,17.589,0.397,0.975,4.292,2.258,2.767595224559409,1.1548333531016488
23109570,2023-09-26,2830C20MMNC,124.9,9.49,8976.0,1626.0,794.0,1006.0,1665.0,267.0,0.0,5832.0,967.0,0.0,0.1529629629629629,0.035074074074074,0.945074074074074,1932.0,0.929384626825438,46.69335468337315,5.520295202948635,0.8618012422355787,17,0.18,0.72,0.027,0.017,0.18,16.183,53.658,20.458,0.512,0.787,4.621,2.446,2.622708832298744,1.464385131815949
23109564,2023-09-26,2062BK1,127.84,9.49,10914.0,2079.0,714.0,2550.0,1753.0,298.0,0.0,5798.0,961.0,0.0,0.1529629629629629,0.035074074074074,0.945074074074074,2051.0,0.9308963809733424,45.3535669583436,5.249639249636725,0.8547050219401001,6,0.18,0.73,0.022,0.026,0.19,17.29,53.213,19.711,0.497,0.828,4.707,2.375,2.6995231331168834,1.4381114534349497
23109549,2023-09-26,2062BK1,124.87,9.49,10482.0,1923.0,812.0,3873.0,1667.0,209.0,0.0,6497.0,1962.0,0.0,0.1529629629629629,0.035074074074074,0.945074074074074,1876.0,0.9293688597727794,52.030111315351725,5.450858034318538,0.8885927505325754,6,0.19,0.77,0.031,0.021,0.17,20.218,50.634,19.602,0.671,1.055,4.215,2.187,2.582971994082538,1.271540142136059
23109543,2023-09-26,S.TOWER6VAN,119.54,9.49,11391.0,1806.0,802.0,4496.0,2408.0,0.0,470.0,6402.0,1031.0,0.0,0.1529629629629629,0.035074074074074,0.945074074074074,2878.0,0.9264512128890456,53.55529529819679,6.307308970096176,0.8366921473242402,67,0.18,1.29,0.023,0.016,0.23,1.47,48.151,30.228,8.693,1.808,7.621,0.073,1.592874392139998,1.5190069087352913
23109541,2023-09-26,S.TOWER6VAN,122.99,9.59,11823.0,2022.0,800.0,4865.0,2416.0,0.0,626.0,6114.0,1054.0,0.0,0.1529629629629629,0.035074074074074,0.945074074074074,3042.0,0.9276663146709334,49.711358646640285,5.847181008899185,0.79421433267561,67,0.19,1.32,0.033,0.018,0.2,18.375,50.431,21.005,0.677,1.115,4.866,2.08,2.400790250404646,1.2805921637337805
23109539,2023-09-26,S.TOWER6VAN,123.33,10.21,11898.0,2031.0,799.0,5619.0,2426.0,0.0,423.0,6515.0,1095.0,0.0,0.1529629629629629,0.035074074074074,0.945074074074074,2849.0,0.9235435075563612,52.8257520469243,5.858197932050292,0.8515268515265526,67,0.2,1.34,0.035,0.022,0.2,18.949,51.973,17.644,1.577,0.998,5.291,2.088,2.945480306035704,1.420260151937476
23309586,2023-09-27,1786500D,114.11,10.17,10080.0,1035.0,757.0,2172.0,1696.0,201.0,0.0,6406.0,1041.0,0.0,0.1515925925925925,0.0412592592592592,1.1107037037037035,1897.0,0.9181686514248618,56.13881342514996,9.739130434773198,0.8940432261460759,2,0.2,0.86,0.024,0.033,0.183,23.687,49.299,17.488,0.574,0.793,4.64,2.175,2.8188575676139287,1.1972751117155627
23309588,2023-09-27,1786500D,121.86,10.21,9945.0,1065.0,820.0,3471.0,1778.0,287.0,0.0,6403.0,1176.0,0.0,0.1515925925925925,0.0412592592592592,1.1107037037037035,2065.0,0.9226925115399208,52.54390283889263,9.338028169005316,0.8610169491521255,2,0.19,0.81,0.032,0.034,0.186,15.541,53.011,20.39,1.109,1.114,5.37,2.051,2.5997253690353586,1.4753144829121676
23309594,2023-09-27,1786500D,131.8,9.49,11244.0,1323.0,951.0,4263.0,1743.0,374.0,0.0,6796.0,1634.0,339.0,0.1515925925925925,0.0412592592592592,1.1107037037037035,2117.0,0.932833179977827,51.56297420294717,8.498866213145504,0.8233349078881326,2,0.19,0.73,0.025,0.03,0.18,22.44,49.493,18.686,0.452,1.077,4.261,2.301,2.648525713062557,1.2034186787268704
23309606,2023-09-27,1786500D,128.58,9.49,10449.0,1563.0,727.0,2283.0,1723.0,193.0,0.0,6499.0,1026.0,0.0,0.1515925925925925,0.0412592592592592,1.1107037037037035,1916.0,0.9312667487438888,50.54440815017464,6.685220729362325,0.8992693110642488,2,0.22,0.76,0.027,0.036,0.203,25.333,49.862,15.839,0.581,1.098,3.751,2.269,3.1478535353535353,1.2110363587788116
23309614,2023-09-27,2830C20MMNC,128.18,0.0,11019.0,2016.0,820.0,4826.0,1745.0,243.0,0.0,6115.0,1099.0,0.0,0.1515925925925925,0.0412592592592592,1.1107037037037035,1988.0,0.9999999999921986,47.70635044431498,5.465773809521099,0.877766599597144,17,0.19,0.8,0.04,0.036,0.22,20.24,51.12,19.196,0.62,1.05,4.207,2.153,2.6629160806375993,1.2962446433552248
23309618,2023-09-27,2062BK1,125.8,10.67,11493.0,1647.0,785.0,3469.0,1722.0,275.0,0.0,6355.0,1001.0,0.0,0.1515925925925925,0.0412592592592592,1.1107037037037035,1997.0,0.92181431815841,50.516693163350425,6.978142076498496,0.8622934401598086,6,0.18,0.78,0.02,0.035,0.2,23.56,49.437,17.355,0.66,0.819,4.69,2.129,2.8484097718368284,1.2082559389969694
23309596,2023-09-27,2062BK1,116.14,10.6,11754.0,0.0,967.0,3204.0,1770.0,306.0,0.0,6668.0,1504.0,0.0,0.1515925925925925,0.0412592592592592,1.1107037037037035,2076.0,0.916364210186868,57.41346650544676,11754000000000.0,0.8526011560689535,6,0.2,0.8,0.017,0.027,0.17,22.722,49.418,18.492,0.422,1.09,4.268,2.299,2.6722543665170604,1.1990294795584133
23109605,2023-09-27,2062BK1,123.1,0.0,9321.0,1452.0,822.0,2447.0,1712.0,284.0,0.0,5954.0,973.0,0.0,0.1515925925925925,0.0412592592592592,1.1107037037037035,1996.0,0.9999999999918764,48.367181153140805,6.419421487598885,0.8577154308612938,6,0.22,0.81,0.038,0.038,0.24,17.012,53.529,19.556,0.519,0.829,4.802,2.377,2.737076238686915,1.4637807979436137
23109607,2023-09-27,2830C20MMNC,123.4,9.48,11664.0,1542.0,790.0,3646.0,1774.0,264.0,0.0,6137.0,978.0,320.0,0.1515925925925925,0.0412592592592592,1.1107037037037035,2038.0,0.9286574352729632,49.73257698501027,7.564202334625445,0.8704612365059516,17,0.23,0.8,0.028,0.034,0.21,17.228,52.928,19.891,0.636,0.84,4.712,2.384,2.6607681479991956,1.4258620689655173
23109609,2023-09-27,2062BK1,123.03,9.48,10545.0,1566.0,799.0,4063.0,1783.0,312.0,0.0,6402.0,1160.0,0.0,0.1515925925925925,0.0412592592592592,1.1107037037037035,2095.0,0.9284582295605732,52.03608875841635,6.7337164750914855,0.8510739856797847,6,0.22,0.82,0.028,0.036,0.22,1.275,50.761,29.922,6.617,2.307,7.253,0.108,1.6963873943120675,1.627059426886339
23109617,2023-09-27,2062BK1,121.85,10.21,11484.0,1098.0,812.0,3376.0,1772.0,257.0,0.0,6354.0,1066.0,0.0,0.1515925925925925,0.0412592592592592,1.1107037037037035,2029.0,0.922686657572901,52.146081247007416,10.459016393433098,0.8733366190237194,6,0.22,0.83,0.026,0.034,0.16,19.156,52.312,17.775,1.013,1.006,5.057,2.212,2.9428442844284426,1.4164410267518683
23109625,2023-09-27,2830C20MMNC,122.39,10.21,11328.0,1434.0,785.0,6043.0,1716.0,267.0,0.0,6207.0,1045.0,0.0,0.1515925925925925,0.0412592592592592,1.1107037037037035,1983.0,0.9230015082886652,50.7149276897564,7.899581589952651,0.8653555219360235,17,0.22,0.77,0.021,0.031,0.2,1.193,51.821,31.364,6.061,1.678,6.188,0.057,1.6521919336840425,1.5916518213649486
23109585,2023-09-27,2062BK1,126.06,9.28,8418.0,1614.0,677.0,1694.0,1578.0,265.0,0.0,6233.0,1008.0,0.0,0.1515925925925925,0.0412592592592592,1.1107037037037035,1843.0,0.9314319491581836,49.4447088684004,5.215613382896397,0.8562126966897144,6,0.2,0.75,0.017,0.022,0.22,0.801,51.304,27.373,8.53,0.364,9.359,0.066,1.874187184919997,1.8209050576752441
23309664,2023-09-28,C20MMNATLT,126.4,10.92,9918.0,1971.0,0.0,2014.0,0.0,0.0,0.0,6648.0,1121.0,0.0,0.14975,0.03425,0.8937142857142858,0.0,0.9204777162764312,52.594936708444656,5.0319634703170815,0.0,41,0.2,0.78,0.028,0.022,0.21,28.567,46.385,16.562,0.484,1.059,3.871,1.841,2.8005192296081622,1.0278085530689118
23309661,2023-09-28,2062BK1,126.0,10.94,9690.0,2013.0,779.0,3465.0,1726.0,332.0,0.0,6922.0,1219.0,301.0,0.14975,0.03425,0.8937142857142858,2058.0,0.9201109975104418,54.93650793607193,4.813710879282258,0.8386783284738393,6,0.2,0.76,0.032,0.023,0.2,1.418,50.052,30.382,7.216,1.071,7.958,0.136,1.6473685942796956,1.573912770038678
23309647,2023-09-28,2062BK1,123.81,9.07,10962.0,3051.0,705.0,2162.0,1712.0,291.0,0.0,6395.0,1008.0,0.0,0.14975,0.03425,0.8937142857142858,2003.0,0.9317429259412122,51.65172441602736,3.5929203539811234,0.8547179231149002,6,0.2,0.77,0.025,0.03,0.19,22.476,49.262,18.424,0.629,0.904,4.833,2.083,2.6736499321573945,1.204420429818342
23309645,2023-09-28,1786500D,119.1,10.79,11091.0,2487.0,693.0,2669.0,1661.0,264.0,0.0,6277.0,1180.0,0.0,0.14975,0.03425,0.8937142857142858,1925.0,0.9169297097473484,52.70361041097646,4.459589867308219,0.8628571428566946,2,0.2,0.7,0.026,0.037,0.193,22.299,48.952,18.909,0.643,0.901,4.786,2.121,2.5886832363828662,1.1878958479943702
23109644,2023-09-28,C20MMNATLT,119.94,8.87,11577.0,1464.0,802.0,3774.0,1726.0,294.0,0.0,6230.0,1207.0,376.0,0.14975,0.03425,0.8937142857142858,2020.0,0.931138886725168,51.942637985226426,7.9077868852405,0.8544554455441314,41,0.2,0.76,0.031,0.031,0.2,21.506,47.736,21.396,0.699,1.047,3.982,2.325,2.230966957984764,1.1126494650723726
23109646,2023-09-28,2062BK1,119.95,10.03,11295.0,1497.0,792.0,3826.0,1722.0,291.0,0.0,6230.0,1043.0,0.0,0.14975,0.03425,0.8937142857142858,2013.0,0.9228342821901616,51.9383076277454,7.545090180355682,0.8554396423244632,6,0.22,0.8,0.024,0.035,0.23,20.931,47.735,21.895,0.733,1.044,3.977,2.37,2.1800785531603943,1.1146006024237047
23109667,2023-09-28,2062BK1,122.02,9.87,9930.0,2178.0,818.0,962.0,1624.0,281.0,0.0,6890.0,1124.0,0.0,0.14975,0.03425,0.8937142857142858,1905.0,0.9251649101453852,56.46615308919467,4.559228650135648,0.8524934383197624,6,0.2,0.76,0.026,0.02,0.22,22.749,48.894,18.483,0.634,0.916,4.841,2.087,2.645206665223977,1.185797783328887
23109665,2023-09-28,2062BK1,129.85,9.48,10374.0,2019.0,782.0,1760.0,1631.0,217.0,0.0,6704.0,1151.0,0.0,0.14975,0.03425,0.8937142857142858,1848.0,0.9319600947324198,51.62880246398439,5.138187221394186,0.88257575757528,6,0.22,0.74,0.029,0.022,0.2,25.422,47.992,17.432,0.568,1.058,4.293,1.918,2.75293982676533,1.1198693267996733
23109662,2023-09-28,C20MMNATLT,122.8,9.48,10935.0,2706.0,872.0,0.0,1597.0,243.0,0.0,6444.0,1035.0,0.0,0.14975,0.03425,0.8937142857142858,1840.0,0.9283338373077687,52.47557003214597,4.041019955652609,0.867934782608224,41,0.2,0.78,0.022,0.018,0.22,28.839,45.907,16.724,0.486,1.077,3.88,1.86,2.7448131539611356,1.0075278728820998
23309680,2023-09-29,C20MMNATLT,128.92,10.08,10521.0,2046.0,776.0,2913.0,1731.0,281.0,0.0,6396.0,1052.0,440.0,0.144074074074074,0.041074074074074,0.8824814814814815,2012.0,0.9274820143818168,49.61216258106104,5.142228739000419,0.8603379721665704,41,0.22,0.76,0.021,0.018,0.2,16.475,50.166,22.236,1.097,1.434,5.118,2.033,2.2559697800962355,1.295877247365158
23109708,2023-09-29,2062BK1,123.08,0.0,10194.0,1620.0,812.0,5402.0,1598.0,260.0,0.0,6241.0,1133.0,0.0,0.144074074074074,0.041074074074074,0.8824814814814815,1858.0,0.9999999999918752,50.7068573281548,6.292592592588709,0.8600645855754252,6,0.21,0.82,0.03,0.032,0.22,1.674,47.218,32.846,5.821,2.364,8.123,0.137,1.4375133193290106,1.3678051041395096
23309700,2023-09-29,2062BK1,118.08,9.6,8949.0,1485.0,790.0,2230.0,1785.0,417.0,0.0,6394.0,1003.0,0.0,0.144074074074074,0.041074074074074,0.8824814814814815,2202.0,0.9248120300679448,54.149728996831385,6.026262626258569,0.8106267029969071,6,0.22,0.76,0.024,0.029,0.22,0.806,51.902,31.331,5.81,1.781,6.661,0.061,1.6565172986084513,1.6149729292426411
23309718,2023-09-29,S.TOWER6VAN,125.0,8.27,10728.0,714.0,807.0,2236.0,2442.0,125.0,329.0,6605.0,1086.0,270.0,0.144074074074074,0.041074074074074,0.8824814814814815,2896.0,0.937945524116921,52.83999999957728,15.02521008401257,0.8432320441986039,67,0.19,1.3,0.033,0.028,0.23,21.16,48.811,20.443,0.843,0.906,4.49,2.049,2.387546468401487,1.1732285357177195
23109704,2023-09-29,1786500D,127.3,10.07,9399.0,1989.0,779.0,2636.0,1624.0,237.0,0.0,6817.0,1095.0,0.0,0.144074074074074,0.041074074074074,0.8824814814814815,1861.0,0.9266943291772098,53.55066771364061,4.725490196076056,0.8726491133794344,2,0.21,0.73,0.027,0.022,0.166,19.792,50.562,19.03,1.431,0.89,4.626,2.179,2.6568230781356728,1.3023723050768874
23109703,2023-09-29,2062BK1,126.2,0.0,9804.0,1995.0,461.0,1170.0,1606.0,263.0,0.0,6686.0,1077.0,0.0,0.144074074074074,0.041074074074074,0.8824814814814815,1869.0,0.999999999992076,52.97939778087972,4.914285714283251,0.8592830390578602,6,0.2,0.73,0.031,0.017,0.21,0.956,52.124,30.135,6.836,0.607,7.35,0.061,1.7296256968409875,1.6764441013765599
23109690,2023-09-29,2062BK1,122.63,10.21,8718.0,3024.0,692.0,2481.0,1699.0,294.0,0.0,6776.0,1383.0,0.0,0.144074074074074,0.041074074074074,0.8824814814814815,1993.0,0.9231406202881426,55.2556470679666,2.8829365079355544,0.8524836929248106,6,0.2,0.8,0.023,0.028,0.2,20.498,50.964,17.692,0.823,1.039,5.199,2.456,2.8804611993443734,1.3344505249927994
23309745,2023-09-30,C20MMNATLT,128.88,8.16,9744.0,1797.0,759.0,2059.0,1785.0,236.0,0.0,6507.0,1165.0,271.0,0.1472777777777777,0.0400555555555555,0.9400555555555556,2021.0,0.940455341499267,50.48882681525071,5.422370617693143,0.8832261256799192,41,0.2,0.77,0.024,0.027,0.21,2.005,52.07,31.064,4.639,1.479,7.235,0.064,1.6761628842749074,1.5745388569700636
23309737,2023-09-30,2062BK1,125.02,10.2,11622.0,1377.0,757.0,3860.0,1720.0,278.0,0.0,6510.0,1158.0,317.0,0.1472777777777777,0.0400555555555555,0.9400555555555556,1998.0,0.9245673716837408,52.071668532618204,8.44008714596337,0.86086086086043,6,0.21,0.82,0.028,0.024,0.22,1.543,48.982,30.417,7.081,1.827,8.173,0.118,1.6102965349464131,1.532555301774037
23309735,2023-09-30,2062BK1,120.84,9.48,10359.0,231.0,821.0,2016.0,1732.0,309.0,0.0,6652.0,1065.0,0.0,0.1472777777777777,0.0400555555555555,0.9400555555555556,2041.0,0.92725598525992,55.04799735141469,44.84415584396172,0.8486036256732736,6,0.22,0.74,0.019,0.027,0.2,15.4085,48.626999999999995,24.167,2.605,1.282,5.632,0.9405,2.012040714995034,1.2286836885525498
23309734,2023-09-30,2062BK1,123.7,10.91,10161.0,5970.0,793.0,2058.0,1693.0,170.0,0.0,6354.0,1031.0,0.0,0.1472777777777777,0.0400555555555555,0.9400555555555556,1863.0,0.9189510437492092,51.366208568703584,1.702010050250971,0.9087493290386964,6,0.2,0.78,0.026,0.036,0.22,18.372,50.251,21.2,0.623,1.116,4.924,2.087,2.370218385925192,1.269830439946428
23309725,2023-09-30,S.TOWER6VAN,119.36,8.88,10215.0,918.0,1584.0,3414.0,4874.0,196.0,900.0,6401.0,1077.0,329.0,0.1472777777777777,0.0400555555555555,0.9400555555555556,5970.0,0.9307548346777078,53.62768096469816,11.127450980380036,0.8164154103851228,67,0.2,1.32,0.033,0.03,0.19,21.252,48.87,20.462,0.716,0.895,4.383,2.13,2.3882128720129012,1.1715210355987056
23309720,2023-09-30,S.TOWER6VAN,119.1,9.68,9939.0,705.0,1614.0,3306.0,4850.0,62.0,828.0,6593.0,1100.0,0.0,0.1472777777777777,0.0400555555555555,0.9400555555555556,5740.0,0.9248330486028512,55.35684298862001,14.097872340405535,0.8449477351914904,67,0.19,1.27,0.031,0.026,0.19,23.657,49.28,17.764,0.63,0.963,4.1,2.211,2.7739938080495357,1.189705953358119
23109719,2023-09-30,2062BK1,123.9,9.61,11484.0,2259.0,827.0,2903.0,1614.0,233.0,0.0,6523.0,1072.0,0.0,0.1472777777777777,0.0400555555555555,0.9400555555555556,1847.0,0.9280203729988166,52.64729620619332,5.083665338643168,0.8738494856519362,6,0.22,0.74,0.022,0.028,0.23,0.952,51.925,31.042,5.791,1.784,6.765,0.065,1.6726798312018811,1.6229098296608844
23109730,2023-09-30,2062BK1,118.47,10.08,10032.0,2004.0,691.0,1885.0,1606.0,287.0,0.0,6517.0,1045.0,0.0,0.1472777777777777,0.0400555555555555,0.9400555555555556,1893.0,0.9215869311480234,55.00970709837925,5.005988023949598,0.8483888008447711,6,0.19,0.81,0.024,0.028,0.22,12.538,49.486,24.014499999999998,3.5709999999999997,1.613,6.073,1.135,2.0605858716245757,1.3537964900761899
23309727,2023-09-30,2062BK1,122.0,9.48,10428.0,348.0,1574.0,3885.0,4900.0,242.0,772.0,6801.0,1146.0,0.0,0.1472777777777777,0.0400555555555555,0.9400555555555556,5914.0,0.9278977791228484,55.745901638887325,29.9655172412932,0.8285424416637084,6,0.2,1.21,0.028,0.025,0.26,1.306,47.655,32.586,5.273,1.849,9.407,0.075,1.4623929787952252,1.4060425456583958
23109761,2023-10-01,R34,120.05,8.14,9282.0,1986.0,1788.0,2011.0,2240.0,392.0,0.0,6437.0,1051.0,0.0,0.13955,0.03065,0.7209,2632.0,0.9365005070525276,53.61932528068622,4.673716012082239,0.8510638297869106,66,0.63,0.73,0.018,0.02,0.23,22.666,50.681,15.74,0.831,2.391,4.263,2.152,3.2196810876056157,1.3195771604134663
23109784,2023-10-01,1786500D,123.7,0.0,8640.0,1089.0,684.0,1746.0,1718.0,213.0,0.0,6103.0,1040.0,0.0,0.13955,0.03065,0.7209,1931.0,0.999999999991916,49.337105900975445,7.933884297513376,0.8896944588291612,2,0.18,0.75,0.02,0.013,0.22,20.078,51.489,18.42,0.785,0.927,4.689,2.349,2.795125128928939,1.3374113613340606
23309736,2023-10-01,C20MMNATLT,119.18,10.21,10317.0,1917.0,710.0,2023.0,1671.0,269.0,0.0,6470.0,1038.0,0.0,0.13955,0.03065,0.7209,1940.0,0.921091274434492,54.2876321525903,5.381846635364955,0.8613402061851231,41,0.21,0.7,0.016,0.022,0.17,15.4585,48.807,23.7775,2.7175000000000002,1.4740000000000002,5.4185,0.956,2.0525684967512667,1.2439024390243902
23109777,2023-10-01,1786500D,123.5,10.08,8973.0,1914.0,794.0,2427.0,1678.0,257.0,0.0,6520.0,2397.0,0.0,0.13955,0.03065,0.7209,1935.0,0.9245396017298656,52.793522266779,4.688087774292222,0.8671834625318516,2,0.2,0.72,0.023,0.016,0.195,1.485,52.484,29.705,6.101,1.843,6.661,0.087,1.7667811216589242,1.682664871276971
23309750,2023-10-01,C20MMNATLT,119.3,7.48,10512.0,1617.0,729.0,1644.0,1739.0,322.0,0.0,6513.0,1154.0,0.0,0.13955,0.03065,0.7209,2061.0,0.9410001577461664,54.59346186039737,6.500927643780766,0.8437651625420457,41,0.2,0.76,0.023,0.023,0.19,11.4655,48.788,25.3215,4.1105,1.3545,6.263,1.101,1.9266660084904728,1.3261933239099706
23309752,2023-10-01,2062BK1,123.33,7.48,9003.0,1038.0,762.0,2099.0,1698.0,220.0,0.0,6508.0,1205.0,0.0,0.13955,0.03065,0.7209,1918.0,0.94281782737602,52.76899375616015,8.673410404615922,0.885297184566796,6,0.21,0.8,0.026,0.026,0.22,1.323,48.93,30.369,7.383,1.853,8.131,0.134,1.611129404017122,1.54387404158647
23309754,2023-10-01,C20MMNATLT,124.25,7.88,9585.0,1815.0,757.0,1914.0,1729.0,257.0,0.0,6534.0,1033.0,0.0,0.13955,0.03065,0.7209,1986.0,0.9403617649213628,52.58752515048219,5.280991735534281,0.8705941591133582,41,0.21,0.77,0.024,0.024,0.18,21.597,49.158,19.727,0.822,0.888,4.433,2.057,2.491788321167883,1.1895462794918332
23309763,2023-10-01,2830C20MMNAK,121.4,8.14,8499.0,1542.0,802.0,2001.0,1754.0,230.0,0.0,6406.0,1039.0,0.0,0.13955,0.03065,0.7209,1984.0,0.9371622664741612,52.76771004898873,5.511673151747399,0.8840725806447157,16,0.23,0.73,0.021,0.02,0.19,1.776,55.467,28.705,4.772,1.042,6.88,0.111,1.9322441301470077,1.8196640640377928
23109746,2023-10-01,2062BK1,123.73,8.27,8568.0,1005.0,967.0,4109.0,1604.0,247.0,0.0,6519.0,1025.0,0.0,0.13955,0.03065,0.7209,1851.0,0.9373484848413838,52.68730299803857,8.525373134319876,0.8665586169633352,6,0.18,0.78,0.024,0.026,0.21,1.752,51.251,28.959,6.108,1.987,8.002,0.114,1.769716850828729,1.6687613961969263
23309773,2023-10-01,S.TOWER6VAN,131.17,11.53,8940.0,1560.0,723.0,2116.0,2457.0,0.0,464.0,6499.0,1083.0,0.0,0.13955,0.03065,0.7209,2921.0,0.9192011212269152,49.54639018030384,5.730769230765557,0.8411502909959462,67,0.2,1.35,0.025,0.02,0.21,28.075,47.82,14.904,0.9,1.107,3.972,1.887,3.2083193559208323,1.1126105165193114
23309781,2023-10-01,1786500D,118.77,13.08,9444.0,1398.0,760.0,2880.0,1756.0,353.0,88.0,6287.0,967.0,0.0,0.13955,0.03065,0.7209,2197.0,0.9007963594925992,52.934242653423134,6.75536480686212,0.799271734182613,2,0.21,0.79,0.024,0.013,0.202,0.74,51.324,29.933,7.262,0.678,8.307,0.054,1.7145720585287632,1.6732085805568233
23309770,2023-10-01,2062BK1,125.95,8.87,8904.0,1785.0,740.0,2417.0,1763.0,278.0,0.0,6500.0,1090.0,0.0,0.13955,0.03065,0.7209,2041.0,0.9342085743885612,51.60778086501304,4.988235294114853,0.8637922586962941,6,0.22,0.8,0.027,0.02,0.2,31.386,45.924,14.174,0.6,0.894,3.942,1.809,3.23978835978836,1.0079673404885758
23109788,2023-10-02,2062BK1,125.81,6.81,8349.0,1080.0,714.0,2601.0,1701.0,294.0,0.0,6158.0,1048.0,0.0,0.13871875,0.03140625,0.82046875,1995.0,0.9486502789854574,48.94682457635365,7.730555555548397,0.8526315789469411,6,0.21,0.73,0.032,0.014,0.17,17.654,52.695,19.656,0.732,0.764,5.053,2.224,2.6807244238693597,1.4123180831390207
23109792,2023-10-02,2062BK1,123.02,6.81,8946.0,1983.0,870.0,2016.0,1668.0,260.0,0.0,6028.0,983.0,0.0,0.13871875,0.03140625,0.82046875,1928.0,0.947546791951417,49.00016257479272,4.51134644477836,0.8651452282153189,6,0.21,0.75,0.032,0.015,0.19,1.157,51.512,31.935,5.586,1.284,6.844,0.08,1.6129759519038076,1.5565829631644157
23109817,2023-10-02,1786500D,123.86,10.47,9330.0,2163.0,981.0,2412.0,1665.0,241.0,0.0,6804.0,1170.0,0.0,0.13871875,0.03140625,0.82046875,1906.0,0.9220576192889,54.93298885794499,4.3134535367525135,0.8735571878274535,2,0.21,0.74,0.035,0.018,0.214,24.767,48.466,16.788,0.521,0.953,5.121,2.104,2.8867711001250815,1.1662816440465877
23109794,2023-10-02,2062BK1,128.85,8.15,10005.0,1971.0,772.0,2998.0,1665.0,250.0,0.0,6206.0,1021.0,0.0,0.13871875,0.03140625,0.82046875,1915.0,0.9405109488982444,48.16453240164405,5.076103500758459,0.8694516971274833,6,0.21,0.78,0.024,0.015,0.17,14.229000000000001,47.3125,23.698500000000003,2.1985,1.0005000000000002,9.14,1.073,1.9963501339690708,1.2474128953161872
23309787,2023-10-02,1786500D,129.65,10.07,8952.0,2910.0,741.0,3072.0,1631.0,285.0,0.0,6435.0,1013.0,361.0,0.13871875,0.03140625,0.82046875,1916.0,0.9279272831310628,49.633629000774135,3.076288659792757,0.8512526096028961,2,0.22,0.75,0.024,0.016,0.206,4.565,50.37,29.254,5.705,1.692,6.836,0.106,1.721756964621432,1.4893554109994085
23309789,2023-10-02,2062BK1,129.1,9.66,8460.0,2568.0,743.0,1882.0,1562.0,258.0,0.0,6461.0,1082.0,0.0,0.13871875,0.03140625,0.82046875,1820.0,0.9303833957845894,50.04647559992219,3.294392523363203,0.8582417582412867,6,0.2,0.84,0.028,0.02,0.2,22.312,49.896,17.563,0.723,1.024,4.9,2.294,2.8408107492598496,1.2512789647908518
23309795,2023-10-02,1786500D,129.2,8.9,8034.0,1125.0,853.0,4277.0,1746.0,304.0,0.0,6441.0,1048.0,283.0,0.13871875,0.03140625,0.82046875,2050.0,0.9355539464088664,49.85294117608474,7.141333333326986,0.8517073170727553,2,0.19,0.79,0.028,0.019,0.189,26.415,49.299,14.711,0.626,0.865,4.66,2.128,3.3509380097879284,1.1987015829017436
23309797,2023-10-02,2062BK1,127.64,7.67,8547.0,1062.0,856.0,4817.0,1746.0,309.0,0.0,6940.0,1079.0,160.0,0.13871875,0.03140625,0.82046875,2055.0,0.9433153499302098,54.37167032235685,8.04802259886248,0.849635036495937,6,0.21,0.79,0.021,0.016,0.22,1.013,51.783,31.62,5.473,1.275,7.187,0.044,1.6376142436988077,1.5867806582092296
23309803,2023-10-02,2062BK1,119.0,8.93,7992.0,1707.0,862.0,4039.0,1703.0,278.0,0.0,6385.0,1046.0,0.0,0.13871875,0.03140625,0.82046875,1981.0,0.9301962010401766,53.655462184423065,4.6818980667810886,0.8596668349314186,6,0.19,0.83,0.023,0.018,0.22,1.947,52.51,29.23,5.523,2.049,6.674,0.248,1.796380554890356,1.6842003977163382
23309809,2023-10-02,2062BK1,124.83,10.01,10434.0,1791.0,922.0,2906.0,1762.0,220.0,0.0,6300.0,1054.0,482.0,0.13871875,0.03140625,0.82046875,1982.0,0.9257638682814762,50.46863734638734,5.82579564488787,0.8890010090812871,6,0.2,0.81,0.017,0.016,0.2,22.498,47.396,19.284,0.894,1.077,5.405,2.018,2.4576613948664767,1.1343369312878444
23109796,2023-10-02,2062BK1,126.5,6.81,9999.0,981.0,795.0,3537.0,1665.0,257.0,0.0,6206.0,1023.0,0.0,0.13871875,0.03140625,0.82046875,1922.0,0.9489160603034364,49.05928853716159,10.192660550448323,0.8662851196665629,6,0.19,0.79,0.028,0.016,0.25,1.742,45.63,32.749,3.744,1.088,13.58,0.076,1.3932824427480917,1.3229154586570802
23309811,2023-10-02,1786500D,121.24,9.48,10458.0,1644.0,945.0,2265.0,1764.0,279.0,0.0,6393.0,1131.0,407.0,0.13871875,0.03140625,0.82046875,2043.0,0.9274785801642637,52.73012207148854,6.361313868609269,0.863436123347595,2,0.21,0.8,0.02,0.017,0.215,10.3585,48.607,26.314,4.122,0.964,6.882,1.2635,1.8471214136424092,1.3253984484709669
23309822,2023-10-02,1786500D,126.42,10.21,10203.0,2097.0,762.0,3619.0,1685.0,309.0,0.0,6796.0,1112.0,0.0,0.13871875,0.03140625,0.82046875,1994.0,0.9252726341145776,53.75731687981524,4.86552217453273,0.8450351053155241,2,0.22,0.75,0.028,0.022,0.225,2.058,48.547,31.845,5.621,2.545,7.519,0.219,1.5244300697104816,1.431895941481831
