Repository: SiddharthKumar268/FerroMind

# FerroMind
*Ferro-Alloy Optimisation using Machine Learning*
**SAIL Durgapur Steel Plant | Steel Melting Shop**
Intern: Siddharth Kumar | FY 2023-24 to FY 2025-26

---

## Quick Start

```bash

# 2. Place raw Excel files in data/raw/

## Dataset

| | |
|---|---|
| Total heats after cleaning | 47,421 |
| Training set | 37,936 heats (Apr 2023 – Jun 2025) |
| Test set | 9,485 heats (Jun 2025 – Dec 2025) |
| Input features | 21 (16 raw + 5 engineered) |
| Target variables | Mn, Si, C, S, P |
| BOF grades | 76 distinct grades |
| Split method | Chronological 80/20 — no shuffle, no leakage |

---

File: data/processed/sms_train.csv (part 13 of 253)
Heat_Number,Date,BOF Grade Code,Hot Metal Addn. Weight,Scrap Addn. Weight,Lime Into Converter,Dolomite Into Converter,Lime Into Ladle,Iron Ore Into Converter,SIMN Into Ladle,FESI Into Ladle,FEMN Into Ladle,Measered O2 Mainblow II,Duration of Mainblow I/II,Measered O2 2nd Blow,HM_P,HM_S,HM_Si,Total_FA_Ladle,HM_Ratio,O2_per_ton_HM,Lime_Dolo_Ratio,SiMn_FA_Fraction,Grade_Encoded,C,Mn,P,S,Si
23102091,2023-05-09,2062BK1,130.33,6.81,9504.0,2007.0,802.0,3358.0,1609.0,273.0,209.0,6349.0,1079.0,0.0,0.16723809523809524,0.037,0.9473333333333332,2091.0,0.9503427154663093,48.71480088967456,4.73542600896625,0.7694882831177573,6,0.21,0.79,0.021,0.019,0.21
23302137,2023-05-09,2062BK1,120.34,0.0,10770.0,1536.0,759.0,4089.0,1692.0,250.0,166.0,6794.0,1121.0,0.0,0.16723809523809524,0.037,0.9473333333333332,2108.0,0.9999999999916902,56.45670599919846,7.011718749995435,0.8026565464891828,6,0.21,0.78,0.029,0.028,0.22
23302146,2023-05-09,SEQRFE550D,119.73,10.87,10731.0,2265.0,804.0,5260.0,1666.0,306.0,109.0,6359.0,1104.0,270.0,0.16723809523809524,0.037,0.9473333333333332,2081.0,0.9167687595641902,53.11116679150496,4.737748344368769,0.8005766458429598,73,0.21,0.8,0.022,0.03,0.19
23302149,2023-05-09,SEQRFE550D,122.11,8.29,9441.0,2211.0,785.0,4083.0,1719.0,336.0,159.0,6291.0,992.0,0.0,0.16723809523809524,0.037,0.9473333333333332,2214.0,0.936426380360917,51.51912210259996,4.2700135685191,0.7764227642272916,73,0.2,0.8,0.03,0.027,0.21
23102112,2023-05-09,2830C20MMNC,116.89,0.0,10074.0,1431.0,727.0,2778.0,1674.0,332.0,217.0,853.0,845.0,0.0,0.16723809523809524,0.037,0.9473333333333332,2223.0,0.999999999991445,7.297459149565425,7.039832285110385,0.7530364372466248,17,0.21,0.78,0.019,0.022,0.18
23102147,2023-05-09,2830C20HMNAK,121.51,8.08,11193.0,2412.0,782.0,3784.0,2556.0,0.0,281.0,6368.0,1078.0,0.0,0.16723809523809524,0.037,0.9473333333333332,2837.0,0.9376495099858196,52.40720928275527,4.640547263679668,0.9009517095520264,15,0.21,1.3,0.017,0.016,0.18
23102134,2023-05-09,SEQRFE550D,130.32,7.43,9993.0,2220.0,712.0,3672.0,1642.0,315.0,184.0,5942.0,985.0,388.0,0.16723809523809524,0.037,0.9473333333333332,2141.0,0.9460617059822428,45.59545733543896,4.5013513513493235,0.7669313404947375,73,0.21,0.83,0.022,0.019,0.22
23102150,2023-05-09,2830C20HMNAK,126.88,8.5,13428.0,1092.0,812.0,3201.0,2443.0,0.0,440.0,254.0,1621.0,0.0,0.16723809523809524,0.037,0.9473333333333332,2883.0,0.9372137686442813,2.0018915510561013,12.296703296692035,0.8473812001384504,15,0.21,1.29,0.017,0.018,0.22
23302135,2023-05-09,S.TOWER6VAN,123.51,7.88,10311.0,1872.0,793.0,1695.0,2509.0,166.0,441.0,3629.0,2828.0,0.0,0.16723809523809524,0.037,0.9473333333333332,3116.0,0.9400258771524467,29.382236255935695,5.508012820509879,0.8051989730421036,67,0.2,1.31,0.031,0.024,0.24
23302132,2023-05-09,SEQRFE550D,128.03,7.88,10059.0,2055.0,762.0,3347.0,1731.0,223.0,172.0,6605.0,2042.0,0.0,0.16723809523809524,0.037,0.9473333333333332,2126.0,0.9420204547057464,51.58947121728041,4.8948905109465235,0.8142050799619877,73,0.21,0.87,0.023,0.026,0.25
23302129,2023-05-09,SEQRFE550D,119.13,0.0,9099.0,2235.0,796.0,2262.0,1681.0,312.0,0.0,5996.0,926.0,0.0,0.16723809523809524,0.037,0.9473333333333332,1993.0,0.9999999999916058,50.33157055275471,4.071140939595494,0.8434520822875848,73,0.22,0.82,0.022,0.021,0.25
23302128,2023-05-09,2062BK1,124.89,8.46,9513.0,1164.0,862.0,4009.0,1703.0,330.0,133.0,6806.0,2441.0,0.0,0.16723809523809524,0.037,0.9473333333333332,2166.0,0.9365579302516944,54.495956441232316,8.172680412364112,0.7862419205905881,6,0.19,0.75,0.019,0.022,0.21
23302125,2023-05-09,2062BK1,125.37,8.87,11013.0,1203.0,0.0,2276.0,1620.0,350.0,0.0,6187.0,1133.0,0.0,0.16723809523809524,0.037,0.9473333333333332,1970.0,0.9339243146533528,49.34992422390245,9.154613466326555,0.8223350253802932,6,0.22,0.77,0.022,0.021,0.2
23302155,2023-05-10,2830C20MMNC,134.42,3.88,12594.0,1143.0,737.0,6728.0,1722.0,312.0,159.0,6432.0,1001.0,0.0,0.16921428571428573,0.03692857142857143,1.016,2193.0,0.9719450469922493,47.85002231775146,11.018372703402434,0.7852257181938964,17,0.19,0.81,0.019,0.027,0.21
23302158,2023-05-10,2062BK1,130.99,7.43,12177.0,1155.0,820.0,5277.0,1718.0,278.0,254.0,6691.0,1127.0,0.0,0.16921428571428573,0.03692857142857143,1.016,2250.0,0.9463227857177697,51.0802351320629,10.542857142848016,0.7635555555552161,6,0.21,0.77,0.034,0.024,0.18
23302161,2023-05-10,2062BK1,130.56,7.08,11520.0,2613.0,771.0,3645.0,1693.0,397.0,109.0,6414.0,997.0,228.0,0.16921428571428573,0.03692857142857143,1.016,2199.0,0.9485614646836054,49.12683823491784,4.4087256027537665,0.7698954070028332,6,0.22,0.78,0.024,0.028,0.2
23302164,2023-05-10,2062BK1,123.26,8.88,12414.0,2301.0,823.0,4187.0,1869.0,323.0,0.0,6434.0,989.0,0.0,0.16921428571428573,0.03692857142857143,1.016,2192.0,0.9327985469885516,52.19860457527017,5.395045632331423,0.8526459854010708,6,0.22,0.75,0.03,0.026,0.2
23302167,2023-05-10,2830C20MMNC,104.98,10.09,11988.0,1929.0,688.0,4372.0,1865.0,228.0,0.0,6031.0,928.0,392.0,0.16921428571428573,0.03692857142857143,1.016,2093.0,0.9123142434960257,57.449037911435994,6.214618973558209,0.8910654562824218,17,0.2,0.77,0.03,0.027,0.21
23302172,2023-05-10,SEQRFE550D,108.74,0.0,8007.0,1485.0,895.0,6016.0,1803.0,251.0,0.0,5654.0,872.0,608.0,0.16921428571428573,0.03692857142857143,1.016,2054.0,0.9999999999908037,51.99558580051503,5.391919191915561,0.8777994157736719,73,0.22,0.85,0.025,0.024,0.21
23302152,2023-05-10,2062BK1,123.11,6.69,11328.0,1146.0,754.0,5359.0,2507.0,105.0,376.0,6212.0,1026.0,0.0,0.16921428571428573,0.03692857142857143,1.016,2988.0,0.9484591679433862,50.45893915969085,9.884816753918075,0.8390227576971757,6,0.19,1.11,0.04,0.024,0.2
23302180,2023-05-10,2830C20MMNC,125.25,8.25,9024.0,2841.0,878.0,3711.0,1829.0,287.0,0.0,5930.0,915.0,329.0,0.16921428571428573,0.03692857142857143,1.016,2116.0,0.9382022471839836,47.34530938085952,3.176346356915461,0.8643667296782305,17,0.22,0.79,0.02,0.028,0.23
23302194,2023-05-10,1786550D,125.81,8.0,10482.0,2478.0,702.0,4062.0,1864.0,322.0,0.0,6496.0,1010.0,0.0,0.16921428571428573,0.03692857142857143,1.016,2186.0,0.940213735887152,51.63341546735845,4.230024213073354,0.8526989935952184,3,0.22,0.75,0.02,0.03,0.23
23302190,2023-05-10,SEQRFE550D,116.94,8.88,9993.0,3066.0,798.0,2793.0,1695.0,288.0,209.0,6697.0,1247.0,0.0,0.16921428571428573,0.03692857142857143,1.016,2192.0,0.9294229852095897,57.26868479513196,3.2592954990204634,0.7732664233573114,73,0.22,0.88,0.034,0.029,0.24
23302189,2023-05-10,2062BK1,125.5,7.48,10050.0,2502.0,787.0,3033.0,1723.0,312.0,180.0,6752.0,1915.0,0.0,0.16921428571428573,0.03692857142857143,1.016,2215.0,0.9437509399838793,53.800796812320314,4.0167865707418,0.7778781038371206,6,0.2,0.77,0.039,0.03,0.21
23302169,2023-05-10,2830C20MMNC,124.96,8.14,9561.0,1782.0,712.0,3850.0,1793.0,278.0,0.0,6157.0,950.0,0.0,0.16921428571428573,0.03692857142857143,1.016,2071.0,0.938842975199558,49.27176696503464,5.365319865316854,0.8657653307576698,17,0.2,0.76,0.032,0.026,0.2
23202206,2023-05-10,S.TOWER6VAN,123.78,0.0,11445.0,1989.0,742.0,3686.0,2501.0,84.0,513.0,5888.0,1005.0,338.0,0.16921428571428573,0.03692857142857143,1.016,3098.0,0.9999999999919211,47.56826627849759,5.75414781296845,0.80729502905074,67,0.19,1.31,0.019,0.02,0.21
23202199,2023-05-10,2062BK1,119.4,9.48,12216.0,27.0,809.0,2499.0,1616.0,267.0,233.0,6109.0,964.0,369.0,0.16921428571428573,0.03692857142857143,1.016,2116.0,0.9264432029723275,51.16415410342408,452.44444442768724,0.7637051039693933,6,0.22,0.82,0.025,0.019,0.18
23202201,2023-05-10,2062BK1,121.12,8.77,11013.0,2550.0,561.0,3517.0,1674.0,223.0,0.0,6249.0,1018.0,0.0,0.16921428571428573,0.03692857142857143,1.016,1897.0,0.9324813303492765,51.59346102995712,4.318823529410071,0.8824459673163508,6,0.22,0.78,0.02,0.02,0.22
23302186,2023-05-10,SEQRFE550D,128.2,7.43,8982.0,2892.0,757.0,2745.0,1770.0,298.0,0.0,6350.0,1609.0,0.0,0.16921428571428573,0.03692857142857143,1.016,2068.0,0.9452186094452171,49.53198127886481,3.1058091286296317,0.8558994197287931,73,0.2,0.85,0.029,0.029,0.25
23202196,2023-05-10,S.TOWER6VAN,123.04,8.76,11490.0,1002.0,803.0,4728.0,2511.0,111.0,432.0,6176.0,975.0,564.0,0.16921428571428573,0.03692857142857143,1.016,3054.0,0.9335356600839642,50.1950585171473,11.467065868252028,0.8222003929270393,67,0.2,1.28,0.033,0.022,0.24
23202193,2023-05-10,S.TOWER6VAN,125.02,9.6,9948.0,1671.0,1898.0,4989.0,4800.0,196.0,870.0,6430.0,1014.0,322.0,0.16921428571428573,0.03692857142857143,1.016,5866.0,0.9286881592562124,51.431770916241945,5.953321364448861,0.8182748039548553,67,0.2,1.29,0.043,0.019,0.19
23202179,2023-05-10,2062BK1,125.23,8.64,10110.0,510.0,698.0,3423.0,1620.0,287.0,233.0,6501.0,1142.0,0.0,0.16921428571428573,0.03692857142857143,1.016,2140.0,0.93545977440102,51.91248103448125,19.823529411725836,0.7570093457940388,6,0.21,0.79,0.017,0.02,0.19
23202177,2023-05-10,2830C20MMNC,130.22,0.0,9927.0,1062.0,740.0,3460.0,1593.0,273.0,240.0,6065.0,1072.0,0.0,0.16921428571428573,0.03692857142857143,1.016,2106.0,0.9999999999923208,46.57502687723411,9.347457627109842,0.7564102564098972,17,0.2,0.79,0.019,0.026,0.21
23202174,2023-05-10,2062BK1,130.4,0.0,9105.0,1884.0,770.0,3539.0,1657.0,277.0,182.0,6440.0,1579.0,0.0,0.16921428571428573,0.03692857142857143,1.016,2116.0,0.9999999999923314,49.386503067105934,4.832802547768136,0.7830812854438643,6,0.2,0.78,0.018,0.019,0.2
23202173,2023-05-10,2830C20MMNC,121.85,0.0,8160.0,1680.0,743.0,3136.0,1596.0,277.0,233.0,5705.0,1004.0,898.0,0.16921428571428573,0.03692857142857143,1.016,2106.0,0.9999999999917931,46.81986048381765,4.857142857139966,0.757834757834398,17,0.23,0.76,0.017,0.022,0.19
23202170,2023-05-10,2062BK1,124.1,9.38,13233.0,3147.0,778.0,630.0,1613.0,270.0,236.0,6333.0,1011.0,0.0,0.16921428571428573,0.03692857142857143,1.016,2119.0,0.9297272999630678,51.031426268726584,4.20495710200057,0.7612081170359787,6,0.2,0.86,0.023,0.024,0.19
23202166,2023-05-10,SEQRFE550D,129.48,0.0,11775.0,2001.0,704.0,6637.0,1603.0,307.0,236.0,6199.0,1115.0,566.0,0.16921428571428573,0.03692857142857143,1.016,2146.0,0.9999999999922768,47.87611986370192,5.884557721136489,0.7469711090397265,73,0.21,0.84,0.028,0.027,0.2
23202162,2023-05-10,2830C20MMNC,120.65,8.15,9651.0,3039.0,797.0,3239.0,1610.0,310.0,233.0,6382.0,1014.0,295.0,0.16921428571428573,0.03692857142857143,1.016,2153.0,0.9367236024771994,52.896808951074206,3.175715695951571,0.7477937761259881,17,0.23,0.76,0.022,0.024,0.23
23202159,2023-05-10,2830C20MMNC,127.17,7.48,9198.0,4554.0,896.0,2026.0,1617.0,300.0,233.0,6872.0,1090.0,0.0,0.16921428571428573,0.03692857142857143,1.016,2150.0,0.9444485703606057,54.037902020491956,2.0197628458493586,0.7520930232554641,17,0.2,0.76,0.032,0.022,0.21
23202156,2023-05-10,2062BK1,120.97,8.14,9117.0,2985.0,921.0,2439.0,1607.0,294.0,233.0,6332.0,1004.0,0.0,0.16921428571428573,0.03692857142857143,1.016,2134.0,0.9369529858187827,52.3435562531839,3.0542713567828965,0.753045923148663,6,0.19,0.81,0.024,0.025,0.2
23202204,2023-05-10,SEQRFE550D,122.92,7.43,11007.0,2301.0,781.0,3969.0,1650.0,280.0,199.0,6400.0,1458.0,262.0,0.16921428571428573,0.03692857142857143,1.016,2129.0,0.9429996164101037,52.06638463999295,4.783572359841467,0.7750117426017966,73,0.22,0.84,0.026,0.025,0.22
23202185,2023-05-10,2830C20HMNAK,126.64,7.48,8976.0,0.0,803.0,3771.0,2423.0,94.0,435.0,5709.0,925.0,0.0,0.16921428571428573,0.03692857142857143,1.016,2952.0,0.9442290486061421,45.08054327191187,8976000000000.0,0.8207994579943019,15,0.19,1.18,0.022,0.025,0.23
23302183,2023-05-10,2830C20MMNC,125.36,7.68,9951.0,1809.0,693.0,4180.0,1848.0,241.0,0.0,5952.0,1129.0,0.0,0.16921428571428573,0.03692857142857143,1.016,2089.0,0.9422730005942405,47.479259731593174,5.500829187393311,0.8846337960742534,17,0.22,0.78,0.021,0.023,0.22
23102168,2023-05-10,2830C20HMNAK,134.7,0.0,10095.0,1497.0,759.0,3720.0,2426.0,139.0,501.0,6502.0,1140.0,0.0,0.16921428571428573,0.03692857142857143,1.016,3066.0,0.9999999999925762,48.27023014069585,6.743486973943392,0.791258969340903,15,0.19,1.24,0.034,0.025,0.22
23102171,2023-05-10,1786500D,123.84,8.14,10728.0,2784.0,822.0,1949.0,2477.0,129.0,470.0,6489.0,1167.0,0.0,0.16921428571428573,0.03692857142857143,1.016,3076.0,0.9383239884759939,52.398255813530376,3.8534482758606847,0.8052665799737304,2,0.21,1.19,0.028,0.025,0.228
23102181,2023-05-10,2830C20HMNAK,125.95,7.44,8853.0,2199.0,706.0,0.0,1617.0,348.0,168.0,499.0,1229.0,0.0,0.16921428571428573,0.03692857142857143,1.016,2133.0,0.9442237049183281,3.961889638714078,4.025920873122317,0.7580872011248204,15,0.19,1.2,0.022,0.025,0.23
23102165,2023-05-10,2062BK1,121.26,7.68,11223.0,1998.0,825.0,3145.0,2437.0,99.0,484.0,6501.0,1108.0,0.0,0.16921428571428573,0.03692857142857143,1.016,3020.0,0.9404374127428229,53.612073230631594,5.617117117114306,0.8069536423838387,6,0.2,1.23,0.023,0.022,0.2
23102163,2023-05-10,2830C20HMNAK,125.29,8.12,11862.0,1134.0,725.0,3784.0,2458.0,89.0,447.0,5657.0,926.0,0.0,0.16921428571428573,0.03692857142857143,1.016,2994.0,0.9391349973694691,45.15124910172279,10.460317460308236,0.8209752839008614,15,0.23,1.26,0.024,0.024,0.25
23102160,2023-05-10,2830C15HMNAK,126.46,7.54,9813.0,3447.0,802.0,2940.0,2426.0,115.0,470.0,6390.0,1142.0,0.0,0.16921428571428573,0.03692857142857143,1.016,3011.0,0.9437313432765393,50.529811797797485,2.846823324629287,0.8057123879107254,12,0.16,1.26,0.022,0.022,0.21
23102157,2023-05-10,2830C20HMNAK,124.29,7.54,9399.0,3615.0,794.0,2896.0,2291.0,0.0,619.0,6373.0,1053.0,0.0,0.16921428571428573,0.03692857142857143,1.016,2910.0,0.9428051278089752,51.27524338199955,2.5999999999992807,0.787285223367427,15,0.21,1.26,0.02,0.022,0.22
23102153,2023-05-10,2830C20HMNAK,119.5,8.14,11952.0,1002.0,812.0,996.0,2329.0,0.0,657.0,6118.0,1034.0,0.0,0.16921428571428573,0.03692857142857143,1.016,2986.0,0.9362268881155106,51.196652719236845,11.928143712562946,0.7799732083051641,15,0.22,1.31,0.022,0.02,0.2
23302200,2023-05-10,SEQRFE550D,130.55,0.0,6516.0,2964.0,870.0,2576.0,1868.0,231.0,0.0,6261.0,978.0,0.0,0.16921428571428573,0.03692857142857143,1.016,2099.0,0.9999999999923401,47.95863653735765,2.1983805668008776,0.889947594092001,73,0.2,0.8,0.026,0.02,0.22
23302205,2023-05-10,SEQRFE550D,101.85,0.0,5478.0,0.0,488.0,0.0,1716.0,304.0,0.0,1657.0,617.0,0.0,0.16921428571428573,0.03692857142857143,1.016,2020.0,0.9999999999901816,16.26902307298705,5478000000000.0,0.8495049504946289,73,0.22,0.8,0.02,0.018,0.18
23102184,2023-05-10,2062BK1,123.98,8.14,9552.0,1989.0,804.0,4482.0,1613.0,230.0,118.0,6086.0,1010.0,0.0,0.16921428571428573,0.03692857142857143,1.016,1961.0,0.9383893430143931,49.08856267100267,4.802413272999094,0.8225395206523087,6,0.19,0.82,0.021,0.026,0.22
23102175,2023-05-10,SEQRFE550D,127.93,8.14,11313.0,2046.0,775.0,2952.0,1634.0,288.0,166.0,6197.0,1027.0,0.0,0.16921428571428573,0.03692857142857143,1.016,2088.0,0.9401778496293073,48.440553427277095,5.529325513193778,0.7825670498080544,73,0.22,0.82,0.023,0.022,0.19
23102187,2023-05-10,2830C20MMNC,125.3,8.49,10026.0,2004.0,795.0,5011.0,1686.0,319.0,143.0,6492.0,1131.0,0.0,0.16921428571428573,0.03692857142857143,1.016,2148.0,0.9365423424700162,51.81165203470222,5.002994011973551,0.784916201116953,17,0.22,0.78,0.02,0.024,0.19
23102195,2023-05-10,2062BK1,120.0,10.28,10569.0,1986.0,874.0,4475.0,1702.0,304.0,156.0,6213.0,1040.0,0.0,0.16921428571428573,0.03692857142857143,1.016,2162.0,0.9210930303889999,51.77499999956854,5.321752265858348,0.7872340425528274,6,0.21,0.78,0.02,0.016,0.17
23102198,2023-05-10,SEQRFE550D,115.6,10.83,10440.0,2004.0,765.0,4576.0,1652.0,288.0,288.0,6290.0,1042.0,0.0,0.16921428571428573,0.03692857142857143,1.016,2228.0,0.9143399509537741,54.41176470541166,5.209580838320754,0.7414721723515523,73,0.19,0.81,0.019,0.019,0.18
23102191,2023-05-10,2062BK1,124.2,7.48,10749.0,2487.0,780.0,4791.0,1617.0,305.0,0.0,191.0,200.0,0.0,0.16921428571428573,0.03692857142857143,1.016,1922.0,0.943195625752254,1.537842190003721,4.322074788900554,0.841311134234734,6,0.2,0.78,0.018,0.022,0.19
23102178,2023-05-10,SEQRFE550D,126.01,7.65,9978.0,1977.0,702.0,2521.0,1634.0,294.0,281.0,6002.0,993.0,0.0,0.16921428571428573,0.03692857142857143,1.016,2209.0,0.942765225191211,47.63114038530568,5.047040971165885,0.7397012222721866,73,0.21,0.85,0.026,0.026,0.23
23102211,2023-05-11,S.TOWER6VAN,120.9,7.69,10902.0,996.0,905.0,3144.0,2531.0,0.0,495.0,6110.0,1062.0,0.0,0.16247058823529412,0.037294117647058825,1.0419411764705884,3026.0,0.9401975270165628,50.53763440818413,10.94578313251913,0.8364177131524004,67,0.2,1.32,0.024,0.02,0.21
23102213,2023-05-11,SEQRFE550D,127.95,7.29,11493.0,1368.0,907.0,3997.0,1719.0,345.0,247.0,6244.0,1033.0,0.0,0.16247058823529412,0.037294117647058825,1.0419411764705884,2311.0,0.9460958296292067,48.80031262173661,8.401315789467542,0.7438338381649745,73,0.21,0.85,0.035,0.022,0.17
23102217,2023-05-11,2062BK1,119.53,7.44,11175.0,1155.0,930.0,4506.0,1730.0,332.0,261.0,6125.0,975.0,0.0,0.16247058823529412,0.037294117647058825,1.0419411764705884,2323.0,0.9414034811298622,51.24236593280982,9.675324675316299,0.7447266465773806,6,0.2,0.82,0.026,0.022,0.16
23102220,2023-05-11,2062BK1,125.63,8.08,11181.0,1209.0,883.0,5094.0,1723.0,278.0,285.0,6359.0,1078.0,0.0,0.16247058823529412,0.037294117647058825,1.0419411764705884,2286.0,0.9395707127294924,50.61689086961222,9.248138957808727,0.7537182852140185,6,0.21,0.83,0.026,0.016,0.21
23102223,2023-05-11,2830C20MMNC,130.23,0.0,13080.0,1443.0,822.0,6376.0,1688.0,314.0,281.0,252.0,2820.0,0.0,0.16247058823529412,0.037294117647058825,1.0419411764705884,2283.0,0.9999999999923214,1.9350380096603317,9.064449064442783,0.7393780113882,17,0.18,0.74,0.031,0.023,0.2
23102225,2023-05-11,R34,134.18,0.0,12939.0,2031.0,980.0,5754.0,1076.0,206.0,0.0,6448.0,1659.0,0.0,0.16247058823529412,0.037294117647058825,1.0419411764705884,1282.0,0.9999999999925474,48.05485169139921,6.37075332348283,0.839313572542247,66,0.62,0.79,0.015,0.022,0.25
23102227,2023-05-11,2062BK1,118.87,7.43,11484.0,1971.0,805.0,3489.0,1614.0,318.0,284.0,6003.0,965.0,0.0,0.16247058823529412,0.037294117647058825,1.0419411764705884,2216.0,0.9411718131358576,50.50054681542441,5.826484018261884,0.7283393501801767,6,0.22,0.85,0.023,0.021,0.22
23302197,2023-05-11,S.TOWER6VAN,122.69,9.28,10203.0,3186.0,765.0,2808.0,2473.0,125.0,402.0,6365.0,1002.0,0.0,0.16247058823529412,0.037294117647058825,1.0419411764705884,3000.0,0.9296809880963123,51.87871872155939,3.2024482109217822,0.8243333333330586,67,0.2,1.27,0.035,0.025,0.23
23302240,2023-05-11,1786500D,121.1,8.15,10995.0,2490.0,793.0,5116.0,1699.0,184.0,42.0,6327.0,1015.0,0.0,0.16247058823529412,0.037294117647058825,1.0419411764705884,1925.0,0.9369439071494241,52.246077621368734,4.415662650600637,0.8825974025969441,2,0.21,0.83,0.04,0.031,0.217
23202215,2023-05-11,SEQRFE550D,124.41,8.0,11208.0,1794.0,745.0,2806.0,1647.0,280.0,189.0,6597.0,2611.0,463.0,0.16247058823529412,0.037294117647058825,1.0419411764705884,2116.0,0.9395816025908952,53.0262840603406,6.247491638792504,0.7783553875232616,73,0.22,0.84,0.018,0.021,0.22
23302264,2023-05-11,2062BK1,128.29,7.28,11478.0,2361.0,1422.0,3528.0,2300.0,564.0,0.0,6395.0,1152.0,0.0,0.16247058823529412,0.037294117647058825,1.0419411764705884,2864.0,0.946300804005707,49.84800062319864,4.861499364673926,0.8030726256980436,6,0.21,0.73,0.018,0.03,0.24
23302258,2023-05-11,SEQRFE550D,123.01,8.14,11130.0,2175.0,751.0,5050.0,1763.0,234.0,157.0,6302.0,1028.0,382.0,0.16247058823529412,0.037294117647058825,1.0419411764705884,2154.0,0.9379336637366533,51.23160718599112,5.117241379307992,0.8184772516245039,73,0.21,0.84,0.031,0.026,0.22
23202263,2023-05-11,2830C20MMNC,128.5,8.15,10968.0,3063.0,740.0,3357.0,1698.0,294.0,0.0,6482.0,1095.0,344.0,0.16247058823529412,0.037294117647058825,1.0419411764705884,1992.0,0.9403585803077911,50.44357976614441,3.5808031341810054,0.8524096385537889,17,0.22,0.75,0.022,0.027,0.2
23202260,2023-05-11,2830C20MMNC,129.1,0.0,5925.0,1785.0,811.0,3220.0,1681.0,324.0,0.0,6970.0,1218.0,375.0,0.16247058823529412,0.037294117647058825,1.0419411764705884,2005.0,0.9999999999922542,53.98915569284285,3.3193277310905773,0.8384039900245195,17,0.23,0.8,0.023,0.022,0.25
23202254,2023-05-11,SEQRFE550D,122.47,9.49,11028.0,2982.0,795.0,2097.0,1674.0,263.0,128.0,6399.0,1037.0,0.0,0.16247058823529412,0.037294117647058825,1.0419411764705884,2065.0,0.9280842679529548,52.249530496838005,3.698189134807613,0.8106537530262418,73,0.22,0.84,0.022,0.014,0.21
23202252,2023-05-11,2830C20MMNC,126.82,7.43,10980.0,3006.0,608.0,3884.0,1684.0,273.0,128.0,6694.0,1384.0,0.0,0.16247058823529412,0.037294117647058825,1.0419411764705884,2085.0,0.9446554934752726,52.783472637968906,3.652694610777228,0.8076738609108837,17,0.21,0.76,0.018,0.023,0.21
23202209,2023-05-11,S.TOWER6VAN,120.29,8.14,10929.0,1998.0,751.0,3430.0,2511.0,84.0,554.0,6263.0,1064.0,420.0,0.16247058823529412,0.037294117647058825,1.0419411764705884,3149.0,0.9366191699685695,52.06584088409621,5.469969969967233,0.7973959987295023,67,0.2,1.32,0.018,0.018,0.19
23202248,2023-05-11,SEQRFE550D,123.95,10.28,10482.0,2031.0,800.0,2071.0,1674.0,280.0,233.0,6401.0,1103.0,0.0,0.16247058823529412,0.037294117647058825,1.0419411764705884,2187.0,0.9234150338901632,51.64179104435948,5.161004431312082,0.7654320987650821,73,0.22,0.83,0.025,0.022,0.23
23202235,2023-05-11,1786500D,124.79,8.27,10485.0,3003.0,671.0,3114.0,1627.0,300.0,233.0,6447.0,1793.0,0.0,0.16247058823529412,0.037294117647058825,1.0419411764705884,2160.0,0.9378475875474385,51.66279349265435,3.4915084915073287,0.753240740740392,2,0.25,0.82,0.015,0.021,0.216
23202232,2023-05-11,SEQRFE550D,124.87,7.68,9891.0,3066.0,811.0,1550.0,1583.0,297.0,233.0,6723.0,1140.0,318.0,0.16247058823529412,0.037294117647058825,1.0419411764705884,2113.0,0.9420596001437793,53.8399935929059,3.2260273972592217,0.7491717936579512,73,0.22,0.8,0.035,0.021,0.22
23202229,2023-05-11,1786550D,134.01,8.15,12231.0,1995.0,588.0,4196.0,1647.0,300.0,196.0,6554.0,1030.0,0.0,0.16247058823529412,0.037294117647058825,1.0419411764705884,2143.0,0.9426702307193116,48.9067979997843,6.1308270676661,0.7685487634154137,3,0.2,0.77,0.02,0.02,0.22
23202221,2023-05-11,2062BK1,120.71,8.15,10071.0,1485.0,688.0,2775.0,1644.0,297.0,196.0,6292.0,2244.0,0.0,0.16247058823529412,0.037294117647058825,1.0419411764705884,2137.0,0.9367530653349625,52.12492751178755,6.781818181813615,0.769302760879378,6,0.22,0.76,0.025,0.016,0.22
23202218,2023-05-11,2062BK1,122.53,8.08,10971.0,1773.0,715.0,2946.0,1657.0,304.0,199.0,6101.0,1135.0,753.0,0.16247058823529412,0.037294117647058825,1.0419411764705884,2160.0,0.9381364367128234,49.79188770056482,6.187817258879758,0.7671296296292744,6,0.22,0.8,0.019,0.019,0.2
23102234,2023-05-11,2062BK1,116.5,7.68,10506.0,1995.0,804.0,2009.0,1651.0,298.0,345.0,6128.0,1062.0,0.0,0.16247058823529412,0.037294117647058825,1.0419411764705884,2294.0,0.938154292148992,52.6008583686472,5.266165413531195,0.7197035745419705,6,0.21,0.79,0.025,0.026,0.21
23202241,2023-05-11,2830C20MMNC,126.61,8.08,9783.0,2985.0,671.0,873.0,1617.0,273.0,233.0,6717.0,1139.0,0.0,0.16247058823529412,0.037294117647058825,1.0419411764705884,2123.0,0.940010394231643,53.05268146234063,3.277386934672269,0.7616580310877241,17,0.21,0.78,0.023,0.021,0.21
23102237,2023-05-11,2062BK1,130.49,8.85,10470.0,1986.0,812.0,2015.0,1742.0,271.0,0.0,6723.0,1068.0,0.0,0.16247058823529412,0.037294117647058825,1.0419411764705884,2013.0,0.9364862925151681,51.52118936277476,5.271903323260186,0.8653750620959437,6,0.2,0.77,0.027,0.022,0.19
23102251,2023-05-11,SEQRFE550D,124.29,7.48,11766.0,2202.0,772.0,3513.0,1725.0,328.0,240.0,6500.0,1039.0,0.0,0.16247058823529412,0.037294117647058825,1.0419411764705884,2293.0,0.9432344236097501,52.297047227835726,5.343324250678772,0.7522895769730692,73,0.22,0.9,0.02,0.022,0.19
23102246,2023-05-11,2062BK1,128.44,0.0,15327.0,2634.0,805.0,4296.0,1742.0,251.0,0.0,6477.0,1048.0,0.0,0.16247058823529412,0.037294117647058825,1.0419411764705884,1993.0,0.9999999999922143,50.42821550879455,5.8189066059203425,0.87405920722485,6,0.2,0.82,0.018,0.014,0.17
23302216,2023-05-11,S.TOWER6VAN,123.67,0.0,9954.0,1305.0,743.0,4046.0,2498.0,112.0,406.0,6688.0,1108.0,0.0,0.16247058823529412,0.037294117647058825,1.0419411764705884,3016.0,0.9999999999919139,54.07940486735603,7.627586206890707,0.8282493368697519,67,0.2,1.33,0.033,0.025,0.2
23302214,2023-05-11,S.TOWER6VAN,130.58,5.28,17832.0,1290.0,768.0,4312.0,2528.0,173.0,380.0,6523.0,1068.0,0.0,0.16247058823529412,0.037294117647058825,1.0419411764705884,3081.0,0.9611364639999918,49.95405115599667,13.823255813942772,0.8205128205125543,67,0.2,1.28,0.04,0.023,0.23
23302210,2023-05-11,SEQRFE550D,120.41,0.0,12864.0,1194.0,765.0,5111.0,1793.0,247.0,0.0,6125.0,1085.0,358.0,0.16247058823529412,0.037294117647058825,1.0419411764705884,2040.0,0.999999999991695,50.86786811684355,10.773869346724645,0.8789215686270201,73,0.22,0.87,0.033,0.023,0.19
23302207,2023-05-11,1786500D,122.35,7.53,12483.0,1185.0,760.0,3422.0,1827.0,322.0,0.0,6125.0,1016.0,0.0,0.16247058823529412,0.037294117647058825,1.0419411764705884,2149.0,0.9420234062138743,50.0612995500608,10.534177215180984,0.8501628664491158,2,0.2,0.81,0.037,0.025,0.205
23102245,2023-05-11,2062BK1,126.06,8.14,10938.0,2001.0,792.0,3163.0,1620.0,281.0,253.0,6965.0,1108.0,0.0,0.16247058823529412,0.037294117647058825,1.0419411764705884,2154.0,0.9393442622880825,55.25146755469418,5.466266866563985,0.7520891364899015,6,0.22,0.8,0.025,0.024,0.21
23302224,2023-05-11,SEQRFE550D,121.4,7.44,11829.0,2247.0,803.0,4441.0,1925.0,308.0,0.0,6362.0,980.0,0.0,0.16247058823529412,0.037294117647058825,1.0419411764705884,2233.0,0.9422539583906998,52.40527182823389,5.264352469957604,0.8620689655168553,73,0.21,0.83,0.035,0.024,0.2
23302226,2023-05-11,SEQRFE550D,128.11,8.08,11907.0,2460.0,682.0,5024.0,1708.0,248.0,78.0,6551.0,1294.0,0.0,0.16247058823529412,0.037294117647058825,1.0419411764705884,2034.0,0.9406711212207896,51.1357427206999,4.840243902437057,0.8397246804322321,73,0.22,0.9,0.029,0.025,0.25
23302255,2023-05-11,2830C20MMNC,123.82,9.29,11130.0,1098.0,818.0,6245.0,1766.0,308.0,153.0,6206.0,975.0,531.0,0.16247058823529412,0.037294117647058825,1.0419411764705884,2227.0,0.9302080985581084,50.12114359513713,10.136612021848691,0.7929950606193117,17,0.23,0.79,0.029,0.027,0.21
23302228,2023-05-11,2062BK1,127.06,8.29,11112.0,3018.0,680.0,3646.0,1783.0,266.0,142.0,6134.0,2255.0,0.0,0.16247058823529412,0.037294117647058825,1.0419411764705884,2191.0,0.9387513852904416,48.276404847723306,3.6819085487065335,0.8137836604286565,6,0.2,0.86,0.022,0.02,0.24
23302231,2023-05-11,2062BK1,123.98,8.68,10971.0,2478.0,710.0,3100.0,1823.0,220.0,0.0,6554.0,1657.0,0.0,0.16247058823529412,0.037294117647058825,1.0419411764705884,2043.0,0.9345695763535764,52.86336505845407,4.4273607748166155,0.8923152227112617,6,0.21,0.81,0.025,0.025,0.21
23302219,2023-05-11,S.TOWER6VAN,124.23,7.43,13836.0,1308.0,809.0,6160.0,2555.0,193.0,392.0,6562.0,1089.0,237.0,0.16247058823529412,0.037294117647058825,1.0419411764705884,3140.0,0.943566762866903,52.82137969852031,10.57798165136806,0.8136942675156644,67,0.2,1.29,0.04,0.021,0.21
23302233,2023-05-11,SEQRFE550D,126.51,7.53,10401.0,2673.0,696.0,3228.0,1835.0,325.0,0.0,6368.0,1006.0,0.0,0.16247058823529412,0.037294117647058825,1.0419411764705884,2160.0,0.9438227394737109,50.33594182238292,3.891133557798769,0.8495370370366437,73,0.2,0.82,0.034,0.027,0.24
23302238,2023-05-11,2830C20MMNAK,135.32,0.0,11034.0,1983.0,1219.0,6401.0,1647.0,340.0,71.0,6663.0,1056.0,0.0,0.16247058823529412,0.037294117647058825,1.0419411764705884,2058.0,0.9999999999926101,49.238841264785414,5.564296520420795,0.8002915451891155,16,0.23,0.8,0.02,0.021,0.22
23102265,2023-05-11,1786500D,127.6,0.0,11040.0,2367.0,764.0,3629.0,1702.0,294.0,133.0,5636.0,1986.0,0.0,0.16247058823529412,0.037294117647058825,1.0419411764705884,2129.0,0.9999999999921629,44.16927899651905,4.664131812418815,0.7994363550959138,2,0.2,0.82,0.02,0.029,0.215
23102262,2023-05-11,2830C20MMNC,123.52,7.28,10797.0,1497.0,792.0,3268.0,1680.0,273.0,203.0,6072.0,1295.0,0.0,0.16247058823529412,0.037294117647058825,1.0419411764705884,2156.0,0.9443425076380404,49.158031087684925,7.212424849694581,0.7792207792204178,17,0.2,0.8,0.021,0.024,0.25
23102259,2023-05-11,2062BK1,125.09,5.88,12009.0,2490.0,809.0,3143.0,1691.0,290.0,243.0,6159.0,970.0,916.0,0.16247058823529412,0.037294117647058825,1.0419411764705884,2224.0,0.9551042223337017,49.23654968383374,4.822891566263124,0.7603417266183632,6,0.21,0.8,0.032,0.022,0.21
23102256,2023-05-11,2062BK1,124.15,8.14,11721.0,2220.0,790.0,3720.0,1685.0,278.0,0.0,6620.0,1055.0,0.0,0.16247058823529412,0.037294117647058825,1.0419411764705884,1963.0,0.9384685161316919,53.322593636300255,5.279729729727351,0.8583800305650238,6,0.21,0.8,0.021,0.02,0.18
23102249,2023-05-11,2830C20MMNC,123.52,7.43,6879.0,2016.0,815.0,3527.0,1733.0,325.0,129.0,6228.0,1020.0,336.0,0.16247058823529412,0.037294117647058825,1.0419411764705884,2187.0,0.9432607865525525,50.42098445555035,3.4122023809506885,0.7924096936438992,17,0.19,0.83,0.019,0.022,0.22
23302236,2023-05-11,2062BK1,130.49,0.0,8523.0,2487.0,704.0,3753.0,1812.0,220.0,0.0,5239.0,1126.0,0.0,0.16247058823529412,0.037294117647058825,1.0419411764705884,2032.0,0.9999999999923367,40.148670395891266,3.4270205066331214,0.8917322834641281,6,0.21,0.81,0.035,0.024,0.2
23302222,2023-05-11,2062BK1,124.85,7.68,13419.0,1803.0,820.0,4745.0,1858.0,261.0,0.0,6578.0,1013.0,245.0,0.16247058823529412,0.037294117647058825,1.0419411764705884,2119.0,0.9420508564027613,52.68722466918152,7.442595673872744,0.8768286927791993,6,0.2,0.73,0.026,0.03,0.2
23302299,2023-05-12,2062BK1,128.0,5.29,9909.0,5859.0,801.0,2016.0,1834.0,397.0,0.0,6603.0,1030.0,0.0,0.1557826086956522,0.04060869565217391,1.012086956521739,2231.0,0.9603121014257612,51.58593749959699,1.6912442396310476,0.8220528910798646,6,0.19,0.82,0.019,0.027,0.22
23302297,2023-05-12,2062BK1,124.0,6.0,9030.0,5181.0,893.0,2537.0,1841.0,265.0,214.0,6776.0,1054.0,0.0,0.1557826086956522,0.04060869565217391,1.012086956521739,2320.0,0.9538461538388167,54.64516128988189,1.742906774753572,0.7935344827582786,6,0.22,0.82,0.026,0.028,0.2
23302295,2023-05-12,2062BK1,127.39,5.0,9753.0,5148.0,956.0,2395.0,1792.0,234.0,255.0,6670.0,1037.0,0.0,0.1557826086956522,0.04060869565217391,1.012086956521739,2281.0,0.9622327970317833,52.35889787226345,1.8945221445217764,0.7856203419549384,6,0.2,0.81,0.026,0.028,0.18
23302293,2023-05-12,2062BK1,124.08,8.0,12504.0,2682.0,881.0,5297.0,1904.0,336.0,65.0,6580.0,1012.0,438.0,0.1557826086956522,0.04060869565217391,1.012086956521739,2305.0,0.939430648084953,53.03030302987564,4.66219239373428,0.8260303687631991,6,0.21,0.82,0.023,0.024,0.2
23202308,2023-05-12,SEQRFE550D,129.26,5.0,11832.0,1164.0,709.0,5053.0,1634.0,263.0,152.0,6664.0,1102.0,0.0,0.1557826086956522,0.04060869565217391,1.012086956521739,2049.0,0.9627588261510297,51.555005415042906,10.164948453599514,0.7974621766711579,73,0.22,0.85,0.02,0.024,0.23
23202283,2023-05-12,2062BK1,124.57,8.88,10431.0,2331.0,806.0,3782.0,1725.0,273.0,128.0,6392.0,1111.0,0.0,0.1557826086956522,0.04060869565217391,1.012086956521739,2126.0,0.9334582240469581,51.3125150513662,4.474903474901555,0.8113828786449617,6,0.22,0.78,0.016,0.025,0.19
23202280,2023-05-12,2062BK1,132.75,7.43,9879.0,2025.0,690.0,3532.0,1698.0,331.0,226.0,6450.0,1016.0,0.0,0.1557826086956522,0.04060869565217391,1.012086956521739,2255.0,0.946996718498024,48.58757062110292,4.87851851851611,0.7529933481149654,6,0.22,0.81,0.021,0.028,0.17
23202277,2023-05-12,2830C20MMNC,122.56,8.76,11475.0,3273.0,707.0,2876.0,1694.0,317.0,230.0,6461.0,1073.0,0.0,0.1557826086956522,0.04060869565217391,1.012086956521739,2241.0,0.933292720065997,52.71703655309467,3.5059578368458584,0.7559125390447319,17,0.22,0.74,0.018,0.027,0.19
23202274,2023-05-12,2830C20MMNC,130.2,7.68,11199.0,2988.0,756.0,2905.0,1691.0,287.0,0.0,6999.0,1159.0,340.0,0.1557826086956522,0.04060869565217391,1.012086956521739,1978.0,0.944299390767738,53.75576036825073,3.747991967870232,0.8549039433767164,17,0.2,0.63,0.023,0.031,0.18
23202269,2023-05-12,FE500DHCR,128.9,7.23,13173.0,2994.0,489.0,4417.0,1671.0,294.0,0.0,6607.0,3225.0,0.0,0.1557826086956522,0.04060869565217391,1.012086956521739,1965.0,0.9468890031517897,51.25678820751546,4.399799599196927,0.8503816793888802,57,0.21,0.73,0.014,0.027,0.21
23202266,2023-05-12,2830C20MMNC,125.6,7.28,10815.0,2898.0,503.0,2914.0,1678.0,277.0,0.0,6355.0,1080.0,312.0,0.1557826086956522,0.04060869565217391,1.012086956521739,1955.0,0.9452137266635671,50.59713375755894,3.7318840579697268,0.8583120204599191,17,0.21,0.71,0.016,0.022,0.23
23302309,2023-05-12,2062BK1,122.11,7.08,10089.0,6132.0,931.0,2016.0,1822.0,190.0,177.0,6594.0,1030.0,0.0,0.1557826086956522,0.04060869565217391,1.012086956521739,2189.0,0.9451969966642527,54.00049135980672,1.6453033268099078,0.8323435358607436,6,0.21,0.81,0.027,0.024,0.2
23302306,2023-05-12,2062BK1,129.14,8.08,10089.0,5100.0,895.0,1749.0,1819.0,332.0,241.0,6663.0,1038.0,0.0,0.1557826086956522,0.04060869565217391,1.012086956521739,2392.0,0.9411164553203533,51.59516803429151,1.978235294117259,0.7604515050164045,6,0.21,0.79,0.03,0.023,0.21
23302301,2023-05-12,2062BK1,126.75,0.0,7041.0,3528.0,766.0,1016.0,1912.0,319.0,0.0,3394.0,544.0,0.0,0.1557826086956522,0.04060869565217391,1.012086956521739,2231.0,0.9999999999921104,26.777120315370595,1.9957482993191622,0.8570147915729014,6,0.22,0.8,0.02,0.02,0.18
23302291,2023-05-12,2062BK1,129.53,8.0,11856.0,3153.0,839.0,5443.0,1882.0,211.0,0.0,6719.0,1032.0,340.0,0.1557826086956522,0.04060869565217391,1.012086956521739,2093.0,0.941830873257167,51.87215316874954,3.760228353947428,0.8991877687525566,6,0.21,0.81,0.024,0.026,0.25
23202305,2023-05-12,2062BK1,125.09,7.12,11634.0,1005.0,699.0,3699.0,1630.0,267.0,149.0,6510.0,1012.0,0.0,0.1557826086956522,0.04060869565217391,1.012086956521739,2046.0,0.9461462824223119,52.04252937843118,11.576119402973557,0.7966764418373428,6,0.2,0.79,0.018,0.022,0.21
23302289,2023-05-12,2062BK1,125.4,8.0,11067.0,3588.0,743.0,3955.0,1830.0,197.0,0.0,6445.0,991.0,322.0,0.1557826086956522,0.04060869565217391,1.012086956521739,2027.0,0.9400299850004497,51.395534289861274,3.0844481605342575,0.9028120374933879,6,0.2,0.74,0.028,0.028,0.17
23302303,2023-05-12,SEQRFE550D,123.87,8.27,10020.0,4866.0,918.0,1511.0,1788.0,342.0,211.0,6649.0,1039.0,0.0,0.1557826086956522,0.04060869565217391,1.012086956521739,2341.0,0.9374148630169713,53.67724226968856,2.0591861898886026,0.7637761640321385,73,0.22,0.8,0.028,0.026,0.2
23302286,2023-05-12,C20MMNATLT,130.84,0.0,8061.0,2313.0,799.0,1360.0,1851.0,251.0,0.0,4377.0,683.0,0.0,0.1557826086956522,0.04060869565217391,1.012086956521739,2102.0,0.9999999999923571,33.45307245465108,3.4850843060944725,0.8805899143668503,41,0.21,0.81,0.024,0.024,0.18
23102313,2023-05-12,2830C20MMNC,126.5,7.48,10698.0,2073.0,797.0,4013.0,1689.0,250.0,240.0,6554.0,1109.0,328.0,0.1557826086956522,0.04060869565217391,1.012086956521739,2179.0,0.9441707717499317,51.81027667943233,5.160636758318784,0.7751262046806906,17,0.2,0.81,0.033,0.022,0.24
23102314,2023-05-12,2830C20MMNC,122.2,7.87,11403.0,2004.0,789.0,4214.0,1738.0,325.0,19.0,6666.0,1153.0,0.0,0.1557826086956522,0.04060869565217391,1.012086956521739,2082.0,0.9394941185443263,54.54991816649304,5.690119760476202,0.8347742555231341,17,0.22,0.79,0.028,0.026,0.24
23102302,2023-05-12,2062BK1,116.5,7.48,9783.0,2226.0,804.0,3626.0,1668.0,236.0,0.0,6517.0,1055.0,0.0,0.1557826086956522,0.04060869565217391,1.012086956521739,1904.0,0.9396676883292493,55.93991416260996,4.3948787061974866,0.8760504201676071,6,0.18,0.76,0.023,0.02,0.19
23102278,2023-05-12,FE500DHCR,133.1,0.0,10983.0,2217.0,794.0,5552.0,1685.0,244.0,0.0,643.0,1319.0,0.0,0.1557826086956522,0.04060869565217391,1.012086956521739,1929.0,0.9999999999924869,4.83095416976085,4.953991880917928,0.8735095904609261,57,0.2,0.72,0.02,0.025,0.19
23102281,2023-05-12,2062BK1,126.27,8.29,10983.0,1998.0,594.0,2526.0,1632.0,268.0,301.0,1620.0,2209.0,0.0,0.1557826086956522,0.04060869565217391,1.012086956521739,2201.0,0.9383917954745958,12.82965074829469,5.496996996994246,0.7414811449337839,6,0.22,0.79,0.022,0.031,0.18
23102287,2023-05-12,R34,123.8,0.0,11034.0,1980.0,782.0,6085.0,1235.0,294.0,0.0,6570.0,4254.0,0.0,0.1557826086956522,0.04060869565217391,1.012086956521739,1529.0,0.9999999999919225,53.06946688163918,5.572727272724459,0.8077174623931931,66,0.62,0.75,0.014,0.023,0.24
23102290,2023-05-12,FE500DHCR,126.3,8.0,10587.0,1977.0,777.0,2503.0,1717.0,278.0,0.0,6664.0,1072.0,0.0,0.1557826086956522,0.04060869565217391,1.012086956521739,1995.0,0.9404318689431092,52.76326207400821,5.355083459784848,0.8606516290722503,57,0.2,0.76,0.023,0.031,0.22
23102292,2023-05-12,C20MMNATLT,130.87,0.0,10941.0,2001.0,744.0,4057.0,1742.0,206.0,0.0,6794.0,1099.0,0.0,0.1557826086956522,0.04060869565217391,1.012086956521739,1948.0,0.9999999999923589,51.91411324175201,5.4677661169387966,0.8942505133465636,41,0.2,0.74,0.017,0.016,0.16
23102294,2023-05-12,FE500DHCR,125.3,8.0,11781.0,996.0,779.0,4977.0,1685.0,325.0,0.0,6497.0,1150.0,0.0,0.1557826086956522,0.04060869565217391,1.012086956521739,2010.0,0.9399849962420106,51.85155626455027,11.828313253000173,0.8383084577110257,57,0.22,0.76,0.023,0.025,0.22
23102296,2023-05-12,FE500DHCR,132.0,0.0,10860.0,2214.0,784.0,4236.0,1682.0,254.0,0.0,6694.0,1104.0,0.0,0.1557826086956522,0.04060869565217391,1.012086956521739,1936.0,0.9999999999924243,50.712121211737035,4.9051490514883,0.8688016528921132,57,0.21,0.72,0.02,0.023,0.2
23102298,2023-05-12,R34,128.2,0.0,12333.0,2955.0,1215.0,4675.0,1134.0,206.0,0.0,6450.0,1025.0,0.0,0.1557826086956522,0.04060869565217391,1.012086956521739,1340.0,0.9999999999921998,50.31201248010678,4.173604060912293,0.8462686567157863,66,0.62,0.72,0.015,0.022,0.24
23102300,2023-05-12,FE500DHCR,123.6,8.5,10902.0,1968.0,880.0,3294.0,1702.0,288.0,0.0,6216.0,1013.0,0.0,0.1557826086956522,0.04060869565217391,1.012086956521739,1990.0,0.935654806957338,50.291262135515446,5.539634146338648,0.8552763819091179,57,0.23,0.77,0.021,0.025,0.22
23102310,2023-05-12,2062BK1,123.66,8.08,9906.0,1920.0,829.0,3558.0,1695.0,294.0,206.0,6307.0,1183.0,0.0,0.1557826086956522,0.04060869565217391,1.012086956521739,2195.0,0.9386670714973534,51.002749473952754,5.159374999997313,0.7722095671978259,6,0.22,0.88,0.041,0.019,0.21
23102307,2023-05-12,2062BK1,123.65,7.43,10059.0,2175.0,787.0,3491.0,1719.0,253.0,115.0,6410.0,1076.0,235.0,0.1557826086956522,0.04060869565217391,1.012086956521739,2087.0,0.9433170582778203,51.83987060208783,4.62482758620477,0.8236703402008512,6,0.22,0.78,0.023,0.023,0.2
23102275,2023-05-12,C20MMNATLT,127.88,8.15,11496.0,3153.0,818.0,2398.0,1604.0,298.0,372.0,6432.0,1558.0,0.0,0.1557826086956522,0.04060869565217391,1.012086956521739,2274.0,0.9400867455639191,50.297153581089326,3.6460513796372833,0.7053649956021525,41,0.19,0.82,0.021,0.017,0.16
23102272,2023-05-12,C20MMNATLT,126.6,7.52,11298.0,1092.0,797.0,1910.0,1698.0,281.0,145.0,6796.0,1123.0,0.0,0.1557826086956522,0.04060869565217391,1.012086956521739,2124.0,0.9439308082243966,53.68088467572132,10.346153846144372,0.7994350282482112,41,0.19,0.82,0.027,0.028,0.18
23302288,2023-05-12,FE500DHCR,124.3,8.0,11013.0,2670.0,1654.0,3237.0,3588.0,618.0,0.0,6562.0,1009.0,0.0,0.1557826086956522,0.04060869565217391,1.012086956521739,4206.0,0.9395313680956952,52.79163314519074,4.124719101122051,0.8530670470754034,57,0.2,0.83,0.022,0.026,0.21
23102268,2023-05-12,2062BK1,122.46,7.28,11988.0,1977.0,787.0,3937.0,1682.0,270.0,240.0,3810.0,2789.0,0.0,0.1557826086956522,0.04060869565217391,1.012086956521739,2192.0,0.9438877755438272,31.11219990175476,6.0637329286767505,0.7673357664230076,6,0.2,0.74,0.021,0.023,0.21
23302271,2023-05-12,ASP1239,128.35,7.69,11595.0,2211.0,937.0,1590.0,1153.0,294.0,0.0,6503.0,1074.0,0.0,0.1557826086956522,0.04060869565217391,1.012086956521739,1447.0,0.9434725080789219,50.666147253208685,5.244233378559365,0.7968210089835543,24,0.46,0.73,0.022,0.018,0.26
23302273,2023-05-12,FE500DHCR,130.9,8.05,10869.0,2658.0,870.0,1557.0,1776.0,336.0,0.0,6533.0,1072.0,0.0,0.1557826086956522,0.04060869565217391,1.012086956521739,2112.0,0.9420654911770993,49.90832696676923,4.089164785551509,0.8409090909086927,57,0.23,0.78,0.024,0.026,0.19
23302276,2023-05-12,FE500DHCR,124.33,8.29,11031.0,2958.0,1774.0,2160.0,3476.0,604.0,0.0,6600.0,1080.0,0.0,0.1557826086956522,0.04060869565217391,1.012086956521739,4080.0,0.9374905745669018,53.08453309697511,3.729208924948029,0.8519607843135166,57,0.2,0.87,0.019,0.025,0.23
