Repository: SiddharthKumar268/FerroMind

# FerroMind
*Ferro-Alloy Optimisation using Machine Learning*
**SAIL Durgapur Steel Plant | Steel Melting Shop**
Intern: Siddharth Kumar | FY 2023-24 to FY 2025-26

---

## Quick Start

```bash

# 2. Place raw Excel files in data/raw/

## Dataset

| | |
|---|---|
| Total heats after cleaning | 47,421 |
| Training set | 37,936 heats (Apr 2023 – Jun 2025) |
| Test set | 9,485 heats (Jun 2025 – Dec 2025) |
| Input features | 21 (16 raw + 5 engineered) |
| Target variables | Mn, Si, C, S, P |
| BOF grades | 76 distinct grades |
| Split method | Chronological 80/20 — no shuffle, no leakage |

---

File: data/processed/sms_train_slag.csv (part 13 of 74)
Heat_Number,Date,BOF Grade Code,Hot Metal Addn. Weight,Scrap Addn. Weight,Lime Into Converter,Dolomite Into Converter,Lime Into Ladle,Iron Ore Into Converter,SIMN Into Ladle,FESI Into Ladle,FEMN Into Ladle,Measered O2 Mainblow II,Duration of Mainblow I/II,Measered O2 2nd Blow,HM_P,HM_S,HM_Si,Total_FA_Ladle,HM_Ratio,O2_per_ton_HM,Lime_Dolo_Ratio,SiMn_FA_Fraction,Grade_Encoded,C,Mn,P,S,Si,FeO,CaO,SiO2,Al2O3,MnO,MgO,P2O5,Basicity,Slag_SP_Index
23109810,2023-10-02,C20MMNATLT,135.83,10.11,10665.0,1977.0,975.0,2292.0,1665.0,362.0,0.0,6667.0,1720.0,0.0,0.13871875,0.03140625,0.82046875,2027.0,0.9307249554547712,49.08341308953042,5.394537177539001,0.8214109521456234,41,0.18,0.8,0.016,0.018,0.21,24.658,48.088,17.233,0.565,0.942,5.102,2.137,2.790298247649994,1.1479041344409433
23309830,2023-10-02,1786500D,128.6,10.21,14748.0,4596.0,699.0,1317.0,1621.0,343.0,0.0,6515.0,1089.0,251.0,0.13871875,0.03140625,0.82046875,1964.0,0.9264462214471116,50.660964229777136,3.208877284594602,0.8253564154781948,2,0.21,0.72,0.021,0.016,0.184,20.451,52.27,15.941,0.806,1.243,5.613,2.236,3.278760506837285,1.4362652158382108
23109804,2023-10-02,1786500D,123.52,9.34,9393.0,1977.0,820.0,2186.0,1656.0,237.0,0.0,6199.0,1024.0,0.0,0.13871875,0.03140625,0.82046875,1893.0,0.929700436542754,50.18620466280613,4.7511380880097365,0.8748019017428026,2,0.2,0.76,0.022,0.016,0.19,2.606,50.329,30.192,5.929,2.399,6.497,0.269,1.6669095485708607,1.5344675142534834
23309812,2023-10-02,2062BK1,127.94,9.48,10566.0,891.0,964.0,1847.0,1753.0,322.0,0.0,6497.0,1078.0,442.0,0.13871875,0.03140625,0.82046875,2075.0,0.9310144083762844,50.78161638228247,11.85858585857255,0.8448192771080266,6,0.2,0.74,0.017,0.016,0.19,10.358,51.825,25.1185,2.7335000000000003,0.9219999999999999,6.455,1.2365,2.0631381994068354,1.4607850045803679
23109791,2023-10-03,R34,125.4,9.49,8874.0,1677.0,764.0,2321.0,1096.0,244.0,0.0,6306.0,1012.0,366.0,0.1382222222222222,0.0387777777777777,0.7869444444444444,1340.0,0.9296463785237628,50.287081339311904,5.291592128798276,0.8179104477605836,66,0.63,0.76,0.022,0.02,0.25,19.719,52.672,17.737,0.645,0.904,4.803,2.259,2.9694441312436575,1.406199108310863
23109861,2023-10-03,2062BK1,128.04,0.0,9108.0,1101.0,794.0,2442.0,1715.0,250.0,0.0,6184.0,1101.0,355.0,0.1382222222222222,0.0387777777777777,0.7869444444444444,1965.0,0.99999999999219,48.29740705991646,8.272479564025184,0.8727735368952302,6,0.18,0.81,0.024,0.027,0.21,21.47,51.214,17.276,0.72,0.923,4.824,2.287,2.9642877814435376,1.3217539422406899
23309868,2023-10-03,2062BK1,120.3,10.23,8346.0,1113.0,2946.0,810.0,1587.0,285.0,0.0,6595.0,1089.0,0.0,0.1382222222222222,0.0387777777777777,0.7869444444444444,1872.0,0.9216272121280809,54.82128013254513,7.498652291098384,0.8477564102559574,6,0.22,0.76,0.022,0.027,0.22,0.795,50.815,25.249,13.228,0.253,7.749,0.06,2.0124752475247525,1.9510462660779417
23109835,2023-10-03,1786500D,124.41,9.86,9174.0,2952.0,792.0,2804.0,1658.0,275.0,0.0,6584.0,1127.0,0.0,0.1382222222222222,0.0387777777777777,0.7869444444444444,1933.0,0.926565874723121,52.92179085239995,3.10772357723472,0.8577340920843984,2,0.21,0.79,0.021,0.018,0.187,1.182,51.412,30.811,6.497,0.715,7.621,0.084,1.6685706867454237,1.6069262986810027
23309857,2023-10-03,2062BK1,119.78,10.27,8601.0,1221.0,738.0,2396.0,1732.0,298.0,0.0,6400.0,1064.0,279.0,0.1382222222222222,0.0387777777777777,0.7869444444444444,2030.0,0.921030372926405,53.431290699169885,7.044226044220275,0.8532019704429294,6,0.2,0.79,0.02,0.022,0.18,0.831,57.207,26.693,3.847,0.749,8.873,0.203,2.143065857496066,2.0783651226158035
23309845,2023-10-03,SEQRFE550D,127.5,10.27,8970.0,654.0,798.0,1604.0,1712.0,342.0,0.0,6784.0,1173.0,0.0,0.1382222222222222,0.0387777777777777,0.7869444444444444,2054.0,0.925455469253644,53.20784313683758,13.715596330254256,0.8334956183053391,73,0.21,0.78,0.014,0.021,0.2,2.473,52.678,28.318,4.196,0.756,9.55,0.088,1.8601645538331153,1.710769030917121
23309841,2023-10-03,2062BK1,130.56,0.0,10230.0,2685.0,814.0,2860.0,1790.0,260.0,0.0,6976.0,5888.0,0.0,0.1382222222222222,0.0387777777777777,0.7869444444444444,2050.0,0.9999999999923408,53.43137254861036,3.810055865920369,0.8731707317068912,6,0.21,0.79,0.018,0.014,0.25,1.18,51.41,30.81,6.49,0.71,7.62,0.084,1.6685599298951672,1.6070144728204807
23309837,2023-10-03,2062BK1,126.4,9.28,9153.0,2625.0,754.0,2763.0,1692.0,295.0,0.0,6443.0,1133.0,0.0,0.1382222222222222,0.0387777777777777,0.7869444444444444,1987.0,0.9316037735780396,50.97310126541952,3.4868571428558144,0.8515349773523646,6,0.2,0.8,0.026,0.02,0.2,18.44,50.614,20.778,0.666,1.11,4.939,2.025,2.4358246306367004,1.290547948698335
23309834,2023-10-03,2062BK1,123.1,8.88,9678.0,2943.0,870.0,2673.0,1707.0,254.0,0.0,6332.0,997.0,403.0,0.1382222222222222,0.0387777777777777,0.7869444444444444,1961.0,0.9327170783381368,51.43785540169425,3.2884811416910336,0.8704742478322945,6,0.22,0.77,0.021,0.018,0.2,18.275,50.813,20.803,0.66,1.107,4.894,2.033,2.4424629878869446,1.3002635686685944
23309826,2023-10-03,2062BK1,128.79,9.49,8940.0,2442.0,725.0,2460.0,1647.0,334.0,0.0,6254.0,984.0,0.0,0.1382222222222222,0.0387777777777777,0.7869444444444444,1981.0,0.9313711310317372,48.55967078151597,3.660933660932162,0.8313982836946838,6,0.19,0.8,0.021,0.015,0.18,13.77,52.674,21.229,0.784,1.225,6.187,2.587,2.48111163447951,1.5049714285714288
23109848,2023-10-03,SEQRFE550D,130.2,8.15,13086.0,888.0,815.0,4043.0,1634.0,237.0,0.0,5711.0,1023.0,0.0,0.1382222222222222,0.0387777777777777,0.7869444444444444,1871.0,0.9410914347600934,43.86328725004714,14.736486486469891,0.8733297701759095,73,0.22,0.78,0.021,0.023,0.2,1.171,49.417,29.576,8.878,1.355,7.458,0.103,1.6707914933901342,1.6071614413945623
23309860,2023-10-03,ASP1239,119.95,10.07,9432.0,1533.0,967.0,2504.0,1214.0,180.0,0.0,6696.0,2248.0,370.0,0.1382222222222222,0.0387777777777777,0.7869444444444444,1394.0,0.9225503768580022,55.82325969107275,6.152641878665262,0.870875179339404,24,0.43,0.76,0.023,0.014,0.21,22.427,48.621,19.139,0.976,0.706,4.563,2.235,2.540282131661442,1.1697019270094065
23209895,2023-10-04,1786500D,127.37,0.0,5958.0,1563.0,789.0,3584.0,1657.0,256.0,0.0,6122.0,1417.0,367.0,0.1514782608695652,0.042391304347826,0.805695652173913,1913.0,0.9999999999921488,48.06469341251421,3.811900191936141,0.8661787767899288,2,0.21,0.77,0.027,0.026,0.213,15.913,54.354,19.364,0.565,0.486,5.122,2.76,2.806816421378776,1.5407336016780997
23209892,2023-10-04,R34,130.01,0.0,13401.0,2769.0,902.0,721.0,1114.0,260.0,0.0,6668.0,1069.0,364.0,0.1514782608695652,0.042391304347826,0.805695652173913,1374.0,0.9999999999923084,51.28836243326446,4.839653304440289,0.8107714701595263,66,0.62,0.74,0.022,0.02,0.22,16.782,55.462,17.645,0.662,0.493,5.24,2.349,3.143035248781594,1.610956198443128
23209890,2023-10-04,S.TOWER6VAN,129.63,0.0,10074.0,2316.0,803.0,879.0,2413.0,101.0,446.0,7098.0,2543.0,0.0,0.1514782608695652,0.042391304347826,0.805695652173913,2960.0,0.9999999999922858,54.7558435543103,4.349740932640609,0.8152027027024273,67,0.18,1.31,0.031,0.024,0.22,1.225,53.088,25.947,7.81,0.405,9.223,0.106,2.0459380299059657,1.9537040444558935
23109871,2023-10-04,2062BK1,127.05,10.3,8073.0,1017.0,842.0,2650.0,1685.0,315.0,0.0,6403.0,1065.0,0.0,0.1514782608695652,0.042391304347826,0.805695652173913,2000.0,0.9250091008305424,50.39748130617554,7.938053097337328,0.8424999999995788,6,0.21,0.82,0.033,0.027,0.18,23.685,50.293,16.129,0.667,0.951,4.663,2.331,3.1179789212647235,1.2631671480597766
23109876,2023-10-04,2062BK1,125.19,10.27,8067.0,1218.0,847.0,3405.0,1698.0,324.0,0.0,6380.0,1054.0,0.0,0.1514782608695652,0.042391304347826,0.805695652173913,2022.0,0.9241842610296458,50.96253694343827,6.623152709354168,0.8397626112755491,6,0.2,0.76,0.025,0.03,0.22,1.189,46.11,33.793,6.864,2.838,7.41,0.061,1.3644433923181631,1.3180687762627563
23109872,2023-10-04,2062BK1,124.6,9.67,8202.0,1008.0,865.0,3767.0,1693.0,302.0,0.0,6237.0,1039.0,0.0,0.1514782608695652,0.042391304347826,0.805695652173913,1995.0,0.9279809339321669,50.05617977487916,8.13690476189669,0.8486215538842864,6,0.19,0.76,0.025,0.024,0.17,21.648,51.09,17.194,0.72,0.929,4.858,2.272,2.9712125617912184,1.3152949051309117
23309887,2023-10-04,S.TOWER6VAN,130.1,8.48,10953.0,1326.0,713.0,1840.0,2461.0,0.0,397.0,6792.0,1261.0,286.0,0.1514782608695652,0.042391304347826,0.805695652173913,2858.0,0.9388079087823727,52.20599538776168,8.260180995468884,0.8610916724979493,67,0.19,1.3,0.025,0.024,0.24,1.786,45.516,32.817,3.77,1.104,13.528,0.08,1.38692181120117,1.3153392671367472
23309875,2023-10-04,2062BK1,118.06,8.87,7713.0,1119.0,763.0,2759.0,1583.0,251.0,0.0,6160.0,1102.0,0.0,0.1514782608695652,0.042391304347826,0.805695652173913,1834.0,0.9301189632007396,52.176859223681376,6.892761394095717,0.8631406761173047,6,0.22,0.76,0.025,0.032,0.21,21.844,50.408,17.445,0.85,0.956,4.781,2.386,2.889372922159807,1.2829727666072792
23309873,2023-10-04,2062BK1,121.55,10.21,8484.0,1098.0,829.0,2644.0,1603.0,366.0,0.0,6530.0,1324.0,275.0,0.1514782608695652,0.042391304347826,0.805695652173913,1969.0,0.9225106253724764,53.72274783995292,7.726775956277116,0.8141188420513895,6,0.22,0.81,0.025,0.033,0.21,22.789,46.876,19.411,0.922,1.084,5.435,2.039,2.414794972182155,1.110779365417881
23209929,2023-10-05,SEQRFE550D,126.84,0.0,10251.0,1008.0,803.0,4737.0,1691.0,199.0,0.0,6795.0,1427.0,0.0,0.1411363636363636,0.0348636363636363,1.025818181818182,1890.0,0.999999999992116,53.571428571006216,10.169642857132768,0.8947089947085213,73,0.19,0.77,0.022,0.022,0.21,23.424,50.958,15.876,0.59,1.099,4.571,2.083,3.2095484033507593,1.2966082287982494
23209904,2023-10-05,R34,137.38,0.0,9912.0,1989.0,894.0,3097.0,1117.0,206.0,0.0,6315.0,995.0,223.0,0.1411363636363636,0.0348636363636363,1.025818181818182,1323.0,0.999999999992721,45.96738972160456,4.983408748112125,0.8442932728640633,66,0.6,0.71,0.017,0.025,0.23,20.164,53.708,17.383,0.377,0.557,3.923,2.637,3.0895075931891394,1.4303824438052628
23209927,2023-10-05,2062BK1,130.53,0.0,10029.0,4998.0,789.0,1852.0,1647.0,203.0,0.0,6663.0,1108.0,0.0,0.1411363636363636,0.0348636363636363,1.025818181818182,1850.0,0.999999999992339,51.04573661188198,2.0066026410560207,0.890270270269789,6,0.21,0.77,0.022,0.021,0.2,20.554,53.817,16.879,0.368,0.574,3.974,2.579,3.188210900473933,1.4376502644654594
23209908,2023-10-05,2062BK1,130.65,0.0,9963.0,1998.0,1004.0,2927.0,1596.0,246.0,0.0,6637.0,1042.0,0.0,0.1411363636363636,0.0348636363636363,1.025818181818182,1842.0,0.999999999992346,50.799846918861085,4.986486486483991,0.8664495114001811,6,0.21,0.78,0.03,0.029,0.21,20.352,54.027,16.908,0.356,0.565,3.961,2.579,3.1951623395824704,1.4499610853170875
23109711,2023-10-05,2062BK1,120.3,9.27,8442.0,1995.0,792.0,2567.0,1610.0,223.0,0.0,6391.0,1047.0,0.0,0.1411363636363636,0.0348636363636363,1.025818181818182,1833.0,0.9284556610254808,53.125519534055485,4.2315789473663,0.8783415166389098,6,0.22,0.81,0.03,0.025,0.18,22.862,46.227,19.955,0.886,0.914,5.717,2.175,2.316446181599519,1.0796160493250504
23109916,2023-10-05,C20MMNATLT,118.83,9.87,11025.0,2187.0,789.0,2448.0,1732.0,317.0,0.0,6202.0,1020.0,0.0,0.1411363636363636,0.0348636363636363,1.025818181818182,2049.0,0.9233100233028492,52.192207354605806,5.04115226337218,0.8452903855535162,41,0.2,0.83,0.027,0.027,0.23,15.5335,46.5185,23.743,3.793,1.7585,6.084,0.9795,1.9591686320754718,1.1843549105722107
23109918,2023-10-05,2062BK1,118.3,10.02,10959.0,1365.0,795.0,2511.0,1674.0,311.0,0.0,6504.0,1547.0,0.0,0.1411363636363636,0.0348636363636363,1.025818181818182,1985.0,0.9219139650800974,54.97886728609485,8.028571428565547,0.843324937027283,6,0.2,0.82,0.024,0.028,0.2,24.365,32.348,23.172,3.748,3.725,9.862,0.169,1.3959349242653085,0.680466153393075
23109921,2023-10-05,SEQRFE550D,126.13,10.3,10494.0,996.0,772.0,2511.0,1684.0,281.0,0.0,5977.0,1672.0,0.0,0.1411363636363636,0.0348636363636363,1.025818181818182,1965.0,0.9245034083344976,47.38761595142006,10.536144578302675,0.8569974554703018,73,0.19,0.78,0.022,0.023,0.19,16.082,48.849500000000006,22.3525,3.1174999999999997,1.4100000000000001,5.596500000000001,1.0315,2.185317735477666,1.2709474314110656
23109926,2023-10-05,2062BK1,126.17,9.26,9540.0,2226.0,769.0,3157.0,1573.0,257.0,0.0,6491.0,1100.0,0.0,0.1411363636363636,0.0348636363636363,1.025818181818182,1830.0,0.9316251938201904,51.44646112347272,4.28571428571236,0.859562841529585,6,0.2,0.75,0.024,0.022,0.2,11.367333333333335,49.534,24.764,4.161666666666666,1.803,6.0809999999999995,0.7080000000000001,2.0001615182717543,1.3709050988495994
23109928,2023-10-05,1786500D,125.7,9.27,9648.0,1059.0,805.0,4379.0,1679.0,295.0,0.0,6452.0,1086.0,0.0,0.1411363636363636,0.0348636363636363,1.025818181818182,1974.0,0.9313180706754738,51.32856006323525,9.110481586393664,0.8505572441738346,2,0.19,0.76,0.038,0.025,0.202,22.103,52.743,15.617,0.5,1.163,4.278,2.158,3.377064925086439,1.3982397073248325
23209941,2023-10-05,2062BK1,133.31,0.0,7956.0,1605.0,808.0,3836.0,1688.0,273.0,0.0,6604.0,1075.0,0.0,0.1411363636363636,0.0348636363636363,1.025818181818182,1961.0,0.9999999999924988,49.53866926675015,4.957009345791304,0.8607853136150634,6,0.22,0.78,0.019,0.018,0.23,21.54,51.182,18.506,0.484,1.026,4.002,1.868,2.7655481709623384,1.2780482932554251
23209940,2023-10-05,2062BK1,131.0,0.0,16062.0,1572.0,806.0,3640.0,1708.0,283.0,0.0,6498.0,1172.0,208.0,0.1411363636363636,0.0348636363636363,1.025818181818182,1991.0,0.9999999999923664,49.603053434735855,10.217557251901898,0.8578603716720955,6,0.21,0.76,0.03,0.022,0.22,21.487,51.39,18.353,0.493,1.042,3.996,1.849,2.799934619156587,1.2898772621169148
23309917,2023-10-05,SEQRFE550D,118.15,10.21,11598.0,1011.0,2033.0,2601.0,1339.0,258.0,356.0,6242.0,1051.0,0.0,0.1411363636363636,0.0348636363636363,1.025818181818182,1953.0,0.9204580866241784,52.83114684678094,11.471810089009423,0.6856118791599152,73,0.19,0.77,0.027,0.029,0.21,23.856,50.722,16.254,0.472,1.168,4.037,2.197,3.1203937250076894,1.2645408990052605
23309915,2023-10-05,SEQRFE550D,129.95,9.49,10203.0,2508.0,691.0,1584.0,1451.0,267.0,0.0,2260.0,1098.0,0.0,0.1411363636363636,0.0348636363636363,1.025818181818182,1718.0,0.9319420539233224,17.39130434769226,4.0681818181801965,0.844586728753874,73,0.2,0.8,0.031,0.029,0.2,13.5305,52.20399999999999,21.0315,3.1845,2.197,5.081,1.3,2.482063473196243,1.5104012961837803
23209971,2023-10-06,IS2062E350BR,130.05,0.0,11157.0,2001.0,687.0,4590.0,2545.0,51.0,442.0,6329.0,1181.0,325.0,0.1409523809523809,0.0385238095238095,0.9727619047619048,3038.0,0.9999999999923108,48.66589773126746,5.57571214392525,0.8377221856481771,59,0.2,1.41,0.03,0.024,0.2,16.504,55.249,18.043,0.738,0.497,5.251,2.348,3.061904234094436,1.5991953224499251
23209957,2023-10-06,SEQRFE550D,128.06,0.0,10119.0,1968.0,803.0,4446.0,1623.0,240.0,0.0,2928.0,617.0,0.0,0.1409523809523809,0.0385238095238095,0.9727619047619048,1863.0,0.9999999999921912,22.864282367461627,5.1417682926803145,0.8711755233489687,73,0.2,0.74,0.023,0.022,0.24,14.380333333333335,46.544333333333334,23.208,3.2883333333333336,2.4616666666666664,7.292000000000001,0.914,2.005443290677467,1.2382324772985245
23209953,2023-10-06,2062BK1,128.34,0.0,10503.0,4602.0,795.0,1440.0,1596.0,213.0,0.0,6591.0,1460.0,0.0,0.1409523809523809,0.0385238095238095,0.9727619047619048,1809.0,0.9999999999922082,51.355773725640056,2.282268578878252,0.8822553897175885,6,0.21,0.74,0.028,0.022,0.2,24.627,48.091,19.236,0.483,0.541,3.681,1.963,2.4999220252638144,1.0963660404887836
23109968,2023-10-06,2062BK1,124.6,13.47,9456.0,1995.0,717.0,2252.0,1717.0,282.0,0.0,6264.0,1019.0,0.0,0.1409523809523809,0.0385238095238095,0.9727619047619048,1999.0,0.902440790896629,50.27287319381804,4.739849624057775,0.8589294647319365,6,0.2,0.84,0.026,0.026,0.23,28.392,46.302,16.996,0.677,0.645,3.986,1.585,2.724127787256575,1.0201150058384192
23209955,2023-10-06,2062BK1,129.97,0.0,11079.0,4032.0,798.0,1869.0,1603.0,229.0,0.0,5103.0,967.0,0.0,0.1409523809523809,0.0385238095238095,0.9727619047619048,1832.0,0.999999999992306,39.26290682434976,2.7477678571421755,0.8749999999995224,6,0.19,0.74,0.023,0.018,0.2,21.417,54.792,16.276,0.243,0.38,3.701,1.966,3.36622227683234,1.453600042447074
23109967,2023-10-06,SEQRFE550D,126.51,9.5,8625.0,2307.0,689.0,3115.0,1726.0,328.0,0.0,6023.0,1044.0,366.0,0.1409523809523809,0.0385238095238095,0.9727619047619048,2054.0,0.930152194684728,47.60888467277204,3.738621586474322,0.8403115871466211,73,0.2,0.77,0.024,0.03,0.21,1.264,53.672,28.311,6.412,1.732,6.741,0.087,1.8957332579824808,1.8147146334866107
23109954,2023-10-06,SEQRFE550D,127.04,0.0,10407.0,1101.0,712.0,2785.0,1602.0,281.0,0.0,6061.0,1005.0,0.0,0.1409523809523809,0.0385238095238095,0.9727619047619048,1883.0,0.9999999999921284,47.709382871160976,9.452316076285692,0.8507700477956183,73,0.21,0.75,0.028,0.022,0.21,25.002,49.935,16.437,0.49,0.857,3.986,1.907,3.0377783185302345,1.2049951737451738
23109959,2023-10-06,SEQRFE550D,121.87,9.49,10410.0,1497.0,737.0,4543.0,1637.0,256.0,0.0,6133.0,1017.0,0.0,0.1409523809523809,0.0385238095238095,0.9727619047619048,1893.0,0.9277557856202212,50.3241158607506,6.953907815626617,0.8647649234015505,73,0.2,0.76,0.033,0.023,0.21,21.424,51.138,16.513,0.819,1.337,5.152,2.222,3.096645270679423,1.3479361062786652
23109956,2023-10-06,2062BK1,126.01,10.07,10179.0,1464.0,757.0,4471.0,1709.0,261.0,0.0,6090.0,1012.0,0.0,0.1409523809523809,0.0385238095238095,0.9727619047619048,1970.0,0.9259994121037184,48.32949765853242,6.952868852454267,0.8675126903548895,6,0.2,0.75,0.037,0.027,0.18,2.304,52.556,28.985,5.52,2.262,6.501,0.172,1.8131511764300006,1.679642058165548
23109952,2023-10-06,2062BK1,125.85,9.87,10653.0,1914.0,689.0,4271.0,1705.0,266.0,0.0,6144.0,1018.0,0.0,0.1409523809523809,0.0385238095238095,0.9727619047619048,1971.0,0.9272767462354312,48.82002383751434,5.565830721000227,0.8650431253166591,6,0.19,0.75,0.021,0.028,0.21,21.729,50.697,18.724,0.557,1.051,3.917,1.907,2.707449933244326,1.2532011667573046
23109948,2023-10-06,2062BK1,135.4,0.0,10008.0,0.0,792.0,6571.0,1831.0,281.0,0.0,5823.0,1430.0,0.0,0.1409523809523809,0.0385238095238095,0.9727619047619048,2112.0,0.9999999999926146,43.005908419180166,10008000000000.0,0.8669507575753471,6,0.21,0.77,0.025,0.026,0.2,0.953,25.7025,14.6545,3.158,1.314,3.2575,0.0925,1.753778444952407,1.6466989140532404
23109964,2023-10-06,2062BK1,116.26,10.47,10527.0,1059.0,719.0,3915.0,1705.0,315.0,0.0,6181.0,815.0,0.0,0.1409523809523809,0.0385238095238095,0.9727619047619048,2020.0,0.9173834135491408,53.165319111877125,9.940509915004778,0.8440594059401763,6,0.2,0.8,0.028,0.02,0.19,1.926,46.948,34.272,5.825,2.018,7.114,0.097,1.369824643305226,1.2969419044724992
23109978,2023-10-06,2062BK1,128.6,10.27,10617.0,1008.0,780.0,2436.0,1753.0,257.0,0.0,6063.0,1399.0,0.0,0.1409523809523809,0.0385238095238095,0.9727619047619048,2010.0,0.9260459422414772,47.1461897352477,10.532738095227646,0.8721393034821532,6,0.22,0.79,0.018,0.02,0.19,19.967,51.316,19.3,0.632,1.042,4.17,2.16,2.6587223459924356,1.306814709177957
23109993,2023-10-07,1786500D,124.43,10.21,10068.0,1179.0,777.0,3077.0,1675.0,210.0,0.0,6586.0,1074.0,0.0,0.1321666666666666,0.0454583333333333,0.8849166666666667,1885.0,0.9241681521024646,52.92935787147047,8.539440203555099,0.888594164455762,2,0.19,0.71,0.015,0.029,0.195,3.126,52.559,25.684,7.019,3.882,5.828,0.078,2.04629160988904,1.8242685085557597
23109980,2023-10-07,2062BK1,125.45,9.49,11301.0,1002.0,802.0,3056.0,1709.0,271.0,0.0,6350.0,1098.0,0.0,0.1321666666666666,0.0454583333333333,0.8849166666666667,1980.0,0.929672447006598,50.61777600597355,11.2784431137612,0.8631313131308772,6,0.2,0.76,0.023,0.026,0.2,20.182,51.121,19.264,0.631,1.049,4.181,2.155,2.6535686478069036,1.2959413897127794
23109984,2023-10-07,2062BK1,122.88,9.66,10371.0,999.0,782.0,4746.0,1655.0,244.0,0.0,5771.0,75.0,0.0,0.1321666666666666,0.0454583333333333,0.8849166666666667,1899.0,0.9271163422293112,46.96451822878447,10.38138138137099,0.8715113217478296,6,0.19,0.78,0.025,0.03,0.2,2.995,54.291,25.652,5.753,3.221,5.996,0.443,2.1163606595719795,1.8951061156101645
23109986,2023-10-07,1786500D,122.93,9.46,10764.0,984.0,293.0,3941.0,1668.0,258.0,0.0,5827.0,1021.0,0.0,0.1321666666666666,0.0454583333333333,0.8849166666666667,1926.0,0.9285444519908712,47.4009598954901,10.939024390232786,0.8660436137067155,2,0.19,0.77,0.022,0.022,0.198,2.111,53.138,27.324,6.031,0.766,8.839,0.179,1.9446660567246108,1.8052045114825381
23109988,2023-10-07,2062BK1,131.96,9.46,9624.0,1266.0,905.0,3088.0,1722.0,308.0,0.0,6009.0,973.0,0.0,0.1321666666666666,0.0454583333333333,0.8849166666666667,2030.0,0.933107056986755,45.53652621972161,7.601895734591152,0.8482758620685477,6,0.21,0.76,0.02,0.025,0.2,25.16,49.621,16.413,0.639,0.866,4.018,1.888,3.0230900450834652,1.193558474046279
23109989,2023-10-07,1786500D,127.49,10.92,9432.0,975.0,737.0,3461.0,1705.0,298.0,261.0,6303.0,1027.0,0.0,0.1321666666666666,0.0454583333333333,0.8849166666666667,2264.0,0.9211039664697558,49.439171699353366,9.673846153836232,0.7530918727911868,2,0.2,0.79,0.023,0.032,0.188,21.957,50.426,18.675,0.589,1.063,3.961,1.897,2.7000428357249944,1.24101100091059
23110010,2023-10-07,2062BK1,123.48,9.86,9171.0,0.0,857.0,3637.0,1740.0,284.0,0.0,6316.0,1095.0,0.0,0.1321666666666666,0.0454583333333333,0.8849166666666667,2024.0,0.9260536973081892,51.14998380263079,9171000000000.0,0.8596837944659784,6,0.2,0.77,0.02,0.031,0.24,1.952,51.278,31.278,5.028,1.285,7.492,0.645,1.6393746603152275,1.5430772471487468
23110014,2023-10-07,1786500D,124.1,10.07,10770.0,1182.0,767.0,4218.0,1702.0,284.0,0.0,6056.0,1003.0,0.0,0.1321666666666666,0.0454583333333333,0.8849166666666667,1986.0,0.924945964068533,48.79935535818856,9.111675126895843,0.8569989929502231,2,0.21,0.79,0.025,0.03,0.212,24.111,48.708,19.172,0.489,0.496,3.642,2.012,2.5404475043029255,1.1253118935403381
23210001,2023-10-07,2062BK1,124.5,10.83,9381.0,1482.0,753.0,2286.0,1721.0,270.0,0.0,6191.0,1131.0,559.0,0.1321666666666666,0.0454583333333333,0.8849166666666667,1991.0,0.9199733983527676,49.72690763012268,6.329959514165769,0.8643897538920822,6,0.2,0.77,0.02,0.03,0.19,21.089,52.333,15.078,0.489,0.945,5.312,2.312,3.4705882352941178,1.4469420482194204
23210007,2023-10-07,2062BK1,124.58,9.59,10152.0,1767.0,748.0,648.0,1677.0,273.0,0.0,6502.0,1083.0,0.0,0.1321666666666666,0.0454583333333333,0.8849166666666667,1950.0,0.9285235149368076,52.19136297919256,5.745331069606256,0.859999999999559,6,0.21,0.71,0.014,0.025,0.16,2.34,51.331,27.494,6.123,0.997,6.482,0.174,1.86692125841062,1.7204960616725322
23109990,2023-10-07,2062BK1,129.62,11.36,10383.0,354.0,674.0,3425.0,1695.0,267.0,0.0,6661.0,1218.0,0.0,0.1321666666666666,0.0454583333333333,0.8849166666666667,1962.0,0.9194211944891516,51.3886745868586,29.330508474493417,0.8639143730882447,6,0.2,0.77,0.017,0.026,0.22,18.865,50.159,21.461,0.861,1.113,4.116,2.084,2.337107445718013,1.2438068787660874
23110036,2023-10-08,2062BK1,123.23,9.49,9861.0,0.0,787.0,3214.0,1692.0,271.0,0.0,6054.0,1007.0,0.0,0.14805,0.0339,0.84095,1963.0,0.9284960819700988,49.12764748803759,9861000000000.0,0.8619460010184096,6,0.19,0.73,0.036,0.019,0.21,24.139,48.522,19.336,0.454,0.495,3.641,2.037,2.5092827222423333,1.1160640353298372
23110034,2023-10-08,2062BK1,126.95,0.0,10875.0,2004.0,579.0,3880.0,1624.0,273.0,0.0,6280.0,1131.0,0.0,0.14805,0.0339,0.84095,1897.0,0.9999999999921227,49.4682946037852,5.426646706584118,0.8560885608851576,6,0.21,0.77,0.025,0.02,0.2,23.786,48.617,17.534,0.805,1.083,4.657,2.048,2.7725691474194467,1.1765688148883136
23110032,2023-10-08,1786550D,122.92,10.47,10005.0,1014.0,857.0,2469.0,1685.0,257.0,0.0,5852.0,971.0,0.0,0.14805,0.0339,0.84095,1942.0,0.921508358940539,47.608200455193554,9.866863905315713,0.8676622039130445,3,0.23,0.74,0.03,0.02,0.19,24.693,49.115,16.116,0.87,1.104,4.733,1.865,3.04740336290873,1.2035040431266848
23210031,2023-10-08,2062BK1,122.76,9.59,10812.0,2175.0,800.0,1118.0,1721.0,263.0,0.0,6496.0,1050.0,0.0,0.14805,0.0339,0.84095,1984.0,0.9275406120065922,52.916259367441214,4.971034482756335,0.867439516128595,6,0.19,0.76,0.03,0.022,0.18,1.665,52.083,28.987,4.754,2.342,8.49,0.133,1.7967089830274596,1.6991159103513522
23210051,2023-10-08,2062BK1,130.98,10.21,11517.0,1368.0,701.0,4010.0,1758.0,270.0,0.0,7063.0,1753.0,0.0,0.14805,0.0339,0.84095,2028.0,0.927686096742491,53.924263245885456,8.418859649116653,0.8668639053250163,6,0.19,0.78,0.025,0.022,0.22,0.7,52.352,30.543,5.505,1.768,7.45,0.089,1.7139863803038238,1.6755857124567917
23210053,2023-10-08,2062BK1,122.6,9.28,9372.0,2010.0,704.0,2061.0,1711.0,267.0,0.0,6626.0,1077.0,286.0,0.14805,0.0339,0.84095,1978.0,0.929632999689645,54.04567699792785,4.66268656716186,0.8650151668347498,6,0.2,0.79,0.021,0.019,0.22,23.506,50.095,18.268,0.486,0.502,3.831,1.917,2.7420767420220042,1.1991621783363255
23210013,2023-10-08,2062BK1,121.8,9.49,10251.0,2034.0,709.0,1953.0,1704.0,250.0,0.0,6578.0,1104.0,0.0,0.14805,0.0339,0.84095,1954.0,0.9277172671115264,54.00656814405578,5.03982300884708,0.8720573183209457,6,0.21,0.81,0.026,0.031,0.23,23.223,49.159,18.954,0.762,0.742,3.879,1.961,2.593458190451068,1.1655128265920622
23210080,2023-10-09,R19,131.33,0.0,11643.0,0.0,899.0,3302.0,1175.0,263.0,0.0,6594.0,1132.0,0.0,0.1410869565217391,0.0315652173913043,0.906217391304348,1438.0,0.9999999999923856,50.209396177185646,11643000000000.0,0.8171070931844109,64,0.52,0.75,0.02,0.017,0.19,22.829,50.272,17.928,0.59,0.596,4.012,2.445,2.803948909587818,1.2334265665636193
23210059,2023-10-09,2062BK1,120.86,9.87,9216.0,2001.0,558.0,2843.0,1711.0,270.0,0.0,6540.0,1122.0,463.0,0.1410869565217391,0.0315652173913043,0.906217391304348,1981.0,0.9245008796685956,54.11219592872652,4.605697151421986,0.8637051993938093,6,0.21,0.81,0.032,0.021,0.21,1.226,50.914,30.426,6.189,0.874,8.341,0.135,1.6733164623525159,1.6085047230910183
23210057,2023-10-09,2062BK1,125.93,10.21,8865.0,1491.0,701.0,2052.0,1721.0,273.0,0.0,6597.0,1012.0,0.0,0.1410869565217391,0.0315652173913043,0.906217391304348,1994.0,0.9250036726830836,52.386246326908704,5.945674044261606,0.8630892678029773,6,0.2,0.78,0.034,0.019,0.19,24.596,49.748,17.849,0.309,0.455,3.738,1.99,2.787002801120448,1.1720303444376383
23110079,2023-10-09,1786500D,126.21,9.59,9615.0,0.0,822.0,3172.0,1763.0,353.0,0.0,6271.0,1519.0,0.0,0.1410869565217391,0.0315652173913043,0.906217391304348,2116.0,0.9293814432921256,49.68702955352439,9615000000000.0,0.8331758034022527,2,0.15,0.77,0.03,0.022,0.202,22.392,50.398,18.232,0.582,0.584,3.994,2.488,2.7641090330719025,1.240566153846154
23210081,2023-10-09,1786500D,130.34,0.0,10977.0,1116.0,798.0,2159.0,1711.0,277.0,0.0,5404.0,1381.0,0.0,0.1410869565217391,0.0315652173913043,0.906217391304348,1988.0,0.9999999999923278,41.4607948439354,9.83602150536753,0.8606639839029876,2,0.22,0.71,0.021,0.015,0.194,22.315,50.65,18.098,0.58,0.589,3.971,2.469,2.7984971545389246,1.2532785668332758
23110065,2023-10-09,1786500D,118.73,10.0,8466.0,0.0,827.0,1993.0,1683.0,311.0,0.0,6088.0,1011.0,0.0,0.1410869565217391,0.0315652173913043,0.906217391304348,1994.0,0.9223180299780755,51.27600437925312,8465999999999.999,0.8440320962884433,2,0.2,0.75,0.022,0.022,0.214,16.038,54.552,19.627,0.779,0.69,4.233,2.593,2.7792948848583654,1.5295239163348848
23110063,2023-10-09,R19,129.36,0.0,9540.0,372.0,872.0,3200.0,1107.0,217.0,0.0,185.0,2914.0,0.0,0.1410869565217391,0.0315652173913043,0.906217391304348,1324.0,0.9999999999922696,1.4301175015350176,25.645161290253643,0.8361027190326011,64,0.52,0.75,0.021,0.02,0.25,1.57,52.969,28.561,4.646,2.139,8.416,0.192,1.8545269939079896,1.7578985795831674
23110058,2023-10-09,R19,125.14,0.0,10002.0,0.0,990.0,4510.0,1093.0,231.0,0.0,5352.0,949.0,0.0,0.1410869565217391,0.0315652173913043,0.906217391304348,1324.0,0.999999999992009,42.768099727962536,10002000000000.0,0.825528700905721,64,0.48,0.72,0.016,0.016,0.22,25.306,49.672,15.901,0.584,0.715,4.04,2.422,3.123632247516036,1.2053970102892642
23210094,2023-10-10,1786500D,124.95,10.21,10131.0,2052.0,803.0,1071.0,1698.0,263.0,0.0,6669.0,1114.0,0.0,0.13184,0.03668,0.91552,1961.0,0.9244598993716748,53.37334933930873,4.9371345029215705,0.865884752676764,2,0.2,0.78,0.025,0.021,0.22,21.041,51.899,16.199,0.847,1.309,5.153,2.162,3.2036419753086416,1.39359845331758
23210095,2023-10-10,1786500D,126.77,9.67,10176.0,4353.0,817.0,1252.0,1687.0,267.0,0.0,6996.0,1097.0,0.0,0.13184,0.03668,0.91552,1954.0,0.9291263559005488,55.18655833355536,2.337698139213798,0.8633572159668048,2,0.2,0.73,0.022,0.019,0.184,22.3,50.483,16.745,0.821,1.42,4.703,2.183,3.0146303594888324,1.292910925574963
23210101,2023-10-10,2062BK1,123.29,10.27,10860.0,4950.0,800.0,0.0,1701.0,256.0,0.0,6642.0,1127.0,425.0,0.13184,0.03668,0.91552,1957.0,0.92310572026862,53.87298239878438,2.1939393939389507,0.8691875319361936,6,0.22,0.73,0.019,0.018,0.18,17.381,51.195,20.174,0.482,1.111,6.265,1.977,2.537546468401487,1.3631643412503995
23210103,2023-10-10,2062BK1,124.87,10.21,10308.0,3498.0,748.0,0.0,1718.0,267.0,0.0,6589.0,1097.0,0.0,0.13184,0.03668,0.91552,1985.0,0.924415161379002,52.76687755223218,2.9468267581466705,0.8654911838786572,6,0.22,0.76,0.025,0.019,0.22,16.757,52.73,19.826,0.572,0.945,5.552,2.188,2.6595047157915968,1.4413404767111306
23210111,2023-10-10,R19,123.11,0.0,11553.0,3642.0,759.0,1629.0,1114.0,226.0,0.0,5411.0,1174.0,0.0,0.13184,0.03668,0.91552,1340.0,0.9999999999918772,43.95256274840425,3.172158154859096,0.8313432835814691,64,0.51,0.73,0.018,0.022,0.19,23.907,49.793,16.008,1.912,0.455,5.337,1.383,3.1103129489662065,1.247444633730835
23210117,2023-10-10,SEQRFE550D,119.95,9.68,11001.0,2133.0,748.0,0.0,1714.0,263.0,0.0,1885.0,1463.0,0.0,0.13184,0.03668,0.91552,1977.0,0.9253259276330686,15.714881200369195,5.157524613218397,0.8669701568027987,73,0.22,0.8,0.018,0.019,0.21,23.944,50.036,15.744,1.853,0.463,5.373,1.379,3.1778977453159736,1.260701957721283
23210091,2023-10-10,1786500D,114.75,9.07,9987.0,3006.0,789.0,2450.0,1698.0,253.0,0.0,6899.0,1081.0,0.0,0.13184,0.03668,0.91552,1951.0,0.9267485058881704,60.12200435677453,3.3223552894200523,0.8703229113270783,2,0.21,0.7,0.021,0.018,0.191,24.977,49.314,17.043,0.501,0.761,3.966,2.043,2.8933348979112883,1.1735560791033057
23110114,2023-10-10,R19,126.53,10.92,11589.0,0.0,1013.0,3606.0,1110.0,200.0,0.0,5673.0,1724.0,0.0,0.13184,0.03668,0.91552,1310.0,0.92055292833088,44.835216944243776,11589000000000.0,0.8473282442741623,64,0.51,0.74,0.016,0.022,0.21,24.898,50.084,15.373,0.491,2.18,3.918,1.808,3.257707818394693,1.2436432260627732
23110105,2023-10-10,2062BK1,120.28,10.93,9522.0,1614.0,714.0,3487.0,1759.0,264.0,0.0,524.0,108.0,0.0,0.13184,0.03668,0.91552,2023.0,0.9166984223693568,4.356501496471928,5.899628252784449,0.86950074147263,6,0.19,0.72,0.022,0.025,0.2,16.902,53.296,19.447,0.574,0.876,5.195,2.27,2.7404360345536816,1.4661898211829436
23110100,2023-10-10,2062BK1,127.4,9.63,10170.0,2013.0,702.0,2524.0,1745.0,305.0,0.0,6172.0,1006.0,0.0,0.13184,0.03668,0.91552,2050.0,0.9297234182228,48.44583987403104,5.052160953797788,0.8512195121947067,6,0.21,0.75,0.017,0.021,0.19,16.041,54.396,19.848,0.703,0.678,4.22,2.66,2.7404907048214016,1.5156310950125387
23110089,2023-10-10,R19,128.0,0.0,11664.0,1182.0,985.0,4513.0,1110.0,142.0,0.0,6156.0,1067.0,0.0,0.13184,0.03668,0.91552,1252.0,0.9999999999921876,48.09374999962427,9.86802030456018,0.8865814696478542,64,0.51,0.74,0.019,0.02,0.22,26.119,48.943,16.478,0.468,0.683,3.956,1.999,2.9700224528187382,1.1489506549603268
23210148,2023-10-11,SEQRFE550D,125.11,9.48,10008.0,0.0,784.0,1957.0,1617.0,240.0,0.0,6790.0,1134.0,0.0,0.1305217391304347,0.0364782608695652,0.7648695652173912,1857.0,0.9295638606068092,54.27224042798919,10008000000000.0,0.8707592891756216,73,0.21,0.72,0.017,0.02,0.18,25.763,48.571,16.77,0.797,0.785,4.176,1.867,2.8961302247927967,1.1419335120139182
23210131,2023-10-11,WTCC1875CL5,130.46,0.0,10944.0,0.0,902.0,3941.0,1151.0,243.0,0.0,6297.0,1174.0,0.0,0.1305217391304347,0.0364782608695652,0.7648695652173912,1394.0,0.9999999999923348,48.26766825043487,10944000000000.0,0.8256814921084464,81,0.52,0.77,0.015,0.019,0.22,24.391,50.184,15.742,0.506,2.252,3.909,1.778,3.187702470939465,1.250411122738825
23110124,2023-10-11,R19,128.8,0.0,11670.0,2340.0,1017.0,4659.0,1113.0,213.0,0.0,6002.0,995.0,0.0,0.1305217391304347,0.0364782608695652,0.7648695652173912,1326.0,0.999999999992236,46.59937888162578,4.987179487177356,0.839366515836471,64,0.5,0.71,0.014,0.02,0.21,16.899,52.886,19.794,0.59,0.882,5.202,2.305,2.6716847688810303,1.4412710524881454
23110155,2023-10-11,SEQRFE550D,121.31,10.21,9525.0,0.0,830.0,3604.0,1682.0,244.0,0.0,5962.0,1049.0,0.0,0.1305217391304347,0.0364782608695652,0.7648695652173912,1926.0,0.9223692214041792,49.14681394733206,9525000000000.0,0.8733125649008965,73,0.21,0.74,0.016,0.028,0.21,30.892,45.075,15.563,0.6,1.116,3.567,1.896,2.8961063993831924,0.9702729464439471
23210133,2023-10-11,1786550D,125.66,0.0,10377.0,1086.0,803.0,4224.0,1691.0,294.0,0.0,5845.0,1185.0,0.0,0.1305217391304347,0.0364782608695652,0.7648695652173912,1985.0,0.999999999992042,46.51440394678884,9.555248618775732,0.851889168765314,3,0.2,0.73,0.02,0.03,0.21,20.673,51.954,17.775,0.777,0.958,4.388,2.212,2.922704770477048,1.3512445057088613
23210152,2023-10-11,R19,124.11,9.68,13308.0,1869.0,973.0,1339.0,1087.0,243.0,0.0,6264.0,1072.0,0.0,0.1305217391304347,0.0364782608695652,0.7648695652173912,1330.0,0.927647806256614,50.47135605470573,7.120385232740974,0.8172932330820922,64,0.52,0.73,0.017,0.026,0.22,24.16,50.657,15.574,0.493,2.229,3.882,1.775,3.2524558587479935,1.2748710205108846
23210161,2023-10-11,R19,114.5,8.15,10185.0,1719.0,910.0,1243.0,1114.0,253.0,0.0,6618.0,1067.0,0.0,0.1305217391304347,0.0364782608695652,0.7648695652173912,1367.0,0.9335507541709452,57.79912663704979,5.9249563699791015,0.8149231894653878,64,0.5,0.73,0.026,0.015,0.22,22.186,51.634,16.41,0.837,1.078,4.374,2.198,3.1463043080860396,1.3377723657279064
23110146,2023-10-11,SEQRFE550D,132.69,11.47,9981.0,0.0,800.0,2697.0,1648.0,318.0,0.0,6012.0,1505.0,0.0,0.1305217391304347,0.0364782608695652,0.7648695652173912,1966.0,0.9204356270746364,45.30861406251181,9981000000000.0,0.8382502543230731,73,0.2,0.76,0.028,0.025,0.18,25.757,48.414,16.889,0.853,0.803,4.159,1.846,2.866429840142096,1.1352263934157152
23110141,2023-10-11,R19,118.3,9.08,10152.0,0.0,1022.0,2537.0,1113.0,233.0,0.0,5517.0,2046.0,0.0,0.1305217391304347,0.0364782608695652,0.7648695652173912,1346.0,0.9287172240467206,46.63567201989319,10152000000000.0,0.8268945022282118,64,0.51,0.7,0.019,0.03,0.26,20.9,51.99,17.514,0.762,0.967,4.402,2.191,2.9683128746788467,1.353377586880125
23210154,2023-10-11,R19,126.32,10.08,10566.0,1668.0,869.0,1881.0,1134.0,246.0,0.0,5837.0,1101.0,0.0,0.1305217391304347,0.0364782608695652,0.7648695652173912,1380.0,0.9260997067380784,46.20804306486536,6.334532374096922,0.8217391304341871,64,0.49,0.74,0.017,0.025,0.23,24.789,49.563,16.96,0.516,0.776,3.951,2.038,2.9221744000943337,1.1871377245508983
23110153,2023-10-11,2062BK1,132.75,10.21,10161.0,0.0,785.0,3806.0,1668.0,248.0,0.0,6025.0,975.0,0.0,0.1305217391304347,0.0364782608695652,0.7648695652173912,1916.0,0.9285814213701136,45.38606402978994,10161000000000.0,0.8705636743210488,6,0.22,0.83,0.024,0.024,0.21,16.639,55.13,17.915,0.871,0.502,5.235,2.335,3.0771377539629383,1.595427579221531
23110210,2023-10-12,2062BK1,134.6,0.0,8310.0,1170.0,724.0,2073.0,1718.0,251.0,0.0,5107.0,1871.0,0.0,0.1595,0.0325833333333333,0.8768750000000001,1969.0,0.9999999999925706,37.94205051977755,7.102564102558032,0.8725241239203289,6,0.21,0.79,0.035,0.024,0.21,22.694,49.361,19.066,0.748,1.103,3.549,2.159,2.588818377301096,1.1819879792150572
23110212,2023-10-12,EXPORTDSP14,125.18,10.27,9963.0,1764.0,749.0,3103.0,1697.0,294.0,0.0,6201.0,1087.0,0.0,0.1595,0.0325833333333333,0.8768750000000001,1991.0,0.9241786637067244,49.53666719883738,5.647959183670268,0.8523355097936453,55,0.22,0.74,0.041,0.022,0.2,22.135,49.134,19.742,0.83,1.099,3.539,2.204,2.48867953198602,1.1732651989111227
23110193,2023-10-12,EXPORTDSP14,127.8,10.7,9000.0,798.0,676.0,2604.0,1721.0,284.0,0.0,393.0,85.0,0.0,0.1595,0.0325833333333333,0.8768750000000001,2005.0,0.922743682303807,3.075117370867957,11.278195488707672,0.8583541147127889,55,0.2,0.75,0.021,0.026,0.19,1.46,52.548,30.203,5.596,1.125,7.299,0.096,1.7397695669447755,1.6595502779181404
23210194,2023-10-12,1786500D,126.46,10.2,8454.0,2553.0,800.0,2049.0,1394.0,257.0,0.0,6786.0,5570.0,0.0,0.1595,0.0325833333333333,0.8768750000000001,1651.0,0.9253622127840966,53.66123675428072,3.3113983548753185,0.8443367655960967,2,0.2,0.83,0.025,0.03,0.221,21.235,52.574,16.743,0.849,1.076,4.355,1.962,3.139870998566651,1.3842913188867534
23210199,2023-10-12,EXPORTDSP14,124.67,10.21,8568.0,1410.0,806.0,1077.0,1674.0,260.0,0.0,6669.0,1048.0,0.0,0.1595,0.0325833333333333,0.8768750000000001,1934.0,0.9243030842161604,53.493222105931714,6.076595744676541,0.865563598758601,55,0.21,0.73,0.031,0.03,0.2,13.654,51.452,22.5355,2.291,2.4095,5.1915,1.1415,2.2830519379672976,1.4216990646716683
23210190,2023-10-12,2062BK1,130.37,10.8,10500.0,1581.0,800.0,2433.0,1617.0,243.0,0.0,7002.0,1235.0,0.0,0.1595,0.0325833333333333,0.8768750000000001,1860.0,0.9234964935827478,53.7086753083247,6.6413662239047175,0.86935483870921,6,0.21,0.75,0.018,0.022,0.2,2.2725,52.961,28.809,5.494,2.2135,6.3815,0.201,1.838285317598056,1.7038848226494006
23210186,2023-10-12,2830C20MMNC,124.3,9.68,8949.0,0.0,742.0,2878.0,1684.0,287.0,0.0,6466.0,1068.0,0.0,0.1595,0.0325833333333333,0.8768750000000001,1971.0,0.9277504105021068,52.01930812508432,8949000000000.0,0.8543886352101195,17,0.23,0.84,0.029,0.03,0.19,24.102,50.948,16.025,0.697,0.866,4.184,1.987,3.179083988518657,1.2696371610845298
23110181,2023-10-12,2062BK1,126.85,9.49,8508.0,975.0,727.0,2157.0,1730.0,285.0,0.0,6216.0,1014.0,0.0,0.1595,0.0325833333333333,0.8768750000000001,2015.0,0.9303946017241428,49.00275916398106,8.726153846144896,0.8585607940442389,6,0.21,0.81,0.042,0.036,0.2,22.725,48.998,19.119,0.651,0.935,3.967,2.239,2.5626569037656903,1.170940375194169
23210243,2023-10-13,EXPORTDSP14,125.08,10.21,12060.0,1806.0,690.0,3649.0,1758.0,277.0,0.0,6603.0,1038.0,0.0,0.1532666666666666,0.0324666666666666,0.9377666666666666,2035.0,0.9245324857644724,52.79021426244971,6.6777408637836775,0.8638820638816394,55,0.22,0.77,0.02,0.017,0.23,2.11,51.026,29.681,5.639,2.422,7.11,0.133,1.7190890101745164,1.604994967287368
23210232,2023-10-13,2062BK1,121.76,10.92,10485.0,1815.0,742.0,4353.0,1718.0,250.0,0.0,6201.0,1099.0,0.0,0.1532666666666666,0.0324666666666666,0.9377666666666666,1968.0,0.917696713891184,50.928055190120496,5.776859504129049,0.8729674796743532,6,0.2,0.79,0.031,0.018,0.19,1.038,54.4,30.122,4.164,1.297,7.526,0.107,1.8059290243335655,1.745771958537916
23210231,2023-10-13,1786500D,115.65,10.21,10545.0,1668.0,468.0,2591.0,1721.0,243.0,0.0,6205.0,1003.0,0.0,0.1532666666666666,0.0324666666666666,0.9377666666666666,1964.0,0.9188781185371137,53.6532641586368,6.321942446039375,0.8762729124231791,2,0.22,0.7,0.031,0.02,0.189,20.604,49.924,19.394,0.663,1.068,4.474,2.462,2.5740654807940193,1.2481312032800822
23210227,2023-10-13,1786500D,119.39,9.49,11505.0,1041.0,800.0,3059.0,1711.0,267.0,0.0,6103.0,977.0,0.0,0.1532666666666666,0.0324666666666666,0.9377666666666666,1978.0,0.9263656114142896,51.11818410209299,11.051873198836644,0.8650151668347498,2,0.23,0.69,0.02,0.016,0.179,23.229,50.013,17.395,0.723,0.957,4.19,2.105,2.8749712577604045,1.231089230769231
23210248,2023-10-13,2062BK1,118.49,9.48,12234.0,1758.0,654.0,3211.0,1674.0,257.0,0.0,6511.0,1024.0,0.0,0.1532666666666666,0.0324666666666666,0.9377666666666666,1931.0,0.9259201375249986,54.94978479150182,6.959044368596724,0.8669083376484377,6,0.21,0.78,0.017,0.015,0.27,23.313,50.171,17.707,0.621,1.025,3.742,2.071,2.8332392139146143,1.2230564832646695
23110228,2023-10-13,1786500D,124.49,9.86,11172.0,1488.0,1374.0,2577.0,4352.0,0.0,1144.0,6531.0,1100.0,0.0,0.1532666666666666,0.0324666666666666,0.9377666666666666,5496.0,0.926609601779482,52.46204514376687,7.508064516123986,0.791848617175984,2,0.21,1.19,0.035,0.012,0.256,20.919,50.023,18.953,0.7,1.093,4.526,2.366,2.639179065104991,1.2545582223559804
23110238,2023-10-13,2062BK1,126.15,10.28,11553.0,1497.0,782.0,3792.0,1682.0,173.0,0.0,5826.0,1114.0,0.0,0.1532666666666666,0.0324666666666666,0.9377666666666666,1855.0,0.9246500036581056,46.18311533851618,7.717434869734324,0.9067385444739048,6,0.2,0.76,0.027,0.013,0.19,1.682,45.677,26.001,10.727,0.665,13.046,0.063,1.75667256364895,1.6499422048836871
