Repository: SiddharthKumar268/FerroMind

# FerroMind
*Ferro-Alloy Optimisation using Machine Learning*
**SAIL Durgapur Steel Plant | Steel Melting Shop**
Intern: Siddharth Kumar | FY 2023-24 to FY 2025-26

---

## Quick Start

```bash

# 2. Place raw Excel files in data/raw/

## Dataset

| | |
|---|---|
| Total heats after cleaning | 47,421 |
| Training set | 37,936 heats (Apr 2023 – Jun 2025) |
| Test set | 9,485 heats (Jun 2025 – Dec 2025) |
| Input features | 21 (16 raw + 5 engineered) |
| Target variables | Mn, Si, C, S, P |
| BOF grades | 76 distinct grades |
| Split method | Chronological 80/20 — no shuffle, no leakage |

---

File: data/processed/sms_train.csv (part 14 of 253)
Heat_Number,Date,BOF Grade Code,Hot Metal Addn. Weight,Scrap Addn. Weight,Lime Into Converter,Dolomite Into Converter,Lime Into Ladle,Iron Ore Into Converter,SIMN Into Ladle,FESI Into Ladle,FEMN Into Ladle,Measered O2 Mainblow II,Duration of Mainblow I/II,Measered O2 2nd Blow,HM_P,HM_S,HM_Si,Total_FA_Ladle,HM_Ratio,O2_per_ton_HM,Lime_Dolo_Ratio,SiMn_FA_Fraction,Grade_Encoded,C,Mn,P,S,Si
23302279,2023-05-12,2830C20MMNC,129.79,7.68,12054.0,2652.0,837.0,2205.0,1834.0,180.0,0.0,6589.0,1013.0,355.0,0.1557826086956522,0.04060869565217391,1.012086956521739,2014.0,0.9441332654328644,50.76662300600381,4.545248868776567,0.91062562065496,17,0.23,0.81,0.02,0.028,0.21
23302282,2023-05-12,2062BK1,125.89,8.27,12096.0,3180.0,809.0,3616.0,1880.0,366.0,0.0,6840.0,1041.0,0.0,0.1557826086956522,0.04060869565217391,1.012086956521739,2246.0,0.9383571854432144,54.33314798590568,3.803773584904464,0.8370436331251838,6,0.22,0.78,0.027,0.031,0.21
23202363,2023-05-13,EXPORTDSP14,120.74,8.14,11004.0,1107.0,597.0,3564.0,1627.0,294.0,155.0,6330.0,1067.0,0.0,0.16278260869565217,0.03643478260869565,0.9939130434782608,2076.0,0.9368404717494039,52.42670200387256,9.940379403785059,0.7837186897876764,55,0.22,0.76,0.033,0.028,0.16
23202359,2023-05-13,C20MMNATLT,117.12,8.76,11334.0,1101.0,701.0,4158.0,1634.0,304.0,159.0,6383.0,1050.0,0.0,0.16278260869565217,0.03643478260869565,0.9939130434782608,2097.0,0.9304099141966125,54.49965846948002,10.294277929145963,0.7792083929419269,41,0.2,0.8,0.023,0.022,0.16
23202356,2023-05-13,2062BK1,122.78,8.16,11367.0,1092.0,701.0,3868.0,1586.0,294.0,176.0,6419.0,1090.0,0.0,0.16278260869565217,0.03643478260869565,0.9939130434782608,2056.0,0.9376813807779314,52.28050170995047,10.409340659331127,0.7714007782097415,6,0.19,0.73,0.019,0.021,0.21
23202354,2023-05-13,2062BK1,122.49,8.77,11427.0,1104.0,599.0,4460.0,1677.0,361.0,233.0,6122.0,1058.0,0.0,0.16278260869565217,0.03643478260869565,0.9939130434782608,2271.0,0.9331860429610455,49.979590170218145,10.350543478251494,0.7384412153233209,6,0.21,0.85,0.019,0.025,0.19
23102304,2023-05-13,2062BK1,121.93,8.14,9270.0,2013.0,800.0,3376.0,1685.0,234.0,102.0,6319.0,1031.0,0.0,0.16278260869565217,0.03643478260869565,0.9939130434782608,2021.0,0.9374183132087538,51.824817517823135,4.60506706408117,0.8337456704597557,6,0.2,0.82,0.027,0.026,0.2
23202367,2023-05-13,1786550D,137.78,7.08,10962.0,1467.0,800.0,3236.0,1630.0,304.0,236.0,6503.0,1154.0,0.0,0.16278260869565217,0.03643478260869565,0.9939130434782608,2170.0,0.9511252243479834,47.198432283007705,7.4723926380317165,0.7511520737323727,3,0.2,0.75,0.03,0.03,0.17
23202380,2023-05-13,1786550D,124.54,8.14,10716.0,1512.0,800.0,3487.0,1698.0,297.0,189.0,6300.0,1010.0,245.0,0.16278260869565217,0.03643478260869565,0.9939130434782608,2184.0,0.9386493819645867,50.586157057567156,7.0873015872969,0.7774725274721714,3,0.22,0.8,0.02,0.02,0.21
23102318,2023-05-13,S.TOWER6VAN,126.45,7.45,10605.0,2007.0,807.0,2747.0,2463.0,101.0,494.0,6188.0,984.0,0.0,0.16278260869565217,0.03643478260869565,0.9939130434782608,3058.0,0.9443614637718868,48.93633847331802,5.284005979070611,0.8054283845648118,67,0.18,1.34,0.021,0.025,0.19
23202351,2023-05-13,SAILTWR6NB,120.78,7.47,11397.0,1104.0,1688.0,4993.0,5070.0,0.0,932.0,6741.0,1496.0,0.0,0.16278260869565217,0.03643478260869565,0.9939130434782608,6002.0,0.9417543859575692,55.812220565856826,10.32336956520804,0.8447184271907956,69,0.2,1.32,0.02,0.022,0.24
23102372,2023-05-13,EXPORTDSP14,124.0,7.69,11163.0,75.0,772.0,4946.0,1627.0,305.0,368.0,6198.0,1024.0,0.0,0.16278260869565217,0.03643478260869565,0.9939130434782608,2300.0,0.9416052851321923,49.98387096733884,148.83999999801546,0.7073913043475185,55,0.21,0.82,0.04,0.028,0.18
23102364,2023-05-13,1786550D,120.75,7.52,10518.0,0.0,735.0,3643.0,1675.0,227.0,0.0,5993.0,950.0,339.0,0.16278260869565217,0.03643478260869565,0.9939130434782608,1902.0,0.9413736649182086,49.631469978885036,10518000000000.0,0.880651945320252,3,0.21,0.76,0.02,0.02,0.19
23102361,2023-05-13,SAILTWR6NB,127.19,7.28,10680.0,0.0,764.0,4601.0,2521.0,156.0,541.0,6101.0,1030.0,0.0,0.16278260869565217,0.03643478260869565,0.9939130434782608,3218.0,0.9458615304458552,47.96760751593704,10680000000000.0,0.7834058421377305,69,0.18,1.35,0.026,0.026,0.19
23102358,2023-05-13,SAILTWR6NB,119.72,4.74,10716.0,0.0,739.0,4343.0,2524.0,0.0,602.0,5800.0,981.0,0.0,0.16278260869565217,0.03643478260869565,0.9939130434782608,3126.0,0.9619154748436292,48.44637487430299,10716000000000.0,0.8074216250797162,69,0.19,1.36,0.03,0.023,0.21
23102353,2023-05-13,SAILTWR6NB,126.94,7.48,10950.0,0.0,1484.0,5739.0,5004.0,270.0,1048.0,6123.0,972.0,0.0,0.16278260869565217,0.03643478260869565,0.9939130434782608,6322.0,0.9443535188145786,48.23538679653194,10950000000000.0,0.7915216703573565,69,0.2,1.36,0.022,0.022,0.21
23102350,2023-05-13,2062BK1,138.33,0.0,12273.0,126.0,814.0,5715.0,1782.0,263.0,78.0,6598.0,1419.0,0.0,0.16278260869565217,0.03643478260869565,0.9939130434782608,2123.0,0.999999999992771,47.697534880013755,97.40476190398884,0.8393782383415735,6,0.2,0.79,0.034,0.025,0.21
23102347,2023-05-13,2830C20MMNC,119.64,13.71,11547.0,84.0,777.0,3774.0,1739.0,294.0,166.0,6267.0,1034.0,0.0,0.16278260869565217,0.03643478260869565,0.9939130434782608,2199.0,0.8971878515118322,52.38214643888012,137.46428571264923,0.7908140063661706,17,0.22,0.78,0.031,0.025,0.19
23201982,2023-05-13,2062BK1,124.3,0.0,7323.0,993.0,701.0,1065.0,1654.0,320.0,0.0,2570.0,2319.0,0.0,0.16278260869565217,0.03643478260869565,0.9939130434782608,1974.0,0.9999999999919549,20.675784392432213,7.374622356488041,0.8378926038496262,6,0.18,0.73,0.015,0.013,0.17
23102345,2023-05-13,2062BK1,120.0,8.15,8769.0,1785.0,582.0,3733.0,1732.0,352.0,268.0,6212.0,1067.0,0.0,0.16278260869565217,0.03643478260869565,0.9939130434782608,2352.0,0.9364026531335435,51.766666666235274,4.912605042014055,0.7363945578228162,6,0.2,0.89,0.018,0.023,0.23
23102341,2023-05-13,2062BK1,125.3,9.59,15300.0,0.0,827.0,3420.0,1695.0,281.0,47.0,6691.0,1158.0,0.0,0.16278260869565217,0.03643478260869565,0.9939130434782608,2023.0,0.9289050337243021,53.39984038265443,15300000000000.0,0.8378645575873268,6,0.21,0.8,0.022,0.024,0.19
23102338,2023-05-13,S.TOWER6VAN,125.67,8.09,9654.0,1185.0,1570.0,2781.0,5062.0,14.0,1016.0,6120.0,1003.0,0.0,0.16278260869565217,0.03643478260869565,0.9939130434782608,6092.0,0.9395185406628327,48.69897350164161,8.1468354430311,0.8309258043334158,67,0.2,1.37,0.023,0.023,0.24
23102335,2023-05-13,S.TOWER6VAN,128.4,7.43,10134.0,2007.0,842.0,3370.0,2432.0,105.0,416.0,6665.0,1075.0,0.0,0.16278260869565217,0.03643478260869565,0.9939130434782608,2953.0,0.9452992711407988,51.90809968806926,5.049327354257574,0.8235692516082548,67,0.2,1.33,0.033,0.024,0.21
23102332,2023-05-13,S.TOWER6VAN,128.84,8.08,9900.0,1986.0,795.0,3170.0,2332.0,139.0,603.0,6334.0,1122.0,0.0,0.16278260869565217,0.03643478260869565,0.9939130434782608,3074.0,0.9409874379130807,49.16175100862185,4.984894259816221,0.7586206896549257,67,0.18,1.27,0.025,0.022,0.2
23102329,2023-05-13,S.TOWER6VAN,129.27,7.27,10830.0,2013.0,797.0,3048.0,2504.0,0.0,305.0,6888.0,1298.0,0.0,0.16278260869565217,0.03643478260869565,0.9939130434782608,2809.0,0.9467555295082265,53.28382455284843,5.380029806256641,0.8914204343179454,67,0.2,1.37,0.021,0.023,0.21
23102326,2023-05-13,S.TOWER6VAN,127.17,7.43,10599.0,2001.0,734.0,3024.0,2390.0,146.0,548.0,6293.0,1006.0,0.0,0.16278260869565217,0.03643478260869565,0.9939130434782608,3084.0,0.9447994056393404,49.48494141661174,5.296851574210247,0.7749675745782182,67,0.2,1.33,0.028,0.024,0.2
23102323,2023-05-13,1786550D,123.73,8.15,10683.0,2154.0,819.0,2531.0,1736.0,305.0,68.0,6222.0,1072.0,0.0,0.16278260869565217,0.03643478260869565,0.9939130434782608,2109.0,0.9382013952006507,50.286915056572475,4.95961002785285,0.823138928401696,3,0.2,0.81,0.02,0.03,0.22
23102343,2023-05-13,S.TOWER6VAN,122.38,10.93,7425.0,1005.0,1544.0,3546.0,4892.0,0.0,1488.0,6312.0,1034.0,0.0,0.16278260869565217,0.03643478260869565,0.9939130434782608,6380.0,0.91801065185719,51.5770550739371,7.388059701485186,0.766771159874488,67,0.19,1.32,0.024,0.023,0.2
23202348,2023-05-13,2062BK1,120.65,7.87,11742.0,1296.0,649.0,3258.0,1580.0,290.0,189.0,5994.0,959.0,0.0,0.16278260869565217,0.03643478260869565,0.9939130434782608,2059.0,0.9387643946394432,49.68089515085221,9.060185185178195,0.7673627974741295,6,0.21,0.79,0.023,0.027,0.17
23202331,2023-05-13,1786550D,126.2,0.0,9213.0,1692.0,809.0,2317.0,1694.0,283.0,229.0,4892.0,1850.0,0.0,0.16278260869565217,0.03643478260869565,0.9939130434782608,2206.0,0.999999999992076,38.76386687766431,5.44503546098969,0.7679057116950282,3,0.22,0.81,0.02,0.03,0.21
23202337,2023-05-13,2830C20MMNC,128.55,7.43,11325.0,1743.0,718.0,3056.0,1711.0,270.0,0.0,6291.0,1063.0,0.0,0.16278260869565217,0.03643478260869565,0.9939130434782608,1981.0,0.9453596117006519,48.93815635901254,6.497418244402469,0.8637051993938093,17,0.21,0.65,0.019,0.028,0.19
23302362,2023-05-13,2062BK1,121.9,7.67,9762.0,4431.0,923.0,3262.0,1655.0,302.0,129.0,6784.0,1058.0,0.0,0.16278260869565217,0.03643478260869565,0.9939130434782608,2086.0,0.940804198495479,55.65217391258693,2.203114421123402,0.7933844678807318,6,0.19,0.82,0.028,0.022,0.21
23302360,2023-05-13,C20MMNATLT,118.32,7.89,9588.0,4383.0,870.0,2753.0,1648.0,235.0,302.0,6297.0,986.0,0.0,0.16278260869565217,0.03643478260869565,0.9939130434782608,2185.0,0.9374851438005112,53.220081135452844,2.1875427789180497,0.7542334096106388,41,0.2,0.81,0.025,0.023,0.2
23302357,2023-05-13,2062BK1,123.94,8.08,9522.0,4263.0,934.0,3367.0,1801.0,288.0,275.0,6444.0,1006.0,0.0,0.16278260869565217,0.03643478260869565,0.9939130434782608,2364.0,0.9387971519395637,51.99289978980158,2.2336382828988426,0.7618443316409637,6,0.21,0.96,0.022,0.024,0.23
23302355,2023-05-13,2062BK1,128.46,7.67,10104.0,4086.0,828.0,3024.0,1873.0,213.0,121.0,6547.0,1461.0,0.0,0.16278260869565217,0.03643478260869565,0.9939130434782608,2207.0,0.9436567986414189,50.965281020932856,2.4728340675471188,0.8486633439053699,6,0.2,0.77,0.024,0.021,0.17
23302349,2023-05-13,2062BK1,126.89,7.52,9030.0,4881.0,964.0,2945.0,1801.0,357.0,190.0,6735.0,1055.0,0.0,0.16278260869565217,0.03643478260869565,0.9939130434782608,2348.0,0.944051781854445,53.07746867323605,1.8500307314071194,0.7670357751274416,6,0.21,0.8,0.026,0.027,0.24
23302346,2023-05-13,S.TOWER6VAN,124.13,8.0,10845.0,2643.0,793.0,4117.0,2538.0,30.0,298.0,6405.0,1006.0,0.0,0.16278260869565217,0.03643478260869565,0.9939130434782608,2866.0,0.9394535684481992,51.59912994399743,4.103291713959855,0.8855547801811285,67,0.2,1.3,0.024,0.024,0.23
23302344,2023-05-13,SAILTWR6NB,119.4,10.28,11787.0,1293.0,1426.0,3259.0,5086.0,0.0,534.0,6317.0,1057.0,0.0,0.16278260869565217,0.03643478260869565,0.9939130434782608,5620.0,0.9207279457054232,52.90619765449827,9.11600928073541,0.9049822064055328,69,0.2,1.25,0.025,0.025,0.21
23302342,2023-05-13,2830C20MMNC,122.46,9.68,9978.0,2082.0,696.0,4100.0,1726.0,254.0,0.0,6392.0,1152.0,0.0,0.16278260869565217,0.03643478260869565,0.9939130434782608,1980.0,0.9267443620332471,52.19663563569985,4.792507204608649,0.8717171717167315,17,0.2,0.76,0.018,0.023,0.21
23302339,2023-05-13,1786550D,132.4,10.21,10425.0,2076.0,683.0,4498.0,1814.0,289.0,0.0,6210.0,1135.0,0.0,0.16278260869565217,0.03643478260869565,0.9939130434782608,2103.0,0.9284061426202341,46.90332326248563,5.021676300575616,0.8625772705654481,3,0.22,0.78,0.02,0.02,0.19
23302336,2023-05-13,2062BK1,124.49,7.89,10962.0,2511.0,854.0,5565.0,1803.0,247.0,0.0,6410.0,1017.0,0.0,0.16278260869565217,0.03643478260869565,0.9939130434782608,2050.0,0.9403988517831969,51.49007952404619,4.365591397847724,0.8795121951215222,6,0.22,0.78,0.018,0.023,0.19
23302333,2023-05-13,2830C20MMNC,125.61,8.14,11040.0,2028.0,767.0,5355.0,1780.0,308.0,0.0,6395.0,1012.0,0.0,0.16278260869565217,0.03643478260869565,0.9939130434782608,2088.0,0.9391401869088664,50.91155162764978,5.443786982245836,0.8524904214555304,17,0.22,0.76,0.024,0.031,0.21
23302330,2023-05-13,2830C20MMNC,129.42,7.52,10269.0,2094.0,796.0,4752.0,1783.0,268.0,7.0,6607.0,2345.0,0.0,0.16278260869565217,0.03643478260869565,0.9939130434782608,2058.0,0.9450854388714394,51.05084221873706,4.90401146131571,0.8663751214767413,17,0.21,0.77,0.03,0.027,0.22
23302327,2023-05-13,1786550D,122.3,7.28,10719.0,3708.0,807.0,3633.0,1714.0,241.0,189.0,6610.0,2156.0,0.0,0.16278260869565217,0.03643478260869565,0.9939130434782608,2144.0,0.9438184905005109,54.04742436587042,2.8907766990283466,0.7994402985070899,3,0.2,0.82,0.03,0.03,0.2
23302324,2023-05-13,C20MMNATLT,121.35,7.49,10512.0,3210.0,699.0,2090.0,1827.0,335.0,0.0,6131.0,965.0,0.0,0.16278260869565217,0.03643478260869565,0.9939130434782608,2162.0,0.9418658801541302,50.52327976884612,3.2747663551391666,0.8450508788155203,41,0.2,0.73,0.043,0.037,0.18
23302320,2023-05-13,2830C20MMNC,127.88,8.05,10872.0,3096.0,760.0,3760.0,1759.0,332.0,99.0,6798.0,1070.0,330.0,0.16278260869565217,0.03643478260869565,0.9939130434782608,2190.0,0.9407783417866492,53.15921176061027,3.51162790697561,0.8031963470315967,17,0.2,0.76,0.026,0.029,0.21
23302317,2023-05-13,2830C20MMNC,128.18,7.52,10287.0,3531.0,757.0,2075.0,1739.0,285.0,214.0,6245.0,985.0,0.0,0.16278260869565217,0.03643478260869565,0.9939130434782608,2238.0,0.9445836403762374,48.72054922726853,2.913338997450322,0.7770330652364714,17,0.19,0.73,0.03,0.027,0.22
23302315,2023-05-13,2062BK1,120.64,8.14,10842.0,4896.0,749.0,2294.0,1791.0,308.0,112.0,6184.0,1977.0,0.0,0.16278260869565217,0.03643478260869565,0.9939130434782608,2211.0,0.9367914272329804,51.25994694917722,2.214460784313273,0.8100407055627272,6,0.19,0.71,0.019,0.027,0.2
23302312,2023-05-13,2830C20MMNAK,130.32,7.08,10356.0,4245.0,787.0,1382.0,1810.0,234.0,117.0,6614.0,1037.0,0.0,0.16278260869565217,0.03643478260869565,0.9939130434782608,2161.0,0.948471615713621,50.75199508862223,2.4395759717308736,0.8375751966678215,16,0.21,0.77,0.027,0.025,0.24
23102368,2023-05-13,EXPORTDSP14,118.42,7.12,10440.0,0.0,885.0,2699.0,1716.0,277.0,170.0,6093.0,1046.0,0.0,0.16278260869565217,0.03643478260869565,0.9939130434782608,2163.0,0.9432850087546336,51.452457354741995,10440000000000.0,0.79334257974998,55,0.2,0.8,0.026,0.024,0.18
23302366,2023-05-13,C20MMNATLT,124.07,7.54,9546.0,4506.0,897.0,3761.0,1660.0,172.0,136.0,6441.0,1005.0,0.0,0.16278260869565217,0.03643478260869565,0.9939130434782608,1968.0,0.9427095205459867,51.91424195976534,2.1185086551260275,0.843495934958921,41,0.2,0.88,0.023,0.025,0.21
23302369,2023-05-13,2062BK1,124.39,5.09,9837.0,4542.0,872.0,3255.0,1763.0,339.0,156.0,6464.0,999.0,0.0,0.16278260869565217,0.03643478260869565,0.9939130434782608,2258.0,0.9606889094766707,51.96559208897849,2.165785997357515,0.7807794508411068,6,0.18,0.83,0.024,0.031,0.2
23302371,2023-05-13,2062BK1,124.34,0.0,11016.0,3777.0,801.0,6925.0,1874.0,211.0,0.0,6915.0,1061.0,298.0,0.16278260869565217,0.03643478260869565,0.9939130434782608,2085.0,0.9999999999919575,55.61364001885464,2.916600476567933,0.8988009592321828,6,0.2,0.8,0.026,0.021,0.2
23302373,2023-05-13,EXPORTDSP14,126.57,8.15,9957.0,4848.0,793.0,4235.0,1898.0,258.0,0.0,6686.0,1004.0,0.0,0.16278260869565217,0.03643478260869565,0.9939130434782608,2156.0,0.9395041567626224,52.82452397840859,2.0538366336629426,0.8803339517621149,55,0.21,0.8,0.026,0.021,0.23
23202334,2023-05-13,1786550D,122.67,7.48,10803.0,1164.0,743.0,2559.0,1701.0,283.0,226.0,6676.0,1070.0,358.0,0.16278260869565217,0.03643478260869565,0.9939130434782608,2210.0,0.9425278524706683,54.422434172540775,9.280927835043574,0.7696832579182038,3,0.23,0.79,0.02,0.02,0.19
23202328,2023-05-13,2062BK1,125.09,0.0,6906.0,0.0,743.0,2573.0,1623.0,297.0,240.0,6313.0,1092.0,355.0,0.16278260869565217,0.03643478260869565,0.9939130434782608,2160.0,0.9999999999920057,50.46766328203319,6906000000000.0,0.751388888888541,6,0.21,0.78,0.022,0.022,0.18
23202325,2023-05-13,2830C20MMNC,125.25,7.68,15735.0,1500.0,742.0,3595.0,1684.0,260.0,236.0,6095.0,960.0,0.0,0.16278260869565217,0.03643478260869565,0.9939130434782608,2180.0,0.9422252313176693,48.66267465031008,10.489999999993007,0.7724770642198291,17,0.21,0.74,0.021,0.026,0.18
23202322,2023-05-13,S.TOWER6VAN,122.95,8.49,11172.0,1998.0,773.0,3971.0,2329.0,118.0,435.0,6190.0,979.0,366.0,0.16278260869565217,0.03643478260869565,0.9939130434782608,2882.0,0.9354077906197855,50.34566897071699,5.591591591588793,0.8081193615541956,67,0.2,1.31,0.029,0.026,0.21
23202319,2023-05-13,1786550D,124.9,8.09,10803.0,492.0,751.0,3284.0,1647.0,290.0,236.0,6296.0,1078.0,367.0,0.16278260869565217,0.03643478260869565,0.9939130434782608,2173.0,0.9391683585161353,50.40832666092547,21.957317073126102,0.7579383340999734,3,0.21,0.81,0.02,0.03,0.23
23202316,2023-05-13,2062BK1,124.76,7.89,10812.0,1134.0,745.0,5099.0,1644.0,284.0,233.0,6492.0,1644.0,0.0,0.16278260869565217,0.03643478260869565,0.9939130434782608,2161.0,0.940520165842891,52.035908944757644,9.534391534383127,0.7607589079126512,6,0.21,0.78,0.018,0.025,0.21
23202311,2023-05-13,2830C20MMNAK,119.78,6.88,11028.0,1095.0,690.0,4312.0,1654.0,294.0,223.0,6609.0,1626.0,396.0,0.16278260869565217,0.03643478260869565,0.9939130434782608,2171.0,0.9456813516426206,55.176156286064646,10.071232876703132,0.7618608935970697,16,0.23,0.83,0.017,0.02,0.19
23202340,2023-05-13,2062BK1,126.49,9.28,11952.0,1521.0,759.0,3012.0,1704.0,294.0,0.0,6499.0,1108.0,397.0,0.16278260869565217,0.03643478260869565,0.9939130434782608,1998.0,0.931649112462756,51.37955569569626,7.857988165675307,0.852852852852426,6,0.2,0.73,0.024,0.026,0.21
23102370,2023-05-13,1786550D,118.62,8.8,10482.0,0.0,754.0,3522.0,1769.0,332.0,98.0,5657.0,905.0,0.0,0.16278260869565217,0.03643478260869565,0.9939130434782608,2199.0,0.9309370585392329,47.690102849033124,10482000000000.0,0.8044565711683472,3,0.22,0.8,0.03,0.03,0.19
23302376,2023-05-13,1786550D,131.3,8.14,9996.0,4605.0,790.0,4395.0,1838.0,214.0,0.0,6866.0,1030.0,0.0,0.16278260869565217,0.03643478260869565,0.9939130434782608,2052.0,0.9416236374000172,52.29246001483403,2.1706840390874764,0.8957115009742224,3,0.21,0.75,0.02,0.02,0.24
23202388,2023-05-14,1786550D,122.53,7.29,10875.0,1551.0,806.0,3762.0,1650.0,304.0,233.0,6392.0,1009.0,324.0,0.15838095238095237,0.038190476190476184,1.0004285714285714,2187.0,0.9438453242879077,52.16681628946244,7.011605415856215,0.7544581618652243,3,0.22,0.82,0.03,0.03,0.2
23202394,2023-05-14,S.TOWER6VAN,124.45,7.68,10647.0,1776.0,751.0,3376.0,2548.0,64.0,506.0,6400.0,1007.0,355.0,0.15838095238095237,0.038190476190476184,1.0004285714285714,3118.0,0.9418754257099685,51.42627561228263,5.994932432429057,0.8171905067348245,67,0.2,1.31,0.019,0.026,0.21
23202399,2023-05-14,1786550D,123.51,8.89,9903.0,2463.0,754.0,1500.0,1681.0,297.0,196.0,6199.0,982.0,571.0,0.15838095238095237,0.038190476190476184,1.0004285714285714,2174.0,0.9328549848872142,50.190267994088,4.020706455540389,0.7732290708368108,3,0.22,0.89,0.02,0.02,0.2
23202378,2023-05-14,EXPORTDSP14,120.27,6.48,10926.0,2433.0,699.0,4244.0,1674.0,300.0,0.0,6220.0,979.0,0.0,0.15838095238095237,0.038190476190476184,1.0004285714285714,1974.0,0.9488757396374842,51.71697015006471,4.490752157827994,0.8480243161089929,55,0.21,0.79,0.023,0.021,0.21
23202375,2023-05-14,2062BK1,120.55,0.0,11265.0,1539.0,800.0,4130.0,1620.0,304.0,229.0,6219.0,994.0,287.0,0.15838095238095237,0.038190476190476184,1.0004285714285714,2153.0,0.9999999999917046,51.58855246742772,7.319688109157037,0.7524384579652799,6,0.2,0.79,0.025,0.024,0.2
23202404,2023-05-14,1786550D,126.49,8.5,9396.0,1980.0,498.0,1059.0,1684.0,297.0,189.0,6351.0,1011.0,306.0,0.15838095238095237,0.038190476190476184,1.0004285714285714,2170.0,0.9370323727614117,50.2095027270914,4.745454545452149,0.7760368663590894,3,0.21,0.85,0.02,0.02,0.22
23202407,2023-05-14,2062BK1,0.0,0.0,8400.0,1497.0,754.0,630.0,1654.0,294.0,182.0,4302.0,1061.0,0.0,0.15838095238095237,0.038190476190476184,1.0004285714285714,2130.0,0.0,4301999999999.9995,5.611222444886032,0.7765258215958796,6,0.21,0.83,0.022,0.02,0.21
23202409,2023-05-14,2062BK1,128.56,0.0,11169.0,1476.0,745.0,5695.0,1650.0,294.0,226.0,6632.0,1097.0,269.0,0.15838095238095237,0.038190476190476184,1.0004285714285714,2170.0,0.9999999999922217,51.58680771584018,7.567073170726581,0.7603686635941197,6,0.22,0.8,0.03,0.023,0.2
23202418,2023-05-14,1786550D,122.88,7.53,9924.0,1932.0,751.0,945.0,1613.0,260.0,230.0,6599.0,1326.0,0.0,0.15838095238095237,0.038190476190476184,1.0004285714285714,2103.0,0.9422590292083257,53.70279947872963,5.1366459627302605,0.7669995244884608,3,0.2,0.82,0.02,0.03,0.19
23202421,2023-05-14,EXPORTDSP14,126.78,7.89,11385.0,2526.0,748.0,1288.0,1613.0,290.0,230.0,6799.0,2812.0,0.0,0.15838095238095237,0.038190476190476184,1.0004285714285714,2133.0,0.9414123412716909,53.62833254414238,4.5071258907345575,0.7562119081102877,55,0.22,0.77,0.018,0.021,0.16
23202391,2023-05-14,S.TOWER6VAN,123.84,0.0,10401.0,1992.0,745.0,3721.0,2518.0,101.0,523.0,6200.0,970.0,315.0,0.15838095238095237,0.038190476190476184,1.0004285714285714,3142.0,0.999999999991925,50.06459948279986,5.221385542166053,0.8014003819220874,67,0.18,1.32,0.023,0.02,0.21
23202383,2023-05-14,2062BK1,128.73,6.88,11193.0,1551.0,797.0,4763.0,1634.0,304.0,229.0,6513.0,1144.0,403.0,0.15838095238095237,0.038190476190476184,1.0004285714285714,2167.0,0.9492662782910607,50.59426707021989,7.216634429395734,0.7540378403319086,6,0.22,0.84,0.025,0.023,0.23
23302392,2023-05-14,C20MMNATLT,126.05,7.47,11307.0,1068.0,898.0,7400.0,1753.0,299.0,227.0,6638.0,1090.0,0.0,0.15838095238095237,0.038190476190476184,1.0004285714285714,2279.0,0.9440533253374471,52.66164220505623,10.58707865167548,0.7691970162348534,41,0.17,0.84,0.042,0.028,0.22
23302406,2023-05-14,2062BK1,122.5,8.5,10017.0,3075.0,810.0,3434.0,1888.0,214.0,122.0,6902.0,1169.0,301.0,0.15838095238095237,0.038190476190476184,1.0004285714285714,2224.0,0.9351145038096557,56.3428571423972,3.2575609756086967,0.8489208633089708,6,0.19,0.8,0.034,0.024,0.21
23302403,2023-05-14,2062BK1,132.84,8.88,9684.0,3618.0,677.0,2542.0,1778.0,319.0,319.0,6651.0,1030.0,0.0,0.15838095238095237,0.038190476190476184,1.0004285714285714,2416.0,0.9373412362338602,50.06775067712987,2.6766169154221457,0.7359271523175762,6,0.19,0.95,0.027,0.023,0.22
23302402,2023-05-14,1786550D,129.68,7.42,9597.0,3603.0,873.0,3037.0,1782.0,329.0,155.0,5547.0,867.0,0.0,0.15838095238095237,0.038190476190476184,1.0004285714285714,2266.0,0.9458789204890893,42.774521899731845,2.6636136552865213,0.7864077669899442,3,0.21,0.9,0.03,0.03,0.2
23302400,2023-05-14,S.TOWER6VAN,123.38,7.5,10029.0,1173.0,881.0,4767.0,2570.0,0.0,373.0,6420.0,998.0,0.0,0.15838095238095237,0.038190476190476184,1.0004285714285714,2943.0,0.9426955990148023,52.03436537484168,8.54987212275486,0.8732585796803013,67,0.2,1.33,0.025,0.023,0.19
23302397,2023-05-14,1786550D,123.82,8.14,11064.0,1047.0,922.0,5527.0,1799.0,280.0,101.0,6162.0,962.0,0.0,0.15838095238095237,0.038190476190476184,1.0004285714285714,2180.0,0.9383146407931321,49.765789048217044,10.567335243542916,0.8252293577977866,3,0.22,0.85,0.02,0.03,0.21
23302389,2023-05-14,S.TOWER6VAN,132.3,7.52,12171.0,2769.0,801.0,5226.0,2588.0,0.0,454.0,7498.0,2291.0,0.0,0.15838095238095237,0.038190476190476184,1.0004285714285714,3042.0,0.9462165641471448,56.67422524522544,4.395449620800146,0.8507560815250327,67,0.19,1.32,0.026,0.019,0.18
23302386,2023-05-14,S.TOWER6VAN,129.41,7.42,11088.0,3735.0,679.0,4645.0,2505.0,20.0,403.0,6392.0,983.0,0.0,0.15838095238095237,0.038190476190476184,1.0004285714285714,2928.0,0.9457721259888493,49.3934008187204,2.968674698794386,0.8555327868849537,67,0.19,1.31,0.025,0.025,0.2
23302381,2023-05-14,2062BK1,124.88,7.69,11628.0,3711.0,665.0,4765.0,1800.0,281.0,0.0,6659.0,999.0,399.0,0.15838095238095237,0.038190476190476184,1.0004285714285714,2081.0,0.9419929093992458,53.323190262225154,3.1333872271616454,0.8649687650164032,6,0.21,0.83,0.02,0.02,0.22
23302379,2023-05-14,S.TOWER6VAN,137.87,0.0,11754.0,3219.0,813.0,6603.0,2495.0,109.0,394.0,6509.0,977.0,0.0,0.15838095238095237,0.038190476190476184,1.0004285714285714,2998.0,0.9999999999927469,47.21114092951903,3.651444547995138,0.8322214809870473,67,0.2,1.32,0.024,0.019,0.21
23102417,2023-05-14,S.TOWER6VAN,117.66,7.69,10800.0,2379.0,722.0,2914.0,2424.0,125.0,427.0,6052.0,1666.0,0.0,0.15838095238095237,0.038190476190476184,1.0004285714285714,2976.0,0.938651775022428,51.43634200194258,4.539722572507549,0.8145161290319843,67,0.2,1.35,0.027,0.026,0.24
23102413,2023-05-14,1786550D,125.79,9.45,11223.0,2427.0,581.0,4196.0,1814.0,304.0,0.0,7400.0,3702.0,0.0,0.15838095238095237,0.038190476190476184,1.0004285714285714,2118.0,0.930124223595607,58.828205739257264,4.624227441283632,0.8564683663829762,3,0.21,0.8,0.02,0.02,0.2
23102410,2023-05-14,S.TOWER6VAN,121.15,7.68,9471.0,1473.0,809.0,3748.0,2321.0,156.0,507.0,470.0,1182.0,0.0,0.15838095238095237,0.038190476190476184,1.0004285714285714,2984.0,0.9403865559191152,3.87948823768981,6.429735234211521,0.777815013404565,67,0.2,1.34,0.028,0.025,0.22
23302384,2023-05-14,S.TOWER6VAN,128.3,7.28,12462.0,2601.0,647.0,5080.0,2528.0,190.0,403.0,6584.0,1012.0,394.0,0.15838095238095237,0.038190476190476184,1.0004285714285714,3121.0,0.9463047647075801,51.31722525291257,4.791234140713268,0.8099967958984908,67,0.2,1.28,0.023,0.021,0.23
23102405,2023-05-14,S.TOWER6VAN,126.72,8.14,8577.0,1755.0,774.0,3172.0,2408.0,17.0,579.0,6249.0,1020.0,0.0,0.15838095238095237,0.038190476190476184,1.0004285714285714,3004.0,0.9396411092915643,49.31344696930782,4.887179487176702,0.8015978695070567,67,0.18,1.29,0.024,0.024,0.19
23102398,2023-05-14,2830C20MMNC,118.87,14.32,9936.0,0.0,804.0,2649.0,1664.0,304.0,114.0,6199.0,1010.0,0.0,0.15838095238095237,0.038190476190476184,1.0004285714285714,2082.0,0.892484420745608,52.14940691467864,9936000000000.0,0.7992315081648419,17,0.19,0.79,0.02,0.023,0.18
23102395,2023-05-14,R34,127.53,0.0,8268.0,0.0,1203.0,4635.0,1129.0,247.0,0.0,5748.0,964.0,459.0,0.15838095238095237,0.038190476190476184,1.0004285714285714,1376.0,0.9999999999921587,45.07174782368798,8267999999999.999,0.8204941860459154,66,0.63,0.75,0.019,0.021,0.22
23102393,2023-05-14,1786550D,122.0,7.42,17856.0,141.0,802.0,4146.0,1712.0,294.0,0.0,6803.0,1077.0,0.0,0.15838095238095237,0.038190476190476184,1.0004285714285714,2006.0,0.9426672848018649,55.762295081510146,126.63829787144229,0.8534396809567032,3,0.21,0.8,0.02,0.02,0.18
23102390,2023-05-14,2830C20MMNC,127.55,6.88,10941.0,0.0,784.0,4438.0,1677.0,291.0,308.0,6336.0,1047.0,0.0,0.15838095238095237,0.038190476190476184,1.0004285714285714,2276.0,0.9488209476980672,49.67463739670973,10941000000000.0,0.7368189806675146,17,0.23,0.85,0.03,0.02,0.19
23102387,2023-05-14,2062BK1,132.0,7.79,11481.0,0.0,792.0,5231.0,1817.0,217.0,0.0,6673.0,1083.0,0.0,0.15838095238095237,0.038190476190476184,1.0004285714285714,2034.0,0.9442735531801685,50.55303030264733,11481000000000.0,0.8933136676495117,6,0.21,0.84,0.035,0.022,0.21
23102385,2023-05-14,C20MMNATLT,131.23,7.42,11550.0,0.0,872.0,6272.0,1623.0,280.0,308.0,6436.0,1363.0,0.0,0.15838095238095237,0.038190476190476184,1.0004285714285714,2211.0,0.9464839523912985,49.04366379601431,11550000000000.0,0.7340569877879991,41,0.22,0.82,0.041,0.025,0.2
23102382,2023-05-14,1786550D,126.93,7.42,11067.0,0.0,759.0,4602.0,1746.0,240.0,0.0,6646.0,1123.0,0.0,0.15838095238095237,0.038190476190476184,1.0004285714285714,1986.0,0.9447711202013789,52.35956826556086,11067000000000.0,0.8791540785494063,3,0.22,0.76,0.02,0.02,0.21
23102377,2023-05-14,2062BK1,127.04,7.44,12015.0,0.0,677.0,5429.0,1782.0,304.0,105.0,6806.0,1670.0,0.0,0.15838095238095237,0.038190476190476184,1.0004285714285714,2191.0,0.9446757882142722,53.57367758144227,12015000000000.0,0.813327247831669,6,0.18,0.77,0.016,0.02,0.2
23102374,2023-05-14,2062BK1,130.29,6.28,11949.0,0.0,749.0,5430.0,1614.0,297.0,274.0,6893.0,1821.0,0.0,0.15838095238095237,0.038190476190476184,1.0004285714285714,2185.0,0.9540162553931756,52.90505794724918,11949000000000.0,0.7386727688783805,6,0.22,0.87,0.028,0.025,0.2
23102408,2023-05-14,S.TOWER6VAN,130.39,8.14,9822.0,1497.0,812.0,3465.0,2352.0,112.0,409.0,6512.0,1074.0,0.0,0.15838095238095237,0.038190476190476184,1.0004285714285714,2873.0,0.941240164578494,49.94248025117002,6.561122244484595,0.8186564566652215,67,0.2,1.34,0.03,0.021,0.2
23302454,2023-05-15,2062BK1,126.85,7.53,13113.0,1593.0,599.0,5379.0,1722.0,332.0,190.0,6501.0,1070.0,298.0,0.1672962962962963,0.042370370370370364,0.9127037037037037,2244.0,0.9439648757185298,51.24950729167324,8.23163841807393,0.767379679144043,6,0.19,0.77,0.029,0.026,0.21
23302458,2023-05-15,1786550D,125.66,8.27,11127.0,3480.0,691.0,2990.0,1631.0,278.0,234.0,6237.0,960.0,0.0,0.1672962962962963,0.042370370370370364,0.9127037037037037,2143.0,0.938251325312191,49.63393283423815,3.1974137931025295,0.7610825944933453,3,0.23,0.76,0.02,0.02,0.2
23302461,2023-05-15,1786550D,136.04,0.0,10485.0,2097.0,707.0,5440.0,1685.0,292.0,143.0,6500.0,1419.0,383.0,0.1672962962962963,0.042370370370370364,0.9127037037037037,2120.0,0.9999999999926493,47.78006468650559,4.999999999997615,0.794811320754342,3,0.22,0.78,0.03,0.03,0.24
23302465,2023-05-15,EXPORTDSP14,124.6,8.15,10773.0,3147.0,746.0,2800.0,1698.0,261.0,150.0,6797.0,2378.0,0.0,0.1672962962962963,0.042370370370370364,0.9127037037037037,2109.0,0.9386064030061122,54.550561797315005,3.4232602478540124,0.8051209103836865,55,0.2,0.75,0.032,0.029,0.23
23302468,2023-05-15,2062BK1,126.7,7.48,9117.0,1557.0,746.0,3034.0,1709.0,244.0,247.0,6802.0,1110.0,0.0,0.1672962962962963,0.042370370370370364,0.9127037037037037,2200.0,0.9442539871743609,53.685872138487085,5.855491329476008,0.7768181818178287,6,0.21,0.8,0.035,0.028,0.23
23102486,2023-05-15,1786500D,133.02,10.2,8796.0,2661.0,802.0,3136.0,1696.0,309.0,10.0,6558.0,1052.0,0.0,0.1672962962962963,0.042370370370370364,0.9127037037037037,2015.0,0.9287808965163472,49.30085701361223,3.3055242390066497,0.8416873449127337,2,0.18,0.72,0.025,0.032,0.179
23302479,2023-05-15,1786550D,132.25,7.28,11259.0,3132.0,594.0,4184.0,1750.0,363.0,207.0,6720.0,1092.0,0.0,0.1672962962962963,0.042370370370370364,0.9127037037037037,2320.0,0.9478248405292925,50.81285444195983,3.594827586205749,0.7543103448272611,3,0.23,0.85,0.03,0.04,0.25
23302482,2023-05-15,2062BK1,130.02,0.0,11271.0,1284.0,792.0,5190.0,1763.0,264.0,0.0,6304.0,1507.0,344.0,0.1672962962962963,0.042370370370370364,0.9127037037037037,2027.0,0.9999999999923089,48.484848484475584,8.778037383170734,0.8697582634430835,6,0.21,0.75,0.039,0.028,0.19
23202412,2023-05-15,2062BK1,120.15,9.47,11742.0,1932.0,745.0,1582.0,1677.0,320.0,179.0,6392.0,1209.0,0.0,0.1672962962962963,0.042370370370370364,0.9127037037037037,2176.0,0.9269402869855969,53.20016645815064,6.07763975154965,0.7706801470584693,6,0.22,0.83,0.024,0.025,0.19
23302451,2023-05-15,1786550D,128.48,7.68,11073.0,3084.0,920.0,3389.0,1800.0,268.0,65.0,6528.0,1016.0,0.0,0.1672962962962963,0.042370370370370364,0.9127037037037037,2133.0,0.9435957696757962,50.80946450769919,3.5904669260688746,0.8438818565396887,3,0.21,0.82,0.02,0.03,0.17
23302474,2023-05-15,EXPORTDSP14,127.69,9.5,9342.0,2052.0,914.0,3464.0,1756.0,258.0,20.0,6805.0,1097.0,0.0,0.1672962962962963,0.042370370370370364,0.9127037037037037,2034.0,0.9307529703263303,53.293131803169445,4.5526315789451495,0.8633235004912176,55,0.2,0.79,0.036,0.031,0.21
23302449,2023-05-15,SAILTOWER6VA,121.24,8.14,10854.0,3051.0,920.0,4162.0,2143.0,0.0,739.0,6480.0,1006.0,0.0,0.1672962962962963,0.042370370370370364,0.9127037037037037,2882.0,0.9370845571113227,53.44770702694286,3.5575221238926393,0.7435808466340238,68,0.2,1.33,0.029,0.02,0.2
23302414,2023-05-15,2830C20MMNAK,125.53,8.49,11511.0,2679.0,633.0,3105.0,2556.0,201.0,408.0,6498.0,1121.0,0.0,0.1672962962962963,0.042370370370370364,0.9127037037037037,3165.0,0.9366512460756854,51.76451844139437,4.296752519595261,0.8075829383883705,16,0.22,0.8,0.02,0.022,0.2
23302444,2023-05-15,2062BK1,126.78,8.87,9861.0,2970.0,923.0,3407.0,1700.0,369.0,271.0,6699.0,1036.0,0.0,0.1672962962962963,0.042370370370370364,0.9127037037037037,2340.0,0.9346111315817575,52.83956459967787,3.3202020202009024,0.726495726495416,6,0.21,0.77,0.021,0.027,0.2
23302440,2023-05-15,2062BK1,125.24,7.67,11490.0,3546.0,699.0,3943.0,1834.0,220.0,0.0,6628.0,1225.0,413.0,0.1672962962962963,0.042370370370370364,0.9127037037037037,2054.0,0.9422917763829487,52.92238901267229,3.2402707275794587,0.8928919182079392,6,0.21,0.71,0.027,0.029,0.21
23302437,2023-05-15,EXPORTDSP14,121.9,9.5,12480.0,3144.0,804.0,6096.0,1862.0,254.0,0.0,6531.0,1003.0,240.0,0.1672962962962963,0.042370370370370364,0.9127037037037037,2116.0,0.9277016742699566,53.57670221449075,3.9694656488536992,0.8799621928162193,55,0.21,0.8,0.033,0.027,0.16
23302434,2023-05-15,EXPORTDSP14,123.79,8.14,11976.0,3159.0,820.0,4374.0,1877.0,302.0,0.0,6483.0,995.0,0.0,0.1672962962962963,0.042370370370370364,0.9127037037037037,2179.0,0.9383006139548374,52.37095080335753,3.7910731244052576,0.8614043139050659,55,0.22,0.77,0.021,0.025,0.22
23302432,2023-05-15,S.TOWER6VAN,136.57,0.0,11973.0,4110.0,586.0,7122.0,2505.0,102.0,400.0,6265.0,963.0,527.0,0.1672962962962963,0.042370370370370364,0.9127037037037037,3007.0,0.9999999999926779,45.87391081463079,2.9131386861306776,0.8330562021946016,67,0.2,1.31,0.03,0.028,0.18
23302429,2023-05-15,EXPORTDSP14,128.36,8.87,12042.0,3105.0,759.0,4979.0,1826.0,268.0,0.0,6225.0,982.0,0.0,0.1672962962962963,0.042370370370370364,0.9127037037037037,2094.0,0.9353639874594815,48.49641632869666,3.8782608695639684,0.8720152817569856,55,0.21,0.78,0.021,0.02,0.19
23302427,2023-05-15,EXPORTDSP14,132.63,0.0,11109.0,3105.0,0.0,8304.0,0.0,0.0,0.0,6430.0,1014.0,0.0,0.1672962962962963,0.042370370370370364,0.9127037037037037,0.0,0.9999999999924603,48.480735881410844,3.5777777777766255,0.0,55,0.2,0.8,0.036,0.027,0.24
23302424,2023-05-15,2062BK1,120.9,7.7,12741.0,2697.0,784.0,3849.0,1756.0,311.0,0.0,6560.0,1085.0,0.0,0.1672962962962963,0.042370370370370364,0.9127037037037037,2067.0,0.9401244167889572,54.25971877539901,4.724137931032731,0.8495403967097971,6,0.21,0.76,0.022,0.026,0.21
23302419,2023-05-15,S.TOWER6VAN,124.9,8.09,12222.0,2715.0,757.0,3700.0,2520.0,182.0,348.0,6755.0,1126.0,304.0,0.1672962962962963,0.042370370370370364,0.9127037037037037,3050.0,0.9391683585161353,54.083266612857614,4.501657458561878,0.8262295081964505,67,0.2,1.42,0.026,0.026,0.26
23302416,2023-05-15,2062BK1,124.82,6.09,12183.0,2676.0,721.0,3236.0,1774.0,363.0,0.0,6814.0,2280.0,0.0,0.1672962962962963,0.042370370370370364,0.9127037037037037,2137.0,0.9534794897184824,54.590610478652536,4.55269058295794,0.8301357042579176,6,0.22,0.8,0.022,0.025,0.19
23202423,2023-05-15,EXPORTDSP14,120.6,8.15,9939.0,2001.0,748.0,1973.0,1603.0,290.0,229.0,6108.0,1406.0,0.0,0.1672962962962963,0.042370370370370364,0.9127037037037037,2122.0,0.9366990291189383,50.646766168734274,4.96701649175164,0.7554194156452614,55,0.22,0.77,0.018,0.027,0.2
23302447,2023-05-15,SAILTOWER6VA,124.28,8.48,9831.0,2985.0,898.0,3873.0,2123.0,0.0,670.0,6483.0,1442.0,0.0,0.1672962962962963,0.042370370370370364,0.9127037037037037,2793.0,0.9361253389504662,52.164467331411615,3.2934673366823137,0.7601145721443752,68,0.2,1.33,0.025,0.022,0.23
23202426,2023-05-15,EXPORTDSP14,121.15,8.67,10401.0,990.0,619.0,3269.0,1617.0,260.0,172.0,6304.0,1010.0,0.0,0.1672962962962963,0.042370370370370364,0.9127037037037037,2049.0,0.9332152210681467,52.03466776680119,10.506060606049994,0.7891654465589121,55,0.2,0.75,0.026,0.029,0.18
23102483,2023-05-15,1786550D,132.95,8.0,11100.0,2007.0,767.0,4209.0,1684.0,311.0,0.0,6979.0,1214.0,0.0,0.1672962962962963,0.042370370370370364,0.9127037037037037,1995.0,0.9432422844913569,52.49341857801811,5.530642750370936,0.8441102756887999,3,0.2,0.75,0.04,0.03,0.17
23202433,2023-05-15,EXPORTDSP14,128.96,0.0,10890.0,2460.0,792.0,4656.0,1681.0,267.0,122.0,6401.0,1039.0,0.0,0.1672962962962963,0.042370370370370364,0.9127037037037037,2070.0,0.9999999999922458,49.6355459053223,4.426829268290883,0.8120772946855981,55,0.19,0.77,0.02,0.03,0.2
23102469,2023-05-15,EXPORTDSP14,124.69,8.87,10503.0,1995.0,764.0,2849.0,1672.0,332.0,183.0,6458.0,1062.0,0.0,0.1672962962962963,0.042370370370370364,0.9127037037037037,2187.0,0.9335879005620427,51.79244526383998,5.264661654132699,0.7645176040234273,55,0.2,0.75,0.04,0.034,0.17
23102467,2023-05-15,1786550D,127.38,8.35,10773.0,2001.0,715.0,1981.0,1672.0,335.0,183.0,6545.0,1038.0,0.0,0.1672962962962963,0.042370370370370364,0.9127037037037037,2190.0,0.9384808074785348,51.38169257299904,5.383808095949333,0.7634703196343546,3,0.21,0.79,0.02,0.03,0.26
23102459,2023-05-15,2062BK1,124.1,8.1,10782.0,2061.0,712.0,1985.0,1648.0,338.0,280.0,6496.0,1103.0,0.0,0.1672962962962963,0.042370370370370364,0.9127037037037037,2266.0,0.9387291981774681,52.34488315832115,5.231441048032396,0.7272727272724063,6,0.2,0.76,0.03,0.028,0.21
23102456,2023-05-15,2062BK1,135.6,0.0,9966.0,1989.0,692.0,4212.0,1671.0,325.0,152.0,6497.0,1082.0,372.0,0.1672962962962963,0.042370370370370364,0.9127037037037037,2148.0,0.9999999999926255,47.912979350679116,5.01055806937908,0.7779329608934926,6,0.2,0.77,0.022,0.031,0.21
23102452,2023-05-15,2062BK1,127.17,8.08,10557.0,2001.0,697.0,3937.0,1729.0,267.0,311.0,6498.0,1128.0,0.0,0.1672962962962963,0.042370370370370364,0.9127037037037037,2307.0,0.9402587800300166,51.0969568290391,5.275862068962881,0.7494581707842438,6,0.22,0.78,0.034,0.031,0.21
23202430,2023-05-15,EXPORTDSP14,128.59,8.14,11106.0,2466.0,787.0,4221.0,1691.0,280.0,135.0,6494.0,1055.0,0.0,0.1672962962962963,0.042370370370370364,0.9127037037037037,2106.0,0.9404666130261065,50.501594213776336,4.50364963503467,0.802943969610255,55,0.21,0.85,0.032,0.022,0.19
23102448,2023-05-15,2062BK1,127.23,8.14,11169.0,1776.0,729.0,4479.0,1705.0,297.0,159.0,6399.0,1075.0,307.0,0.1672962962962963,0.042370370370370364,0.9127037037037037,2161.0,0.9398685085252282,50.29474180578248,6.288851351347811,0.7889865802865391,6,0.2,0.83,0.03,0.03,0.2
23102472,2023-05-15,EXPORTDSP14,124.7,8.15,12042.0,2028.0,835.0,3136.0,1787.0,281.0,0.0,7439.0,1346.0,0.0,0.1672962962962963,0.042370370370370364,0.9127037037037037,2068.0,0.9386526157249633,59.65517241331471,5.937869822482279,0.864119922630143,55,0.2,0.74,0.02,0.021,0.24
23102445,2023-05-15,EXPORTDSP14,132.71,0.0,10872.0,1989.0,789.0,4958.0,1682.0,261.0,0.0,6400.0,1463.0,0.0,0.1672962962962963,0.042370370370370364,0.9127037037037037,1943.0,0.9999999999924648,48.22545399707463,5.466063348413542,0.8656716417905993,55,0.19,0.66,0.028,0.032,0.2
23102441,2023-05-15,2062BK1,118.3,8.14,10629.0,1542.0,712.0,4172.0,1675.0,251.0,0.0,332.0,1335.0,0.0,0.1672962962962963,0.042370370370370364,0.9127037037037037,1926.0,0.9356216387145236,2.8064243448621604,6.8929961089449465,0.869678089303806,6,0.22,0.77,0.018,0.024,0.2
23102438,2023-05-15,S.TOWER6VAN,129.55,8.07,10497.0,1998.0,725.0,3973.0,2407.0,122.0,596.0,6227.0,1140.0,0.0,0.1672962962962963,0.042370370370370364,0.9127037037037037,3125.0,0.9413602673961536,48.06638363529088,5.253753753751124,0.7702399999997536,67,0.2,1.32,0.029,0.028,0.22
23102435,2023-05-15,S.TOWER6VAN,129.28,7.89,10623.0,1992.0,774.0,4865.0,2622.0,101.0,417.0,6554.0,1664.0,0.0,0.1672962962962963,0.042370370370370364,0.9127037037037037,3140.0,0.9424801341332474,50.69616336594449,5.332831325298527,0.835031847133492,67,0.2,1.35,0.028,0.03,0.19
23102428,2023-05-15,S.TOWER6VAN,130.56,7.88,11010.0,2004.0,662.0,3547.0,2435.0,78.0,332.0,4892.0,1541.0,0.0,0.1672962962962963,0.042370370370370364,0.9127037037037037,2845.0,0.943080034665248,37.46936274481105,5.4940119760451624,0.8558875219680647,67,0.2,1.33,0.034,0.026,0.23
23102425,2023-05-15,S.TOWER6VAN,127.56,9.59,11385.0,1995.0,752.0,2901.0,2418.0,105.0,443.0,6449.0,3406.0,0.0,0.1672962962962963,0.042370370370370364,0.9127037037037037,2966.0,0.9300765585057961,50.55660081490626,5.7067669172903726,0.8152393796355983,67,0.2,1.38,0.031,0.03,0.22
23102422,2023-05-15,2062BK1,121.96,8.27,11745.0,1962.0,800.0,3115.0,1797.0,335.0,0.0,6931.0,1905.0,0.0,0.1672962962962963,0.042370370370370364,0.9127037037037037,2132.0,0.936496966897516,56.830108231741306,5.98623853210704,0.842870544089661,6,0.21,0.78,0.023,0.022,0.21
23102420,2023-05-15,2062BK1,120.4,8.09,10482.0,1971.0,797.0,2644.0,1759.0,288.0,0.0,6528.0,1077.0,0.0,0.1672962962962963,0.042370370370370364,0.9127037037037037,2047.0,0.9370379017749473,54.219269102539705,5.318112633178428,0.8593063019048074,6,0.21,0.75,0.021,0.023,0.23
23102442,2023-05-15,R34,131.32,0.0,11559.0,1995.0,767.0,4896.0,1164.0,227.0,0.0,6326.0,1176.0,0.0,0.1672962962962963,0.042370370370370364,0.9127037037037037,1391.0,0.9999999999923851,48.172403289307255,5.793984962403111,0.8368080517607213,66,0.62,0.74,0.015,0.015,0.19
