Repository: SiddharthKumar268/FerroMind

# FerroMind
*Ferro-Alloy Optimisation using Machine Learning*
**SAIL Durgapur Steel Plant | Steel Melting Shop**
Intern: Siddharth Kumar | FY 2023-24 to FY 2025-26

---

## Quick Start

```bash

# 2. Place raw Excel files in data/raw/

## Dataset

| | |
|---|---|
| Total heats after cleaning | 47,421 |
| Training set | 37,936 heats (Apr 2023 – Jun 2025) |
| Test set | 9,485 heats (Jun 2025 – Dec 2025) |
| Input features | 21 (16 raw + 5 engineered) |
| Target variables | Mn, Si, C, S, P |
| BOF grades | 76 distinct grades |
| Split method | Chronological 80/20 — no shuffle, no leakage |

---

File: data/processed/sms_train_slag.csv (part 14 of 74)
Heat_Number,Date,BOF Grade Code,Hot Metal Addn. Weight,Scrap Addn. Weight,Lime Into Converter,Dolomite Into Converter,Lime Into Ladle,Iron Ore Into Converter,SIMN Into Ladle,FESI Into Ladle,FEMN Into Ladle,Measered O2 Mainblow II,Duration of Mainblow I/II,Measered O2 2nd Blow,HM_P,HM_S,HM_Si,Total_FA_Ladle,HM_Ratio,O2_per_ton_HM,Lime_Dolo_Ratio,SiMn_FA_Fraction,Grade_Encoded,C,Mn,P,S,Si,FeO,CaO,SiO2,Al2O3,MnO,MgO,P2O5,Basicity,Slag_SP_Index
23110244,2023-10-13,2062BK1,130.1,10.27,10380.0,0.0,782.0,1072.0,1726.0,315.0,0.0,6260.0,975.0,0.0,0.1532666666666666,0.0324666666666666,0.9377666666666666,2041.0,0.9268362185586176,48.11683320485691,10380000000000.0,0.8456638902494632,6,0.19,0.84,0.024,0.017,0.2,12.705499999999999,49.1185,23.8055,4.356,1.1225,6.1665,1.082,2.063239031356982,1.3452700482033306
23110246,2023-10-13,2062BK1,125.04,10.21,16527.0,2091.0,599.0,3278.0,1712.0,284.0,0.0,6402.0,1017.0,0.0,0.1532666666666666,0.0324666666666666,0.9377666666666666,1996.0,0.9245101663517598,51.19961612243122,7.903873744616019,0.8577154308612938,6,0.21,0.77,0.015,0.019,0.21,22.915,50.177,17.871,0.761,1.033,3.91,1.975,2.807576096687556,1.2302204133670043
23110224,2023-10-13,S.TOWER6VAN,129.12,8.87,9936.0,1479.0,1484.0,2280.0,4834.0,144.0,962.0,6716.0,1084.0,0.0,0.1532666666666666,0.0324666666666666,0.9377666666666666,5940.0,0.9357199797018936,52.01363073070002,6.718052738332172,0.8138047138045768,67,0.2,1.33,0.042,0.02,0.2,20.258,52.58,15.739,0.971,1.241,5.614,2.135,3.340533672172808,1.4606367020390023
23109840,2023-10-13,2062BK1,122.71,10.21,10029.0,1968.0,802.0,1924.0,1678.0,237.0,0.0,1561.0,2590.0,0.0,0.1532666666666666,0.0324666666666666,0.9377666666666666,1915.0,0.923186879318965,12.721049629103408,5.096036585363264,0.8762402088768271,6,0.17,0.72,0.022,0.023,0.16,1.317,46.589,33.621,6.033,1.34,9.271,0.145,1.3856700969603235,1.3334382781419045
23110222,2023-10-13,2062BK1,127.7,9.6,9861.0,1230.0,769.0,2938.0,1678.0,311.0,0.0,6394.0,1053.0,0.0,0.1532666666666666,0.0324666666666666,0.9377666666666666,1989.0,0.930080116526365,50.07047768167525,8.01707317072519,0.8436400201101842,6,0.22,0.78,0.028,0.017,0.21,0.964,52.552,30.374,6.378,0.59,7.542,0.078,1.7301069958847737,1.676888222342768
23110214,2023-10-13,2062BK1,126.7,9.87,10476.0,1770.0,2533.0,2943.0,1678.0,288.0,0.0,6400.0,1123.0,307.0,0.1532666666666666,0.0324666666666666,0.9377666666666666,1966.0,0.927729369547282,50.513022888314815,5.918644067793267,0.8535096642925465,6,0.22,0.76,0.041,0.022,0.19,22.592,49.259,19.253,0.731,1.097,3.542,2.207,2.5583774800041548,1.1771495483439278
23210260,2023-10-13,1786500D,124.87,0.0,10740.0,0.0,798.0,1460.0,1731.0,273.0,0.0,7005.0,1433.0,0.0,0.1532666666666666,0.0324666666666666,0.9377666666666666,2004.0,0.9999999999919916,56.09834227551775,10740000000000.0,0.8637724550893894,2,0.2,0.71,0.014,0.02,0.18,24.959,49.199,17.164,0.507,0.759,3.955,2.06,2.8662394407223997,1.1679565093533377
23110284,2023-10-14,2830C20MMNC,132.42,10.67,10383.0,990.0,747.0,3273.0,1594.0,246.0,0.0,6770.0,1276.0,0.0,0.1484848484848485,0.0313939393939394,0.8708484848484849,1840.0,0.9254315465726088,51.12520767217094,10.487878787868194,0.8663043478256162,17,0.2,0.72,0.021,0.017,0.21,1.278,51.337,32.634,5.324,1.174,6.67,0.08,1.5730657269802362,1.513785274083685
23110275,2023-10-14,S.TOWER6VAN,132.3,0.0,11889.0,2232.0,680.0,4212.0,2463.0,0.0,656.0,6974.0,1103.0,0.0,0.1484848484848485,0.0313939393939394,0.8708484848484849,3119.0,0.9999999999924416,52.71352985598856,5.32661290322342,0.7896761782620104,67,0.19,1.31,0.024,0.021,0.18,12.118,16.8275,8.952,1.608,2.1075,7.0955,0.0,1.8795375851669833,0.7986094632433202
23110267,2023-10-14,EXPORTDSP14,127.92,10.21,8979.0,1656.0,779.0,1991.0,1753.0,301.0,0.0,6193.0,989.0,382.0,0.1484848484848485,0.0313939393939394,0.8708484848484849,2054.0,0.9260841236449282,48.41307066878976,5.4221014492720885,0.8534566699119506,55,0.22,0.78,0.02,0.022,0.2,24.834,49.483,17.059,0.507,0.756,3.923,2.045,2.9005275498241496,1.181147658375901
23110265,2023-10-14,S.TOWER6VAN,126.87,10.21,9792.0,1677.0,792.0,2537.0,2389.0,95.0,349.0,6149.0,978.0,369.0,0.1484848484848485,0.0313939393939394,0.8708484848484849,2833.0,0.9255179457183724,48.46693465714142,5.838998211087753,0.8432756794914072,67,0.17,1.33,0.024,0.02,0.18,19.88,49.794,19.985,0.959,1.106,4.593,2.317,2.491444010807565,1.2490342647870367
23210281,2023-10-14,2062BK1,129.43,8.87,9912.0,2061.0,803.0,2355.0,1725.0,260.0,0.0,6692.0,1068.0,0.0,0.1484848484848485,0.0313939393939394,0.8708484848484849,1985.0,0.9358640636230234,51.703623579914215,4.809315866082091,0.8690176322413758,6,0.2,0.73,0.02,0.02,0.2,22.436,50.252,18.671,0.431,1.006,3.834,1.964,2.6913024850042846,1.222438454801985
23210283,2023-10-14,2830C20MMNC,127.07,9.08,9978.0,1071.0,795.0,3397.0,1654.0,246.0,0.0,6662.0,1063.0,0.0,0.1484848484848485,0.0313939393939394,0.8708484848484849,1900.0,0.933308850525646,52.427795702743154,9.31652661063556,0.8705263157890155,17,0.2,0.71,0.014,0.017,0.21,21.332,51.488,16.277,0.864,1.328,5.161,2.15,3.1630421427693816,1.3689976070194096
23210308,2023-10-14,2062BK1,121.76,10.21,9474.0,1809.0,800.0,3680.0,1671.0,219.0,0.0,6602.0,1654.0,0.0,0.1484848484848485,0.0313939393939394,0.8708484848484849,1890.0,0.9226339319472407,54.2214191848372,5.237147595353656,0.8841269841265164,6,0.21,0.81,0.028,0.019,0.24,1.448,52.669,29.718,5.806,0.777,7.497,0.648,1.7722332514552979,1.689896364744762
23110278,2023-10-14,SEQRFE550D,124.6,9.48,9183.0,1089.0,832.0,3561.0,1651.0,237.0,0.0,6839.0,1078.0,0.0,0.1484848484848485,0.0313939393939394,0.8708484848484849,1888.0,0.929295942713833,54.88764044899769,8.432506887044598,0.8744703389825876,73,0.2,0.79,0.022,0.032,0.21,22.922,50.366,17.762,0.653,0.958,3.843,2.165,2.835444463210043,1.2379501044611037
23110311,2023-10-14,1786500D,128.53,10.48,10554.0,1278.0,784.0,2729.0,1658.0,217.0,0.0,6203.0,1037.0,276.0,0.1484848484848485,0.0313939393939394,0.8708484848484849,1875.0,0.9246097402998016,48.26110635611717,8.258215962434853,0.884266666666195,2,0.2,0.77,0.039,0.021,0.217,10.0465,51.9735,24.755000000000003,2.4335,0.885,6.95,1.3195000000000001,2.0994304411051865,1.493384095970117
23110295,2023-10-14,EXPORTDSP14,125.55,10.11,9609.0,1104.0,865.0,2416.0,1761.0,305.0,0.0,6528.0,1036.0,0.0,0.1484848484848485,0.0313939393939394,0.8708484848484849,2066.0,0.9254754533324084,51.99522102706495,8.703804347818203,0.8523717328166251,55,0.21,0.77,0.026,0.02,0.23,1.189,49.11,31.723,6.864,2.838,7.41,0.061,1.5480393393014753,1.4921155774314103
23210319,2023-10-15,2062BK1,126.88,9.09,9969.0,1512.0,795.0,2559.0,1748.0,290.0,0.0,6701.0,1057.0,0.0,0.1544615384615384,0.0331538461538461,0.8431538461538461,2038.0,0.9331470177176352,52.81368221900368,6.593253968249607,0.8577036310103741,6,0.19,0.77,0.021,0.022,0.23,1.644,47.207,31.237,8.47,1.711,7.795,0.061,1.5112043024521418,1.4356486831701236
23110348,2023-10-15,SEQRFE550D,121.81,9.09,8859.0,987.0,740.0,2641.0,722.0,251.0,0.0,6026.0,1067.0,0.0,0.1544615384615384,0.0331538461538461,0.8431538461538461,973.0,0.9305576776093922,49.47048682333576,8.975683890568414,0.7420349434730298,73,0.21,0.81,0.033,0.023,0.21,1.18,51.41,30.81,6.495,0.714,7.629,0.088,1.6685599298951672,1.6070144728204807
23210317,2023-10-15,2830C20MMNC,131.4,9.68,9288.0,1734.0,806.0,1808.0,1735.0,277.0,0.0,6696.0,1360.0,0.0,0.1544615384615384,0.0331538461538461,0.8431538461538461,2012.0,0.9313864473991256,50.95890410920123,5.356401384079956,0.8623260437371459,17,0.2,0.73,0.035,0.021,0.2,17.577,51.368,21.156,0.664,1.016,4.35,2.537,2.4279434702462543,1.3261733877213817
23110330,2023-10-15,2830C20MMNC,126.6,0.0,10671.0,360.0,3969.0,4779.0,1688.0,311.0,0.0,6265.0,1110.0,0.0,0.1544615384615384,0.0331538461538461,0.8431538461538461,1999.0,0.9999999999921012,49.48657187954592,29.641666666584328,0.8444222111051304,17,0.21,0.73,0.03,0.02,0.2,14.047,52.062,23.4655,1.987,1.334,4.9855,2.232,2.2185668932307756,1.3878203846615218
23110309,2023-10-15,2062BK1,130.36,0.0,10557.0,1881.0,792.0,3365.0,1686.0,297.0,0.0,5728.0,1160.0,0.0,0.1544615384615384,0.0331538461538461,0.8431538461538461,1983.0,0.999999999992329,43.93985885207165,5.612440191384576,0.8502269288951839,6,0.19,0.72,0.025,0.017,0.17,20.317,51.489,21.724,0.858,1.045,5.313,2.527,2.3700345224395853,1.2247038675610105
23110314,2023-10-15,2062BK1,126.45,9.49,9654.0,1551.0,839.0,3017.0,1783.0,376.0,0.0,5907.0,996.0,463.0,0.1544615384615384,0.0331538461538461,0.8431538461538461,2159.0,0.930189789606222,46.71411625111337,6.224371373303531,0.8258452987490386,6,0.21,0.77,0.024,0.017,0.18,21.758,52.343,17.982,0.842,0.999,4.326,1.965,2.910693432686426,1.3171032435016736
23210340,2023-10-15,2062BK1,122.39,10.1,5316.0,1776.0,704.0,3009.0,1755.0,236.0,0.0,6502.0,1029.0,0.0,0.1544615384615384,0.0331538461538461,0.8431538461538461,1991.0,0.9237678315274832,53.12525533088385,2.9932432432415577,0.8814665996982012,6,0.2,0.79,0.026,0.021,0.21,3.914,50.68,31.512,2.667,3.66,5.961,0.323,1.608225176911116,1.4305473226635053
23210349,2023-10-15,2062BK1,121.46,10.21,8457.0,0.0,803.0,1041.0,1691.0,257.0,0.0,6773.0,1122.0,0.0,0.1544615384615384,0.0331538461538461,0.8431538461538461,1948.0,0.9224576592927588,55.76321422644687,8456999999999.999,0.8680698151946262,6,0.2,0.82,0.041,0.024,0.18,17.236,54.641,18.593,0.557,0.826,4.4,2.498,2.9386361191782293,1.525006977393246
23210350,2023-10-15,2062BK1,130.42,10.21,10737.0,525.0,696.0,3605.0,1684.0,250.0,0.0,6902.0,1141.0,0.0,0.1544615384615384,0.0331538461538461,0.8431538461538461,1934.0,0.927398136948536,52.92133108378378,20.451428571389616,0.870734229575558,6,0.21,0.77,0.015,0.018,0.21,17.264,54.684,18.452,0.67,0.873,4.468,2.337,2.9634205820191832,1.5310356412912618
23210358,2023-10-15,SEQRFE550D,127.45,0.0,11040.0,1032.0,696.0,4618.0,1684.0,294.0,0.0,6607.0,2034.0,0.0,0.1544615384615384,0.0331538461538461,0.8431538461538461,1978.0,0.9999999999921536,51.83993722987964,10.697674418594286,0.8513650151664047,73,0.21,0.84,0.033,0.025,0.24,20.392,51.564,18.084,0.571,1.242,4.45,2.386,2.8512026541332594,1.3401252696416042
23210364,2023-10-15,SEQRFE550D,128.57,9.49,10560.0,1659.0,905.0,2718.0,1630.0,240.0,0.0,6799.0,1727.0,0.0,0.1544615384615384,0.0331538461538461,0.8431538461538461,1870.0,0.9312617702380758,52.88169868512965,6.365280289327085,0.871657754010229,73,0.2,0.81,0.022,0.021,0.25,21.191,52.322,16.455,0.644,1.095,4.659,2.397,3.179508993680117,1.3898052965707761
23110375,2023-10-16,SEQRFE550D,124.75,9.28,9987.0,999.0,880.0,4031.0,1661.0,294.0,0.0,6005.0,1273.0,0.0,0.1438235294117646,0.0433529411764705,0.9542352941176472,1955.0,0.930761769746096,48.13627254470432,9.99699699698699,0.8496163682860104,73,0.22,0.84,0.035,0.021,0.22,0.829,52.68,29.576,7.553,1.075,6.696,0.067,1.7811137032153361,1.732552785634414
23110373,2023-10-16,SEQRFE550D,127.5,9.88,9975.0,1146.0,884.0,3870.0,1681.0,226.0,0.0,6013.0,992.0,0.0,0.1438235294117646,0.0433529411764705,0.9542352941176472,1907.0,0.9280826903411844,47.1607843133556,8.704188481667797,0.8814892501306337,73,0.22,0.8,0.028,0.023,0.21,1.549,52.799,30.011,5.401,1.47,7.028,0.181,1.7592629614820738,1.6729191090269637
23210378,2023-10-16,2830C20MMNC,124.94,10.2,9789.0,1845.0,712.0,3179.0,1674.0,253.0,0.0,6614.0,1306.0,0.0,0.1438235294117646,0.0433529411764705,0.9542352941176472,1927.0,0.9245227171753404,52.93740995635555,5.305691056907693,0.8687078360140795,17,0.2,0.71,0.04,0.025,0.19,1.346,51.859,30.684,5.818,1.493,7.082,0.127,1.6900439954375102,1.6190253192220039
23210394,2023-10-16,2062BK1,120.54,8.88,11055.0,1794.0,696.0,3519.0,1674.0,253.0,0.0,511.0,102.0,0.0,0.1438235294117646,0.0433529411764705,0.9542352941176472,1927.0,0.9313861845083342,4.2392566782459,6.162207357856097,0.8687078360140795,6,0.2,0.75,0.022,0.027,0.23,21.73,49.346,19.466,1.326,0.638,4.235,1.83,2.534853855242204,1.1978056654610774
23210400,2023-10-16,2062BK1,121.1,10.03,7455.0,300.0,806.0,0.0,1731.0,257.0,0.0,7089.0,1106.0,0.0,0.1438235294117646,0.0433529411764705,0.9542352941176472,1988.0,0.9235110195918288,58.53839801768341,24.849999999917166,0.8707243460760208,6,0.2,0.85,0.023,0.024,0.25,21.098,51.571,16.319,0.915,1.308,5.19,2.18,3.159987745098039,1.378240419049655
23210412,2023-10-16,2062BK1,123.48,9.48,9987.0,1017.0,792.0,3877.0,1711.0,385.0,0.0,6393.0,1034.0,0.0,0.1438235294117646,0.0433529411764705,0.9542352941176472,2096.0,0.9287003610038456,51.77356656906564,9.820058997040492,0.8163167938927403,6,0.22,0.75,0.016,0.027,0.2,1.308,54.608,29.316,4.51,1.113,7.523,0.157,1.862673534126957,1.7831183673469386
23210360,2023-10-16,2062BK1,125.4,9.04,10185.0,2034.0,704.0,2949.0,1714.0,267.0,0.0,6226.0,1075.0,0.0,0.1438235294117646,0.0433529411764705,0.9542352941176472,1981.0,0.932758107699102,49.64912280662161,5.007374631265975,0.8652195860672058,6,0.19,0.78,0.023,0.023,0.2,1.847,53.576,29.233,6.524,2.078,6.674,0.248,1.8326606006704522,1.7237540619671181
23210355,2023-10-16,2062BK1,122.93,9.48,8994.0,510.0,806.0,2817.0,1688.0,270.0,0.0,6797.0,1334.0,0.0,0.1438235294117646,0.0433529411764705,0.9542352941176472,1958.0,0.928404199071608,55.29162938212566,17.63529411761248,0.8621041879464443,6,0.19,0.77,0.025,0.021,0.22,1.456,55.224,28.988,3.868,1.986,6.76,0.237,1.9049984476870536,1.8138939070454918
23210315,2023-10-16,2062BK1,126.33,10.28,9414.0,1707.0,690.0,2670.0,1731.0,280.0,0.0,6153.0,974.0,0.0,0.1438235294117646,0.0433529411764705,0.9542352941176472,2011.0,0.924749286282668,48.70577060042186,5.514938488573219,0.860765788164664,6,0.16,0.72,0.016,0.024,0.23,9.2555,50.9135,24.9965,4.744,1.1635,5.9544999999999995,1.3005000000000002,2.0367436743674365,1.4863953522319213
23210225,2023-10-16,2062BK1,124.78,10.21,11757.0,0.0,792.0,6099.0,1721.0,283.0,0.0,6503.0,1023.0,0.0,0.1438235294117646,0.0433529411764705,0.9542352941176472,2004.0,0.9243647677537272,52.11572367324799,11757000000000.0,0.858782435129312,6,0.2,0.77,0.032,0.022,0.21,20.582,50.873,18.807,0.953,1.121,4.204,2.08,2.7048596341982134,1.2915206905305916
23110421,2023-10-17,2830C20MMNC,128.66,10.21,9732.0,1998.0,885.0,3497.0,1720.0,281.0,0.0,6388.0,1052.0,311.0,0.1408518518518518,0.0433333333333333,0.939111111111111,2001.0,0.9264780010014656,49.6502409447408,4.870870870868433,0.8595702148921242,17,0.18,0.74,0.026,0.031,0.19,24.107,50.028,16.978,0.633,1.042,3.909,1.938,2.946463278167147,1.217641045611644
23110423,2023-10-17,2062BK1,132.18,6.09,9165.0,1602.0,982.0,3870.0,1697.0,283.0,0.0,6711.0,1083.0,0.0,0.1408518518518518,0.0433333333333333,0.939111111111111,1980.0,0.9559557387650542,50.771674988267726,5.720973782767964,0.8570707070702742,6,0.2,0.79,0.04,0.036,0.22,20.905,49.534,19.457,0.667,1.092,4.483,2.444,2.5456881488333845,1.227213041647053
23110425,2023-10-17,1786500D,123.7,10.0,9222.0,1356.0,890.0,3560.0,1721.0,288.0,0.0,6450.0,1047.0,0.0,0.1408518518518518,0.0433333333333333,0.939111111111111,2009.0,0.9252056843610682,52.1422797085518,6.800884955747197,0.8566450970627891,2,0.18,0.78,0.035,0.035,0.181,22.949,49.769,18.372,0.789,1.1,3.621,2.067,2.708811843465955,1.2044189535840473
23110439,2023-10-17,2830C20MMNC,127.56,9.48,9234.0,0.0,839.0,2825.0,1688.0,277.0,0.0,6601.0,1103.0,0.0,0.1408518518518518,0.0433333333333333,0.939111111111111,1965.0,0.9308231173312111,51.74819692653067,9234000000000.0,0.8590330788799699,17,0.2,0.77,0.021,0.038,0.19,12.5395,48.7785,24.3325,4.656499999999999,1.24,5.6754999999999995,1.0265,2.0045821603961618,1.3228785290049632
23210466,2023-10-17,JIS540RC2ALK,122.66,9.07,9840.0,1506.0,1106.0,896.0,1822.0,0.0,847.0,6447.0,1028.0,0.0,0.1408518518518518,0.0433333333333333,0.939111111111111,2669.0,0.9311470431873444,52.5599217344484,6.533864541828331,0.6826526789057015,62,0.21,1.36,0.029,0.019,0.24,1.063,54.127,30.194,4.272,1.307,7.577,0.113,1.792581553237291,1.7316207050994947
23110453,2023-10-17,1786500D,127.26,10.0,9297.0,1101.0,827.0,3060.0,1714.0,284.0,0.0,6270.0,1014.0,305.0,0.1408518518518518,0.0433333333333333,0.939111111111111,1998.0,0.9271455631580422,49.26921263516211,8.444141689365628,0.8578578578574285,2,0.17,0.8,0.031,0.036,0.197,27.21,46.957,17.574,0.741,0.945,3.535,1.737,2.6718065433854905,1.0484983811544044
23210418,2023-10-17,2062BK1,127.62,9.47,12051.0,1020.0,905.0,3574.0,1711.0,250.0,0.0,6497.0,1196.0,0.0,0.1408518518518518,0.0433333333333333,0.939111111111111,1961.0,0.9309212925747252,50.90894844028436,11.81470588234136,0.8725140234569747,6,0.2,0.78,0.031,0.04,0.21,23.132,49.183,18.699,0.775,0.7,4.169,2.038,2.6301069518716576,1.175726716389367
23210460,2023-10-17,S.TOWER6VAN,128.9,9.68,10905.0,1509.0,685.0,2436.0,2406.0,88.0,442.0,6501.0,1037.0,0.0,0.1408518518518518,0.0433333333333333,0.939111111111111,2936.0,0.93014865059222,50.43444530604784,7.226640159040937,0.8194822888280587,67,0.2,1.36,0.019,0.028,0.23,27.379,47.132,17.276,0.705,0.943,3.54,1.724,2.7280199108641545,1.0554460766750269
23110473,2023-10-18,2062BK1,110.6,9.27,10653.0,0.0,808.0,3735.0,1497.0,251.0,0.0,5770.0,1004.0,0.0,0.1478529411764706,0.033,0.967058823529412,1748.0,0.9226662217325212,52.16998191634566,10653000000000.0,0.8564073226539723,6,0.21,0.8,0.021,0.029,0.21,11.899000000000001,52.418499999999995,24.107,2.709,1.554,4.757,1.0944999999999998,2.1743197278911564,1.4557863748715527
23110484,2023-10-18,2830C20MMNC,127.86,9.6,11238.0,1527.0,774.0,4315.0,1709.0,288.0,0.0,5893.0,954.0,368.0,0.1478529411764706,0.033,0.967058823529412,1997.0,0.9301615015209505,46.08947286058118,7.359528487225043,0.8557836755128414,17,0.22,0.77,0.025,0.022,0.2,2.063,53.145,30.13,5.184,1.927,5.875,0.049,1.763798081709867,1.6507734360439836
23110501,2023-10-18,S.TOWER6VAN,124.68,0.0,10083.0,0.0,809.0,3460.0,2641.0,147.0,44.0,6205.0,968.0,0.0,0.1478529411764706,0.033,0.967058823529412,2832.0,0.9999999999919794,49.76740455526333,10083000000000.0,0.932556497174812,67,0.19,1.27,0.034,0.024,0.21,23.757,45.601,19.782,2.159,1.392,3.804,2.06,2.3050598999140672,1.0473357831878731
23110511,2023-10-18,2062BK1,125.92,10.47,10002.0,1968.0,822.0,2999.0,1705.0,274.0,0.0,6037.0,1053.0,0.0,0.1478529411764706,0.033,0.967058823529412,1979.0,0.9232348412572532,47.94313850025458,5.0823170731681495,0.8615462354720255,6,0.21,0.78,0.03,0.024,0.22,24.363,49.314,17.316,0.788,0.77,4.068,1.974,2.8477218917826415,1.1831573896353167
23110505,2023-10-18,2062BK1,128.83,0.0,10764.0,0.0,807.0,5749.0,1720.0,277.0,0.0,6204.0,1029.0,0.0,0.1478529411764706,0.033,0.967058823529412,1997.0,0.999999999992238,48.15648529031936,10764000000000.0,0.861291937906429,6,0.2,0.74,0.026,0.023,0.19,1.399,48.713,31.687,5.133,1.874,9.25,0.08,1.5372696288815955,1.4722700758606102
23210430,2023-10-18,2062BK1,126.74,7.27,9966.0,993.0,905.0,3439.0,1715.0,250.0,0.0,6506.0,1032.0,0.0,0.1478529411764706,0.033,0.967058823529412,1965.0,0.9457503171334548,51.33343853517963,10.03625377642494,0.8727735368952302,6,0.19,0.8,0.023,0.036,0.2,1.071,53.455,30.453,4.805,1.074,7.645,0.062,1.7552702436461547,1.6956383822363201
23210486,2023-10-18,S.TOWER6VAN,115.03,9.49,10485.0,651.0,797.0,4234.0,2528.0,206.0,442.0,6492.0,1423.0,0.0,0.1478529411764706,0.033,0.967058823529412,3176.0,0.923787343391232,56.437451099222486,16.105990783385398,0.7959697732994975,67,0.19,1.28,0.03,0.022,0.2,21.05,51.372,18.581,0.604,0.887,3.946,2.147,2.764610913787536,1.296225272507065
23210514,2023-10-18,1786500D,122.61,9.47,9978.0,2007.0,674.0,3622.0,1664.0,240.0,0.0,6264.0,1094.0,0.0,0.1478529411764706,0.033,0.967058823529412,1904.0,0.928301029671954,51.08881820364498,4.971599402090199,0.8739495798314738,2,0.18,0.76,0.021,0.022,0.2,20.066,52.276,16.174,1.002,1.228,5.61,2.183,3.231901081916538,1.4424546784029142
23210508,2023-10-18,2062BK1,126.75,8.87,10080.0,1473.0,748.0,2081.0,1674.0,270.0,0.0,6799.0,1082.0,0.0,0.1478529411764706,0.033,0.967058823529412,1944.0,0.934596667151345,53.64102564060244,6.843177189404723,0.8611111111106682,6,0.2,0.76,0.029,0.022,0.18,23.293,48.97,18.694,0.813,0.701,4.184,2.035,2.619416956405456,1.16628560541107
23110549,2023-10-19,2062BK1,130.98,0.0,9714.0,1206.0,805.0,3500.0,1773.0,285.0,0.0,3207.0,521.0,2886.0,0.134875,0.0324583333333333,0.741375,2058.0,0.9999999999923652,24.484654145484164,8.054726368152526,0.8615160349850042,6,0.22,0.85,0.024,0.025,0.2,29.198,46.606,14.328,0.542,1.216,4.606,2.139,3.2525647288715196,1.0707377030348981
23110557,2023-10-19,2062BK1,135.28,9.49,10515.0,1992.0,691.0,3078.0,1664.0,287.0,0.0,6370.0,1018.0,0.0,0.134875,0.0324583333333333,0.741375,1951.0,0.9344477446920324,47.087522175879016,5.278614457828676,0.8528959507940272,6,0.19,0.76,0.027,0.023,0.2,20.37,45.7,24.396,0.803,1.08,4.196,2.07,1.8731811288273148,1.0208412446668305
23110544,2023-10-19,R34,126.26,8.77,9627.0,1974.0,775.0,1990.0,1111.0,322.0,0.0,6005.0,993.0,0.0,0.134875,0.0324583333333333,0.741375,1433.0,0.9350514700367694,47.560589259879926,4.876899696046162,0.7752965805995985,66,0.62,0.74,0.019,0.019,0.23,29.499,46.244,14.39,0.553,1.223,4.595,2.128,3.21339726217775,1.0536340852130328
23110540,2023-10-19,2062BK1,119.63,9.49,9963.0,2004.0,792.0,3020.0,1709.0,257.0,0.0,523.0,1081.0,0.0,0.134875,0.0324583333333333,0.741375,1966.0,0.9265024783075704,4.371813090325405,4.9715568862250645,0.8692777212610024,6,0.22,0.78,0.024,0.02,0.19,28.779,46.231,15.084,0.706,1.259,4.44,2.091,3.064700033145509,1.053962246945103
23210548,2023-10-19,2062BK1,124.41,9.5,10935.0,675.0,605.0,2275.0,1691.0,280.0,0.0,6988.0,1542.0,0.0,0.134875,0.0324583333333333,0.741375,1971.0,0.9290568292067132,56.16911823763227,16.199999999976,0.8579401319122993,6,0.22,0.81,0.027,0.029,0.2,17.571,53.754,19.608,0.59,0.853,3.952,2.268,2.741292263756438,1.4457772996234535
23210543,2023-10-19,2062BK1,123.22,9.28,9234.0,1989.0,698.0,2560.0,1677.0,287.0,0.0,6320.0,1193.0,0.0,0.134875,0.0324583333333333,0.741375,1964.0,0.9299622641439248,51.29037493871701,4.64253393664925,0.853869653767386,6,0.2,0.84,0.03,0.021,0.19,21.613,49.563,18.905,0.991,1.309,3.88,2.256,2.621548714693748,1.2232039290209533
23210614,2023-10-20,2062BK1,125.74,11.62,10461.0,201.0,798.0,2214.0,1661.0,263.0,0.0,6493.0,1013.0,0.0,0.1406,0.0310333333333333,0.8088666666666667,1924.0,0.9154047757650308,51.63830125615048,52.04477611914406,0.8633056133051646,6,0.22,0.78,0.027,0.018,0.21,0.981,47.946,32.341,5.78,3.151,7.907,0.061,1.482468616659452,1.438826036071182
23110555,2023-10-20,2830C20MMNAK,126.17,0.0,10119.0,861.0,815.0,1541.0,1679.0,311.0,0.0,5121.0,811.0,0.0,0.1406,0.0310333333333333,0.8088666666666667,1990.0,0.999999999992074,40.588095426483406,11.752613240404468,0.8437185929644001,16,0.2,0.76,0.031,0.02,0.21,20.068,50.905,19.384,0.909,1.103,4.112,2.164,2.6259994841372194,1.2902694345170205
23210606,2023-10-20,2062BK1,124.82,9.5,9999.0,0.0,803.0,2916.0,1735.0,250.0,0.0,6475.0,994.0,0.0,0.1406,0.0310333333333333,0.8088666666666667,1985.0,0.9292733770032068,51.87469956696143,9999000000000.0,0.8740554156166881,6,0.21,0.73,0.025,0.019,0.19,1.431,47.162,33.349,5.536,2.112,8.735,0.05,1.414152923538231,1.3559702136223803
23310605,2023-10-20,2062BK1,136.23,0.0,11442.0,0.0,771.0,6375.0,1709.0,281.0,0.0,6177.0,1253.0,0.0,0.1406,0.0310333333333333,0.8088666666666667,1990.0,0.9999999999926596,45.34243558654231,11442000000000.0,0.8587939698488147,6,0.2,0.7,0.022,0.02,0.22,2.255,49.769,30.986,5.567,2.575,7.053,0.182,1.6061251492561395,1.497172251970399
23310630,2023-10-20,2830C20MMNC,138.92,0.0,10230.0,975.0,740.0,6221.0,1796.0,213.0,193.0,6588.0,1095.0,0.0,0.1406,0.0310333333333333,0.8088666666666667,2202.0,0.9999999999928016,47.422977252753945,10.492307692296931,0.8156221616708376,17,0.18,0.77,0.021,0.018,0.21,26.311,48.588,16.516,0.565,0.685,3.997,1.974,2.9416964339771146,1.1344914541888484
23310613,2023-10-20,2062BK1,138.49,0.0,11796.0,0.0,709.0,7134.0,1807.0,345.0,0.0,6318.0,973.0,0.0,0.1406,0.0310333333333333,0.8088666666666667,2152.0,0.9999999999927792,45.62062242728269,11796000000000.0,0.8396840148694983,6,0.21,0.75,0.028,0.022,0.24,27.519,49.485,14.032,0.605,1.136,3.821,2.021,3.5263307917052664,1.1909174046977282
23110646,2023-10-21,2062BK1,124.07,9.49,9849.0,1179.0,812.0,2368.0,1622.0,284.0,0.0,6461.0,1067.0,0.0,0.1488571428571428,0.031,0.7613714285714286,1906.0,0.928945792146384,52.075441282726885,8.35368956742294,0.8509968520457235,6,0.18,0.78,0.027,0.021,0.21,1.975,54.923,27.092,5.388,2.12,6.895,0.06,2.027202598457166,1.889466079537636
23310673,2023-10-21,S.TOWER6VAN,131.15,9.49,9801.0,2643.0,697.0,3344.0,2577.0,106.0,454.0,7236.0,1174.0,0.0,0.1488571428571428,0.031,0.7613714285714286,3137.0,0.9325227531219248,55.17346549710123,3.7082860385911056,0.8214854956962635,67,0.19,1.36,0.037,0.021,0.23,1.569,50.216,30.648,5.233,2.99,7.631,0.182,1.6384221344905217,1.558631820721336
23310655,2023-10-21,2062BK1,134.68,0.0,7920.0,0.0,798.0,2023.0,1805.0,359.0,0.0,4394.0,683.0,0.0,0.1488571428571428,0.031,0.7613714285714286,2164.0,0.999999999992575,32.62548262524038,7919999999999.999,0.834103512014402,6,0.2,0.83,0.024,0.015,0.19,21.075,51.426,18.513,0.606,0.886,3.947,2.131,2.7776817543480607,1.2989971961908613
23310644,2023-10-21,SEQRFE550D,139.37,0.0,4956.0,1071.0,803.0,7385.0,1766.0,243.0,0.0,6400.0,978.0,0.0,0.1488571428571428,0.031,0.7613714285714286,2009.0,0.999999999992825,45.920929898500965,4.627450980387836,0.8790443006466505,73,0.21,0.77,0.029,0.019,0.21,1.38,49.739,30.092,6.955,2.337,7.761,0.096,1.6528428538198252,1.580370476281257
23210502,2023-10-21,2062BK1,116.91,10.0,9852.0,1785.0,817.0,3936.0,1644.0,321.0,0.0,6158.0,979.0,0.0,0.1488571428571428,0.031,0.7613714285714286,1965.0,0.9212040028293972,52.67299632150652,5.519327731089345,0.8366412213736201,6,0.18,0.71,0.02,0.022,0.2,27.788,47.753,15.486,0.989,1.704,3.365,1.611,3.083424807903403,1.1034777585210862
23210667,2023-10-21,S.TOWER6VAN,128.53,10.21,9297.0,3426.0,698.0,1152.0,2433.0,74.0,537.0,6820.0,1079.0,0.0,0.1488571428571428,0.031,0.7613714285714286,3044.0,0.92640911055985,53.06154205202629,2.713660245183096,0.7992772667540081,67,0.19,1.31,0.023,0.012,0.21,0.867,53.513,29.916,5.871,1.004,7.242,0.05,1.788715446067453,1.7383380977130976
23210661,2023-10-21,2062BK1,122.17,10.0,9885.0,2481.0,751.0,1612.0,1681.0,253.0,142.0,6396.0,1034.0,0.0,0.1488571428571428,0.031,0.7613714285714286,2076.0,0.9243398653179666,52.35327821844681,3.984280532041925,0.8097302504813055,6,0.19,0.79,0.027,0.017,0.17,30.033,47.48,14.102,0.46,1.455,3.678,1.545,3.3666595759767426,1.0757658147543954
23210657,2023-10-21,2830C20MMNC,130.92,9.6,8781.0,2031.0,745.0,2925.0,1677.0,256.0,189.0,6396.0,1026.0,309.0,0.1488571428571428,0.031,0.7613714285714286,2122.0,0.9316823227943948,48.854262144448114,4.323485967501564,0.7902921771909565,17,0.2,0.78,0.029,0.02,0.19,31.163,47.975,12.116,0.404,1.298,4.209,1.531,3.9593133613930847,1.1084796672828099
23110698,2023-10-22,2830C15MMNAK,128.6,7.53,8985.0,1740.0,772.0,3268.0,934.0,223.0,0.0,6394.0,1081.0,0.0,0.14468,0.03136,0.8878,1157.0,0.944685227349264,49.72006220801151,5.163793103445308,0.8072601555740646,13,0.16,0.69,0.025,0.013,0.22,1.988,50.063,29.77,5.59,2.031,9.028,0.055,1.681602902153102,1.5763405648792468
23110685,2023-10-22,2062BK1,124.7,7.43,9762.0,1746.0,795.0,3365.0,1703.0,274.0,0.0,516.0,1136.0,0.0,0.14468,0.03136,0.8878,1977.0,0.9437675016957258,4.137931034449576,5.591065292093018,0.8614061709656745,6,0.22,0.82,0.022,0.014,0.23,21.213,50.765,16.889,0.99,1.472,4.691,2.596,3.005624629958555,1.3323097918799045
23310706,2023-10-22,2830C20MMNC,128.95,7.55,9660.0,1971.0,765.0,4482.0,1869.0,254.0,0.0,6602.0,1008.0,370.0,0.14468,0.03136,0.8878,2123.0,0.944688644681724,51.19813881309657,4.901065449008168,0.8803579839845124,17,0.21,0.74,0.019,0.013,0.18,10.341,52.1775,23.603,3.711,0.976,6.609500000000001,1.1495,2.210536349771225,1.5371188687582855
23210697,2023-10-22,2062BK1,124.39,7.67,9540.0,0.0,792.0,3725.0,1681.0,304.0,0.0,6293.0,1021.0,362.0,0.14468,0.03136,0.8878,1985.0,0.9419203392326072,50.59088351112958,9540000000000.0,0.8468513853900016,6,0.21,0.81,0.025,0.018,0.22,1.757,46.919,34.286,4.623,3.037,7.664,0.174,1.3684195176014233,1.3017145710797915
23210720,2023-10-22,2830C20MMNC,125.32,8.14,11085.0,3633.0,608.0,2032.0,1758.0,257.0,0.0,6567.0,1044.0,0.0,0.14468,0.03136,0.8878,2015.0,0.9390079424476324,52.40185126035428,3.051197357554899,0.8724565756819491,17,0.22,0.76,0.019,0.015,0.18,19.428,51.329,18.989,0.645,1.328,4.212,1.958,2.7029489204844652,1.3360664271955855
23210724,2023-10-22,2062BK1,123.8,9.88,10863.0,1992.0,841.0,2917.0,1708.0,256.0,0.0,6508.0,1032.0,0.0,0.14468,0.03136,0.8878,1964.0,0.9260921603760766,52.568659127200576,5.453313253009311,0.8696537678203311,6,0.2,0.8,0.023,0.018,0.21,1.109,53.949,27.808,6.291,0.645,8.553,0.094,1.9399834585925417,1.8655854485095786
23210727,2023-10-22,2062BK1,127.61,9.5,10344.0,1788.0,921.0,3195.0,1691.0,246.0,0.0,6846.0,1105.0,0.0,0.14468,0.03136,0.8878,1937.0,0.9307125665456152,53.64783324148853,5.785234899325624,0.8729994837372881,6,0.2,0.79,0.025,0.023,0.24,22.099,52.313,16.648,0.648,1.125,5.323,2.224,3.142110637275512,1.3500825849076084
23210740,2023-10-22,1786500D,124.5,9.68,9894.0,1101.0,883.0,3640.0,1731.0,280.0,0.0,6307.0,1096.0,357.0,0.14468,0.03136,0.8878,2011.0,0.9278581010513648,50.65863453774571,8.986376021790203,0.860765788164664,2,0.21,0.73,0.03,0.024,0.222,24.872,49.178,16.844,0.609,1.124,4.019,2.061,2.919441970911249,1.1788479516743773
23110708,2023-10-22,2830C20MMNAK,128.08,8.14,9624.0,2745.0,804.0,2887.0,1715.0,253.0,0.0,6467.0,1041.0,0.0,0.14468,0.03136,0.8878,1968.0,0.9402437233817336,50.491880074558935,3.5060109289604715,0.8714430894304515,16,0.2,0.73,0.024,0.014,0.2,0.9650000000000001,51.4045,27.7085,8.0515,0.593,9.491,0.0875,1.855121889604648,1.7926903694920573
23210771,2023-10-23,S.TOWER6VAN,123.33,9.28,10728.0,1509.0,795.0,3044.0,2521.0,105.0,503.0,6504.0,1027.0,0.0,0.139037037037037,0.045037037037037,0.8997037037037038,3129.0,0.930020360448458,52.73656044715206,7.109343936376998,0.8056887184401388,67,0.19,1.35,0.023,0.022,0.22,1.57,52.99,29.933,5.372,1.455,6.941,0.177,1.770227834569386,1.6820086338242763
23210743,2023-10-23,1786500D,123.7,8.29,10281.0,552.0,905.0,3928.0,1806.0,246.0,0.0,6405.0,1035.0,0.0,0.139037037037037,0.045037037037037,0.8997037037037038,2052.0,0.9371922115240762,51.77849636174795,18.62499999996626,0.8801169590638985,2,0.21,0.71,0.022,0.029,0.208,0.0,0.0,0.0,0.0,0.0,0.0,0.0,0.0,0.0
23110753,2023-10-23,2830C20MMNC,126.47,9.27,10125.0,987.0,900.0,4475.0,1695.0,213.0,0.0,6207.0,1010.0,0.0,0.139037037037037,0.045037037037037,0.8997037037037038,1908.0,0.9317076764333896,49.07883292441623,10.25835866260359,0.8883647798737483,17,0.21,0.76,0.021,0.023,0.21,2.149,46.759,30.055,9.162,1.896,8.022,0.121,1.5557293052967793,1.4519174041297935
23310748,2023-10-23,1786500D,125.64,10.22,10500.0,1260.0,793.0,3516.0,1536.0,372.0,0.0,6585.0,1038.0,0.0,0.139037037037037,0.045037037037037,0.8997037037037038,1908.0,0.9247755041886884,52.41165233960194,8.333333333326719,0.8050314465404586,2,0.21,0.73,0.025,0.022,0.217,19.237,50.308,20.19,0.578,1.203,4.823,2.292,2.491605170620573,1.2759460282033073
23310754,2023-10-23,2062BK1,130.09,8.87,10893.0,996.0,859.0,5324.0,1790.0,261.0,0.0,6417.0,1012.0,412.0,0.139037037037037,0.045037037037037,0.8997037037037038,2051.0,0.936168681628266,49.32738873049944,10.936746987940827,0.8727450024374097,6,0.2,0.7,0.026,0.027,0.2,1.813,45.545,33.672,6.473,2.241,8.502,0.103,1.3525673388174504,1.2834639012568339
23310792,2023-10-23,2830C20MMNC,133.46,0.0,10713.0,0.0,743.0,6238.0,1732.0,293.0,83.0,6900.0,1251.0,0.0,0.139037037037037,0.045037037037037,0.8997037037037038,2108.0,0.9999999999925072,51.70088415966057,10713000000000.0,0.821631878557485,17,0.2,0.89,0.023,0.035,0.24,1.665,47.098,33.254,4.817,3.2,8.311,0.154,1.4162682303413021,1.3487399770904926
23310777,2023-10-23,2062BK1,158.61,10.21,11427.0,1590.0,818.0,2331.0,1780.0,353.0,86.0,6496.0,1126.0,0.0,0.139037037037037,0.045037037037037,0.8997037037037038,2219.0,0.9395213837167424,40.95580354302405,7.186792452825669,0.802163136547633,6,0.2,0.79,0.024,0.028,0.2,23.509,47.694,19.101,0.646,1.364,4.385,2.075,2.4968066171081564,1.1192884466452326
23110857,2023-10-24,2062BK1,125.9,8.27,8073.0,2787.0,815.0,1999.0,1716.0,319.0,311.0,6537.0,1030.0,0.0,0.1452222222222222,0.0357407407407407,0.9747037037037036,2346.0,0.9383617798245631,51.92216044438505,2.896663078578078,0.7314578005111971,6,0.18,0.84,0.027,0.02,0.17,1.877,51.741,28.701,5.847,1.837,8.01,0.081,1.8026966761898124,1.6920435593054057
23110845,2023-10-24,2062BK1,120.01,8.14,12831.0,0.0,779.0,5419.0,1597.0,325.0,210.0,6232.0,1031.0,0.0,0.1452222222222222,0.0357407407407407,0.9747037037037036,2132.0,0.9364806866879714,51.929005915740944,12831000000000.0,0.7490619136957087,6,0.19,0.79,0.037,0.022,0.2,1.492,52.726,30.185,5.456,1.458,6.955,0.163,1.746703769959584,1.6644358861039206
23310804,2023-10-24,1786500D,124.13,7.43,11892.0,0.0,898.0,4058.0,1766.0,313.0,235.0,6951.0,1068.0,0.0,0.1452222222222222,0.0357407407407407,0.9747037037037036,2314.0,0.9435238674297391,55.99774429987918,11892000000000.0,0.7631806395848042,2,0.2,0.73,0.027,0.038,0.204,2.392,52.378,30.143,4.922,2.364,6.264,0.063,1.7375928874734605,1.609847553479223
23310813,2023-10-24,2830C20MMNC,127.13,8.88,9813.0,1179.0,787.0,3343.0,1814.0,224.0,95.0,6599.0,1071.0,469.0,0.1452222222222222,0.0357407407407407,0.9747037037037036,2133.0,0.9347106830311396,51.90749626325881,8.323155216277927,0.850445382090553,17,0.19,0.71,0.027,0.021,0.2,2.378,52.738,29.915,4.871,2.352,6.225,0.063,1.7628693675625082,1.6330587725274046
23210834,2023-10-24,1786500D,126.01,9.49,9774.0,0.0,792.0,2968.0,1610.0,307.0,236.0,6563.0,1113.0,301.0,0.1452222222222222,0.0357407407407407,0.9747037037037036,2153.0,0.9299630996241331,52.08316800212615,9774000000000.0,0.7477937761259881,2,0.2,0.81,0.023,0.029,0.214,19.88,51.101,19.353,0.828,0.916,4.677,1.954,2.640332747752402,1.3024672477952794
23110840,2023-10-24,2062BK1,116.52,9.88,10494.0,0.0,995.0,2406.0,1100.0,318.0,0.0,6302.0,1053.0,0.0,0.1452222222222222,0.0357407407407407,0.9747037037037036,1418.0,0.9218354430306815,54.085135598574624,10494000000000.0,0.775740479548113,6,0.21,0.84,0.035,0.026,0.23,19.756,49.283,19.865,0.769,1.415,5.374,2.149,2.4807711668176786,1.2438291858058657
23310852,2023-10-24,S.TOWER6VAN,124.4,8.15,12003.0,1743.0,666.0,3358.0,2430.0,74.0,963.0,6299.0,970.0,317.0,0.1452222222222222,0.0357407407407407,0.9747037037037036,3467.0,0.9385137683822068,50.63504823110421,6.8864027538686825,0.7008941447935677,67,0.2,1.27,0.028,0.022,0.2,2.067,54.769,26.464,3.921,4.535,6.505,0.211,2.0694880030228604,1.9195639983176784
23210886,2023-10-25,2062BK1,123.89,9.9,10344.0,717.0,798.0,2412.0,1630.0,290.0,243.0,6796.0,2392.0,0.0,0.1525,0.0341,1.0016,2163.0,0.9260034382171614,54.85511340661187,14.426778242657704,0.7535829865923469,6,0.2,0.78,0.034,0.024,0.21,1.186,52.042,30.949,4.72,1.929,7.69,0.044,1.6814862681744749,1.619429922827981
23110891,2023-10-25,1786500D,135.76,8.87,11475.0,549.0,797.0,4794.0,1827.0,315.0,0.0,6500.0,1144.0,0.0,0.1525,0.0341,1.0016,2142.0,0.9386710917448754,47.878609310195365,20.901639344224225,0.8529411764701901,2,0.21,0.74,0.027,0.025,0.204,21.999,48.832,19.401,0.643,1.5,3.816,2.405,2.5168539325842696,1.179488418154151
23110913,2023-10-25,FE500DHCR,123.21,9.28,10938.0,0.0,782.0,2981.0,1712.0,254.0,0.0,5351.0,1617.0,0.0,0.1525,0.0341,1.0016,1966.0,0.9299569778781044,43.42991640253689,10938000000000.0,0.8708036622579497,57,0.21,0.74,0.026,0.025,0.2,1.209,50.943,31.379,5.77,1.327,7.596,0.067,1.6234225621414913,1.5631961704869741
23210934,2023-10-26,2062BK1,135.9,8.87,10263.0,2157.0,855.0,3987.0,1674.0,280.0,270.0,6665.0,1053.0,308.0,0.1555555555555555,0.0417777777777777,1.0738518518518518,2224.0,0.9387303999382556,49.043414274841474,4.757997218356626,0.7526978417262803,6,0.2,0.75,0.033,0.024,0.17,23.033,49.481,19.019,0.638,0.918,3.572,2.092,2.6015247108307045,1.176634247259411
23210955,2023-10-26,2062BK1,122.4,10.0,14079.0,0.0,800.0,3547.0,1627.0,263.0,0.0,5921.0,1153.0,0.0,0.1555555555555555,0.0417777777777777,1.0738518518518518,1890.0,0.9244712990866732,48.37418300614073,14079000000000.0,0.8608465608461053,6,0.21,0.81,0.025,0.036,0.22,21.261,49.229,19.84,0.753,1.122,4.276,2.11,2.481175343984678,1.1977276044961316
23210958,2023-10-26,2062BK1,121.3,10.0,6741.0,1104.0,803.0,3974.0,1701.0,233.0,0.0,6425.0,1156.0,0.0,0.1555555555555555,0.0417777777777777,1.0738518518518518,1934.0,0.9238385376928876,52.9678483095386,6.105978260864035,0.8795243019643849,6,0.2,0.8,0.018,0.027,0.23,28.796,49.162,13.021,0.674,1.136,3.921,1.892,3.775303332821379,1.175618154861543
23110933,2023-10-26,2062BK1,136.19,9.28,11772.0,0.0,897.0,3172.0,1756.0,319.0,0.0,6816.0,1515.0,0.0,0.1555555555555555,0.0417777777777777,1.0738518518518518,2075.0,0.9362067780233988,50.04772743923896,11772000000000.0,0.846265060240556,6,0.21,0.79,0.016,0.02,0.22,25.566,46.483,18.787,0.67,1.298,3.675,2.106,2.474079199489035,1.0480001803670471
23110951,2023-10-26,2062BK1,111.93,0.0,4566.0,0.0,1448.0,216.0,3322.0,596.0,0.0,2176.0,359.0,0.0,0.1555555555555555,0.0417777777777777,1.0738518518518518,3918.0,0.9999999999910658,19.440721879572585,4566000000000.0,0.8478815722305135,6,0.21,0.81,0.017,0.02,0.22,1.358,51.955,28.459,8.461,1.469,6.422,0.09,1.8255446240337314,1.7424039170970553
23310942,2023-10-26,2062BK1,123.78,10.04,10278.0,1389.0,865.0,4714.0,1725.0,306.0,140.0,6009.0,1670.0,0.0,0.1555555555555555,0.0417777777777777,1.0738518518518518,2171.0,0.9249738454571442,48.54580707668003,7.399568034551908,0.7945647167200394,6,0.22,0.75,0.032,0.027,0.23,19.076,49.872,20.891,0.835,1.238,4.501,2.174,2.3871338311315338,1.2477982385908728
23310939,2023-10-26,2062BK1,122.98,0.0,9975.0,1497.0,795.0,3168.0,1786.0,250.0,148.0,6197.0,1380.0,0.0,0.1555555555555555,0.0417777777777777,1.0738518518518518,2184.0,0.9999999999918686,50.39030736664181,6.663326653302162,0.8177655677651934,6,0.21,0.79,0.026,0.027,0.2,1.912,47.685,33.546,5.676,2.091,7.171,0.1,1.4214385787104662,1.3447925773428469
23211024,2023-10-27,1786500D,120.47,9.65,9720.0,2007.0,800.0,2811.0,1640.0,253.0,0.0,6497.0,1086.0,0.0,0.1546875,0.041375,0.8731875,1893.0,0.9258376882806192,53.93043911302457,4.843049327351847,0.8663497094554324,2,0.21,0.78,0.022,0.029,0.214,17.606,49.238,22.26,1.264,1.321,4.931,1.987,2.211850321189524,1.2350565630722152
23211021,2023-10-27,2062BK1,128.35,10.12,9891.0,987.0,792.0,1934.0,1590.0,347.0,0.0,6498.0,1091.0,0.0,0.1546875,0.041375,0.8731875,1937.0,0.9269155773746884,50.627191273466096,10.021276595734529,0.8208569953532159,6,0.19,0.8,0.019,0.034,0.19,17.984,49.696,21.783,1.062,1.345,4.647,2.094,2.2813073815644507,1.2496479581573123
23211019,2023-10-27,2062BK1,0.0,0.0,8709.0,999.0,806.0,2094.0,1677.0,243.0,0.0,4394.0,701.0,0.0,0.1546875,0.041375,0.8731875,1920.0,0.0,4394000000000.0,8.717717717708991,0.8734374999995451,6,0.19,0.79,0.025,0.026,0.2,17.924,49.355,22.139,1.161,1.325,4.647,2.071,2.2292231255645887,1.2319039536741214
23210995,2023-10-27,R34,131.13,0.0,11247.0,1500.0,998.0,4093.0,1137.0,250.0,0.0,6050.0,1154.0,0.0,0.1546875,0.041375,0.8731875,1387.0,0.999999999992374,46.13742087969087,7.4979999999950016,0.8197548666180102,66,0.62,0.77,0.022,0.019,0.24,18.182,50.462,18.064,4.637,0.68,4.684,2.078,2.7933573207860505,1.3921703865147463
23211030,2023-10-27,2062BK1,127.13,9.63,8724.0,501.0,797.0,2993.0,1688.0,317.0,290.0,6479.0,1176.0,394.0,0.1546875,0.041375,0.8731875,2295.0,0.9295846738744548,50.96358058640004,17.413173652659854,0.7355119825704857,6,0.19,0.86,0.027,0.031,0.21,20.482,48.93,20.137,0.738,1.822,4.283,2.276,2.429734829675241,1.2045790251107829
23210978,2023-10-27,2062BK1,128.18,9.63,10764.0,1866.0,809.0,3041.0,1698.0,277.0,189.0,6400.0,1082.0,323.0,0.1546875,0.041375,0.8731875,2164.0,0.9301211813298736,49.92978623771314,5.768488745977616,0.7846580406650718,6,0.19,0.8,0.022,0.036,0.2,22.922,49.789,18.898,0.677,0.848,3.569,2.011,2.634478014709773,1.1905262906195453
23110992,2023-10-27,2062BK1,127.51,0.0,9972.0,990.0,782.0,930.0,1661.0,343.0,0.0,6416.0,1039.0,0.0,0.1546875,0.041375,0.8731875,2004.0,0.9999999999921576,50.31762214688795,10.0727272727171,0.8288423153688479,6,0.19,0.78,0.034,0.025,0.19,20.371,51.418,18.571,0.855,1.14,4.154,2.118,2.7685763514968764,1.3203399840792955
23110977,2023-10-27,S.TOWER6VAN,126.79,9.34,11205.0,0.0,814.0,3469.0,2321.0,74.0,571.0,6300.0,1457.0,0.0,0.1546875,0.041375,0.8731875,2966.0,0.9313891133406936,49.68846123472128,11205000000000.0,0.7825354012134921,67,0.19,1.34,0.033,0.033,0.22,25.465,46.91,18.479,0.725,1.34,3.624,2.056,2.5384199134199132,1.067470702013881
