Repository: SiddharthKumar268/FerroMind

# FerroMind
*Ferro-Alloy Optimisation using Machine Learning*
**SAIL Durgapur Steel Plant | Steel Melting Shop**
Intern: Siddharth Kumar | FY 2023-24 to FY 2025-26

---

## Quick Start

```bash

# 2. Place raw Excel files in data/raw/

## Dataset

| | |
|---|---|
| Total heats after cleaning | 47,421 |
| Training set | 37,936 heats (Apr 2023 – Jun 2025) |
| Test set | 9,485 heats (Jun 2025 – Dec 2025) |
| Input features | 21 (16 raw + 5 engineered) |
| Target variables | Mn, Si, C, S, P |
| BOF grades | 76 distinct grades |
| Split method | Chronological 80/20 — no shuffle, no leakage |

---

File: data/processed/sms_train.csv (part 15 of 253)
Heat_Number,Date,BOF Grade Code,Hot Metal Addn. Weight,Scrap Addn. Weight,Lime Into Converter,Dolomite Into Converter,Lime Into Ladle,Iron Ore Into Converter,SIMN Into Ladle,FESI Into Ladle,FEMN Into Ladle,Measered O2 Mainblow II,Duration of Mainblow I/II,Measered O2 2nd Blow,HM_P,HM_S,HM_Si,Total_FA_Ladle,HM_Ratio,O2_per_ton_HM,Lime_Dolo_Ratio,SiMn_FA_Fraction,Grade_Encoded,C,Mn,P,S,Si
23102475,2023-05-15,1786550D,123.6,7.48,10143.0,2016.0,777.0,2923.0,1682.0,359.0,315.0,6438.0,1059.0,0.0,0.1672962962962963,0.042370370370370364,0.9127037037037037,2356.0,0.9429356118329042,52.08737864035528,5.031249999997504,0.7139219015277105,3,0.2,0.79,0.03,0.03,0.19
23102450,2023-05-15,2062BK1,121.44,7.48,10929.0,1797.0,707.0,3615.0,1695.0,332.0,284.0,6390.0,1061.0,0.0,0.1672962962962963,0.042370370370370364,0.9127037037037037,2311.0,0.9419795221769938,52.618577074665524,6.0818030050049625,0.7334487234960045,6,0.19,0.8,0.021,0.021,0.2
23202487,2023-05-15,EXPORTDSP14,128.5,0.0,10014.0,2247.0,803.0,5000.0,1698.0,250.0,0.0,6400.0,1087.0,0.0,0.1672962962962963,0.042370370370370364,0.9127037037037037,1948.0,0.999999999992218,49.805447470429534,4.4566088117470155,0.8716632443527353,55,0.19,0.74,0.016,0.029,0.21
23202436,2023-05-15,2062BK1,120.3,8.47,10914.0,1002.0,811.0,3127.0,1711.0,260.0,0.0,6076.0,1078.0,0.0,0.1672962962962963,0.042370370370370364,0.9127037037037037,1971.0,0.9342238098863538,50.50706566874059,10.892215568851405,0.8680872653470989,6,0.22,0.74,0.022,0.03,0.19
23102480,2023-05-15,2062BK1,122.57,7.42,10371.0,489.0,848.0,3256.0,1662.0,281.0,214.0,1257.0,3248.0,0.0,0.1672962962962963,0.042370370370370364,0.9127037037037037,2157.0,0.9429186860455196,10.255364281551316,21.208588957011845,0.7705146036157763,6,0.22,0.78,0.028,0.027,0.21
23202443,2023-05-15,EXPORTDSP14,124.96,7.67,10995.0,1497.0,743.0,3975.0,1671.0,284.0,186.0,6500.0,1033.0,0.0,0.1672962962962963,0.042370370370370364,0.9127037037037037,2141.0,0.942169946460513,52.01664532608822,7.344689378752609,0.7804764128908078,55,0.22,0.82,0.027,0.026,0.24
23202446,2023-05-15,1786550D,124.84,7.43,12738.0,1092.0,690.0,3298.0,1627.0,300.0,233.0,6661.0,1092.0,207.0,0.1672962962962963,0.042370370370370364,0.9127037037037037,2160.0,0.9438270204812593,53.35629605852806,11.664835164824483,0.753240740740392,3,0.22,0.8,0.03,0.03,0.23
23202455,2023-05-15,2830C20MMNAK,123.05,0.0,3018.0,0.0,138.0,293.0,1718.0,297.0,0.0,2432.0,395.0,0.0,0.1672962962962963,0.042370370370370364,0.9127037037037037,2015.0,0.9999999999918732,19.76432344559314,3018000000000.0,0.8526054590566489,16,0.23,0.8,0.022,0.027,0.17
23202462,2023-05-15,2062BK1,128.0,0.0,12069.0,1887.0,795.0,5225.0,1735.0,304.0,0.0,6396.0,1137.0,0.0,0.1672962962962963,0.042370370370370364,0.9127037037037037,2039.0,0.9999999999921876,49.96874999960962,6.395866454686595,0.8509073075032609,6,0.2,0.78,0.028,0.028,0.22
23202439,2023-05-15,EXPORTDSP14,124.38,7.42,10755.0,2001.0,806.0,3145.0,1708.0,250.0,0.0,6495.0,1136.0,0.0,0.1672962962962963,0.042370370370370364,0.9127037037037037,1958.0,0.943702579659001,52.219006270684844,5.3748125937004625,0.8723186925429661,55,0.2,0.7,0.026,0.031,0.24
23202470,2023-05-15,1786550D,124.21,8.39,6474.0,1512.0,792.0,3302.0,1569.0,310.0,229.0,6215.0,982.0,265.0,0.1672962962962963,0.042370370370370364,0.9127037037037037,2108.0,0.9367269984846401,50.03622896666906,4.2817460317432,0.7443074003791535,3,0.22,0.8,0.02,0.03,0.22
23202473,2023-05-15,2062BK1,123.1,8.89,10311.0,1506.0,800.0,2497.0,1603.0,300.0,229.0,6216.0,979.0,368.0,0.1672962962962963,0.042370370370370364,0.9127037037037037,2132.0,0.9326464125999496,50.495532087323355,6.846613545812187,0.7518761726075273,6,0.22,0.86,0.025,0.026,0.22
23202476,2023-05-15,2062BK1,119.7,7.53,10026.0,1503.0,883.0,2507.0,1620.0,294.0,233.0,6225.0,982.0,0.0,0.1672962962962963,0.042370370370370364,0.9127037037037037,2147.0,0.9408158453121055,52.00501253089386,6.670658682630292,0.7545412203070543,6,0.22,0.79,0.02,0.027,0.18
23202478,2023-05-15,EXPORTDSP14,128.66,9.15,11331.0,1602.0,896.0,4141.0,1593.0,307.0,229.0,6516.0,1133.0,0.0,0.1672962962962963,0.042370370370370364,0.9127037037037037,2129.0,0.9336042377118235,50.64511114526159,7.073033707860754,0.7482386096755528,55,0.21,0.77,0.03,0.033,0.22
23202485,2023-05-15,EXPORTDSP14,131.12,0.0,10965.0,2076.0,800.0,5017.0,1708.0,257.0,0.0,6655.0,1613.0,0.0,0.1672962962962963,0.042370370370370364,0.9127037037037037,1965.0,0.9999999999923734,50.755033556659896,5.281791907511907,0.8692111959283109,55,0.22,0.72,0.021,0.031,0.21
23202464,2023-05-15,1786550D,127.58,6.28,8922.0,1494.0,808.0,3706.0,1735.0,331.0,0.0,5927.0,1436.0,0.0,0.1672962962962963,0.042370370370370364,0.9127037037037037,2066.0,0.9530853130064765,46.45712494084921,5.971887550196806,0.8397870280731656,3,0.22,0.73,0.02,0.03,0.22
23102543,2023-05-16,S.TOWER6VAN,123.69,7.89,8784.0,0.0,825.0,3745.0,2579.0,1.0,322.0,6172.0,1235.0,0.0,0.17247368421052633,0.04321052631578947,0.9178947368421053,2902.0,0.9400364797010183,49.898940900235274,8783999999999.999,0.8886974500341528,67,0.18,1.29,0.034,0.026,0.19
23102540,2023-05-16,2062BK1,123.64,7.68,10527.0,2082.0,569.0,2152.0,1739.0,254.0,263.0,6354.0,1002.0,0.0,0.17247368421052633,0.04321052631578947,0.9178947368421053,2256.0,0.9415169052624011,51.39113555442097,5.056195965415439,0.7708333333329916,6,0.2,0.77,0.027,0.03,0.21
23102538,2023-05-16,2062BK1,123.99,7.68,10623.0,2166.0,604.0,3683.0,1745.0,334.0,193.0,6274.0,993.0,0.0,0.17247368421052633,0.04321052631578947,0.9178947368421053,2272.0,0.9416723627178427,50.60085490724574,4.904432132961725,0.7680457746475493,6,0.22,0.84,0.018,0.028,0.21
23102535,2023-05-16,C20MMNATLT,125.65,8.14,10983.0,2205.0,812.0,3930.0,1743.0,261.0,213.0,723.0,1193.0,0.0,0.17247368421052633,0.04321052631578947,0.9178947368421053,2217.0,0.9391583825327815,5.754078790244694,4.980952380950122,0.7861975642756941,41,0.22,0.76,0.027,0.028,0.19
23102530,2023-05-16,EXPORTDSP14,124.3,7.43,9534.0,1641.0,865.0,2826.0,1750.0,233.0,0.0,6592.0,1054.0,0.0,0.17247368421052633,0.04321052631578947,0.9178947368421053,1983.0,0.9435967509227694,53.03298471397399,5.809872029246916,0.8825012607156417,55,0.2,0.73,0.027,0.028,0.19
23102529,2023-05-16,EXPORTDSP14,126.94,8.78,8280.0,1638.0,880.0,2755.0,1665.0,301.0,328.0,6522.0,1312.0,0.0,0.17247368421052633,0.04321052631578947,0.9178947368421053,2294.0,0.9353079870252335,51.37860406450781,5.054945054941969,0.7258064516125868,55,0.2,0.77,0.032,0.026,0.2
23102527,2023-05-16,2062BK1,128.39,8.08,9165.0,1644.0,710.0,2767.0,1793.0,298.0,0.0,6407.0,1010.0,0.0,0.17247368421052633,0.04321052631578947,0.9178947368421053,2091.0,0.9407928482381418,49.90264039216527,5.574817518244784,0.8574844571971031,6,0.19,0.75,0.018,0.026,0.21
23102524,2023-05-16,2062BK1,126.48,7.88,10560.0,1485.0,707.0,3499.0,1736.0,244.0,0.0,6934.0,1266.0,0.0,0.17247368421052633,0.04321052631578947,0.9178947368421053,1980.0,0.9413515927289271,54.82289690026231,7.1111111111063225,0.876767676767234,6,0.21,0.74,0.02,0.021,0.24
23102521,2023-05-16,EXPORTDSP14,123.77,8.88,10473.0,1989.0,681.0,3184.0,1828.0,321.0,0.0,6060.0,2247.0,0.0,0.17247368421052633,0.04321052631578947,0.9178947368421053,2149.0,0.9330569166910436,48.96178395371284,5.265460030163266,0.8506281991620053,55,0.21,0.78,0.02,0.022,0.21
23102506,2023-05-16,1786550D,124.45,8.48,11544.0,2634.0,805.0,2739.0,1787.0,338.0,0.0,6417.0,1630.0,0.0,0.17247368421052633,0.04321052631578947,0.9178947368421053,2125.0,0.9362070262473768,51.562876656877755,4.382687927105398,0.8409411764701925,3,0.23,0.87,0.03,0.02,0.2
23102512,2023-05-16,2062BK1,123.64,7.08,10929.0,1971.0,777.0,2614.0,1630.0,338.0,288.0,6814.0,1486.0,0.0,0.17247368421052633,0.04321052631578947,0.9178947368421053,2256.0,0.9458384332852982,55.11161436383766,5.544901065446197,0.7225177304961337,6,0.22,0.84,0.023,0.024,0.25
23102503,2023-05-16,2062BK1,128.38,0.0,10992.0,558.0,782.0,3911.0,1810.0,349.0,81.0,6047.0,2181.0,0.0,0.17247368421052633,0.04321052631578947,0.9178947368421053,2240.0,0.9999999999922107,47.10235239097132,19.698924731147493,0.8080357142853536,6,0.18,0.8,0.035,0.028,0.2
23102546,2023-05-16,S.TOWER6VAN,128.58,8.14,8937.0,2838.0,787.0,3617.0,2492.0,0.0,559.0,6951.0,1122.0,0.0,0.17247368421052633,0.04321052631578947,0.9178947368421053,3051.0,0.9404622586238994,54.05972935095614,3.149048625791702,0.8167813831527969,67,0.2,1.32,0.026,0.024,0.18
23102489,2023-05-16,2062BK1,135.0,0.0,10623.0,3309.0,835.0,4869.0,1671.0,273.0,280.0,6595.0,1161.0,0.0,0.17247368421052633,0.04321052631578947,0.9178947368421053,2224.0,0.9999999999925927,48.85185185148999,3.210335448775095,0.7513489208629716,6,0.22,0.86,0.028,0.028,0.2
23102431,2023-05-16,R34,135.8,0.0,11571.0,2010.0,905.0,4009.0,1210.0,246.0,0.0,308.0,1075.0,0.0,0.17247368421052633,0.04321052631578947,0.9178947368421053,1456.0,0.9999999999926363,2.2680412370967007,5.756716417907584,0.8310439560433853,66,0.63,0.76,0.028,0.016,0.23
23102492,2023-05-16,2062BK1,129.64,8.14,8676.0,2181.0,772.0,3882.0,1708.0,318.0,230.0,6642.0,1072.0,0.0,0.17247368421052633,0.04321052631578947,0.9178947368421053,2256.0,0.940920307730143,51.23418697893217,3.9779917469032653,0.7570921985812247,6,0.21,0.77,0.029,0.022,0.16
23102495,2023-05-16,ASP1239,125.9,8.87,10563.0,2970.0,767.0,3575.0,1425.0,240.0,0.0,6806.0,1163.0,0.0,0.17247368421052633,0.04321052631578947,0.9178947368421053,1665.0,0.9341841656085614,54.05877680656029,3.556565656564459,0.8558558558553419,24,0.41,0.74,0.02,0.019,0.24
23102497,2023-05-16,EXPORTDSP14,130.21,0.0,10698.0,2214.0,845.0,4465.0,1624.0,254.0,206.0,6622.0,1078.0,0.0,0.17247368421052633,0.04321052631578947,0.9178947368421053,2084.0,0.9999999999923201,50.85630903885373,4.831978319781015,0.7792706333969389,55,0.19,0.75,0.019,0.025,0.22
23102500,2023-05-16,1786500D,126.23,0.0,10497.0,2436.0,799.0,4022.0,1641.0,244.0,115.0,6727.0,1068.0,0.0,0.17247368421052633,0.04321052631578947,0.9178947368421053,2000.0,0.9999999999920779,53.2916105517445,4.309113300490842,0.8204999999995898,2,0.18,0.7,0.022,0.024,0.208
23102518,2023-05-16,2062BK1,131.84,0.0,11691.0,2001.0,892.0,5489.0,1798.0,332.0,0.0,6568.0,1485.0,0.0,0.17247368421052633,0.04321052631578947,0.9178947368421053,2130.0,0.9999999999924152,49.81796116467068,5.8425787106417575,0.8441314553986647,6,0.22,0.79,0.024,0.022,0.19
23102549,2023-05-16,1786550D,124.35,8.15,9732.0,2394.0,792.0,3459.0,1665.0,292.0,189.0,6746.0,1189.0,0.0,0.17247368421052633,0.04321052631578947,0.9178947368421053,2146.0,0.938490566030653,54.25010052228187,4.065162907266473,0.7758620689651557,3,0.22,0.79,0.02,0.03,0.2
23102516,2023-05-16,EXPORTDSP14,127.8,8.14,11082.0,1989.0,940.0,3336.0,1672.0,342.0,196.0,6450.0,1411.0,0.0,0.17247368421052633,0.04321052631578947,0.9178947368421053,2210.0,0.9401206414525518,50.46948356768021,5.571644042229476,0.7565610859725084,55,0.22,0.79,0.039,0.018,0.19
23202522,2023-05-16,1786550D,134.29,0.0,9978.0,1890.0,800.0,5005.0,1613.0,300.0,229.0,120.0,1232.0,0.0,0.17247368421052633,0.04321052631578947,0.9178947368421053,2142.0,0.9999999999925535,0.8935885024879472,5.279365079362286,0.7530345471518427,3,0.22,0.88,0.02,0.02,0.18
23202498,2023-05-16,2062BK1,128.85,0.0,11508.0,54.0,803.0,5430.0,1711.0,263.0,0.0,6497.0,1309.0,0.0,0.17247368421052633,0.04321052631578947,0.9178947368421053,1974.0,0.9999999999922391,50.4229724481923,213.11111110716462,0.8667679837888213,6,0.22,0.77,0.028,0.02,0.17
23202501,2023-05-16,2062BK1,126.98,0.0,10443.0,2052.0,806.0,5374.0,1704.0,253.0,0.0,6395.0,1105.0,0.0,0.17247368421052633,0.04321052631578947,0.9178947368421053,1957.0,0.9999999999921247,50.36226177311102,5.089181286547228,0.8707204905463103,6,0.22,0.75,0.026,0.023,0.2
23202507,2023-05-16,2062BK1,130.48,0.0,10701.0,1968.0,751.0,3453.0,1110.0,294.0,0.0,6299.0,1457.0,313.0,0.17247368421052633,0.04321052631578947,0.9178947368421053,1404.0,0.999999999992336,48.275597792395196,5.437499999997237,0.7905982905977275,6,0.22,0.78,0.02,0.024,0.23
23202513,2023-05-16,2062BK1,125.18,9.49,10500.0,1986.0,756.0,2908.0,1671.0,277.0,192.0,5896.0,1078.0,421.0,0.17247368421052633,0.04321052631578947,0.9178947368421053,2140.0,0.9295314472345027,47.10017574654817,5.287009063441447,0.7808411214949622,6,0.22,0.81,0.021,0.025,0.19
23202515,2023-05-16,2062BK1,118.6,8.01,14892.0,1788.0,855.0,1074.0,1667.0,277.0,196.0,6046.0,1021.0,438.0,0.17247368421052633,0.04321052631578947,0.9178947368421053,2140.0,0.9367348550593417,50.978077571239645,8.328859060398026,0.7789719626164584,6,0.22,0.81,0.025,0.021,0.2
23202519,2023-05-16,1786550D,119.04,8.16,4947.0,1182.0,844.0,2437.0,1654.0,277.0,206.0,6400.0,1143.0,275.0,0.17247368421052633,0.04321052631578947,0.9178947368421053,2137.0,0.9358490565964163,53.763440859763406,4.185279187813718,0.7739822180623426,3,0.24,0.85,0.02,0.02,0.17
23302523,2023-05-16,EXPORTDSP14,132.75,0.0,12129.0,1545.0,859.0,5394.0,1817.0,203.0,0.0,7016.0,1430.0,0.0,0.17247368421052633,0.04321052631578947,0.9178947368421053,2020.0,0.9999999999924671,52.851224105063274,7.850485436888123,0.8995049504946042,55,0.22,0.8,0.032,0.03,0.22
23202493,2023-05-16,EXPORTDSP14,122.34,8.0,10500.0,951.0,792.0,3675.0,1711.0,243.0,0.0,6661.0,1053.0,0.0,0.17247368421052633,0.04321052631578947,0.9178947368421053,1954.0,0.9386220653602991,54.44662416172595,11.041009463710788,0.8756397134079449,55,0.2,0.75,0.034,0.029,0.21
23202526,2023-05-16,1786550D,124.49,8.15,9909.0,1980.0,611.0,3151.0,1613.0,307.0,176.0,6006.0,924.0,359.0,0.17247368421052633,0.04321052631578947,0.9178947368421053,2096.0,0.9385554885333343,48.24483894249944,5.004545454542927,0.7695610687019229,3,0.24,0.85,0.02,0.03,0.23
23202531,2023-05-16,2062BK1,125.44,8.15,10176.0,1497.0,781.0,2872.0,1661.0,300.0,236.0,6271.0,985.0,383.0,0.17247368421052633,0.04321052631578947,0.9178947368421053,2197.0,0.93899243954683,49.99202806082596,6.797595190376221,0.7560309512968794,6,0.21,0.83,0.028,0.025,0.21
23202533,2023-05-16,1786550D,126.91,7.43,10470.0,1491.0,808.0,2913.0,1610.0,297.0,230.0,6325.0,1275.0,285.0,0.17247368421052633,0.04321052631578947,0.9178947368421053,2137.0,0.9446925710812514,49.83846820542244,7.022132796775974,0.7533926064572983,3,0.22,0.8,0.03,0.03,0.2
23202539,2023-05-16,2062BK1,123.74,9.49,10716.0,1530.0,764.0,3067.0,1593.0,294.0,226.0,6195.0,2117.0,0.0,0.17247368421052633,0.04321052631578947,0.9178947368421053,2113.0,0.928769796585388,50.06465168862078,7.003921568622873,0.7539044013247733,6,0.2,0.81,0.014,0.021,0.19
23202542,2023-05-16,2062BK1,130.39,0.0,12120.0,1083.0,594.0,5682.0,1586.0,304.0,230.0,6352.0,1179.0,265.0,0.17247368421052633,0.04321052631578947,0.9178947368421053,2120.0,0.9999999999923308,48.7153922843108,11.191135734061689,0.748113207546817,6,0.22,0.8,0.025,0.025,0.22
23302511,2023-05-16,2062BK1,120.8,8.07,11175.0,2085.0,790.0,3427.0,1756.0,362.0,0.0,6604.0,1528.0,0.0,0.17247368421052633,0.04321052631578947,0.9178947368421053,2118.0,0.9373787537756082,54.668874171732874,5.3597122302132565,0.8290840415482393,6,0.22,0.8,0.02,0.025,0.25
23202548,2023-05-16,C20MMNATLT,126.51,8.12,13413.0,1653.0,603.0,3236.0,0.0,546.0,1256.0,6471.0,1068.0,0.0,0.17247368421052633,0.04321052631578947,0.9178947368421053,1802.0,0.9396865483106316,51.15010671052762,8.114337568053168,0.0,41,0.2,0.81,0.018,0.03,0.24
23302514,2023-05-16,1786550D,128.01,8.14,10983.0,2028.0,776.0,4217.0,1790.0,319.0,0.0,6607.0,1459.0,0.0,0.17247368421052633,0.04321052631578947,0.9178947368421053,2109.0,0.9402130003603365,51.613155221845076,5.41568047337011,0.8487434803220253,3,0.23,0.84,0.02,0.02,0.22
23202528,2023-05-16,2062BK1,129.08,7.68,9897.0,2244.0,655.0,4290.0,1586.0,300.0,229.0,6582.0,1093.0,301.0,0.17247368421052633,0.04321052631578947,0.9178947368421053,2115.0,0.9438432290074302,50.99163309535953,4.410427807484665,0.7498817966899528,6,0.21,0.85,0.038,0.025,0.2
23302510,2023-05-16,2830C20MMNAK,130.7,0.0,9000.0,0.0,683.0,1506.0,1716.0,342.0,0.0,3329.0,756.0,0.0,0.17247368421052633,0.04321052631578947,0.9178947368421053,2058.0,0.999999999992349,25.470543228573298,9000000000000.0,0.8338192419821021,16,0.22,0.83,0.019,0.021,0.22
23302508,2023-05-16,2830C20MMNC,123.54,8.09,11226.0,2199.0,740.0,4468.0,1773.0,255.0,136.0,6502.0,1107.0,326.0,0.17247368421052633,0.04321052631578947,0.9178947368421053,2164.0,0.9385398465324126,52.63072688965006,5.105047748974486,0.8193160813304902,17,0.22,0.9,0.026,0.023,0.23
23302505,2023-05-16,1786550D,135.23,0.0,11829.0,3111.0,732.0,6335.0,1707.0,298.0,97.0,6882.0,1122.0,0.0,0.17247368421052633,0.04321052631578947,0.9178947368421053,2102.0,0.9999999999926052,50.89107446534874,3.8023143683690765,0.8120837297807745,3,0.2,0.87,0.03,0.03,0.23
23302517,2023-05-16,1786550D,129.29,10.4,11709.0,1491.0,727.0,5201.0,1806.0,319.0,0.0,6898.0,1168.0,286.0,0.17247368421052633,0.04321052631578947,0.9178947368421053,2125.0,0.925549430876043,53.35292752685164,7.853118712268375,0.8498823529407765,3,0.22,0.83,0.03,0.02,0.21
23302544,2023-05-16,2062BK1,119.42,8.76,9543.0,3063.0,900.0,4095.0,1829.0,230.0,0.0,6426.0,998.0,277.0,0.17247368421052633,0.04321052631578947,0.9178947368421053,2059.0,0.9316586050793286,53.81008206285538,3.1155729676777293,0.8882952889747993,6,0.2,0.8,0.022,0.024,0.22
23302541,2023-05-16,EXPORTDSP14,126.08,8.14,9798.0,3264.0,821.0,4248.0,1863.0,295.0,0.0,6597.0,1024.0,195.0,0.17247368421052633,0.04321052631578947,0.9178947368421053,2158.0,0.9393533005443351,52.323921319381945,3.001838235293198,0.8632993512507584,55,0.2,0.79,0.026,0.026,0.22
23302537,2023-05-16,EXPORTDSP14,123.4,7.43,12873.0,1962.0,677.0,5059.0,1866.0,343.0,0.0,6558.0,1141.0,287.0,0.17247368421052633,0.04321052631578947,0.9178947368421053,2209.0,0.9432087441646166,53.144246352891855,6.561162079507359,0.8447261204160956,55,0.21,0.84,0.024,0.023,0.18
23302520,2023-05-16,EXPORTDSP14,127.16,8.69,9990.0,1842.0,655.0,4526.0,1687.0,285.0,0.0,6800.0,2647.0,0.0,0.17247368421052633,0.04321052631578947,0.9178947368421053,1972.0,0.9360323886570775,53.475935828456464,5.423452768726698,0.8554766734275581,55,0.2,0.82,0.024,0.027,0.26
23302488,2023-05-16,2062BK1,0.0,0.0,10452.0,1281.0,798.0,4037.0,1766.0,237.0,0.0,6783.0,2195.0,0.0,0.17247368421052633,0.04321052631578947,0.9178947368421053,2003.0,0.0,6783000000000.0,8.159250585473725,0.8816774837738983,6,0.22,0.76,0.034,0.03,0.2
23302491,2023-05-16,EXPORTDSP14,124.86,6.68,10020.0,1305.0,762.0,2016.0,1745.0,121.0,0.0,6347.0,1144.0,0.0,0.17247368421052633,0.04321052631578947,0.9178947368421053,1866.0,0.9492169682153778,50.83293288442389,7.6781609195343465,0.935155412646873,55,0.2,0.77,0.025,0.03,0.21
23302502,2023-05-16,EXPORTDSP14,123.49,0.0,12033.0,1305.0,640.0,5241.0,1748.0,359.0,0.0,6317.0,1113.0,0.0,0.17247368421052633,0.04321052631578947,0.9178947368421053,2107.0,0.9999999999919021,51.153939589835986,9.220689655165348,0.8296155671567017,55,0.19,0.8,0.035,0.03,0.27
23302534,2023-05-16,2062BK1,133.57,0.0,11703.0,1794.0,696.0,6725.0,1841.0,332.0,0.0,6999.0,1246.0,0.0,0.17247368421052633,0.04321052631578947,0.9178947368421053,2173.0,0.9999999999925133,52.399490903253735,6.523411371233822,0.8472158306484826,6,0.22,0.82,0.033,0.028,0.22
23302547,2023-05-17,2062BK1,121.03,7.88,9888.0,3018.0,1022.0,3320.0,1797.0,325.0,0.0,6446.0,1447.0,0.0,0.16899999999999998,0.03885,0.96495,2122.0,0.9388720812897459,53.25952243201471,3.2763419483090535,0.8468426013191108,6,0.21,0.8,0.025,0.023,0.22
23302553,2023-05-17,2062BK1,134.29,0.0,10302.0,3102.0,1207.0,5186.0,1810.0,326.0,0.0,6502.0,1080.0,0.0,0.16899999999999998,0.03885,0.96495,2136.0,0.9999999999925535,48.4176036931386,3.3210831721459315,0.8473782771531614,6,0.21,0.8,0.016,0.033,0.23
23302556,2023-05-17,C20MMNATLT,130.16,8.14,9723.0,3033.0,832.0,2451.0,1837.0,251.0,0.0,6488.0,1008.0,0.0,0.16899999999999998,0.03885,0.96495,2088.0,0.9411424439555954,49.84634296212472,3.205736894163137,0.8797892720302299,41,0.2,0.76,0.02,0.031,0.21
23302559,2023-05-17,1786550D,127.16,7.28,9120.0,3039.0,961.0,330.0,1868.0,291.0,0.0,6580.0,1020.0,0.0,0.16899999999999998,0.03885,0.96495,2159.0,0.9458494495615454,51.7458320222417,3.000987166830207,0.8652153774891778,3,0.23,0.8,0.02,0.03,0.23
23302562,2023-05-17,C20MMNACU,135.12,0.0,8019.0,2499.0,790.0,4039.0,1717.0,267.0,0.0,6509.0,1090.0,362.0,0.16899999999999998,0.03885,0.96495,1984.0,0.9999999999925993,48.171995263113,3.2088835534200846,0.865423387096338,39,0.22,0.77,0.026,0.037,0.19
23302565,2023-05-17,2062BK1,127.34,7.28,8664.0,2301.0,746.0,2731.0,1726.0,336.0,143.0,6606.0,1100.0,0.0,0.16899999999999998,0.03885,0.96495,2205.0,0.9459218541008326,51.87686508519022,3.765319426334739,0.782766439908942,6,0.21,0.76,0.025,0.036,0.22
23302568,2023-05-17,2830C20MMNAK,61.95,0.0,6939.0,0.0,704.0,222.0,1737.0,365.0,0.0,3651.0,992.0,0.0,0.16899999999999998,0.03885,0.96495,2102.0,0.999999999983858,58.934624696385235,6939000000000.0,0.8263558515695403,16,0.19,0.79,0.042,0.03,0.17
23302583,2023-05-17,2062BK1,130.1,9.42,7494.0,3000.0,588.0,4089.0,1814.0,288.0,0.0,6691.0,1151.0,680.0,0.16899999999999998,0.03885,0.96495,2102.0,0.9324827981584543,51.42966948461623,2.4979999999991676,0.8629876308273725,6,0.22,0.76,0.018,0.025,0.21
23302586,2023-05-17,2830C20MMNC,130.2,0.0,5511.0,0.0,622.0,321.0,1549.0,362.0,0.0,2628.0,571.0,529.0,0.16899999999999998,0.03885,0.96495,1911.0,0.9999999999923196,20.184331797080002,5511000000000.0,0.8105703819985293,17,0.21,0.9,0.027,0.019,0.18
23302550,2023-05-17,C20MMNATLT,126.66,7.68,9915.0,3066.0,1035.0,2378.0,1816.0,366.0,0.0,6312.0,1636.0,202.0,0.16899999999999998,0.03885,0.96495,2182.0,0.9428316212524727,49.83420179970129,3.2338551859089257,0.8322639780014518,41,0.22,0.76,0.02,0.034,0.23
23102561,2023-05-17,2062BK1,130.97,0.0,9549.0,2004.0,825.0,4424.0,1787.0,278.0,0.0,6223.0,2847.0,0.0,0.16899999999999998,0.03885,0.96495,2065.0,0.9999999999923648,47.5146980220851,4.764970059877862,0.8653753026630192,6,0.21,0.77,0.026,0.034,0.19
23302592,2023-05-17,2830C20MMNC,121.98,7.69,11418.0,2049.0,814.0,3126.0,1806.0,274.0,0.0,6189.0,954.0,320.0,0.16899999999999998,0.03885,0.96495,2080.0,0.9406956119307419,50.737825872677995,5.572474377742522,0.8682692307688133,17,0.22,0.82,0.035,0.029,0.2
23102599,2023-05-17,1786500D,130.08,0.0,11028.0,4605.0,1010.0,4902.0,1695.0,305.0,196.0,6916.0,1219.0,0.0,0.16899999999999998,0.03885,0.96495,2196.0,0.9999999999923125,53.167281672408,2.3947882736151147,0.7718579234969163,2,0.21,0.78,0.027,0.019,0.182
23102597,2023-05-17,1786500D,132.44,0.0,10611.0,3384.0,787.0,4324.0,1595.0,264.0,142.0,5929.0,996.0,0.0,0.16899999999999998,0.03885,0.96495,2001.0,0.9999999999924495,44.7674418601271,3.135638297871414,0.797101449274964,2,0.19,0.8,0.025,0.025,0.214
23102594,2023-05-17,2062BK1,125.27,7.69,10455.0,1992.0,689.0,1713.0,1637.0,257.0,311.0,6437.0,1044.0,0.0,0.16899999999999998,0.03885,0.96495,2205.0,0.9421630565512773,51.385008381484916,5.248493975900979,0.7424036281175771,6,0.22,0.81,0.029,0.022,0.2
23102588,2023-05-17,2062BK1,119.7,8.08,10587.0,1734.0,674.0,1013.0,1892.0,274.0,0.0,4152.0,1367.0,0.0,0.16899999999999998,0.03885,0.96495,2166.0,0.9367663171001974,34.686716791690166,6.10553633217641,0.8734995383190797,6,0.22,0.81,0.023,0.028,0.21
23102585,2023-05-17,S.TOWER6VAN,123.36,9.28,10521.0,1971.0,724.0,2450.0,2484.0,91.0,626.0,335.0,642.0,0.0,0.16899999999999998,0.03885,0.96495,3201.0,0.9300361881715168,2.7156290531556775,5.337899543376287,0.7760074976567398,67,0.18,1.3,0.023,0.024,0.2
23102582,2023-05-17,S.TOWER6VAN,126.63,8.14,12618.0,1800.0,687.0,1506.0,2503.0,95.0,528.0,6804.0,1096.0,0.0,0.16899999999999998,0.03885,0.96495,3126.0,0.9396008013583173,53.73134328315777,7.009999999996106,0.8007037747918104,67,0.17,1.25,0.028,0.023,0.21
23102580,2023-05-17,2062BK1,124.61,8.76,11508.0,1842.0,709.0,0.0,1766.0,271.0,0.0,356.0,127.0,0.0,0.16899999999999998,0.03885,0.96495,2037.0,0.9343180625257981,2.8569135703165323,6.247557003253937,0.8669612174762558,6,0.2,0.77,0.017,0.019,0.18
23102578,2023-05-17,2062BK1,120.08,7.48,9075.0,1650.0,704.0,1446.0,1719.0,230.0,0.0,4848.0,1171.0,0.0,0.16899999999999998,0.03885,0.96495,1949.0,0.9413609281832755,40.37308460992361,5.499999999996667,0.8819907644941601,6,0.21,0.74,0.018,0.017,0.17
23102576,2023-05-17,1786500D,128.1,0.0,9657.0,1743.0,604.0,3891.0,1735.0,345.0,365.0,5596.0,1238.0,0.0,0.16899999999999998,0.03885,0.96495,2445.0,0.9999999999921937,43.684621389198405,5.540447504299747,0.70961145194245,2,0.21,0.81,0.019,0.031,0.213
23102572,2023-05-17,2830C20MMNAK,128.22,0.0,6075.0,0.0,702.0,636.0,1661.0,362.0,0.0,4885.0,1270.0,0.0,0.16899999999999998,0.03885,0.96495,2023.0,0.999999999992201,38.09858056435737,6075000000000.0,0.8210578348982595,16,0.21,0.78,0.025,0.025,0.21
23102570,2023-05-17,S.TOWER6VAN,126.88,8.09,10674.0,1434.0,1020.0,1699.0,2450.0,209.0,541.0,6338.0,1056.0,0.0,0.16899999999999998,0.03885,0.96495,3200.0,0.9400607542347185,49.95271122280933,7.443514644346274,0.7656249999997607,67,0.2,1.3,0.035,0.034,0.25
23102567,2023-05-17,2062BK1,130.21,7.28,9156.0,1995.0,694.0,1936.0,1691.0,358.0,132.0,6901.0,1729.0,0.0,0.16899999999999998,0.03885,0.96495,2181.0,0.9470506945890825,52.99900161237233,4.589473684208226,0.7753324163224322,6,0.2,0.77,0.018,0.027,0.22
23102564,2023-05-17,2062BK1,123.59,8.14,8997.0,2001.0,787.0,2496.0,1632.0,369.0,288.0,6180.0,1568.0,0.0,0.16899999999999998,0.03885,0.96495,2289.0,0.9382069384275548,50.00404563435549,4.496251874060722,0.7129750982958878,6,0.21,0.81,0.026,0.034,0.2
23102558,2023-05-17,2062BK1,125.21,7.43,9654.0,4101.0,770.0,1959.0,1648.0,321.0,0.0,6675.0,1062.0,0.0,0.16899999999999998,0.03885,0.96495,1969.0,0.9439837153125454,53.31043846295575,2.3540599853688478,0.8369730827827135,6,0.2,0.74,0.017,0.032,0.22
23302589,2023-05-17,2062BK1,124.28,8.15,9948.0,2055.0,671.0,2064.0,1878.0,359.0,0.0,6064.0,937.0,0.0,0.16899999999999998,0.03885,0.96495,2237.0,0.9384580533040968,48.79304795583526,4.840875912406403,0.8395172105494683,6,0.21,0.8,0.027,0.024,0.19
23302601,2023-05-17,2830C20MMNC,121.74,8.09,11271.0,1299.0,809.0,4333.0,1685.0,349.0,258.0,6399.0,1055.0,232.0,0.16899999999999998,0.03885,0.96495,2292.0,0.9376877455061413,52.56283883643369,8.676674364889394,0.7351657940659969,17,0.23,0.79,0.032,0.025,0.18
23202545,2023-05-17,ASP1239,120.77,7.89,11283.0,552.0,1004.0,4171.0,1617.0,300.0,233.0,6303.0,1033.0,0.0,0.16899999999999998,0.03885,0.96495,2150.0,0.9386755790382507,52.190113438335764,20.440217391267318,0.7520930232554641,24,0.43,0.83,0.018,0.02,0.23
23302598,2023-05-17,2830C20MMNC,134.05,7.9,11703.0,2394.0,693.0,6035.0,1716.0,393.0,129.0,6690.0,1029.0,380.0,0.16899999999999998,0.03885,0.96495,2238.0,0.9443466009091628,49.90675121186194,4.8884711779428205,0.7667560321712391,17,0.22,0.83,0.039,0.021,0.23
23302604,2023-05-17,2830C20MMNC,125.53,7.42,15843.0,1023.0,773.0,4183.0,1659.0,279.0,132.0,6428.0,1056.0,242.0,0.16899999999999998,0.03885,0.96495,2070.0,0.9441895449346057,51.2068828164486,15.486803519046445,0.8014492753619317,17,0.23,0.75,0.016,0.022,0.19
23202600,2023-05-17,C20MMNACU,122.76,7.08,10434.0,1473.0,698.0,2399.0,1674.0,290.0,196.0,6090.0,1196.0,0.0,0.16899999999999998,0.03885,0.96495,2160.0,0.9454713493457682,49.60899315697614,7.083503054985008,0.7749999999996412,39,0.22,0.8,0.024,0.028,0.18
23202593,2023-05-17,2830C20MMNC,126.98,7.52,13236.0,1320.0,605.0,3018.0,1664.0,294.0,230.0,6121.0,1040.0,0.0,0.16899999999999998,0.03885,0.96495,2188.0,0.9440892193238358,48.204441643973816,10.027272727265132,0.7605118829978242,17,0.21,0.72,0.026,0.022,0.16
23202590,2023-05-17,S.TOWER6VAN,126.69,7.48,12153.0,1290.0,707.0,3548.0,2417.0,135.0,452.0,6347.0,1156.0,350.0,0.16899999999999998,0.03885,0.96495,3004.0,0.9442498322952655,50.098666034808595,9.420930232550836,0.8045938748332874,67,0.17,1.34,0.027,0.024,0.2
23202587,2023-05-17,2062BK1,127.5,8.14,11937.0,1284.0,690.0,2736.0,1738.0,260.0,179.0,6280.0,1129.0,0.0,0.16899999999999998,0.03885,0.96495,2177.0,0.9399882040626661,49.254901960398,9.296728971955377,0.7983463481852098,6,0.2,0.76,0.018,0.024,0.23
23202584,2023-05-17,2062BK1,126.74,8.14,11982.0,1842.0,704.0,3119.0,1728.0,257.0,0.0,6447.0,1202.0,0.0,0.16899999999999998,0.03885,0.96495,1985.0,0.9396500593050146,50.867918573056116,6.50488599348181,0.8705289672539696,6,0.21,0.81,0.022,0.024,0.21
23202581,2023-05-17,2830C20MMNC,132.38,8.27,7230.0,1284.0,550.0,2920.0,1691.0,300.0,0.0,6814.0,1320.0,0.0,0.16899999999999998,0.03885,0.96495,1991.0,0.9412015641596786,51.473032179698805,5.630841121490942,0.849321948769036,17,0.2,0.8,0.032,0.029,0.19
23202579,2023-05-17,2062BK1,126.2,8.14,16218.0,1374.0,589.0,3350.0,1698.0,280.0,0.0,6234.0,1180.0,0.0,0.16899999999999998,0.03885,0.96495,1978.0,0.9394074735675197,49.397781299133136,11.803493449773068,0.8584428715870281,6,0.19,0.78,0.029,0.034,0.23
23202596,2023-05-17,1786500D,127.08,7.28,13254.0,1200.0,696.0,3228.0,2521.0,81.0,533.0,6300.0,2329.0,523.0,0.16899999999999998,0.03885,0.96495,3135.0,0.9458172074951936,49.57507082113963,11.044999999990797,0.8041467304622635,2,0.17,1.22,0.021,0.023,0.206
23202575,2023-05-17,2062BK1,130.04,8.07,9861.0,1977.0,602.0,1053.0,1775.0,273.0,0.0,6254.0,982.0,424.0,0.16899999999999998,0.03885,0.96495,2048.0,0.9415683151043259,48.09289449363202,4.987860394534654,0.8666992187495768,6,0.21,0.77,0.025,0.024,0.27
23202573,2023-05-17,1786500D,0.0,7.42,8778.0,1560.0,745.0,995.0,1681.0,263.0,0.0,6598.0,1367.0,0.0,0.16899999999999998,0.03885,0.96495,1944.0,0.0,6598000000000.0,5.62692307691947,0.8647119341559338,2,0.24,0.81,0.026,0.03,0.208
23202569,2023-05-17,S.TOWER6VAN,123.14,8.14,8271.0,3513.0,1512.0,1230.0,4840.0,202.0,858.0,6809.0,1748.0,0.0,0.16899999999999998,0.03885,0.96495,5900.0,0.937995124916682,55.294786421509706,2.354397950469014,0.8203389830507084,67,0.2,1.34,0.024,0.023,0.25
23202566,2023-05-17,S.TOWER6VAN,126.63,7.43,9396.0,2202.0,745.0,1682.0,2423.0,101.0,432.0,6445.0,1102.0,364.0,0.16899999999999998,0.03885,0.96495,2956.0,0.9445770550429318,50.89631208994001,4.267029972750106,0.8196887686059473,67,0.19,1.28,0.03,0.034,0.23
23202560,2023-05-17,2062BK1,124.99,8.14,11253.0,1110.0,704.0,1151.0,1593.0,300.0,229.0,6137.0,945.0,1059.0,0.16899999999999998,0.03885,0.96495,2122.0,0.9388567565466923,49.099927993846705,10.137837837828705,0.7507068803012485,6,0.22,0.76,0.017,0.031,0.23
23202552,2023-05-17,S.TOWER6VAN,123.15,9.49,10221.0,555.0,699.0,3372.0,2481.0,101.0,533.0,6374.0,1031.0,563.0,0.16899999999999998,0.03885,0.96495,3115.0,0.9284529553609133,51.75801867599059,18.416216216183035,0.7964686998392306,67,0.2,1.35,0.019,0.025,0.2
23202557,2023-05-17,1786550D,122.98,7.28,11256.0,2208.0,800.0,1495.0,1633.0,294.0,229.0,6123.0,1284.0,262.0,0.16899999999999998,0.03885,0.96495,2156.0,0.9441117764398581,49.78858350910889,5.097826086954213,0.7574211502779419,3,0.2,0.86,0.02,0.03,0.22
23202555,2023-05-17,1786550D,130.63,0.0,11100.0,1638.0,696.0,4358.0,1590.0,300.0,229.0,6273.0,1045.0,377.0,0.16899999999999998,0.03885,0.96495,2119.0,0.9999999999923449,48.021128377493525,6.776556776552639,0.7503539405376355,3,0.21,0.74,0.02,0.03,0.2
23202577,2023-05-17,S.TOWER6VAN,129.96,9.49,9315.0,1023.0,819.0,1062.0,2420.0,84.0,425.0,6261.0,983.0,296.0,0.16899999999999998,0.03885,0.96495,2929.0,0.9319469343784013,48.17636195715469,9.10557184749843,0.8262205530895097,67,0.18,1.31,0.035,0.022,0.2
23102532,2023-05-18,2062BK1,126.28,5.36,10521.0,1662.0,747.0,4438.0,1786.0,281.0,277.0,6497.0,1403.0,0.0,0.16,0.033375,1.043,2344.0,0.9592828927304825,51.44916059509463,6.330324909743483,0.7619453924911426,6,0.17,0.84,0.025,0.023,0.22
23102605,2023-05-18,2062BK1,123.04,7.27,10728.0,3267.0,990.0,3219.0,1754.0,322.0,68.0,6408.0,1064.0,0.0,0.16,0.033375,1.043,2144.0,0.9442099608553127,52.08062418683289,3.283746556472824,0.8180970149249915,6,0.22,0.77,0.026,0.023,0.2
23102608,2023-05-18,2830C20MMNC,123.49,7.42,9840.0,4803.0,992.0,2716.0,1719.0,324.0,423.0,6425.0,1120.0,0.0,0.16,0.033375,1.043,2466.0,0.9433198380494744,52.02850433191328,2.0487195502806475,0.6970802919705202,17,0.22,0.8,0.024,0.019,0.19
23102611,2023-05-18,2062BK1,126.73,9.49,10794.0,3810.0,1011.0,2874.0,1709.0,262.0,153.0,6561.0,1085.0,0.0,0.16,0.033375,1.043,2124.0,0.9303332843860643,51.771482679304256,2.833070866140989,0.8046139359694894,6,0.22,0.77,0.023,0.028,0.16
23102614,2023-05-18,2062BK1,125.17,0.0,9063.0,2232.0,985.0,1161.0,1766.0,315.0,0.0,4930.0,875.0,0.0,0.16,0.033375,1.043,2081.0,0.9999999999920108,39.38643444883449,4.060483870965923,0.8486304661216489,6,0.22,0.76,0.02,0.018,0.18
23102625,2023-05-18,1786500D,125.76,8.15,10095.0,1974.0,694.0,2489.0,1824.0,291.0,0.0,6356.0,1047.0,0.0,0.16,0.033375,1.043,2115.0,0.9391382271604874,50.5407124677915,5.113981762915342,0.8624113475173227,2,0.21,0.77,0.024,0.02,0.23
23102620,2023-05-18,2062BK1,134.52,0.0,10974.0,1857.0,608.0,4547.0,1793.0,271.0,0.0,6347.0,1044.0,0.0,0.16,0.033375,1.043,2064.0,0.9999999999925663,47.18257508142148,5.909531502420081,0.868701550387176,6,0.2,0.76,0.025,0.028,0.24
23102622,2023-05-18,1786500D,108.13,8.78,10641.0,1707.0,682.0,2507.0,1692.0,298.0,0.0,5493.0,904.0,0.0,0.16,0.033375,1.043,1990.0,0.9248994953303832,50.79996300702118,6.233743409486682,0.8502512562809798,2,0.21,0.75,0.028,0.028,0.172
23102627,2023-05-18,2062BK1,121.4,8.15,10740.0,1662.0,800.0,3276.0,1817.0,257.0,0.0,5954.0,1092.0,0.0,0.16,0.033375,1.043,2074.0,0.9370899266620063,49.04448105396174,6.462093862811996,0.8760848601731552,6,0.21,0.8,0.022,0.021,0.23
23102644,2023-05-18,2062BK1,126.5,0.0,10983.0,1977.0,1018.0,4452.0,1705.0,305.0,0.0,6404.0,1057.0,0.0,0.16,0.033375,1.043,2010.0,0.9999999999920949,50.62450592845356,5.555386949921317,0.8482587064672397,6,0.19,0.76,0.033,0.021,0.2
23102646,2023-05-18,2062BK1,127.04,6.81,11823.0,1884.0,915.0,3958.0,1779.0,283.0,0.0,6391.0,1095.0,0.0,0.16,0.033375,1.043,2062.0,0.9491221516552177,50.306989924037254,6.275477707003039,0.8627546071770792,6,0.2,0.78,0.031,0.022,0.19
23302652,2023-05-18,1786500D,123.0,7.28,10668.0,3015.0,752.0,3458.0,1703.0,332.0,224.0,6136.0,942.0,464.0,0.16,0.033375,1.043,2259.0,0.9441203561487249,49.88617886138304,3.538308457710269,0.7538733953073246,2,0.21,0.78,0.02,0.025,0.23
23102617,2023-05-18,C20MMNATLT,124.68,8.14,10083.0,2004.0,712.0,2706.0,1797.0,267.0,0.0,6523.0,1130.0,0.0,0.16,0.033375,1.043,2064.0,0.9387140490819252,52.31793391039206,5.031437125745993,0.8706395348832991,41,0.2,0.75,0.023,0.02,0.21
23302647,2023-05-18,EXPORTDSP14,129.42,8.5,10941.0,2055.0,889.0,3305.0,1641.0,267.0,0.0,6678.0,1092.0,0.0,0.16,0.033375,1.043,1908.0,0.9383700695987648,51.59944367136765,5.3240875912382855,0.8600628930813102,55,0.22,0.76,0.019,0.022,0.23
23302623,2023-05-18,2062BK1,128.91,8.69,11022.0,1929.0,602.0,4381.0,1793.0,275.0,0.0,6762.0,1063.0,404.0,0.16,0.033375,1.043,2068.0,0.9368459302257498,52.45520130282791,5.713841368581797,0.8670212765953255,6,0.22,0.75,0.024,0.023,0.22
23302641,2023-05-18,2062BK1,116.88,7.28,12339.0,2046.0,790.0,2796.0,1749.0,331.0,0.0,6490.0,1141.0,0.0,0.16,0.033375,1.043,2080.0,0.9413659793738614,55.52703627604785,6.0307917888533575,0.8408653846149804,6,0.21,0.77,0.025,0.025,0.21
23302638,2023-05-18,1786500D,129.63,7.48,10929.0,2049.0,809.0,3942.0,1824.0,251.0,0.0,6417.0,1039.0,0.0,0.16,0.033375,1.043,2075.0,0.945445262920681,49.502429992675296,5.33382137627851,0.8790361445778896,2,0.21,0.77,0.016,0.021,0.201
23302636,2023-05-18,2062BK1,122.93,7.88,10989.0,2046.0,807.0,3540.0,1797.0,254.0,0.0,6192.0,950.0,0.0,0.16,0.033375,1.043,2051.0,0.9397599571826333,50.370129341492145,5.3709677419328585,0.8761579717206844,6,0.22,0.76,0.021,0.022,0.19
23302635,2023-05-18,2062BK1,124.73,8.88,11241.0,2022.0,798.0,3489.0,1860.0,308.0,0.0,6163.0,1001.0,0.0,0.16,0.033375,1.043,2168.0,0.9335379088321717,49.410727170292546,5.559347181006153,0.8579335793353976,6,0.19,0.73,0.027,0.025,0.2
23302632,2023-05-18,C20MMNATLT,127.08,6.68,10977.0,1992.0,801.0,4516.0,1817.0,336.0,0.0,6708.0,985.0,580.0,0.16,0.033375,1.043,2153.0,0.9500598086053376,52.785646836222966,5.5105421686719325,0.8439386901993293,41,0.23,0.79,0.019,0.025,0.22
23302630,2023-05-18,1786500D,117.39,6.48,11106.0,1956.0,796.0,3640.0,1842.0,260.0,0.0,6777.0,1057.0,0.0,0.16,0.033375,1.043,2102.0,0.9476870912977501,57.7306414510799,5.677914110426545,0.8763082778302206,2,0.22,0.82,0.023,0.026,0.235
23302628,2023-05-18,C20MMNATLT,130.0,7.28,11067.0,1980.0,797.0,4014.0,1790.0,254.0,0.0,6927.0,1087.0,302.0,0.16,0.033375,1.043,2044.0,0.946969696962799,53.28461538420551,5.589393939391116,0.8757338551854815,41,0.23,0.85,0.023,0.025,0.24
23102649,2023-05-18,2062BK1,125.65,8.29,11484.0,2202.0,880.0,4247.0,1773.0,315.0,0.0,6134.0,1336.0,0.0,0.16,0.033375,1.043,2088.0,0.9381066148951912,48.81814564226965,5.215258855583462,0.8491379310340761,6,0.19,0.74,0.02,0.022,0.21
23302621,2023-05-18,2062BK1,129.05,8.12,10512.0,1965.0,806.0,4095.0,1851.0,278.0,0.0,991.0,1434.0,0.0,0.16,0.033375,1.043,2129.0,0.9408033826569892,7.679194110750258,5.349618320607965,0.8694222639732883,6,0.2,0.77,0.028,0.023,0.19
23302619,2023-05-18,2062BK1,127.58,6.71,11973.0,1965.0,807.0,4012.0,1851.0,335.0,0.0,6730.0,1060.0,0.0,0.16,0.033375,1.043,2186.0,0.9500335095617691,52.7512149235558,6.093129770989266,0.84675205855405,6,0.2,0.75,0.019,0.027,0.22
23302615,2023-05-18,2062BK1,125.56,8.76,11484.0,2043.0,586.0,3408.0,1624.0,312.0,111.0,6294.0,1030.0,0.0,0.16,0.033375,1.043,2047.0,0.9347826086886929,50.12742911715413,5.621145374446588,0.7933561309229148,6,0.22,0.8,0.033,0.03,0.23
23302612,2023-05-18,2062BK1,134.53,0.0,10950.0,990.0,798.0,2676.0,1697.0,298.0,142.0,6846.0,1049.0,0.0,0.16,0.033375,1.043,2137.0,0.9999999999925668,50.88827770719625,11.060606060594889,0.7941038839490903,6,0.2,0.78,0.025,0.024,0.19
23302609,2023-05-18,C20MMNACU,126.68,6.12,10578.0,993.0,608.0,4284.0,1672.0,275.0,147.0,6629.0,1082.0,0.0,0.16,0.033375,1.043,2094.0,0.9539156626434193,52.32870224145619,10.652567975820087,0.7984718242594085,39,0.22,0.8,0.024,0.027,0.22
23302606,2023-05-18,2062BK1,128.3,7.42,11463.0,2070.0,815.0,4355.0,1681.0,298.0,193.0,6428.0,1158.0,297.0,0.16,0.033375,1.043,2172.0,0.9453286177354457,50.10132501909508,5.537681159417614,0.7739410681396068,6,0.22,0.76,0.014,0.023,0.19
23302642,2023-05-18,C20MMNATLT,124.54,8.27,10383.0,1533.0,610.0,2526.0,1684.0,294.0,0.0,6676.0,1842.0,0.0,0.16,0.033375,1.043,1978.0,0.9377305925687996,53.60526738354259,6.772994129154094,0.8513650151664047,41,0.2,0.74,0.017,0.021,0.22
23102651,2023-05-18,2062BK1,130.0,0.0,12120.0,2133.0,872.0,4997.0,1768.0,287.0,0.0,6028.0,1120.0,0.0,0.16,0.033375,1.043,2055.0,0.9999999999923078,46.36923076887409,5.682137834033904,0.8603406326029877,6,0.21,0.8,0.016,0.017,0.22
23202618,2023-05-18,1786500D,133.68,7.67,13917.0,1998.0,795.0,3608.0,1650.0,283.0,182.0,6875.0,1323.0,287.0,0.16,0.033375,1.043,2115.0,0.9457375309448481,51.428785158202956,6.965465465461979,0.7801418439712623,2,0.21,0.75,0.029,0.022,0.23
23202616,2023-05-18,2830C20MMNC,0.0,8.27,10512.0,2061.0,698.0,0.0,1650.0,280.0,176.0,6407.0,1013.0,0.0,0.16,0.033375,1.043,2106.0,0.0,6407000000000.0,5.100436681220232,0.7834757834754115,17,0.23,0.76,0.021,0.023,0.21
23202602,2023-05-18,2062BK1,129.99,8.15,10146.0,1758.0,698.0,540.0,1640.0,294.0,172.0,6704.0,1490.0,0.0,0.16,0.033375,1.043,2106.0,0.9410018821417331,51.5731979379062,5.771331058017195,0.7787274453937423,6,0.22,0.77,0.029,0.024,0.25
23202607,2023-05-18,ASP1239,134.75,7.48,10224.0,1740.0,698.0,1053.0,1681.0,287.0,189.0,6353.0,1076.0,373.0,0.16,0.033375,1.043,2157.0,0.9474091260567574,47.14656771764641,5.875862068962141,0.7793231339820217,24,0.42,0.74,0.025,0.021,0.22
23202610,2023-05-18,2830C20MMNC,125.22,8.27,10428.0,2091.0,701.0,708.0,1657.0,290.0,196.0,6407.0,1091.0,319.0,0.16,0.033375,1.043,2143.0,0.9380477938352083,51.165947931231706,4.987087517931618,0.7732151189917064,17,0.21,0.75,0.023,0.022,0.2
23202613,2023-05-18,2062BK1,131.09,8.07,10314.0,1986.0,707.0,834.0,1657.0,294.0,196.0,6633.0,1256.0,338.0,0.16,0.033375,1.043,2147.0,0.9420091980386462,50.59882523418569,5.193353474317627,0.771774569165919,6,0.21,0.79,0.018,0.022,0.22
23302595,2023-05-18,2062BK1,124.43,4.74,11073.0,2529.0,663.0,3183.0,1830.0,207.0,0.0,6396.0,984.0,0.0,0.16,0.033375,1.043,2037.0,0.9633041727880831,51.40239492042592,4.378410438906928,0.8983799705444779,6,0.22,0.76,0.037,0.028,0.17
23202624,2023-05-18,2062BK1,131.88,7.49,9084.0,495.0,800.0,4740.0,1657.0,331.0,233.0,6572.0,1110.0,0.0,0.16,0.033375,1.043,2221.0,0.9462581617209854,49.833181679937574,18.35151515147808,0.7460603331829149,6,0.21,0.8,0.039,0.025,0.2
23202626,2023-05-18,1786500D,124.16,8.89,10494.0,1497.0,814.0,2752.0,1600.0,277.0,236.0,6774.0,1066.0,0.0,0.16,0.033375,1.043,2113.0,0.9331830138975333,54.558634020179134,7.010020040075478,0.7572172266915489,2,0.22,0.76,0.014,0.021,0.202
