Repository: SiddharthKumar268/FerroMind

# FerroMind
*Ferro-Alloy Optimisation using Machine Learning*
**SAIL Durgapur Steel Plant | Steel Melting Shop**
Intern: Siddharth Kumar | FY 2023-24 to FY 2025-26

---

## Quick Start

```bash

# 2. Place raw Excel files in data/raw/

## Dataset

| | |
|---|---|
| Total heats after cleaning | 47,421 |
| Training set | 37,936 heats (Apr 2023 – Jun 2025) |
| Test set | 9,485 heats (Jun 2025 – Dec 2025) |
| Input features | 21 (16 raw + 5 engineered) |
| Target variables | Mn, Si, C, S, P |
| BOF grades | 76 distinct grades |
| Split method | Chronological 80/20 — no shuffle, no leakage |

---

File: data/processed/sms_train_slag.csv (part 15 of 74)
Heat_Number,Date,BOF Grade Code,Hot Metal Addn. Weight,Scrap Addn. Weight,Lime Into Converter,Dolomite Into Converter,Lime Into Ladle,Iron Ore Into Converter,SIMN Into Ladle,FESI Into Ladle,FEMN Into Ladle,Measered O2 Mainblow II,Duration of Mainblow I/II,Measered O2 2nd Blow,HM_P,HM_S,HM_Si,Total_FA_Ladle,HM_Ratio,O2_per_ton_HM,Lime_Dolo_Ratio,SiMn_FA_Fraction,Grade_Encoded,C,Mn,P,S,Si,FeO,CaO,SiO2,Al2O3,MnO,MgO,P2O5,Basicity,Slag_SP_Index
23311015,2023-10-27,S.TOWER6VAN,122.66,10.15,8016.0,1365.0,831.0,3878.0,2546.0,78.0,452.0,6036.0,969.0,285.0,0.1546875,0.041375,0.8731875,3076.0,0.9235750319936484,49.2091961515636,5.872527472523171,0.8276983094925787,67,0.2,1.31,0.035,0.026,0.25,1.584,48.568,31.593,5.822,1.868,8.656,0.145,1.5372539089700574,1.463861595032853
23311011,2023-10-27,2062BK1,118.46,9.12,8400.0,1995.0,782.0,4340.0,1874.0,269.0,210.0,6244.0,1004.0,155.0,0.1546875,0.041375,0.8731875,2353.0,0.9285154412844604,52.709775451184285,4.210526315787363,0.7964300892474303,6,0.2,0.79,0.021,0.026,0.19,1.357,49.218,30.678,7.973,2.82,5.922,0.071,1.6042895791909775,1.5363341241103758
23311007,2023-10-27,2062BK1,123.86,9.68,9510.0,2004.0,818.0,4036.0,1732.0,386.0,92.0,6491.0,1043.0,153.0,0.1546875,0.041375,0.8731875,2210.0,0.9275123558414896,52.405942192375214,4.74550898203356,0.7837104072394644,6,0.21,0.78,0.022,0.025,0.21,1.615,48.328,31.183,6.677,2.928,7.259,0.148,1.5497691123653157,1.4734595566938018
23210988,2023-10-27,S.TOWER6VAN,119.32,9.26,9495.0,1794.0,701.0,3021.0,2437.0,101.0,446.0,5718.0,992.0,0.0,0.1546875,0.041375,0.8731875,2984.0,0.9279825789319648,47.92155548065772,5.2926421404652775,0.8166890080426218,67,0.19,1.34,0.036,0.033,0.19,21.784,54.288,15.983,0.507,0.422,3.935,1.818,3.3963963963963963,1.4374073289557299
23310979,2023-10-27,2062BK1,124.92,10.2,9648.0,0.0,776.0,2257.0,1716.0,288.0,201.0,6660.0,1830.0,0.0,0.1546875,0.041375,0.8731875,2205.0,0.9245115452862308,53.31412103703719,9648000000000.0,0.7782312925166539,6,0.19,0.79,0.028,0.032,0.23,2.598,51.249,28.437,5.526,2.442,7.875,0.197,1.802130951543709,1.6512759376208275
23111063,2023-10-28,2062BK1,120.19,10.1,11973.0,1491.0,692.0,3501.0,1661.0,282.0,0.0,6028.0,982.0,0.0,0.1649729729729729,0.0359189189189189,1.0233783783783783,1943.0,0.9224806201479586,50.15392295490345,8.030181086513728,0.8548636129691947,6,0.21,0.78,0.037,0.018,0.2,13.6645,47.8285,24.2055,3.816,1.5390000000000001,6.341,1.0735000000000001,1.9758535930431906,1.2629320588312956
23111040,2023-10-28,S.TOWER6VAN,119.02,9.5,10785.0,1788.0,798.0,1911.0,2495.0,75.0,484.0,6005.0,976.0,323.0,0.1649729729729729,0.0359189189189189,1.0233783783783783,3054.0,0.926081543721397,50.453705259196326,6.031879194627499,0.8169613621477351,67,0.2,1.38,0.035,0.027,0.19,20.584,49.028,19.951,0.743,1.829,4.273,2.253,2.4572975140336806,1.2094927965265445
23211053,2023-10-28,2062BK1,117.29,6.3,12036.0,492.0,798.0,4206.0,1630.0,270.0,0.0,6513.0,1040.0,0.0,0.1649729729729729,0.0359189189189189,1.0233783783783783,1900.0,0.9490250020151384,55.529030607421525,24.46341463409662,0.8578947368416537,6,0.22,0.82,0.023,0.025,0.2,1.414,51.865,28.542,8.466,1.446,6.391,0.097,1.8170829975825946,1.731314884668024
23211032,2023-10-28,2062BK1,123.72,9.58,10680.0,0.0,811.0,3367.0,1644.0,364.0,246.0,6105.0,1272.0,0.0,0.1649729729729729,0.0359189189189189,1.0233783783783783,2254.0,0.9281320330012892,49.3452958288931,10680000000000.0,0.7293700088727909,6,0.21,0.8,0.02,0.027,0.18,23.983,48.073,18.408,0.624,1.538,3.837,2.15,2.611385735238198,1.1340111341762595
23311041,2023-10-28,2062BK1,115.44,9.65,10245.0,573.0,461.0,1882.0,1332.0,0.0,0.0,6497.0,1107.0,0.0,0.1649729729729729,0.0359189189189189,1.0233783783783783,1332.0,0.9228555440009364,56.28031877983125,17.879581151801258,0.9999999999992492,6,0.21,0.79,0.018,0.023,0.27,2.449,52.064,30.268,4.937,2.361,6.36,0.068,1.7200436089728763,1.5912953114493553
23311055,2023-10-28,2062BK1,122.16,9.8,12513.0,0.0,937.0,4083.0,1766.0,289.0,0.0,6246.0,1014.0,283.0,0.1649729729729729,0.0359189189189189,1.0233783783783783,2055.0,0.925735071226692,51.12966601136928,12513000000000.0,0.8593673965932558,6,0.21,0.78,0.031,0.03,0.2,2.634,50.171,29.378,5.678,2.397,7.867,0.224,1.7077163960652166,1.5672070721269484
23311057,2023-10-28,2062BK1,122.04,10.12,10206.0,1770.0,752.0,4905.0,1774.0,336.0,184.0,6026.0,989.0,353.0,0.1649729729729729,0.0359189189189189,1.0233783783783783,2294.0,0.9234261501140784,49.37725335914964,5.766101694911996,0.7733217088052426,6,0.2,0.77,0.032,0.023,0.18,25.651,47.303,17.997,0.686,1.337,3.608,2.014,2.6282364707189685,1.0837132580356938
23311060,2023-10-28,1786500D,126.43,9.4,12318.0,1059.0,840.0,5490.0,1826.0,261.0,0.0,6081.0,955.0,0.0,0.1649729729729729,0.0359189189189189,1.0233783783783783,2087.0,0.9307958477440124,48.097761606833046,11.631728045314796,0.8749401054140513,2,0.19,0.73,0.025,0.03,0.193,21.373,49.722,19.266,0.744,1.133,4.281,2.08,2.580681995121192,1.223474409448819
23311064,2023-10-28,1786500D,120.54,9.8,13644.0,0.0,798.0,5376.0,1806.0,277.0,0.0,6540.0,1047.0,0.0,0.1649729729729729,0.0359189189189189,1.0233783783783783,2083.0,0.9248120300680926,54.25584868048568,13644000000000.0,0.8670187229952631,2,0.2,0.72,0.025,0.027,0.202,1.478,50.297,31.823,6.113,2.207,6.435,0.096,1.5804738562091503,1.5103297099273316
23311067,2023-10-28,2062BK1,124.95,10.11,5757.0,1971.0,829.0,4665.0,1686.0,305.0,399.0,6833.0,1056.0,0.0,0.1649729729729729,0.0359189189189189,1.0233783783783783,2390.0,0.9251443802685834,54.68587434930223,2.920852359207042,0.7054393305436379,6,0.2,0.75,0.027,0.027,0.21,1.254,49.859,31.022,6.993,0.768,8.288,0.078,1.607162427876092,1.5447222480404006
23211084,2023-10-28,1786500D,122.86,0.0,10434.0,2025.0,894.0,4361.0,1741.0,263.0,0.0,6242.0,996.0,0.0,0.1649729729729729,0.0359189189189189,1.0233783783783783,2004.0,0.9999999999918606,50.80579521365127,5.152592592590048,0.8687624750494667,2,0.22,0.82,0.033,0.022,0.188,23.018,51.374,18.63,0.852,2.109,5.328,2.139,2.757447265310504,1.233499003577517
23211091,2023-10-28,S.TOWER6VAN,123.74,9.33,9945.0,2025.0,907.0,3153.0,2437.0,88.0,442.0,6195.0,983.0,0.0,0.1649729729729729,0.0359189189189189,1.0233783783783783,2967.0,0.9298865258816422,50.06465168862078,4.911111111108686,0.8213683855743777,67,0.18,1.26,0.032,0.022,0.19,1.489,51.334,28.742,6.118,0.827,7.203,0.312,1.785965278502592,1.6980021169621593
23211147,2023-10-29,2062BK1,120.11,0.0,8889.0,1008.0,806.0,3478.0,1718.0,253.0,0.0,6506.0,1054.0,0.0,0.1516451612903225,0.034258064516129,0.755741935483871,1971.0,0.9999999999916742,54.16701357044237,8.818452380943633,0.8716387620492787,6,0.19,0.77,0.031,0.021,0.2,5.03,50.118,29.576,3.531,4.667,5.08,0.589,1.6944923420225175,1.4482041205536453
23211129,2023-10-29,45C8ASPRC,130.1,10.0,9927.0,2046.0,707.0,4663.0,1617.0,267.0,0.0,6889.0,1145.0,0.0,0.1516451612903225,0.034258064516129,0.755741935483871,1884.0,0.9286224125558272,52.95157571058454,4.8519061583554,0.8582802547766145,21,0.45,0.74,0.025,0.029,0.2,20.828,52.155,16.892,0.68,1.288,4.517,2.31,3.0873734683004797,1.3826515733941307
23211110,2023-10-29,S.TOWER6VAN,121.1,9.88,9453.0,1518.0,803.0,2744.0,2437.0,64.0,493.0,6295.0,992.0,0.0,0.1516451612903225,0.034258064516129,0.755741935483871,2994.0,0.9245686364259844,51.98183319527679,6.227272727268625,0.8139612558447515,67,0.2,1.38,0.028,0.023,0.22,24.666,47.962,17.524,0.853,1.517,4.227,1.758,2.7367760342368044,1.1367827261738288
23211112,2023-10-29,S.TOWER6VAN,127.12,10.08,11151.0,1311.0,803.0,2933.0,2447.0,0.0,489.0,6601.0,1099.0,0.0,0.1516451612903225,0.034258064516129,0.755741935483871,2936.0,0.9265306122381448,51.9273127749219,8.505720823792139,0.8334468664847298,67,0.17,1.37,0.026,0.024,0.23,24.842,48.148,17.2,0.813,1.518,4.244,1.738,2.7991395849078544,1.1452084770354163
23211105,2023-10-29,1786500D,124.72,10.0,10473.0,1869.0,789.0,3667.0,1657.0,307.0,179.0,6558.0,1031.0,475.0,0.1516451612903225,0.034258064516129,0.755741935483871,2143.0,0.9257719714895652,52.58178319393376,5.603531300157515,0.7732151189917064,2,0.2,0.78,0.017,0.02,0.206,1.522,53.616,31.243,3.86,1.41,6.925,0.129,1.716041479964153,1.6363303424281268
23211097,2023-10-29,2062BK1,116.81,0.0,10521.0,984.0,897.0,3725.0,1711.0,280.0,0.0,6334.0,1069.0,251.0,0.1516451612903225,0.034258064516129,0.755741935483871,1991.0,0.9999999999914392,54.22480951926868,10.69207317072084,0.8593671521844001,6,0.2,0.78,0.026,0.025,0.21,18.297,52.019,19.553,0.922,0.974,4.543,2.296,2.6602741127135108,1.3743097936646325
23211087,2023-10-29,2062BK1,134.46,0.0,11982.0,1500.0,905.0,6466.0,1728.0,310.0,0.0,6293.0,1070.0,318.0,0.1516451612903225,0.034258064516129,0.755741935483871,2038.0,0.999999999992563,46.8020229060925,7.987999999994675,0.8478900883214682,6,0.2,0.78,0.04,0.022,0.2,25.732,46.014,17.69,0.587,2.392,4.259,2.03,2.600983550958114,1.0596688390944893
23311144,2023-10-29,2062BK1,131.68,9.58,10131.0,0.0,784.0,4658.0,1736.0,308.0,0.0,6973.0,1177.0,0.0,0.1516451612903225,0.034258064516129,0.755741935483871,2044.0,0.9321817924328742,52.95413122681536,10131000000000.0,0.8493150684927352,6,0.2,0.75,0.025,0.027,0.23,1.709,52.537,30.705,4.678,1.681,7.209,0.045,1.71096854035042,1.6207619929045196
23111127,2023-10-29,ASP1239,120.62,0.0,12594.0,0.0,985.0,3460.0,1122.0,290.0,0.0,2481.0,2335.0,0.0,0.1516451612903225,0.034258064516129,0.755741935483871,1412.0,0.9999999999917096,20.56872823726937,12594000000000.0,0.794617563738814,24,0.42,0.76,0.019,0.015,0.26,1.593,48.094,32.258,7.189,1.592,7.512,0.072,1.4908707647478223,1.4207136949072434
23311109,2023-10-29,S.TOWER6VAN,123.9,10.08,7812.0,1014.0,823.0,6228.0,2402.0,224.0,746.0,6442.0,995.0,0.0,0.1516451612903225,0.034258064516129,0.755741935483871,3372.0,0.9247648902752292,51.99354317956421,7.704142011826722,0.7123368920519833,67,0.17,1.33,0.03,0.023,0.19,0.838,51.316,32.448,4.62,2.89,6.391,0.038,1.58143548337391,1.5416228557695197
23111086,2023-10-29,2062BK1,132.92,0.0,10512.0,1500.0,894.0,5491.0,1709.0,260.0,0.0,6001.0,1210.0,0.0,0.1516451612903225,0.034258064516129,0.755741935483871,1969.0,0.9999999999924768,45.147457116723245,7.007999999995328,0.867953275774064,6,0.2,0.78,0.025,0.026,0.23,1.264,50.488,28.658,4.213,1.445,6.528,0.147,1.7616804494225198,1.6872639775423586
23311111,2023-10-29,S.TOWER6VAN,132.71,0.0,9780.0,1023.0,818.0,5605.0,2422.0,30.0,698.0,6299.0,976.0,0.0,0.1516451612903225,0.034258064516129,0.755741935483871,3150.0,0.9999999999924648,47.4643960511833,9.56011730204344,0.7688888888886448,67,0.19,1.35,0.027,0.026,0.25,1.008,46.644,32.862,8.068,1.962,7.507,0.033,1.4193469859720658,1.3771072598978475
23111108,2023-10-29,1786500D,125.0,0.0,10206.0,2247.0,614.0,4241.0,1702.0,288.0,0.0,6217.0,1108.0,0.0,0.1516451612903225,0.034258064516129,0.755741935483871,1990.0,0.999999999992,49.73599999960211,4.542056074764334,0.8552763819091179,2,0.19,0.72,0.023,0.02,0.2,2.494,51.768,29.68,5.498,2.79,6.045,0.147,1.7441460867221454,1.608951048951049
23111118,2023-10-29,1786500D,121.3,9.55,10539.0,1980.0,802.0,3437.0,1713.0,262.0,0.0,6427.0,1081.0,0.0,0.1516451612903225,0.034258064516129,0.755741935483871,1975.0,0.9270156667869544,52.98433635570499,5.322727272724585,0.8673417721514596,2,0.21,0.77,0.029,0.022,0.196,1.628,48.175,32.256,7.1,1.591,7.489,0.072,1.4934742846513935,1.4217205253061826
23111096,2023-10-29,S.TOWER6VAN,126.76,10.0,10485.0,1488.0,898.0,3492.0,2410.0,28.0,356.0,6003.0,991.0,0.0,0.1516451612903225,0.034258064516129,0.755741935483871,2794.0,0.9268792044389672,47.35721047611741,7.0463709677372,0.8625626342158688,67,0.18,1.35,0.027,0.023,0.2,18.215,51.921,19.594,1.022,0.926,4.686,2.236,2.649706557795356,1.3732081459931236
23311093,2023-10-29,2062BK1,126.95,0.0,11703.0,1074.0,918.0,4577.0,1815.0,343.0,167.0,5827.0,920.0,351.0,0.1516451612903225,0.034258064516129,0.755741935483871,2325.0,0.9999999999921227,45.89996061405356,10.89664804468259,0.7806451612899868,6,0.21,0.82,0.023,0.021,0.25,19.968,50.269,19.109,0.82,0.889,5.129,2.408,2.6305075876504445,1.2863759660166847
23211158,2023-10-30,S.TOWER6VAN,123.11,10.3,9963.0,2043.0,814.0,3320.0,2410.0,78.0,439.0,6501.0,1099.0,0.0,0.1560810810810811,0.0338648648648648,0.7988648648648649,2927.0,0.9227943932169794,52.80643327062946,4.876651982376468,0.823368636829237,67,0.2,1.29,0.038,0.025,0.17,23.501,51.264,16.269,0.554,0.956,3.867,2.408,3.150829748002459,1.2889794071056804
23211161,2023-10-30,S.TOWER6VAN,125.46,10.05,9948.0,2052.0,803.0,3506.0,2440.0,290.0,435.0,6700.0,1112.0,0.0,0.1560810810810811,0.0338648648648648,0.7988648648648649,3165.0,0.9258357316734868,53.40347521079704,4.847953216371907,0.770932069510025,67,0.18,1.29,0.038,0.022,0.17,1.573,52.252,32.241,2.612,1.684,8.146,0.191,1.6206190682960115,1.5452314061806893
23111205,2023-10-30,S.TOWER6VAN,125.04,9.91,6753.0,441.0,905.0,2949.0,2467.0,71.0,497.0,6621.0,1284.0,0.0,0.1560810810810811,0.0338648648648648,0.7988648648648649,3035.0,0.9265653945837232,52.95105566176462,15.312925170033305,0.812850082372055,67,0.18,1.34,0.022,0.017,0.17,2.473,46.748,26.083,9.753,0.723,11.977,0.134,1.7922097837754944,1.6370066883776306
23311169,2023-10-30,S.TOWER6VAN,130.0,8.55,10911.0,0.0,804.0,6069.0,2520.0,119.0,593.0,6471.0,1913.0,0.0,0.1560810810810811,0.0338648648648648,0.7988648648648649,3232.0,0.9382894261931556,49.77692307654018,10911000000000.0,0.7797029702967885,67,0.2,1.4,0.036,0.024,0.26,28.235,48.293,14.942,0.62,1.011,3.59,2.125,3.2318142273974435,1.1184631062114967
23311162,2023-10-30,S.TOWER6VAN,115.17,6.2,10161.0,2019.0,760.0,4327.0,2545.0,84.0,349.0,6548.0,1650.0,0.0,0.1560810810810811,0.0338648648648648,0.7988648648648649,2978.0,0.948916536203766,56.85508378868754,5.03268945022039,0.8546004029547164,67,0.18,1.32,0.034,0.014,0.24,26.909,49.797,14.544,0.687,0.856,3.881,2.119,3.423650739085596,1.2012592270950933
23311227,2023-10-31,2062BK1,131.49,0.0,9468.0,2094.0,567.0,4388.0,1713.0,254.0,4.0,6195.0,972.0,279.0,0.1606666666666666,0.0319259259259259,0.7287037037037037,1971.0,0.999999999992395,47.11384896153994,4.521489971344546,0.8691019786905788,6,0.22,0.79,0.032,0.016,0.23,0.0,0.0,0.0,0.0,0.0,0.0,0.0,0.0,0.0
23311230,2023-10-31,C20HMNCMAV55,126.55,10.02,9720.0,1956.0,787.0,3941.0,2519.0,244.0,607.0,6389.0,1004.0,368.0,0.1606666666666666,0.0319259259259259,0.7287037037037037,3370.0,0.9266310316985676,50.48597392295152,4.969325153371693,0.7474777448068999,35,0.23,1.41,0.04,0.02,0.25,0.257,26.562,15.9385,2.5705,0.644,3.249,0.026,1.6664261739703254,1.6399839471490754
23311252,2023-10-31,EXPORTDSP14,125.94,0.0,9615.0,1794.0,713.0,2867.0,1844.0,363.0,0.0,6294.0,995.0,0.0,0.1606666666666666,0.0319259259259259,0.7287037037037037,2207.0,0.9999999999920596,49.97617913252361,5.359531772572264,0.8355233348433007,55,0.2,0.77,0.027,0.019,0.23,27.474,47.068,16.205,0.656,1.042,4.037,2.269,2.9043564112057263,1.0775641025641025
23311212,2023-10-31,2062BK1,127.44,8.03,10416.0,1836.0,917.0,4297.0,1790.0,294.0,271.0,6852.0,1112.0,0.0,0.1606666666666666,0.0319259259259259,0.7287037037037037,2355.0,0.9407248837311528,53.76647834232763,5.673202614375995,0.7600849256896984,6,0.2,0.77,0.039,0.016,0.2,26.191,47.95,16.967,0.623,1.009,4.316,1.691,2.8259075907590763,1.1110081327185524
23111256,2023-10-31,1786500D,124.98,0.0,8940.0,2010.0,887.0,2462.0,1694.0,247.0,0.0,392.0,85.0,0.0,0.1606666666666666,0.0319259259259259,0.7287037037037037,1941.0,0.9999999999919988,3.136501840269351,4.447761194027638,0.8727460072123273,2,0.2,0.82,0.023,0.021,0.206,3.327,51.619,29.158,3.979,3.972,6.201,0.287,1.7702596110977742,1.5889613987563875
23111226,2023-10-31,C20HMNCMAV55,122.21,9.89,9192.0,1974.0,809.0,2124.0,2206.0,64.0,369.0,4376.0,817.0,2196.0,0.1606666666666666,0.0319259259259259,0.7287037037037037,2639.0,0.925132475390423,35.8072170850519,4.656534954404936,0.8359226979913468,35,0.22,1.41,0.03,0.02,0.21,22.528,50.389,18.097,0.587,0.599,3.987,2.48,2.7842303016907946,1.2403140845763798
23111221,2023-10-31,C20HMNCMAV55,124.6,8.86,10116.0,975.0,809.0,2681.0,2310.0,47.0,406.0,6040.0,1341.0,0.0,0.1606666666666666,0.0319259259259259,0.7287037037037037,2763.0,0.9336130675787984,48.4751203848437,10.375384615373974,0.8360477741582207,35,0.21,1.42,0.03,0.02,0.22,1.949,47.197,29.784,9.149,1.918,8.046,0.113,1.584589558502602,1.4872691750173315
23311197,2023-10-31,2062BK1,130.8,0.0,9762.0,1902.0,815.0,3982.0,1670.0,302.0,163.0,6752.0,1089.0,373.0,0.1606666666666666,0.0319259259259259,0.7287037037037037,2135.0,0.9999999999923548,51.62079510663899,5.1324921135619705,0.7822014051518584,6,0.2,0.76,0.041,0.024,0.22,1.638,48.496,31.649,6.805,2.62,7.035,0.085,1.532259083728278,1.4568613314107188
23311209,2023-10-31,2062BK1,124.59,10.12,9963.0,1887.0,903.0,3965.0,1684.0,275.0,0.0,6668.0,1074.0,0.0,0.1606666666666666,0.0319259259259259,0.7287037037037037,1959.0,0.9248756588157904,53.51954410423373,5.2798092209828935,0.8596222562527516,6,0.19,0.76,0.029,0.021,0.22,0.77,53.392,30.788,5.114,1.668,6.622,0.082,1.7341258241579784,1.691815330016794
23311215,2023-10-31,C20HMNCMAV55,126.58,9.47,11382.0,1923.0,1752.0,4501.0,5114.0,48.0,998.0,6844.0,1094.0,0.0,0.1606666666666666,0.0319259259259259,0.7287037037037037,6160.0,0.9303932377733892,54.068573233891065,5.918876755067125,0.8301948051946704,35,0.22,1.4,0.03,0.02,0.23,22.246,48.962,19.704,0.919,1.103,3.669,2.082,2.4847500634356763,1.1671235489022909
23211248,2023-10-31,2062BK1,118.78,0.0,9531.0,1149.0,806.0,3281.0,1758.0,304.0,0.0,5940.0,1448.0,0.0,0.1606666666666666,0.0319259259259259,0.7287037037037037,2062.0,0.9999999999915812,50.00841892532406,8.295039164483642,0.8525703200771811,6,0.21,0.76,0.02,0.018,0.18,25.675,49.426,14.719,0.985,1.401,4.319,2.263,3.357744565217392,1.2235672731773737
23211216,2023-10-31,2830C20MMNC,123.05,10.04,9024.0,0.0,894.0,2565.0,1677.0,280.0,0.0,6114.0,1049.0,0.0,0.1606666666666666,0.0319259259259259,0.7287037037037037,1957.0,0.924562326238451,49.68711905688998,9024000000000.0,0.8569238630552596,17,0.21,0.74,0.026,0.02,0.22,1.957,49.554,31.32,6.292,2.047,7.074,0.119,1.5821333929312602,1.4890918925416192
23211211,2023-10-31,S.TOWER6VAN,129.8,0.0,9204.0,0.0,897.0,3249.0,2484.0,135.0,435.0,5098.0,1341.0,0.0,0.1606666666666666,0.0319259259259259,0.7287037037037037,3054.0,0.999999999992296,39.2758089365233,9204000000000.0,0.8133595284869636,67,0.2,1.36,0.035,0.024,0.21,28.395,49.13,13.347,0.745,1.133,3.993,1.874,3.6807012286484873,1.1769638023141606
23211207,2023-10-31,S.TOWER6VAN,125.59,10.2,10425.0,216.0,1794.0,3639.0,4630.0,0.0,884.0,6576.0,1101.0,0.0,0.1606666666666666,0.0319259259259259,0.7287037037037037,5514.0,0.9248840120706616,52.36085675569424,48.26388888866545,0.8396808124771781,67,0.19,1.28,0.026,0.019,0.18,21.489,49.277,19.695,1.35,0.643,4.25,1.865,2.501878554021121,1.1964793007162804
23211295,2023-11-01,C20MMNATLT,125.7,10.0,8271.0,1026.0,960.0,1551.0,1701.0,280.0,0.0,6202.0,1371.0,0.0,0.156875,0.0307083333333333,0.6119583333333333,1981.0,0.9263080324176396,49.339697692527125,8.061403508764073,0.858657243815821,41,0.21,0.78,0.026,0.022,0.19,25.838,45.36,16.424,3.531,1.177,3.712,2.463,2.761643835616438,1.0732792276932541
23311185,2023-11-01,S.TOWER6VAN,127.03,7.89,10374.0,0.0,775.0,3272.0,2526.0,170.0,393.0,6495.0,1086.0,0.0,0.156875,0.0307083333333333,0.6119583333333333,3089.0,0.9415209012678514,51.12965441194104,10374000000000.0,0.8177403690512083,67,0.16,1.22,0.02,0.02,0.21,1.171,48.616,32.385,6.451,2.122,7.541,0.045,1.5011424689680728,1.4487588282623598
23311267,2023-11-01,EXPORTDSP14,125.44,9.73,7935.0,936.0,715.0,3234.0,1898.0,302.0,0.0,6364.0,1001.0,0.0,0.156875,0.0307083333333333,0.6119583333333333,2200.0,0.9280165717176296,50.733418366942495,8.477564102555045,0.8627272727268805,55,0.2,0.71,0.02,0.023,0.21,1.414,54.909,27.379,5.068,1.19,8.136,0.224,2.005441928414901,1.9069597832881848
23311275,2023-11-01,2062BK1,127.48,0.0,8112.0,0.0,792.0,2519.0,1718.0,277.0,142.0,6490.0,1385.0,0.0,0.156875,0.0307083333333333,0.6119583333333333,2137.0,0.9999999999921556,50.90994665789998,8111999999999.999,0.8039307440333159,6,0.22,0.81,0.023,0.019,0.24,0.758,52.817,29.026,6.638,1.973,7.137,0.048,1.8195817686981086,1.7732751384925298
23211277,2023-11-01,2062BK1,123.64,10.02,8283.0,0.0,817.0,2035.0,1704.0,277.0,0.0,6898.0,1398.0,0.0,0.156875,0.0307083333333333,0.6119583333333333,1981.0,0.9250336675076686,55.7910061464268,8282999999999.999,0.8601716304892175,6,0.18,0.79,0.032,0.018,0.19,17.308,52.888,20.043,0.759,0.92,4.464,2.286,2.6385950908002394,1.4159348896980082
23311290,2023-11-01,2062BK1,124.94,0.0,8268.0,1740.0,707.0,3030.0,1905.0,308.0,0.0,6407.0,1398.0,0.0,0.156875,0.0307083333333333,0.6119583333333333,2213.0,0.9999999999919962,51.280614694643184,4.751724137928304,0.8608224130136192,6,0.19,0.74,0.019,0.018,0.21,28.141,48.77,14.226,0.68,0.9,3.984,2.058,3.427989034933577,1.1511046072507556
23211268,2023-11-01,1786500D,122.27,0.0,8781.0,990.0,792.0,1710.0,1684.0,236.0,0.0,6551.0,1048.0,0.0,0.156875,0.0307083333333333,0.6119583333333333,1920.0,0.9999999999918212,53.57814672402406,8.869696969688011,0.8770833333328765,2,0.19,0.76,0.028,0.018,0.175,1.391,55.123,27.265,5.044,1.189,8.091,0.224,2.021675346585491,1.9235439857626409
23111262,2023-11-01,2062BK1,118.33,10.1,7701.0,2259.0,794.0,2017.0,1661.0,298.0,0.0,6733.0,1063.0,0.0,0.156875,0.0307083333333333,0.6119583333333333,1959.0,0.9213579381692644,56.90019437119158,3.409030544487203,0.8478815722302971,6,0.2,0.78,0.032,0.021,0.19,27.775,49.164,14.29,0.677,0.89,3.926,2.047,3.4402071233643556,1.1687348452431894
23111271,2023-11-01,EXPORTDSP14,125.94,9.13,8670.0,2703.0,812.0,2495.0,1668.0,271.0,0.0,6872.0,1102.0,0.0,0.156875,0.0307083333333333,0.6119583333333333,1939.0,0.9324054194052536,54.565666189816056,3.2075471698101343,0.8602372356880555,55,0.18,0.72,0.024,0.02,0.18,25.878,47.503,17.421,0.878,1.036,4.425,1.594,2.726610033291241,1.097066974595843
23111273,2023-11-01,2062BK1,0.0,0.0,7236.0,906.0,772.0,1780.0,1489.0,264.0,0.0,4745.0,744.0,0.0,0.156875,0.0307083333333333,0.6119583333333333,1753.0,0.0,4745000000000.0,7.9867549668786015,0.8494010268106963,6,0.2,0.76,0.036,0.019,0.2,22.094,49.216,19.737,0.807,1.085,3.547,2.199,2.493464383422839,1.1765155861541403
23311307,2023-11-02,1786500D,124.21,10.22,7641.0,2199.0,840.0,2877.0,1778.0,215.0,0.0,6589.0,1051.0,0.0,0.1507727272727272,0.031590909090909,0.7650454545454545,1993.0,0.923975303124868,53.04725867439782,3.4747612551143816,0.8921224284993015,2,0.22,0.78,0.028,0.017,0.19,12.5195,50.998000000000005,20.816499999999998,4.968,2.0585,5.818,1.2295,2.449765822024739,1.5297717251102383
23311319,2023-11-02,2062BK1,129.09,10.1,9981.0,1596.0,723.0,3719.0,1860.0,474.0,0.0,6661.0,1278.0,0.0,0.1507727272727272,0.031590909090909,0.7650454545454545,2334.0,0.9274373158924676,51.599659152129526,6.253759398492322,0.7969151670947743,6,0.19,0.75,0.018,0.022,0.2,24.57,49.776,16.188,0.702,1.164,3.778,2.491,3.0746803385014516,1.2212272136215316
23311344,2023-11-02,2062BK1,128.38,10.05,10749.0,1785.0,895.0,5414.0,1703.0,302.0,225.0,6492.0,1034.0,0.0,0.1507727272727272,0.031590909090909,0.7650454545454545,2230.0,0.9274001300229184,50.568624395929525,6.021848739492425,0.7636771300445006,6,0.19,0.75,0.025,0.021,0.23,21.109,50.615,18.347,0.609,1.093,4.486,2.334,2.7586112927839546,1.2827888587576348
23311341,2023-11-02,2062BK1,125.19,10.23,10227.0,2076.0,898.0,2856.0,1682.0,292.0,85.0,6391.0,1016.0,0.0,0.1507727272727272,0.031590909090909,0.7650454545454545,2059.0,0.9244572441225488,51.0504033864442,4.9263005780323095,0.8169014084503075,6,0.19,0.74,0.022,0.019,0.19,20.023,52.941,15.689,0.917,1.224,5.596,2.17,3.374187380497132,1.4824013664491922
23311339,2023-11-02,1786500D,130.56,10.12,9456.0,2106.0,892.0,3919.0,1739.0,302.0,0.0,6793.0,1072.0,0.0,0.1507727272727272,0.031590909090909,0.7650454545454545,2041.0,0.9280636906388396,52.0297181368564,4.490028490026358,0.8520333170010524,2,0.2,0.76,0.024,0.018,0.19,23.198,51.306,15.057,1.124,1.339,4.19,2.451,3.4072253951387963,1.3411229611041404
23311336,2023-11-02,2062BK1,131.16,10.06,9417.0,1023.0,831.0,4616.0,1735.0,343.0,0.0,6667.0,1064.0,0.0,0.1507727272727272,0.031590909090909,0.7650454545454545,2078.0,0.9287636312071323,50.831046050237646,9.20527859236637,0.834937439845604,6,0.22,0.79,0.028,0.017,0.25,1.396,53.298,27.164,7.843,0.529,8.211,0.11,1.9620099392600772,1.8661111305626552
23311327,2023-11-02,2062BK1,120.72,10.0,9078.0,1653.0,707.0,4123.0,1915.0,275.0,0.0,6235.0,987.0,0.0,0.1507727272727272,0.031590909090909,0.7650454545454545,2190.0,0.9235006119880392,51.648442676841874,5.491833030849672,0.874429223743893,6,0.21,0.74,0.03,0.02,0.23,1.48,48.783,29.598,9.063,2.04,6.966,0.175,1.6481300043920404,1.5696450979761254
23111316,2023-11-02,2062BK1,140.06,0.0,9534.0,1653.0,779.0,858.0,1749.0,288.0,0.0,6125.0,978.0,0.0,0.1507727272727272,0.031590909090909,0.7650454545454545,2037.0,0.9999999999928604,43.731258031959655,5.767695099815023,0.8586156111925093,6,0.18,0.75,0.024,0.019,0.22,20.545,51.769,17.987,0.89,1.075,3.897,2.512,2.8779742050255726,1.3434977811226743
23211343,2023-11-02,EXPORTDSP14,129.07,10.5,8472.0,2004.0,897.0,5155.0,1792.0,290.0,0.0,6884.0,1083.0,290.0,0.1507727272727272,0.031590909090909,0.7650454545454545,2082.0,0.9247689331451976,53.33539939526354,4.227544910177532,0.8607108549467528,55,0.21,0.82,0.036,0.022,0.2,20.199,50.802,19.423,0.714,1.064,4.21,2.167,2.6154242174629325,1.2821341140246827
23211338,2023-11-02,2062BK1,129.09,10.06,8949.0,2205.0,891.0,3694.0,1772.0,290.0,0.0,6629.0,1042.0,0.0,0.1507727272727272,0.031590909090909,0.7650454545454545,2062.0,0.927703916630056,51.35177008249011,4.058503401358704,0.8593598448104465,6,0.2,0.77,0.039,0.021,0.23,20.405,49.872,18.378,1.257,0.988,5.45,2.264,2.71353174819087,1.285891089108911
23311398,2023-11-03,2062BK1,130.17,10.08,7947.0,1080.0,801.0,2180.0,1966.0,245.0,0.0,6814.0,1088.0,0.0,0.1611142857142857,0.0325714285714285,0.6881428571428572,2211.0,0.9281283422393716,52.34693093606556,7.35833333332652,0.8891904115780691,6,0.2,0.78,0.036,0.023,0.25,19.01,50.483,19.196,1.065,1.203,5.259,2.306,2.629733812574881,1.3213023791451828
23311383,2023-11-03,2062BK1,123.24,10.12,9387.0,1518.0,740.0,4192.0,1915.0,325.0,224.0,6441.0,1104.0,0.0,0.1611142857142857,0.0325714285714285,0.6881428571428572,2464.0,0.9241151769576778,52.26387536471711,6.183794466399088,0.777191558441243,6,0.19,0.73,0.02,0.016,0.2,21.154,52.598,16.539,0.942,1.085,4.427,2.025,3.1800483675937117,1.395394492492174
23311365,2023-11-03,2062BK1,125.21,9.59,7473.0,0.0,793.0,2071.0,1757.0,292.0,255.0,6491.0,1753.0,0.0,0.1611142857142857,0.0325714285714285,0.6881428571428572,2304.0,0.928857566758688,51.84090727536267,7473000000000.0,0.7625868055552246,6,0.21,0.83,0.017,0.015,0.23,25.172,47.017,17.954,0.606,1.33,4.234,2.275,2.6186020607073237,1.0901987154218935
23311375,2023-11-03,2062BK1,120.97,0.0,9258.0,897.0,731.0,3428.0,1885.0,289.0,224.0,6157.0,972.0,0.0,0.1611142857142857,0.0325714285714285,0.6881428571428572,2398.0,0.9999999999917336,50.896916590469566,10.321070234102208,0.7860717264383711,6,0.2,0.76,0.03,0.022,0.17,23.225,51.283,15.606,1.072,1.053,4.128,2.328,3.285897353751522,1.320637618459003
23311317,2023-11-03,2062BK1,116.2,0.0,9909.0,1602.0,762.0,3635.0,1804.0,237.0,0.0,6122.0,973.0,0.0,0.1611142857142857,0.0325714285714285,0.6881428571428572,2041.0,0.999999999991394,52.685025817102535,6.1853932584231055,0.8838804507589986,6,0.21,0.8,0.024,0.017,0.2,24.118,49.693,16.679,0.733,1.16,3.745,2.547,2.979196642685851,1.2180253934016374
23311417,2023-11-03,S.TOWER6VAN,120.03,10.1,8793.0,285.0,818.0,2631.0,2577.0,138.0,410.0,5935.0,1293.0,0.0,0.1611142857142857,0.0325714285714285,0.6881428571428572,3125.0,0.9223853069936035,49.44597183996129,30.85263157883912,0.8246399999997361,67,0.19,1.39,0.024,0.019,0.26,28.571,48.933,13.294,0.841,1.122,3.984,1.865,3.680556600225649,1.1688004586060288
23211379,2023-11-03,1786550D,121.43,0.0,8940.0,1140.0,698.0,2945.0,1661.0,253.0,0.0,4966.0,1032.0,0.0,0.1611142857142857,0.0325714285714285,0.6881428571428572,1914.0,0.9999999999917648,40.89598945861075,7.842105263151016,0.8678160919535696,3,0.21,0.76,0.03,0.02,0.2,24.648,49.831,15.34,0.82,1.049,4.269,2.634,3.248223714229842,1.2461176823626499
23211373,2023-11-03,JIS540RC2ALK,122.95,0.0,8535.0,1458.0,803.0,3363.0,1903.0,0.0,938.0,6296.0,1266.0,0.0,0.1611142857142857,0.0325714285714285,0.6881428571428572,2841.0,0.9999999999918666,51.20780805163719,5.853909465016561,0.6698345652936748,62,0.22,1.36,0.037,0.016,0.25,0.386,53.136,21.975,15.114,0.391,7.404,0.079,2.417910447761194,2.3761738663804666
23111380,2023-11-03,EXPORTDSP14,128.96,0.0,8979.0,987.0,815.0,1989.0,1675.0,389.0,0.0,366.0,711.0,0.0,0.1611142857142857,0.0325714285714285,0.6881428571428572,2064.0,0.9999999999922458,2.8380893300028065,9.097264437680751,0.8115310077515449,55,0.2,0.81,0.028,0.018,0.26,24.568,50.184,15.063,0.847,1.09,4.254,2.559,3.331386086032926,1.2662494953572871
23111387,2023-11-03,2062BK1,121.78,10.08,8424.0,1974.0,802.0,2519.0,1694.0,294.0,0.0,5565.0,962.0,0.0,0.1611142857142857,0.0325714285714285,0.6881428571428572,1988.0,0.9235552859022936,45.69715881059536,4.267477203645255,0.8521126760559095,6,0.21,0.82,0.029,0.022,0.22,1.611,54.273,26.565,4.757,2.971,8.022,0.076,2.0429496348716403,1.9261454377683926
23111394,2023-11-03,EXPORTDSP14,138.81,9.53,8049.0,1788.0,907.0,1014.0,1607.0,270.0,0.0,6261.0,1078.0,0.0,0.1611142857142857,0.0325714285714285,0.6881428571428572,1877.0,0.9357556963668886,45.10481953717236,4.501677852346476,0.8561534363341203,55,0.19,0.72,0.021,0.019,0.19,1.307,53.909,29.142,5.553,1.628,6.626,0.11,1.8498095597570599,1.7704105090311988
23211390,2023-11-03,2062BK1,122.46,10.13,13665.0,1515.0,803.0,1284.0,1698.0,273.0,0.0,6394.0,1019.0,0.0,0.1611142857142857,0.0325714285714285,0.6881428571428572,1971.0,0.9235990647792172,52.21296749916534,9.019801980192064,0.8614916286144793,6,0.21,0.78,0.023,0.021,0.22,1.396,51.794,30.368,5.178,1.434,8.204,0.074,1.7054891501201883,1.630536754289312
23211385,2023-11-03,2062BK1,126.98,8.12,8130.0,1731.0,806.0,3468.0,1708.0,267.0,0.0,6317.0,1008.0,0.0,0.1611142857142857,0.0325714285714285,0.6881428571428572,1975.0,0.939896373050038,49.74799180934203,4.696707105716524,0.8648101265818406,6,0.2,0.79,0.034,0.022,0.23,21.966,51.349,15.671,0.753,1.021,5.749,2.118,3.2764803471158754,1.3642860938413306
23211400,2023-11-03,1786550D,128.5,10.15,7974.0,1011.0,701.0,3002.0,1745.0,283.0,0.0,6792.0,1069.0,0.0,0.1611142857142857,0.0325714285714285,0.6881428571428572,2028.0,0.9267940858209393,52.85603112799334,7.887240356075285,0.8604536489147631,3,0.2,0.85,0.03,0.02,0.25,1.586,49.23,29.577,7.181,3.176,7.361,0.139,1.6644127391980523,1.579707354639969
23211416,2023-11-03,1786550D,124.79,9.22,8910.0,1113.0,800.0,3748.0,1772.0,304.0,0.0,6203.0,1000.0,414.0,0.1611142857142857,0.0325714285714285,0.6881428571428572,2076.0,0.9311991642345258,49.70750861407398,8.005390835572323,0.8535645472057546,3,0.24,0.81,0.02,0.02,0.2,19.996,50.513,19.767,0.746,0.856,4.43,2.258,2.555291380008094,1.2703198873352781
23111428,2023-11-04,2062BK1,126.72,9.98,9459.0,294.0,704.0,4170.0,2497.0,142.0,568.0,6802.0,1343.0,0.0,0.1510625,0.0334375,0.8114375,3207.0,0.9269934162331604,53.6773989894754,32.17346938764567,0.778609292173128,6,0.2,1.16,0.023,0.02,0.2,1.76,49.519,28.998,6.221,5.009,6.433,0.098,1.7076106072623192,1.6099027926785654
23211447,2023-11-04,2062BK1,129.07,10.05,9891.0,1377.0,809.0,3590.0,1698.0,290.0,0.0,4357.0,763.0,0.0,0.1510625,0.0334375,0.8114375,1988.0,0.9277602070088574,33.756876113475194,7.183006535942496,0.854124748490516,6,0.21,0.8,0.021,0.023,0.2,1.173,49.85,31.852,7.053,1.44,7.098,0.067,1.5650017266819451,1.5094168231090659
23211441,2023-11-04,1786500D,118.89,10.03,11001.0,543.0,699.0,7265.0,1586.0,297.0,240.0,6202.0,1156.0,0.0,0.1510625,0.0334375,0.8114375,2123.0,0.922199813830886,52.16586760827517,20.259668508249984,0.7470560527551827,2,0.18,0.75,0.021,0.023,0.217,21.711,50.996,16.13,0.781,1.028,5.814,2.157,3.1613663133097765,1.3476031922202847
23211434,2023-11-04,EXPORTDSP14,123.8,9.67,9624.0,1275.0,789.0,3383.0,1488.0,270.0,0.0,6505.0,1055.0,0.0,0.1510625,0.0334375,0.8114375,1758.0,0.927549261999494,52.544426493921286,7.548235294111727,0.8464163822520783,55,0.19,0.78,0.025,0.025,0.21,21.917,50.872,16.12,0.743,1.033,5.746,2.181,3.155635506482228,1.3373994426626004
23211431,2023-11-04,EXPORTDSP14,139.33,10.11,10503.0,996.0,800.0,3003.0,1701.0,287.0,243.0,6501.0,1127.0,0.0,0.1510625,0.0334375,0.8114375,2231.0,0.9323474304006136,46.65901098078907,10.545180722880978,0.7624383684443019,55,0.2,0.78,0.023,0.019,0.2,1.759,48.681,29.794,6.409,4.933,6.366,0.093,1.6338647424064439,1.5427837992013689
23111435,2023-11-04,2062BK1,126.62,9.65,8961.0,1971.0,782.0,1971.0,1700.0,278.0,0.0,219.0,1379.0,0.0,0.1510625,0.0334375,0.8114375,1978.0,0.929184706825206,1.7295845837803696,4.546423135461925,0.8594539939328314,6,0.2,0.77,0.024,0.023,0.24,21.842,50.403,16.48,0.868,1.047,5.804,2.152,3.0582488926642797,1.3152154058920231
23211439,2023-11-04,2062BK1,121.88,10.23,11142.0,39.0,808.0,3210.0,1613.0,297.0,240.0,6708.0,1281.0,0.0,0.1510625,0.0334375,0.8114375,2150.0,0.922564529551718,55.037742040900575,285.69230768498227,0.750232558139186,6,0.21,0.83,0.032,0.021,0.18,12.24,50.894999999999996,23.1315,3.99,1.425,5.6129999999999995,1.29,2.200151302280341,1.4388295992649658
23111437,2023-11-04,EXPORTDSP14,121.39,9.75,10017.0,987.0,727.0,4354.0,1702.0,250.0,0.0,5805.0,955.0,0.0,0.1510625,0.0334375,0.8114375,1952.0,0.9256519749815036,47.82107257560078,10.148936170202484,0.87192622950775,55,0.21,0.78,0.021,0.023,0.22,23.215,50.653,15.59,1.109,1.351,4.155,2.582,3.2488615226733373,1.3052878420862755
23311453,2023-11-04,EXPORTDSP14,0.0,10.08,8115.0,1350.0,810.0,4383.0,1455.0,132.0,346.0,6299.0,1003.0,289.0,0.1510625,0.0334375,0.8114375,1933.0,0.0,6299000000000.0,6.011111111106659,0.7527159855143545,55,0.2,0.8,0.026,0.025,0.22,1.124,50.52,31.272,6.921,1.495,7.112,0.06,1.6154510280433603,1.559403648485971
23311436,2023-11-04,SEQRFE550D,118.41,10.21,9927.0,915.0,688.0,3754.0,2021.0,289.0,0.0,6390.0,1008.0,0.0,0.1510625,0.0334375,0.8114375,2310.0,0.9206188773058576,53.96503673630635,10.849180327856995,0.8748917748913961,73,0.21,0.78,0.024,0.033,0.23,24.606,49.216,15.252,1.42,1.111,4.519,2.427,3.2266439388972663,1.2347525025715647
23311420,2023-11-04,2062BK1,127.12,9.85,9054.0,1119.0,793.0,3072.0,1859.0,248.0,0.0,6402.0,1017.0,324.0,0.1510625,0.0334375,0.8114375,2107.0,0.9280864422798564,50.36186280640055,8.091152815006174,0.8822971048880482,6,0.22,0.74,0.025,0.025,0.21,28.113,48.769,14.311,0.695,0.899,3.96,2.019,3.4075600894354388,1.1495344725987036
23111469,2023-11-04,2062BK1,119.75,0.0,10776.0,0.0,819.0,3399.0,1755.0,307.0,0.0,6002.0,1055.0,0.0,0.1510625,0.0334375,0.8114375,2062.0,0.9999999999916492,50.12108559457101,10776000000000.0,0.8511154219200529,6,0.2,0.82,0.038,0.025,0.2,23.786,50.194,17.138,0.599,0.85,3.963,2.026,2.9286422778458485,1.2264874770922418
23111457,2023-11-04,SEQRFE550D,120.85,10.1,8682.0,495.0,777.0,2926.0,1736.0,342.0,0.0,6045.0,1391.0,0.0,0.1510625,0.0334375,0.8114375,2078.0,0.9228713249261332,50.02068680140653,17.539393939358508,0.8354186717994054,73,0.22,0.78,0.023,0.027,0.23,1.051,49.967,26.48,9.519,0.592,10.431,0.079,1.8869000415392165,1.8148699694900479
23111455,2023-11-04,1786500D,124.51,9.88,8979.0,0.0,832.0,2453.0,1705.0,281.0,0.0,6104.0,1537.0,0.0,0.1510625,0.0334375,0.8114375,1986.0,0.926482625188433,49.02417476468537,8979000000000.0,0.8585095669683492,2,0.17,0.71,0.02,0.018,0.215,0.568,53.372,29.253,7.171,0.973,6.901,0.042,1.8244342653996033,1.7896854671048217
23111490,2023-11-05,EXPORTDSP14,124.88,9.98,8118.0,1326.0,805.0,2305.0,1641.0,267.0,0.0,6068.0,1027.0,0.0,0.1718709677419355,0.0330967741935483,0.9946129032258064,1908.0,0.925997330558164,48.5906470207512,6.12217194569674,0.8600628930813102,55,0.21,0.75,0.028,0.027,0.21,0.905,51.049,32.49,6.12,1.288,6.427,0.05,1.571173555753901,1.5285962390705474
23311522,2023-11-05,EXPORTDSP14,127.23,0.0,11070.0,1191.0,795.0,4975.0,1674.0,227.0,197.0,6548.0,1337.0,0.0,0.1718709677419355,0.0330967741935483,0.9946129032258064,2098.0,0.9999999999921402,51.46584924898635,9.294710327448117,0.7979027645372746,55,0.22,0.77,0.032,0.022,0.24,26.357,49.987,14.029,0.76,1.059,4.258,2.347,3.562865288667142,1.2377002500804717
23311502,2023-11-05,EXPORTDSP14,122.19,0.0,11430.0,2196.0,649.0,4370.0,1710.0,384.0,0.0,6716.0,2852.0,0.0,0.1718709677419355,0.0330967741935483,0.9946129032258064,2094.0,0.999999999991816,54.96358130734951,5.204918032784515,0.8166189111743951,55,0.2,0.73,0.021,0.02,0.25,0.767,53.816,30.902,6.151,0.595,6.155,0.045,1.7414490502540205,1.699273760656773
23111501,2023-11-05,1786500D,129.73,9.95,9930.0,1443.0,813.0,3021.0,1713.0,298.0,0.0,6301.0,1032.0,0.0,0.1718709677419355,0.0330967741935483,0.9946129032258064,2011.0,0.9287657502797196,48.57010714523573,6.8814968814921125,0.8518150174038529,2,0.19,0.76,0.022,0.019,0.177,1.819,52.666,28.685,4.693,2.103,8.321,0.211,1.8359478491250085,1.7264710703163415
23211478,2023-11-05,2062BK1,119.96,10.33,9045.0,1608.0,690.0,4277.0,1789.0,341.0,0.0,6136.0,1059.0,0.0,0.1718709677419355,0.0330967741935483,0.9946129032258064,2130.0,0.9207153273396216,51.150383460727326,5.6249999999965015,0.8399061032859907,6,0.2,0.78,0.027,0.026,0.24,1.046,47.88,34.746,5.219,2.535,6.908,0.075,1.377960687253576,1.3376917274327385
23111521,2023-11-05,2062BK1,122.64,0.0,9975.0,966.0,804.0,3034.0,1719.0,267.0,0.0,5795.0,954.0,0.0,0.1718709677419355,0.0330967741935483,0.9946129032258064,1986.0,0.999999999991846,47.252120025707335,10.32608695651105,0.8655589123862711,6,0.2,0.79,0.028,0.025,0.24,20.694,51.807,18.002,0.79,0.825,4.211,2.309,2.877687052157974,1.338785952399411
23111507,2023-11-05,1786500D,118.37,10.07,12282.0,0.0,777.0,4994.0,1715.0,345.0,315.0,5774.0,1553.0,0.0,0.1718709677419355,0.0330967741935483,0.9946129032258064,2375.0,0.9215976331289196,48.77925149912326,12282000000000.0,0.7221052631575907,2,0.22,0.75,0.028,0.02,0.184,1.049,48.185,34.324,5.252,2.565,6.964,0.073,1.4037873270211219,1.3621586475942786
23211489,2023-11-05,2062BK1,130.86,10.12,8001.0,768.0,803.0,3304.0,1758.0,338.0,0.0,6423.0,1083.0,0.0,0.1718709677419355,0.0330967741935483,0.9946129032258064,2096.0,0.9282167683293502,49.082989454003645,10.417968749986436,0.838740458014867,6,0.21,0.76,0.032,0.028,0.21,12.9375,48.019499999999994,23.484,4.4595,1.5075,5.7925,0.925,2.044688098786459,1.31840208662228
23211492,2023-11-05,2062BK1,130.4,0.0,9177.0,1011.0,0.0,5852.0,0.0,0.0,0.0,6543.0,1104.0,0.0,0.1718709677419355,0.0330967741935483,0.9946129032258064,0.0,0.9999999999923314,50.17638036771337,9.077151335302595,0.0,6,0.2,0.76,0.037,0.02,0.21,25.13,46.663,15.898,1.052,1.46,4.276,1.731,2.9349644631737846,1.1373175071291037
23211526,2023-11-05,1786500D,124.08,0.0,10272.0,999.0,806.0,3790.0,1677.0,246.0,0.0,6390.0,1083.0,0.0,0.1718709677419355,0.0330967741935483,0.9946129032258064,1923.0,0.9999999999919408,51.49903288159656,10.28228228227199,0.8720748829948664,2,0.22,0.79,0.027,0.029,0.223,18.324,52.121,19.595,0.816,0.971,4.627,2.133,2.6597775056133908,1.3744989451476797
23311560,2023-11-06,2062BK1,124.88,10.1,11184.0,1071.0,801.0,3374.0,1610.0,207.0,0.0,6472.0,1034.0,0.0,0.1595714285714285,0.0427142857142857,1.0060714285714287,1817.0,0.9251740998597928,51.82575272219871,10.442577030802576,0.886075949366601,6,0.18,0.77,0.024,0.033,0.23,20.564,52.663,17.892,0.715,0.779,3.916,2.22,2.943218018219415,1.3693995891515198
23111543,2023-11-06,EXPORTDSP14,127.45,10.01,9528.0,336.0,852.0,3604.0,1685.0,281.0,0.0,6075.0,1005.0,0.0,0.1595714285714285,0.0427142857142857,1.0060714285714287,1966.0,0.9271788156487184,47.66575127463581,28.357142857058463,0.8570701932854237,55,0.2,0.8,0.029,0.024,0.21,0.37,26.2615,16.062,3.159,0.287,3.0545,0.023,1.634906306418477,1.5980952960506296
23111572,2023-11-06,2062BK1,123.34,10.0,10224.0,519.0,769.0,4297.0,1653.0,239.0,0.0,5508.0,1356.0,0.0,0.1595714285714285,0.0427142857142857,1.0060714285714287,1892.0,0.9250037498055724,44.657045564742525,19.699421965279964,0.8736786469339991,6,0.21,0.78,0.021,0.034,0.22,4.248,48.844,25.341,8.878,4.583,5.683,0.259,1.9273932602004575,1.6506928016221696
23311530,2023-11-06,EXPORTDSP14,126.57,10.17,10209.0,1443.0,796.0,4519.0,1763.0,376.0,84.0,6192.0,1614.0,0.0,0.1595714285714285,0.0427142857142857,1.0060714285714287,2223.0,0.92562527423632,48.921545389516304,7.074844074839172,0.7930724246510152,55,0.21,0.75,0.032,0.028,0.21,22.445,50.351,17.295,0.677,0.986,4.708,2.209,2.9111355226641993,1.2669786869983142
