Repository: SiddharthKumar268/FerroMind

# FerroMind
*Ferro-Alloy Optimisation using Machine Learning*
**SAIL Durgapur Steel Plant | Steel Melting Shop**
Intern: Siddharth Kumar | FY 2023-24 to FY 2025-26

---

## Quick Start

```bash

# 2. Place raw Excel files in data/raw/

## Dataset

| | |
|---|---|
| Total heats after cleaning | 47,421 |
| Training set | 37,936 heats (Apr 2023 – Jun 2025) |
| Test set | 9,485 heats (Jun 2025 – Dec 2025) |
| Input features | 21 (16 raw + 5 engineered) |
| Target variables | Mn, Si, C, S, P |
| BOF grades | 76 distinct grades |
| Split method | Chronological 80/20 — no shuffle, no leakage |

---

File: data/processed/sms_train.csv (part 16 of 253)
Heat_Number,Date,BOF Grade Code,Hot Metal Addn. Weight,Scrap Addn. Weight,Lime Into Converter,Dolomite Into Converter,Lime Into Ladle,Iron Ore Into Converter,SIMN Into Ladle,FESI Into Ladle,FEMN Into Ladle,Measered O2 Mainblow II,Duration of Mainblow I/II,Measered O2 2nd Blow,HM_P,HM_S,HM_Si,Total_FA_Ladle,HM_Ratio,O2_per_ton_HM,Lime_Dolo_Ratio,SiMn_FA_Fraction,Grade_Encoded,C,Mn,P,S,Si
23202629,2023-05-18,1786500D,128.21,4.76,10566.0,1470.0,740.0,2945.0,1603.0,277.0,230.0,6195.0,991.0,0.0,0.16,0.033375,1.043,2110.0,0.9642024516735791,48.319163871396,7.1877551020359265,0.7597156398100665,2,0.19,0.73,0.027,0.024,0.191
23202633,2023-05-18,2062BK1,130.47,8.14,9975.0,1953.0,765.0,3916.0,1725.0,297.0,226.0,6685.0,1095.0,0.0,0.16,0.033375,1.043,2248.0,0.9412740783425346,51.23783245151194,5.107526881717815,0.7673487544480573,6,0.21,0.82,0.038,0.026,0.21
23202634,2023-05-18,1786500D,125.77,7.69,10746.0,2232.0,594.0,3568.0,1708.0,300.0,223.0,6901.0,1522.0,375.0,0.16,0.033375,1.043,2231.0,0.9423797392406535,54.8700007946659,4.814516129030101,0.7655759748988052,2,0.21,0.82,0.02,0.018,0.19
23202637,2023-05-18,2062BK1,120.51,8.16,10488.0,1041.0,795.0,2265.0,1661.0,280.0,219.0,6148.0,989.0,0.0,0.16,0.033375,1.043,2160.0,0.9365819538281139,51.01651315201214,10.074927953880811,0.7689814814811254,6,0.22,0.8,0.029,0.017,0.19
23202639,2023-05-18,2062BK1,126.89,8.14,8925.0,1992.0,800.0,3343.0,1714.0,277.0,176.0,6359.0,1032.0,0.0,0.16,0.033375,1.043,2167.0,0.9397170998967659,50.114272203876475,4.480421686744739,0.7909552376553802,6,0.2,0.77,0.02,0.024,0.21
23202640,2023-05-18,1786500D,123.22,8.14,11076.0,2184.0,635.0,3911.0,1704.0,273.0,179.0,6896.0,1093.0,0.0,0.16,0.033375,1.043,2156.0,0.938032886716367,55.96494075591653,5.0714285714262495,0.7903525046378523,2,0.2,0.78,0.031,0.022,0.184
23202645,2023-05-18,1786500D,124.62,7.48,12081.0,2013.0,704.0,3609.0,1671.0,283.0,182.0,6973.0,1113.0,0.0,0.16,0.033375,1.043,2136.0,0.9433762301215491,55.95410046496586,6.0014903129627415,0.7823033707861506,2,0.22,0.81,0.024,0.021,0.18
23202650,2023-05-18,1786500D,120.78,7.43,11349.0,1329.0,894.0,3723.0,1657.0,283.0,189.0,6760.0,1075.0,0.0,0.16,0.033375,1.043,2129.0,0.94204820216097,55.969531378904044,8.539503385998088,0.7782996712067739,2,0.2,0.76,0.024,0.023,0.21
23202648,2023-05-18,EXPORTDSP14,121.82,7.68,11112.0,1431.0,905.0,3653.0,1661.0,273.0,186.0,6170.0,988.0,0.0,0.16,0.033375,1.043,2120.0,0.9406949806877166,50.6484977831994,7.76519916142015,0.7834905660373663,55,0.2,0.75,0.027,0.025,0.19
23202685,2023-05-19,EXPORTDSP14,128.21,7.48,10785.0,2031.0,687.0,2654.0,1704.0,290.0,0.0,6507.0,1044.0,0.0,0.1726,0.0332,1.0186,1994.0,0.9448743459286252,50.752671398091,5.310192023631063,0.8545636910727911,55,0.21,0.69,0.029,0.025,0.21
23202674,2023-05-19,2062BK1,134.22,0.0,10650.0,1884.0,806.0,4738.0,1606.0,263.0,230.0,6577.0,1121.0,0.0,0.1726,0.0332,1.0186,2099.0,0.9999999999925496,49.00163909962002,5.652866242035216,0.7651262505951572,6,0.19,0.78,0.036,0.021,0.24
23102697,2023-05-19,2062BK1,124.5,7.68,9102.0,2394.0,807.0,0.0,1704.0,307.0,0.0,6633.0,1113.0,0.0,0.1726,0.0332,1.0186,2011.0,0.9418974126120299,53.277108433307006,3.80200501252974,0.8473396320234474,6,0.21,0.78,0.024,0.022,0.19
23102692,2023-05-19,EXPORTDSP14,123.22,9.48,10392.0,1980.0,800.0,2063.0,1781.0,305.0,323.0,6302.0,1823.0,0.0,0.1726,0.0332,1.0186,2409.0,0.928560663142965,51.14429475692952,5.248484848482198,0.7393109173928023,55,0.21,0.78,0.016,0.02,0.21
23102690,2023-05-19,2062BK1,126.83,7.42,10101.0,1971.0,739.0,3124.0,1766.0,280.0,0.0,5556.0,927.0,724.0,0.1726,0.0332,1.0186,2046.0,0.9447299813709891,43.80667034578722,5.124809741245497,0.8631476050826671,6,0.22,0.76,0.023,0.025,0.22
23102687,2023-05-19,1786500D,130.1,0.0,11097.0,2052.0,770.0,4551.0,1803.0,305.0,0.0,5865.0,1017.0,0.0,0.1726,0.0332,1.0186,2108.0,0.9999999999923137,45.080707148000926,5.40789473683947,0.8553130929787214,2,0.2,0.77,0.024,0.023,0.195
23202677,2023-05-19,EXPORTDSP14,119.57,0.0,10815.0,1986.0,809.0,3146.0,1704.0,257.0,0.0,5821.0,977.0,0.0,0.1726,0.0332,1.0186,1961.0,0.9999999999916367,48.68277996112167,5.4456193353446904,0.8689444161137844,55,0.2,0.75,0.028,0.017,0.23
23102684,2023-05-19,2062BK1,122.57,7.43,10587.0,2283.0,747.0,3897.0,1776.0,335.0,0.0,5542.0,1850.0,0.0,0.1726,0.0332,1.0186,2111.0,0.9428461538389012,45.21497919519283,4.637319316686536,0.84130743723314,6,0.22,0.77,0.023,0.019,0.2
23102673,2023-05-19,2062BK1,122.43,8.07,11283.0,1188.0,739.0,1798.0,1708.0,318.0,118.0,5840.0,956.0,0.0,0.1726,0.0332,1.0186,2144.0,0.938160919533041,47.700726945620346,9.497474747466754,0.7966417910444046,6,0.2,0.77,0.017,0.018,0.18
23102670,2023-05-19,S.TOWER6VAN,120.5,7.42,10722.0,1995.0,752.0,2378.0,2511.0,78.0,484.0,5900.0,964.0,0.0,0.1726,0.0332,1.0186,3073.0,0.9419949968656817,48.962655601253424,5.37443609022287,0.8171168239502711,67,0.17,1.33,0.029,0.014,0.2
23102667,2023-05-19,S.TOWER6VAN,117.4,7.48,10437.0,1497.0,730.0,2682.0,2203.0,78.0,823.0,6050.0,1046.0,267.0,0.1726,0.0332,1.0186,3104.0,0.9401024983909344,51.53321976106019,6.971943887770894,0.7097293814430703,67,0.2,1.3,0.028,0.02,0.21
23102660,2023-05-19,S.TOWER6VAN,126.16,7.48,10497.0,1488.0,742.0,729.0,2514.0,7.0,629.0,6008.0,981.0,0.0,0.1726,0.0332,1.0186,3150.0,0.9440287339049386,47.62206721585588,7.054435483866227,0.7980952380949847,67,0.19,1.28,0.021,0.019,0.25
23102659,2023-05-19,C20MMNATLT,128.36,0.0,10749.0,2301.0,759.0,3127.0,1738.0,287.0,287.0,6193.0,1010.0,0.0,0.1726,0.0332,1.0186,2312.0,0.9999999999922095,48.24711748170577,4.671447196868895,0.7517301038059032,41,0.21,0.85,0.024,0.02,0.24
23202680,2023-05-19,EXPORTDSP14,127.16,8.76,11532.0,1995.0,800.0,3719.0,1704.0,273.0,0.0,6397.0,1032.0,0.0,0.1726,0.0332,1.0186,1977.0,0.9355503237129522,50.30670021979941,5.780451127816652,0.8619119878599586,55,0.22,0.76,0.019,0.018,0.2
23102656,2023-05-19,EXPORTDSP14,125.28,8.36,10977.0,1806.0,729.0,3067.0,1743.0,312.0,271.0,6102.0,1045.0,0.0,0.1726,0.0332,1.0186,2326.0,0.9374438790711058,48.706896551335355,6.078073089697631,0.7493551160787836,55,0.2,0.78,0.016,0.019,0.2
23102654,2023-05-19,2062BK1,120.5,7.68,11310.0,1989.0,759.0,3732.0,1715.0,307.0,209.0,6002.0,979.0,309.0,0.1726,0.0332,1.0186,2231.0,0.9400842565069427,49.80912863029204,5.686274509801063,0.7687135813533085,6,0.2,0.75,0.021,0.022,0.2
23202698,2023-05-19,2830C25HMN,126.43,6.8,9930.0,1230.0,921.0,2456.0,1998.0,0.0,743.0,6481.0,1027.0,0.0,0.1726,0.0332,1.0186,2741.0,0.9489604443372441,51.26156766549662,8.073170731700754,0.7289310470628497,18,0.23,1.34,0.031,0.015,0.26
23202695,2023-05-19,C20MMNATLT,127.9,7.48,10389.0,2022.0,756.0,3060.0,1613.0,263.0,226.0,6553.0,1123.0,0.0,0.1726,0.0332,1.0186,2102.0,0.9447481164060811,51.235340109059926,5.137982195843156,0.7673644148426416,41,0.23,0.77,0.017,0.032,0.21
23202671,2023-05-19,1786500D,120.29,7.47,12327.0,1191.0,539.0,2121.0,2400.0,128.0,449.0,5815.0,1004.0,466.0,0.1726,0.0332,1.0186,2977.0,0.9415309956094119,48.341508021877615,10.350125944575693,0.8061807188442035,2,0.21,0.99,0.023,0.017,0.17
23202691,2023-05-19,2062BK1,130.07,8.49,11166.0,1995.0,798.0,3636.0,1752.0,277.0,0.0,6899.0,1156.0,0.0,0.1726,0.0332,1.0186,2029.0,0.9387269053050035,53.040670407833936,5.596992481200202,0.8634795465742418,6,0.22,0.76,0.019,0.017,0.2
23202688,2023-05-19,EXPORTDSP14,127.02,7.69,11022.0,1989.0,806.0,3133.0,1748.0,280.0,0.0,6272.0,987.0,263.0,0.1726,0.0332,1.0186,2028.0,0.9429144087228646,49.37805070028832,5.5414781297106375,0.8619329388555907,55,0.2,0.76,0.024,0.023,0.2
23202668,2023-05-19,2062BK1,121.0,7.43,12030.0,1293.0,558.0,2835.0,1667.0,321.0,216.0,5955.0,1615.0,0.0,0.1726,0.0332,1.0186,2204.0,0.9421474733244402,49.21487603265111,9.303944315538049,0.7563520871139944,6,0.22,0.74,0.019,0.018,0.19
23202703,2023-05-19,S.TOWER6VAN,128.21,7.55,9456.0,1083.0,902.0,2851.0,2251.0,0.0,769.0,6507.0,1028.0,0.0,0.1726,0.0332,1.0186,3020.0,0.9443871537938687,50.752671398091,8.731301939050109,0.7453642384103493,67,0.19,1.33,0.026,0.019,0.26
23202662,2023-05-19,2062BK1,130.55,7.48,11679.0,1200.0,792.0,2045.0,1704.0,273.0,182.0,6400.0,1151.0,0.0,0.1726,0.0332,1.0186,2159.0,0.9458088821202217,49.023362695909434,9.732499999991889,0.7892542843905561,6,0.2,0.77,0.038,0.025,0.22
23202701,2023-05-19,SAILTOWER6VA,127.02,9.49,9411.0,1449.0,916.0,2571.0,1998.0,0.0,732.0,6503.0,1033.0,0.0,0.1726,0.0332,1.0186,2730.0,0.9304812834156437,51.19666194259804,6.494824016558665,0.7318681318678638,68,0.2,1.3,0.027,0.019,0.24
23302706,2023-05-19,2062BK1,128.99,0.0,12372.0,1170.0,497.0,3224.0,1655.0,258.0,238.0,6234.0,1022.0,0.0,0.1726,0.0332,1.0186,2151.0,0.9999999999922475,48.3293278544978,10.574358974349936,0.7694095769406,6,0.2,0.8,0.028,0.033,0.2
23302702,2023-05-19,2062BK1,128.45,8.14,11709.0,1353.0,489.0,2415.0,1672.0,370.0,68.0,6328.0,3911.0,0.0,0.1726,0.0332,1.0186,2110.0,0.9404055933747684,49.26430517672819,8.654101995559014,0.7924170616109989,6,0.21,0.79,0.023,0.028,0.2
23302699,2023-05-19,EXPORTDSP14,121.46,8.48,7812.0,2205.0,699.0,1080.0,1695.0,252.0,129.0,6379.0,1022.0,0.0,0.1726,0.0332,1.0186,2076.0,0.9347391103514335,52.51934793304364,3.542857142855536,0.8164739884389131,55,0.2,0.76,0.025,0.03,0.22
23302696,2023-05-19,EXPORTDSP14,123.49,8.15,11946.0,1107.0,696.0,4034.0,1697.0,393.0,199.0,5976.0,922.0,326.0,0.1726,0.0332,1.0186,2289.0,0.9380887268236245,48.39258239494378,10.791327913269384,0.7413717780687019,55,0.2,0.78,0.021,0.028,0.19
23302689,2023-05-19,EXPORTDSP14,126.8,8.49,12603.0,1167.0,723.0,6391.0,1705.0,251.0,189.0,6256.0,2436.0,0.0,0.1726,0.0332,1.0186,2145.0,0.9372459161731301,49.33753943178756,10.799485861173265,0.7948717948714243,55,0.21,0.79,0.035,0.026,0.22
23302686,2023-05-19,EXPORTDSP14,127.07,7.43,11853.0,2058.0,820.0,6637.0,1788.0,275.0,0.0,6069.0,935.0,293.0,0.1726,0.0332,1.0186,2063.0,0.9447583643052434,47.76107657159234,5.759475218656093,0.8666989820645339,55,0.22,0.78,0.028,0.022,0.2
23302683,2023-05-19,EXPORTDSP14,125.2,8.68,9990.0,2043.0,782.0,4091.0,1834.0,295.0,0.0,6658.0,1086.0,0.0,0.1726,0.0332,1.0186,2129.0,0.9351658201304516,53.178913737594414,4.889867841407298,0.8614372945040576,55,0.21,0.79,0.027,0.02,0.21
23302681,2023-05-19,EXPORTDSP14,127.24,8.49,11211.0,1926.0,680.0,4099.0,1888.0,301.0,0.0,5996.0,1119.0,491.0,0.1726,0.0332,1.0186,2189.0,0.9374493479633285,47.12354605432943,5.82087227414028,0.862494289629574,55,0.2,0.74,0.019,0.02,0.19
23202665,2023-05-19,S.TOWER6VAN,123.38,7.68,13272.0,1299.0,811.0,3320.0,2423.0,105.0,435.0,6893.0,1628.0,0.0,0.1726,0.0332,1.0186,2963.0,0.9414008850836152,55.86804992660181,10.2170900692762,0.8177522780962478,67,0.2,1.29,0.025,0.02,0.22
23302678,2023-05-19,EXPORTDSP14,124.2,7.68,11064.0,2004.0,693.0,4426.0,1888.0,220.0,0.0,6257.0,961.0,547.0,0.1726,0.0332,1.0186,2108.0,0.9417652411211576,50.3784218997554,5.52095808382958,0.8956356736238635,55,0.22,0.81,0.017,0.018,0.22
23302669,2023-05-19,EXPORTDSP14,125.95,7.48,11238.0,1521.0,829.0,3520.0,1831.0,329.0,251.0,6603.0,2106.0,0.0,0.1726,0.0332,1.0186,2411.0,0.9439406430267261,52.42556570025863,7.38856015778607,0.7594359187056162,55,0.21,0.81,0.029,0.018,0.18
23302666,2023-05-19,2830C20MMNAK,121.5,8.14,11103.0,1575.0,782.0,5037.0,1746.0,292.0,96.0,6501.0,1307.0,0.0,0.1726,0.0332,1.0186,2134.0,0.937210737419491,53.50617283906579,7.049523809519334,0.8181818181814348,16,0.23,0.83,0.042,0.023,0.2
23302664,2023-05-19,2062BK1,127.99,7.43,11337.0,816.0,796.0,3066.0,1750.0,332.0,130.0,6507.0,1475.0,0.0,0.1726,0.0332,1.0186,2212.0,0.9451336582414331,50.839909367522154,13.893382352924151,0.7911392405059715,6,0.2,0.74,0.032,0.021,0.21
23302661,2023-05-19,2062BK1,126.73,7.43,10755.0,1446.0,796.0,1533.0,1804.0,218.0,95.0,6323.0,2696.0,0.0,0.1726,0.0332,1.0186,2117.0,0.9446183661229531,49.89347431508014,7.437759336094442,0.852149267831435,6,0.22,0.73,0.021,0.015,0.18
23302657,2023-05-19,EXPORTDSP14,124.3,8.15,10863.0,2046.0,751.0,3917.0,1683.0,332.0,158.0,6802.0,1834.0,0.0,0.1726,0.0332,1.0186,2173.0,0.9384673461612801,54.72244569545678,5.309384164220279,0.7745052922223772,55,0.21,0.73,0.03,0.023,0.17
23202653,2023-05-19,2062BK1,125.4,8.14,9285.0,1038.0,605.0,3504.0,1691.0,277.0,176.0,6294.0,1015.0,312.0,0.1726,0.0332,1.0186,2144.0,0.9390444810473337,50.191387559408355,8.945086705193695,0.7887126865667963,6,0.21,0.77,0.022,0.021,0.21
23202655,2023-05-19,C20MMNATLT,120.4,8.14,13098.0,1302.0,611.0,3099.0,1721.0,287.0,179.0,6005.0,1004.0,0.0,0.1726,0.0332,1.0186,2187.0,0.9366734090482599,49.87541528197777,10.059907834093655,0.7869227251939703,41,0.22,0.82,0.022,0.023,0.22
23102700,2023-05-19,2062BK1,126.56,8.09,11112.0,1179.0,847.0,1539.0,1722.0,229.0,178.0,6864.0,1126.0,0.0,0.1726,0.0332,1.0186,2129.0,0.9399183067141484,54.23514538515933,9.424936386760454,0.8088304368244205,6,0.22,0.76,0.027,0.021,0.21
23202658,2023-05-19,2062BK1,118.43,7.48,11121.0,1101.0,591.0,1484.0,1684.0,277.0,186.0,6117.0,1050.0,0.0,0.1726,0.0332,1.0186,2147.0,0.9405924866893766,51.650764164049214,10.100817438682924,0.7843502561710366,6,0.21,0.81,0.022,0.022,0.23
23302672,2023-05-19,EXPORTDSP14,122.01,6.8,11364.0,1530.0,702.0,3427.0,1675.0,335.0,88.0,6346.0,2024.0,0.0,0.1726,0.0332,1.0186,2098.0,0.9472090676116203,52.01213015283983,7.427450980387302,0.7983794089605346,55,0.18,0.76,0.04,0.023,0.22
23102704,2023-05-19,1786500D,125.62,8.07,8859.0,3492.0,775.0,2574.0,1672.0,291.0,118.0,6587.0,1101.0,0.0,0.1726,0.0332,1.0186,2081.0,0.9396364724292048,52.435917847059095,2.536941580755287,0.8034598750596812,2,0.21,0.79,0.025,0.022,0.19
23102694,2023-05-19,EXPORTDSP14,124.42,7.54,11562.0,3678.0,799.0,1968.0,1732.0,307.0,150.0,6028.0,1012.0,0.0,0.1726,0.0332,1.0186,2189.0,0.942861473166544,48.44880244294769,3.143556280586421,0.7912288716305202,55,0.21,0.74,0.019,0.025,0.2
23202709,2023-05-19,2062BK1,123.68,7.08,9795.0,1524.0,600.0,1561.0,1613.0,260.0,226.0,5984.0,5387.0,0.0,0.1726,0.0332,1.0186,2099.0,0.9458550015222862,48.382923673606214,6.427165354326491,0.7684611719862942,6,0.2,0.78,0.023,0.027,0.21
23202705,2023-05-19,2062BK1,131.38,0.0,10464.0,2238.0,916.0,2897.0,1644.0,250.0,233.0,6234.0,1044.0,0.0,0.1726,0.0332,1.0186,2127.0,0.9999999999923885,47.45014461830226,4.6756032171560875,0.7729196050772107,6,0.21,0.8,0.034,0.032,0.23
23202730,2023-05-20,EXPORTDSP14,126.68,7.54,10965.0,1968.0,798.0,2563.0,1704.0,250.0,0.0,6798.0,1668.0,0.0,0.1431610305958132,0.037575757575757575,0.8601851851851853,1954.0,0.9438235732309357,53.6627723393301,5.571646341460584,0.8720573183209457,55,0.22,0.73,0.031,0.022,0.2
23202721,2023-05-20,1786500D,123.38,8.15,10584.0,1554.0,795.0,1567.0,1613.0,304.0,216.0,6304.0,995.0,0.0,0.1431610305958132,0.037575757575757575,0.8601851851851853,2133.0,0.9380369497381735,51.09418057990684,6.810810810806428,0.7562119081102877,2,0.2,0.75,0.033,0.027,0.215
23202715,2023-05-20,2062BK1,117.55,8.72,10281.0,1506.0,809.0,2893.0,1613.0,304.0,229.0,6403.0,990.0,274.0,0.1431610305958132,0.037575757575757575,0.8601851851851853,2146.0,0.9309416330012596,54.470438110978556,6.826693227087101,0.7516309412857635,6,0.22,0.77,0.038,0.029,0.22
23202712,2023-05-20,C20MMNATLT,126.41,7.43,10731.0,1554.0,798.0,2661.0,1590.0,270.0,219.0,6806.0,1124.0,0.0,0.1431610305958132,0.037575757575757575,0.8601851851851853,2079.0,0.94448595337011,53.84067716119104,6.905405405400962,0.764790764790397,41,0.21,0.81,0.027,0.026,0.24
23302708,2023-05-20,2062BK1,131.1,0.0,9909.0,525.0,826.0,4409.0,1757.0,323.0,173.0,6030.0,4265.0,0.0,0.1431610305958132,0.037575757575757575,0.8601851851851853,2253.0,0.9999999999923723,45.99542334061026,18.874285714249762,0.77984909010174,6,0.2,0.78,0.024,0.027,0.25
23302711,2023-05-20,1786500D,124.33,7.87,10056.0,1755.0,746.0,2772.0,1702.0,288.0,132.0,6498.0,1441.0,0.0,0.1431610305958132,0.037575757575757575,0.8601851851851853,2122.0,0.9404689863771524,52.26413576729458,5.729914529911265,0.8020735155509887,2,0.2,0.76,0.038,0.031,0.201
23302713,2023-05-20,1786500D,123.88,8.67,11028.0,2067.0,743.0,2328.0,1655.0,366.0,180.0,6669.0,1625.0,0.0,0.1431610305958132,0.037575757575757575,0.8601851851851853,2201.0,0.934590720475786,53.83435582778629,5.335268505077245,0.7519309404812576,2,0.21,0.73,0.03,0.027,0.2
23102710,2023-05-20,2062BK1,119.99,8.0,9234.0,1977.0,584.0,2295.0,1716.0,309.0,0.0,5932.0,4772.0,0.0,0.1431610305958132,0.037575757575757575,0.8601851851851853,2025.0,0.9374951167986757,49.43745312068141,4.670713201818578,0.8474074074069889,6,0.19,0.72,0.02,0.031,0.19
23202693,2023-05-20,EXPORTDSP14,127.5,8.0,10797.0,3216.0,825.0,3949.0,1644.0,307.0,250.0,6559.0,1198.0,256.0,0.1431610305958132,0.037575757575757575,0.8601851851851853,2201.0,0.9409594095871516,51.44313725449848,3.3572761194019414,0.7469332121759441,55,0.21,0.7,0.022,0.022,0.21
23302716,2023-05-20,2062BK1,114.21,8.08,9951.0,2262.0,671.0,3724.0,1712.0,295.0,129.0,4394.0,870.0,0.0,0.1431610305958132,0.037575757575757575,0.8601851851851853,2136.0,0.9339275492604961,38.472988354448184,4.399204244029885,0.8014981273404488,6,0.21,0.8,0.029,0.028,0.21
23302719,2023-05-20,C20MMNATLT,126.06,8.14,10392.0,3438.0,862.0,1257.0,1675.0,322.0,176.0,6140.0,946.0,0.0,0.1431610305958132,0.037575757575757575,0.8601851851851853,2173.0,0.9393442622880825,48.70696493694505,3.0226876090741643,0.7708237459729541,41,0.23,0.81,0.032,0.026,0.2
23302722,2023-05-20,2062BK1,130.37,7.88,11343.0,1470.0,785.0,3302.0,1731.0,282.0,143.0,6500.0,1188.0,0.0,0.1431610305958132,0.037575757575757575,0.8601851851851853,2156.0,0.9430018083114431,49.85809618739083,7.716326530606996,0.8028756957324662,6,0.22,0.82,0.025,0.023,0.22
23302725,2023-05-20,2062BK1,120.9,8.14,11367.0,2877.0,679.0,2986.0,1768.0,267.0,98.0,6602.0,3467.0,386.0,0.1431610305958132,0.037575757575757575,0.8601851851851853,2133.0,0.936918784865647,54.60711331633906,3.9509906152228185,0.8288795124234276,6,0.22,0.76,0.024,0.023,0.19
23302728,2023-05-20,EXPORTDSP14,127.0,8.76,17787.0,1554.0,702.0,2398.0,1705.0,403.0,133.0,6652.0,1096.0,0.0,0.1431610305958132,0.037575757575757575,0.8601851851851853,2241.0,0.9354743665222786,52.377952755493084,11.44594594593858,0.7608210620255418,55,0.22,0.77,0.028,0.025,0.23
23302731,2023-05-20,2062BK1,124.92,7.28,8106.0,1557.0,500.0,2605.0,1803.0,322.0,119.0,6502.0,1084.0,0.0,0.1431610305958132,0.037575757575757575,0.8601851851851853,2244.0,0.9449319213241686,52.04931155898135,5.206165703272186,0.803475935828519,6,0.22,0.8,0.033,0.02,0.21
23102682,2023-05-20,2062BK1,119.18,0.0,9996.0,1974.0,760.0,3915.0,1815.0,265.0,200.0,5848.0,1348.0,0.0,0.1431610305958132,0.037575757575757575,0.8601851851851853,2280.0,0.9999999999916093,49.06863567671531,5.0638297872314775,0.7960526315785982,6,0.19,0.8,0.027,0.016,0.18
23302732,2023-05-20,EXPORTDSP14,126.63,7.68,11763.0,1452.0,790.0,4352.0,1768.0,342.0,170.0,6469.0,1037.0,330.0,0.1431610305958132,0.037575757575757575,0.8601851851851853,2280.0,0.9428188519027413,51.08584063767602,8.101239669415909,0.775438596490888,55,0.21,0.75,0.04,0.024,0.21
23302734,2023-05-20,EXPORTDSP14,122.26,8.68,11490.0,2325.0,796.0,6108.0,1787.0,296.0,118.0,6558.0,1202.0,0.0,0.1431610305958132,0.037575757575757575,0.8601851851851853,2201.0,0.933710096220149,53.639784066304266,4.941935483868842,0.8119036801450196,55,0.22,0.74,0.029,0.017,0.2
23302736,2023-05-20,EXPORTDSP14,123.07,9.48,11205.0,1464.0,817.0,2991.0,1797.0,298.0,140.0,1446.0,1450.0,0.0,0.1431610305958132,0.037575757575757575,0.8601851851851853,2235.0,0.9284798189292459,11.7494109042679,7.653688524584936,0.8040268456372242,55,0.22,0.75,0.022,0.019,0.2
23102707,2023-05-20,1786500D,126.36,7.52,9483.0,2313.0,802.0,2518.0,1783.0,345.0,0.0,6337.0,1096.0,0.0,0.1431610305958132,0.037575757575757575,0.8601851851851853,2128.0,0.9438302957802225,50.15036403885604,4.099870298312106,0.8378759398492304,2,0.18,0.76,0.023,0.028,0.22
23202724,2023-05-20,2062BK1,126.28,7.61,10881.0,1986.0,811.0,3864.0,1600.0,331.0,229.0,6455.0,1133.0,227.0,0.1431610305958132,0.037575757575757575,0.8601851851851853,2160.0,0.9431622974012759,51.11656636006401,5.478851963743465,0.7407407407403979,6,0.22,0.8,0.03,0.017,0.22
23202727,2023-05-20,EXPORTDSP14,121.21,7.08,10953.0,1827.0,795.0,3117.0,1654.0,310.0,226.0,6410.0,1054.0,0.0,0.1431610305958132,0.037575757575757575,0.8601851851851853,2190.0,0.9448125340950596,52.883425459509255,5.995073891622335,0.7552511415521665,55,0.2,0.76,0.023,0.022,0.19
23302746,2023-05-20,2062BK1,117.97,8.49,10983.0,3549.0,755.0,2739.0,1730.0,213.0,58.0,6336.0,1381.0,0.0,0.1431610305958132,0.037575757575757575,0.8601851851851853,2001.0,0.932864146758399,53.7085699749622,3.0946745562121456,0.864567716141497,6,0.19,0.77,0.026,0.021,0.19
23202733,2023-05-20,2062BK1,123.77,7.43,11508.0,3003.0,800.0,2508.0,1701.0,273.0,0.0,6501.0,1042.0,0.0,0.1431610305958132,0.037575757575757575,0.8601851851851853,1974.0,0.9433689024318342,52.5248444691563,3.832167832166556,0.8617021276591379,6,0.21,0.77,0.03,0.02,0.19
23102753,2023-05-20,S.TOWER6VAN,119.16,8.14,10392.0,1578.0,709.0,2049.0,2592.0,91.0,379.0,6011.0,1042.0,366.0,0.1431610305958132,0.037575757575757575,0.8601851851851853,3062.0,0.9360565593013663,50.44478012713625,6.585551330794305,0.8465055519265687,67,0.19,1.36,0.027,0.024,0.19
23102729,2023-05-20,2062BK1,120.4,7.43,11766.0,1989.0,813.0,3359.0,1709.0,288.0,1.0,3676.0,1729.0,0.0,0.1431610305958132,0.037575757575757575,0.8601851851851853,1998.0,0.9418759289607925,30.531561461540434,5.915535444944235,0.8553553553549272,6,0.22,0.78,0.023,0.018,0.22
23302742,2023-05-20,2062BK1,124.2,8.38,11097.0,3321.0,914.0,3216.0,1742.0,295.0,228.0,6818.0,1066.0,0.0,0.1431610305958132,0.037575757575757575,0.8601851851851853,2265.0,0.9367928797636386,54.895330112279424,3.3414634146331403,0.7690949227369673,6,0.22,0.8,0.028,0.024,0.21
23102720,2023-05-20,2062BK1,125.09,7.48,11451.0,1446.0,764.0,2266.0,1722.0,294.0,0.0,6185.0,1295.0,0.0,0.1431610305958132,0.037575757575757575,0.8601851851851853,2016.0,0.9435769781930787,49.4444000315817,7.919087136923984,0.854166666666243,6,0.17,0.76,0.027,0.026,0.2
23102717,2023-05-20,1786500D,122.71,8.15,11253.0,1515.0,737.0,2278.0,1790.0,308.0,0.0,6137.0,2857.0,0.0,0.1431610305958132,0.037575757575757575,0.8601851851851853,2098.0,0.9377197004360561,50.0122239422214,7.427722772272325,0.853193517635437,2,0.22,0.78,0.034,0.026,0.209
23102714,2023-05-20,2062BK1,115.07,8.29,10494.0,990.0,765.0,2798.0,1730.0,312.0,0.0,5796.0,1789.0,0.0,0.1431610305958132,0.037575757575757575,0.8601851851851853,2042.0,0.9327983138705188,50.369340401057016,10.599999999989294,0.8472086190005645,6,0.19,0.8,0.023,0.019,0.2
23202749,2023-05-20,2830C20MMNC,128.84,9.08,10995.0,984.0,762.0,1531.0,1664.0,307.0,223.0,6740.0,1492.0,0.0,0.1431610305958132,0.037575757575757575,0.8601851851851853,2194.0,0.9341647331718811,52.31294628956603,11.173780487793522,0.7584320875110491,17,0.21,0.77,0.023,0.022,0.2
23102723,2023-05-20,SAILTOWER6VA,131.64,8.15,10887.0,2226.0,790.0,2480.0,1844.0,0.0,700.0,6509.0,1112.0,0.0,0.1431610305958132,0.037575757575757575,0.8601851851851853,2544.0,0.9416982616714952,49.44545730743357,4.890835579512627,0.7248427672953126,68,0.2,1.3,0.039,0.015,0.23
23202745,2023-05-20,2830C20MMNC,123.78,7.69,12456.0,1071.0,795.0,3362.0,1600.0,337.0,226.0,6028.0,1201.0,339.0,0.1431610305958132,0.037575757575757575,0.8601851851851853,2163.0,0.9415075682593634,48.69930521854339,11.630252100829477,0.7397133610722424,17,0.22,0.79,0.025,0.02,0.22
23202743,2023-05-20,2830C20MMNC,124.94,4.49,12261.0,1050.0,795.0,4114.0,1610.0,300.0,172.0,6574.0,1122.0,0.0,0.1431610305958132,0.037575757575757575,0.8601851851851853,2082.0,0.9653094336632518,52.61725628259471,11.677142857131736,0.7732949087412232,17,0.21,0.77,0.037,0.02,0.2
23202741,2023-05-20,2062BK1,129.75,8.07,12435.0,1029.0,707.0,3019.0,1721.0,297.0,0.0,6986.0,1072.0,187.0,0.1431610305958132,0.037575757575757575,0.8601851851851853,2018.0,0.9414453635108009,53.842003853149585,12.084548104944524,0.8528245787904595,6,0.19,0.81,0.039,0.02,0.22
23202739,2023-05-20,2062BK1,129.29,7.88,12219.0,2037.0,701.0,1800.0,1532.0,290.0,243.0,6670.0,1041.0,550.0,0.1431610305958132,0.037575757575757575,0.8601851851851853,2065.0,0.9425530363713455,51.58945007307921,5.998527245946981,0.7418886198543623,6,0.22,0.76,0.018,0.023,0.18
23202737,2023-05-20,EXPORTDSP14,123.84,8.88,12054.0,2049.0,594.0,1614.0,1694.0,290.0,0.0,6667.0,1063.0,0.0,0.1431610305958132,0.037575757575757575,0.8601851851851853,1984.0,0.9330922242244343,53.835594314810756,5.882869692530072,0.8538306451608599,55,0.19,0.73,0.018,0.02,0.23
23202735,2023-05-20,2062BK1,126.94,13.61,11715.0,2064.0,803.0,1342.0,1704.0,287.0,125.0,6498.0,2293.0,0.0,0.1431610305958132,0.037575757575757575,0.8601851851851853,2116.0,0.9031661330423112,51.18953836417843,5.675872093020506,0.805293005670697,6,0.22,0.77,0.02,0.015,0.17
23202747,2023-05-20,S.TOWER6VAN,120.05,7.52,11802.0,981.0,599.0,2837.0,2420.0,125.0,435.0,5929.0,1015.0,382.0,0.1431610305958132,0.037575757575757575,0.8601851851851853,2980.0,0.941051971459269,49.38775510162942,12.030581039743089,0.8120805369124792,67,0.18,1.27,0.023,0.02,0.2
23102748,2023-05-21,2062BK1,116.14,8.72,15024.0,1149.0,662.0,1353.0,1689.0,267.0,389.0,6656.0,1100.0,0.0,0.1431610305958132,0.037575757575757575,0.8601851851851853,2345.0,0.9301617811874887,57.31014293045195,13.075718015654417,0.7202558635391385,6,0.21,0.85,0.016,0.013,0.18
23102750,2023-05-21,2062BK1,119.39,8.14,10287.0,3738.0,872.0,1467.0,1705.0,294.0,71.0,6356.0,1051.0,0.0,0.1431610305958132,0.037575757575757575,0.8601851851851853,2070.0,0.9361718811186688,53.23728955479322,2.75200642054501,0.8236714975841432,6,0.21,0.79,0.023,0.02,0.2
23102755,2023-05-21,S.TOWER6VAN,120.24,8.87,10092.0,1200.0,697.0,1991.0,2470.0,139.0,544.0,5889.0,968.0,0.0,0.1431610305958132,0.037575757575757575,0.8601851851851853,3153.0,0.9312988924101054,48.97704590777631,8.409999999992992,0.7833809070723808,67,0.2,1.31,0.032,0.038,0.23
23202784,2023-05-21,2062BK1,123.32,8.14,12504.0,1107.0,600.0,2321.0,1637.0,294.0,233.0,6659.0,1132.0,0.0,0.1431610305958132,0.037575757575757575,0.8601851851851853,2164.0,0.9380800243348695,53.9977294838307,11.295392953919336,0.7564695009238649,6,0.17,0.79,0.024,0.026,0.19
23102767,2023-05-21,2830C20MMNC,124.9,7.89,10005.0,2511.0,905.0,3092.0,1710.0,349.0,285.0,6194.0,1247.0,0.0,0.1431610305958132,0.037575757575757575,0.8601851851851853,2344.0,0.9405828752094242,49.591673338273885,3.984468339305462,0.72952218430003,17,0.2,0.78,0.021,0.03,0.26
23102769,2023-05-21,SAILTOWER6VA,127.8,8.47,8739.0,2628.0,874.0,3396.0,1846.0,0.0,686.0,6375.0,1072.0,364.0,0.1431610305958132,0.037575757575757575,0.8601851851851853,2532.0,0.9378439861969777,49.8826291075909,3.3253424657521595,0.7290679304894435,68,0.2,1.31,0.025,0.012,0.27
23102771,2023-05-21,S.TOWER6VAN,122.53,7.55,10389.0,2019.0,828.0,3656.0,1946.0,18.0,944.0,6185.0,1014.0,0.0,0.1431610305958132,0.037575757575757575,0.8601851851851853,2908.0,0.9419587945807045,50.47743409736001,5.145616641899383,0.6691884456668951,67,0.2,1.38,0.024,0.016,0.24
23102773,2023-05-21,S.TOWER6VAN,121.77,8.76,9087.0,2313.0,793.0,3185.0,2441.0,92.0,387.0,6160.0,1035.0,0.0,0.1431610305958132,0.037575757575757575,0.8601851851851853,2920.0,0.9328889910293964,50.58717253797662,3.928664072631246,0.8359589041093027,67,0.18,1.28,0.028,0.026,0.27
23102765,2023-05-21,1786500D,124.71,8.08,9963.0,1512.0,893.0,2781.0,1730.0,294.0,54.0,5968.0,978.0,0.0,0.1431610305958132,0.037575757575757575,0.8601851851851853,2078.0,0.9391520445745979,47.85502365449559,6.589285714281356,0.8325312800765965,2,0.19,0.73,0.037,0.031,0.194
23202800,2023-05-21,2062BK1,124.68,7.24,10917.0,1137.0,745.0,2169.0,1677.0,297.0,213.0,6107.0,1116.0,0.0,0.1431610305958132,0.037575757575757575,0.8601851851851853,2187.0,0.9451182534797975,48.98139236406014,9.60158311344802,0.7668038408775644,6,0.21,0.78,0.027,0.023,0.19
23302738,2023-05-21,EXPORTDSP14,122.31,0.0,10653.0,1542.0,906.0,2271.0,1769.0,271.0,156.0,6204.0,2518.0,0.0,0.1431610305958132,0.037575757575757575,0.8601851851851853,2196.0,0.999999999991824,50.72357125295786,6.908560311279566,0.8055555555551888,55,0.21,0.72,0.021,0.02,0.2
23202782,2023-05-21,2062BK1,121.19,8.48,11694.0,1023.0,597.0,2364.0,1647.0,300.0,233.0,5993.0,1025.0,0.0,0.1431610305958132,0.037575757575757575,0.8601851851851853,2180.0,0.9346032235603101,49.45127485725347,11.431085043977095,0.7555045871556167,6,0.18,0.77,0.024,0.026,0.18
23202780,2023-05-21,S.TOWER6VAN,126.86,10.21,12117.0,1542.0,506.0,2685.0,2568.0,94.0,554.0,4935.0,1061.0,0.0,0.1431610305958132,0.037575757575757575,0.8601851851851853,3216.0,0.9255125118485045,38.90115087467365,7.857976653691402,0.7985074626863189,67,0.19,1.34,0.023,0.023,0.21
23202778,2023-05-21,S.TOWER6VAN,123.66,8.14,11214.0,978.0,803.0,1937.0,2521.0,105.0,554.0,6398.0,1085.0,0.0,0.1431610305958132,0.037575757575757575,0.8601851851851853,3180.0,0.938239757200772,51.73863820110191,11.466257668699932,0.792767295597235,67,0.19,1.29,0.026,0.026,0.2
23202776,2023-05-21,2062BK1,125.16,7.69,11418.0,1359.0,652.0,2373.0,1640.0,297.0,246.0,6502.0,1098.0,331.0,0.1431610305958132,0.037575757575757575,0.8601851851851853,2183.0,0.9421151674750312,51.949504633653326,8.40176600440883,0.7512597343102376,6,0.2,0.75,0.027,0.026,0.21
23202774,2023-05-21,1786550D,125.35,7.89,11103.0,1011.0,553.0,2450.0,1630.0,304.0,243.0,6596.0,1142.0,0.0,0.1431610305958132,0.037575757575757575,0.8601851851851853,2177.0,0.9407835484768781,52.62066214557144,10.982195845686467,0.748736793752527,3,0.21,0.75,0.02,0.03,0.21
23202772,2023-05-21,1786550D,124.8,8.08,11478.0,1401.0,850.0,2123.0,1640.0,257.0,243.0,6262.0,1060.0,0.0,0.1431610305958132,0.037575757575757575,0.8601851851851853,2140.0,0.9391932570669839,50.17628205088,8.192719486075523,0.7663551401865578,3,0.2,0.73,0.02,0.03,0.2
23202770,2023-05-21,S.TOWER6VAN,122.85,8.12,11454.0,951.0,701.0,2729.0,2494.0,0.0,516.0,6485.0,1481.0,0.0,0.1431610305958132,0.037575757575757575,0.8601851851851853,3010.0,0.9380010689399252,52.787952787523096,12.044164037842226,0.8285714285711533,67,0.18,1.29,0.024,0.025,0.24
23202768,2023-05-21,1786500D,132.6,8.14,10443.0,2709.0,806.0,2067.0,1623.0,280.0,169.0,6315.0,993.0,0.0,0.1431610305958132,0.037575757575757575,0.8601851851851853,2072.0,0.9421628534820082,47.62443438878112,3.854928017717292,0.7833011583007803,2,0.21,0.69,0.02,0.026,0.2
23202766,2023-05-21,2062BK1,129.49,8.87,10983.0,1785.0,905.0,3123.0,1171.0,280.0,0.0,6405.0,1004.0,302.0,0.1431610305958132,0.037575757575757575,0.8601851851851853,1451.0,0.9358918762580523,49.46327901730278,6.152941176467142,0.8070296347341096,6,0.21,0.75,0.028,0.033,0.23
23202764,2023-05-21,2062BK1,130.58,7.52,10062.0,1425.0,877.0,2070.0,1694.0,324.0,165.0,6378.0,1001.0,0.0,0.1431610305958132,0.037575757575757575,0.8601851851851853,2183.0,0.9455467052791778,48.843620768503264,7.061052631573992,0.7759963353180137,6,0.2,0.76,0.023,0.026,0.23
23202762,2023-05-21,2062BK1,129.7,10.05,10935.0,2037.0,916.0,2651.0,1714.0,321.0,169.0,6234.0,1051.0,423.0,0.1431610305958132,0.037575757575757575,0.8601851851851853,2204.0,0.9280858676141103,48.06476484157237,5.368188512515774,0.7776769509978323,6,0.2,0.78,0.021,0.024,0.22
23202760,2023-05-21,1786550D,129.06,9.49,11979.0,3642.0,910.0,3148.0,1738.0,321.0,172.0,6001.0,1008.0,407.0,0.1431610305958132,0.037575757575757575,0.8601851851851853,2231.0,0.9315048718806821,46.49775298274835,3.289126853376362,0.7790228597038193,3,0.2,0.77,0.02,0.03,0.18
23202798,2023-05-21,2062BK1,116.24,10.94,11427.0,2064.0,751.0,2967.0,2565.0,105.0,580.0,6001.0,1122.0,440.0,0.1431610305958132,0.037575757575757575,0.8601851851851853,3250.0,0.9139801855565813,51.625946317518704,5.536337209299643,0.7892307692305264,6,0.18,1.3,0.026,0.022,0.21
23202754,2023-05-21,2062BK1,121.93,8.29,12093.0,1956.0,803.0,2067.0,1762.0,287.0,0.0,6506.0,1075.0,0.0,0.1431610305958132,0.037575757575757575,0.8601851851851853,2049.0,0.936338504062845,53.35848437584385,6.182515337420152,0.8599316739868912,6,0.22,0.78,0.026,0.037,0.23
23102775,2023-05-21,S.TOWER6VAN,127.34,8.14,9219.0,2013.0,784.0,3725.0,2449.0,149.0,570.0,6154.0,1034.0,0.0,0.1431610305958132,0.037575757575757575,0.8601851851851853,3168.0,0.9399173309644234,48.32731270576152,4.579731743663895,0.7730429292926853,67,0.2,1.27,0.031,0.028,0.24
23302785,2023-05-21,2830C20HMNAK,130.1,0.0,12039.0,2541.0,787.0,7663.0,2600.0,156.0,325.0,6776.0,1067.0,237.0,0.1431610305958132,0.037575757575757575,0.8601851851851853,3081.0,0.9999999999923137,52.08301306647131,4.7378984651693274,0.8438818565398105,15,0.23,1.31,0.028,0.023,0.21
23102779,2023-05-21,2062BK1,127.83,11.07,9840.0,2130.0,807.0,3482.0,1685.0,277.0,212.0,6451.0,1163.0,0.0,0.1431610305958132,0.037575757575757575,0.8601851851851853,2174.0,0.9203023758033095,50.46546194124645,4.619718309856986,0.7750689972397539,6,0.17,0.74,0.036,0.026,0.19
23202787,2023-05-21,2062BK1,123.8,8.87,10608.0,1434.0,743.0,3309.0,1667.0,300.0,189.0,6310.0,1152.0,327.0,0.1431610305958132,0.037575757575757575,0.8601851851851853,2156.0,0.9331423833501686,50.96930533076761,7.397489539743796,0.7731910946193075,6,0.2,0.79,0.021,0.027,0.22
23102790,2023-05-21,2062BK1,114.14,10.83,11718.0,1455.0,699.0,3552.0,1789.0,355.0,0.0,6095.0,1058.0,0.0,0.1431610305958132,0.037575757575757575,0.8601851851851853,2144.0,0.9133392014010295,53.39933415057474,8.053608247417145,0.8344216417906556,6,0.21,0.77,0.02,0.031,0.23
23102792,2023-05-21,2062BK1,125.01,8.27,11196.0,1992.0,807.0,3502.0,1753.0,342.0,0.0,6234.0,1083.0,0.0,0.1431610305958132,0.037575757575757575,0.8601851851851853,2095.0,0.9379501800649914,49.86801055875635,5.620481927708022,0.8367541766105792,6,0.19,0.76,0.038,0.032,0.24
23102794,2023-05-21,1786500D,126.18,7.89,11982.0,1962.0,800.0,3735.0,1808.0,295.0,0.0,6482.0,1126.0,0.0,0.1431610305958132,0.037575757575757575,0.8601851851851853,2103.0,0.9411501454393889,51.37105721943754,6.107033639140618,0.8597242035183739,2,0.23,0.68,0.023,0.026,0.215
23102801,2023-05-21,2062BK1,115.31,8.16,12006.0,1992.0,800.0,3347.0,1716.0,309.0,98.0,6048.0,1454.0,0.0,0.1431610305958132,0.037575757575757575,0.8601851851851853,2123.0,0.933911071507784,52.44991761293513,6.0271084337319145,0.8082901554400338,6,0.21,0.77,0.029,0.027,0.18
23102786,2023-05-21,S.TOWER6VAN,128.36,7.87,11874.0,1686.0,797.0,3524.0,2433.0,115.0,531.0,6302.0,1517.0,0.0,0.1431610305958132,0.037575757575757575,0.8601851851851853,3079.0,0.9422300521108257,49.09629167926849,7.042704626330343,0.7901916206558005,67,0.19,1.33,0.037,0.03,0.2
23302808,2023-05-21,2062BK1,121.8,7.48,11967.0,4344.0,818.0,3119.0,1774.0,332.0,0.0,6434.0,991.0,246.0,0.1431610305958132,0.037575757575757575,0.8601851851851853,2106.0,0.9421410891016233,52.82430213421326,2.7548342541430118,0.842355175688109,6,0.22,0.82,0.025,0.031,0.21
23302796,2023-05-21,2062BK1,118.75,9.28,11271.0,2013.0,798.0,3065.0,1802.0,306.0,79.0,6503.0,1080.0,0.0,0.1431610305958132,0.037575757575757575,0.8601851851851853,2187.0,0.9275169881986448,54.762105262696736,5.599105812217785,0.8239597622309904,6,0.21,0.77,0.03,0.031,0.2
23302788,2023-05-21,S.TOWER6VAN,127.68,0.0,10977.0,2217.0,809.0,2112.0,2525.0,54.0,220.0,6499.0,1459.0,0.0,0.1431610305958132,0.037575757575757575,0.8601851851851853,2799.0,0.9999999999921679,50.90068922265898,4.951285520972056,0.9021078956767052,67,0.19,1.31,0.026,0.024,0.19
23302793,2023-05-21,S.TOWER6VAN,126.38,8.14,11331.0,2151.0,793.0,2408.0,2498.0,176.0,224.0,6804.0,1112.0,0.0,0.1431610305958132,0.037575757575757575,0.8601851851851853,2898.0,0.9394885518812113,53.8376325363678,5.267782426775794,0.8619737750169558,67,0.18,1.33,0.035,0.026,0.24
23202840,2023-05-22,SEQRFE550D,127.7,8.36,10641.0,2676.0,798.0,2601.0,1650.0,270.0,149.0,5672.0,960.0,1197.0,0.15475,0.03375,0.94225,2069.0,0.9385565191758155,44.41660140920582,3.976457399101653,0.797486708554472,73,0.19,0.82,0.027,0.024,0.23
23202838,2023-05-22,SEQRFE550D,121.2,7.53,10242.0,1479.0,803.0,2898.0,1644.0,270.0,145.0,6405.0,1120.0,0.0,0.15475,0.03375,0.94225,2059.0,0.9415054765715725,52.846534653029316,6.92494929005617,0.7984458474983981,73,0.19,0.8,0.03,0.029,0.23
23202826,2023-05-22,2062BK1,126.6,7.48,10899.0,1005.0,756.0,1835.0,1674.0,273.0,0.0,968.0,381.0,6422.0,0.15475,0.03375,0.94225,1947.0,0.9442124104941513,7.646129541803743,10.844776119392195,0.8597842835126555,6,0.19,0.76,0.028,0.024,0.22
23202819,2023-05-22,2062BK1,116.7,7.43,10311.0,1482.0,748.0,2823.0,1650.0,300.0,202.0,6197.0,967.0,312.0,0.15475,0.03375,0.94225,2152.0,0.9401433980428572,53.10197086501198,6.957489878537816,0.7667286245349597,6,0.2,0.75,0.021,0.029,0.21
23202816,2023-05-22,2062BK1,124.86,7.48,10962.0,1557.0,800.0,3581.0,1714.0,300.0,132.0,6504.0,1246.0,0.0,0.15475,0.03375,0.94225,2146.0,0.9434789179315137,52.09034118170679,7.040462427741143,0.7986952469707369,6,0.21,0.75,0.025,0.032,0.23
23202813,2023-05-22,2062BK1,116.9,8.14,10533.0,2208.0,795.0,3316.0,1721.0,273.0,0.0,6398.0,1019.0,0.0,0.15475,0.03375,0.94225,1994.0,0.9349008317263683,54.730538921687504,4.770380434780448,0.8630892678029773,6,0.2,0.78,0.022,0.029,0.23
23202806,2023-05-22,2062BK1,124.84,7.67,10575.0,1968.0,808.0,3579.0,1708.0,283.0,0.0,6507.0,1046.0,0.0,0.15475,0.03375,0.94225,1991.0,0.942117576024888,52.12271707744214,5.373475609753367,0.8578603716720955,6,0.19,0.79,0.034,0.028,0.21
23302827,2023-05-22,IS2062E350BR,126.3,8.76,8202.0,3003.0,936.0,5183.0,2573.0,0.0,478.0,6816.0,1050.0,0.0,0.15475,0.03375,0.94225,3051.0,0.9351399377984959,53.966745842803114,2.731268731267822,0.8433300557191599,59,0.18,1.38,0.042,0.031,0.21
23302834,2023-05-22,SEQRFE550D,121.28,8.49,10506.0,2010.0,804.0,3462.0,1722.0,294.0,105.0,6610.0,1100.0,131.0,0.15475,0.03375,0.94225,2121.0,0.9345765585194222,54.50197889137119,5.226865671639191,0.8118811881184291,73,0.22,0.85,0.03,0.027,0.24
23302825,2023-05-22,2062BK1,123.58,8.15,14208.0,3357.0,975.0,3335.0,1780.0,295.0,129.0,6683.0,1714.0,0.0,0.15475,0.03375,0.94225,2204.0,0.9381310255755096,54.07832982639522,4.232350312778006,0.8076225045368387,6,0.19,0.77,0.038,0.032,0.21
23302799,2023-05-22,1786550D,120.04,8.15,15351.0,2793.0,759.0,2944.0,1746.0,285.0,0.0,2852.0,705.0,0.0,0.15475,0.03375,0.94225,2031.0,0.936422497847442,23.758747084107306,5.496240601501792,0.8596750369271986,3,0.2,0.75,0.03,0.03,0.21
23302802,2023-05-22,1786550D,124.21,7.29,8772.0,2658.0,795.0,5271.0,1863.0,221.0,0.0,6809.0,1103.0,298.0,0.15475,0.03375,0.94225,2084.0,0.9445627376354025,54.81845262012062,3.30022573363307,0.8939539347404539,3,0.24,0.84,0.02,0.02,0.21
23302810,2023-05-22,1786550D,124.2,7.53,12447.0,3813.0,806.0,4023.0,1793.0,294.0,0.0,6762.0,1041.0,0.0,0.15475,0.03375,0.94225,2087.0,0.9428376224023167,54.44444444400608,3.2643587726191283,0.8591279348342793,3,0.23,0.74,0.02,0.03,0.21
23302812,2023-05-22,1786550D,120.83,7.28,10488.0,4041.0,655.0,2014.0,1856.0,282.0,0.0,6177.0,994.0,394.0,0.15475,0.03375,0.94225,2138.0,0.9431738349781973,51.1214102453768,2.5953971789154675,0.8681010289986585,3,0.22,0.7,0.03,0.03,0.19
23202795,2023-05-22,1786550D,123.7,8.76,11466.0,2025.0,748.0,3736.0,1691.0,294.0,192.0,6105.0,1060.0,469.0,0.15475,0.03375,0.94225,2177.0,0.9338668277145262,49.35327404972228,5.662222222219426,0.7767570050524681,3,0.21,0.78,0.03,0.02,0.19
23302815,2023-05-22,1786550D,123.95,8.14,10014.0,2997.0,894.0,2017.0,1857.0,247.0,0.0,6774.0,1018.0,0.0,0.15475,0.03375,0.94225,2104.0,0.938375350132952,54.651068978986274,3.3413413413402266,0.8826045627372231,3,0.22,0.7,0.04,0.03,0.2
23202718,2023-05-22,2062BK1,124.6,7.48,10539.0,1521.0,792.0,2931.0,1610.0,327.0,226.0,6203.0,982.0,335.0,0.15475,0.03375,0.94225,2163.0,0.9433676559589389,49.78330658065985,6.928994082835681,0.7443365695789439,6,0.2,0.7,0.028,0.026,0.16
23202848,2023-05-22,SEQRFE550D,122.62,8.27,12138.0,1551.0,795.0,4586.0,1623.0,300.0,226.0,6602.0,1492.0,0.0,0.15475,0.03375,0.94225,2149.0,0.9368171747197126,53.84113521404468,7.825918762083929,0.7552349930196579,73,0.21,0.84,0.019,0.02,0.2
23202822,2023-05-22,1786550D,127.94,7.48,11067.0,1488.0,748.0,3208.0,1657.0,294.0,199.0,6270.0,985.0,0.0,0.15475,0.03375,0.94225,2150.0,0.9447644365607388,49.00734719361414,7.437499999995001,0.7706976744182462,3,0.24,0.83,0.03,0.04,0.23
23302821,2023-05-22,2062BK1,126.0,6.69,16485.0,3072.0,940.0,2013.0,1732.0,271.0,237.0,6749.0,1039.0,215.0,0.15475,0.03375,0.94225,2240.0,0.9495817318490499,53.56349206306695,5.366210937498253,0.7732142857139406,6,0.22,0.82,0.023,0.029,0.23
23102854,2023-05-22,SEQRFE550D,123.64,8.87,10626.0,2004.0,0.0,3167.0,0.0,0.0,0.0,6381.0,1159.0,0.0,0.15475,0.03375,0.94225,0.0,0.933061655717055,51.609511484538906,5.302395209578193,0.0,73,0.19,0.81,0.023,0.023,0.18
