Repository: SiddharthKumar268/FerroMind

# FerroMind
*Ferro-Alloy Optimisation using Machine Learning*
**SAIL Durgapur Steel Plant | Steel Melting Shop**
Intern: Siddharth Kumar | FY 2023-24 to FY 2025-26

---

## Quick Start

```bash

# 2. Place raw Excel files in data/raw/

## Dataset

| | |
|---|---|
| Total heats after cleaning | 47,421 |
| Training set | 37,936 heats (Apr 2023 – Jun 2025) |
| Test set | 9,485 heats (Jun 2025 – Dec 2025) |
| Input features | 21 (16 raw + 5 engineered) |
| Target variables | Mn, Si, C, S, P |
| BOF grades | 76 distinct grades |
| Split method | Chronological 80/20 — no shuffle, no leakage |

---

File: data/processed/sms_train_slag.csv (part 16 of 74)
Heat_Number,Date,BOF Grade Code,Hot Metal Addn. Weight,Scrap Addn. Weight,Lime Into Converter,Dolomite Into Converter,Lime Into Ladle,Iron Ore Into Converter,SIMN Into Ladle,FESI Into Ladle,FEMN Into Ladle,Measered O2 Mainblow II,Duration of Mainblow I/II,Measered O2 2nd Blow,HM_P,HM_S,HM_Si,Total_FA_Ladle,HM_Ratio,O2_per_ton_HM,Lime_Dolo_Ratio,SiMn_FA_Fraction,Grade_Encoded,C,Mn,P,S,Si,FeO,CaO,SiO2,Al2O3,MnO,MgO,P2O5,Basicity,Slag_SP_Index
23111576,2023-11-06,1786500D,116.85,9.87,10341.0,1104.0,879.0,3429.0,1697.0,260.0,0.0,5706.0,986.0,0.0,0.1595714285714285,0.0427142857142857,1.0060714285714287,1957.0,0.9221117424169656,48.83183568636002,9.366847826078471,0.8671435871227046,2,0.22,0.78,0.033,0.038,0.23,21.05,51.154,18.084,0.944,0.859,4.238,2.285,2.8285319325407796,1.3071163919764919
23111527,2023-11-06,2062BK1,124.13,9.83,9984.0,1017.0,772.0,4460.0,1685.0,271.0,0.0,5997.0,982.0,0.0,0.1595714285714285,0.0427142857142857,1.0060714285714287,1956.0,0.9266198865263764,48.31225328245942,9.81710914453312,0.8614519427398459,6,0.21,0.77,0.026,0.026,0.21,1.449,49.643,29.588,8.951,2.282,5.996,0.098,1.6777518672479637,1.599426509440041
23211557,2023-11-06,2062BK1,120.5,10.2,14817.0,1020.0,789.0,1554.0,1698.0,294.0,0.0,6657.0,1189.0,265.0,0.1595714285714285,0.0427142857142857,1.0060714285714287,1992.0,0.9219586840021274,55.24481327754983,14.526470588221052,0.8524096385537889,6,0.18,0.76,0.018,0.023,0.2,20.74,52.324,17.993,0.737,0.782,3.945,2.22,2.9078581749472043,1.3508545463933497
23111337,2023-11-06,2062BK1,124.11,9.83,8754.0,2571.0,875.0,479.0,1715.0,257.0,0.0,6898.0,1486.0,0.0,0.1595714285714285,0.0427142857142857,1.0060714285714287,1972.0,0.9266089293644424,55.57972766049811,3.4049008168014763,0.8696754563890113,6,0.19,0.74,0.026,0.026,0.21,1.374,50.785,24.276,13.962,1.006,6.869,0.077,2.09189768093257,1.979844840357101
23211529,2023-11-06,2062BK1,127.32,9.5,10047.0,1035.0,795.0,4405.0,1289.0,277.0,0.0,6406.0,1055.0,0.0,0.1595714285714285,0.0427142857142857,1.0060714285714287,1566.0,0.9305657067612152,50.31416902253916,9.707246376802216,0.8231162196674182,6,0.22,0.79,0.029,0.027,0.23,22.269,51.254,17.476,0.737,0.811,3.952,2.213,2.9326543457115064,1.2895385699189856
23311589,2023-11-07,2830C20MMNC,122.65,9.87,9495.0,0.0,796.0,5030.0,1721.0,244.0,278.0,5987.0,941.0,0.0,0.1428666666666666,0.0477,0.833,2243.0,0.9255206761173748,48.813697512851085,9495000000000.0,0.7672759696831176,17,0.2,0.77,0.025,0.04,0.23,20.971,49.249,19.204,1.19,0.896,4.811,2.248,2.564384274928404,1.225831342094783
23311592,2023-11-07,2830C20MMNC,124.92,10.12,9432.0,0.0,823.0,5588.0,1701.0,370.0,98.0,6188.0,973.0,0.0,0.1428666666666666,0.0477,0.833,2169.0,0.925059241699311,49.53570284942735,9432000000000.0,0.7842323651448666,17,0.18,0.69,0.023,0.035,0.21,20.976,50.996,17.474,0.986,1.267,4.649,2.239,2.918226037195994,1.3262593950742503
23311626,2023-11-07,2062BK1,120.99,0.0,9033.0,1308.0,790.0,3509.0,1780.0,271.0,0.0,6176.0,989.0,0.0,0.1428666666666666,0.0477,0.833,2051.0,0.9999999999917348,51.045540953375934,6.905963302747014,0.8678693320327314,6,0.2,0.76,0.025,0.037,0.18,21.297,51.6,17.606,0.601,1.178,3.785,2.598,2.930652581359686,1.326341764342998
23211638,2023-11-07,2062BK1,122.64,10.0,10179.0,0.0,899.0,3045.0,1374.0,290.0,0.0,6418.0,1024.0,0.0,0.1428666666666666,0.0477,0.833,1664.0,0.9246079613923056,52.332028701465,10179000000000.0,0.8257211538456576,6,0.19,0.77,0.026,0.032,0.23,1.326,51.819,30.709,5.338,1.448,7.721,0.074,1.687365678931944,1.6175240354601077
23111585,2023-11-07,2062BK1,127.38,9.63,11184.0,1107.0,806.0,4158.0,1640.0,267.0,0.0,6254.0,1013.0,0.0,0.1428666666666666,0.0477,0.833,1907.0,0.9297131596165996,49.097189511311846,10.102981029801173,0.8599895123225695,6,0.2,0.72,0.023,0.035,0.22,20.734,52.192,18.025,0.803,0.796,3.975,2.21,2.8953733496061247,1.3465428276573788
23311622,2023-11-07,1786500D,122.72,0.0,9063.0,975.0,782.0,3365.0,0.0,567.0,1347.0,6958.0,1106.0,0.0,0.1428666666666666,0.0477,0.833,1914.0,0.9999999999918512,56.69817470618727,9.29538461537508,0.0,2,0.2,0.71,0.018,0.032,0.208,27.424,48.535,14.773,0.752,1.078,4.172,2.046,3.2851631244077435,1.1501729939807572
23111627,2023-11-07,2062BK1,120.27,0.0,9267.0,0.0,807.0,3460.0,1737.0,305.0,0.0,5742.0,1273.0,0.0,0.1428666666666666,0.0477,0.833,2042.0,0.9999999999916852,47.74257919641022,9267000000000.0,0.8506366307537461,6,0.19,0.8,0.038,0.038,0.21,27.394,48.667,14.767,0.691,1.061,4.117,2.082,3.295436078006501,1.1542858498173711
23111625,2023-11-07,1786500D,123.05,0.0,9450.0,0.0,789.0,3848.0,1776.0,301.0,0.0,6180.0,1108.0,0.0,0.1428666666666666,0.0477,0.833,2077.0,0.9999999999918732,50.22348638723914,9450000000000.0,0.8550794415017549,2,0.19,0.78,0.036,0.039,0.218,21.383,51.327,17.749,0.599,1.179,3.8,2.622,2.891661971830986,1.311604017069992
23111609,2023-11-07,2830C20MMNC,123.42,9.26,8580.0,0.0,797.0,3349.0,1776.0,230.0,0.0,5766.0,1044.0,0.0,0.1428666666666666,0.0477,0.833,2006.0,0.9302080192875324,46.71852211921311,8579999999999.999,0.8853439680952715,17,0.19,0.76,0.025,0.031,0.22,24.505,55.295,14.741,0.483,0.798,2.882,0.0,3.7508479175145846,1.4088974953499633
23211590,2023-11-07,2062BK1,122.79,10.04,9957.0,1659.0,704.0,3328.0,1640.0,294.0,0.0,6516.0,1027.0,0.0,0.1428666666666666,0.0477,0.833,1934.0,0.9244146653547812,53.06621060303716,6.001808318260397,0.8479834539809473,6,0.18,0.75,0.03,0.031,0.22,27.457,48.876,14.334,1.089,0.94,4.157,1.899,3.4095570282525287,1.1695061255742727
23211594,2023-11-07,2062BK1,122.72,10.27,9987.0,3432.0,506.0,2154.0,1674.0,263.0,0.0,6595.0,1028.0,0.0,0.1428666666666666,0.0477,0.833,1937.0,0.9227761485756616,53.740221642326105,2.9099650349641872,0.8642230252964046,6,0.19,0.75,0.019,0.031,0.22,4.348,48.847,25.337,8.859,4.523,5.698,0.247,1.9278159286447234,1.64545577039682
23211597,2023-11-07,1786500D,119.84,10.05,10974.0,2181.0,833.0,3417.0,1748.0,280.0,0.0,6505.0,1025.0,574.0,0.1428666666666666,0.0477,0.833,2028.0,0.9226268380866685,54.28070760969391,5.031636863821627,0.8619329388555907,2,0.18,0.73,0.019,0.026,0.198,1.152,47.348,33.049,6.751,1.223,8.38,0.111,1.4326172465960667,1.38436348751535
23211606,2023-11-07,2830C20MMNC,120.33,10.29,9222.0,897.0,800.0,1979.0,1704.0,287.0,0.0,6089.0,973.0,0.0,0.1428666666666666,0.0477,0.833,1991.0,0.9212218649447158,50.6025097643929,10.280936454838036,0.8558513309890227,17,0.2,0.75,0.023,0.04,0.21,24.303,55.183,14.838,0.601,0.797,2.973,0.0,3.7187815890558666,1.4098155434060602
23311678,2023-11-08,2062BK1,79.09,0.0,9906.0,0.0,801.0,6087.0,1685.0,339.0,0.0,6112.0,1241.0,0.0,0.1420625,0.0408125,0.77778125,2024.0,0.999999999987356,77.27904918349627,9906000000000.0,0.8325098814225136,6,0.19,0.79,0.023,0.04,0.22,1.49,50.7,32.006,5.997,1.598,6.635,0.052,1.5840284937669886,1.513568379257844
23311690,2023-11-08,2062BK1,128.02,10.12,8949.0,891.0,824.0,3029.0,2387.0,55.0,429.0,6298.0,1482.0,0.0,0.1420625,0.0408125,0.77778125,2871.0,0.9267409873973742,49.195438212394976,10.043771043759772,0.8314176245207832,6,0.19,1.0,0.029,0.036,0.18,26.343,48.181,16.666,0.545,1.012,4.278,1.727,2.8908021839563203,1.1202278539874448
23111646,2023-11-08,2062BK1,120.61,9.88,9021.0,1017.0,897.0,4401.0,1755.0,307.0,0.0,5860.0,971.0,0.0,0.1420625,0.0408125,0.77778125,2062.0,0.9242853858462388,48.58635270666954,8.870206489666794,0.8511154219200529,6,0.19,0.75,0.019,0.026,0.23,1.333,48.754,29.487,9.684,1.371,7.075,0.138,1.6533505154639174,1.581843548230103
23111697,2023-11-08,2062BK1,126.2,10.12,9990.0,489.0,779.0,4089.0,1512.0,332.0,454.0,5880.0,1024.0,0.0,0.1420625,0.0408125,0.77778125,2298.0,0.9257629107913312,46.59270998378294,20.42944785271896,0.6579634464749095,6,0.19,0.86,0.031,0.028,0.21,2.339,50.828,29.719,6.132,1.99,7.087,0.169,1.710228802153432,1.5854518232009733
23111695,2023-11-08,S.TOWER6VAN,127.53,10.04,10257.0,1977.0,2024.0,3777.0,4054.0,120.0,1142.0,6201.0,1010.0,0.0,0.1420625,0.0408125,0.77778125,5316.0,0.9270189721528894,48.6238532106279,5.188163884671124,0.7626034612489159,67,0.19,1.38,0.039,0.03,0.23,0.77,49.981,31.79,5.481,3.741,6.546,0.058,1.572174514799786,1.53499585393569
23111691,2023-11-08,2062BK1,123.12,9.47,9996.0,1011.0,802.0,3000.0,1698.0,291.0,0.0,5791.0,1005.0,0.0,0.1420625,0.0408125,0.77778125,1989.0,0.9285768157407908,47.03541260520601,9.887240356073306,0.8536953242831303,6,0.2,0.81,0.032,0.032,0.19,23.325,49.352,18.842,0.658,0.916,3.574,2.079,2.6191158520405455,1.1703661544298993
23111680,2023-11-08,S.TOWER6VAN,127.34,0.0,8961.0,1998.0,769.0,3423.0,2422.0,125.0,460.0,379.0,85.0,0.0,0.1420625,0.0408125,0.77778125,3007.0,0.999999999992147,2.976283964166984,4.484984984982741,0.8054539408045209,67,0.2,1.25,0.03,0.031,0.17,27.066,47.031,16.475,1.024,1.012,3.884,2.197,2.8545156591405676,1.0801295301088605
23111659,2023-11-08,2830C20MMNC,125.07,8.02,9447.0,0.0,825.0,2922.0,1756.0,271.0,0.0,6188.0,1499.0,0.0,0.1420625,0.0408125,0.77778125,2027.0,0.9397400255395616,49.47629327536998,9447000000000.0,0.8663048840646935,17,0.2,0.82,0.03,0.028,0.23,24.895,48.946,17.211,0.906,1.005,3.46,2.229,2.843713688124564,1.1624195501935546
23211653,2023-11-08,2830C20MMNAK,125.37,9.88,10467.0,0.0,905.0,3318.0,1664.0,260.0,0.0,6675.0,1065.0,0.0,0.1420625,0.0408125,0.77778125,1924.0,0.9269500924145884,53.24240248820896,10467000000000.0,0.8648648648644154,16,0.17,0.63,0.018,0.028,0.19,21.574,51.209,17.624,0.639,1.197,3.836,2.578,2.9054751773049645,1.3063853669736474
23211689,2023-11-08,1786550D,125.39,10.23,9045.0,1995.0,803.0,3208.0,1677.0,267.0,0.0,6024.0,1359.0,0.0,0.1420625,0.0408125,0.77778125,1944.0,0.9245686476852636,48.04210862071902,4.533834586463893,0.8626543209872106,3,0.2,0.83,0.03,0.03,0.23,21.42,50.326,17.59,0.984,1.321,4.665,2.243,2.860894775737593,1.290046397170029
23211687,2023-11-08,1786550D,116.54,9.25,9744.0,1668.0,800.0,2751.0,1515.0,277.0,0.0,5777.0,1014.0,0.0,0.1420625,0.0408125,0.77778125,1792.0,0.9264647428179786,49.57096275914217,5.841726618701534,0.8454241071423854,3,0.22,0.78,0.03,0.03,0.24,25.14,49.959,15.763,0.636,0.828,3.977,2.318,3.1691829484902314,1.221371992959124
23211685,2023-11-08,S.TOWER6VAN,125.6,0.0,9759.0,1146.0,789.0,5239.0,2420.0,91.0,439.0,6019.0,1152.0,0.0,0.1420625,0.0408125,0.77778125,2950.0,0.999999999992038,47.92197452191145,8.515706806275292,0.8203389830505694,67,0.2,1.33,0.04,0.029,0.2,25.365,50.351,15.167,0.649,0.852,4.012,2.225,3.319554324894515,1.2422223866972593
23111734,2023-11-09,2830C20MMNC,127.94,8.3,7350.0,1914.0,674.0,182.0,1698.0,301.0,0.0,5705.0,946.0,0.0,0.1447777777777777,0.0372777777777777,0.7236111111111111,1999.0,0.9390780974681512,44.59121463151015,3.8401253918475233,0.8494247123557531,17,0.19,0.76,0.031,0.03,0.2,1.488,49.001,30.181,7.763,1.996,7.353,0.1,1.623517328208866,1.5472371329333752
23111723,2023-11-09,1786500D,127.3,0.0,8532.0,705.0,702.0,1983.0,1705.0,281.0,0.0,5587.0,1323.0,0.0,0.1447777777777777,0.0372777777777777,0.7236111111111111,1986.0,0.9999999999921444,43.88845247412499,12.102127659557302,0.8585095669683492,2,0.19,0.8,0.023,0.027,0.196,20.817,52.536,17.772,0.703,0.782,3.93,2.203,2.9559444100602037,1.361388960870692
23311739,2023-11-09,1786500D,128.7,9.87,8877.0,0.0,868.0,3484.0,1671.0,264.0,0.0,6401.0,1024.0,0.0,0.1447777777777777,0.0372777777777777,0.7236111111111111,1935.0,0.9287724615650662,49.735819735433296,8877000000000.0,0.8635658914724219,2,0.2,0.75,0.031,0.036,0.221,24.469,49.421,16.339,0.695,1.063,4.15,2.44,3.0245410036719704,1.2110318802225
23311744,2023-11-09,1786500D,132.0,10.05,8904.0,1080.0,790.0,3520.0,1783.0,203.0,0.0,6396.0,1016.0,0.0,0.1447777777777777,0.0372777777777777,0.7236111111111111,1986.0,0.9292502639850104,48.45454545417838,8.24444444443681,0.8977844914396285,2,0.2,0.71,0.027,0.036,0.193,1.888,50.884,30.234,5.906,2.357,6.814,0.168,1.6829502232511988,1.5840363602403265
23311741,2023-11-09,2830C20MMNC,126.57,10.41,9468.0,1476.0,776.0,3527.0,1690.0,298.0,0.0,6388.0,1006.0,0.0,0.1447777777777777,0.0372777777777777,0.7236111111111111,1988.0,0.924003504154446,50.47009559887438,6.414634146337118,0.8501006036213028,17,0.2,0.75,0.028,0.028,0.21,24.87,49.79,15.5,1.089,1.186,4.284,1.909,3.2120508354299724,1.2333110401030443
23211732,2023-11-09,2062BK1,130.19,0.0,13374.0,60.0,591.0,4673.0,1792.0,253.0,0.0,5380.0,1133.0,0.0,0.1447777777777777,0.0372777777777777,0.7236111111111111,2045.0,0.999999999992319,41.32421844964034,222.899999996285,0.8762836185814786,6,0.19,0.76,0.02,0.025,0.22,2.11,49.506,32.189,4.49,1.965,8.004,0.131,1.5379310344827588,1.44332361516035
23211726,2023-11-09,1786500D,124.52,9.2,8544.0,1482.0,759.0,2431.0,1684.0,273.0,0.0,6173.0,1073.0,0.0,0.1447777777777777,0.0372777777777777,0.7236111111111111,1957.0,0.9311995213810113,49.57436556336673,5.765182186230928,0.8605007664788653,2,0.2,0.78,0.019,0.033,0.204,21.015,51.127,18.153,0.937,0.862,4.225,2.29,2.8162939297124603,1.3052924506625139
23311727,2023-11-09,1786500D,122.55,9.88,10038.0,1506.0,707.0,2227.0,1675.0,224.0,0.0,6184.0,978.0,337.0,0.1447777777777777,0.0372777777777777,0.7236111111111111,1899.0,0.92539454805614,50.46103631129775,6.665338645413901,0.8820431806209152,2,0.2,0.74,0.024,0.032,0.217,25.676,49.471,14.99,0.676,0.986,4.168,2.567,3.3000466946834766,1.216490028770256
23211738,2023-11-09,2062BK1,128.51,10.13,10668.0,978.0,800.0,2035.0,1623.0,250.0,0.0,6664.0,1053.0,0.0,0.1447777777777777,0.0372777777777777,0.7236111111111111,1873.0,0.9269330640440931,51.8558867010205,10.907975460111546,0.866524292578288,6,0.2,0.74,0.021,0.03,0.21,0.968,50.814,32.965,4.414,1.43,7.926,0.053,1.5414062973973184,1.497436199681735
23211740,2023-11-09,2062BK1,124.02,10.04,9444.0,1089.0,789.0,3498.0,1671.0,294.0,0.0,6465.0,1062.0,351.0,0.1447777777777777,0.0372777777777777,0.7236111111111111,1965.0,0.9251081605182372,52.12868892072143,8.67217630853198,0.8503816793888802,6,0.22,0.77,0.023,0.028,0.23,1.661,49.927,32.398,5.076,2.234,7.25,0.058,1.5410043519861722,1.4658543746330004
23211729,2023-11-09,1786500D,132.21,8.1,8169.0,2013.0,756.0,1836.0,1694.0,253.0,0.0,5284.0,849.0,0.0,0.1447777777777777,0.0372777777777777,0.7236111111111111,1947.0,0.9422706863306802,39.96671961243501,4.058122205661173,0.8700564971746944,2,0.2,0.73,0.025,0.036,0.207,25.165,49.198,15.565,0.874,0.982,4.225,2.527,3.1606064499550306,1.2078760649137024
23111776,2023-11-10,2830C20MMNC,0.0,0.0,9036.0,1464.0,779.0,1983.0,1681.0,284.0,0.0,4801.0,792.0,0.0,0.1489583333333333,0.0322916666666666,0.81875,1965.0,0.0,4801000000000.0,6.172131147536768,0.8554707379130506,17,0.2,0.75,0.026,0.014,0.21,1.64,52.68,29.532,5.106,1.49,7.813,0.127,1.7837673111434666,1.6899239726686555
23111782,2023-11-10,1786550D,123.36,10.0,9009.0,2001.0,779.0,2995.0,1673.0,236.0,0.0,5997.0,1037.0,0.0,0.1489583333333333,0.0322916666666666,0.81875,1909.0,0.9250149969936636,48.6138132291779,4.502248875559969,0.8763750654788495,3,0.21,0.77,0.03,0.02,0.21,22.701,51.043,15.581,0.946,1.24,4.917,2.021,3.2757669105378002,1.3333072120784684
23111785,2023-11-10,2830C20MMNAK,135.9,0.0,5979.0,0.0,809.0,0.0,1661.0,263.0,0.0,3693.0,612.0,0.0,0.1489583333333333,0.0322916666666666,0.81875,1924.0,0.9999999999926418,27.174392935782382,5979000000000.0,0.8633056133051646,16,0.23,0.79,0.026,0.015,0.21,21.715,51.397,16.312,1.078,1.232,4.759,2.013,3.1506773738735974,1.3515567476596193
23111796,2023-11-10,2830C20MMNC,129.49,8.2,9252.0,1452.0,1124.0,4269.0,1671.0,237.0,0.0,6553.0,1402.0,0.0,0.1489583333333333,0.0322916666666666,0.81875,1908.0,0.9404459292545544,50.60622441848324,6.371900826441893,0.8757861635215536,17,0.19,0.76,0.026,0.022,0.19,1.722,51.032,30.493,5.836,1.949,7.108,0.171,1.6735095428608906,1.5840576111249072
23111799,2023-11-10,2062BK1,123.98,8.5,11718.0,1995.0,681.0,3678.0,1680.0,263.0,0.0,6288.0,1025.0,0.0,0.1489583333333333,0.0322916666666666,0.81875,1943.0,0.9358393719736124,50.71785771857785,5.873684210523372,0.8646423057123702,6,0.2,0.79,0.028,0.016,0.18,10.7015,49.2425,25.9655,2.7935000000000003,2.1055,6.2155,1.3925,1.8963857277646199,1.3429284389658558
23111801,2023-11-10,ASP1239,130.86,8.3,9693.0,519.0,932.0,4041.0,1110.0,216.0,0.0,6288.0,1055.0,0.0,0.1489583333333333,0.0322916666666666,0.81875,1326.0,0.9403564242530874,48.05135259018759,18.6763005779987,0.8371040723975588,24,0.44,0.74,0.022,0.016,0.22,19.169,49.829,20.094,0.866,1.772,4.249,2.474,2.4796715600895745,1.2690759983700082
23311781,2023-11-10,2830C20MMNC,130.82,0.0,8991.0,2124.0,787.0,2711.0,1755.0,258.0,105.0,6355.0,1202.0,0.0,0.1489583333333333,0.0322916666666666,0.81875,2118.0,0.999999999992356,48.57819905176137,4.233050847455634,0.828611898016606,17,0.19,0.8,0.033,0.024,0.19,23.324,51.246,15.163,0.941,1.35,4.041,2.59,3.379451332102348,1.3314799418000416
23311789,2023-11-10,2062BK1,0.0,10.05,9690.0,1647.0,826.0,3934.0,1715.0,315.0,0.0,6744.0,1856.0,0.0,0.1489583333333333,0.0322916666666666,0.81875,2030.0,0.0,6744000000000.0,5.883424408011,0.8448275862064804,6,0.2,0.77,0.025,0.019,0.2,19.901,49.312,19.41,0.761,1.737,4.759,2.557,2.540415228478697,1.2543752543752544
23111790,2023-11-10,2062BK1,128.19,9.97,8982.0,1959.0,792.0,2962.0,1675.0,231.0,0.0,6199.0,976.0,0.0,0.1489583333333333,0.0322916666666666,0.81875,1906.0,0.927837290091721,48.35790623255826,4.5849923430298185,0.878803777544135,6,0.2,0.8,0.027,0.023,0.21,1.462,46.707,31.656,8.882,1.7,7.431,0.093,1.4754082825283508,1.4102780881065249
23111737,2023-11-10,S.TOWER6VAN,128.49,9.88,9171.0,186.0,1644.0,3260.0,4920.0,0.0,1116.0,6404.0,1243.0,0.0,0.1489583333333333,0.0322916666666666,0.81875,6036.0,0.9285972392792616,49.84045450969072,49.30645161263814,0.8151093439362466,67,0.17,1.34,0.038,0.017,0.23,24.663,49.31,16.253,0.7,1.064,4.173,2.411,3.0337147779008244,1.2051225651929518
23211838,2023-11-11,1786550D,129.19,10.14,9576.0,2196.0,698.0,2784.0,1664.0,280.0,0.0,6324.0,1043.0,569.0,0.14225,0.031125,0.8062916666666666,1944.0,0.927223139302898,48.951157209931495,4.360655737702932,0.8559670781888601,3,0.22,0.78,0.03,0.02,0.19,24.718,49.308,16.106,0.799,1.078,4.246,2.322,3.0612777053455016,1.2077893447642378
23311824,2023-11-11,2830C20MMNC,133.08,0.0,10338.0,3438.0,815.0,3117.0,1734.0,217.0,0.0,6270.0,1037.0,387.0,0.14225,0.031125,0.8062916666666666,1951.0,0.9999999999924858,47.11451758305444,3.006980802791446,0.8887749871856029,17,0.2,0.74,0.023,0.022,0.2,2.961,51.206,28.743,4.587,4.153,6.349,0.269,1.7814500417478432,1.6150764863586187
23311839,2023-11-11,1786550D,127.41,8.13,9822.0,1770.0,687.0,1463.0,1710.0,268.0,0.0,6509.0,1002.0,585.0,0.14225,0.031125,0.8062916666666666,1978.0,0.9400177069430428,51.0870418330501,5.549152542369746,0.8645096056618481,3,0.22,0.78,0.04,0.02,0.21,22.116,51.452,15.947,0.957,1.167,4.878,2.011,3.226235264609983,1.351723413198823
23111811,2023-11-11,2062BK1,128.25,7.59,9552.0,1101.0,792.0,3267.0,1742.0,302.0,0.0,5955.0,959.0,0.0,0.14225,0.031125,0.8062916666666666,2044.0,0.9441254416891628,46.43274853764965,8.67574931879321,0.8522504892363737,6,0.2,0.74,0.028,0.027,0.23,11.8935,50.908500000000004,23.5415,3.2325,2.213,5.4715,1.1849999999999998,2.1624084103217585,1.4366322384016255
23111813,2023-11-11,2062BK1,127.74,8.05,9201.0,1107.0,807.0,2916.0,1712.0,275.0,0.0,5999.0,969.0,321.0,0.14225,0.031125,0.8062916666666666,1987.0,0.9407172840346072,46.96258024074712,8.311653116523656,0.861600402616577,6,0.22,0.78,0.04,0.022,0.17,27.874,49.041,14.172,0.797,0.888,3.989,1.99,3.460170747195371,1.1663376697505172
23211814,2023-11-11,2062BK1,135.41,5.6,9765.0,498.0,798.0,4364.0,1694.0,267.0,0.0,6292.0,1036.0,301.0,0.14225,0.031125,0.8062916666666666,1961.0,0.9602865044964168,46.46628757073727,19.608433734900384,0.8638449770520837,6,0.21,0.75,0.02,0.018,0.2,22.568,51.013,16.551,0.569,1.123,4.39,2.339,3.0819840502658287,1.304013292433538
23211831,2023-11-11,2062BK1,125.35,8.65,9570.0,1281.0,698.0,2100.0,1731.0,283.0,0.0,6183.0,970.0,0.0,0.14225,0.031125,0.8062916666666666,2014.0,0.935447761187049,49.32588751456461,7.470725995310327,0.8594836146966934,6,0.19,0.77,0.027,0.022,0.22,2.274,49.628,31.892,4.455,1.99,7.977,0.164,1.5560781362681466,1.452512658413089
23211829,2023-11-11,2062BK1,127.93,8.89,9975.0,1977.0,698.0,2253.0,1701.0,273.0,0.0,6436.0,1077.0,0.0,0.14225,0.031125,0.8062916666666666,1974.0,0.9350241192739732,50.30876260415611,5.045523520483032,0.8617021276591379,6,0.19,0.75,0.019,0.015,0.21,1.962,49.197,29.633,7.07,1.173,8.787,0.176,1.660153877303098,1.5570641853399165
23111837,2023-11-11,2062BK1,127.07,0.0,9399.0,996.0,1578.0,2487.0,2260.0,386.0,0.0,6529.0,1141.0,0.0,0.14225,0.031125,0.8062916666666666,2646.0,0.9999999999921304,51.38112851143951,9.436746987942332,0.8541194255476742,6,0.21,0.81,0.023,0.016,0.19,24.951,49.336,15.942,0.665,1.076,4.21,2.385,3.0945242426143134,1.206436152002739
23111835,2023-11-11,2062BK1,129.55,8.78,9723.0,2016.0,835.0,3371.0,1692.0,244.0,0.0,6668.0,1096.0,0.0,0.14225,0.031125,0.8062916666666666,1936.0,0.9365285910436164,51.47047471978795,4.822916666664274,0.873966942148309,6,0.19,0.82,0.02,0.019,0.23,1.042,50.228,31.641,6.876,1.242,7.209,0.065,1.5873838568990584,1.5367764043568721
23311889,2023-11-12,1786550D,126.75,8.97,8913.0,1908.0,707.0,3943.0,1705.0,217.0,0.0,6558.0,1008.0,0.0,0.1651333333333333,0.0322,0.8916000000000001,1922.0,0.9339080459701304,51.739644970006,4.671383647796294,0.8870967741930869,3,0.21,0.79,0.03,0.02,0.22,25.698,50.019,14.753,0.627,1.073,4.402,2.143,3.39019926799512,1.2365025215069712
23311865,2023-11-12,2830C20MMNC,130.47,0.0,9921.0,1395.0,759.0,3294.0,1785.0,248.0,0.0,6583.0,1016.0,0.0,0.1651333333333333,0.0322,0.8916000000000001,2033.0,0.9999999999923356,50.45604353452552,7.11182795698415,0.8780127889813684,17,0.21,0.8,0.023,0.015,0.22,18.606,53.572,17.536,0.682,1.35,4.022,2.719,3.0547984261846377,1.4822233904213817
23311877,2023-11-12,2062BK1,124.08,8.6,11133.0,1920.0,691.0,4581.0,1668.0,255.0,0.0,6683.0,1022.0,274.0,0.1651333333333333,0.0322,0.8916000000000001,1923.0,0.935182393722225,53.8604126365743,5.79843749999698,0.8673946957873805,6,0.22,0.73,0.02,0.014,0.2,3.047,51.562,29.087,5.063,2.664,6.746,0.209,1.77262101210121,1.604543332814688
23311894,2023-11-12,45C8ASPRC,128.19,8.25,9990.0,1881.0,680.0,5830.0,1692.0,308.0,0.0,6672.0,1078.0,0.0,0.1651333333333333,0.0322,0.8916000000000001,2000.0,0.9395338610309328,52.04774163310674,5.311004784686172,0.845999999999577,21,0.44,0.77,0.025,0.024,0.22,2.017,50.124,27.942,8.288,1.468,8.029,0.153,1.793794510253015,1.673030707610147
23311887,2023-11-12,45C8ASPRC,121.9,8.75,10575.0,1917.0,696.0,4399.0,1670.0,281.0,0.0,6740.0,1036.0,0.0,0.1651333333333333,0.0322,0.8916000000000001,1951.0,0.9330271718260006,55.29122231291803,5.516431924879751,0.855971296770448,21,0.44,0.77,0.021,0.018,0.26,24.218,50.599,15.23,0.833,1.185,4.432,2.014,3.322106230713676,1.2826434130142716
23311891,2023-11-12,2830C20MMNC,124.8,9.23,9267.0,1869.0,724.0,3978.0,1666.0,251.0,0.0,6503.0,1000.0,0.0,0.1651333333333333,0.0322,0.8916000000000001,1917.0,0.9311348205556136,52.10737179445427,4.958266452645822,0.8690662493474861,17,0.19,0.76,0.03,0.021,0.16,25.448,50.26,14.834,0.647,1.069,4.327,2.136,3.3879339400067408,1.2476727155375718
23211863,2023-11-12,R34,121.7,0.0,9987.0,1656.0,850.0,4827.0,1077.0,270.0,0.0,5689.0,1561.0,0.0,0.1651333333333333,0.0322,0.8916000000000001,1347.0,0.999999999991783,46.74609695935295,6.030797101445634,0.7995545657009654,66,0.62,0.73,0.019,0.019,0.24,22.33,52.653,15.466,0.561,0.938,4.123,2.536,3.404215426391673,1.393047067227558
23211907,2023-11-12,1786550D,127.01,9.5,10725.0,1788.0,803.0,3298.0,1728.0,287.0,169.0,6397.0,1149.0,323.0,0.1651333333333333,0.0322,0.8916000000000001,2184.0,0.9304080287090296,50.366112904099154,5.998322147647652,0.7912087912084289,3,0.2,0.79,0.02,0.02,0.21,1.773,47.873,33.338,4.541,3.102,7.671,0.154,1.4359458891988361,1.3634370015948962
23211899,2023-11-12,1786550D,125.3,9.3,8916.0,1797.0,797.0,2996.0,1742.0,304.0,0.0,6404.0,1154.0,0.0,0.1651333333333333,0.0322,0.8916000000000001,2046.0,0.9309063892947184,51.10933758937662,4.96160267111577,0.8514173998040805,3,0.22,0.79,0.03,0.02,0.2,1.089,53.294,28.341,6.534,0.621,8.475,0.096,1.8803895279091098,1.8108117291291494
23111867,2023-11-12,1786550D,125.66,7.81,9150.0,2061.0,825.0,2534.0,1756.0,288.0,0.0,6108.0,986.0,0.0,0.1651333333333333,0.0322,0.8916000000000001,2044.0,0.941484977890601,48.60735317484794,4.439592430856652,0.8590998043048634,3,0.2,0.8,0.03,0.02,0.19,23.335,51.406,15.587,0.545,1.006,4.374,2.318,3.2977931742365922,1.3207101199804745
23111884,2023-11-12,2830C20MMNC,126.81,7.79,7779.0,981.0,802.0,4648.0,1764.0,264.0,0.0,6065.0,1004.0,0.0,0.1651333333333333,0.0322,0.8916000000000001,2028.0,0.942124814257488,47.82745840195704,7.929663608554608,0.8698224852066717,17,0.2,0.75,0.035,0.02,0.21,2.021,50.031,27.981,8.307,1.474,8.052,0.153,1.7879708383961115,1.6675332466753323
23111920,2023-11-12,1786550D,122.49,9.89,9981.0,2073.0,777.0,3490.0,1683.0,250.0,0.0,6001.0,990.0,0.0,0.1651333333333333,0.0322,0.8916000000000001,1933.0,0.925290829423438,48.99175442853301,4.8147612156272,0.8706673564403152,3,0.21,0.78,0.03,0.03,0.2,1.676,47.834,32.619,6.275,2.202,7.605,0.093,1.4664009809932559,1.3947399113599255
23111861,2023-11-12,2062BK1,123.93,0.0,8916.0,1563.0,797.0,2392.0,1732.0,277.0,0.0,5990.0,966.0,0.0,0.1651333333333333,0.0322,0.8916000000000001,2009.0,0.9999999999919308,48.33373678650582,5.7044145873284045,0.8621204579388442,6,0.19,0.81,0.033,0.018,0.2,23.266,51.022,15.932,0.585,1.0,4.4,2.354,3.2022845666227324,1.3016148371131917
23111892,2023-11-12,2830C20MMNC,127.15,8.75,9912.0,1926.0,860.0,2611.0,1683.0,213.0,0.0,6200.0,1013.0,394.0,0.1651333333333333,0.0322,0.8916000000000001,1896.0,0.9356144223625048,48.76130554424883,5.146417445480194,0.887658227847633,17,0.19,0.78,0.037,0.02,0.2,2.082,48.972,29.687,8.443,2.31,6.5,0.094,1.6495553759094583,1.5414542020774313
23111895,2023-11-12,1786550D,126.56,9.1,10140.0,1434.0,809.0,2453.0,1686.0,337.0,0.0,6351.0,1850.0,0.0,0.1651333333333333,0.0322,0.8916000000000001,2023.0,0.93292053662883,50.18173198443282,7.07112970710804,0.833415719228456,3,0.21,0.83,0.02,0.02,0.25,1.612,53.54,27.916,6.213,0.676,8.349,0.136,1.9178278468316794,1.8131328524501338
23211934,2023-11-13,2830C20MMNC,133.13,0.0,11550.0,2973.0,797.0,4796.0,1721.0,287.0,179.0,4890.0,840.0,0.0,0.14675,0.0331785714285714,0.9310357142857144,2187.0,0.9999999999924888,36.73101479729039,3.884964682137946,0.7869227251939703,17,0.2,0.79,0.023,0.021,0.21,1.953,51.451,30.466,5.634,1.92,6.727,0.168,1.6887451997242917,1.5870141887723628
23211937,2023-11-13,2830C20MMNC,123.35,0.0,9978.0,312.0,797.0,4690.0,1738.0,284.0,172.0,6499.0,1176.0,0.0,0.14675,0.0331785714285714,0.9310357142857144,2194.0,0.9999999999918928,52.6874746651586,31.98076923066673,0.7921604375566125,17,0.19,0.83,0.029,0.022,0.23,18.763,55.049,16.262,0.795,1.076,4.449,2.214,3.384922830965996,1.5716610517900986
23211943,2023-11-13,2062BK1,118.91,7.7,10272.0,1596.0,0.0,2509.0,0.0,0.0,0.0,6398.0,1019.0,408.0,0.14675,0.0331785714285714,0.9310357142857144,0.0,0.9391833188457532,53.80539904083925,6.4360902255598775,0.0,6,0.2,0.77,0.03,0.023,0.19,18.314,54.554,17.143,0.818,1.051,4.354,2.374,3.182104526364909,1.5385526538439847
23111932,2023-11-13,2830C20MMNC,136.76,0.0,10017.0,1989.0,815.0,5787.0,1712.0,277.0,0.0,6202.0,1020.0,0.0,0.14675,0.0331785714285714,0.9310357142857144,1989.0,0.999999999992688,45.34951740241775,5.036199095020092,0.8607340372041927,17,0.21,0.77,0.032,0.028,0.22,1.809,51.775,30.298,5.597,1.92,6.759,0.164,1.7088022707020034,1.6125264731531084
23311944,2023-11-13,SAILTOWER6VA,126.59,8.6,9774.0,768.0,702.0,4688.0,1821.0,0.0,871.0,6286.0,1072.0,267.0,0.14675,0.0331785714285714,0.9310357142857144,2692.0,0.936385827347168,49.65637096097909,12.726562499983428,0.6764487369982628,68,0.19,1.3,0.032,0.018,0.21,2.142,48.909,29.886,8.225,2.318,6.513,0.093,1.6364640144544451,1.5270223859627214
23311930,2023-11-13,R34,132.15,0.0,10953.0,1728.0,995.0,4659.0,1102.0,319.0,0.0,6080.0,969.0,0.0,0.14675,0.0331785714285714,0.9310357142857144,1421.0,0.9999999999924328,46.00832387403702,6.338541666662999,0.775510204081087,66,0.62,0.74,0.026,0.024,0.2,21.299,47.855,21.561,0.819,1.052,3.705,2.383,2.219413783508023,1.1165161802104477
23311924,2023-11-13,2830C20MMNC,119.74,9.89,11181.0,1362.0,809.0,3486.0,1725.0,298.0,0.0,6403.0,3606.0,0.0,0.14675,0.0331785714285714,0.9310357142857144,2023.0,0.9237059322616392,53.47419408674232,8.209251101315559,0.8526940187835627,17,0.21,0.74,0.022,0.02,0.21,21.743,47.783,21.156,0.868,1.075,3.733,2.305,2.258496006050007,1.113822843822844
23311995,2023-11-14,1786550DHCR,122.48,8.2,11676.0,786.0,804.0,4470.0,1737.0,197.0,0.0,6414.0,1010.0,271.0,0.1529629629629629,0.0335925925925925,0.8963703703703703,1934.0,0.9372513008804924,52.36773350708386,14.85496183204217,0.8981385729054301,4,0.23,0.76,0.026,0.022,0.19,2.643,50.317,29.946,4.783,3.752,6.716,0.233,1.6802016896517178,1.543939858852409
23211780,2023-11-14,2062BK1,127.79,0.0,9948.0,1548.0,800.0,2018.0,1701.0,300.0,0.0,6417.0,1011.0,0.0,0.1529629629629629,0.0335925925925925,0.8963703703703703,2001.0,0.9999999999921746,50.21519680686896,6.426356589143135,0.8500749625183158,6,0.19,0.74,0.022,0.017,0.23,23.046,51.639,15.177,0.687,1.44,4.641,2.055,3.402226907365925,1.3509575136040186
23311769,2023-11-14,2062BK1,130.9,10.0,10455.0,0.0,798.0,3140.0,1748.0,247.0,287.0,6798.0,1120.0,0.0,0.1529629629629629,0.0335925925925925,0.8963703703703703,2282.0,0.9290276791985166,51.932773108846966,10455000000000.0,0.7659947414545285,6,0.16,0.77,0.021,0.021,0.18,2.526,50.702,29.541,5.398,2.238,7.767,0.191,1.7162683636856,1.5810777098665336
23111984,2023-11-14,2062BK1,86.86,0.0,8277.0,1002.0,797.0,2800.0,1663.0,274.0,0.0,5951.0,980.0,0.0,0.1529629629629629,0.0335925925925925,0.8963703703703703,1937.0,0.9999999999884872,68.51254892852276,8.260479041907924,0.8585441404228918,6,0.19,0.77,0.042,0.026,0.22,21.857,51.563,16.212,0.995,1.147,4.727,2.042,3.18034910257201,1.3544260572629367
23111976,2023-11-14,2062BK1,116.78,0.0,10200.0,1233.0,817.0,2977.0,1812.0,0.0,775.0,5770.0,1003.0,0.0,0.1529629629629629,0.0335925925925925,0.8963703703703703,2587.0,0.9999999999914368,49.40914540118677,8.272506082718351,0.700425202937495,6,0.19,1.27,0.03,0.025,0.2,2.022,49.314,32.441,4.512,1.979,8.007,0.117,1.520066580358794,1.4308844011142061
23112015,2023-11-14,1786550DHCR,124.59,7.87,9258.0,882.0,777.0,3987.0,1627.0,254.0,0.0,6490.0,1229.0,367.0,0.1529629629629629,0.0335925925925925,0.8963703703703703,1881.0,0.940585837226781,52.09085801386876,10.49659863944388,0.8649654439123525,4,0.19,0.78,0.021,0.021,0.21,28.12,48.461,14.108,0.399,1.128,4.244,2.2,3.434757955914664,1.147576310118639
23112018,2023-11-14,2062BK1,118.01,8.0,9054.0,867.0,817.0,3192.0,1716.0,264.0,0.0,5604.0,1340.0,0.0,0.1529629629629629,0.0335925925925925,0.8963703703703703,1980.0,0.9365129751532696,47.48750105882986,10.44290657438242,0.8666666666662289,6,0.2,0.79,0.023,0.021,0.21,27.717,47.681,14.442,1.218,1.093,4.514,1.993,3.301322439936301,1.1309535104364328
23211979,2023-11-14,2062BK1,120.99,0.0,10971.0,978.0,792.0,4022.0,1701.0,246.0,0.0,6270.0,1007.0,0.0,0.1529629629629629,0.0335925925925925,0.8963703703703703,1947.0,0.9999999999917348,51.822464666073046,11.217791411031476,0.873651771956408,6,0.19,0.79,0.031,0.026,0.21,22.144,51.667,15.823,0.927,1.161,4.82,1.997,3.265103640040445,1.3608038348082598
23211985,2023-11-14,1786500D,124.25,0.0,9945.0,960.0,803.0,4556.0,1694.0,246.0,0.0,6395.0,1036.0,0.0,0.1529629629629629,0.0335925925925925,0.8963703703703703,1940.0,0.9999999999919515,51.46881287684934,10.359374999989209,0.8731958762882097,2,0.22,0.8,0.033,0.028,0.189,21.364,50.866,17.109,1.053,1.359,4.69,2.114,2.972881355932203,1.3220876436034725
23211991,2023-11-14,2830C20MMNC,123.47,0.0,10434.0,1761.0,800.0,2954.0,1718.0,294.0,152.0,6196.0,1104.0,0.0,0.1529629629629629,0.0335925925925925,0.8963703703703703,2164.0,0.9999999999919008,50.182230500929926,5.925042589434455,0.7939001848425167,17,0.2,0.82,0.026,0.025,0.21,1.661,53.585,27.799,6.18,0.731,8.309,0.175,1.9275179856115108,1.8188452530464003
23211994,2023-11-14,S.TOWER6VAN,122.99,8.5,10872.0,531.0,795.0,4197.0,2467.0,91.0,496.0,6202.0,1001.0,352.0,0.1529629629629629,0.0335925925925925,0.8963703703703703,3054.0,0.9353563008522674,50.426863972270695,20.47457627114788,0.8077930582839529,67,0.17,1.35,0.018,0.018,0.19,20.71,52.358,16.741,0.726,1.302,4.563,2.261,3.127344403297097,1.3980027768877497
23112054,2023-11-15,1786500D,126.03,9.8,9198.0,1080.0,817.0,2746.0,1685.0,213.0,0.0,5765.0,962.0,363.0,0.1500384615384615,0.0359230769230769,0.919846153846154,1898.0,0.9278509902015176,45.74307704478503,8.51666666665878,0.8877766069542214,2,0.22,0.82,0.034,0.027,0.201,21.391,50.958,17.507,1.058,1.026,4.256,2.265,2.9105551747772442,1.310007969356539
23112080,2023-11-15,EXPORTDSP14,117.46,8.1,9954.0,996.0,822.0,3038.0,1715.0,277.0,0.0,6000.0,1040.0,0.0,0.1500384615384615,0.0359230769230769,0.919846153846154,1992.0,0.9354890092311604,51.08121913799523,9.993975903604424,0.8609437750999694,55,0.2,0.78,0.026,0.029,0.22,23.498,50.216,16.412,0.688,1.21,4.227,2.319,3.0595259854992993,1.2581994938738696
23112051,2023-11-15,2830C20MMNAK,124.5,0.0,4521.0,0.0,787.0,481.0,1655.0,271.0,0.0,1665.0,857.0,0.0,0.1500384615384615,0.0359230769230769,0.919846153846154,1926.0,0.999999999991968,13.373493975796196,4521000000000.0,0.8592938733121187,16,0.21,0.85,0.023,0.021,0.19,22.808,50.094,17.138,0.724,1.184,4.196,2.42,2.922807631717136,1.2540115653240544
23312072,2023-11-15,S.TOWER6VAN,124.6,0.0,8880.0,2202.0,812.0,3930.0,2466.0,0.0,404.0,5695.0,1577.0,0.0,0.1500384615384615,0.0359230769230769,0.919846153846154,2870.0,0.9999999999919744,45.70626003173591,4.032697547682092,0.8592334494770525,67,0.19,1.4,0.043,0.028,0.22,1.18,53.729,27.711,6.424,0.725,8.57,0.106,1.9388351616628174,1.8596497300290737
23212111,2023-11-16,2062BK1,122.27,0.0,12237.0,2007.0,795.0,6203.0,1769.0,284.0,0.0,6698.0,1824.0,0.0,0.15536,0.04044,0.99496,2053.0,0.9999999999918212,54.78040402343355,6.09715994020623,0.8616658548461463,6,0.2,0.83,0.037,0.027,0.2,1.565,48.001,32.075,6.397,2.118,7.88,0.146,1.496477116847487,1.4268600814482328
23212137,2023-11-16,EXPORTDSP14,122.9,8.23,9978.0,2370.0,704.0,3235.0,1596.0,294.0,152.0,6151.0,1037.0,452.0,0.15536,0.04044,0.99496,2042.0,0.9372378555560344,50.04882017860009,4.210126582276705,0.7815866797253763,55,0.22,0.84,0.027,0.028,0.23,1.859,51.233,29.317,5.339,1.708,6.849,0.854,1.7474930077085749,1.643294736504474
23212134,2023-11-16,EXPORTDSP14,126.45,8.15,9603.0,417.0,704.0,3898.0,1603.0,311.0,149.0,5897.0,1246.0,0.0,0.15536,0.04044,0.99496,2063.0,0.9394502228756356,46.635033609753776,23.028776978362043,0.7770237518173645,55,0.2,0.78,0.025,0.029,0.24,0.8465,25.6605,15.4775,2.923,0.854,3.422,0.033,1.6578156798139356,1.571852986217458
23112141,2023-11-16,IS2062E350BR,119.32,8.16,10218.0,2004.0,827.0,3362.0,2419.0,95.0,471.0,5585.0,926.0,0.0,0.15536,0.04044,0.99496,2985.0,0.9359899592019456,46.80690579913839,5.098802395207037,0.8103852596312193,59,0.18,1.4,0.025,0.033,0.25,9.8465,53.1515,23.3455,3.0555,1.1785,6.031000000000001,1.6785,2.2766367549739788,1.6012864158105626
23312129,2023-11-16,EXPORTDSP14,128.31,7.98,11997.0,2109.0,716.0,3501.0,1722.0,214.0,0.0,6577.0,2916.0,329.0,0.15536,0.04044,0.99496,1936.0,0.9414483821194408,51.25867040720709,5.688477951633149,0.889462809916896,55,0.19,0.74,0.02,0.029,0.23,0.0,0.0,0.0,0.0,0.0,0.0,0.0,0.0,0.0
23112120,2023-11-16,IS2062E350BR,128.6,7.88,9921.0,1026.0,802.0,4044.0,2481.0,74.0,332.0,6000.0,1038.0,0.0,0.15536,0.04044,0.99496,2887.0,0.9422626025722284,46.65629859994824,9.66959064326543,0.8593695878071149,59,0.17,1.39,0.027,0.029,0.21,1.809,49.862,30.088,5.513,4.508,6.259,0.075,1.6571504536541593,1.5631701047087592
23112116,2023-11-16,EXPORTDSP14,128.85,8.0,11358.0,1473.0,834.0,2953.0,1688.0,257.0,0.0,5961.0,968.0,0.0,0.15536,0.04044,0.99496,1945.0,0.9415418341180744,46.26309662362233,7.710794297347108,0.8678663239070088,55,0.21,0.74,0.02,0.028,0.23,3.036,50.496,29.646,5.024,3.249,6.808,0.094,1.7032414746854656,1.545023406664015
23112113,2023-11-16,2062BK1,128.32,0.0,10899.0,984.0,677.0,3498.0,1665.0,278.0,0.0,6009.0,901.0,0.0,0.15536,0.04044,0.99496,1943.0,0.999999999992207,46.82824189489692,11.076219512183863,0.8569222851256526,6,0.19,0.79,0.019,0.028,0.24,24.73,49.483,16.081,0.775,1.041,4.262,2.134,3.076918293744559,1.2124620209742232
23312109,2023-11-16,2062BK1,110.44,0.0,9384.0,0.0,809.0,5061.0,1807.0,268.0,0.0,5018.0,920.0,366.0,0.15536,0.04044,0.99496,2075.0,0.9999999999909452,45.43643607347486,9384000000000.0,0.8708433734935562,6,0.2,0.79,0.024,0.03,0.22,22.248,50.879,17.376,0.893,0.993,3.96,2.284,2.9279507394832245,1.28401261829653
23112118,2023-11-16,EXPORTDSP14,127.17,7.45,10455.0,1506.0,784.0,2652.0,1672.0,236.0,0.0,6001.0,1098.0,0.0,0.15536,0.04044,0.99496,1908.0,0.9446590402544596,47.18880239012984,6.942231075692601,0.8763102725362284,55,0.21,0.75,0.02,0.025,0.24,2.218,47.579,30.072,7.727,2.829,7.525,0.129,1.5821168490007649,1.473444613050076
23312117,2023-11-16,2062BK1,127.88,8.06,11775.0,1290.0,697.0,3727.0,1709.0,251.0,0.0,5920.0,1334.0,0.0,0.15536,0.04044,0.99496,1960.0,0.9407091363767788,46.29340006219664,9.12790697673711,0.8719387755097592,6,0.22,0.82,0.025,0.032,0.25,24.094,49.506,16.781,0.586,1.324,3.934,2.329,2.949946371111906,1.2111263333007145
23312193,2023-11-17,IS2062E350BR,124.49,8.11,11910.0,903.0,738.0,4275.0,2529.0,81.0,406.0,6290.0,1069.0,0.0,0.1484545454545454,0.0467878787878787,0.9571212121212122,3016.0,0.938838612360944,50.5261466780422,13.189368770749514,0.8385278514586079,59,0.19,1.43,0.033,0.036,0.27,19.966,51.849,18.123,1.121,1.021,4.169,2.22,2.860792319576252,1.3612234182200054
23112209,2023-11-17,S.TOWER6VAN,119.73,7.98,11031.0,1113.0,805.0,3325.0,2406.0,115.0,626.0,1017.0,1071.0,0.0,0.1484545454545454,0.0467878787878787,0.9571212121212122,3147.0,0.9375146816933873,8.494111751369797,9.9110512129291,0.7645376549091947,67,0.19,1.34,0.022,0.025,0.19,24.344,50.093,15.405,0.981,1.192,4.506,1.993,3.2515253797221866,1.2602012578616353
23312191,2023-11-17,SAILTOWER6VA,122.09,0.0,10899.0,1758.0,718.0,2896.0,1814.0,0.0,787.0,6479.0,1093.0,0.0,0.1484545454545454,0.0467878787878787,0.9571212121212122,2601.0,0.9999999999918092,53.067409287795336,6.199658703068146,0.6974240676660141,68,0.2,1.34,0.03,0.022,0.27,0.521,49.737,28.44,11.972,1.248,6.257,0.087,1.7487781723568088,1.7173192459084317
23312168,2023-11-17,1786500D,123.23,0.0,8652.0,1485.0,743.0,3128.0,1742.0,213.0,0.0,6168.0,1039.0,0.0,0.1484545454545454,0.0467878787878787,0.9571212121212122,1955.0,0.999999999991885,50.05274689564187,5.826262626258703,0.8910485933499278,2,0.18,0.7,0.025,0.03,0.17,2.573,49.455,31.287,4.437,3.002,7.402,0.229,1.58063794425978,1.4605298130592719
23312177,2023-11-17,S.TOWER6VAN,122.3,7.89,10740.0,1473.0,785.0,3374.0,2505.0,0.0,467.0,6577.0,1746.0,0.0,0.1484545454545454,0.0467878787878787,0.9571212121212122,2972.0,0.9393962669871772,53.77759607478514,7.291242362520508,0.8428667563927178,67,0.18,1.27,0.036,0.034,0.19,24.732,50.004,15.876,0.689,1.191,3.988,2.032,3.149461485167223,1.2313526558152135
23312180,2023-11-17,S.TOWER6VAN,124.29,7.97,10833.0,1407.0,730.0,3678.0,2448.0,0.0,472.0,6159.0,1039.0,0.0,0.1484545454545454,0.0467878787878787,0.9571212121212122,2920.0,0.9397399062381692,49.55346367326773,7.699360341145914,0.8383561643832745,67,0.19,1.35,0.032,0.034,0.21,2.455,49.966,28.503,6.368,3.376,6.99,0.305,1.7529469548133594,1.613941018766756
23212149,2023-11-17,2062BK1,126.4,8.2,9162.0,1485.0,798.0,3314.0,1728.0,277.0,0.0,6095.0,965.0,380.0,0.1484545454545454,0.0467878787878787,0.9571212121212122,2005.0,0.9390787518503784,48.21993670847927,6.169696969692815,0.861845386533236,6,0.21,0.79,0.027,0.028,0.19,24.222,49.079,16.978,0.607,1.323,3.974,2.36,2.890570704988515,1.1912089512390476
23112192,2023-11-17,S.TOWER6VAN,120.21,8.17,9975.0,2184.0,797.0,3625.0,1766.0,105.0,805.0,5971.0,1003.0,0.0,0.1484545454545454,0.0467878787878787,0.9571212121212122,2676.0,0.9363608038562364,49.671408368274925,4.567307692305601,0.6599402092673169,67,0.19,1.34,0.03,0.03,0.22,1.15,48.523,32.965,5.97,2.852,6.509,0.099,1.4719104531942002,1.4222945245632548
23312187,2023-11-17,S.TOWER6VAN,118.95,7.79,11742.0,1767.0,721.0,3990.0,2455.0,10.0,533.0,5988.0,1010.0,0.0,0.1484545454545454,0.0467878787878787,0.9571212121212122,2998.0,0.9385355846541064,50.340479192515,6.64516129031882,0.8188792528349503,67,0.19,1.36,0.032,0.031,0.22,1.926,52.043,30.671,4.192,3.333,5.881,0.254,1.6967592592592593,1.5965089882814898
