Repository: SiddharthKumar268/FerroMind

# FerroMind
*Ferro-Alloy Optimisation using Machine Learning*
**SAIL Durgapur Steel Plant | Steel Melting Shop**
Intern: Siddharth Kumar | FY 2023-24 to FY 2025-26

---

## Quick Start

```bash

# 2. Place raw Excel files in data/raw/

## Dataset

| | |
|---|---|
| Total heats after cleaning | 47,421 |
| Training set | 37,936 heats (Apr 2023 – Jun 2025) |
| Test set | 9,485 heats (Jun 2025 – Dec 2025) |
| Input features | 21 (16 raw + 5 engineered) |
| Target variables | Mn, Si, C, S, P |
| BOF grades | 76 distinct grades |
| Split method | Chronological 80/20 — no shuffle, no leakage |

---

File: data/processed/sms_train.csv (part 17 of 253)
Heat_Number,Date,BOF Grade Code,Hot Metal Addn. Weight,Scrap Addn. Weight,Lime Into Converter,Dolomite Into Converter,Lime Into Ladle,Iron Ore Into Converter,SIMN Into Ladle,FESI Into Ladle,FEMN Into Ladle,Measered O2 Mainblow II,Duration of Mainblow I/II,Measered O2 2nd Blow,HM_P,HM_S,HM_Si,Total_FA_Ladle,HM_Ratio,O2_per_ton_HM,Lime_Dolo_Ratio,SiMn_FA_Fraction,Grade_Encoded,C,Mn,P,S,Si
23102843,2023-05-22,SEQRFE550D,114.76,7.88,10962.0,1974.0,672.0,2919.0,1627.0,325.0,0.0,5961.0,1551.0,0.0,0.15475,0.03375,0.94225,1952.0,0.9357469014926961,51.94318577856445,5.553191489358889,0.8335040983602288,73,0.21,0.85,0.024,0.025,0.22
23102837,2023-05-22,2062BK1,121.5,7.88,10989.0,1992.0,810.0,3035.0,1719.0,355.0,176.0,6066.0,1047.0,0.0,0.15475,0.03375,0.94225,2250.0,0.9390941412819672,49.92592592551501,5.516566265057472,0.7639999999996604,6,0.19,0.86,0.03,0.029,0.2
23102835,2023-05-22,IS2062E350BR,123.5,8.16,11910.0,1998.0,779.0,3413.0,2538.0,17.0,403.0,5996.0,1561.0,0.0,0.15475,0.03375,0.94225,2958.0,0.9380221783310192,48.550607287056266,5.960960960957977,0.8580121703851055,59,0.18,1.43,0.028,0.023,0.21
23102833,2023-05-22,SEQRFE550D,123.57,8.14,12516.0,879.0,807.0,3318.0,1695.0,264.0,71.0,6098.0,1018.0,0.0,0.15475,0.03375,0.94225,2030.0,0.938197555227863,49.3485473816513,14.238907849813152,0.8349753694577168,73,0.2,0.81,0.021,0.026,0.24
23302818,2023-05-22,1786550D,124.2,0.0,9972.0,3687.0,734.0,3039.0,1857.0,288.0,0.0,5747.0,884.0,0.0,0.15475,0.03375,0.94225,2145.0,0.9999999999919484,46.27214170655175,2.704637917004962,0.8657342657338621,3,0.21,0.74,0.03,0.03,0.26
23102829,2023-05-22,IS2062E350BR,125.89,8.87,10659.0,1962.0,749.0,3715.0,2568.0,61.0,541.0,6201.0,1098.0,0.0,0.15475,0.03375,0.94225,3170.0,0.9341792816790282,49.25728810827502,5.432721712535457,0.8100946372237192,59,0.2,1.42,0.032,0.028,0.22
23102828,2023-05-22,1786550D,123.09,7.88,11598.0,2055.0,729.0,3994.0,1685.0,335.0,68.0,6108.0,1074.0,0.0,0.15475,0.03375,0.94225,2088.0,0.939833549660687,49.622227637910285,5.64379562043521,0.8069923371643645,3,0.23,0.77,0.02,0.03,0.19
23102820,2023-05-22,2062BK1,124.8,7.48,9363.0,1839.0,0.0,2752.0,1670.0,291.0,267.0,6005.0,985.0,0.0,0.15475,0.03375,0.94225,2228.0,0.94345328091213,48.11698717910163,5.091353996734589,0.7495511669655522,6,0.21,0.78,0.028,0.035,0.22
23102804,2023-05-22,1786550D,122.91,7.48,11046.0,1395.0,734.0,3141.0,1833.0,304.0,195.0,6049.0,1249.0,0.0,0.15475,0.03375,0.94225,2332.0,0.9426336375416626,49.21487267065971,7.918279569886797,0.7860205831900574,3,0.23,0.88,0.02,0.03,0.21
23102807,2023-05-22,1786550D,123.94,7.42,11793.0,1554.0,795.0,2894.0,1800.0,288.0,264.0,5663.0,940.0,0.0,0.15475,0.03375,0.94225,2352.0,0.9435140073009783,45.69146361105622,7.588803088798206,0.7653061224486543,3,0.21,0.89,0.03,0.03,0.22
23102831,2023-05-22,SEQRFE550D,124.25,7.69,10752.0,1770.0,749.0,3011.0,1705.0,325.0,342.0,6107.0,1150.0,0.0,0.15475,0.03375,0.94225,2372.0,0.9417159314768705,49.15090543219999,6.074576271183009,0.7188026981447223,73,0.21,0.82,0.021,0.025,0.2
23302883,2023-05-23,C20MMNC(BSP),116.26,8.16,10776.0,2082.0,817.0,2295.0,1840.0,295.0,0.0,6458.0,1072.0,0.0,0.16936842105263158,0.03126315789473684,0.9421578947368421,2135.0,0.9344156887885033,55.54790985673879,5.175792507202125,0.861826697891868,43,0.22,0.79,0.019,0.017,0.22
23302880,2023-05-23,2062BK1,126.4,8.14,11565.0,2052.0,713.0,3659.0,1893.0,302.0,0.0,6455.0,1045.0,0.0,0.16936842105263158,0.03126315789473684,0.9421578947368421,2195.0,0.9394975471908763,51.06803797427952,5.635964912277955,0.8624145785873064,6,0.22,0.76,0.03,0.019,0.18
23302877,2023-05-23,2062BK1,120.5,8.14,10710.0,2172.0,707.0,2964.0,1822.0,335.0,0.0,6399.0,1032.0,0.0,0.16936842105263158,0.03126315789473684,0.9421578947368421,2157.0,0.9367226368086389,53.10373443939333,4.930939226517067,0.8446917014367896,6,0.22,0.77,0.026,0.017,0.23
23302871,2023-05-23,SWR14,120.2,7.46,9213.0,2049.0,806.0,2580.0,1278.0,376.0,0.0,6317.0,1473.0,0.0,0.16936842105263158,0.03126315789473684,0.9421578947368421,1654.0,0.9415635281141974,52.554076538664276,4.49633967788946,0.7726723095521326,77,0.14,0.6,0.03,0.021,0.21
23102851,2023-05-23,SEQRFE550D,122.69,0.0,11847.0,1746.0,810.0,2085.0,1685.0,308.0,233.0,6553.0,1084.0,224.0,0.16936842105263158,0.03126315789473684,0.9421578947368421,2226.0,0.9999999999918493,53.411035943814404,6.785223367693709,0.7569631626232,73,0.19,0.81,0.023,0.02,0.22
23302866,2023-05-23,2062BK1,134.0,0.0,8571.0,981.0,788.0,1183.0,1776.0,305.0,0.0,5499.0,1230.0,0.0,0.16936842105263158,0.03126315789473684,0.9421578947368421,2081.0,0.9999999999925374,41.03731343252957,8.73700305809507,0.8534358481495178,6,0.21,0.78,0.026,0.019,0.23
23302857,2023-05-23,2062BK1,121.57,7.43,10887.0,1182.0,680.0,2143.0,1778.0,336.0,0.0,6195.0,1049.0,405.0,0.16936842105263158,0.03126315789473684,0.9421578947368421,2114.0,0.9424031007678884,50.95829563172692,9.210659898469364,0.8410596026486088,6,0.21,0.79,0.033,0.015,0.19
23302847,2023-05-23,2062BK1,121.4,8.29,10806.0,2085.0,760.0,3959.0,1790.0,271.0,167.0,6498.0,1083.0,492.0,0.16936842105263158,0.03126315789473684,0.9421578947368421,2228.0,0.9360783406512756,53.52553541965794,5.182733812947155,0.8034111310588854,6,0.21,0.78,0.022,0.02,0.21
23302844,2023-05-23,2062BK1,124.16,8.15,11391.0,2895.0,801.0,3486.0,1755.0,284.0,23.0,6614.0,1076.0,442.0,0.16936842105263158,0.03126315789473684,0.9421578947368421,2062.0,0.9384022371631895,53.26997422637508,3.9347150259053767,0.8511154219200529,6,0.21,0.84,0.036,0.023,0.22
23302885,2023-05-23,C20MMNC(BSP),126.73,8.29,10095.0,2037.0,785.0,2277.0,1861.0,248.0,0.0,6512.0,1001.0,0.0,0.16936842105263158,0.03126315789473684,0.9421578947368421,2109.0,0.9386016886317686,51.384833898434586,4.955817378495358,0.8824087245135692,43,0.2,0.81,0.031,0.023,0.23
23302832,2023-05-23,IS2062E350BR,124.28,7.48,10983.0,3006.0,799.0,4125.0,2566.0,101.0,420.0,6453.0,1009.0,302.0,0.16936842105263158,0.03126315789473684,0.9421578947368421,3087.0,0.9432301153541044,51.92307692265913,3.6536926147692435,0.8312277291866436,59,0.18,1.42,0.026,0.027,0.23
23302830,2023-05-23,R34,128.68,0.0,11334.0,2097.0,920.0,4820.0,1263.0,295.0,0.0,6280.0,988.0,233.0,0.16936842105263158,0.03126315789473684,0.9421578947368421,1558.0,0.9999999999922289,48.803232825234666,5.404864091556793,0.810654685493703,66,0.62,0.8,0.019,0.025,0.26
23102841,2023-05-23,2062BK1,119.17,7.3,11499.0,1968.0,872.0,3006.0,1716.0,352.0,321.0,5798.0,1004.0,0.0,0.16936842105263158,0.03126315789473684,0.9421578947368421,2389.0,0.9422788012892996,48.65318452589869,5.842987804875079,0.7182921724567943,6,0.19,0.87,0.024,0.026,0.23
23302864,2023-05-23,2062BK1,121.98,8.09,11811.0,2022.0,804.0,2331.0,1787.0,299.0,0.0,6780.0,1593.0,0.0,0.16936842105263158,0.03126315789473684,0.9421578947368421,2086.0,0.9378027216042302,55.58288243928855,5.841246290798298,0.8566634707570199,6,0.22,0.78,0.028,0.017,0.21
23302888,2023-05-23,C20MMNC(BSP),121.32,8.14,10011.0,2037.0,809.0,2869.0,1807.0,250.0,0.0,6687.0,1100.0,0.0,0.16936842105263158,0.03126315789473684,0.9421578947368421,2057.0,0.9371234358030504,55.11869436156348,4.914580265093316,0.8784637822066707,43,0.22,0.76,0.03,0.018,0.24
23102892,2023-05-23,C20MMNC(BSP),124.34,8.29,10539.0,1980.0,798.0,3526.0,1513.0,298.0,0.0,6623.0,1084.0,0.0,0.16936842105263158,0.03126315789473684,0.9421578947368421,1811.0,0.9374952876352448,53.26524046925152,5.322727272724585,0.8354500276085944,43,0.21,0.81,0.024,0.018,0.23
23102876,2023-05-23,2062BK1,117.2,7.08,9783.0,2484.0,784.0,195.0,1661.0,283.0,169.0,5696.0,1269.0,0.0,0.16936842105263158,0.03126315789473684,0.9421578947368421,2113.0,0.9430318635263676,48.600682593441974,3.938405797099864,0.7860861334591642,6,0.19,0.76,0.021,0.019,0.18
23102894,2023-05-23,2062BK1,128.89,9.5,9870.0,1674.0,787.0,1593.0,1479.0,207.0,0.0,6417.0,1048.0,0.0,0.16936842105263158,0.03126315789473684,0.9421578947368421,1686.0,0.9313534214832622,49.786639769960544,5.896057347666729,0.877224199287736,6,0.21,0.78,0.016,0.017,0.19
23202865,2023-05-23,2062BK1,119.5,9.49,10386.0,1161.0,751.0,2045.0,1664.0,283.0,202.0,6205.0,967.0,0.0,0.16936842105263158,0.03126315789473684,0.9421578947368421,2149.0,0.9264284052955545,51.9246861920341,8.945736434100821,0.7743136342481274,6,0.2,0.8,0.024,0.018,0.2
23102886,2023-05-23,2062BK1,122.58,8.15,10485.0,1362.0,775.0,3248.0,1773.0,257.0,233.0,6398.0,1453.0,0.0,0.16936842105263158,0.03126315789473684,0.9421578947368421,2263.0,0.9376577679114385,52.19448523370701,7.698237885456903,0.7834732655763219,6,0.21,1.0,0.043,0.023,0.21
23102881,2023-05-23,2062BK1,125.59,8.49,10473.0,1257.0,825.0,2517.0,0.0,596.0,1391.0,6426.0,1603.0,0.0,0.16936842105263158,0.03126315789473684,0.9421578947368421,1987.0,0.9366795942650904,51.16649414721581,8.331742243430126,0.0,6,0.19,0.8,0.031,0.018,0.19
23202846,2023-05-23,SEQRFE550D,123.07,8.38,7878.0,1491.0,880.0,3817.0,1607.0,300.0,233.0,6561.0,1130.0,363.0,0.16936842105263158,0.03126315789473684,0.9421578947368421,2140.0,0.936249524526921,53.3111237502778,5.283702213276134,0.7509345794389014,73,0.22,0.85,0.024,0.026,0.21
23102878,2023-05-23,C20MMNC(BSP),136.5,0.0,9963.0,1863.0,754.0,4013.0,6154.0,271.0,210.0,5620.0,1109.0,0.0,0.16936842105263158,0.03126315789473684,0.9421578947368421,6635.0,0.9999999999926741,41.17216117185955,5.347826086953651,0.9275056518461299,43,0.21,0.75,0.027,0.018,0.21
23102889,2023-05-23,2062BK1,125.42,8.09,10644.0,1791.0,815.0,3683.0,1716.0,244.0,0.0,6401.0,1779.0,0.0,0.16936842105263158,0.03126315789473684,0.9421578947368421,1960.0,0.9394052879863727,51.0365173014588,5.943048576211087,0.875510204081186,6,0.2,0.88,0.027,0.022,0.22
23102874,2023-05-23,C20MMNC(BSP),122.9,7.28,10284.0,1197.0,828.0,1400.0,1705.0,298.0,254.0,5924.0,989.0,0.0,0.16936842105263158,0.03126315789473684,0.9421578947368421,2257.0,0.9440774312417878,48.20179007283806,8.591478696734677,0.7554275587059125,43,0.21,0.78,0.023,0.014,0.16
23102872,2023-05-23,2062BK1,123.3,7.28,9078.0,1167.0,775.0,975.0,1719.0,277.0,122.0,6006.0,990.0,271.0,0.16936842105263158,0.03126315789473684,0.9421578947368421,2118.0,0.9442487363995694,48.710462286709564,7.778920308476625,0.8116147308778038,6,0.22,0.77,0.022,0.017,0.17
23302891,2023-05-23,2062BK1,115.42,8.24,10992.0,2034.0,787.0,2850.0,1753.0,267.0,0.0,6386.0,982.0,0.0,0.16936842105263158,0.03126315789473684,0.9421578947368421,2020.0,0.9333656800830231,55.328365967290516,5.404129793507668,0.8678217821777882,6,0.22,0.77,0.029,0.022,0.2
23102860,2023-05-23,2062BK1,122.74,10.21,9780.0,2217.0,690.0,2557.0,1619.0,250.0,0.0,6580.0,1108.0,0.0,0.16936842105263158,0.03126315789473684,0.9421578947368421,1869.0,0.9232042121028718,53.60925533604686,4.411366711770676,0.8662386302831107,6,0.21,0.8,0.021,0.018,0.19
23102856,2023-05-23,2062BK1,119.06,8.48,9465.0,3057.0,687.0,2593.0,1672.0,325.0,420.0,6164.0,1033.0,230.0,0.16936842105263158,0.03126315789473684,0.9421578947368421,2417.0,0.9335110553478633,51.77221568913344,3.096172718350312,0.6917666528751792,6,0.2,0.8,0.039,0.021,0.19
23102870,2023-05-23,SAILTOWER6VA,124.9,7.28,9255.0,1179.0,1610.0,1595.0,3728.0,0.0,1840.0,6011.0,993.0,306.0,0.16936842105263158,0.03126315789473684,0.9421578947368421,5568.0,0.9449235890380926,48.12650120057545,7.849872773530238,0.6695402298849372,68,0.2,1.37,0.03,0.012,0.21
23302933,2023-05-24,2062BK1,0.0,8.07,9486.0,1962.0,787.0,3708.0,1756.0,265.0,0.0,6503.0,1667.0,0.0,0.1733333333333333,0.03492592592592593,0.9284814814814815,2021.0,0.0,6503000000000.0,4.834862385318637,0.8688767936660718,6,0.2,0.79,0.035,0.023,0.19
23302931,2023-05-24,R34,130.02,0.0,11370.0,1995.0,914.0,4560.0,1283.0,326.0,0.0,6457.0,1032.0,0.0,0.1733333333333333,0.03492592592592593,0.9284814814814815,1609.0,0.9999999999923089,49.661590524152736,5.699248120297895,0.7973896830324442,66,0.62,0.78,0.025,0.023,0.22
23302926,2023-05-24,2062BK1,125.69,7.48,9507.0,1704.0,870.0,4082.0,1760.0,237.0,0.0,6714.0,1656.0,0.0,0.1733333333333333,0.03492592592592593,0.9284814814814815,1997.0,0.9438311932045971,53.41713740111849,5.579225352109402,0.8813219829740204,6,0.22,0.75,0.022,0.021,0.2
23302924,2023-05-24,C20MMNC(BSP),124.79,10.21,10497.0,2466.0,729.0,4162.0,1661.0,311.0,0.0,6304.0,1035.0,379.0,0.1733333333333333,0.03492592592592593,0.9284814814814815,1972.0,0.9243703703635233,50.51686833840438,4.256690997565184,0.8422920892490657,43,0.22,0.78,0.026,0.025,0.19
23302921,2023-05-24,1786500D,132.2,8.69,11277.0,2871.0,798.0,5086.0,1765.0,247.0,0.0,6535.0,1006.0,309.0,0.1733333333333333,0.03492592592592593,0.9284814814814815,2012.0,0.9383206756977904,49.432677760594316,3.927899686519008,0.8772365805164626,2,0.21,0.78,0.039,0.022,0.22
23302918,2023-05-24,C20MMNC(BSP),128.6,8.14,11928.0,2088.0,823.0,3711.0,1811.0,264.0,0.0,6544.0,1007.0,351.0,0.1733333333333333,0.03492592592592593,0.9284814814814815,2075.0,0.9404709667914255,50.88646967301022,5.712643678158184,0.8727710843369287,43,0.21,0.75,0.032,0.027,0.24
23302935,2023-05-24,2062BK1,130.6,7.43,10560.0,1665.0,799.0,4528.0,1769.0,301.0,0.0,6599.0,1891.0,0.0,0.1733333333333333,0.03492592592592593,0.9284814814814815,2070.0,0.9461711222129525,50.52833078062383,6.342342342338533,0.8545893719802635,6,0.22,0.8,0.036,0.027,0.2
23302937,2023-05-24,C20MMNC(BSP),125.01,7.53,11028.0,1602.0,809.0,6150.0,1777.0,272.0,0.0,6671.0,1399.0,0.0,0.1733333333333333,0.03492592592592593,0.9284814814814815,2049.0,0.9431869624193212,53.363730901101,6.883895131081846,0.8672523182035787,43,0.22,0.79,0.038,0.024,0.2
23302941,2023-05-24,2062BK1,126.71,8.14,11643.0,1974.0,799.0,4906.0,1762.0,271.0,0.0,6619.0,1041.0,0.0,0.1733333333333333,0.03492592592592593,0.9284814814814815,2033.0,0.9396366332892871,52.2373924705845,5.8981762917903255,0.8666994589272667,6,0.2,0.76,0.032,0.022,0.16
23302943,2023-05-24,C20MMNC(BSP),125.71,8.14,10980.0,1998.0,768.0,5388.0,1709.0,326.0,0.0,6606.0,1042.0,0.0,0.1733333333333333,0.03492592592592593,0.9284814814814815,2035.0,0.939185655577593,52.54951873317517,5.495495495492745,0.8398034398030271,43,0.21,0.76,0.027,0.023,0.18
23302910,2023-05-24,C20MMNC(BSP),121.86,7.53,13899.0,2067.0,787.0,3400.0,1882.0,345.0,0.0,6442.0,992.0,379.0,0.1733333333333333,0.03492592592592593,0.9284814814814815,2227.0,0.9418038488218426,52.863942228353324,6.724238026121565,0.845083071396118,43,0.22,0.79,0.025,0.025,0.21
23102208,2023-05-24,2062BK1,126.92,4.1,10488.0,1491.0,980.0,3339.0,1681.0,301.0,240.0,6058.0,1004.0,0.0,0.1733333333333333,0.03492592592592593,0.9284814814814815,2222.0,0.9687070676158701,47.73085408093499,7.034205231383612,0.7565256525649161,6,0.22,0.87,0.034,0.023,0.2
23302907,2023-05-24,SAILTOWER6VA,120.29,7.42,12351.0,1875.0,1987.0,3794.0,3774.0,0.0,1254.0,6924.0,1588.0,0.0,0.1733333333333333,0.03492592592592593,0.9284814814814815,5028.0,0.9418996163108456,57.56089450446786,6.5871999999964865,0.7505966587110678,68,0.2,1.32,0.021,0.019,0.23
23202946,2023-05-24,1786500D,132.31,0.0,8580.0,1704.0,800.0,4025.0,1674.0,297.0,0.0,5562.0,899.0,0.0,0.1733333333333333,0.03492592592592593,0.9284814814814815,1971.0,0.999999999992442,42.037638878073935,5.035211267602679,0.8493150684927198,2,0.24,0.72,0.015,0.02,0.182
23302948,2023-05-24,1786500D,126.94,8.46,12285.0,1938.0,976.0,3068.0,1748.0,264.0,147.0,6823.0,1066.0,0.0,0.1733333333333333,0.03492592592592593,0.9284814814814815,2159.0,0.9375184638040065,53.74980305613873,6.339009287922425,0.80963408985604,2,0.21,0.82,0.021,0.02,0.202
23202904,2023-05-24,2062BK1,123.68,8.14,10938.0,1998.0,946.0,2647.0,1661.0,331.0,270.0,6678.0,1040.0,0.0,0.1733333333333333,0.03492592592592593,0.9284814814814815,2262.0,0.9382491275911226,53.994178524789824,5.474474474471735,0.7343059239607718,6,0.22,0.8,0.029,0.019,0.2
23202909,2023-05-24,C20MMNC(BSP),126.6,7.42,16935.0,1995.0,723.0,3134.0,1772.0,283.0,0.0,6488.0,1049.0,0.0,0.1733333333333333,0.03492592592592593,0.9284814814814815,2055.0,0.9446351290781628,51.248025276056495,8.488721804507023,0.8622871046224514,43,0.23,0.76,0.02,0.016,0.18
23202914,2023-05-24,2830C20MMNC,123.6,7.88,9498.0,1995.0,707.0,2059.0,1775.0,273.0,0.0,6683.0,1024.0,0.0,0.1733333333333333,0.03492592592592593,0.9284814814814815,2048.0,0.9400669303244595,54.06957928758843,4.7609022556367115,0.8666992187495768,17,0.23,0.72,0.021,0.02,0.18
23202916,2023-05-24,1786500D,121.67,6.88,11085.0,1500.0,693.0,1563.0,1714.0,287.0,0.0,6807.0,1136.0,0.0,0.1733333333333333,0.03492592592592593,0.9284814814814815,2001.0,0.9464799688763401,55.94641242659697,7.389999999995073,0.8565717141425004,2,0.2,0.77,0.021,0.017,0.216
23202919,2023-05-24,1786500D,126.02,7.68,9540.0,3051.0,699.0,559.0,1677.0,287.0,0.0,6603.0,1045.0,0.0,0.1733333333333333,0.03492592592592593,0.9284814814814815,1964.0,0.9425579655875651,52.396445008312995,3.1268436578160843,0.853869653767386,2,0.2,0.76,0.028,0.023,0.224
23202922,2023-05-24,1786500D,129.04,8.29,11442.0,3036.0,709.0,2729.0,1684.0,294.0,182.0,7200.0,1229.0,0.0,0.1733333333333333,0.03492592592592593,0.9284814814814815,2160.0,0.9396344571401761,55.79665220043556,3.768774703556071,0.7796296296292687,2,0.23,0.8,0.022,0.018,0.18
23202927,2023-05-24,1786500D,122.51,0.0,11193.0,1998.0,798.0,4964.0,1674.0,294.0,186.0,7100.0,1558.0,0.0,0.1733333333333333,0.03492592592592593,0.9284814814814815,2154.0,0.9999999999918374,57.9544526972659,5.602102102099298,0.7771587743728983,2,0.22,0.79,0.024,0.023,0.165
23202930,2023-05-24,C20MMNC(BSP),135.48,7.28,10383.0,2013.0,795.0,3157.0,1687.0,338.0,179.0,7107.0,1506.0,0.0,0.1733333333333333,0.03492592592592593,0.9284814814814815,2204.0,0.9490053236134142,52.45792736896622,5.157973174364055,0.7654264972773297,43,0.21,0.79,0.021,0.019,0.23
23202932,2023-05-24,1786500D,126.47,8.87,10347.0,2205.0,811.0,2052.0,1711.0,290.0,186.0,6884.0,1155.0,0.0,0.1733333333333333,0.03492592592592593,0.9284814814814815,2187.0,0.9344613565765151,54.43188107808625,4.692517006800593,0.7823502514856963,2,0.21,0.79,0.024,0.023,0.206
23302945,2023-05-24,C20MMNC(BSP),128.41,8.87,10452.0,2454.0,958.0,3678.0,1802.0,308.0,159.0,7183.0,1315.0,0.0,0.1733333333333333,0.03492592592592593,0.9284814814814815,2269.0,0.9353875291307154,55.93801105789318,4.259168704154743,0.7941824592327923,43,0.22,0.75,0.023,0.018,0.18
23202936,2023-05-24,1786500D,126.03,0.0,6408.0,1983.0,803.0,3489.0,1731.0,267.0,0.0,6664.0,1201.0,0.0,0.1733333333333333,0.03492592592592593,0.9284814814814815,1998.0,0.9999999999920653,52.87629929339938,3.2314674735233324,0.8663663663659328,2,0.2,0.73,0.021,0.021,0.217
23202938,2023-05-24,1786500D,127.34,8.27,8952.0,2007.0,808.0,2486.0,1738.0,246.0,0.0,6899.0,1585.0,0.0,0.1733333333333333,0.03492592592592593,0.9284814814814815,1984.0,0.9390162967263549,54.177791738226965,4.460388639758615,0.8760080645156875,2,0.21,0.71,0.019,0.018,0.17
23202940,2023-05-24,C20MMNC(BSP),126.38,7.89,10656.0,2508.0,792.0,3464.0,1738.0,250.0,0.0,6914.0,1137.0,0.0,0.1733333333333333,0.03492592592592593,0.9284814814814815,1988.0,0.9412378044169121,54.70802342099456,4.248803827749502,0.8742454728365824,43,0.22,0.8,0.021,0.019,0.2
23102899,2023-05-24,2062BK1,121.69,8.09,9579.0,1485.0,684.0,2948.0,1505.0,257.0,0.0,6269.0,1064.0,0.0,0.1733333333333333,0.03492592592592593,0.9284814814814815,1762.0,0.9376637386273875,51.51614758771044,6.450505050500706,0.8541430192957695,6,0.22,0.8,0.024,0.018,0.18
23102902,2023-05-24,R34,120.99,9.49,12336.0,2121.0,802.0,2587.0,930.0,237.0,0.0,6323.0,1186.0,0.0,0.1733333333333333,0.03492592592592593,0.9284814814814815,1167.0,0.9272685468966335,52.260517397700134,5.816124469587074,0.7969151670944328,66,0.63,0.73,0.016,0.017,0.18
23102905,2023-05-24,2062BK1,124.23,8.11,11289.0,1188.0,800.0,2016.0,1526.0,277.0,0.0,6935.0,1128.0,0.0,0.1733333333333333,0.03492592592592593,0.9284814814814815,1803.0,0.9387184524638151,55.82387506998451,9.502525252517254,0.8463671658342505,6,0.22,0.78,0.02,0.018,0.18
23102908,2023-05-24,1786500D,128.6,7.27,11292.0,2187.0,802.0,1816.0,1651.0,287.0,0.0,6805.0,1307.0,0.0,0.1733333333333333,0.03492592592592593,0.9284814814814815,1938.0,0.9464929712155259,52.916018662107966,5.1632373113830985,0.8519091847260826,2,0.22,0.89,0.038,0.02,0.187
23102911,2023-05-24,1786500D,127.5,0.0,11967.0,990.0,827.0,3580.0,1644.0,305.0,0.0,6752.0,1622.0,0.0,0.1733333333333333,0.03492592592592593,0.9284814814814815,1949.0,0.9999999999921568,52.95686274468269,12.087878787866577,0.843509492046771,2,0.23,0.82,0.023,0.019,0.209
23102913,2023-05-24,1786500D,113.75,8.77,9969.0,1041.0,774.0,0.0,1651.0,261.0,0.0,5822.0,1105.0,0.0,0.1733333333333333,0.03492592592592593,0.9284814814814815,1912.0,0.9284198498128597,51.18241758196763,9.576368876071493,0.8634937238489208,2,0.22,0.84,0.027,0.019,0.17
23102915,2023-05-24,2062BK1,121.11,7.68,10857.0,1758.0,820.0,1082.0,1581.0,366.0,0.0,6507.0,1081.0,0.0,0.1733333333333333,0.03492592592592593,0.9284814814814815,1947.0,0.9403680409896704,53.72801585291282,6.175767918085224,0.8120184899841746,6,0.19,0.79,0.025,0.02,0.16
23102917,2023-05-24,2062BK1,125.68,8.07,10335.0,1947.0,809.0,757.0,1610.0,229.0,0.0,6218.0,1421.0,0.0,0.1733333333333333,0.03492592592592593,0.9284814814814815,1839.0,0.9396635513948438,49.47485677872792,5.3081664098585986,0.8754758020658644,6,0.22,0.82,0.033,0.021,0.2
23102920,2023-05-24,C20MMNC(BSP),130.62,8.14,8460.0,1998.0,674.0,1195.0,1279.0,274.0,179.0,6354.0,2900.0,0.0,0.1733333333333333,0.03492592592592593,0.9284814814814815,1732.0,0.9413375612500626,48.64492420725276,4.234234234232115,0.7384526558887191,43,0.22,0.82,0.02,0.02,0.2
23102923,2023-05-24,2062BK1,126.77,8.29,9003.0,996.0,810.0,1172.0,1597.0,291.0,0.0,6539.0,1628.0,0.0,0.1733333333333333,0.03492592592592593,0.9284814814814815,1888.0,0.9386198726422433,51.58160448014844,9.039156626496949,0.8458686440673486,6,0.21,0.81,0.031,0.018,0.18
23102925,2023-05-24,C20MMNC(BSP),126.67,8.87,7983.0,1512.0,749.0,1008.0,1752.0,236.0,0.0,6488.0,1033.0,0.0,0.1733333333333333,0.03492592592592593,0.9284814814814815,1988.0,0.9345580640332408,51.219704744207625,5.279761904758413,0.8812877263577056,43,0.22,0.84,0.032,0.019,0.21
23102928,2023-05-24,SWR14,117.5,0.0,12006.0,1485.0,799.0,4317.0,1147.0,317.0,0.0,6351.0,1041.0,328.0,0.1733333333333333,0.03492592592592593,0.9284814814814815,1464.0,0.9999999999914894,54.05106382932723,8.084848484843041,0.7834699453546561,77,0.14,0.6,0.027,0.019,0.2
23202896,2023-05-24,2062BK1,135.33,8.76,11940.0,0.0,803.0,4251.0,1701.0,331.0,277.0,7148.0,1208.0,367.0,0.1733333333333333,0.03492592592592593,0.9284814814814815,2309.0,0.9392046637453038,52.819034951209495,11940000000000.0,0.736682546556632,6,0.22,0.8,0.019,0.012,0.2
23202944,2023-05-24,2062BK1,122.52,7.87,10980.0,1998.0,707.0,3466.0,1728.0,294.0,0.0,6789.0,1065.0,0.0,0.1733333333333333,0.03492592592592593,0.9284814814814815,2022.0,0.9396426106224433,55.41136140992972,5.495495495492745,0.8545994065277672,6,0.2,0.7,0.017,0.015,0.19
23202934,2023-05-24,2830C20MMNC,127.32,0.0,13413.0,2004.0,789.0,3130.0,1731.0,263.0,0.0,6823.0,1135.0,0.0,0.1733333333333333,0.03492592592592593,0.9284814814814815,1994.0,0.9999999999921457,53.589381086603915,6.69311377245175,0.8681043129383811,17,0.22,0.74,0.02,0.023,0.21
23203003,2023-05-25,EXPORTDSP14,126.84,7.67,10590.0,1974.0,800.0,1831.0,1708.0,307.0,0.0,6408.0,1018.0,269.0,0.16225,0.0406875,0.91125,2015.0,0.9429782172259091,50.52034058616745,5.3647416413346685,0.8476426799003237,55,0.21,0.71,0.022,0.025,0.2
23302952,2023-05-25,R34,126.71,8.14,9465.0,2049.0,890.0,3121.0,1271.0,291.0,0.0,5896.0,2792.0,0.0,0.16225,0.0406875,0.91125,1562.0,0.9396366332892871,46.53144976681769,4.61932650072981,0.8137003841223984,66,0.63,0.78,0.016,0.012,0.24
23102953,2023-05-25,2062BK1,125.84,7.11,9492.0,1485.0,752.0,2895.0,0.0,657.0,1493.0,6232.0,1016.0,269.0,0.16225,0.0406875,0.91125,2150.0,0.946521248582576,49.52320406826507,6.391919191914887,0.0,6,0.21,0.79,0.02,0.021,0.21
23102955,2023-05-25,1786500D,128.88,8.14,10800.0,1821.0,732.0,3482.0,0.0,730.0,1380.0,6105.0,1170.0,0.0,0.16225,0.0406875,0.91125,2110.0,0.9405926142100381,47.3696461821278,5.930807248761158,0.0,2,0.21,0.73,0.018,0.019,0.19
23102958,2023-05-25,1786500D,129.69,8.87,10410.0,1485.0,747.0,2700.0,0.0,691.0,1459.0,6502.0,1189.0,0.0,0.16225,0.0406875,0.91125,2150.0,0.9359844110786953,50.134937157451354,7.01010101009629,0.0,2,0.2,0.74,0.02,0.024,0.196
23102960,2023-05-25,2830C20MMNC,125.5,8.07,9510.0,1491.0,767.0,2687.0,0.0,687.0,1421.0,6123.0,1559.0,0.0,0.16225,0.0406875,0.91125,2108.0,0.9395822415142654,48.788844621125186,6.378269617701959,0.0,17,0.22,0.77,0.02,0.023,0.22
23102967,2023-05-25,2062BK1,128.09,8.87,9573.0,1983.0,755.0,1965.0,0.0,579.0,1293.0,6204.0,1013.0,0.0,0.16225,0.0406875,0.91125,1872.0,0.9352365654137322,48.43469435515314,4.8275340393319075,0.0,6,0.2,0.75,0.023,0.024,0.21
23102970,2023-05-25,1786500D,126.19,8.69,9279.0,1998.0,772.0,1988.0,410.0,544.0,1110.0,6208.0,1016.0,0.0,0.16225,0.0406875,0.91125,2064.0,0.9355723606099083,49.19565734171332,4.64414414414182,0.19864341085261694,2,0.2,0.77,0.023,0.031,0.165
23102973,2023-05-25,1786550DHCR,129.26,7.88,10092.0,1431.0,1508.0,2501.0,3078.0,580.0,0.0,6778.0,1225.0,0.0,0.16225,0.0406875,0.91125,3658.0,0.9425404695862438,52.43694878498812,7.052410901462577,0.8414434117001527,4,0.19,0.79,0.019,0.023,0.23
23102977,2023-05-25,1786550DHCR,114.72,7.53,11022.0,2004.0,827.0,2474.0,1505.0,219.0,0.0,6155.0,1054.0,0.0,0.16225,0.0406875,0.91125,1724.0,0.938404907967784,53.652370989769416,5.4999999999972555,0.8729698375865006,4,0.2,0.79,0.023,0.021,0.21
23102979,2023-05-25,1786550DHCR,122.12,8.88,10971.0,2277.0,1600.0,2464.0,3012.0,556.0,0.0,5906.0,1017.0,0.0,0.16225,0.0406875,0.91125,3568.0,0.9322137404508992,48.36226662259775,4.818181818179702,0.8441704035872074,4,0.21,0.84,0.02,0.021,0.2
23102982,2023-05-25,S.TOWER6VAN,120.4,8.14,9870.0,2193.0,1570.0,3625.0,3000.0,0.0,1728.0,6501.0,1106.0,0.0,0.16225,0.0406875,0.91125,4728.0,0.9366734090482599,53.995016610847216,4.500683994525992,0.6345177664973277,67,0.2,1.26,0.02,0.013,0.2
23102985,2023-05-25,EXPORTDSP14,129.8,7.43,9078.0,3870.0,825.0,2584.0,1394.0,287.0,0.0,6668.0,1103.0,0.0,0.16225,0.0406875,0.91125,1681.0,0.9458573198211335,51.37134052348712,2.345736434107921,0.8292682926824335,55,0.17,0.77,0.018,0.021,0.22
23302957,2023-05-25,2062BK1,120.39,7.67,11007.0,2046.0,947.0,3454.0,1766.0,281.0,156.0,6597.0,1031.0,0.0,0.16225,0.0406875,0.91125,2203.0,0.9401062002113064,54.79691004190716,5.379765395891798,0.8016341352697224,6,0.2,0.77,0.016,0.02,0.19
23102988,2023-05-25,2062BK1,125.58,7.28,9150.0,1989.0,782.0,2197.0,1520.0,291.0,0.0,6501.0,1145.0,0.0,0.16225,0.0406875,0.91125,1811.0,0.9452054794449407,51.7677974195591,4.600301659122875,0.8393152954164332,6,0.2,0.84,0.021,0.027,0.21
23102994,2023-05-25,EXPORTDSP14,122.32,7.27,10269.0,3180.0,830.0,2632.0,1488.0,261.0,0.0,6477.0,1078.0,0.0,0.16225,0.0406875,0.91125,1749.0,0.9438999922760715,52.95127534292878,3.2292452830178524,0.8507718696393077,55,0.21,0.78,0.017,0.019,0.22
23202983,2023-05-25,C20MMNATLT,122.3,7.48,10080.0,1260.0,701.0,3102.0,1650.0,300.0,233.0,4915.0,1133.0,0.0,0.16225,0.0406875,0.91125,2183.0,0.9423640006091666,40.1880621419445,7.999999999993651,0.7558405863487146,41,0.21,0.81,0.021,0.022,0.21
23202980,2023-05-25,EXPORTDSP14,122.86,7.88,10473.0,2253.0,646.0,4138.0,1590.0,277.0,223.0,5193.0,1131.0,0.0,0.16225,0.0406875,0.91125,2090.0,0.939727703832494,42.26762168287264,4.648468708386751,0.7607655502388705,55,0.21,0.76,0.016,0.028,0.19
23202976,2023-05-25,2062BK1,132.11,0.0,10647.0,3033.0,767.0,4297.0,1610.0,287.0,182.0,6727.0,1265.0,0.0,0.16225,0.0406875,0.91125,2079.0,0.9999999999924306,50.91968813828689,3.5103857566754004,0.774410774410402,6,0.2,0.76,0.024,0.023,0.19
23202974,2023-05-25,EXPORTDSP14,131.5,7.53,10239.0,2052.0,710.0,2930.0,1674.0,294.0,226.0,6651.0,1133.0,318.0,0.16225,0.0406875,0.91125,2194.0,0.9458390275412082,50.57794676767622,4.989766081868914,0.7629899726523414,55,0.21,0.74,0.018,0.026,0.19
23202971,2023-05-25,EXPORTDSP14,127.05,7.53,9723.0,2109.0,775.0,1568.0,1718.0,304.0,233.0,6508.0,1196.0,321.0,0.16225,0.0406875,0.91125,2255.0,0.9440481497923612,51.22392758716077,4.610241820765951,0.7618625277158484,55,0.21,0.74,0.023,0.025,0.19
23202968,2023-05-25,1786500D,128.13,6.88,11124.0,2004.0,839.0,2637.0,0.0,699.0,1336.0,6848.0,1217.0,413.0,0.16225,0.0406875,0.91125,2035.0,0.9490408117846898,53.44571919102907,5.5508982035900445,0.0,2,0.23,0.74,0.018,0.024,0.21
23202965,2023-05-25,2062BK1,113.87,7.27,10893.0,2568.0,487.0,2346.0,1721.0,314.0,233.0,6760.0,1214.0,0.0,0.16225,0.0406875,0.91125,2268.0,0.9399867921335646,59.3659436193961,4.24182242990489,0.7588183421513409,6,0.22,0.81,0.031,0.026,0.21
23202962,2023-05-25,2062BK1,132.0,0.0,11022.0,1497.0,811.0,5380.0,1677.0,307.0,0.0,7013.0,1517.0,0.0,0.16225,0.0406875,0.91125,1984.0,0.9999999999924243,53.128787878385396,7.362725450896885,0.8452620967737675,6,0.22,0.8,0.02,0.023,0.22
23202959,2023-05-25,1786500D,124.98,8.87,10200.0,3171.0,797.0,2794.0,1596.0,267.0,0.0,6397.0,1030.0,0.0,0.16225,0.0406875,0.91125,1863.0,0.9337317893094231,51.18418946990571,3.21665089876909,0.8566827697257882,2,0.21,0.72,0.017,0.02,0.201
23202951,2023-05-25,2062BK1,125.67,8.92,9741.0,2859.0,1622.0,2724.0,2200.0,594.0,0.0,6387.0,1019.0,252.0,0.16225,0.0406875,0.91125,2794.0,0.9337246452118753,50.82358558087989,3.4071353620134985,0.7874015748028678,6,0.22,0.7,0.021,0.023,0.21
23202949,2023-05-25,2062BK1,124.89,7.52,10860.0,2754.0,1596.0,3160.0,2214.0,608.0,0.0,6400.0,1025.0,267.0,0.16225,0.0406875,0.91125,2822.0,0.9432067064349884,51.245095683791774,3.9433551198242762,0.784549964563861,6,0.21,0.73,0.019,0.017,0.22
23102991,2023-05-25,2062BK1,120.68,7.5,9195.0,1995.0,802.0,2602.0,1258.0,261.0,271.0,5908.0,1003.0,0.0,0.16225,0.0406875,0.91125,1790.0,0.9414885317448785,48.95591647291219,4.609022556388667,0.7027932960889929,6,0.22,0.78,0.021,0.028,0.2
23302961,2023-05-25,2830C20MMNC,129.15,8.87,11232.0,1929.0,776.0,2734.0,1827.0,277.0,155.0,6480.0,1070.0,0.0,0.16225,0.0406875,0.91125,2259.0,0.9357339515944375,50.17421602748607,5.822706065315799,0.8087649402386858,17,0.21,0.82,0.023,0.022,0.23
23302954,2023-05-25,2830C20MMNC,129.33,8.06,11130.0,1977.0,914.0,3019.0,1715.0,274.0,244.0,6475.0,1017.0,0.0,0.16225,0.0406875,0.91125,2233.0,0.9413348860838392,50.06572334299802,5.629742033381067,0.768025078369562,17,0.21,0.74,0.029,0.025,0.16
23302969,2023-05-25,EXPORTDSP14,128.04,8.15,8700.0,1890.0,826.0,2928.0,1788.0,328.0,0.0,6524.0,1178.0,0.0,0.16225,0.0406875,0.91125,2116.0,0.9401571334096471,50.952827241089096,4.603174603172167,0.8449905482037594,55,0.22,0.7,0.022,0.025,0.19
23202987,2023-05-25,EXPORTDSP14,123.89,7.43,10263.0,2223.0,701.0,1047.0,1640.0,246.0,0.0,6806.0,1096.0,0.0,0.16225,0.0406875,0.91125,1886.0,0.9434206518356427,54.93583017148328,4.6167341430478555,0.8695652173908432,55,0.21,0.77,0.02,0.02,0.22
23202990,2023-05-25,EXPORTDSP14,124.58,7.67,9732.0,2301.0,610.0,1046.0,1661.0,256.0,230.0,5706.0,1086.0,0.0,0.16225,0.0406875,0.91125,2147.0,0.9420037807112136,45.801894364698974,4.2294654498025945,0.7736376339074179,55,0.21,0.8,0.023,0.027,0.21
23302964,2023-05-25,1786500D,130.43,7.53,10143.0,1935.0,787.0,3141.0,1819.0,328.0,0.0,6541.0,1057.0,0.0,0.16225,0.0406875,0.91125,2147.0,0.9454189620111234,50.149505481483175,5.24186046511357,0.8472286911966245,2,0.21,0.73,0.035,0.026,0.207
23302998,2023-05-25,2062BK1,123.43,8.56,10890.0,1470.0,828.0,2079.0,1814.0,220.0,0.0,6810.0,1333.0,0.0,0.16225,0.0406875,0.91125,2034.0,0.9351466020082193,55.1729725345931,7.408163265301083,0.8918387413958251,6,0.22,0.8,0.026,0.021,0.2
23302995,2023-05-25,1786500D,126.33,7.56,10494.0,0.0,594.0,1596.0,1831.0,265.0,0.0,6404.0,1007.0,278.0,0.16225,0.0406875,0.91125,2096.0,0.9435357382855813,50.692630412010665,10494000000000.0,0.8735687022896595,2,0.21,0.78,0.026,0.026,0.215
23302992,2023-05-25,EXPORTDSP14,131.93,7.68,10146.0,0.0,580.0,0.0,1722.0,261.0,0.0,6199.0,1054.0,0.0,0.16225,0.0406875,0.91125,1983.0,0.9449896139177352,46.987038580709566,10146000000000.0,0.8683812405441914,55,0.21,0.74,0.015,0.022,0.19
23202993,2023-05-25,2062BK1,128.06,7.42,9621.0,2511.0,586.0,0.0,1661.0,250.0,169.0,6807.0,1075.0,0.0,0.16225,0.0406875,0.91125,2080.0,0.9452317685197431,53.154771200584456,3.831541218636467,0.7985576923073084,6,0.22,0.84,0.014,0.025,0.23
23202751,2023-05-25,S.TOWER6VAN,123.43,10.08,10986.0,981.0,690.0,2207.0,2501.0,132.0,439.0,6504.0,1178.0,0.0,0.16225,0.0406875,0.91125,3072.0,0.9245000374434537,52.69383456167306,11.19877675839837,0.8141276041664016,67,0.19,1.25,0.034,0.029,0.25
23302989,2023-05-25,2830C20MMNAK,131.27,0.0,9039.0,2970.0,638.0,726.0,1791.0,281.0,0.0,5010.0,1329.0,0.0,0.16225,0.0406875,0.91125,2072.0,0.9999999999923822,38.165612858702175,3.0434343434333186,0.8643822393818222,16,0.23,0.82,0.018,0.016,0.22
23302986,2023-05-25,2062BK1,120.54,7.28,9549.0,2016.0,588.0,3411.0,1719.0,299.0,0.0,6495.0,1016.0,0.0,0.16225,0.0406875,0.91125,2018.0,0.9430449068929506,53.88252862075757,4.736607142854793,0.8518334985129574,6,0.22,0.75,0.022,0.023,0.18
23202996,2023-05-25,EXPORTDSP14,120.91,8.48,9903.0,1497.0,797.0,0.0,1688.0,287.0,0.0,1573.0,6070.0,0.0,0.16225,0.0406875,0.91125,1975.0,0.9344617049158788,13.009676618865191,6.615230460917425,0.8546835443033647,55,0.2,0.8,0.021,0.026,0.21
23302984,2023-05-25,2062BK1,121.2,7.48,9129.0,3000.0,773.0,3159.0,1749.0,315.0,0.0,6405.0,1006.0,0.0,0.16225,0.0406875,0.91125,2064.0,0.941871308665357,52.846534653029316,3.042999999998986,0.8473837209298221,6,0.2,0.74,0.024,0.027,0.19
23302981,2023-05-25,C20MMNATLT,121.78,8.87,10563.0,2988.0,812.0,3539.0,1726.0,376.0,0.0,6296.0,1318.0,0.0,0.16225,0.0406875,0.91125,2102.0,0.9321086873254336,51.69978649982181,3.535140562247813,0.8211227402469928,41,0.2,0.75,0.019,0.026,0.19
23302978,2023-05-25,2062BK1,125.95,0.0,11517.0,2079.0,712.0,4742.0,1847.0,264.0,187.0,6278.0,1106.0,479.0,0.16225,0.0406875,0.91125,2298.0,0.9999999999920604,49.845176657007976,5.539682539679875,0.8037423846819827,6,0.19,0.8,0.018,0.02,0.16
23302975,2023-05-25,EXPORTDSP14,130.67,7.95,11844.0,1575.0,616.0,4875.0,1849.0,276.0,0.0,7030.0,1176.0,318.0,0.16225,0.0406875,0.91125,2125.0,0.9426489683960277,53.799647967752364,7.519999999995226,0.8701176470584141,55,0.2,0.75,0.024,0.026,0.2
23302972,2023-05-25,2062BK1,126.16,7.68,10551.0,1986.0,790.0,3610.0,1884.0,331.0,0.0,6299.0,1063.0,389.0,0.16225,0.0406875,0.91125,2215.0,0.9426180513976194,49.928662016091245,5.312688821749591,0.8505643340853948,6,0.2,0.77,0.021,0.024,0.22
23103000,2023-05-25,EXPORTDSP14,122.09,7.87,9624.0,1458.0,751.0,2234.0,1600.0,304.0,0.0,6306.0,1152.0,311.0,0.16225,0.0406875,0.91125,1904.0,0.9394429055021588,51.65042181954582,6.600823045262962,0.8403361344533402,55,0.19,0.74,0.027,0.031,0.21
23303046,2023-05-26,2830C20MMNC,120.69,8.12,12069.0,2175.0,820.0,4563.0,1691.0,352.0,80.0,6112.0,943.0,298.0,0.16292592592592592,0.033555555555555554,1.0083703703703704,2123.0,0.9369614160318535,50.642141022034615,5.548965517238828,0.7965143664621778,17,0.21,0.86,0.028,0.023,0.24
23303032,2023-05-26,2062BK1,133.3,0.0,12420.0,2760.0,713.0,5246.0,1858.0,160.0,0.0,6289.0,961.0,0.0,0.16292592592592592,0.033555555555555554,1.0083703703703704,2018.0,0.9999999999924982,47.179294823351995,4.499999999998369,0.9207135777993455,6,0.2,0.76,0.027,0.022,0.17
23303043,2023-05-26,1786500D,122.82,7.66,11463.0,1545.0,777.0,4462.0,1672.0,323.0,103.0,6376.0,1039.0,0.0,0.16292592592592592,0.033555555555555554,1.0083703703703704,2098.0,0.9412936848487027,51.913369157694895,7.419417475723353,0.7969494756907546,2,0.2,0.69,0.022,0.02,0.226
23303049,2023-05-26,2062BK1,130.5,8.7,12183.0,522.0,801.0,4281.0,1684.0,288.0,193.0,6677.0,84.0,675.0,0.16292592592592592,0.033555555555555554,1.0083703703703704,2165.0,0.9374999999932653,51.164750957462346,23.339080459725405,0.7778290993068001,6,0.19,0.76,0.019,0.022,0.2
23303001,2023-05-26,SEQRFE550D,123.23,0.0,11349.0,1509.0,757.0,3556.0,1732.0,363.0,122.0,6600.0,1110.0,0.0,0.16292592592592592,0.033555555555555554,1.0083703703703704,2217.0,0.999999999991885,53.55838675603702,7.52087475148607,0.7812359043749295,73,0.2,0.88,0.034,0.029,0.2
23303012,2023-05-26,C20MMNATLT,119.4,8.23,11073.0,0.0,671.0,5768.0,1650.0,356.0,173.0,6505.0,1401.0,0.0,0.16292592592592592,0.033555555555555554,1.0083703703703704,2179.0,0.9355167280346665,54.48073701796917,11073000000000.0,0.7572280862777617,41,0.22,0.74,0.024,0.024,0.2
23303009,2023-05-26,2062BK1,121.4,8.12,10398.0,0.0,925.0,5181.0,1763.0,271.0,101.0,6804.0,1109.0,0.0,0.16292592592592592,0.033555555555555554,1.0083703703703704,2135.0,0.9373069796098108,56.04612850036205,10398000000000.0,0.8257611241213931,6,0.2,0.75,0.023,0.027,0.18
23303025,2023-05-26,1786550DHCR,127.43,8.0,11034.0,1953.0,1618.0,5098.0,3502.0,612.0,0.0,6414.0,1009.0,0.0,0.16292592592592592,0.033555555555555554,1.0083703703703704,4114.0,0.9409288931481878,50.333516440003656,5.649769585250564,0.8512396694212806,4,0.2,0.8,0.027,0.027,0.19
23303007,2023-05-26,2830C20MMNC,124.7,7.48,11175.0,2211.0,798.0,4332.0,1692.0,312.0,126.0,6298.0,992.0,385.0,0.16292592592592592,0.033555555555555554,1.0083703703703704,2130.0,0.9434105008250613,50.50521250961904,5.054274084122545,0.7943661971827256,17,0.2,0.72,0.027,0.03,0.19
23303004,2023-05-26,2062BK1,124.4,0.0,10809.0,2094.0,821.0,4458.0,1801.0,264.0,137.0,6606.0,1126.0,0.0,0.16292592592592592,0.033555555555555554,1.0083703703703704,2202.0,0.9999999999919614,53.10289389024837,5.161891117476045,0.8178928247044424,6,0.22,0.78,0.031,0.028,0.2
23302869,2023-05-26,SAILTOWER6VA,122.63,7.48,8799.0,1551.0,812.0,2118.0,1955.0,129.0,742.0,6214.0,1009.0,0.0,0.16292592592592592,0.033555555555555554,1.0083703703703704,2826.0,0.9425101836834794,50.672755442789914,5.6731141199189725,0.6917905166310362,68,0.2,1.29,0.042,0.014,0.22
23303028,2023-05-26,2062BK1,127.3,8.0,11040.0,2973.0,801.0,2555.0,1759.0,217.0,0.0,6715.0,1054.0,0.0,0.16292592592592592,0.033555555555555554,1.0083703703703704,1976.0,0.9408721359871333,52.7494108401198,3.7134207870825047,0.8901821862343673,6,0.2,0.79,0.022,0.023,0.2
23303040,2023-05-26,2830C20MMNC,128.39,7.12,11799.0,2148.0,809.0,5115.0,1654.0,244.0,264.0,6151.0,2273.0,0.0,0.16292592592592592,0.033555555555555554,1.0083703703703704,2162.0,0.9474577521884182,47.90871563168543,5.493016759773979,0.7650323774279533,17,0.21,0.77,0.024,0.02,0.19
23303015,2023-05-26,1786550DHCR,121.68,8.16,11232.0,0.0,809.0,4806.0,1715.0,318.0,0.0,6206.0,975.0,0.0,0.16292592592592592,0.033555555555555554,1.0083703703703704,2033.0,0.937153419586128,51.002629848364535,11232000000000.0,0.8435809149036677,4,0.22,0.88,0.032,0.025,0.21
23303035,2023-05-26,2062BK1,127.17,0.0,13248.0,1035.0,665.0,4825.0,1867.0,315.0,0.0,6650.0,1178.0,0.0,0.16292592592592592,0.033555555555555554,1.0083703703703704,2182.0,0.9999999999921365,52.29220728118037,12.799999999987634,0.8556370302470873,6,0.17,0.79,0.034,0.026,0.24
23203036,2023-05-26,2830C20MMNC,120.09,8.14,10962.0,1974.0,973.0,3728.0,1654.0,338.0,260.0,6379.0,1025.0,169.0,0.16292592592592592,0.033555555555555554,1.0083703703703704,2252.0,0.9365203150515751,53.11849446204414,5.553191489358889,0.7344582593247183,17,0.2,0.82,0.035,0.025,0.2
23303020,2023-05-26,2062BK1,115.24,0.0,14022.0,2475.0,801.0,3963.0,1693.0,248.0,0.0,6200.0,1035.0,0.0,0.16292592592592592,0.033555555555555554,1.0083703703703704,1941.0,0.9999999999913224,53.8007636232749,5.665454545452256,0.8722308088609623,6,0.22,0.75,0.018,0.033,0.25
23103030,2023-05-26,2062BK1,128.58,9.27,12201.0,2835.0,742.0,2793.0,1557.0,298.0,220.0,6755.0,1114.0,0.0,0.16292592592592592,0.033555555555555554,1.0083703703703704,2075.0,0.9327529923762586,52.53538652937832,4.303703703702186,0.7503614457827709,6,0.22,0.94,0.016,0.022,0.21
23103026,2023-05-26,C20MMNACU,123.66,7.43,9798.0,2754.0,1564.0,1511.0,3032.0,528.0,0.0,6537.0,2823.0,0.0,0.16292592592592592,0.033555555555555554,1.0083703703703704,3560.0,0.9433213822492691,52.86268801509896,3.5577342047917364,0.8516853932581877,39,0.23,0.76,0.018,0.024,0.2
23103021,2023-05-26,1786550DHCR,129.44,8.14,9675.0,2226.0,542.0,1949.0,1351.0,284.0,0.0,6553.0,1068.0,0.0,0.16292592592592592,0.033555555555555554,1.0083703703703704,1635.0,0.9408344236012443,50.625772558323355,4.346361185981875,0.8262996941890971,4,0.23,0.87,0.028,0.029,0.2
23103014,2023-05-26,2830C20MMNC,128.33,8.48,11415.0,1251.0,792.0,0.0,1553.0,308.0,0.0,6149.0,3258.0,0.0,0.16292592592592592,0.033555555555555554,1.0083703703703704,1861.0,0.9380162268771435,47.91553027314022,9.124700239800859,0.8344975819447423,17,0.18,0.74,0.024,0.024,0.2
