Repository: SiddharthKumar268/FerroMind

# FerroMind
*Ferro-Alloy Optimisation using Machine Learning*
**SAIL Durgapur Steel Plant | Steel Melting Shop**
Intern: Siddharth Kumar | FY 2023-24 to FY 2025-26

---

## Quick Start

```bash

# 2. Place raw Excel files in data/raw/

## Dataset

| | |
|---|---|
| Total heats after cleaning | 47,421 |
| Training set | 37,936 heats (Apr 2023 – Jun 2025) |
| Test set | 9,485 heats (Jun 2025 – Dec 2025) |
| Input features | 21 (16 raw + 5 engineered) |
| Target variables | Mn, Si, C, S, P |
| BOF grades | 76 distinct grades |
| Split method | Chronological 80/20 — no shuffle, no leakage |

---

File: data/processed/sms_train_slag.csv (part 17 of 74)
Heat_Number,Date,BOF Grade Code,Hot Metal Addn. Weight,Scrap Addn. Weight,Lime Into Converter,Dolomite Into Converter,Lime Into Ladle,Iron Ore Into Converter,SIMN Into Ladle,FESI Into Ladle,FEMN Into Ladle,Measered O2 Mainblow II,Duration of Mainblow I/II,Measered O2 2nd Blow,HM_P,HM_S,HM_Si,Total_FA_Ladle,HM_Ratio,O2_per_ton_HM,Lime_Dolo_Ratio,SiMn_FA_Fraction,Grade_Encoded,C,Mn,P,S,Si,FeO,CaO,SiO2,Al2O3,MnO,MgO,P2O5,Basicity,Slag_SP_Index
23112179,2023-11-17,2062BK1,122.9,8.16,10884.0,1605.0,686.0,4547.0,1742.0,297.0,0.0,5626.0,932.0,0.0,0.1484545454545454,0.0467878787878787,0.9571212121212122,2039.0,0.937738440401818,45.77705451549408,6.781308411210728,0.8543403629225825,6,0.2,0.74,0.027,0.037,0.22,1.877,50.05,32.047,5.006,2.268,7.253,0.084,1.5617199201198204,1.4753131908621961
23112176,2023-11-17,2062BK1,118.89,7.87,10641.0,1044.0,787.0,3238.0,1673.0,241.0,0.0,5981.0,982.0,0.0,0.1484545454545454,0.0467878787878787,0.9571212121212122,1914.0,0.9379141685000164,50.30700647615184,10.19252873562242,0.8740856844300553,6,0.2,0.78,0.03,0.036,0.21,23.139,50.994,16.497,0.737,1.082,3.954,2.141,3.09092011152867,1.28652521633827
23212211,2023-11-17,1786550D,135.4,7.4,11112.0,0.0,811.0,2831.0,1741.0,273.0,0.0,6603.0,2591.0,0.0,0.1484545454545454,0.0467878787878787,0.9571212121212122,2014.0,0.9481792717020436,48.76661742947735,11112000000000.0,0.8644488579936125,3,0.22,0.78,0.02,0.03,0.17,3.441,47.192,32.127,4.767,3.104,7.626,0.157,1.468874501992032,1.3267733138407038
23312198,2023-11-17,2062BK1,120.44,0.0,10812.0,1776.0,686.0,3972.0,1773.0,264.0,0.0,6397.0,1009.0,395.0,0.1484545454545454,0.0467878787878787,0.9571212121212122,2037.0,0.9999999999916972,53.11358352662642,6.08783783783441,0.8703976435930926,6,0.19,0.79,0.026,0.03,0.21,20.912,50.216,19.013,1.095,1.075,4.048,2.089,2.6410013674134842,1.2577267945699546
23312195,2023-11-17,2062BK1,121.39,8.31,10887.0,1803.0,710.0,4679.0,1704.0,302.0,0.0,6825.0,1129.0,0.0,0.1484545454545454,0.0467878787878787,0.9571212121212122,2006.0,0.935929067070656,56.22374165865208,6.038269550745403,0.8494516450643821,6,0.2,0.77,0.03,0.04,0.23,20.378,52.005,17.775,0.98,0.994,4.081,2.246,2.9255738073807382,1.3630287781097659
23212158,2023-11-17,1786500D,121.2,8.4,9567.0,0.0,792.0,2042.0,1819.0,300.0,0.0,6803.0,1169.0,0.0,0.1484545454545454,0.0467878787878787,0.9571212121212122,2119.0,0.9351851851779692,56.1303630358405,9567000000000.0,0.8584237848037478,2,0.22,0.82,0.026,0.023,0.22,24.074,49.312,16.941,0.611,1.319,3.949,2.345,2.9106362885137527,1.2022625316949482
23212175,2023-11-17,S.TOWER6VAN,121.97,8.26,9978.0,447.0,698.0,3699.0,2477.0,105.0,540.0,5868.0,948.0,0.0,0.1484545454545454,0.0467878787878787,0.9571212121212122,3122.0,0.9365737541201216,48.11019103018685,22.322147650956776,0.7934016655987209,67,0.19,1.31,0.029,0.033,0.22,24.243,50.749,15.507,0.651,1.17,4.153,2.117,3.2724400309517674,1.2766722849739631
23212172,2023-11-17,S.TOWER6VAN,122.24,0.0,10383.0,591.0,778.0,4161.0,2497.0,67.0,429.0,6907.0,1331.0,0.0,0.1484545454545454,0.0467878787878787,0.9571212121212122,2993.0,0.9999999999918192,56.50359947597756,17.568527918752,0.8342799866352041,67,0.17,1.35,0.033,0.031,0.21,24.467,49.812,16.215,0.853,1.161,4.085,1.884,3.071780957079427,1.2243934813066883
23312189,2023-11-17,SAILTOWER6VA,110.17,8.08,10917.0,1809.0,699.0,4197.0,1824.0,0.0,823.0,5968.0,944.0,315.0,0.1484545454545454,0.0467878787878787,0.9571212121212122,2647.0,0.9316701902669626,54.170826903384125,6.03482587064343,0.6890819795992863,68,0.2,1.4,0.041,0.023,0.24,1.299,50.854,26.918,8.201,3.533,7.261,0.256,1.8891489282662803,1.8021830037564674
23312249,2023-11-18,S.TOWER6VAN,124.77,8.88,9816.0,1449.0,801.0,3084.0,2593.0,0.0,315.0,6489.0,1909.0,0.0,0.149,0.0388888888888888,0.8666111111111111,2908.0,0.9335578002174818,52.007694156832514,6.774327122148534,0.8916781292981804,67,0.2,1.34,0.028,0.033,0.21,1.912,46.923,34.644,5.68,1.985,7.187,0.095,1.3543945735315344,1.2835571846705147
23312252,2023-11-18,S.TOWER6VAN,127.08,8.0,8883.0,567.0,724.0,2892.0,2466.0,0.0,515.0,6341.0,1480.0,0.0,0.149,0.0388888888888888,0.8666111111111111,2981.0,0.9407758365343444,49.89770223442007,15.666666666639037,0.8272391814824465,67,0.17,1.35,0.037,0.033,0.18,5.337,51.377,26.402,2.955,5.728,4.966,1.35,1.945877362420937,1.618683049779458
23212271,2023-11-18,1786500D,116.28,0.0,8808.0,510.0,795.0,2088.0,1637.0,209.0,0.0,6047.0,961.0,0.0,0.149,0.0388888888888888,0.8666111111111111,1846.0,0.9999999999914,52.00378396928101,17.270588235260256,0.886782231852174,2,0.19,0.72,0.026,0.024,0.181,20.09,50.176,19.809,0.529,1.111,4.621,2.268,2.5328621908127205,1.2575438596491229
23312240,2023-11-18,S.TOWER6VAN,123.8,7.99,10182.0,978.0,754.0,3672.0,2383.0,95.0,499.0,6129.0,968.0,423.0,0.149,0.0388888888888888,0.8666111111111111,2977.0,0.939373245307388,49.50726978958394,10.41104294477463,0.8004702720857237,67,0.2,1.37,0.026,0.028,0.19,12.821,48.666,25.305500000000002,3.4395,1.5865,5.521,1.1095,1.9230632446209468,1.276401547439512
23312236,2023-11-18,S.TOWER6VAN,129.49,8.26,10938.0,762.0,812.0,3771.0,2532.0,203.0,454.0,6426.0,1083.0,0.0,0.149,0.0388888888888888,0.8666111111111111,3189.0,0.9400362976338292,49.62545370260541,14.35433070864258,0.7939793038567595,67,0.18,1.3,0.033,0.03,0.22,24.096,49.798,16.534,0.657,1.169,4.061,2.263,3.011672210462655,1.2256159090349736
23312233,2023-11-18,S.TOWER6VAN,123.07,7.98,10158.0,1638.0,776.0,2862.0,2534.0,11.0,396.0,6156.0,973.0,284.0,0.149,0.0388888888888888,0.8666111111111111,2941.0,0.9391072109810066,50.02031364223596,6.201465201461415,0.8616116967015092,67,0.16,1.35,0.027,0.033,0.21,25.35,49.451,15.245,0.829,0.989,4.2,2.476,3.243539288993835,1.2181249384175783
23312216,2023-11-18,1786550D,127.11,8.0,10266.0,0.0,792.0,4236.0,1709.0,275.0,0.0,6491.0,1085.0,0.0,0.149,0.0388888888888888,0.8666111111111111,1984.0,0.9407889867445728,51.066005821327465,10266000000000.0,0.8613911290318239,3,0.21,0.8,0.04,0.04,0.2,1.496,50.994,29.789,6.439,0.887,8.335,0.132,1.7117824773413897,1.6299303202710478
23312219,2023-11-18,1786550D,137.91,0.0,10251.0,0.0,820.0,5338.0,1753.0,241.0,0.0,6592.0,1206.0,0.0,0.149,0.0388888888888888,0.8666111111111111,1994.0,0.999999999992749,47.79928939128563,10251000000000.0,0.8791374122362693,3,0.2,0.79,0.02,0.03,0.21,18.262,49.006,21.605,1.433,1.348,5.002,1.907,2.2681662501157085,1.2292063810574896
23312246,2023-11-18,C20MMNATLT,125.25,8.12,9261.0,1458.0,738.0,3150.0,1743.0,311.0,0.0,6595.0,1661.0,0.0,0.149,0.0388888888888888,0.8666111111111111,2054.0,0.9391167428886624,52.65469061834208,6.351851851847496,0.8485881207396063,41,0.19,0.8,0.042,0.038,0.19,2.129,49.627,33.679,4.038,2.849,5.731,0.247,1.4734857482185273,1.3858806445307048
23112232,2023-11-18,S.TOWER6VAN,124.56,8.34,9405.0,1455.0,782.0,2831.0,2418.0,0.0,591.0,6283.0,1050.0,0.0,0.149,0.0388888888888888,0.8666111111111111,3009.0,0.9372460496543472,50.44155427062908,6.463917525768753,0.8035892323028236,67,0.18,1.39,0.033,0.03,0.23,12.5435,50.076,23.084,3.4189999999999996,2.174,5.788,1.0355,2.1692007797270954,1.4055040206576197
23112217,2023-11-18,2062BK1,124.1,7.68,9984.0,1104.0,792.0,3133.0,1702.0,267.0,0.0,5723.0,949.0,353.0,0.149,0.0388888888888888,0.8666111111111111,1969.0,0.9417210502280944,46.1160354549064,9.043478260861374,0.8643981716603025,6,0.2,0.86,0.028,0.037,0.21,26.15,48.66,16.465,0.762,0.695,4.153,1.907,2.9551803716749663,1.1418246667918155
23212208,2023-11-18,2062BK1,125.46,8.05,11526.0,0.0,786.0,5680.0,1833.0,277.0,0.0,5866.0,958.0,317.0,0.149,0.0388888888888888,0.8666111111111111,2110.0,0.9397048910123608,46.755938147244095,11526000000000.0,0.8687203791465077,6,0.21,0.81,0.031,0.036,0.2,21.756,50.278,17.641,1.151,0.979,4.358,2.273,2.8499036390431924,1.2761561500583787
23212215,2023-11-18,SAILTOWER6VA,131.32,7.56,11457.0,0.0,817.0,2668.0,1880.0,0.0,925.0,6210.0,1146.0,254.0,0.149,0.0388888888888888,0.8666111111111111,2805.0,0.9455645161222238,47.28906487932312,11457000000000.0,0.6702317290550195,68,0.19,1.41,0.024,0.03,0.23,1.567,53.054,28.02,6.518,0.661,8.477,0.122,1.8933656900182008,1.7930917939705286
23212218,2023-11-18,SAILTOWER6VA,121.27,8.11,10452.0,0.0,792.0,2611.0,1910.0,0.0,928.0,575.0,1204.0,0.0,0.149,0.0388888888888888,0.8666111111111111,2838.0,0.9373164322079356,4.74148594042433,10452000000000.0,0.6730091613810173,68,0.2,1.41,0.029,0.031,0.22,0.51,50.209,29.054,10.047,2.054,6.565,0.058,1.7280674582688007,1.6982580754270253
23212221,2023-11-18,S.TOWER6VAN,132.23,0.0,11271.0,0.0,798.0,5338.0,2447.0,57.0,493.0,5593.0,1135.0,0.0,0.149,0.0388888888888888,0.8666111111111111,2997.0,0.9999999999924376,42.29751191074418,11271000000000.0,0.8164831498162107,67,0.19,1.31,0.025,0.036,0.22,1.05,49.362,30.701,4.271,1.539,11.284,0.053,1.6077779949188977,1.5546107331821617
23212227,2023-11-18,S.TOWER6VAN,132.87,0.0,11733.0,1830.0,688.0,4553.0,2467.0,115.0,493.0,5854.0,1026.0,819.0,0.149,0.0388888888888888,0.8666111111111111,3075.0,0.999999999992474,44.05810190378522,6.411475409832562,0.8022764227639667,67,0.18,1.36,0.034,0.033,0.22,0.85,46.174,32.517,8.296,2.342,8.043,0.046,1.4199520265698997,1.3837808678973866
23312268,2023-11-18,2062BK1,114.94,0.0,10119.0,975.0,719.0,2943.0,1635.0,180.0,0.0,6015.0,973.0,261.0,0.149,0.0388888888888888,0.8666111111111111,1815.0,0.9999999999912996,52.33165129587322,10.378461538450894,0.9008264462804956,6,0.2,0.78,0.025,0.021,0.22,19.205,49.921,20.877,0.604,1.081,4.554,2.364,2.3910815212185073,1.2454407105256595
23212248,2023-11-18,S.TOWER6VAN,118.1,8.1,9432.0,0.0,751.0,4032.0,2491.0,91.0,523.0,6103.0,959.0,335.0,0.149,0.0388888888888888,0.8666111111111111,3105.0,0.9358161648103344,51.67654530015516,9432000000000.0,0.8022544283411265,67,0.2,1.26,0.029,0.03,0.17,18.369,50.4,20.966,0.749,1.118,4.874,2.08,2.403777364429818,1.2812690665039659
23112247,2023-11-18,2062BK1,120.47,8.17,8436.0,1551.0,789.0,2997.0,1685.0,254.0,0.0,6000.0,989.0,0.0,0.149,0.0388888888888888,0.8666111111111111,1939.0,0.9364894278534168,49.80493068772471,5.439071566727635,0.8690046415673703,6,0.21,0.8,0.028,0.035,0.2,1.143,48.689,31.057,6.654,3.039,7.183,0.091,1.5676798248438406,1.5120337877705665
23112289,2023-11-19,2830C20MMNC,125.1,8.52,9828.0,0.0,772.0,3340.0,1694.0,256.0,0.0,6268.0,1057.0,0.0,0.1514516129032258,0.0309677419354838,0.8422903225806452,1950.0,0.936237090248943,50.10391686610628,9828000000000.0,0.8687179487175032,17,0.2,0.77,0.028,0.023,0.22,21.333,50.848,17.375,0.88,1.271,4.639,2.236,2.9263351749539592,1.3135963212689556
23212276,2023-11-19,2830C20MMNC,127.18,0.0,10101.0,1500.0,806.0,2094.0,1785.0,277.0,0.0,6480.0,989.0,0.0,0.1514516129032258,0.0309677419354838,0.8422903225806452,2062.0,0.9999999999921372,50.951407453601576,6.733999999995511,0.8656644034913358,17,0.19,0.7,0.023,0.023,0.2,23.337,49.108,18.143,0.841,1.011,3.852,2.226,2.706569664902998,1.1838673127455943
23312317,2023-11-19,1786500D,118.77,7.68,9936.0,1779.0,702.0,3856.0,1745.0,268.0,0.0,6292.0,993.0,370.0,0.1514516129032258,0.0309677419354838,0.8422903225806452,2013.0,0.939264531427922,52.97634082636208,5.585160202357738,0.8668653750616657,2,0.21,0.72,0.025,0.024,0.201,2.202,50.484,29.183,5.181,4.815,6.189,0.153,1.7298519736842106,1.6084878608296693
23312315,2023-11-19,1786500D,122.88,7.95,9891.0,1764.0,710.0,4256.0,1707.0,267.0,0.0,6466.0,1020.0,0.0,0.1514516129032258,0.0309677419354838,0.8422903225806452,1974.0,0.9392341206073592,52.62044270790511,5.607142857139679,0.864741641336948,2,0.2,0.72,0.024,0.017,0.203,23.1,51.229,16.163,0.734,1.286,3.714,2.252,3.1693268992823556,1.3047320700896494
23312312,2023-11-19,1786500D,121.39,7.89,9981.0,1767.0,665.0,4562.0,1705.0,203.0,0.0,6550.0,1032.0,0.0,0.1514516129032258,0.0309677419354838,0.8422903225806452,1908.0,0.9389696782105588,53.95831617057453,5.648556876057924,0.8936058700204961,2,0.2,0.74,0.021,0.018,0.191,22.989,51.375,16.151,0.737,1.276,3.702,2.256,3.1807206537890043,1.3125622748524566
23312322,2023-11-19,2062BK1,120.73,7.69,9006.0,1752.0,689.0,3885.0,2436.0,0.0,525.0,6234.0,985.0,0.0,0.1514516129032258,0.0309677419354838,0.8422903225806452,2961.0,0.9401183616185944,51.635881719111765,5.140410958901176,0.8226950354607151,6,0.19,1.25,0.029,0.021,0.21,2.143,50.027,29.781,5.271,4.73,6.115,0.155,1.6797730172587468,1.5670164447924824
23312294,2023-11-19,S.TOWER6VAN,122.76,8.0,9087.0,1950.0,760.0,3266.0,2454.0,0.0,441.0,6393.0,1068.0,0.0,0.1514516129032258,0.0309677419354838,0.8422903225806452,2895.0,0.9388192107606392,52.07722385099318,4.65999999999761,0.8476683937820906,67,0.17,1.29,0.024,0.016,0.21,19.189,52.806,18.31,0.641,1.119,4.045,2.392,2.8838403145650156,1.4081600000000003
23312291,2023-11-19,2830C20MMNC,124.18,8.22,10770.0,1461.0,837.0,4566.0,1736.0,217.0,0.0,4631.0,1625.0,0.0,0.1514516129032258,0.0309677419354838,0.8422903225806452,1953.0,0.9379154078479012,37.29263971624019,7.371663244348137,0.8888888888884338,17,0.22,0.79,0.02,0.023,0.24,10.3375,53.456500000000005,24.408,2.529,1.167,5.353,1.29,2.1900323651112297,1.5384715007266923
23312286,2023-11-19,SAILTOWER6VA,126.23,8.43,10509.0,1488.0,710.0,4455.0,1851.0,0.0,726.0,6491.0,1036.0,0.0,0.1514516129032258,0.0309677419354838,0.8422903225806452,2577.0,0.9373978909777412,51.42200744631686,7.062499999995254,0.7182770663559495,68,0.2,1.33,0.024,0.013,0.26,1.966,49.518,26.066,11.299,1.411,7.765,0.337,1.8996432270687076,1.7664181500374558
23312329,2023-11-19,1786500D,126.78,0.0,9972.0,1785.0,762.0,3050.0,1722.0,234.0,0.0,6371.0,1384.0,0.0,0.1514516129032258,0.0309677419354838,0.8422903225806452,1956.0,0.9999999999921124,50.25240574183426,5.58655462184561,0.8803680981590591,2,0.21,0.9,0.031,0.017,0.203,26.2,48.948,15.72,0.62,1.051,3.813,2.241,3.1135423955219133,1.167624818110255
23112287,2023-11-19,2062BK1,120.88,8.12,9396.0,993.0,779.0,3468.0,1692.0,254.0,0.0,6296.0,1126.0,0.0,0.1514516129032258,0.0309677419354838,0.8422903225806452,1946.0,0.9370542635586276,52.08471211075377,9.462235649537298,0.8694758478926673,6,0.2,0.78,0.024,0.019,0.22,25.734,49.264,15.39,0.657,1.268,4.142,2.118,3.200831654863232,1.1979088145896657
23112293,2023-11-19,2062BK1,121.9,8.78,10758.0,0.0,842.0,3957.0,1654.0,270.0,0.0,6294.0,1302.0,0.0,0.1514516129032258,0.0309677419354838,0.8422903225806452,1924.0,0.9328129782603856,51.6324856435469,10758000000000.0,0.8596673596669129,6,0.17,0.75,0.024,0.018,0.2,23.305,50.473,16.436,0.677,1.157,4.072,2.299,3.0706941656019953,1.2700166071158976
23112308,2023-11-19,2062BK1,118.9,8.13,11496.0,612.0,815.0,5543.0,1723.0,352.0,0.0,6123.0,1389.0,0.0,0.1514516129032258,0.0309677419354838,0.8422903225806452,2075.0,0.935999370220137,51.497056349440726,18.7843137254595,0.8303614457827324,6,0.22,0.83,0.024,0.017,0.23,22.991,51.26,16.291,0.671,1.264,3.727,2.292,3.1463294868647185,1.3048901560471453
23112311,2023-11-19,S.TOWER6VAN,129.85,8.13,10314.0,0.0,790.0,3650.0,2474.0,122.0,464.0,6305.0,1109.0,0.0,0.1514516129032258,0.0309677419354838,0.8422903225806452,3060.0,0.9410784171550872,48.556026183684594,10314000000000.0,0.8084967320258796,67,0.2,1.34,0.023,0.014,0.19,22.791,51.69,16.129,0.662,1.254,3.706,2.272,3.2045877247365153,1.3280748182215256
23112314,2023-11-19,2062BK1,124.98,8.1,9201.0,1404.0,781.0,1705.0,1681.0,270.0,0.0,6597.0,1168.0,0.0,0.1514516129032258,0.0309677419354838,0.8422903225806452,1951.0,0.9391343552679656,52.784445510859456,6.553418803414136,0.8616094310605528,6,0.2,0.83,0.028,0.016,0.22,23.079,51.329,16.134,0.654,1.268,3.77,2.265,3.1812209482491474,1.308945784668741
23212313,2023-11-19,S.TOWER6VAN,119.58,7.25,9408.0,1695.0,751.0,2753.0,2504.0,108.0,513.0,6224.0,983.0,0.0,0.1514516129032258,0.0309677419354838,0.8422903225806452,3125.0,0.9428368682414032,52.04883759782531,5.550442477872831,0.8012799999997436,67,0.19,1.36,0.035,0.018,0.2,22.685,50.661,17.154,0.677,1.27,3.613,2.415,2.9531331973185657,1.2716114457831327
23212310,2023-11-19,SAILTOWER6VA,125.25,7.99,10629.0,1752.0,751.0,3461.0,1856.0,0.0,881.0,6320.0,1059.0,526.0,0.1514516129032258,0.0309677419354838,0.8422903225806452,2737.0,0.9400330231091262,50.45908183592448,6.066780821914345,0.6781147241502821,68,0.19,1.35,0.036,0.013,0.27,11.7545,51.323,23.253999999999998,3.859,1.1219999999999999,5.8,1.161,2.206966243818534,1.4659735214727434
23212307,2023-11-19,SAILTOWER6VA,129.66,7.97,9390.0,1482.0,795.0,3405.0,1833.0,0.0,847.0,6427.0,1011.0,327.0,0.1514516129032258,0.0309677419354838,0.8422903225806452,2680.0,0.9420911138491456,49.56810118733944,6.336032388659692,0.6839552238803418,68,0.19,1.34,0.04,0.012,0.24,1.054,49.045,28.161,12.157,1.282,6.4,0.102,1.7415311412541723,1.6787034501642935
23212301,2023-11-19,1786500D,120.08,8.43,9429.0,507.0,745.0,3621.0,1688.0,256.0,0.0,5799.0,986.0,0.0,0.1514516129032258,0.0309677419354838,0.8422903225806452,1944.0,0.9344019920556036,48.29280479639996,18.597633136057997,0.8683127572011994,2,0.18,0.73,0.022,0.012,0.204,19.921,50.518,18.679,1.509,1.291,4.022,2.387,2.704389721627409,1.3087225719540947
23212295,2023-11-19,SAILTOWER6VA,120.59,8.02,9228.0,0.0,773.0,3743.0,1826.0,0.0,840.0,6166.0,1151.0,0.0,0.1514516129032258,0.0309677419354838,0.8422903225806452,2666.0,0.9376409299359488,51.13193465419079,9228000000000.0,0.68492123030732,68,0.19,1.31,0.025,0.014,0.24,8.259666666666666,52.322333333333326,24.286666666666665,5.2203333333333335,1.3256666666666668,6.002666666666666,0.9983333333333334,2.1542758327271727,1.607576657585875
23212298,2023-11-19,SAILTOWER6VA,129.84,8.45,9678.0,1314.0,756.0,3740.0,1826.0,0.0,837.0,5883.0,933.0,354.0,0.1514516129032258,0.0309677419354838,0.8422903225806452,2663.0,0.9388965217952212,45.30961182959558,7.365296803647363,0.6856928276377448,68,0.2,1.35,0.035,0.015,0.23,1.96,49.782,25.932,11.208,1.408,7.74,0.333,1.9196390699109243,1.7847488617215788
23312274,2023-11-19,2062BK1,123.63,0.0,11691.0,1413.0,679.0,3928.0,1783.0,322.0,0.0,6040.0,980.0,0.0,0.1514516129032258,0.0309677419354838,0.8422903225806452,2105.0,0.9999999999919114,48.85545579512371,8.273885350312616,0.847030878859455,6,0.21,0.77,0.022,0.023,0.2,26.017,49.024,15.942,0.535,1.041,3.774,2.277,3.0749545254970836,1.1683508102955196
23112267,2023-11-19,S.TOWER6VAN,128.04,0.0,9744.0,0.0,807.0,2815.0,2392.0,105.0,399.0,5625.0,913.0,0.0,0.1514516129032258,0.0309677419354838,0.8422903225806452,2896.0,0.99999999999219,43.93158387969439,9744000000000.0,0.8259668508284441,67,0.19,1.36,0.028,0.023,0.22,17.573,53.228,19.163,0.792,0.868,4.69,2.276,2.7774994781882696,1.4488934861311484
23112325,2023-11-20,2830C20MMNC,129.6,0.0,12300.0,2481.0,722.0,2882.0,1716.0,291.0,0.0,6316.0,1047.0,0.0,0.1540294117647059,0.0339411764705882,0.7545882352941176,2007.0,0.999999999992284,48.734567900858536,4.957678355499816,0.8550074738411285,17,0.18,0.76,0.036,0.018,0.18,22.528,50.969,17.036,0.69,1.252,3.624,2.391,2.991665199272172,1.2882345507392898
23112338,2023-11-20,S.TOWER6VAN,131.4,0.0,11091.0,2199.0,752.0,4007.0,2402.0,102.0,369.0,6342.0,1044.0,0.0,0.1540294117647059,0.0339411764705882,0.7545882352941176,2873.0,0.9999999999923898,48.26484018228109,5.043656207364691,0.8360598677337848,67,0.18,1.35,0.032,0.018,0.22,21.751,51.437,16.624,0.634,1.507,4.363,2.241,3.093954887218045,1.3403429226599959
23112382,2023-11-20,1786500D,130.56,0.0,9180.0,1962.0,916.0,6129.0,1616.0,237.0,0.0,6001.0,991.0,0.0,0.1540294117647059,0.0339411764705882,0.7545882352941176,1853.0,0.9999999999923408,45.96354166631462,4.678899082566423,0.8720992984344997,2,0.19,0.77,0.03,0.027,0.194,23.481,49.761,17.263,0.886,1.123,3.911,2.039,2.882356348470806,1.2212786845011658
23112366,2023-11-20,2062BK1,132.58,0.0,9822.0,3873.0,792.0,1324.0,1621.0,281.0,0.0,6225.0,1019.0,0.0,0.1540294117647059,0.0339411764705882,0.7545882352941176,1902.0,0.9999999999924576,46.95278322486836,2.536018590239469,0.852260778127838,6,0.2,0.76,0.031,0.024,0.22,20.868,51.097,17.074,0.718,0.797,5.286,2.536,2.992503660322108,1.3466779116042487
23112363,2023-11-20,2830C20MMNC,128.6,0.0,9540.0,3720.0,789.0,1581.0,1644.0,260.0,0.0,6297.0,1109.0,0.0,0.1540294117647059,0.0339411764705882,0.7545882352941176,1904.0,0.999999999992224,48.96578538064568,2.564516129031569,0.863445378150807,17,0.2,0.74,0.025,0.02,0.17,21.515,50.477,16.978,0.71,0.805,5.364,2.533,2.9729077095235286,1.311295266794825
23112360,2023-11-20,2830C20MMNC,128.8,0.0,9864.0,3885.0,817.0,2667.0,1625.0,274.0,0.0,6187.0,1007.0,0.0,0.1540294117647059,0.0339411764705882,0.7545882352941176,1899.0,0.999999999992236,48.035714285341335,2.5389961389954854,0.8557135334382013,17,0.2,0.75,0.022,0.017,0.19,21.405,50.519,17.079,0.738,0.803,5.317,2.526,2.957786885245901,1.3126932571131609
23112379,2023-11-20,2062BK1,136.65,0.0,9063.0,1968.0,815.0,5278.0,1681.0,220.0,0.0,6197.0,1141.0,0.0,0.1540294117647059,0.0339411764705882,0.7545882352941176,1901.0,0.999999999992682,45.3494328573337,4.605182926826928,0.8842714360858053,6,0.19,0.77,0.033,0.027,0.21,0.935,51.825,30.203,4.735,2.283,8.259,0.111,1.7158323400874056,1.6643116349272618
23112352,2023-11-20,2062BK1,129.8,0.0,10125.0,3141.0,777.0,3873.0,1614.0,257.0,0.0,6307.0,1023.0,0.0,0.1540294117647059,0.0339411764705882,0.7545882352941176,1871.0,0.999999999992296,48.590138674510094,3.2234957020047044,0.8626402993047233,6,0.21,0.8,0.032,0.017,0.19,21.593,50.765,17.318,0.624,1.501,4.333,2.391,2.9311738553034234,1.3046104029605263
23312367,2023-11-20,2062BK1,126.2,0.0,9405.0,1659.0,782.0,3975.0,1765.0,314.0,0.0,6148.0,1052.0,0.0,0.1540294117647059,0.0339411764705882,0.7545882352941176,2079.0,0.999999999992076,48.71632329596896,5.669077757681936,0.8489658489654406,6,0.2,0.81,0.031,0.02,0.17,20.722,51.782,17.107,0.591,1.225,4.578,2.476,3.026771101239186,1.3688078244779276
23212368,2023-11-20,1786550D,122.0,8.2,9990.0,0.0,811.0,2965.0,1711.0,294.0,240.0,6300.0,1078.0,0.0,0.1540294117647059,0.0339411764705882,0.7545882352941176,2245.0,0.9370199692708372,51.639344261871805,9990000000000.0,0.7621380846321772,3,0.22,0.73,0.03,0.02,0.2,11.6175,51.141999999999996,23.536,2.739,2.354,5.548500000000001,1.4505,2.172834260950843,1.454778193403405
23212365,2023-11-20,1786500D,130.72,0.0,9699.0,1671.0,795.0,3842.0,1752.0,277.0,0.0,6219.0,1002.0,0.0,0.1540294117647059,0.0339411764705882,0.7545882352941176,2029.0,0.99999999999235,47.57496939988086,5.804308797123995,0.8634795465742418,2,0.19,0.71,0.03,0.024,0.179,20.847,50.27,18.428,0.847,1.157,4.341,2.51,2.727766020945249,1.279916488440778
23212346,2023-11-20,2062BK1,124.18,8.01,9594.0,654.0,740.0,3852.0,1667.0,267.0,0.0,6218.0,2114.0,0.0,0.1540294117647059,0.0339411764705882,0.7545882352941176,1934.0,0.9394054013091808,50.07247543847582,14.669724770619773,0.8619441571867311,6,0.21,0.81,0.042,0.02,0.2,25.494,49.237,15.238,0.865,1.202,4.43,2.003,3.230986285189317,1.208774212554931
23212374,2023-11-20,2062BK1,129.08,8.2,6555.0,0.0,795.0,4069.0,1755.0,311.0,0.0,6378.0,1173.0,0.0,0.1540294117647059,0.0339411764705882,0.7545882352941176,2066.0,0.9402680652612162,49.41121784901293,6555000000000.0,0.8494675701835191,6,0.22,0.85,0.037,0.027,0.22,21.026,50.896,17.094,0.731,0.835,5.287,2.504,2.9772448084235155,1.3351171270428372
23212335,2023-11-20,2062BK1,122.22,9.1,9969.0,2001.0,748.0,3543.0,1711.0,287.0,0.0,6413.0,1165.0,0.0,0.1540294117647059,0.0339411764705882,0.7545882352941176,1998.0,0.9307036247263883,52.47095401691645,4.98200899549976,0.8563563563559278,6,0.19,0.79,0.039,0.018,0.2,25.986,49.27,15.734,0.534,1.045,3.778,2.265,3.1312360978709886,1.1809400541693633
23212333,2023-11-20,S.TOWER6VAN,125.1,9.01,10800.0,1323.0,745.0,3225.0,2410.0,88.0,432.0,5663.0,913.0,0.0,0.1540294117647059,0.0339411764705882,0.7545882352941176,2930.0,0.9328163447846336,45.26778577102104,8.163265306116278,0.8225255972693438,67,0.19,1.37,0.04,0.021,0.2,22.463,50.66,17.32,0.968,0.983,3.976,2.254,2.9247733964551696,1.273376231650915
23212326,2023-11-20,2062BK1,130.6,0.0,10284.0,1257.0,731.0,2796.0,1714.0,267.0,240.0,3972.0,1169.0,0.0,0.1540294117647059,0.0339411764705882,0.7545882352941176,2221.0,0.9999999999923432,30.41347626316682,8.181384248203516,0.7717244484462982,6,0.19,0.8,0.033,0.02,0.21,12.4825,50.870000000000005,24.3905,3.0755,2.0295,4.5125,1.1425,2.0855625935264337,1.3795628356023217
23112350,2023-11-20,2062BK1,128.48,0.0,10272.0,3261.0,780.0,3698.0,1699.0,240.0,0.0,6300.0,1026.0,0.0,0.1540294117647059,0.0339411764705882,0.7545882352941176,1939.0,0.9999999999922168,49.03486923996704,3.1499540018389607,0.8762248581738648,6,0.2,0.81,0.037,0.018,0.2,12.1845,50.9435,22.43,3.1535,2.1100000000000003,6.154,1.24,2.2711203245508447,1.471696205457093
23112347,2023-11-20,1786500D,122.92,7.54,10365.0,1728.0,882.0,3678.0,1724.0,300.0,0.0,6107.0,987.0,0.0,0.1540294117647059,0.0339411764705882,0.7545882352941176,2024.0,0.9422045071213996,49.68272046819328,5.998263888885417,0.8517786561260614,2,0.18,0.71,0.039,0.022,0.175,21.48,50.979,17.094,0.753,1.566,4.416,2.242,2.982100029248318,1.3215554115359691
23312332,2023-11-20,2062BK1,126.7,9.26,10455.0,1896.0,746.0,3209.0,1753.0,279.0,0.0,6699.0,1576.0,0.0,0.1540294117647059,0.0339411764705882,0.7545882352941176,2032.0,0.9318917328557526,52.87292817637827,5.514240506326206,0.8626968503932763,6,0.2,0.78,0.032,0.018,0.2,23.351,47.464,17.928,1.613,1.749,4.449,1.977,2.647331139494673,1.1498062015503878
23312361,2023-11-20,1786550D,121.03,8.5,8670.0,2070.0,773.0,2070.0,1712.0,244.0,0.0,6495.0,1102.0,0.0,0.1540294117647059,0.0339411764705882,0.7545882352941176,1956.0,0.9343781363318584,53.66438073160651,4.188405797099426,0.875255623721434,3,0.2,0.76,0.03,0.02,0.21,24.421,49.098,16.287,0.919,1.156,4.437,2.157,3.0143664047151275,1.2060723672897886
23312349,2023-11-20,1786550D,124.34,8.0,10104.0,1761.0,709.0,4163.0,1694.0,264.0,0.0,830.0,153.0,5808.0,0.1540294117647059,0.0339411764705882,0.7545882352941176,1958.0,0.939549644847064,6.675245295104751,5.73764906302911,0.8651685393254008,3,0.2,0.77,0.03,0.02,0.2,1.976,52.795,28.091,4.89,3.206,6.968,0.21,1.8793606720774596,1.755853398962352
23312345,2023-11-20,2830C20MMNC,124.77,7.81,10248.0,1800.0,707.0,3796.0,1708.0,224.0,0.0,6247.0,986.0,301.0,0.1540294117647059,0.0339411764705882,0.7545882352941176,1932.0,0.9410921707577232,50.0681253502439,5.6933333333301706,0.8840579710140352,17,0.22,0.77,0.018,0.013,0.18,1.248,54.648,26.371,6.29,0.507,9.281,0.146,2.0721977855301077,1.9785662563359885
23212381,2023-11-20,2830C20MMNC,132.91,8.01,10512.0,2820.0,907.0,2465.0,1661.0,304.0,0.0,6496.0,1104.0,0.0,0.1540294117647059,0.0339411764705882,0.7545882352941176,1965.0,0.9431592392780078,48.87517869198048,3.727659574466763,0.8452926208647098,17,0.22,0.76,0.016,0.023,0.24,22.085,51.313,17.175,0.724,1.023,3.973,2.31,2.9874825337680484,1.30697129466901
23312339,2023-11-20,2830C20MMNC,123.68,9.12,10791.0,1845.0,754.0,4013.0,1726.0,248.0,0.0,6489.0,1482.0,0.0,0.1540294117647059,0.0339411764705882,0.7545882352941176,1974.0,0.9313253011978064,52.466041396729736,5.848780487801708,0.8743667679833463,17,0.19,0.76,0.03,0.022,0.2,21.311,51.341,17.075,0.702,1.507,4.326,2.292,3.0066174748184586,1.3374579935915807
23312334,2023-11-20,2830C20MMNC,119.2,9.2,10074.0,1920.0,793.0,3102.0,1759.0,309.0,0.0,6331.0,1977.0,0.0,0.1540294117647059,0.0339411764705882,0.7545882352941176,2068.0,0.9283489096500908,53.112416106936976,5.246874999997267,0.8505802707926254,17,0.19,0.76,0.03,0.02,0.18,18.965,53.199,18.193,0.627,1.115,4.056,2.361,2.923985929427283,1.4316585484001183
23112394,2023-11-21,2062BK1,131.3,0.0,8994.0,2049.0,997.0,4973.0,1692.0,250.0,0.0,5996.0,1086.0,0.0,0.154,0.0418108108108108,0.8694324324324324,1942.0,0.999999999992384,45.66641279477786,4.389458272325823,0.8712667353239592,6,0.19,0.78,0.031,0.031,0.21,25.192,49.787,15.634,0.462,1.066,3.857,2.463,3.18433002878158,1.2194626105273472
23112404,2023-11-21,2062BK1,128.73,0.0,11967.0,0.0,802.0,5667.0,1648.0,290.0,0.0,6604.0,1038.0,313.0,0.154,0.0418108108108108,0.8694324324324324,1938.0,0.999999999992232,51.30117299734872,11967000000000.0,0.8503611971099844,6,0.22,0.86,0.03,0.025,0.18,24.282,49.488,16.649,0.474,1.066,3.864,2.612,2.9722522522522516,1.2090296100850193
23112426,2023-11-21,2062BK1,129.96,0.0,8610.0,3549.0,824.0,2270.0,1684.0,294.0,0.0,6157.0,977.0,0.0,0.154,0.0418108108108108,0.8694324324324324,1978.0,0.9999999999923054,47.37611572755174,2.4260355029578964,0.8513650151664047,6,0.18,0.77,0.022,0.036,0.2,24.112,50.033,16.343,0.494,1.063,3.853,2.549,3.061245717082721,1.2367263199525411
23112436,2023-11-21,2062BK1,127.0,8.32,9951.0,1980.0,789.0,2103.0,1695.0,288.0,0.0,5999.0,953.0,0.0,0.154,0.0418108108108108,0.8694324324324324,1983.0,0.9385161099546372,47.23622047206901,5.025757575755038,0.8547655068074358,6,0.21,0.81,0.025,0.04,0.27,24.899,49.403,15.766,0.595,1.059,4.288,2.418,3.133316420371662,1.2148477843899081
23112385,2023-11-21,2062BK1,128.82,0.0,8982.0,2007.0,875.0,4722.0,1669.0,236.0,0.0,5679.0,1511.0,0.0,0.154,0.0418108108108108,0.8694324324324324,1905.0,0.9999999999922372,44.08476944539603,4.475336322867725,0.8761154855638446,6,0.2,0.78,0.026,0.025,0.21,12.3825,50.067499999999995,23.561999999999998,3.157,2.848,5.301,0.9725,2.1248355472562914,1.3928725431556106
23212418,2023-11-21,SEQRFE550D,127.5,0.0,9687.0,639.0,814.0,5297.0,1667.0,246.0,0.0,6257.0,1000.0,0.0,0.154,0.0418108108108108,0.8694324324324324,1913.0,0.9999999999921568,49.07450980353667,15.159624413121817,0.8714061683215518,73,0.21,0.79,0.026,0.025,0.24,20.767,51.855,17.52,0.916,0.995,4.164,2.232,2.959591347525826,1.354340785624739
23212410,2023-11-21,2830C20MMNC,124.85,8.2,9489.0,1002.0,748.0,1434.0,1728.0,260.0,0.0,6615.0,1095.0,0.0,0.154,0.0418108108108108,0.8694324324324324,1988.0,0.9383690341906176,52.98358029593125,9.47005988023007,0.8692152917500658,17,0.2,0.77,0.037,0.031,0.24,22.289,50.028,17.724,0.918,1.177,4.363,1.967,2.8224541607898446,1.250262408157145
23212408,2023-11-21,2062BK1,127.78,7.99,9843.0,1770.0,753.0,1812.0,1704.0,267.0,0.0,6800.0,1152.0,0.0,0.154,0.0418108108108108,0.8694324324324324,1971.0,0.941150475061198,53.2164658001783,5.5610169491494,0.8645357686449191,6,0.2,0.75,0.037,0.028,0.21,24.198,50.223,16.049,0.454,1.066,3.902,2.552,3.129158878504673,1.2478384019081694
23212403,2023-11-21,S.TOWER6VAN,120.99,8.2,9207.0,594.0,795.0,2394.0,2356.0,91.0,489.0,6504.0,1128.0,263.0,0.154,0.0418108108108108,0.8694324324324324,2936.0,0.9365275950078448,53.75650880193606,15.499999999973904,0.802452316076021,67,0.2,1.33,0.026,0.024,0.21,2.316,54.683,28.395,4.253,3.161,5.727,0.129,1.9257289759121001,1.7805092471997916
23212396,2023-11-21,2830C20MMNC,124.29,8.08,9981.0,2124.0,795.0,2121.0,1434.0,284.0,0.0,6381.0,1018.0,351.0,0.154,0.0418108108108108,0.8694324324324324,1718.0,0.93895897861344,51.339608978587655,4.699152542370669,0.8346915017457307,17,0.2,0.73,0.03,0.025,0.19,23.461,49.911,17.169,0.885,1.124,3.888,2.035,2.9068724519510774,1.2283970367453425
23212384,2023-11-21,2062BK1,111.25,0.0,9999.0,684.0,803.0,3048.0,1677.0,297.0,0.0,4887.0,837.0,0.0,0.154,0.0418108108108108,0.8694324324324324,1974.0,0.9999999999910112,43.92808988724559,14.618421052610207,0.8495440729478979,6,0.19,0.77,0.017,0.018,0.17,26.909,48.292,15.418,0.783,0.871,4.143,2.049,3.131980024644919,1.140899640899641
23312390,2023-11-21,2830C20MMNC,125.5,7.87,10248.0,1239.0,914.0,3411.0,1701.0,252.0,0.0,6448.0,1008.0,0.0,0.154,0.0418108108108108,0.8694324324324324,1953.0,0.940991227405406,51.3784860553675,8.27118644067129,0.8709677419350379,17,0.22,0.74,0.025,0.025,0.18,24.678,49.652,16.243,0.592,1.069,3.892,2.332,3.0566362964787,1.2133326816871122
23312395,2023-11-21,S.TOWER6VAN,124.71,7.45,8679.0,1683.0,912.0,4453.0,2532.0,99.0,520.0,6676.0,2424.0,0.0,0.154,0.0418108108108108,0.8694324324324324,3151.0,0.9436289346175574,53.532194691255455,5.156862745094975,0.803554427165724,67,0.19,1.36,0.031,0.027,0.21,13.312,48.948,22.9935,4.1615,1.9385,5.715999999999999,1.2155,2.1286829459218506,1.3481883409306874
23312402,2023-11-21,2830C20MMNC,129.33,7.49,9627.0,1668.0,729.0,3827.0,1664.0,216.0,0.0,6402.0,998.0,386.0,0.154,0.0418108108108108,0.8694324324324324,1880.0,0.945256541434401,49.501275805694725,5.771582733809489,0.8851063829782526,17,0.2,0.79,0.024,0.023,0.21,22.343,49.778,17.955,0.929,1.177,4.33,1.951,2.7722209846290933,1.2352167547581825
23312407,2023-11-21,2830C20MMNC,126.84,8.0,9603.0,1899.0,770.0,3529.0,1640.0,233.0,0.0,6207.0,990.0,320.0,0.154,0.0418108108108108,0.8694324324324324,1873.0,0.9406704241994908,48.93566698163879,5.056872037912029,0.8756006406829281,17,0.19,0.76,0.023,0.03,0.22,2.034,48.637,29.332,7.621,2.807,7.557,0.113,1.658098387481676,1.5505786335958172
23312420,2023-11-21,SEQRFE550D,122.33,7.6,9450.0,1857.0,725.0,2545.0,1625.0,208.0,0.0,6310.0,1017.0,0.0,0.154,0.0418108108108108,0.8694324324324324,1833.0,0.9415069652817556,51.58178696925054,5.088852988688697,0.8865248226945518,73,0.22,0.79,0.034,0.033,0.2,19.382,52.214,18.197,0.818,1.121,4.323,2.516,2.869216397406308,1.3894092602448112
23112235,2023-11-22,1786500D,126.33,8.31,14211.0,1497.0,794.0,2798.0,1655.0,237.0,0.0,6667.0,1348.0,0.0,0.1561,0.0453333333333333,0.8950666666666667,1892.0,0.9382798573905358,52.77447953730092,9.492985971937546,0.8747357293864298,2,0.16,0.74,0.015,0.029,0.201,13.3605,42.2755,18.6405,15.618,2.2664999999999997,4.691,1.1245,2.2678164310811897,1.3210268108243237
23112475,2023-11-22,S.TOWER6VAN,128.81,0.0,9999.0,1995.0,824.0,1196.0,2391.0,104.0,348.0,6100.0,962.0,0.0,0.1561,0.0453333333333333,0.8950666666666667,2843.0,0.9999999999922368,47.35657169437656,5.012030075185458,0.84101301442109,67,0.18,1.31,0.036,0.033,0.23,24.126,49.225,17.033,0.46,1.126,4.079,2.594,2.889808618058001,1.1959426627793974
23312447,2023-11-22,SEQRFE550D,121.65,8.41,8958.0,1785.0,732.0,5452.0,1715.0,386.0,0.0,6491.0,1024.0,0.0,0.1561,0.0453333333333333,0.8950666666666667,2101.0,0.935337536514414,53.35799424534847,5.018487394955172,0.816277962874433,73,0.21,0.78,0.026,0.032,0.2,24.822,49.341,16.043,0.703,1.073,4.196,2.384,3.075355272999252,1.2073851123183088
23312450,2023-11-22,2062BK1,126.41,8.74,9741.0,1776.0,845.0,4267.0,1705.0,203.0,0.0,6494.0,1026.0,0.0,0.1561,0.0453333333333333,0.8950666666666667,1908.0,0.9353311135705858,51.37251799658751,5.484797297294209,0.8936058700204961,6,0.19,0.78,0.02,0.033,0.23,24.141,50.046,16.261,0.679,1.169,4.071,2.21,3.077481244619358,1.238670395762691
23312456,2023-11-22,2062BK1,121.6,8.3,14277.0,2271.0,802.0,3800.0,1716.0,278.0,0.0,6296.0,993.0,791.0,0.1561,0.0453333333333333,0.8950666666666667,1994.0,0.936104695912732,51.77631578904789,6.286657859970812,0.8605817452352755,6,0.2,0.83,0.028,0.036,0.22,21.083,51.391,16.497,0.844,0.959,5.517,2.134,3.1149836343799246,1.3674729251483464
23312468,2023-11-22,S.TOWER6VAN,127.18,8.3,9339.0,1701.0,752.0,2981.0,2490.0,163.0,418.0,6430.0,1009.0,337.0,0.1561,0.0453333333333333,0.8950666666666667,3071.0,0.9387363448410192,50.558263877570695,5.490299823629929,0.8108108108105468,67,0.18,1.38,0.025,0.037,0.22,0.664,49.048,22.08,16.486,0.524,9.213,0.082,2.221276210316562,2.1564299846120027
23312477,2023-11-22,1786500D,123.44,0.0,11031.0,1968.0,762.0,3202.0,1735.0,359.0,0.0,6527.0,1386.0,0.0,0.1561,0.0453333333333333,0.8950666666666667,2094.0,0.9999999999918988,52.87589112076413,5.60518292682642,0.828557784144781,2,0.2,0.87,0.02,0.032,0.209,21.055,52.184,16.645,0.632,1.305,4.532,2.306,3.1349273098642314,1.3841542664650803
23312484,2023-11-22,1786500D,129.26,7.86,10956.0,1569.0,757.0,2969.0,1698.0,268.0,24.0,6362.0,1159.0,0.0,0.1561,0.0453333333333333,0.8950666666666667,1990.0,0.9426779463175126,49.21862911922313,6.982791586993637,0.8532663316578627,2,0.2,0.79,0.026,0.034,0.208,24.685,49.564,15.868,0.544,1.043,4.26,2.469,3.1233222005167307,1.2221729052621197
23312444,2023-11-22,2062BK1,130.07,8.43,10434.0,1749.0,677.0,2984.0,1716.0,214.0,0.0,6784.0,1069.0,0.0,0.1561,0.0453333333333333,0.8950666666666667,1930.0,0.9391335740004396,52.15653109823821,5.965694682672404,0.8891191709839953,6,0.19,0.77,0.021,0.036,0.2,22.724,49.735,17.511,1.004,1.205,4.392,1.885,2.8400525354042943,1.2360821155184414
23212445,2023-11-22,2062BK1,128.89,8.32,9939.0,1338.0,685.0,0.0,0.0,0.0,0.0,6468.0,992.0,0.0,0.1561,0.0453333333333333,0.8950666666666667,0.0,0.9393630201811868,50.18232601404158,7.428251121070682,0.0,6,0.21,0.74,0.024,0.034,0.22,11.1835,50.283500000000004,24.33,3.8009999999999997,1.205,6.2135,1.276,2.0666433767621553,1.4158583113939378
23212457,2023-11-22,S.TOWER6VAN,122.01,8.1,8922.0,1104.0,888.0,999.0,2430.0,94.0,442.0,6153.0,2168.0,0.0,0.1561,0.0453333333333333,0.8950666666666667,2966.0,0.9377449850054744,50.43029259855396,8.081521739123115,0.8192852326362713,67,0.18,1.29,0.028,0.036,0.22,24.186,50.092,16.185,0.676,1.167,4.071,2.198,3.0947732608427034,1.240760923412266
23212476,2023-11-22,2830C20MMNAK,127.73,0.0,11001.0,1065.0,795.0,2987.0,2511.0,0.0,540.0,6399.0,1082.0,0.0,0.1561,0.0453333333333333,0.8950666666666667,3051.0,0.9999999999921708,50.09786267869648,10.329577464779032,0.8230088495572524,16,0.17,0.89,0.023,0.018,0.17,24.392,49.579,16.469,0.476,1.075,3.867,2.57,3.010261080752884,1.213327786207234
23212483,2023-11-22,2830C20MMNC,126.22,8.12,10479.0,1611.0,800.0,2986.0,1694.0,294.0,240.0,6401.0,1348.0,359.0,0.1561,0.0453333333333333,0.8950666666666667,2228.0,0.939556349553822,50.71304072214615,6.504655493478271,0.7603231597842189,17,0.21,0.79,0.03,0.032,0.18,27.229,48.189,15.23,0.63,1.273,3.973,2.188,3.163876304904471,1.1349269901083372
23112478,2023-11-22,S.TOWER6VAN,125.81,0.0,11517.0,2469.0,786.0,0.0,2321.0,0.0,541.0,6685.0,1097.0,0.0,0.1561,0.0453333333333333,0.8950666666666667,2862.0,0.9999999999920516,53.13568078806823,4.664641555283652,0.8109713487069145,67,0.2,1.35,0.04,0.032,0.2,24.098,49.485,16.832,0.443,1.131,4.073,2.582,2.93976118338977,1.2089858542425058
23112466,2023-11-22,IS2062E410C,127.69,8.1,12468.0,2010.0,869.0,399.0,2388.0,0.0,345.0,6639.0,1048.0,0.0,0.1561,0.0453333333333333,0.8950666666666667,2733.0,0.9403490684075386,51.99310830877913,6.20298507462378,0.8737650933037417,61,0.19,1.38,0.023,0.024,0.27,26.44,47.674,16.389,0.433,1.16,3.979,2.623,2.908724832214765,1.1130982955872053
23112464,2023-11-22,1786500D,121.3,8.2,9783.0,3207.0,757.0,0.0,1704.0,250.0,0.0,6440.0,1020.0,268.0,0.1561,0.0453333333333333,0.8950666666666667,1954.0,0.9366795366723036,53.09150865578655,3.050514499531322,0.8720573183209457,2,0.19,0.78,0.025,0.036,0.199,26.417,47.683,16.41,0.433,1.155,3.97,2.632,2.9055511547133017,1.1133604184178576
23312481,2023-11-22,2830C20MMNC,123.62,0.0,9954.0,1587.0,751.0,2978.0,1717.0,299.0,209.0,6657.0,1649.0,0.0,0.1561,0.0453333333333333,0.8950666666666667,2225.0,0.9999999999919108,53.85050962583845,6.272211720222891,0.7716853932580802,17,0.2,0.83,0.026,0.032,0.21,27.224,47.688,15.73,0.547,1.241,3.959,2.317,3.031466531053334,1.1101850774065884
23112458,2023-11-22,1786500D,121.15,8.1,8973.0,1002.0,897.0,1961.0,1688.0,271.0,0.0,6533.0,1017.0,0.0,0.1561,0.0453333333333333,0.8950666666666667,1959.0,0.937330754344779,53.92488650388836,8.955089820350345,0.8616641143436132,2,0.19,0.79,0.023,0.04,0.176,26.398,48.104,16.111,0.433,1.157,3.927,2.57,2.985600794438927,1.1315925664549518
23112461,2023-11-22,2830C20MMNC,133.3,0.0,9723.0,2001.0,872.0,3913.0,1711.0,243.0,0.0,6379.0,1007.0,0.0,0.1561,0.0453333333333333,0.8950666666666667,1954.0,0.9999999999924982,47.85446361554498,4.859070464765188,0.8756397134079449,17,0.2,0.76,0.026,0.04,0.23,26.249,47.611,16.634,0.466,1.156,3.928,2.65,2.8620979861737297,1.110227590709822
23112492,2023-11-23,2062BK1,129.33,8.15,10734.0,1785.0,711.0,3297.0,1702.0,237.0,0.0,6308.0,993.0,0.0,0.1756451612903226,0.032516129032258,1.0,1939.0,0.94071864997861,48.77445294944116,6.013445378147892,0.877772047446685,6,0.19,0.75,0.024,0.026,0.21,4.191,54.787,25.995,5.108,1.927,5.914,0.363,2.1075165410063086,1.814920329943353
23112495,2023-11-23,2830C20MMNC,129.12,8.12,9957.0,1809.0,679.0,3316.0,1702.0,298.0,0.0,504.0,101.0,0.0,0.1756451612903226,0.032516129032258,1.0,2000.0,0.9408335762099912,3.903345724876833,5.504145936978715,0.8509999999995745,17,0.19,0.77,0.026,0.028,0.2,2.679,50.292,29.862,6.242,2.023,6.701,0.249,1.6840906807755418,1.5454489582693138
23112519,2023-11-23,S.TOWER6VAN,120.73,0.0,9951.0,1470.0,679.0,4128.0,2416.0,78.0,555.0,6147.0,970.0,0.0,0.1756451612903226,0.032516129032258,1.0,3049.0,0.9999999999917172,50.915265467978834,6.769387755097436,0.7923909478514948,67,0.2,1.37,0.039,0.025,0.22,22.114,51.919,16.455,0.458,0.845,4.451,2.295,3.1550194457948466,1.346098003629764
23112537,2023-11-23,EXPORTDSP14,124.78,8.08,9966.0,996.0,799.0,4087.0,1701.0,246.0,0.0,6195.0,974.0,0.0,0.1756451612903226,0.032516129032258,1.0,1947.0,0.9391841035605962,49.64737938732451,10.006024096375496,0.873651771956408,55,0.21,0.77,0.028,0.025,0.23,22.301,51.473,16.654,0.489,0.858,4.438,2.308,3.090543380366256,1.3213112229181643
