Repository: SiddharthKumar268/FerroMind

# FerroMind
*Ferro-Alloy Optimisation using Machine Learning*
**SAIL Durgapur Steel Plant | Steel Melting Shop**
Intern: Siddharth Kumar | FY 2023-24 to FY 2025-26

---

## Quick Start

```bash

# 2. Place raw Excel files in data/raw/

## Dataset

| | |
|---|---|
| Total heats after cleaning | 47,421 |
| Training set | 37,936 heats (Apr 2023 – Jun 2025) |
| Test set | 9,485 heats (Jun 2025 – Dec 2025) |
| Input features | 21 (16 raw + 5 engineered) |
| Target variables | Mn, Si, C, S, P |
| BOF grades | 76 distinct grades |
| Split method | Chronological 80/20 — no shuffle, no leakage |

---

File: data/processed/sms_train.csv (part 18 of 253)
Heat_Number,Date,BOF Grade Code,Hot Metal Addn. Weight,Scrap Addn. Weight,Lime Into Converter,Dolomite Into Converter,Lime Into Ladle,Iron Ore Into Converter,SIMN Into Ladle,FESI Into Ladle,FEMN Into Ladle,Measered O2 Mainblow II,Duration of Mainblow I/II,Measered O2 2nd Blow,HM_P,HM_S,HM_Si,Total_FA_Ladle,HM_Ratio,O2_per_ton_HM,Lime_Dolo_Ratio,SiMn_FA_Fraction,Grade_Encoded,C,Mn,P,S,Si
23103008,2023-05-26,2830C20MMNC,124.33,8.14,10794.0,1530.0,885.0,1739.0,1672.0,288.0,88.0,6003.0,1045.0,0.0,0.16292592592592592,0.033555555555555554,1.0083703703703704,2048.0,0.9385521250023512,48.28279578502145,7.054901960779703,0.8164062499996013,17,0.2,0.73,0.021,0.027,0.19
23103005,2023-05-26,2062BK1,122.3,7.43,10992.0,1488.0,696.0,500.0,0.0,747.0,1383.0,275.0,1521.0,0.0,0.16292592592592592,0.033555555555555554,1.0083703703703704,2130.0,0.9427272026443945,2.2485690923773625,7.387096774188584,0.0,6,0.22,0.77,0.019,0.023,0.18
23203027,2023-05-26,2062BK1,126.64,8.47,9684.0,1998.0,880.0,2617.0,1768.0,276.0,172.0,6461.0,1026.0,0.0,0.16292592592592592,0.033555555555555554,1.0083703703703704,2216.0,0.9373103397162511,51.01863550180813,4.8468468468444215,0.7978339350176905,6,0.21,0.78,0.036,0.03,0.21
23103033,2023-05-26,1786550DHCR,129.8,0.0,7038.0,774.0,687.0,0.0,1594.0,271.0,0.0,2395.0,406.0,0.0,0.16292592592592592,0.033555555555555554,1.0083703703703704,1865.0,0.9999999999922959,18.45146379030469,9.093023255802205,0.8546916890075846,4,0.19,0.83,0.021,0.021,0.18
23203053,2023-05-26,2062BK1,120.74,8.15,10725.0,2019.0,800.0,4065.0,1600.0,310.0,229.0,5642.0,1224.0,0.0,0.16292592592592592,0.033555555555555554,1.0083703703703704,2139.0,0.9367677864773315,46.72850753646904,5.312035661215794,0.7480130902287293,6,0.19,0.77,0.027,0.019,0.21
23203047,2023-05-26,1786500D,121.34,7.87,9699.0,2595.0,916.0,2814.0,1647.0,307.0,253.0,6265.0,992.0,0.0,0.16292592592592592,0.033555555555555554,1.0083703703703704,2207.0,0.939091401587036,51.63177847328472,3.73757225433382,0.7462618939733818,2,0.23,0.71,0.024,0.022,0.185
23203044,2023-05-26,2830C20MMNC,120.19,8.49,9678.0,2985.0,905.0,2739.0,1640.0,300.0,243.0,6188.0,1052.0,0.0,0.16292592592592592,0.033555555555555554,1.0083703703703704,2183.0,0.9340223810931456,51.48514851442312,3.2422110552752956,0.7512597343102376,17,0.22,0.75,0.027,0.024,0.17
23203041,2023-05-26,2062BK1,122.49,7.87,12144.0,1008.0,927.0,3266.0,1617.0,327.0,267.0,6428.0,1091.0,0.0,0.16292592592592592,0.033555555555555554,1.0083703703703704,2211.0,0.9396287204591929,52.47775328555411,12.047619047607096,0.7313432835817588,6,0.2,0.78,0.02,0.023,0.2
23203038,2023-05-26,1786500D,122.51,8.07,10749.0,2004.0,902.0,3781.0,1637.0,331.0,260.0,6265.0,1006.0,0.0,0.16292592592592592,0.033555555555555554,1.0083703703703704,2228.0,0.938198805322881,51.13868255610857,5.363772455087144,0.7347396768398856,2,0.22,0.79,0.027,0.023,0.185
23303023,2023-05-26,1786550DHCR,129.16,0.0,6612.0,2523.0,1608.0,2079.0,3650.0,448.0,0.0,6041.0,1461.0,0.0,0.16292592592592592,0.033555555555555554,1.0083703703703704,4098.0,0.9999999999922577,46.771446267832374,2.620689655171375,0.8906783796971959,4,0.22,0.75,0.029,0.023,0.17
23203034,2023-05-26,1786500D,124.2,9.6,9777.0,2808.0,814.0,2637.0,1617.0,327.0,250.0,6385.0,1068.0,0.0,0.16292592592592592,0.033555555555555554,1.0083703703703704,2194.0,0.9282511210692956,51.409017712951616,3.481837606836367,0.737010027346975,2,0.22,0.8,0.025,0.024,0.185
23203031,2023-05-26,C20MMNATLT,121.79,10.07,11151.0,2262.0,800.0,4295.0,1623.0,341.0,287.0,6025.0,1187.0,574.0,0.16292592592592592,0.033555555555555554,1.0083703703703704,2251.0,0.9236311239123037,49.47039986822013,4.9297082228094915,0.7210128831627184,41,0.2,0.8,0.016,0.035,0.22
23203050,2023-05-26,1786500D,128.69,8.86,9834.0,1992.0,800.0,2722.0,1620.0,290.0,229.0,6560.0,1166.0,0.0,0.16292592592592592,0.033555555555555554,1.0083703703703704,2139.0,0.9355870592443796,50.97521174876856,4.936746987949329,0.7573632538565884,2,0.2,0.75,0.036,0.03,0.203
23103037,2023-05-26,2062BK1,120.4,7.47,10611.0,2337.0,579.0,2927.0,1753.0,301.0,0.0,5928.0,1019.0,268.0,0.16292592592592592,0.033555555555555554,1.0083703703703704,2054.0,0.9415812934938486,49.235880398262154,4.540436456994206,0.8534566699119506,6,0.2,0.82,0.035,0.025,0.2
23103011,2023-05-26,2830C20MMNAK,136.1,0.0,8997.0,1773.0,902.0,1746.0,1668.0,261.0,135.0,4060.0,1382.0,0.0,0.16292592592592592,0.033555555555555554,1.0083703703703704,2064.0,0.9999999999926525,29.831006612565535,5.074450084599507,0.8081395348833293,16,0.22,0.82,0.025,0.026,0.2
23103045,2023-05-26,2062BK1,122.59,9.28,12105.0,2451.0,850.0,3284.0,1668.0,220.0,0.0,6065.0,1031.0,0.0,0.16292592592592592,0.033555555555555554,1.0083703703703704,1888.0,0.9296276636010494,49.47385594216923,4.938800489594068,0.8834745762707185,6,0.19,0.81,0.017,0.021,0.2
23102997,2023-05-26,2062BK1,127.07,10.21,9690.0,2025.0,727.0,2798.0,1634.0,294.0,0.0,6249.0,1141.0,424.0,0.16292592592592592,0.033555555555555554,1.0083703703703704,1928.0,0.9256264568697142,49.1776186350108,4.785185185182822,0.8475103734435439,6,0.21,0.84,0.023,0.035,0.22
23102963,2023-05-26,2830C20MMNC,124.84,7.68,9576.0,1998.0,739.0,1680.0,0.0,717.0,1465.0,6365.0,1319.0,0.0,0.16292592592592592,0.033555555555555554,1.0083703703703704,2182.0,0.9420464835425442,50.98526113384344,4.792792792790394,0.0,17,0.19,0.74,0.021,0.021,0.21
23202999,2023-05-26,2062BK1,118.64,9.88,11211.0,1944.0,803.0,1642.0,1711.0,280.0,0.0,6403.0,1018.0,327.0,0.16292592592592592,0.033555555555555554,1.0083703703703704,1991.0,0.923124805470564,53.96999325645676,5.766975308639009,0.8593671521844001,6,0.22,0.75,0.034,0.037,0.19
23203006,2023-05-26,1786500D,124.8,7.08,10473.0,1809.0,798.0,2287.0,1721.0,287.0,0.0,6459.0,1024.0,238.0,0.16292592592592592,0.033555555555555554,1.0083703703703704,2008.0,0.9463148316579747,51.75480769189299,5.789386401323499,0.8570717131469835,2,0.22,0.75,0.029,0.029,0.225
23203010,2023-05-26,1786500D,123.78,8.48,11016.0,1566.0,852.0,2999.0,1711.0,284.0,0.0,6199.0,985.0,0.0,0.16292592592592592,0.033555555555555554,1.0083703703703704,1995.0,0.9358838651070931,50.08078849531361,7.034482758616198,0.8576441102752593,2,0.21,0.7,0.025,0.031,0.223
23203013,2023-05-26,2830C20MMNC,118.87,7.43,10662.0,1125.0,861.0,3215.0,1660.0,287.0,159.0,6075.0,968.0,236.0,0.16292592592592592,0.033555555555555554,1.0083703703703704,2106.0,0.9411718131358576,51.10625052535453,9.477333333324909,0.7882241215570807,17,0.22,0.73,0.02,0.023,0.2
23203018,2023-05-26,2830C20MMNC,121.17,7.67,10002.0,924.0,756.0,4497.0,1667.0,263.0,226.0,2107.0,347.0,0.0,0.16292592592592592,0.033555555555555554,1.0083703703703704,2156.0,0.9404687985024801,17.38879260528688,10.824675324663609,0.7731910946193075,17,0.19,0.77,0.024,0.031,0.21
23203024,2023-05-26,2062BK1,126.67,7.53,8964.0,1593.0,773.0,2883.0,1711.0,307.0,233.0,5742.0,1272.0,0.0,0.16292592592592592,0.033555555555555554,1.0083703703703704,2251.0,0.9438897168335032,45.330386042114704,5.627118644064264,0.7601066192799821,6,0.21,0.71,0.03,0.03,0.19
23103039,2023-05-26,2062BK1,121.64,8.16,10932.0,1992.0,549.0,1979.0,1655.0,246.0,0.0,5887.0,953.0,0.0,0.16292592592592592,0.033555555555555554,1.0083703703703704,1901.0,0.9371340523810698,48.396908911144386,5.48795180722616,0.8705944239869171,6,0.22,0.79,0.017,0.023,0.2
23203029,2023-05-26,2062BK1,118.52,11.64,10620.0,1569.0,808.0,4141.0,1816.0,337.0,0.0,6654.0,1057.0,273.0,0.16292592592592592,0.033555555555555554,1.0083703703703704,2153.0,0.9105716041724757,56.14242321923606,6.7686424474144244,0.8434742220154001,6,0.21,0.7,0.024,0.026,0.19
23103048,2023-05-26,2062BK1,121.46,6.09,10359.0,3741.0,810.0,3048.0,1627.0,226.0,0.0,5938.0,2897.0,0.0,0.16292592592592592,0.033555555555555554,1.0083703703703704,1853.0,0.9522540180246785,48.88852297012277,2.7690457097025476,0.8780356179164177,6,0.2,0.8,0.021,0.022,0.19
23103051,2023-05-26,2830C20MMNC,119.88,5.86,10752.0,1968.0,779.0,3360.0,1583.0,284.0,0.0,6186.0,1624.0,0.0,0.16292592592592592,0.033555555555555554,1.0083703703703704,1867.0,0.9533958962863576,51.60160160117116,5.463414634143565,0.8478843063734077,17,0.21,0.83,0.02,0.019,0.22
23103054,2023-05-26,2830C20MMNC,124.24,5.68,9999.0,1215.0,807.0,2777.0,1625.0,284.0,0.0,6152.0,1897.0,0.0,0.16292592592592592,0.033555555555555554,1.0083703703703704,1909.0,0.9562807881699795,49.51706374718676,8.229629629622856,0.8512310110000779,17,0.21,0.82,0.02,0.022,0.23
23103057,2023-05-26,1786500D,124.3,7.53,11673.0,984.0,782.0,3944.0,1499.0,203.0,0.0,6559.0,1128.0,0.0,0.16292592592592592,0.033555555555555554,1.0083703703703704,1702.0,0.9428809830771231,52.76749798831241,11.862804878036725,0.8807285546410807,2,0.2,0.72,0.017,0.018,0.208
23303072,2023-05-27,2830C20MMNAK,127.77,8.9,11826.0,2547.0,1160.0,4073.0,4956.0,1960.0,1162.0,6383.0,2070.0,0.0,0.1631935483870968,0.032354838709677425,0.9366451612903226,8078.0,0.9348796370751821,49.95695390115084,4.643109540634219,0.6135181975735808,16,0.23,0.93,0.033,0.016,0.17
23303063,2023-05-27,1786550DHCR,129.45,0.0,10833.0,0.0,807.0,3249.0,1763.0,326.0,0.0,6538.0,1078.0,0.0,0.1631935483870968,0.032354838709677425,0.9366451612903226,2089.0,0.9999999999922751,50.50598686712627,10833000000000.0,0.8439444710383706,4,0.21,0.77,0.027,0.021,0.22
23303102,2023-05-27,2830C20MMNC,121.48,8.55,11232.0,3552.0,749.0,2629.0,1769.0,353.0,0.0,6305.0,1170.0,343.0,0.1631935483870968,0.032354838709677425,0.9366451612903226,2122.0,0.9342459432366821,51.90154757942129,3.162162162161272,0.8336475023558748,17,0.2,0.71,0.022,0.019,0.22
23303061,2023-05-27,C20MMNATLT,123.37,0.0,11499.0,0.0,806.0,4168.0,1704.0,335.0,183.0,6595.0,1194.0,0.0,0.1631935483870968,0.032354838709677425,0.9366451612903226,2222.0,0.9999999999918943,53.4570803270369,11499000000000.0,0.7668766876684218,41,0.19,0.78,0.017,0.019,0.24
23303058,2023-05-27,1786500D,127.44,7.55,11763.0,0.0,767.0,3864.0,1735.0,227.0,87.0,6601.0,1112.0,0.0,0.1631935483870968,0.032354838709677425,0.9366451612903226,2049.0,0.9440699310990143,51.79692404228031,11763000000000.0,0.8467545143968537,2,0.2,0.72,0.03,0.022,0.184
23303052,2023-05-27,2062BK1,121.03,7.88,11241.0,1251.0,835.0,2664.0,1707.0,343.0,157.0,5963.0,1099.0,0.0,0.1631935483870968,0.032354838709677425,0.9366451612903226,2207.0,0.9388720812897459,49.26877633603843,8.985611510784183,0.7734481196190424,6,0.2,0.75,0.015,0.021,0.19
23303099,2023-05-27,2830C20MMNC,130.73,8.12,10998.0,3549.0,746.0,3144.0,1793.0,253.0,0.0,6201.0,990.0,376.0,0.1631935483870968,0.032354838709677425,0.9366451612903226,2046.0,0.9415196254883579,47.43364185690023,3.098901098900226,0.876344086021077,17,0.2,0.77,0.018,0.017,0.21
23303095,2023-05-27,2062BK1,126.07,0.0,11637.0,3540.0,737.0,3511.0,1776.0,319.0,0.0,6326.0,1001.0,0.0,0.1631935483870968,0.032354838709677425,0.9366451612903226,2095.0,0.9999999999920679,50.17847227690824,3.287288135592292,0.8477326968969701,6,0.21,0.86,0.03,0.02,0.2
23303092,2023-05-27,2062BK1,125.56,0.0,9804.0,3498.0,759.0,1959.0,1789.0,307.0,0.0,6506.0,2273.0,0.0,0.1631935483870968,0.032354838709677425,0.9366451612903226,2096.0,0.9999999999920357,51.81586492472271,2.8027444253851335,0.8535305343507378,6,0.21,0.76,0.02,0.021,0.2
23303090,2023-05-27,2062BK1,119.67,0.0,9969.0,4917.0,741.0,2529.0,1783.0,258.0,0.0,6558.0,1042.0,0.0,0.1631935483870968,0.032354838709677425,0.9366451612903226,2041.0,0.9999999999916437,54.80070192985041,2.027455765710387,0.8735913767756621,6,0.22,0.76,0.021,0.019,0.18
23303088,2023-05-27,2830C20MMNC,127.57,9.78,9639.0,3378.0,766.0,2229.0,1751.0,326.0,0.0,6094.0,1045.0,342.0,0.1631935483870968,0.032354838709677425,0.9366451612903226,2077.0,0.9287950491377591,47.76985184567085,2.8534635879210026,0.8430428502643991,17,0.19,0.77,0.024,0.024,0.17
23303066,2023-05-27,1786550DHCR,121.3,0.0,11688.0,0.0,798.0,3683.0,1697.0,264.0,0.0,6499.0,1074.0,0.0,0.1631935483870968,0.032354838709677425,0.9366451612903226,1961.0,0.9999999999917559,53.577906017695156,11688000000000.0,0.8653748087705939,4,0.2,0.75,0.022,0.02,0.2
23303084,2023-05-27,2830C20MMNC,124.95,0.0,9288.0,2496.0,746.0,2748.0,1729.0,393.0,0.0,6307.0,990.0,0.0,0.1631935483870968,0.032354838709677425,0.9366451612903226,2122.0,0.9999999999919967,50.4761904757865,3.7211538461523554,0.8147973609798234,17,0.21,0.69,0.024,0.02,0.19
23303082,2023-05-27,2830C20MMNC,120.62,8.0,11205.0,3375.0,555.0,2949.0,1765.0,241.0,0.0,6515.0,1103.0,0.0,0.1631935483870968,0.032354838709677425,0.9366451612903226,2006.0,0.9378012750665699,54.01260155816603,3.319999999999016,0.8798604187433301,17,0.21,0.71,0.018,0.026,0.21
23303055,2023-05-27,2062BK1,118.48,7.81,11340.0,1245.0,798.0,2692.0,1698.0,305.0,92.0,6313.0,1116.0,0.0,0.1631935483870968,0.032354838709677425,0.9366451612903226,2095.0,0.9381582072932285,53.28325455728154,9.108433734932444,0.8105011933170355,6,0.21,0.76,0.026,0.019,0.2
23303075,2023-05-27,ASP1239,124.71,8.0,10626.0,2772.0,605.0,3787.0,1741.0,356.0,0.0,6681.0,1477.0,0.0,0.1631935483870968,0.032354838709677425,0.9366451612903226,2097.0,0.9397181824961216,53.572287707051785,3.8333333333319506,0.8302336671431425,24,0.43,0.8,0.026,0.012,0.23
23303069,2023-05-27,1786500D,128.15,8.5,12042.0,2013.0,475.0,4776.0,1764.0,346.0,0.0,6747.0,1090.0,331.0,0.1631935483870968,0.032354838709677425,0.9366451612903226,2110.0,0.9377972923458633,52.64923917243348,5.982116244408354,0.8360189573455753,2,0.19,0.75,0.02,0.02,0.205
23303086,2023-05-27,2062BK1,123.4,0.0,9345.0,2346.0,743.0,2711.0,1736.0,258.0,0.0,6408.0,1087.0,327.0,0.1631935483870968,0.032354838709677425,0.9366451612903226,1994.0,0.9999999999918963,51.92868719568939,3.983375959077586,0.8706118355060829,6,0.22,0.84,0.022,0.02,0.18
23103103,2023-05-27,2062BK1,121.46,10.21,10545.0,1911.0,649.0,1362.0,1711.0,305.0,0.0,5838.0,959.0,0.0,0.1631935483870968,0.032354838709677425,0.9366451612903226,2016.0,0.9224576592927588,48.06520665200012,5.518053375193345,0.8487103174598964,6,0.21,0.91,0.018,0.019,0.24
23203056,2023-05-27,2062BK1,129.09,0.0,11472.0,2016.0,789.0,5080.0,1603.0,294.0,226.0,6264.0,1268.0,0.0,0.1631935483870968,0.032354838709677425,0.9366451612903226,2123.0,0.9999999999922535,48.52428538191553,5.690476190473368,0.7550635892601248,6,0.19,0.73,0.027,0.019,0.19
23103100,2023-05-27,2062BK1,122.29,8.16,10623.0,2637.0,795.0,904.0,1598.0,217.0,0.0,6033.0,988.0,0.0,0.1631935483870968,0.032354838709677425,0.9366451612903226,1815.0,0.9374472978080687,49.33355139382342,4.028441410692443,0.8804407713493771,6,0.2,0.79,0.019,0.017,0.2
23103097,2023-05-27,1786550D,123.14,7.12,10434.0,2220.0,782.0,1555.0,1645.0,247.0,0.0,6366.0,1050.0,0.0,0.1631935483870968,0.032354838709677425,0.9366451612903226,1892.0,0.9453400890454067,51.697255156312345,4.699999999997883,0.8694503171242762,3,0.2,0.79,0.02,0.02,0.19
23103093,2023-05-27,S.TOWER6VAN,122.6,7.67,10401.0,1695.0,819.0,1347.0,2287.0,118.0,415.0,6074.0,1079.0,266.0,0.1631935483870968,0.032354838709677425,0.9366451612903226,2820.0,0.9411222844788432,49.54323001590911,6.136283185837088,0.8109929078011309,67,0.2,1.36,0.025,0.02,0.19
23103091,2023-05-27,2830C20MMNC,121.47,8.67,9861.0,1683.0,785.0,1527.0,1604.0,261.0,0.0,5932.0,976.0,0.0,0.1631935483870968,0.032354838709677425,0.9366451612903226,1865.0,0.9333794375216432,48.83510331728957,5.859180035647142,0.8600536193024879,17,0.2,0.76,0.017,0.019,0.2
23103087,2023-05-27,2062BK1,125.78,10.67,9498.0,1653.0,792.0,1406.0,1696.0,221.0,0.0,6351.0,1041.0,0.0,0.1631935483870968,0.032354838709677425,0.9366451612903226,1917.0,0.9218028581830576,50.49292415288207,5.745916515423021,0.8847157016166486,6,0.21,0.82,0.019,0.02,0.2
23103083,2023-05-27,S.TOWER6VAN,120.79,9.85,8367.0,0.0,822.0,0.0,2311.0,0.0,358.0,6518.0,1070.0,0.0,0.1631935483870968,0.032354838709677425,0.9366451612903226,2669.0,0.924601959576511,53.96142064695785,8366999999999.999,0.8658673660543778,67,0.17,1.35,0.024,0.019,0.18
23103081,2023-05-27,2062BK1,120.7,10.05,10311.0,3606.0,799.0,1506.0,1620.0,294.0,0.0,6130.0,1011.0,0.0,0.1631935483870968,0.032354838709677425,0.9366451612903226,1914.0,0.923135755251066,50.78707539311692,2.8594009983353135,0.8463949843255766,6,0.19,0.8,0.024,0.017,0.2
23103079,2023-05-27,S.TOWER6VAN,121.54,6.8,11151.0,2583.0,1570.0,2754.0,4412.0,0.0,672.0,6390.0,1077.0,0.0,0.1631935483870968,0.032354838709677425,0.9366451612903226,5084.0,0.947015739434728,52.57528385673378,4.317073170730036,0.8678206136898371,67,0.2,1.34,0.019,0.016,0.2
23103073,2023-05-27,C20MMNATLT,116.9,9.59,10254.0,2118.0,589.0,2807.0,1533.0,284.0,0.0,5970.0,1143.0,372.0,0.1631935483870968,0.032354838709677425,0.9366451612903226,1817.0,0.9241837299318192,51.069289991008816,4.841359773368819,0.8436984039621114,41,0.22,0.78,0.018,0.019,0.2
23103067,2023-05-27,2062BK1,121.13,8.88,11916.0,1482.0,802.0,3338.0,1530.0,237.0,0.0,6284.0,1076.0,0.0,0.1631935483870968,0.032354838709677425,0.9366451612903226,1767.0,0.9316975617188549,51.87814744446563,8.040485829954088,0.865874363327184,6,0.22,0.82,0.021,0.019,0.22
23103064,2023-05-27,2062BK1,120.73,9.59,10578.0,1458.0,792.0,3347.0,1493.0,254.0,0.0,6406.0,1110.0,0.0,0.1631935483870968,0.032354838709677425,0.9366451612903226,1747.0,0.9264119091396071,53.060548330547,7.255144032916835,0.8546078992553781,6,0.19,0.83,0.018,0.02,0.25
23103062,2023-05-27,2062BK1,120.85,7.67,11775.0,1527.0,813.0,4490.0,1503.0,336.0,0.0,5891.0,1060.0,0.0,0.1631935483870968,0.032354838709677425,0.9366451612903226,1839.0,0.9403205726661975,48.74637980927806,7.711198428285717,0.817292006524841,6,0.22,0.77,0.022,0.02,0.2
23103060,2023-05-27,2830C20MMNC,125.5,8.07,11439.0,963.0,807.0,4209.0,1353.0,351.0,112.0,6291.0,1124.0,0.0,0.1631935483870968,0.032354838709677425,0.9366451612903226,1816.0,0.9395822415142654,50.12749003944121,11.878504672884862,0.7450440528630259,17,0.21,0.77,0.017,0.02,0.21
23203109,2023-05-27,2830C20MMNC,116.93,8.47,10923.0,264.0,786.0,3386.0,1671.0,270.0,0.0,5829.0,893.0,0.0,0.1631935483870968,0.032354838709677425,0.9366451612903226,1941.0,0.9324561403434414,49.85033780851919,41.374999999843276,0.860896445130932,17,0.22,0.77,0.021,0.019,0.23
23203107,2023-05-27,2830C20MMNC,118.39,10.21,11475.0,51.0,809.0,3645.0,1674.0,246.0,0.0,5653.0,75.0,0.0,0.1631935483870968,0.032354838709677425,0.9366451612903226,1920.0,0.9206065318746455,47.74896528382676,224.99999999558824,0.8718749999995459,17,0.2,0.74,0.021,0.018,0.24
23203104,2023-05-27,2830C20MMNC,124.8,7.88,11979.0,438.0,800.0,4133.0,1768.0,304.0,0.0,6492.0,1040.0,389.0,0.1631935483870968,0.032354838709677425,0.9366451612903226,2072.0,0.940608984014617,52.01923076881395,27.34931506843071,0.8532818532814415,17,0.2,0.72,0.019,0.02,0.21
23203101,2023-05-27,1786550D,123.16,7.88,8472.0,0.0,800.0,2712.0,1634.0,300.0,182.0,6695.0,1108.0,0.0,0.1631935483870968,0.032354838709677425,0.9366451612903226,2116.0,0.9398656898585176,54.360181876791486,8471999999999.999,0.7722117202264782,3,0.2,0.78,0.02,0.02,0.17
23203096,2023-05-27,2830C20MMNC,124.77,8.87,11280.0,2043.0,800.0,2664.0,1620.0,307.0,223.0,6475.0,1016.0,247.0,0.1631935483870968,0.032354838709677425,0.9366451612903226,2150.0,0.9336276563833164,51.89548769694722,5.521292217324757,0.7534883720926728,17,0.2,0.73,0.016,0.017,0.24
23203094,2023-05-27,1786550D,124.54,10.12,16746.0,1107.0,803.0,2117.0,1627.0,334.0,246.0,6609.0,1122.0,375.0,0.1631935483870968,0.032354838709677425,0.9366451612903226,2207.0,0.9248477647339609,53.067287618009736,15.127371273699072,0.7371998187581617,3,0.2,0.74,0.02,0.02,0.19
23203077,2023-05-27,2062BK1,116.3,10.21,9777.0,2040.0,305.0,2563.0,1650.0,317.0,287.0,5866.0,995.0,284.0,0.1631935483870968,0.032354838709677425,0.9366451612903226,2254.0,0.9192949173905676,50.43852106577439,4.7926470588211805,0.7320319432117427,6,0.22,0.82,0.028,0.022,0.17
23203074,2023-05-27,2062BK1,120.91,9.66,9648.0,2496.0,902.0,3446.0,1664.0,307.0,287.0,957.0,167.0,0.0,0.1631935483870968,0.032354838709677425,0.9366451612903226,2258.0,0.9260166960180286,7.914978082806096,3.865384615383067,0.7369353410094168,6,0.22,0.85,0.025,0.02,0.25
23203071,2023-05-27,1786500D,122.62,9.27,9621.0,2583.0,913.0,3089.0,1664.0,317.0,290.0,6462.0,1086.0,188.0,0.1631935483870968,0.032354838709677425,0.9366451612903226,2271.0,0.9297141557287913,52.69939650911189,3.724738675956746,0.7327168648169384,2,0.2,0.75,0.03,0.019,0.219
23203068,2023-05-27,2062BK1,114.7,7.88,9744.0,2466.0,916.0,3117.0,1623.0,294.0,273.0,6334.0,1112.0,0.0,0.1631935483870968,0.032354838709677425,0.9366451612903226,2190.0,0.9357154511263198,55.222319092805385,3.95133819951178,0.7410958904106205,6,0.22,0.78,0.023,0.016,0.21
23203065,2023-05-27,2062BK1,126.42,7.87,11184.0,1443.0,798.0,3427.0,1704.0,300.0,0.0,6175.0,1200.0,0.0,0.1631935483870968,0.032354838709677425,0.9366451612903226,2004.0,0.9413954873710524,48.845119442739716,7.750519750514379,0.8502994011971805,6,0.19,0.78,0.022,0.017,0.21
23103106,2023-05-27,1786550D,122.28,8.27,11436.0,1971.0,731.0,1959.0,1671.0,277.0,0.0,6974.0,1097.0,0.0,0.1631935483870968,0.032354838709677425,0.9366451612903226,1948.0,0.9366526235087196,57.03303892658625,5.8021308980183655,0.8578028747428862,3,0.21,0.79,0.02,0.02,0.21
23303108,2023-05-27,1786550D,122.6,8.22,11562.0,3279.0,768.0,1159.0,1793.0,234.0,0.0,6497.0,1028.0,0.0,0.1631935483870968,0.032354838709677425,0.9366451612903226,2027.0,0.9371655710064428,52.99347471408652,3.5260750228717517,0.8845584607790407,3,0.21,0.8,0.03,0.02,0.19
23203059,2023-05-27,2830C20MMNC,115.02,8.07,12285.0,2004.0,803.0,3994.0,1708.0,304.0,0.0,6899.0,1203.0,0.0,0.1631935483870968,0.032354838709677425,0.9366451612903226,2012.0,0.9344382159319649,59.98087289114953,6.1302395209550244,0.848906560635761,17,0.2,0.7,0.026,0.026,0.21
23203136,2023-05-28,EXPORTDSP14,128.22,7.08,9033.0,354.0,751.0,2319.0,1711.0,290.0,223.0,6404.0,1015.0,481.0,0.17696,0.03388,0.80464,2224.0,0.947671840347763,49.94540633247586,25.516949152470293,0.7693345323737548,55,0.2,0.76,0.028,0.024,0.24
23303105,2023-05-28,2062BK1,121.0,8.51,11793.0,3912.0,740.0,0.0,1752.0,269.0,0.0,6862.0,1085.0,0.0,0.17696,0.03388,0.80464,2021.0,0.9342907883488976,56.71074380118421,3.0145705521464685,0.8668975754572653,6,0.2,0.73,0.023,0.016,0.17
23103152,2023-05-28,S.TOWER6VAN,126.91,10.08,8940.0,1497.0,687.0,1707.0,2308.0,4.0,447.0,4516.0,1053.0,0.0,0.17696,0.03388,0.80464,2759.0,0.926417986707596,35.584272318685805,5.971943887771562,0.8365349764404362,67,0.19,1.34,0.027,0.023,0.21
23103144,2023-05-28,1786550D,126.86,9.47,9201.0,1491.0,802.0,1691.0,1566.0,273.0,0.0,6393.0,2965.0,0.0,0.17696,0.03388,0.80464,1839.0,0.9305361989222435,50.39413526682647,6.171026156937511,0.8515497553013314,3,0.22,0.79,0.04,0.03,0.2
23103142,2023-05-28,2830C20HMNAK,124.77,7.27,8955.0,1509.0,787.0,1711.0,2108.0,0.0,376.0,6462.0,1067.0,0.0,0.17696,0.03388,0.80464,2484.0,0.9449409269846643,51.791295984196594,5.934393638167042,0.8486312399352461,15,0.2,1.23,0.033,0.022,0.21
23103139,2023-05-28,S.TOWER6VAN,122.5,7.26,9183.0,1494.0,797.0,1704.0,2406.0,0.0,434.0,6392.0,1136.0,0.0,0.17696,0.03388,0.80464,2840.0,0.944050554863255,52.17959183630874,6.146586345377412,0.847183098591251,67,0.19,1.35,0.029,0.022,0.21
23103137,2023-05-28,2830C20HMNAK,126.6,7.42,8715.0,1503.0,787.0,1502.0,1109.0,348.0,398.0,6343.0,1576.0,0.0,0.17696,0.03388,0.80464,1855.0,0.9446351290781628,50.102685623616885,5.798403193608917,0.5978436657678717,15,0.2,1.25,0.032,0.016,0.22
23103135,2023-05-28,EXPORTDSP14,126.03,8.14,8958.0,1110.0,815.0,760.0,1598.0,292.0,0.0,6599.0,1039.0,0.0,0.17696,0.03388,0.80464,1890.0,0.9393306998513875,52.360549075201455,8.070270270263,0.8455026455021981,55,0.2,0.76,0.037,0.02,0.22
23303080,2023-05-28,2830C20MMNC,122.95,8.0,10875.0,2514.0,721.0,3457.0,1785.0,342.0,0.0,6332.0,1078.0,334.0,0.17696,0.03388,0.80464,2127.0,0.9389079801379238,51.500610003647814,4.325775656322862,0.8392101551477014,17,0.19,0.73,0.024,0.019,0.17
23103129,2023-05-28,2062BK1,126.43,7.69,12936.0,3288.0,797.0,2207.0,1617.0,335.0,0.0,6923.0,1635.0,0.0,0.17696,0.03388,0.80464,1952.0,0.9426632866019784,54.757573360319874,3.934306569341869,0.8283811475405592,6,0.21,0.89,0.025,0.022,0.21
23103115,2023-05-28,1786500D,123.58,0.0,10647.0,2103.0,805.0,2703.0,1570.0,281.0,0.0,5338.0,859.0,0.0,0.17696,0.03388,0.80464,1851.0,0.999999999991908,43.19469169733618,5.062767475033256,0.8481901674765812,2,0.18,0.81,0.024,0.015,0.242
23103113,2023-05-28,1786550D,125.08,7.87,10953.0,3123.0,704.0,1008.0,1668.0,267.0,0.0,6883.0,1082.0,0.0,0.17696,0.03388,0.80464,1935.0,0.9408048138327132,55.02878157934899,3.5072046109498856,0.8620155038755235,3,0.2,0.82,0.03,0.02,0.22
23103111,2023-05-28,2830C20MMNC,122.4,9.59,10998.0,2832.0,739.0,1001.0,1644.0,254.0,0.0,6337.0,999.0,0.0,0.17696,0.03388,0.80464,1898.0,0.9273429805218021,51.772875816570476,3.883474576269815,0.8661749209689852,17,0.2,0.83,0.028,0.016,0.18
23203158,2023-05-28,S.TOWER6VAN,122.96,7.52,9636.0,459.0,712.0,2529.0,2514.0,78.0,540.0,6332.0,1007.0,0.0,0.17696,0.03388,0.80464,3132.0,0.942366646222085,51.49642160010169,20.993464052241844,0.8026819923369085,67,0.2,1.34,0.032,0.022,0.22
23203156,2023-05-28,S.TOWER6VAN,126.16,7.48,9969.0,339.0,800.0,4015.0,2420.0,74.0,435.0,5948.0,946.0,470.0,0.17696,0.03388,0.80464,2929.0,0.9440287339049386,47.146480659106324,29.407079645930953,0.8262205530895097,67,0.19,1.32,0.029,0.024,0.23
23103155,2023-05-28,1786550D,128.27,8.88,11454.0,1629.0,679.0,2142.0,1455.0,348.0,0.0,6431.0,1066.0,0.0,0.17696,0.03388,0.80464,1803.0,0.9352533722133778,50.13643096554037,7.031307550640251,0.8069883527449767,3,0.24,0.78,0.03,0.02,0.18
23203153,2023-05-28,1786550D,125.75,8.29,9390.0,0.0,792.0,3111.0,1762.0,300.0,0.0,6402.0,1065.0,0.0,0.17696,0.03388,0.80464,2062.0,0.9381527902048782,50.9105367789192,9390000000000.0,0.8545101842866855,3,0.2,0.73,0.03,0.02,0.21
23203145,2023-05-28,S.TOWER6VAN,126.13,9.09,8787.0,0.0,751.0,1386.0,2531.0,115.0,530.0,5817.0,1090.0,761.0,0.17696,0.03388,0.80464,3176.0,0.9327762165291172,46.1190834849273,8786999999999.999,0.7969143576823687,67,0.19,1.32,0.023,0.02,0.22
23203140,2023-05-28,S.TOWER6VAN,122.58,8.15,8952.0,111.0,753.0,1560.0,2484.0,98.0,500.0,6307.0,1121.0,0.0,0.17696,0.03388,0.80464,3082.0,0.9376577679114385,51.45211290543766,80.64864864792209,0.8059701492534699,67,0.17,1.29,0.028,0.02,0.19
23203134,2023-05-28,2062BK1,126.13,7.27,9018.0,2229.0,907.0,2064.0,1735.0,297.0,267.0,6349.0,1021.0,0.0,0.17696,0.03388,0.80464,2299.0,0.9455022488684744,50.336953936015725,4.045760430684592,0.7546759460631776,6,0.21,0.78,0.03,0.02,0.2
23203132,2023-05-28,2062BK1,118.14,10.21,9054.0,2226.0,916.0,2064.0,1741.0,297.0,260.0,6307.0,1012.0,0.0,0.17696,0.03388,0.80464,2298.0,0.9204518893578463,53.38581344122748,4.067385444742108,0.7576153176672074,6,0.2,0.79,0.029,0.023,0.19
23203130,2023-05-28,1786550D,124.03,10.92,8997.0,3039.0,910.0,2058.0,1748.0,300.0,270.0,6318.0,1015.0,0.0,0.17696,0.03388,0.80464,2318.0,0.9190811411565835,50.93928888131146,2.960513326751247,0.7540983606554124,3,0.23,0.78,0.02,0.02,0.21
23203128,2023-05-28,EXPORTDSP14,120.11,10.21,8997.0,3042.0,905.0,2069.0,1748.0,311.0,267.0,6482.0,1041.0,0.0,0.17696,0.03388,0.80464,2326.0,0.9216543891887535,53.96719673587572,2.9575936883619467,0.7515047291484301,55,0.21,0.77,0.02,0.018,0.17
23203124,2023-05-28,2062BK1,124.06,8.15,10188.0,2367.0,908.0,2219.0,1728.0,297.0,270.0,6394.0,1018.0,0.0,0.17696,0.03388,0.80464,2295.0,0.9383556463131507,51.53957762331501,4.304182509503885,0.7529411764702602,6,0.2,0.76,0.024,0.018,0.19
23203122,2023-05-28,2062BK1,124.26,8.15,9459.0,0.0,913.0,2239.0,1735.0,300.0,263.0,6358.0,1063.0,0.0,0.17696,0.03388,0.80464,2298.0,0.9384487576396161,51.16690809551611,9459000000000.0,0.7550043516097672,6,0.22,0.77,0.023,0.016,0.19
23203120,2023-05-28,2062BK1,116.55,8.06,10185.0,2934.0,927.0,3040.0,1711.0,304.0,267.0,6387.0,1020.0,234.0,0.17696,0.03388,0.80464,2282.0,0.9353181927539096,54.80051480004461,3.471370143148101,0.7497808939523445,6,0.2,0.81,0.022,0.019,0.25
23203117,2023-05-28,2062BK1,124.59,8.27,11442.0,2391.0,688.0,3143.0,1714.0,263.0,0.0,6743.0,1083.0,0.0,0.17696,0.03388,0.80464,1977.0,0.9377540267880645,54.1215185805111,4.785445420324222,0.8669701568027987,6,0.2,0.76,0.024,0.016,0.22
23203114,2023-05-28,2062BK1,124.77,8.15,10971.0,1569.0,704.0,3120.0,1728.0,260.0,0.0,4914.0,1057.0,0.0,0.17696,0.03388,0.80464,1988.0,0.9386849232550507,39.38446741973724,6.992351816439138,0.8692152917500658,6,0.19,0.76,0.031,0.019,0.23
23203112,2023-05-28,C20MMNATLT,118.5,7.87,11358.0,2079.0,707.0,3117.0,1772.0,300.0,0.0,6356.0,973.0,305.0,0.17696,0.03388,0.80464,2072.0,0.9377225607269309,53.63713080123513,5.463203463200835,0.8552123552119425,41,0.22,0.76,0.025,0.018,0.21
23203098,2023-05-28,1786500D,122.37,9.28,12480.0,105.0,798.0,2683.0,2319.0,0.0,422.0,6535.0,1124.0,0.0,0.17696,0.03388,0.80464,2741.0,0.9295100645580744,53.403611995967935,118.85714285601088,0.8460415906600343,2,0.2,1.25,0.021,0.017,0.239
23203150,2023-05-28,1786550D,123.18,10.21,9036.0,0.0,751.0,1223.0,1654.0,304.0,199.0,6208.0,975.0,329.0,0.17696,0.03388,0.80464,2157.0,0.9234575305425935,50.397791848917045,9036000000000.0,0.7668057487247256,3,0.22,0.81,0.02,0.03,0.19
23103161,2023-05-28,S.TOWER6VAN,129.32,8.49,11376.0,1998.0,609.0,2868.0,2301.0,47.0,558.0,7139.0,1736.0,0.0,0.17696,0.03388,0.80464,2906.0,0.9383934402370047,55.20414475676459,5.693693693690844,0.7918100481759147,67,0.2,1.34,0.02,0.021,0.21
23103131,2023-05-28,EXPORTDSP14,126.43,8.07,6183.0,1848.0,930.0,2181.0,1614.0,257.0,0.0,6896.0,1521.0,0.0,0.17696,0.03388,0.80464,1871.0,0.9399999999930113,54.544016451360086,3.3457792207774104,0.8626402993047233,55,0.17,0.74,0.022,0.021,0.18
23303119,2023-05-28,EXPORTDSP14,124.12,0.0,11082.0,2559.0,842.0,3471.0,1729.0,312.0,0.0,6585.0,1114.0,0.0,0.17696,0.03388,0.80464,2041.0,0.9999999999919432,53.053496615750454,4.330597889799011,0.8471337579613684,55,0.22,0.73,0.033,0.013,0.21
23303123,2023-05-28,1786550D,124.46,8.5,10650.0,2481.0,715.0,2293.0,1834.0,291.0,0.0,7227.0,2257.0,0.0,0.17696,0.03388,0.80464,2125.0,0.9360709987895905,58.06684878629225,4.2926239419571575,0.8630588235290056,3,0.23,0.82,0.03,0.02,0.2
23303157,2023-05-28,1786550D,124.39,0.0,11823.0,3393.0,798.0,3424.0,1824.0,247.0,0.0,6242.0,2150.0,0.0,0.17696,0.03388,0.80464,2071.0,0.9999999999919608,50.18088270720973,3.484526967284561,0.8807339449537032,3,0.22,0.79,0.02,0.02,0.21
23303126,2023-05-28,2830C20HMNAK,127.02,0.0,10320.0,2193.0,799.0,1875.0,1994.0,281.0,475.0,6637.0,1614.0,0.0,0.17696,0.03388,0.80464,2750.0,0.9999999999921272,52.251613918656496,4.705882352939031,0.7250909090906454,15,0.22,1.25,0.04,0.02,0.22
23303148,2023-05-28,S.TOWER6VAN,124.2,0.0,9357.0,1980.0,790.0,0.0,2678.0,143.0,330.0,6304.0,2586.0,0.0,0.17696,0.03388,0.80464,3151.0,0.9999999999919484,50.75684379991339,4.725757575755189,0.8498889241507934,67,0.2,1.31,0.025,0.018,0.2
23303146,2023-05-28,S.TOWER6VAN,125.6,7.08,9012.0,2736.0,823.0,3869.0,2538.0,213.0,600.0,5763.0,1452.0,0.0,0.17696,0.03388,0.80464,3351.0,0.9466385287839415,45.88375796141813,3.293859649121603,0.75738585496844,67,0.2,1.32,0.031,0.017,0.21
23303143,2023-05-28,1786500D,122.55,8.27,8790.0,1059.0,793.0,3111.0,1745.0,345.0,0.0,6404.0,1316.0,0.0,0.17696,0.03388,0.80464,2090.0,0.9367833664505674,52.25622194979799,8.300283286111142,0.8349282296646723,2,0.23,0.77,0.032,0.022,0.177
23303184,2023-05-29,1786500D,122.47,8.0,11976.0,2706.0,845.0,2887.0,1745.0,335.0,64.0,4969.0,0.0,2249.0,0.1812222222222222,0.03696296296296296,1.0712592592592591,2144.0,0.938683222189479,40.57320160006064,4.425720620840937,0.8138992537309637,2,0.21,0.76,0.034,0.02,0.187
23303160,2023-05-29,2062BK1,123.37,0.0,10464.0,3240.0,801.0,3211.0,1729.0,251.0,0.0,6345.0,1014.0,0.0,0.1812222222222222,0.03696296296296296,1.0712592592592591,1980.0,0.9999999999918943,51.430655750576065,3.229629629628633,0.8732323232318822,6,0.2,0.73,0.031,0.024,0.2
23303162,2023-05-29,2062BK1,125.76,8.62,11484.0,3018.0,818.0,3296.0,1765.0,265.0,0.0,6274.0,1004.0,0.0,0.1812222222222222,0.03696296296296296,1.0712592592592591,2030.0,0.9358535496283983,49.888676844387014,3.805168986082238,0.8694581280783894,6,0.21,0.75,0.027,0.021,0.18
23303166,2023-05-29,2062BK1,123.61,8.0,12513.0,3099.0,754.0,5084.0,1772.0,271.0,0.0,6615.0,1878.0,0.0,0.1812222222222222,0.03696296296296296,1.0712592592592591,2043.0,0.9392143454073458,53.515087775636964,4.037754114229094,0.8673519334308041,6,0.21,0.77,0.043,0.025,0.21
23303168,2023-05-29,2062BK1,121.01,8.0,12579.0,3354.0,555.0,4147.0,1704.0,241.0,0.0,6371.0,1019.0,0.0,0.1812222222222222,0.03696296296296296,1.0712592592592591,1945.0,0.9379893031475237,52.648541442420886,3.750447227190295,0.8760925449866961,6,0.19,0.78,0.019,0.023,0.22
23203147,2023-05-29,S.TOWER6VAN,123.98,9.27,8802.0,0.0,751.0,0.0,2538.0,115.0,523.0,6205.0,978.0,383.0,0.1812222222222222,0.03696296296296296,1.0712592592592591,3176.0,0.9304315196928299,50.04839490199993,8802000000000.0,0.7991183879090683,67,0.2,1.35,0.024,0.026,0.22
23303171,2023-05-29,2062BK1,125.19,7.48,11082.0,2997.0,862.0,2380.0,1746.0,210.0,105.0,6813.0,1086.0,0.0,0.1812222222222222,0.03696296296296296,1.0712592592592591,2061.0,0.9436195070404493,54.4212796544898,3.697697697696464,0.8471615720519907,6,0.22,0.76,0.025,0.02,0.19
23303173,2023-05-29,C20MMNATLT,130.2,7.29,11142.0,4221.0,870.0,2582.0,1871.0,203.0,197.0,6647.0,1064.0,0.0,0.1812222222222222,0.03696296296296296,1.0712592592592591,2271.0,0.9469779620267149,51.05222734215783,2.639658848613447,0.8238661382647187,41,0.23,0.88,0.032,0.023,0.17
23303176,2023-05-29,1786500D,134.27,7.12,11304.0,3165.0,884.0,2783.0,1816.0,376.0,125.0,6569.0,1053.0,0.0,0.1812222222222222,0.03696296296296296,1.0712592592592591,2317.0,0.9496428318767265,48.92381023274802,3.5715639810415256,0.7837721191192129,2,0.2,0.82,0.021,0.021,0.21
23203172,2023-05-29,2062BK1,127.0,7.79,10974.0,1779.0,743.0,2799.0,1644.0,294.0,213.0,6307.0,987.0,430.0,0.1812222222222222,0.03696296296296296,1.0712592592592591,2151.0,0.9422063951261801,49.66141732244361,6.168634064077477,0.7642956764292124,6,0.2,0.84,0.02,0.023,0.21
23303154,2023-05-29,2062BK1,126.72,8.11,9954.0,3033.0,782.0,2013.0,1806.0,308.0,0.0,6417.0,1027.0,0.0,0.1812222222222222,0.03696296296296296,1.0712592592592591,2114.0,0.9398501817033315,50.63920454505493,3.281899109791203,0.8543046357611853,6,0.22,0.79,0.038,0.024,0.22
23203174,2023-05-29,EXPORTDSP14,109.65,7.29,10992.0,1482.0,751.0,1965.0,1650.0,294.0,213.0,6103.0,962.0,340.0,0.1812222222222222,0.03696296296296296,1.0712592592592591,2157.0,0.9376603386271791,55.65891472817456,7.417004048577991,0.7649513212792003,55,0.22,0.74,0.024,0.023,0.2
23203175,2023-05-29,2830C20MMNC,115.87,8.08,10740.0,1695.0,751.0,973.0,1654.0,297.0,202.0,6115.0,969.0,0.0,0.1812222222222222,0.03696296296296296,1.0712592592592591,2153.0,0.9348124243571213,52.77466125785126,6.33628318583697,0.7682303762188721,17,0.23,0.75,0.026,0.019,0.18
23203177,2023-05-29,C20MMNATLT,121.6,7.16,10923.0,1695.0,748.0,2946.0,1661.0,297.0,209.0,6399.0,1013.0,344.0,0.1812222222222222,0.03696296296296296,1.0712592592592591,2167.0,0.9443926685232652,52.62335526272514,6.444247787606818,0.7664974619285803,41,0.2,0.69,0.023,0.02,0.19
23203179,2023-05-29,1786500D,120.4,8.74,10965.0,1794.0,850.0,3365.0,1691.0,283.0,213.0,6205.0,1071.0,362.0,0.1812222222222222,0.03696296296296296,1.0712592592592591,2187.0,0.9323215115306465,51.53654485007029,6.112040133775857,0.773205304069148,2,0.18,0.81,0.027,0.02,0.171
23203181,2023-05-29,1786500D,132.93,0.0,12567.0,1986.0,852.0,4352.0,1664.0,297.0,206.0,6402.0,1012.0,383.0,0.1812222222222222,0.03696296296296296,1.0712592592592591,2167.0,0.9999999999924774,48.16068607501572,6.327794561930348,0.7678818643282105,2,0.21,0.73,0.04,0.018,0.178
23203183,2023-05-29,2062BK1,121.3,9.2,11379.0,1974.0,858.0,3533.0,1650.0,304.0,209.0,6204.0,987.0,347.0,0.1812222222222222,0.03696296296296296,1.0712592592592591,2163.0,0.9295019157016897,51.14591920815214,5.764437689966685,0.7628294036057499,6,0.2,0.76,0.031,0.023,0.2
23203207,2023-05-29,1786500D,139.83,0.0,11352.0,1104.0,778.0,5149.0,1718.0,280.0,155.0,6260.0,1058.0,439.0,0.1812222222222222,0.03696296296296296,1.0712592592592591,2153.0,0.9999999999928485,44.76864764324702,10.28260869564286,0.79795633999034,2,0.21,0.83,0.022,0.029,0.209
23203187,2023-05-29,2062BK1,133.06,0.0,13587.0,2301.0,803.0,5933.0,1725.0,294.0,0.0,6597.0,1080.0,345.0,0.1812222222222222,0.03696296296296296,1.0712592592592591,2019.0,0.9999999999924847,49.57913723095161,5.904823989567186,0.8543833580976452,6,0.21,0.76,0.026,0.022,0.23
23203202,2023-05-29,1786500D,126.6,8.27,10212.0,2094.0,803.0,2116.0,1671.0,287.0,142.0,6509.0,1034.0,0.0,0.1812222222222222,0.03696296296296296,1.0712592592592591,2100.0,0.938681693475653,51.413902053306366,4.8767908309432295,0.7957142857139068,2,0.2,0.77,0.025,0.027,0.229
23203199,2023-05-29,2062BK1,124.45,9.49,10191.0,2166.0,792.0,1622.0,1728.0,300.0,179.0,6505.0,1034.0,292.0,0.1812222222222222,0.03696296296296296,1.0712592592592591,2207.0,0.9291473794166856,52.26998794654664,4.704986149582315,0.7829632985950236,6,0.22,0.81,0.02,0.024,0.22
23303178,2023-05-29,EXPORTDSP14,120.86,8.0,11127.0,3402.0,870.0,3115.0,1851.0,288.0,261.0,6635.0,1067.0,188.0,0.1812222222222222,0.03696296296296296,1.0712592592592591,2400.0,0.9379171193470595,54.89822935582576,3.270723104055476,0.7712499999996787,55,0.22,0.8,0.035,0.023,0.2
23303151,2023-05-29,2062BK1,124.19,8.21,9654.0,2079.0,705.0,2386.0,1770.0,322.0,37.0,6596.0,1087.0,0.0,0.1812222222222222,0.03696296296296296,1.0712592592592591,2129.0,0.9379909365488067,53.112166840702855,4.64357864357641,0.8313762329728364,6,0.2,0.71,0.037,0.031,0.19
23203192,2023-05-29,1786500D,126.72,8.87,12096.0,2226.0,811.0,4392.0,1711.0,304.0,176.0,6508.0,1045.0,0.0,0.1812222222222222,0.03696296296296296,1.0712592592592591,2191.0,0.9345821963202701,51.35732323191795,5.433962264148502,0.7809219534455587,2,0.25,0.8,0.025,0.022,0.227
23303182,2023-05-29,2830C20HMNAK,122.65,10.0,11514.0,2937.0,881.0,2933.0,2579.0,81.0,511.0,6728.0,1081.0,0.0,0.1812222222222222,0.03696296296296296,1.0712592592592591,3171.0,0.9246136449232973,54.85527924945083,3.9203268641457543,0.8133081046985767,15,0.21,1.18,0.029,0.02,0.21
23103208,2023-05-29,1786500D,129.2,0.0,9990.0,1998.0,784.0,3547.0,1502.0,291.0,0.0,6691.0,1274.0,0.0,0.1812222222222222,0.03696296296296296,1.0712592592592591,1793.0,0.9999999999922602,51.787925696193604,4.999999999997497,0.8377021751250208,2,0.21,0.79,0.028,0.028,0.196
23103203,2023-05-29,1786500D,116.39,7.43,9261.0,1365.0,792.0,3412.0,1617.0,280.0,0.0,6188.0,1019.0,0.0,0.1812222222222222,0.03696296296296296,1.0712592592592591,1897.0,0.9399935390006462,53.16607955964287,6.784615384610414,0.8523985239847905,2,0.18,0.81,0.032,0.031,0.187
23103200,2023-05-29,2062BK1,122.6,7.08,11475.0,219.0,807.0,4056.0,1604.0,227.0,0.0,6280.0,1119.0,0.0,0.1812222222222222,0.03696296296296296,1.0712592592592591,1831.0,0.9454040715534746,51.22349102731465,52.39726027373335,0.8760240305839017,6,0.22,0.82,0.035,0.03,0.2
23103197,2023-05-29,1786500D,114.58,7.88,10992.0,0.0,817.0,2915.0,1608.0,288.0,0.0,6146.0,1108.0,0.0,0.1812222222222222,0.03696296296296296,1.0712592592592591,1896.0,0.9356524579378112,53.63937859963659,10992000000000.0,0.8481012658223375,2,0.2,0.94,0.03,0.026,0.212
23103194,2023-05-29,R34,128.97,0.0,12255.0,1998.0,980.0,4794.0,996.0,184.0,0.0,6378.0,1093.0,0.0,0.1812222222222222,0.03696296296296296,1.0712592592592591,1180.0,0.9999999999922463,49.45336124641814,6.133633633630564,0.8440677966094542,66,0.61,0.76,0.017,0.019,0.2
23103191,2023-05-29,1786500D,125.85,8.11,10695.0,1986.0,785.0,2175.0,1607.0,268.0,0.0,6429.0,1078.0,0.0,0.1812222222222222,0.03696296296296296,1.0712592592592591,1875.0,0.9394595401542294,51.084624552633414,5.385196374619645,0.8570666666662096,2,0.21,0.74,0.029,0.022,0.196
23103189,2023-05-29,1786500D,133.15,0.0,11493.0,1953.0,822.0,4104.0,1601.0,258.0,0.0,6247.0,1534.0,0.0,0.1812222222222222,0.03696296296296296,1.0712592592592591,1859.0,0.9999999999924898,46.91701088962135,5.884792626725098,0.8612157073690903,2,0.22,0.77,0.026,0.024,0.186
23103186,2023-05-29,2062BK1,124.39,0.0,7674.0,492.0,599.0,2065.0,1490.0,334.0,0.0,3051.0,3140.0,0.0,0.1812222222222222,0.03696296296296296,1.0712592592592591,1824.0,0.9999999999919608,24.52769515214625,15.597560975578054,0.8168859649118329,6,0.2,0.78,0.022,0.02,0.19
23103169,2023-05-29,2062BK1,125.64,7.54,11982.0,1995.0,780.0,2893.0,1703.0,284.0,0.0,6624.0,1019.0,393.0,0.1812222222222222,0.03696296296296296,1.0712592592592591,1987.0,0.943384892619437,52.72206303682965,6.006015037590974,0.8570709612476815,6,0.21,0.82,0.028,0.023,0.19
