Repository: SiddharthKumar268/FerroMind

# FerroMind
*Ferro-Alloy Optimisation using Machine Learning*
**SAIL Durgapur Steel Plant | Steel Melting Shop**
Intern: Siddharth Kumar | FY 2023-24 to FY 2025-26

---

## Quick Start

```bash

# 2. Place raw Excel files in data/raw/

## Dataset

| | |
|---|---|
| Total heats after cleaning | 47,421 |
| Training set | 37,936 heats (Apr 2023 – Jun 2025) |
| Test set | 9,485 heats (Jun 2025 – Dec 2025) |
| Input features | 21 (16 raw + 5 engineered) |
| Target variables | Mn, Si, C, S, P |
| BOF grades | 76 distinct grades |
| Split method | Chronological 80/20 — no shuffle, no leakage |

---

File: data/processed/sms_train_slag.csv (part 18 of 74)
Heat_Number,Date,BOF Grade Code,Hot Metal Addn. Weight,Scrap Addn. Weight,Lime Into Converter,Dolomite Into Converter,Lime Into Ladle,Iron Ore Into Converter,SIMN Into Ladle,FESI Into Ladle,FEMN Into Ladle,Measered O2 Mainblow II,Duration of Mainblow I/II,Measered O2 2nd Blow,HM_P,HM_S,HM_Si,Total_FA_Ladle,HM_Ratio,O2_per_ton_HM,Lime_Dolo_Ratio,SiMn_FA_Fraction,Grade_Encoded,C,Mn,P,S,Si,FeO,CaO,SiO2,Al2O3,MnO,MgO,P2O5,Basicity,Slag_SP_Index
23112517,2023-11-23,S.TOWER6VAN,127.8,0.0,10563.0,1158.0,764.0,3924.0,2260.0,3.0,541.0,6354.0,1036.0,0.0,0.1756451612903226,0.032516129032258,1.0,2804.0,0.9999999999921751,49.7183098587659,9.12176165802321,0.8059914407985713,67,0.19,1.27,0.029,0.022,0.21,22.301,51.4,16.716,0.474,0.857,4.463,2.318,3.0747143626248725,1.3173407145420064
23112512,2023-11-23,2062BK1,128.13,0.0,7599.0,1641.0,787.0,5034.0,1712.0,276.0,0.0,6328.0,1009.0,0.0,0.1756451612903226,0.032516129032258,1.0,1988.0,0.9999999999921956,49.3873409814299,4.630712979887489,0.8611670020116392,6,0.18,0.75,0.027,0.027,0.17,27.204,47.573,16.13,0.523,0.989,4.099,2.123,2.94916620172339,1.0977962386062075
23112391,2023-11-23,2062BK1,128.3,0.0,9009.0,1995.0,894.0,4615.0,1664.0,250.0,0.0,5991.0,987.0,0.0,0.1756451612903226,0.032516129032258,1.0,1914.0,0.999999999992206,46.69524551795249,4.515789473681947,0.869383490072691,6,0.2,0.75,0.027,0.035,0.2,24.658,50.315,15.586,0.448,1.075,3.909,2.46,3.2280105215885033,1.2502174183128338
23312493,2023-11-23,C20MMNATLT,131.36,7.79,10611.0,1017.0,810.0,2789.0,1756.0,251.0,0.0,6867.0,2276.0,0.0,0.1756451612903226,0.032516129032258,1.0,2007.0,0.9440172475677758,52.27618757572871,10.433628318573811,0.8749377179866094,41,0.2,0.83,0.028,0.027,0.21,21.107,51.429,17.128,0.771,1.425,4.289,2.389,3.0024519820187985,1.3450413223140498
23212497,2023-11-23,C20MMNATLT,120.35,7.95,9495.0,1911.0,751.0,2680.0,1745.0,290.0,0.0,6293.0,992.0,261.0,0.1756451612903226,0.032516129032258,1.0,2035.0,0.9380358534611224,52.28915662607155,4.9686028257430825,0.8574938574934361,41,0.22,0.7,0.017,0.026,0.19,9.551,54.8955,23.4055,2.553,1.1335,5.781,1.2405,2.345310063443915,1.6656451490556021
23212510,2023-11-23,2062BK1,130.56,0.0,9963.0,1665.0,806.0,2907.0,1688.0,300.0,0.0,6590.0,1101.0,0.0,0.1756451612903226,0.032516129032258,1.0,1988.0,0.9999999999923408,50.474877450593794,5.98378378378019,0.8490945674039995,6,0.21,0.77,0.035,0.026,0.2,20.549,50.537,18.608,0.843,1.143,4.223,2.51,2.715728948358321,1.290591960774299
23212532,2023-11-23,SAILTOWER6VA,124.79,0.0,8793.0,2001.0,795.0,3129.0,2514.0,0.0,537.0,5844.0,1053.0,0.0,0.1756451612903226,0.032516129032258,1.0,3051.0,0.9999999999919864,46.83067553452335,4.394302848573516,0.8239921337263769,68,0.2,1.41,0.031,0.015,0.27,1.35,52.94,21.679,12.838,0.536,8.845,0.206,2.4418819188191883,2.2987407729049063
23212538,2023-11-23,2062BK1,126.98,7.63,10968.0,228.0,704.0,3885.0,1617.0,284.0,0.0,6594.0,1407.0,0.0,0.1756451612903226,0.032516129032258,1.0,1901.0,0.9433177327023006,51.929437706316506,48.10526315768375,0.8506049447654652,6,0.18,0.72,0.017,0.016,0.2,21.336,52.081,16.572,0.692,0.99,4.581,2.229,3.142520967839257,1.3738426231237966
23212543,2023-11-23,2062BK1,104.14,8.41,10956.0,1548.0,874.0,2475.0,1661.0,277.0,0.0,1275.0,275.0,4964.0,0.1756451612903226,0.032516129032258,1.0,1938.0,0.925277654367612,12.24313424224848,7.077519379840389,0.8570691434464102,6,0.18,0.76,0.023,0.023,0.21,18.174,52.947,17.783,0.835,1.304,5.024,2.228,2.977226720647773,1.4724678791923913
23112174,2023-11-23,2830C25HMN,125.2,8.26,11295.0,1050.0,832.0,2495.0,2408.0,101.0,389.0,5978.0,992.0,0.0,0.1756451612903226,0.032516129032258,1.0,2898.0,0.93810879663616,47.74760383348444,10.757142857132612,0.8309178743958485,18,0.16,1.17,0.031,0.034,0.18,9.736,52.661500000000004,23.695,3.0940000000000003,1.8370000000000002,6.0280000000000005,1.349,2.22237930452397,1.5751824599186413
23312499,2023-11-23,2062BK1,131.59,8.3,11703.0,2049.0,807.0,2622.0,1729.0,345.0,0.0,6601.0,1214.0,385.0,0.1756451612903226,0.032516129032258,1.0,2074.0,0.9406676674462744,50.163386275171646,5.711566617859584,0.8336547733843618,6,0.19,0.76,0.022,0.023,0.2,21.163,51.549,16.96,0.78,1.445,4.322,2.321,3.0392665526796767,1.3521403840100723
23312511,2023-11-23,2062BK1,128.21,8.0,10050.0,1581.0,779.0,3412.0,1761.0,329.0,0.0,6597.0,1145.0,0.0,0.1756451612903226,0.032516129032258,1.0,2090.0,0.9412671609944846,51.45464472309918,6.356736242880229,0.8425837320570131,6,0.19,0.76,0.03,0.026,0.23,2.849,35.533,20.328,29.736,3.395,5.515,0.127,1.7478970928230606,1.533048580550522
23312513,2023-11-23,2062BK1,117.14,0.0,10434.0,1902.0,740.0,3406.0,1703.0,258.0,0.0,5899.0,944.0,441.0,0.1756451612903226,0.032516129032258,1.0,1961.0,0.9999999999914632,50.35854532994401,5.485804416400901,0.8684344722076143,6,0.19,0.8,0.026,0.022,0.19,27.022,47.735,15.798,0.669,1.257,3.971,2.25,3.021393759098677,1.1147567782162957
23312515,2023-11-23,2062BK1,126.07,0.0,10185.0,2439.0,793.0,2996.0,1722.0,342.0,0.0,6347.0,1012.0,369.0,0.1756451612903226,0.032516129032258,1.0,2064.0,0.999999999992068,50.34504640239276,4.175891758915877,0.8343023255809912,6,0.21,0.77,0.033,0.027,0.18,21.018,51.531,16.433,0.837,0.97,5.484,2.151,3.1356334428623582,1.3759211791092598
23312536,2023-11-23,SAILTOWER6VA,128.48,7.92,11646.0,1446.0,791.0,4753.0,2527.0,0.0,441.0,6520.0,1101.0,393.0,0.1756451612903226,0.032516129032258,1.0,2968.0,0.9419354838640622,50.74719800707701,8.053941908708124,0.8514150943393358,68,0.19,1.34,0.031,0.015,0.24,0.714,56.734,22.54,11.086,0.703,6.5,0.137,2.5169247149638436,2.4396473876585683
23312539,2023-11-23,EXPORTDSP14,127.15,0.0,11697.0,1929.0,688.0,4479.0,1689.0,346.0,0.0,6454.0,1162.0,0.0,0.1756451612903226,0.032516129032258,1.0,2035.0,0.9999999999921352,50.75894612622289,6.063763608083948,0.8299754299750222,55,0.19,0.76,0.026,0.023,0.25,19.398,52.227,17.68,0.707,1.32,4.761,2.216,2.9538487642101687,1.4085331319614876
23312542,2023-11-23,1786500D,124.1,8.42,11178.0,2013.0,782.0,3905.0,1759.0,329.0,24.0,6350.0,2796.0,0.0,0.1756451612903226,0.032516129032258,1.0,2112.0,0.9364624207596104,51.16841257009534,5.552906110280401,0.8328598484844542,2,0.19,0.92,0.025,0.024,0.196,19.128,51.574,18.471,0.856,1.305,4.724,2.266,2.7920095279341703,1.3716489361702127
23312546,2023-11-23,2062BK1,120.83,8.21,11748.0,2067.0,752.0,4518.0,1703.0,319.0,45.0,6097.0,1807.0,0.0,0.1756451612903226,0.032516129032258,1.0,2067.0,0.9363763174136984,50.45932301538973,5.683599419445726,0.8238993710687837,6,0.21,0.79,0.033,0.024,0.23,17.385,52.104,18.929,1.436,1.265,5.007,2.194,2.752456418383518,1.4347790169351509
23212610,2023-11-24,SEQRFE550D,118.66,7.77,11238.0,1521.0,792.0,3072.0,1725.0,246.0,0.0,6394.0,1062.0,378.0,0.1743513513513513,0.0443243243243243,0.9341621621621622,1971.0,0.9385430673025504,53.885049721440375,7.38856015778607,0.8751902587514585,73,0.19,0.84,0.035,0.03,0.22,19.295,52.233,18.121,0.558,1.198,4.533,2.567,2.88229775962918,1.39596974637197
23212569,2023-11-24,SEQRFE550D,126.16,7.89,10092.0,1524.0,693.0,2994.0,1772.0,273.0,0.0,6592.0,1054.0,454.0,0.1743513513513513,0.0443243243243243,0.9341621621621622,2045.0,0.9411413651552324,52.25110970155159,6.622047244090143,0.8665036674812389,73,0.22,0.82,0.025,0.022,0.23,26.989,48.252,15.345,0.794,0.86,4.17,2.066,3.1442721230288027,1.1397661509389394
23212552,2023-11-24,ASP1239,128.2,0.0,12264.0,0.0,907.0,5639.0,1029.0,257.0,0.0,6500.0,2029.0,0.0,0.1743513513513513,0.0443243243243243,0.9341621621621622,1286.0,0.9999999999921998,50.70202808072776,12264000000000.0,0.8001555209947122,24,0.45,0.76,0.023,0.016,0.24,22.769,50.675,16.057,0.712,1.573,4.497,2.214,3.1557479138124296,1.3051484791511063
23312555,2023-11-24,2062BK1,118.91,9.59,11421.0,1104.0,734.0,3155.0,1770.0,325.0,0.0,5904.0,1563.0,0.0,0.1743513513513513,0.0443243243243243,0.9341621621621622,2095.0,0.9253696497982462,49.65099655159658,10.345108695642804,0.844868735083129,6,0.2,0.78,0.021,0.016,0.24,27.047,48.106,15.368,0.835,0.865,4.192,2.06,3.130067018023294,1.1341474915126368
23312571,2023-11-24,2062BK1,121.91,7.99,8532.0,765.0,691.0,3319.0,1716.0,302.0,11.0,6191.0,1358.0,0.0,0.1743513513513513,0.0443243243243243,0.9341621621621622,2029.0,0.938491147028957,50.78336477687816,11.15294117645601,0.845736816165182,6,0.21,0.77,0.038,0.037,0.19,21.819,51.376,17.183,0.523,0.847,4.409,2.377,2.9897579143389197,1.3172320077942725
23312577,2023-11-24,C20MMNATLT,128.32,0.0,10035.0,1191.0,762.0,2949.0,1692.0,278.0,125.0,6753.0,1576.0,0.0,0.1743513513513513,0.0443243243243243,0.9341621621621622,2095.0,0.999999999992207,52.62624688238291,8.425692695207031,0.8076372315031944,41,0.19,0.82,0.025,0.042,0.2,20.071,50.863,18.282,0.849,1.123,4.66,2.551,2.781983263140622,1.326145903947437
23212494,2023-11-24,R34,131.81,0.0,10995.0,2040.0,949.0,3515.0,1154.0,223.0,0.0,6168.0,2443.0,0.0,0.1743513513513513,0.0443243243243243,0.9341621621621622,1377.0,0.9999999999924134,46.79462863176698,5.389705882350299,0.8380537400139157,66,0.61,0.77,0.022,0.026,0.26,17.715,53.261,18.323,0.818,0.946,4.998,2.441,2.9066251910063303,1.4778711950942038
23312612,2023-11-24,S.TOWER6VAN,118.96,8.1,11844.0,2334.0,782.0,4729.0,2426.0,0.0,359.0,6025.0,963.0,327.0,0.1743513513513513,0.0443243243243243,0.9341621621621622,2785.0,0.9362505902649436,50.647276395001285,5.07455012853253,0.8710951526029188,67,0.18,1.31,0.03,0.032,0.2,19.153,52.388,18.143,0.56,1.191,4.491,2.58,2.8873456790123453,1.40461699332386
23312609,2023-11-24,2830C20MMNC,122.42,7.96,11037.0,2196.0,807.0,2838.0,1669.0,218.0,0.0,6450.0,1660.0,0.0,0.1743513513513513,0.0443243243243243,0.9341621621621622,1887.0,0.9389476913565046,52.687469367319984,5.025956284150717,0.884472708001651,17,0.2,0.76,0.024,0.035,0.17,26.149,48.123,15.696,1.1,1.109,4.172,2.057,3.065745046824234,1.150002389714668
23312595,2023-11-24,S.TOWER6VAN,124.82,8.1,9963.0,3240.0,718.0,2364.0,2501.0,0.0,485.0,6730.0,1121.0,0.0,0.1743513513513513,0.0443243243243243,0.9341621621621622,2986.0,0.9390610893700042,53.91764140318925,3.0749999999990507,0.8375753516407108,67,0.18,1.26,0.026,0.025,0.18,1.25,53.089,28.211,6.581,0.63,8.549,0.096,1.8817878916773003,1.8019482723508247
23112591,2023-11-24,S.TOWER6VAN,123.44,8.3,9477.0,1485.0,794.0,3006.0,2500.0,91.0,395.0,6405.0,1008.0,0.0,0.1743513513513513,0.0443243243243243,0.9341621621621622,2986.0,0.936997115523478,51.8875567072919,6.381818181813884,0.8372404554585274,67,0.16,1.32,0.023,0.035,0.22,24.953,49.846,15.687,0.466,1.089,3.948,2.452,3.177332993370729,1.226495411038114
23112572,2023-11-24,EXPORTDSP14,126.8,8.11,9372.0,801.0,812.0,3804.0,1733.0,261.0,0.0,6549.0,1034.0,0.0,0.1743513513513513,0.0443243243243243,0.9341621621621622,1994.0,0.9398858498188432,51.64826498381981,11.700374531820598,0.8691073219654618,55,0.17,0.76,0.026,0.024,0.22,22.306,49.179,19.252,1.026,1.104,3.665,2.1,2.5543551654287646,1.1833537861834982
23112557,2023-11-24,1786550D,122.79,10.1,10209.0,1671.0,794.0,2828.0,1737.0,257.0,0.0,6434.0,4216.0,0.0,0.1743513513513513,0.0443243243243243,0.9341621621621622,1994.0,0.9239972909855972,52.398403778382615,6.109515260319504,0.8711133400196234,3,0.22,0.74,0.02,0.02,0.24,1.147,52.726,30.083,6.517,1.333,6.31,0.088,1.7526259805876878,1.6882584611443758
23112578,2023-11-24,SEQRFE550D,122.96,7.98,9372.0,2247.0,782.0,1979.0,1678.0,277.0,0.0,6685.0,1055.0,0.0,0.1743513513513513,0.0443243243243243,0.9341621621621622,1955.0,0.939056056201779,54.36727390977255,4.170894526032857,0.8583120204599191,73,0.22,0.87,0.035,0.035,0.25,22.147,49.981,17.76,0.86,1.09,4.622,1.965,2.8140870446483865,1.2524055327252683
23312631,2023-11-25,2062BK1,124.8,8.21,10740.0,1473.0,785.0,4399.0,1795.0,252.0,55.0,6552.0,1431.0,0.0,0.1644054054054054,0.0454054054054054,0.934891891891892,2102.0,0.9382753176382358,52.49999999957932,7.291242362520508,0.8539486203611542,6,0.19,0.8,0.026,0.038,0.2,23.542,49.681,17.424,0.83,1.012,3.877,2.149,2.8511334289813486,1.2127077891961822
23312628,2023-11-25,S.TOWER6VAN,135.07,0.0,11865.0,2028.0,824.0,6126.0,2563.0,0.0,384.0,6604.0,1859.0,0.0,0.1644054054054054,0.0454054054054054,0.934891891891892,2947.0,0.9999999999925964,48.89316650589404,5.850591715973446,0.8696979979637361,67,0.2,1.3,0.038,0.04,0.22,1.42,49.396,30.854,6.84,1.25,8.297,0.108,1.600907470426187,1.5304725019364835
23312655,2023-11-25,2062BK1,118.53,8.45,10911.0,1038.0,721.0,1971.0,1614.0,272.0,0.0,6504.0,1084.0,0.0,0.1644054054054054,0.0454054054054054,0.934891891891892,1886.0,0.9334540872504846,54.87218425668715,10.511560693631491,0.8557794273590372,6,0.2,0.79,0.024,0.027,0.21,2.373,53.845,28.139,4.146,2.902,6.868,0.163,1.9134683724235961,1.764657686887556
23312668,2023-11-25,C20MMNATLT,130.65,0.0,10707.0,1536.0,746.0,6948.0,1713.0,255.0,0.0,6446.0,1016.0,483.0,0.1644054054054054,0.0454054054054054,0.934891891891892,1968.0,0.999999999992346,49.33792575545857,6.970703124995461,0.8704268292678504,41,0.21,0.74,0.03,0.042,0.22,20.951,49.822,19.037,0.677,1.064,4.372,2.582,2.6169765731694508,1.2458926204706295
23212661,2023-11-25,2062BK1,131.26,8.78,9177.0,3714.0,792.0,2728.0,1873.0,246.0,0.0,7192.0,1139.0,0.0,0.1644054054054054,0.0454054054054054,0.934891891891892,2119.0,0.937303627528297,54.79201584599428,2.470920840063955,0.8839075035389883,6,0.21,0.79,0.021,0.03,0.26,19.639,51.095,17.644,1.721,0.996,5.293,2.046,2.8957211674695382,1.3704269928119301
23212670,2023-11-25,2062BK1,128.54,0.0,9969.0,2679.0,795.0,3460.0,1704.0,240.0,0.0,6800.0,1162.0,0.0,0.1644054054054054,0.0454054054054054,0.934891891891892,1944.0,0.9999999999922204,52.901820444586114,3.721164613660425,0.8765432098760924,6,0.2,0.71,0.021,0.035,0.24,19.815,51.497,17.734,0.727,0.975,5.127,2.549,2.903693261911474,1.3714247669773634
23212613,2023-11-25,2062BK1,117.86,7.83,11412.0,1566.0,800.0,2929.0,1714.0,257.0,0.0,6266.0,1008.0,353.0,0.1644054054054054,0.0454054054054054,0.934891891891892,1971.0,0.9377038746046804,53.164771762657686,7.287356321834427,0.8696093353623188,6,0.19,0.74,0.023,0.033,0.22,19.222,52.224,18.144,0.622,1.203,4.531,2.553,2.878148250206668,1.397596810019536
23112614,2023-11-25,SEQRFE550D,119.46,8.06,11190.0,1473.0,791.0,3439.0,1714.0,280.0,0.0,6195.0,2443.0,0.0,0.1644054054054054,0.0454054054054054,0.934891891891892,1994.0,0.93679422834899,51.85836263140919,7.596741344190362,0.8595787362081948,73,0.19,0.83,0.027,0.027,0.22,21.05,49.672,18.442,1.263,1.168,4.601,2.238,2.6932711597896217,1.257741878307548
23112617,2023-11-25,1786500D,116.87,8.23,11280.0,1473.0,787.0,2811.0,1590.0,254.0,0.0,6344.0,1045.0,0.0,0.1644054054054054,0.0454054054054054,0.934891891891892,1844.0,0.9342126298886152,54.28253615081473,7.657841140524333,0.862255965292374,2,0.19,0.82,0.031,0.038,0.249,26.33,48.124,15.539,1.102,1.104,4.184,2.021,3.096782496782497,1.149367088607595
23112620,2023-11-25,S.TOWER6VAN,132.42,8.11,11163.0,2007.0,805.0,2991.0,2314.0,81.0,436.0,6462.0,1067.0,0.0,0.1644054054054054,0.0454054054054054,0.934891891891892,2831.0,0.942289902505214,48.79927503361427,5.562032884900069,0.817379018014547,67,0.19,1.34,0.025,0.025,0.23,21.542,49.952,18.309,0.647,1.147,4.356,2.487,2.72812670671764,1.253437719562381
23112632,2023-11-25,1786500D,123.28,8.51,10794.0,1794.0,666.0,4333.0,1719.0,257.0,0.0,6570.0,1067.0,0.0,0.1644054054054054,0.0454054054054054,0.934891891891892,1976.0,0.935427574163932,53.29331602812059,6.016722408023402,0.8699392712546204,2,0.18,0.85,0.04,0.035,0.196,13.1405,49.736000000000004,23.110500000000002,3.4924999999999997,1.2525,6.307499999999999,1.22,2.15200224996214,1.3719518923093899
23112639,2023-11-25,C20MMNATLT,131.85,7.89,10587.0,1791.0,707.0,3349.0,1698.0,264.0,0.0,6696.0,1028.0,0.0,0.1644054054054054,0.0454054054054054,0.934891891891892,1962.0,0.9435379991345104,50.784982934768415,5.911222780566214,0.8654434250760115,41,0.19,0.79,0.043,0.04,0.24,25.41,46.836,17.513,0.658,1.136,4.611,2.302,2.674203494347379,1.0911378249930108
23112642,2023-11-25,2062BK1,125.14,8.1,10944.0,1785.0,880.0,4224.0,1712.0,254.0,0.0,6959.0,1137.0,0.0,0.1644054054054054,0.0454054054054054,0.934891891891892,1966.0,0.9392074452045992,55.60971711638477,6.131092436971355,0.8708036622579497,6,0.18,0.75,0.028,0.027,0.24,24.95,46.374,18.393,0.705,1.122,4.544,2.383,2.521148200500163,1.069905869324474
23112645,2023-11-25,SEQRFE550D,117.15,8.03,11205.0,2904.0,837.0,4000.0,2297.0,105.0,487.0,6117.0,1022.0,0.0,0.1644054054054054,0.0454054054054054,0.934891891891892,2889.0,0.9358523725760036,52.21510883438143,3.8584710743788366,0.7950848044303236,73,0.18,0.95,0.028,0.026,0.21,1.252,52.663,28.465,3.963,5.293,6.65,0.087,1.8500316166654955,1.7720909886264216
23112658,2023-11-25,1786500D,128.7,8.41,10494.0,2013.0,792.0,4993.0,1707.0,287.0,0.0,6498.0,1076.0,0.0,0.1644054054054054,0.0454054054054054,0.934891891891892,1994.0,0.938662387856913,50.4895104891182,5.213114754095771,0.8560682046134122,2,0.18,0.7,0.035,0.039,0.189,22.235,52.548,15.923,0.566,0.711,4.454,2.172,3.2999246420497363,1.3770801121622684
23112672,2023-11-25,2830C20MMNC,120.81,0.0,10182.0,1545.0,792.0,3381.0,1702.0,294.0,0.0,5927.0,945.0,325.0,0.1644054054054054,0.0454054054054054,0.934891891891892,1996.0,0.9999999999917224,49.06050823566707,6.5902912621316565,0.8527054108212161,17,0.21,0.84,0.03,0.035,0.26,20.675,49.441,19.523,0.788,1.073,4.459,2.547,2.5323191968858842,1.2299062165725516
23212618,2023-11-25,2830C20MMNC,128.9,8.33,11574.0,1485.0,789.0,3678.0,1721.0,267.0,0.0,6598.0,1147.0,264.0,0.1644054054054054,0.0454054054054054,0.934891891891892,1988.0,0.939298987095101,51.18696664040972,7.793939393934146,0.8656941649895041,17,0.18,0.79,0.031,0.034,0.21,19.336,52.331,18.011,0.555,1.208,4.505,2.554,2.905340883855208,1.4011727535611014
23212635,2023-11-25,2830C20MMNC,128.77,7.96,11211.0,1929.0,591.0,5381.0,1698.0,260.0,0.0,6625.0,1101.0,404.0,0.1644054054054054,0.0454054054054054,0.934891891891892,1958.0,0.9417830761285616,51.448318707374014,5.811819595642399,0.8672114402447052,17,0.19,0.81,0.026,0.035,0.21,15.692,48.9075,21.9565,2.6769999999999996,1.5195,6.5205,1.1405,2.2273710577251506,1.299021235341771
23212638,2023-11-25,2062BK1,124.93,8.07,10905.0,2454.0,809.0,2033.0,1701.0,290.0,0.0,6903.0,2017.0,0.0,0.1644054054054054,0.0454054054054054,0.934891891891892,1991.0,0.9393233082636142,55.25494276750776,4.443765281171784,0.8543445504767181,6,0.22,0.77,0.039,0.029,0.23,23.732,49.576,17.318,0.832,1.019,3.89,2.141,2.8625209307696746,1.2076685099023168
23212641,2023-11-25,SEQRFE550D,122.07,7.94,12876.0,444.0,789.0,3584.0,1674.0,307.0,0.0,6161.0,1027.0,465.0,0.1644054054054054,0.0454054054054054,0.934891891891892,1981.0,0.938927774779333,50.47104120545203,28.999999999934687,0.8450277637552523,73,0.21,0.79,0.017,0.035,0.24,26.898,48.144,15.516,0.527,0.962,4.35,2.177,3.102661596958175,1.1350701402805612
23212654,2023-11-25,2062BK1,123.16,8.12,9945.0,2586.0,800.0,4217.0,1715.0,267.0,0.0,6496.0,1186.0,0.0,0.1644054054054054,0.0454054054054054,0.934891891891892,1982.0,0.9381474710470892,52.744397531237865,3.845707656611042,0.8652875882942153,6,0.21,0.79,0.028,0.031,0.22,1.602,52.653,27.899,5.37,3.109,7.393,0.129,1.8872043010752686,1.7847264592231034
23212690,2023-11-26,SEQRFE550D,118.53,8.45,10524.0,2007.0,806.0,3598.0,1721.0,267.0,189.0,5982.0,1011.0,962.0,0.1638235294117647,0.0465294117647058,0.8540588235294118,2177.0,0.9334540872504846,50.468235889222406,5.243647234676012,0.7905374368393245,73,0.19,0.83,0.028,0.034,0.18,2.235,48.158,30.498,4.488,6.206,6.571,0.242,1.5790025902488605,1.4711920327488237
23212676,2023-11-26,C20MMNACU,131.07,0.0,9966.0,1551.0,797.0,4903.0,1674.0,280.0,0.0,6513.0,1039.0,363.0,0.1638235294117647,0.0465294117647058,0.8540588235294118,1954.0,0.9999999999923704,49.69100480621279,6.425531914889474,0.8567041965195207,39,0.2,0.78,0.022,0.036,0.21,17.231,51.52,20.501,0.595,0.621,5.454,2.457,2.512925568237245,1.3653830864230252
23212696,2023-11-26,1786500D,119.99,8.82,9597.0,4017.0,918.0,1418.0,1863.0,277.0,0.0,6721.0,1071.0,202.0,0.1638235294117647,0.0465294117647058,0.8540588235294118,2140.0,0.9315270553456136,56.013001082956805,2.3890963405520567,0.8705607476631446,2,0.19,0.79,0.029,0.03,0.211,21.344,52.11,16.334,0.642,1.039,5.046,2.092,3.1900826446280988,1.3829984872209986
23212706,2023-11-26,2830C20MMNC,125.86,8.89,10038.0,3561.0,990.0,1524.0,1779.0,172.0,0.0,6870.0,1088.0,0.0,0.1638235294117647,0.0465294117647058,0.8540588235294118,1951.0,0.9340259740190424,54.58445892217873,2.8188711036217864,0.9118400820087588,17,0.21,0.74,0.03,0.024,0.2,3.528,54.187,25.461,5.52,2.541,6.921,0.194,2.128151755557301,1.8691617799241118
23212713,2023-11-26,SAILTOWER6VA,134.3,0.0,12003.0,0.0,798.0,6856.0,2413.0,0.0,543.0,6900.0,1938.0,0.0,0.1638235294117647,0.0465294117647058,0.8540588235294118,2956.0,0.999999999992554,51.37751303014611,12003000000000.0,0.8163058186736075,68,0.19,1.4,0.024,0.015,0.25,2.593,48.545,29.743,4.384,6.333,6.557,0.236,1.6320938676707908,1.5012215109626745
23212729,2023-11-26,1786500D,126.62,0.0,10011.0,1125.0,795.0,3010.0,1681.0,304.0,0.0,6656.0,1528.0,298.0,0.1638235294117647,0.0465294117647058,0.8540588235294118,1985.0,0.9999999999921024,52.56673511252119,8.898666666658757,0.8468513853900016,2,0.21,0.73,0.02,0.031,0.194,20.762,50.905,17.937,1.288,1.046,4.305,2.159,2.837830304381759,1.3153746770025843
23312721,2023-11-26,2062BK1,125.71,8.2,10581.0,1971.0,749.0,4478.0,1644.0,220.0,0.0,6306.0,1076.0,320.0,0.1638235294117647,0.0465294117647058,0.8540588235294118,1864.0,0.9387648420510885,50.16307374075123,5.3683409436806855,0.8819742489265655,6,0.2,0.81,0.025,0.032,0.22,2.314,53.339,29.487,4.475,3.179,5.726,0.113,1.80883749321758,1.6772215583925538
23112699,2023-11-26,S.TOWER6VAN,125.23,8.14,9609.0,1215.0,900.0,2410.0,2402.0,0.0,413.0,6649.0,1097.0,0.0,0.1638235294117647,0.0465294117647058,0.8540588235294118,2815.0,0.9389667841273228,53.09430647566003,7.908641975302133,0.8532859680281161,67,0.19,1.35,0.033,0.026,0.23,2.194,50.179,27.746,6.68,2.407,8.27,0.252,1.808447760118211,1.6759293276777665
23112691,2023-11-26,2062BK1,125.9,8.47,8889.0,4044.0,902.0,2185.0,1714.0,269.0,0.0,6626.0,1037.0,0.0,0.1638235294117647,0.0465294117647058,0.8540588235294118,1983.0,0.9369650963687062,52.6290706906066,2.198071216616667,0.8643469490666342,6,0.19,0.72,0.022,0.033,0.23,22.164,51.186,16.415,0.594,0.779,5.157,2.233,3.1180555555555554,1.3267496111975117
23312671,2023-11-26,C20MMNACU,130.67,0.0,9873.0,2997.0,771.0,3069.0,1702.0,285.0,0.0,6398.0,1009.0,385.0,0.1638235294117647,0.0465294117647058,0.8540588235294118,1987.0,0.9999999999923472,48.96303665685343,3.294294294293195,0.8565676899844707,39,0.2,0.78,0.025,0.038,0.23,16.738,51.22,21.233,0.588,0.605,5.468,2.537,2.4121691626636523,1.3488886547982724
23312710,2023-11-26,2062BK1,122.67,8.1,10623.0,1974.0,801.0,3825.0,1668.0,132.0,0.0,6599.0,1111.0,0.0,0.1638235294117647,0.0465294117647058,0.8540588235294118,1800.0,0.9380591878799568,53.79473383831585,5.381458966562623,0.9266666666661518,6,0.21,0.78,0.028,0.028,0.23,26.461,48.919,15.103,0.918,0.871,4.156,2.11,3.238810911016949,1.1769277035967762
23312716,2023-11-26,2062BK1,122.7,8.2,10866.0,2220.0,738.0,4112.0,1706.0,298.0,0.0,6402.0,1075.0,283.0,0.1638235294117647,0.0465294117647058,0.8540588235294118,2004.0,0.937356760879012,52.17603911937917,4.89459459459239,0.8512974051891959,6,0.21,0.8,0.028,0.029,0.25,26.477,48.995,15.049,0.916,0.873,4.136,2.095,3.2554817275747507,1.1798348062706192
23212734,2023-11-27,C20MMNATLT,114.77,8.17,10071.0,1326.0,800.0,1377.0,1701.0,273.0,0.0,6398.0,1042.0,0.0,0.15415625,0.04725,0.88453125,1974.0,0.9335448186031108,55.74627515852796,7.595022624428662,0.8617021276591379,41,0.19,0.8,0.026,0.027,0.18,26.938,50.217,14.209,0.445,0.802,3.699,2.23,3.5339197748064746,1.2203995333916595
23212722,2023-11-27,2062BK1,130.4,4.1,10605.0,1506.0,701.0,3252.0,1664.0,256.0,0.0,6795.0,1175.0,0.0,0.15415625,0.04725,0.88453125,1920.0,0.9695167286173272,52.10889570512187,7.041832669318033,0.8666666666662153,6,0.19,0.79,0.023,0.031,0.18,2.253,49.875,27.857,6.721,2.439,8.32,0.245,1.7903295283222054,1.656371425724818
23212715,2023-11-27,2062BK1,127.7,8.1,11358.0,1497.0,803.0,3844.0,2298.0,0.0,540.0,5934.0,2603.0,0.0,0.15415625,0.04725,0.88453125,2838.0,0.9403534609650932,46.46828504270581,7.587174348692327,0.8097251585620826,6,0.19,1.25,0.023,0.017,0.17,1.19,51.635,23.649,13.484,1.008,7.25,0.08,2.183298097251585,2.0787037037037033
23112733,2023-11-27,1786500D,121.41,8.25,9003.0,1005.0,779.0,3986.0,1698.0,260.0,0.0,6193.0,973.0,0.0,0.15415625,0.04725,0.88453125,1958.0,0.9363720499696409,51.00897784325007,8.958208955214968,0.8672114402447052,2,0.2,0.78,0.036,0.039,0.23,22.483,51.04,17.089,0.524,0.768,4.281,2.392,2.986541837331773,1.2897682763500367
23112736,2023-11-27,2830C20MMNC,125.67,8.1,9084.0,987.0,792.0,3995.0,1698.0,248.0,0.0,6201.0,975.0,0.0,0.15415625,0.04725,0.88453125,1946.0,0.9394483067882228,49.343518739163336,9.20364741640405,0.8725590955802299,17,0.2,0.79,0.036,0.04,0.22,22.684,50.632,17.235,0.54,0.774,4.281,2.426,2.9375725226270593,1.2683366733466934
23112757,2023-11-27,C25HMNV55ALK,116.47,0.0,9444.0,570.0,812.0,0.0,2538.0,0.0,639.0,5904.0,59.0,0.0,0.15415625,0.04725,0.88453125,3177.0,0.999999999991414,50.69116510645925,16.568421052602513,0.7988668555238279,51,0.25,1.39,0.027,0.021,0.21,1.458,53.758,20.468,14.672,1.618,5.865,0.219,2.626312961063071,2.451680576458248
23212737,2023-11-27,2062BK1,119.1,7.81,9939.0,2097.0,792.0,3363.0,1711.0,273.0,0.0,6376.0,1004.0,0.0,0.15415625,0.04725,0.88453125,1984.0,0.9384603262080335,53.53484466789644,4.739628040054964,0.8623991935479525,6,0.2,0.78,0.035,0.033,0.25,26.786,50.267,14.274,0.483,0.795,3.725,2.213,3.521330998248687,1.2242030150264243
23112775,2023-11-27,1786550D,125.65,7.96,9906.0,2211.0,927.0,4761.0,1810.0,267.0,0.0,6444.0,1021.0,0.0,0.15415625,0.04725,0.88453125,2077.0,0.9404236209794146,51.28531635454608,4.480325644502723,0.8714492055845587,3,0.22,0.78,0.03,0.03,0.21,21.498,50.564,18.123,0.614,0.737,4.418,2.455,2.7898918561024053,1.2761597092524355
23312784,2023-11-27,S.TOWER6VAN,132.97,8.3,11109.0,1575.0,760.0,4370.0,2498.0,0.0,376.0,6897.0,1505.0,0.0,0.15415625,0.04725,0.88453125,2874.0,0.9412472570188912,51.86884259568423,7.053333333328856,0.8691718858730448,67,0.18,1.37,0.026,0.034,0.2,0.735,56.131,22.975,11.207,0.713,6.516,0.14,2.443027506963788,2.3672978786217365
23312777,2023-11-27,S.TOWER6VAN,131.91,8.0,9966.0,1773.0,842.0,3805.0,2573.0,157.0,537.0,6514.0,1100.0,289.0,0.15415625,0.04725,0.88453125,3267.0,0.9428203845261752,49.38215449890546,5.62098138747568,0.7875726966633647,67,0.18,1.26,0.023,0.035,0.21,25.418,49.165,15.982,0.737,0.82,4.066,2.277,3.0760808358881313,1.187531702132799
23312771,2023-11-27,2062BK1,125.39,7.55,10923.0,1779.0,773.0,4039.0,1773.0,210.0,0.0,6548.0,1031.0,0.0,0.15415625,0.04725,0.88453125,1983.0,0.9432074620058432,52.22107026036988,6.139966273183733,0.8940998487136187,6,0.18,0.8,0.022,0.036,0.22,25.621,49.335,15.633,0.717,0.826,4.091,2.243,3.155622361519765,1.1958550478729852
23312752,2023-11-27,1786550D,121.2,8.08,9960.0,2214.0,757.0,4003.0,1736.0,296.0,0.0,6499.0,1096.0,328.0,0.15415625,0.04725,0.88453125,2032.0,0.9374999999927484,53.622112210778695,4.498644986447832,0.8543307086609969,3,0.2,0.71,0.03,0.04,0.18,24.656,48.701,16.318,1.036,1.16,4.457,2.144,2.9843127642625156,1.1885539963392313
23312735,2023-11-27,2062BK1,120.53,7.79,9540.0,1992.0,743.0,4111.0,1704.0,214.0,0.0,6377.0,1212.0,0.0,0.15415625,0.04725,0.88453125,1918.0,0.9392923940076428,52.90798971166591,4.78915662650362,0.8884254431695056,6,0.2,0.77,0.03,0.037,0.21,24.059,48.461,17.556,0.746,0.962,4.307,2.464,2.760209603007347,1.1644800076893502
23312657,2023-11-27,2830C20MMNC,122.88,8.52,10986.0,2091.0,768.0,3051.0,1681.0,329.0,0.0,6605.0,1139.0,480.0,0.15415625,0.04725,0.88453125,2010.0,0.9351598173444812,53.75162760372923,5.253945480628764,0.836318407959783,17,0.18,0.78,0.02,0.037,0.24,24.735,48.752,15.906,0.822,0.885,5.277,2.199,3.06481423272773,1.1995472663746864
23212767,2023-11-27,2062BK1,127.96,8.0,14733.0,549.0,806.0,2751.0,1758.0,270.0,0.0,6200.0,993.0,260.0,0.15415625,0.04725,0.88453125,2028.0,0.9411591644532132,48.452641450074616,26.83606557372161,0.8668639053250163,6,0.2,0.79,0.02,0.035,0.26,23.535,46.985,18.717,2.747,0.711,3.528,2.213,2.5101506571214873,1.1119920479019243
23212776,2023-11-27,2062BK1,132.86,8.03,11595.0,1818.0,811.0,3694.0,1654.0,260.0,0.0,6596.0,1072.0,288.0,0.15415625,0.04725,0.88453125,1914.0,0.9430051813404572,49.646244166418434,6.37788778877537,0.8641588296756195,6,0.2,0.75,0.022,0.038,0.23,21.711,49.622,18.497,0.978,0.903,4.26,2.445,2.6825602767866794,1.234101818000945
23212779,2023-11-27,1786550D,125.27,8.33,10464.0,1545.0,798.0,3443.0,1725.0,260.0,0.0,6205.0,996.0,364.0,0.15415625,0.04725,0.88453125,1985.0,0.937649700591784,49.53300870080999,6.772815533976199,0.8690176322413758,3,0.22,0.79,0.03,0.03,0.21,21.875,50.223,18.011,0.658,0.744,4.442,2.442,2.788307794803464,1.2591320480357011
23312828,2023-11-28,2062BK1,124.2,8.42,10302.0,1983.0,834.0,3113.0,1719.0,302.0,0.0,6336.0,1065.0,0.0,0.1443030303030303,0.0444848484848484,0.8523636363636363,2021.0,0.9365103302598664,51.01449275321245,5.195158850224309,0.8505690252346113,6,0.19,0.76,0.033,0.04,0.21,19.574,51.808,17.803,0.744,1.342,4.798,2.225,2.909907885868344,1.386055968751672
23312830,2023-11-28,2062BK1,122.63,8.13,9579.0,1443.0,779.0,3315.0,1713.0,309.0,0.0,6337.0,1073.0,0.0,0.1443030303030303,0.0444848484848484,0.8523636363636363,2022.0,0.937825022935624,51.67577264901186,6.638253638249038,0.8471810089016582,6,0.19,0.76,0.027,0.037,0.23,21.695,50.521,17.924,0.644,0.746,4.437,2.443,2.818465829846583,1.2751388187783947
23312813,2023-11-28,2062BK1,132.21,8.18,10431.0,1821.0,865.0,4228.0,1737.0,220.0,0.0,6490.0,1025.0,0.0,0.1443030303030303,0.0444848484848484,0.8523636363636363,1957.0,0.9417337417127878,49.088571212093726,5.7281713344284855,0.8875830352575945,6,0.19,0.72,0.02,0.032,0.21,1.485,50.088,31.088,6.922,1.655,7.005,0.075,1.611116472064074,1.5376680788358814
23312807,2023-11-28,1786550D,130.45,8.2,10956.0,1836.0,796.0,4168.0,1712.0,301.0,0.0,6435.0,1014.0,299.0,0.1443030303030303,0.0444848484848484,0.8523636363636363,2013.0,0.9408582762283388,49.329244921047696,5.967320261434659,0.8504719324387231,3,0.22,0.83,0.02,0.03,0.23,25.957,48.387,15.741,0.914,1.071,4.02,2.31,3.0737517469190703,1.1603875392695269
23312795,2023-11-28,2062BK1,128.26,8.04,10083.0,1392.0,768.0,3117.0,1739.0,234.0,0.0,6362.0,1256.0,0.0,0.1443030303030303,0.0444848484848484,0.8523636363636363,1973.0,0.9410124724802568,49.602370185173854,7.243534482753417,0.8813988849463348,6,0.2,0.8,0.034,0.042,0.22,21.662,50.621,17.877,0.657,0.738,4.427,2.43,2.831468844389753,1.2802478502781993
23312822,2023-11-28,2062BK1,127.63,8.3,10320.0,2094.0,773.0,3451.0,1712.0,302.0,0.0,6571.0,1044.0,0.0,0.1443030303030303,0.0444848484848484,0.8523636363636363,2014.0,0.938939159854786,51.484760635810666,4.928366762175297,0.8500496524325472,6,0.21,0.77,0.022,0.032,0.24,1.248,52.289,30.753,6.387,1.484,6.054,0.092,1.7002341158873642,1.633929129429411
23212794,2023-11-28,2062BK1,125.07,7.95,10899.0,702.0,701.0,3995.0,1620.0,300.0,0.0,6475.0,1086.0,0.0,0.1443030303030303,0.0444848484848484,0.8523636363636363,1920.0,0.9402345511882408,51.771008234974246,15.52564102561891,0.8437499999995606,6,0.2,0.81,0.026,0.028,0.2,25.428,49.26,15.861,0.759,0.827,4.075,2.261,3.1055352414575714,1.1930249455073867
23212797,2023-11-28,2062BK1,128.41,7.99,11697.0,1440.0,806.0,3288.0,1620.0,290.0,0.0,6436.0,1070.0,0.0,0.1443030303030303,0.0444848484848484,0.8523636363636363,1910.0,0.9414222873831274,50.120707109647846,8.122916666661025,0.8481675392665716,6,0.2,0.77,0.018,0.028,0.19,21.865,50.322,18.123,0.657,0.951,4.07,2.443,2.7765393952769806,1.2583960589162022
23112787,2023-11-28,2062BK1,124.7,8.13,10017.0,2013.0,812.0,4510.0,1708.0,206.0,0.0,6669.0,1095.0,0.0,0.1443030303030303,0.0444848484848484,0.8523636363636363,1914.0,0.9387939471434256,53.48035284640352,4.976154992545963,0.8923719958198054,6,0.2,0.78,0.035,0.039,0.22,1.498,54.058,20.438,14.406,1.624,5.828,0.226,2.6448456382406182,2.4642385011624195
23112793,2023-11-28,2062BK1,128.12,8.06,9504.0,1992.0,782.0,3517.0,1700.0,288.0,0.0,6204.0,971.0,0.0,0.1443030303030303,0.0444848484848484,0.8523636363636363,1988.0,0.9408136290135056,48.42335310608474,4.771084337347003,0.8551307847078193,6,0.2,0.77,0.037,0.036,0.21,21.827,50.102,17.978,0.973,0.91,4.246,2.384,2.7866955892986254,1.258654474199869
23112796,2023-11-28,1786500D,126.57,7.91,9960.0,1026.0,830.0,3001.0,1692.0,274.0,0.0,6202.0,971.0,0.0,0.1443030303030303,0.0444848484848484,0.8523636363636363,1966.0,0.941180844728278,49.00055305325906,9.707602339171824,0.8606307222783008,2,0.19,0.79,0.027,0.04,0.22,22.248,51.941,16.358,0.85,0.72,4.263,2.191,3.1750718259062287,1.345377781231383
23112799,2023-11-28,1786550D,125.9,8.04,8949.0,1983.0,777.0,3989.0,1697.0,260.0,0.0,6202.0,971.0,0.0,0.1443030303030303,0.0444848484848484,0.8523636363636363,1957.0,0.9399731222865464,49.26131850636011,4.512859304082444,0.8671435871227046,3,0.22,0.78,0.03,0.03,0.23,21.952,49.905,17.032,0.722,0.818,5.401,2.539,2.9299007808371984,1.2801077337437476
23112802,2023-11-28,2062BK1,128.02,7.79,9942.0,957.0,779.0,4594.0,1740.0,257.0,0.0,6502.0,1014.0,0.0,0.1443030303030303,0.0444848484848484,0.8523636363636363,1997.0,0.9426404535679064,50.78893922784886,10.388714733531463,0.8713069604402247,6,0.19,0.78,0.04,0.031,0.22,1.769,50.809,28.747,5.82,2.68,7.849,0.239,1.7673925142618616,1.6649408526395124
23212812,2023-11-28,2062BK1,129.6,8.21,5208.0,1989.0,803.0,2317.0,1674.0,243.0,0.0,6897.0,1075.0,311.0,0.1443030303030303,0.0444848484848484,0.8523636363636363,1917.0,0.9404252231264754,53.21759259218197,2.6184012066351845,0.8732394366192628,6,0.2,0.75,0.02,0.03,0.22,25.287,49.636,15.673,0.717,0.83,4.085,2.229,3.1667729998724004,1.2117868216108005
23112825,2023-11-28,2062BK1,130.79,8.42,9474.0,2076.0,804.0,1517.0,1712.0,305.0,0.0,5993.0,1000.0,0.0,0.1443030303030303,0.0444848484848484,0.8523636363636363,2017.0,0.9395158393726062,45.82154598940423,4.563583815026703,0.8487853247392916,6,0.21,0.76,0.018,0.031,0.23,22.734,50.598,17.045,0.652,0.782,4.366,2.35,2.96832101372756,1.271945701357466
23112827,2023-11-28,2062BK1,129.42,8.5,8925.0,2028.0,785.0,1503.0,1700.0,244.0,0.0,6000.0,996.0,0.0,0.1443030303030303,0.0444848484848484,0.8523636363636363,1944.0,0.9383700695987648,46.36068613779664,4.400887573962327,0.8744855967073691,6,0.18,0.8,0.027,0.034,0.21,26.748,50.303,14.321,0.446,0.791,3.695,2.237,3.5122887864823347,1.2248112977842707
23212835,2023-11-28,2062BK1,125.6,8.31,9510.0,1557.0,792.0,2531.0,1714.0,250.0,0.0,6493.0,1188.0,0.0,0.1443030303030303,0.0444848484848484,0.8523636363636363,1964.0,0.9379433948104104,51.69585987219988,6.10789980731785,0.8727087576370302,6,0.21,0.78,0.027,0.033,0.23,19.444,51.134,18.446,0.968,1.328,4.748,2.244,2.771941237057516,1.3495025203874271
23212838,2023-11-28,2062BK1,134.3,8.45,10113.0,1464.0,798.0,3877.0,1684.0,253.0,0.0,6768.0,1513.0,309.0,0.1443030303030303,0.0444848484848484,0.8523636363636363,1937.0,0.940805604196562,50.394638867830274,6.907786885241183,0.869385647908689,6,0.2,0.77,0.026,0.038,0.24,22.155,50.893,17.448,0.733,1.034,3.977,2.355,2.9166714424895406,1.2850469649530352
23112862,2023-11-29,1786500D,129.95,8.61,10809.0,981.0,607.0,1559.0,1688.0,265.0,0.0,6054.0,1688.0,0.0,0.157060606060606,0.0402121212121212,0.9896969696969696,1953.0,0.9378608544966957,46.5871489030659,11.01834862384198,0.8643113159237766,2,0.21,0.75,0.04,0.035,0.233,26.646,47.043,17.088,0.512,1.029,4.007,2.138,2.7528234536836558,1.0756373613810448
23112884,2023-11-29,1786500D,124.02,7.87,11700.0,1704.0,955.0,3309.0,1753.0,291.0,0.0,6147.0,1020.0,0.0,0.157060606060606,0.0402121212121212,0.9896969696969696,2044.0,0.9403290620900728,49.56458635663954,6.866197183094562,0.8576320939330442,2,0.17,0.75,0.031,0.036,0.239,20.937,50.405,18.293,0.92,1.144,4.254,2.435,2.7552749535366785,1.2848257755346537
23112887,2023-11-29,1786500D,124.9,8.17,9708.0,3273.0,937.0,2842.0,1763.0,301.0,0.0,6272.0,1042.0,0.0,0.157060606060606,0.0402121212121212,0.9896969696969696,2064.0,0.9386037423841692,50.21617293794863,2.966086159485803,0.8541666666662528,2,0.17,0.7,0.027,0.038,0.175,18.083,52.18,18.213,1.3,1.296,5.046,2.183,2.864829252223564,1.43758437336419
23112890,2023-11-29,1786500D,126.04,7.95,10020.0,3282.0,830.0,2873.0,1766.0,254.0,0.0,6312.0,1049.0,0.0,0.157060606060606,0.0402121212121212,0.9896969696969696,2020.0,0.9406672139641716,50.079339891700414,3.053016453381154,0.8742574257421415,2,0.18,0.75,0.038,0.037,0.18,25.607,49.597,15.415,0.712,0.828,4.1,2.212,3.217241826673586,1.2090047046778638
23312848,2023-11-29,2062BK1,127.1,8.0,12222.0,1710.0,842.0,3291.0,1729.0,246.0,0.0,6339.0,1497.0,0.0,0.157060606060606,0.0402121212121212,0.9896969696969696,1975.0,0.9407846039900756,49.87411486978856,7.147368421048452,0.8754430379742403,6,0.18,0.72,0.02,0.037,0.2,2.62,52.404,30.079,4.779,2.597,5.773,0.165,1.742154255319149,1.60256880733945
23312865,2023-11-29,1786500D,125.36,8.44,11397.0,1068.0,870.0,4110.0,1727.0,157.0,0.0,6082.0,972.0,378.0,0.157060606060606,0.0402121212121212,0.9896969696969696,1884.0,0.9369207772725192,48.51627313298886,10.67134831459675,0.91666666666618,2,0.2,0.8,0.02,0.036,0.242,24.009,48.274,18.001,0.596,1.251,4.085,2.275,2.6815909343406283,1.1490800028563948
23312869,2023-11-29,1786500D,126.36,8.13,11436.0,1557.0,929.0,3593.0,1788.0,288.0,0.0,6557.0,1124.0,332.0,0.157060606060606,0.0402121212121212,0.9896969696969696,2076.0,0.9395494088709976,51.89142133545512,7.344894026970235,0.8612716763001632,2,0.21,0.74,0.04,0.032,0.216,21.771,50.201,17.55,1.016,1.16,4.351,2.297,2.860292860805652,1.2766644626417782
23312873,2023-11-29,2062BK1,128.29,8.0,11901.0,1488.0,796.0,4497.0,1656.0,299.0,0.0,6497.0,1223.0,328.0,0.157060606060606,0.0402121212121212,0.9896969696969696,1955.0,0.941301636209984,50.6430742844287,7.997983870962367,0.8470588235289785,6,0.21,0.78,0.041,0.034,0.24,1.514,54.992,19.957,13.91,1.631,5.866,0.215,2.7553863112536323,2.5611028315946345
23312876,2023-11-29,2062BK1,134.26,0.0,13104.0,999.0,818.0,6020.0,1767.0,203.0,0.0,6554.0,1059.0,306.0,0.157060606060606,0.0402121212121212,0.9896969696969696,1970.0,0.9999999999925518,48.81573067146719,13.117117117103987,0.8969543147203569,6,0.21,0.78,0.03,0.036,0.22,1.16,52.619,21.974,12.977,0.538,8.959,0.174,2.3944937428896473,2.2744326777609682
23312880,2023-11-29,2062BK1,0.0,0.0,11991.0,1887.0,796.0,4527.0,1736.0,353.0,0.0,5506.0,1651.0,0.0,0.157060606060606,0.0402121212121212,0.9896969696969696,2089.0,0.0,5506000000000.0,6.354531001586458,0.8310196266152078,6,0.21,0.73,0.019,0.027,0.22,21.792,50.703,17.709,0.66,0.742,4.418,2.384,2.862958780350085,1.283555263024657
23312888,2023-11-29,2830C20MMNC,120.07,7.88,10512.0,996.0,793.0,4007.0,1774.0,220.0,0.0,6603.0,1468.0,0.0,0.157060606060606,0.0402121212121212,0.9896969696969696,1994.0,0.9384134427437404,54.99292079574421,10.554216867459283,0.889669007020617,17,0.2,0.72,0.024,0.03,0.2,21.73,50.139,17.067,0.796,0.817,5.323,2.517,2.9376025310522613,1.2923088819011292
23112857,2023-11-29,2830C20MMNC,122.2,8.26,9735.0,798.0,717.0,1404.0,1715.0,233.0,0.0,6497.0,1133.0,0.0,0.157060606060606,0.0402121212121212,0.9896969696969696,1948.0,0.9366855741151564,53.166939443100105,12.199248120285464,0.8803901437367144,17,0.2,0.7,0.03,0.038,0.2,23.778,49.518,16.75,0.999,0.942,4.426,2.082,2.956122022565817,1.2217918034000346
23212866,2023-11-29,C20MMNATLT,119.95,0.0,10926.0,1467.0,905.0,3164.0,1735.0,287.0,0.0,6197.0,1038.0,0.0,0.157060606060606,0.0402121212121212,0.9896969696969696,2022.0,0.9999999999916632,51.66319299665141,7.447852760731119,0.8580613254199515,41,0.23,0.83,0.022,0.033,0.2,22.667,49.748,17.636,0.666,1.402,4.143,2.246,2.8206611101661276,1.2343191742755062
23212861,2023-11-29,2830C20MMNC,124.27,8.6,10464.0,1485.0,803.0,2619.0,1714.0,277.0,0.0,6197.0,1190.0,260.0,0.157060606060606,0.0402121212121212,0.9896969696969696,1991.0,0.9352750808991098,49.86722459121375,7.046464646459901,0.8608739326967048,17,0.21,0.81,0.021,0.038,0.25,22.065,48.858,18.94,0.686,1.404,4.162,2.381,2.57948365978565,1.1914841730478465
23212879,2023-11-29,2062BK1,126.65,8.15,9804.0,2004.0,946.0,2843.0,1785.0,277.0,0.0,6309.0,1013.0,0.0,0.157060606060606,0.0402121212121212,0.9896969696969696,2062.0,0.9395400593402112,49.81444926924741,4.892215568859834,0.8656644034913358,6,0.2,0.77,0.025,0.035,0.26,22.209,49.3,18.489,0.674,1.397,4.112,2.312,2.6663061114115734,1.211331973758569
