Repository: SiddharthKumar268/FerroMind

# FerroMind
*Ferro-Alloy Optimisation using Machine Learning*
**SAIL Durgapur Steel Plant | Steel Melting Shop**
Intern: Siddharth Kumar | FY 2023-24 to FY 2025-26

---

## Quick Start

```bash

# 2. Place raw Excel files in data/raw/

## Dataset

| | |
|---|---|
| Total heats after cleaning | 47,421 |
| Training set | 37,936 heats (Apr 2023 – Jun 2025) |
| Test set | 9,485 heats (Jun 2025 – Dec 2025) |
| Input features | 21 (16 raw + 5 engineered) |
| Target variables | Mn, Si, C, S, P |
| BOF grades | 76 distinct grades |
| Split method | Chronological 80/20 — no shuffle, no leakage |

---

File: data/processed/sms_train.csv (part 19 of 253)
Heat_Number,Date,BOF Grade Code,Hot Metal Addn. Weight,Scrap Addn. Weight,Lime Into Converter,Dolomite Into Converter,Lime Into Ladle,Iron Ore Into Converter,SIMN Into Ladle,FESI Into Ladle,FEMN Into Ladle,Measered O2 Mainblow II,Duration of Mainblow I/II,Measered O2 2nd Blow,HM_P,HM_S,HM_Si,Total_FA_Ladle,HM_Ratio,O2_per_ton_HM,Lime_Dolo_Ratio,SiMn_FA_Fraction,Grade_Encoded,C,Mn,P,S,Si
23103167,2023-05-29,2062BK1,124.64,7.48,11505.0,1998.0,810.0,2967.0,1445.0,264.0,0.0,6439.0,1104.0,0.0,0.1812222222222222,0.03696296296296296,1.0712592592592591,1709.0,0.9433848016882881,51.66078305478449,5.758258258255376,0.8455236980685514,6,0.22,0.79,0.026,0.018,0.19
23103164,2023-05-29,1786550D,121.66,7.67,10986.0,2340.0,651.0,2832.0,1475.0,304.0,0.0,6309.0,1087.0,0.0,0.1812222222222222,0.03696296296296296,1.0712592592592591,1779.0,0.9406943477851955,51.85763603442497,4.694871794869789,0.8291174817308437,3,0.22,0.77,0.03,0.02,0.21
23103159,2023-05-29,2062BK1,128.76,7.67,11289.0,2004.0,812.0,2842.0,1468.0,233.0,0.0,6505.0,1024.0,0.0,0.1812222222222222,0.03696296296296296,1.0712592592592591,1701.0,0.9437806933889631,50.52034793374869,5.633233532931321,0.8630217519101334,6,0.2,0.76,0.026,0.021,0.19
23303204,2023-05-29,2062BK1,130.48,8.5,11319.0,2790.0,544.0,2060.0,1447.0,325.0,145.0,6297.0,1689.0,0.0,0.1812222222222222,0.03696296296296296,1.0712592592592591,1917.0,0.9388401208739471,48.26026977277545,4.056989247310374,0.7548252477826005,6,0.19,0.71,0.023,0.028,0.21
23303201,2023-05-29,2830C20MMNC,127.18,9.43,11001.0,1554.0,2723.0,4633.0,1735.0,226.0,115.0,6597.0,1172.0,344.0,0.1812222222222222,0.03696296296296296,1.0712592592592591,2076.0,0.9309713783695852,51.87136342151383,7.079150579146024,0.8357418111749346,17,0.21,0.87,0.021,0.022,0.19
23303198,2023-05-29,2830C20HMNAK,128.13,8.09,12135.0,2019.0,815.0,5054.0,2500.0,105.0,271.0,6506.0,1094.0,383.0,0.1812222222222222,0.03696296296296296,1.0712592592592591,2876.0,0.9406107766778696,50.77655506086962,6.010401188704304,0.8692628650901011,15,0.2,1.31,0.024,0.023,0.18
23303195,2023-05-29,2830C20HMNAK,121.59,8.01,12312.0,2514.0,807.0,5082.0,2472.0,164.0,404.0,6712.0,1601.0,0.0,0.1812222222222222,0.03696296296296296,1.0712592592592591,3040.0,0.9381944444372055,55.201908051194984,4.897374701668697,0.8131578947365746,15,0.21,1.29,0.026,0.023,0.19
23303193,2023-05-29,2830C20HMNAK,127.57,7.98,11556.0,1605.0,937.0,4184.0,2504.0,125.0,387.0,6609.0,1108.0,0.0,0.1812222222222222,0.03696296296296296,1.0712592592592591,3016.0,0.9411287347772695,51.80685114014418,7.199999999995514,0.8302387267901756,15,0.18,1.22,0.03,0.023,0.2
23103133,2023-05-29,EXPORTDSP14,122.66,8.87,8517.0,630.0,790.0,394.0,1675.0,244.0,0.0,5971.0,953.0,0.0,0.1812222222222222,0.03696296296296296,1.0712592592592591,1919.0,0.9325629133966962,48.67927604721442,13.51904761902616,0.8728504429385759,55,0.19,0.77,0.036,0.022,0.18
23303190,2023-05-29,2830C20HMNAK,127.38,8.39,11436.0,3075.0,807.0,2384.0,2546.0,226.0,353.0,6596.0,1118.0,0.0,0.1812222222222222,0.03696296296296296,1.0712592592592591,3125.0,0.9382043161159448,51.782069398243195,3.719024390242693,0.8147199999997393,15,0.2,1.25,0.037,0.026,0.24
23303188,2023-05-29,2830C20HMNAK,135.1,0.0,10680.0,3753.0,775.0,4300.0,2463.0,43.0,441.0,6494.0,1654.0,0.0,0.1812222222222222,0.03696296296296296,1.0712592592592591,2947.0,0.9999999999925981,48.06809770504761,2.8457234212622313,0.8357651849335475,15,0.21,1.25,0.04,0.023,0.23
23203196,2023-05-29,2062BK1,129.07,9.87,9459.0,1908.0,806.0,3327.0,1704.0,297.0,179.0,6401.0,1026.0,0.0,0.1812222222222222,0.03696296296296296,1.0712592592592591,2180.0,0.9289621419250831,49.59324397575275,4.957547169808723,0.7816513761464304,6,0.22,0.77,0.026,0.023,0.2
23303180,2023-05-29,2062BK1,126.71,8.9,11103.0,3792.0,749.0,3323.0,1829.0,299.0,147.0,6718.0,1081.0,0.0,0.1812222222222222,0.03696296296296296,1.0712592592592591,2275.0,0.9343706216286826,53.01870412711689,2.9280063291131517,0.8039560439556905,6,0.18,0.8,0.027,0.02,0.18
23303222,2023-05-30,2830C20HMNAK,127.63,7.28,11304.0,2073.0,790.0,1776.0,2539.0,186.0,312.0,6798.0,2024.0,0.0,0.17695,0.0427,1.00045,3037.0,0.9460380994667109,53.26333933986317,5.452966714903303,0.8360223905166823,15,0.22,1.21,0.029,0.02,0.2
23203238,2023-05-30,2062BK1,130.46,9.14,11931.0,1101.0,759.0,3138.0,1678.0,300.0,0.0,7147.0,2302.0,248.0,0.17695,0.0427,1.00045,1978.0,0.9345272206236781,54.78307527169414,10.836512261570538,0.8483316481289948,6,0.21,0.72,0.031,0.022,0.2
23203213,2023-05-30,2062BK1,120.98,7.87,10023.0,807.0,811.0,3394.0,1714.0,287.0,152.0,6208.0,995.0,381.0,0.17695,0.0427,1.00045,2153.0,0.938921226224766,51.31426682053799,12.420074349426988,0.7960984672546233,6,0.21,0.77,0.043,0.03,0.19
23303225,2023-05-30,2830C20HMNAK,123.8,8.88,10278.0,2028.0,0.0,1285.0,0.0,0.0,0.0,6806.0,1547.0,0.0,0.17695,0.0427,1.00045,0.0,0.9330720530529615,54.97576736627645,5.068047337275607,0.0,15,0.21,1.26,0.028,0.02,0.23
23303228,2023-05-30,2830C20MMNAK,133.4,0.0,11109.0,3321.0,774.0,4073.0,1872.0,309.0,0.0,6887.0,1063.0,0.0,0.17695,0.0427,1.00045,2181.0,0.9999999999925038,51.62668665628466,3.345076784100167,0.8583218707011195,16,0.21,0.77,0.028,0.029,0.21
23303249,2023-05-30,S.TOWER6VAN,127.2,7.27,10758.0,3312.0,727.0,2247.0,2543.0,0.0,403.0,7088.0,1095.0,0.0,0.17695,0.0427,1.00045,2946.0,0.9459358964754524,55.72327043981349,3.2481884057961206,0.863204344874113,67,0.18,1.29,0.033,0.033,0.21
23303216,2023-05-30,2062BK1,123.9,8.0,12159.0,2694.0,787.0,2525.0,1792.0,264.0,87.0,6430.0,1172.0,0.0,0.17695,0.0427,1.00045,2143.0,0.939347990895077,51.89669087932286,4.513363028951554,0.8362109192716584,6,0.2,0.76,0.023,0.026,0.21
23303214,2023-05-30,2062BK1,119.99,8.0,11508.0,2568.0,807.0,2631.0,1827.0,261.0,72.0,6516.0,1187.0,0.0,0.17695,0.0427,1.00045,2160.0,0.9374951167986757,54.304525376662184,4.481308411213209,0.8458333333329418,6,0.2,0.78,0.033,0.028,0.22
23303211,2023-05-30,2062BK1,125.76,8.0,10155.0,2841.0,707.0,1801.0,1783.0,342.0,44.0,6093.0,1325.0,0.0,0.17695,0.0427,1.00045,2169.0,0.9401913875527799,48.44942748053077,3.574445617738974,0.8220378054399161,6,0.21,0.76,0.039,0.032,0.22
23303253,2023-05-30,C20MMNATLT,127.54,8.72,11157.0,3027.0,702.0,3065.0,1864.0,258.0,0.0,6640.0,1030.0,0.0,0.17695,0.0427,1.00045,2122.0,0.9360046968961103,52.06209816487328,3.685827552030497,0.878416588123997,41,0.2,0.78,0.034,0.027,0.22
23303256,2023-05-30,2062BK1,119.69,0.0,12348.0,2289.0,782.0,5612.0,1885.0,319.0,0.0,6952.0,1149.0,0.0,0.17695,0.0427,1.00045,2204.0,0.999999999991645,58.08338206986312,5.39449541284168,0.8552631578943488,6,0.21,0.76,0.038,0.022,0.2
23203262,2023-05-30,2830C20MMNC,127.8,0.0,6534.0,1104.0,575.0,3333.0,1688.0,307.0,0.0,4226.0,731.0,300.0,0.17695,0.0427,1.00045,1995.0,0.9999999999921753,33.06729264449869,5.918478260864204,0.8461152882201273,17,0.23,0.75,0.029,0.027,0.21
23203260,2023-05-30,C20MMNATLT,115.77,0.0,11355.0,1074.0,792.0,3083.0,1671.0,260.0,0.0,6052.0,1856.0,0.0,0.17695,0.0427,1.00045,1931.0,0.9999999999913621,52.27606461041482,10.572625698314178,0.8653547384770247,41,0.19,0.64,0.02,0.031,0.21
23203254,2023-05-30,S.TOWER6VAN,133.42,7.47,12000.0,1104.0,742.0,3191.0,2528.0,138.0,459.0,6704.0,1247.0,344.0,0.17695,0.0427,1.00045,3125.0,0.9469799134009016,50.24733922912422,10.869565217381458,0.8089599999997411,67,0.18,1.25,0.026,0.028,0.21
23203205,2023-05-30,2062BK1,124.49,8.61,11520.0,987.0,809.0,3277.0,1687.0,283.0,152.0,6351.0,1061.0,285.0,0.17695,0.0427,1.00045,2122.0,0.935311795635347,51.016145874760895,11.671732522784527,0.7950047125349694,6,0.21,0.73,0.023,0.024,0.21
23203251,2023-05-30,2830C20MMNAK,128.48,8.48,11847.0,2004.0,701.0,3417.0,1667.0,256.0,172.0,6628.0,1049.0,0.0,0.17695,0.0427,1.00045,2095.0,0.9380841121426835,51.58779576547644,5.911676646703637,0.7957040572788565,16,0.22,0.76,0.027,0.033,0.26
23203246,2023-05-30,2062BK1,124.01,7.48,10608.0,2106.0,698.0,1185.0,1664.0,267.0,0.0,6492.0,1198.0,0.0,0.17695,0.0427,1.00045,1931.0,0.9431135447490828,52.35061688531287,5.037037037034645,0.8617296737437278,6,0.2,0.72,0.023,0.025,0.22
23203244,2023-05-30,IS2062E350BR,123.34,7.08,12621.0,1692.0,797.0,2745.0,2467.0,101.0,429.0,6640.0,1044.0,0.0,0.17695,0.0427,1.00045,2997.0,0.9457138475621399,53.834927841301806,7.45921985815162,0.8231564898228818,59,0.2,1.19,0.025,0.021,0.2
23203242,2023-05-30,2062BK1,122.9,7.67,9855.0,1938.0,707.0,0.0,1711.0,270.0,0.0,6333.0,997.0,0.0,0.17695,0.0427,1.00045,1981.0,0.9412575629858219,51.52969894181017,5.085139318882825,0.8637051993938093,6,0.21,0.73,0.028,0.026,0.19
23203240,2023-05-30,2062BK1,121.02,8.48,10113.0,2649.0,597.0,2110.0,1714.0,297.0,0.0,6018.0,942.0,0.0,0.17695,0.0427,1.00045,2011.0,0.9345173745101583,49.72731779830006,3.817667044166169,0.8523122824461202,6,0.22,0.74,0.019,0.024,0.21
23303219,2023-05-30,2062BK1,125.7,8.0,11880.0,2796.0,818.0,2492.0,1766.0,289.0,251.0,6687.0,1145.0,383.0,0.17695,0.0427,1.00045,2306.0,0.9401645474873587,53.19809069170089,4.24892703862509,0.7658282740673175,6,0.22,0.78,0.022,0.024,0.23
23203236,2023-05-30,2062BK1,123.84,11.47,10707.0,1488.0,740.0,1259.0,1661.0,307.0,216.0,6712.0,1128.0,0.0,0.17695,0.0427,1.00045,2184.0,0.9152316901861265,54.19896640783108,7.195564516124197,0.7605311355307873,6,0.2,0.76,0.032,0.033,0.23
23203234,2023-05-30,2062BK1,122.24,10.07,10749.0,1485.0,800.0,299.0,1674.0,290.0,216.0,6504.0,1028.0,350.0,0.17695,0.0427,1.00045,2180.0,0.9238908623616968,53.206806282287246,7.238383838378964,0.7678899082565285,6,0.22,0.75,0.026,0.029,0.18
23203230,2023-05-30,1786500D,123.51,7.88,10839.0,1200.0,784.0,1793.0,1647.0,297.0,213.0,6397.0,1014.0,345.0,0.17695,0.0427,1.00045,2157.0,0.9400258771524467,51.79337705407016,9.032499999992472,0.7635605006950563,2,0.2,0.7,0.025,0.023,0.204
23203224,2023-05-30,2062BK1,126.91,8.08,10803.0,1776.0,745.0,3243.0,1671.0,294.0,216.0,6505.0,1171.0,539.0,0.17695,0.0427,1.00045,2181.0,0.9401437143422465,51.256796154351456,6.082770270266845,0.7661623108662237,6,0.22,0.76,0.019,0.023,0.19
23203220,2023-05-30,2062BK1,124.2,8.87,10665.0,1800.0,748.0,3606.0,1650.0,300.0,216.0,6985.0,1379.0,396.0,0.17695,0.0427,1.00045,2166.0,0.933343353115403,56.23993558730886,5.924999999996708,0.7617728531852439,6,0.22,0.77,0.02,0.026,0.2
23203217,2023-05-30,2830C20MMNC,125.47,7.87,10371.0,1089.0,688.0,3357.0,1603.0,277.0,182.0,6227.0,999.0,0.0,0.17695,0.0427,1.00045,2062.0,0.940977951095388,49.62939348011772,9.523415977952688,0.7774005819588858,17,0.21,0.69,0.022,0.029,0.2
23203248,2023-05-30,2062BK1,122.63,8.27,10305.0,2760.0,751.0,1182.0,1728.0,246.0,0.0,6747.0,1065.0,0.0,0.17695,0.0427,1.00045,1974.0,0.9368220015207271,55.01916333641834,3.7336956521725604,0.875379939209283,6,0.2,0.75,0.035,0.034,0.22
23203227,2023-05-30,1786500D,115.3,7.92,10713.0,1713.0,765.0,2016.0,1667.0,304.0,209.0,6026.0,949.0,465.0,0.17695,0.0427,1.00045,2180.0,0.935724720005391,52.26366001689277,6.2539404553378555,0.7646788990822181,2,0.22,0.82,0.025,0.02,0.192
23203209,2023-05-30,2062BK1,123.45,7.87,9414.0,747.0,803.0,3130.0,1721.0,287.0,149.0,6021.0,1067.0,0.0,0.17695,0.0427,1.00045,2157.0,0.9400700578667374,48.772782502642585,12.602409638537347,0.797867408437275,6,0.2,0.75,0.033,0.032,0.21
23103229,2023-05-30,2062BK1,122.85,7.67,8997.0,1233.0,642.0,2042.0,1563.0,267.0,0.0,5908.0,1015.0,0.0,0.17695,0.0427,1.00045,1830.0,0.9412350597537449,48.09116809077663,7.296836982962452,0.854098360655271,6,0.22,0.78,0.022,0.03,0.16
23103255,2023-05-30,2062BK1,125.1,8.27,12222.0,198.0,792.0,2976.0,1496.0,281.0,0.0,6880.0,1344.0,0.0,0.17695,0.0427,1.00045,1777.0,0.9379920521786159,54.99600319700243,61.727272726960976,0.8418683173883839,6,0.21,0.85,0.021,0.027,0.27
23103252,2023-05-30,S.TOWER6VAN,127.06,7.42,10875.0,2007.0,805.0,2514.0,2098.0,95.0,362.0,6505.0,1026.0,0.0,0.17695,0.0427,1.00045,2555.0,0.9448245092136763,51.19628521917837,5.418535127052607,0.821135029353886,67,0.17,1.3,0.023,0.023,0.22
23103250,2023-05-30,2062BK1,121.01,8.14,11106.0,2211.0,790.0,2296.0,1601.0,271.0,0.0,6309.0,1019.0,0.0,0.17695,0.0427,1.00045,1872.0,0.9369725125750138,52.136187091545025,5.023066485750781,0.8552350427345858,6,0.22,0.84,0.018,0.025,0.23
23103247,2023-05-30,S.TOWER6VAN,126.39,8.87,10551.0,2124.0,827.0,2918.0,2298.0,101.0,379.0,6323.0,1022.0,0.0,0.17695,0.0427,1.00045,2778.0,0.934422593516676,50.02769206384977,4.967514124291447,0.8272138228938707,67,0.18,1.3,0.027,0.031,0.24
23103243,2023-05-30,2062BK1,124.31,0.0,6207.0,2052.0,777.0,1971.0,1623.0,283.0,0.0,6411.0,1020.0,0.0,0.17695,0.0427,1.00045,1906.0,0.9999999999919555,51.57268119981037,3.0248538011681165,0.8515215110173916,6,0.21,0.88,0.022,0.027,0.21
23103241,2023-05-30,1786500D,122.69,8.14,8886.0,2700.0,827.0,1978.0,2417.0,112.0,369.0,6505.0,1615.0,0.0,0.17695,0.0427,1.00045,2898.0,0.9377818543075919,53.01980601472801,3.2911111111098923,0.8340234644579593,2,0.22,1.23,0.022,0.025,0.191
23103261,2023-05-30,C20MMNATLT,132.88,0.0,11418.0,2277.0,777.0,5844.0,1533.0,250.0,0.0,7138.0,1154.0,0.0,0.17695,0.0427,1.00045,1783.0,0.9999999999924745,53.71763997551387,5.014492753620986,0.8597868760511163,41,0.21,0.8,0.033,0.024,0.19
23103239,2023-05-30,1786500D,122.33,8.14,9939.0,2229.0,794.0,2752.0,1576.0,244.0,0.0,5999.0,971.0,0.0,0.17695,0.0427,1.00045,1820.0,0.937610178577929,49.039483364268456,4.458950201882253,0.8659340659335901,2,0.24,0.75,0.024,0.03,0.199
23103235,2023-05-30,1786500D,122.35,10.92,10440.0,1479.0,835.0,2463.0,1564.0,244.0,0.0,6103.0,1380.0,0.0,0.17695,0.0427,1.00045,1808.0,0.9180610790056424,49.881487535350374,7.058823529406992,0.8650442477871322,2,0.2,0.81,0.021,0.024,0.23
23103233,2023-05-30,2062BK1,120.79,10.2,10461.0,1167.0,787.0,2419.0,1536.0,274.0,0.0,6119.0,1730.0,0.0,0.17695,0.0427,1.00045,1810.0,0.9221314604097861,50.658167066390774,8.964010282768669,0.8486187845299179,6,0.21,0.8,0.027,0.03,0.2
23103221,2023-05-30,2830C20MMNC,123.4,7.48,10530.0,1485.0,806.0,3169.0,1625.0,268.0,0.0,6510.0,1561.0,0.0,0.17695,0.0427,1.00045,1893.0,0.9428484107507424,52.75526742258707,7.090909090904316,0.858425779186023,17,0.18,0.72,0.038,0.028,0.19
23103218,2023-05-30,2062BK1,127.44,7.27,11652.0,2787.0,805.0,3477.0,1506.0,261.0,0.0,6943.0,1078.0,0.0,0.17695,0.0427,1.00045,1767.0,0.9460322173487786,54.480539861468294,4.180839612485045,0.8522920203730321,6,0.2,0.79,0.032,0.027,0.2
23103215,2023-05-30,2830C20MMNC,131.04,7.52,9552.0,2409.0,830.0,3280.0,1523.0,271.0,0.0,6715.0,1078.0,0.0,0.17695,0.0427,1.00045,1794.0,0.9457274826721584,51.24389499350394,3.9651307596496617,0.8489409141578322,17,0.18,0.73,0.033,0.03,0.2
23103212,2023-05-30,2830C20MMNC,125.75,7.27,10650.0,1986.0,775.0,3172.0,1306.0,301.0,98.0,6942.0,1098.0,0.0,0.17695,0.0427,1.00045,1705.0,0.9453465644192952,55.20477137133038,5.362537764347753,0.7659824046916328,17,0.18,0.77,0.022,0.025,0.22
23103237,2023-05-30,2062BK1,124.5,8.14,9861.0,2388.0,772.0,2970.0,1614.0,263.0,0.0,6363.0,1027.0,0.0,0.17695,0.0427,1.00045,1877.0,0.9386308805719344,51.10843373452925,4.129396984922894,0.8598827916884071,6,0.22,0.86,0.036,0.03,0.2
23103206,2023-05-30,2062BK1,124.72,7.87,11085.0,1995.0,820.0,3394.0,1492.0,260.0,0.0,6920.0,1121.0,0.0,0.17695,0.0427,1.00045,1752.0,0.9406440907991505,55.48428479750253,5.556390977440824,0.8515981735154957,6,0.2,0.76,0.02,0.021,0.18
23103258,2023-05-31,2062BK1,125.7,10.07,8985.0,1995.0,860.0,2576.0,1597.0,277.0,0.0,6716.0,1089.0,0.0,0.18244827586206896,0.0443448275862069,1.1486896551724137,1874.0,0.9258304485458804,53.42879872670303,4.503759398493983,0.8521878335107512,6,0.21,0.79,0.036,0.027,0.2
23103264,2023-05-31,2062BK1,125.25,9.48,12258.0,2001.0,777.0,4152.0,1489.0,277.0,0.0,6910.0,1104.0,0.0,0.18244827586206896,0.0443448275862069,1.1486896551724137,1766.0,0.929637051874641,55.169660678202234,6.125937031481197,0.8431483578704172,6,0.21,0.8,0.018,0.02,0.18
23103270,2023-05-31,1786500D,128.93,7.43,10689.0,1998.0,787.0,3538.0,1604.0,305.0,0.0,6366.0,1043.0,0.0,0.18244827586206896,0.0443448275862069,1.1486896551724137,1909.0,0.9455118803098745,49.37563018654017,5.349849849847172,0.8402304871656154,2,0.18,0.8,0.028,0.034,0.209
23103315,2023-05-31,C20MMNATLT,115.74,10.94,16035.0,1596.0,867.0,3907.0,1688.0,359.0,355.0,6017.0,955.0,0.0,0.18244827586206896,0.0443448275862069,1.1486896551724137,2402.0,0.9136406693960085,51.987212717712225,10.046992481196712,0.7027477102411729,41,0.21,0.79,0.022,0.024,0.24
23103313,2023-05-31,1786500D,116.69,10.21,12690.0,1038.0,877.0,4220.0,1698.0,315.0,386.0,5949.0,989.0,0.0,0.18244827586206896,0.0443448275862069,1.1486896551724137,2399.0,0.9195429471952754,50.98123232452669,12.225433525999783,0.7077949145474332,2,0.19,0.79,0.016,0.024,0.165
23103311,2023-05-31,2062BK1,121.94,7.28,12168.0,1065.0,880.0,4053.0,1692.0,314.0,227.0,6258.0,995.0,0.0,0.18244827586206896,0.0443448275862069,1.1486896551724137,2233.0,0.9436619718236833,51.32032146915434,11.425352112665328,0.7577250335867632,6,0.19,0.82,0.022,0.029,0.21
23103309,2023-05-31,2062BK1,133.49,0.0,12501.0,1887.0,860.0,4469.0,1729.0,305.0,388.0,202.0,1623.0,0.0,0.18244827586206896,0.0443448275862069,1.1486896551724137,2422.0,0.9999999999925089,1.5132219641807385,6.624801271856585,0.7138728323696475,6,0.21,0.83,0.02,0.023,0.2
23103306,2023-05-31,1786500D,116.78,8.14,11481.0,2010.0,772.0,3591.0,1719.0,290.0,0.0,6402.0,1412.0,0.0,0.18244827586206896,0.0443448275862069,1.1486896551724137,2009.0,0.9348382965022827,54.8210309979892,5.711940298504621,0.8556495769035064,2,0.22,0.76,0.018,0.025,0.2
23103303,2023-05-31,2062BK1,127.06,7.53,11001.0,2499.0,857.0,3291.0,1729.0,284.0,0.0,1474.0,1823.0,0.0,0.18244827586206896,0.0443448275862069,1.1486896551724137,2013.0,0.9440523069994499,11.600818510848411,4.402160864343977,0.8589170392444814,6,0.2,0.79,0.036,0.029,0.25
23103267,2023-05-31,2062BK1,130.98,10.07,9861.0,2193.0,827.0,3606.0,1513.0,257.0,0.0,6751.0,1095.0,0.0,0.18244827586206896,0.0443448275862069,1.1486896551724137,1770.0,0.9286068769873903,51.54222018589448,4.496580027357731,0.8548022598865227,6,0.19,0.77,0.038,0.034,0.22
23103301,2023-05-31,2062BK1,126.8,7.89,9954.0,1998.0,777.0,2474.0,1682.0,247.0,0.0,6507.0,1371.0,0.0,0.18244827586206896,0.0443448275862069,1.1486896551724137,1929.0,0.9414210409017639,51.31703469991075,4.981981981979488,0.8719543805075832,6,0.2,0.75,0.023,0.026,0.22
23103291,2023-05-31,2062BK1,130.15,8.09,13017.0,2004.0,825.0,3972.0,399.0,271.0,1035.0,6446.0,1017.0,0.0,0.18244827586206896,0.0443448275862069,1.1486896551724137,1705.0,0.9414785879561526,49.527468305420456,6.495508982032687,0.23401759530778063,6,0.2,0.88,0.029,0.032,0.2
23103286,2023-05-31,2062BK1,128.25,8.84,11268.0,1515.0,780.0,1007.0,1608.0,237.0,0.0,6675.0,1044.0,0.0,0.18244827586206896,0.0443448275862069,1.1486896551724137,1845.0,0.9355168137651506,52.046783625325176,7.437623762371328,0.8715447154466821,6,0.2,0.98,0.018,0.021,0.24
23103284,2023-05-31,2062BK1,127.31,7.42,11709.0,2841.0,767.0,1497.0,493.0,568.0,1329.0,6807.0,1127.0,0.0,0.18244827586206896,0.0443448275862069,1.1486896551724137,2390.0,0.944926890811661,53.467912967925,4.1214361140429,0.20627615062752874,6,0.2,0.88,0.019,0.026,0.18
23103281,2023-05-31,2830C20MMNC,120.78,7.27,11310.0,1602.0,714.0,2281.0,1228.0,325.0,349.0,6803.0,1177.0,0.0,0.18244827586206896,0.0443448275862069,1.1486896551724137,1902.0,0.9432253026087994,56.32555058737932,7.059925093628552,0.6456361724497132,17,0.19,0.81,0.024,0.032,0.21
23103279,2023-05-31,2062BK1,127.03,7.87,11544.0,1476.0,785.0,492.0,1632.0,261.0,0.0,6476.0,1729.0,0.0,0.18244827586206896,0.0443448275862069,1.1486896551724137,1893.0,0.9416604892443169,50.98008344445422,7.821138211376815,0.8621236133117475,6,0.21,0.88,0.026,0.034,0.21
23103273,2023-05-31,2062BK1,123.99,8.66,12189.0,3390.0,691.0,3004.0,1651.0,370.0,162.0,7023.0,1140.0,0.0,0.18244827586206896,0.0443448275862069,1.1486896551724137,2183.0,0.9347154165025653,56.641664649918205,3.5955752212378775,0.7562986715525624,6,0.21,0.87,0.021,0.025,0.19
23103294,2023-05-31,2062BK1,125.2,7.47,11418.0,1956.0,800.0,2603.0,1705.0,271.0,0.0,532.0,109.0,0.0,0.18244827586206896,0.0443448275862069,1.1486896551724137,1976.0,0.9436948820310266,4.249201277921332,5.837423312880452,0.8628542510117091,6,0.2,0.79,0.015,0.024,0.24
23303259,2023-05-31,2062BK1,133.92,8.6,10710.0,861.0,873.0,4452.0,1917.0,275.0,0.0,6605.0,1173.0,0.0,0.18244827586206896,0.0443448275862069,1.1486896551724137,2192.0,0.9396575919103308,49.32048984431512,12.439024390229456,0.874543795620039,6,0.22,0.77,0.027,0.031,0.2
23303263,2023-05-31,2062BK1,122.78,8.5,10716.0,2037.0,768.0,4917.0,1858.0,319.0,0.0,6891.0,1468.0,0.0,0.18244827586206896,0.0443448275862069,1.1486896551724137,2177.0,0.9352528945693537,56.12477602169633,5.260677466860451,0.853468075332635,6,0.22,0.73,0.028,0.027,0.18
23203265,2023-05-31,2830C20MMNC,123.22,9.49,11388.0,1185.0,509.0,3175.0,1748.0,297.0,179.0,7213.0,1115.0,0.0,0.18244827586206896,0.0443448275862069,1.1486896551724137,2224.0,0.9284906939874276,58.537575068507245,9.610126582270372,0.7859712230212293,17,0.23,0.81,0.039,0.026,0.18
23203289,2023-05-31,C20MMNC(BSP),125.25,8.08,11442.0,0.0,811.0,3741.0,1701.0,294.0,182.0,6064.0,2992.0,0.0,0.18244827586206896,0.0443448275862069,1.1486896551724137,2177.0,0.9393984849550784,48.415169660292094,11442000000000.0,0.7813504823147537,43,0.21,0.78,0.025,0.035,0.2
23203292,2023-05-31,C20MMNC(BSP),128.68,8.14,10947.0,1488.0,781.0,2913.0,1721.0,267.0,0.0,7125.0,1121.0,0.0,0.18244827586206896,0.0443448275862069,1.1486896551724137,1988.0,0.9405057740027738,55.36990985347086,7.3568548387047334,0.8656941649895041,43,0.19,0.76,0.024,0.028,0.22
23203296,2023-05-31,1786500D,129.91,7.68,11541.0,1671.0,811.0,3167.0,1657.0,270.0,176.0,5299.0,821.0,0.0,0.18244827586206896,0.0443448275862069,1.1486896551724137,2103.0,0.944181989963339,40.78977753798176,6.906642728900715,0.7879220161670053,2,0.2,0.74,0.037,0.038,0.24
23203297,2023-05-31,2062BK1,121.34,8.75,11706.0,1494.0,594.0,4126.0,1671.0,257.0,230.0,6240.0,968.0,0.0,0.18244827586206896,0.0443448275862069,1.1486896551724137,2158.0,0.9327388730806924,51.425745837716946,7.835341365456603,0.7743280815566385,6,0.21,0.79,0.034,0.031,0.25
23203300,2023-05-31,1786500D,124.83,8.0,12081.0,1665.0,715.0,4200.0,1677.0,273.0,206.0,6401.0,1597.0,0.0,0.18244827586206896,0.0443448275862069,1.1486896551724137,2156.0,0.9397726417154276,51.27773772289291,7.255855855851498,0.7778293135432385,2,0.2,0.77,0.019,0.024,0.203
23203310,2023-05-31,2830C20MMNAK,126.08,8.16,12336.0,1692.0,753.0,4410.0,1667.0,287.0,202.0,6309.0,1113.0,363.0,0.18244827586206896,0.0443448275862069,1.1486896551724137,2156.0,0.9392133492182716,50.0396573600092,7.2907801418396625,0.7731910946193075,16,0.21,0.77,0.042,0.028,0.21
23203312,2023-05-31,C20MMNC(BSP),120.78,10.68,11481.0,2034.0,743.0,3529.0,1667.0,256.0,199.0,6404.0,1057.0,526.0,0.18244827586206896,0.0443448275862069,1.1486896551724137,2122.0,0.9187585577292047,53.02202351338779,5.644542772858582,0.7855796418469436,43,0.2,0.76,0.02,0.029,0.2
23203280,2023-05-31,C20MMNATLT,125.61,7.42,11703.0,1995.0,811.0,2837.0,1698.0,243.0,0.0,6415.0,1152.0,0.0,0.18244827586206896,0.0443448275862069,1.1486896551724137,1941.0,0.9442231075626234,51.07077461944852,5.8661654135308945,0.8748068006177874,41,0.2,0.81,0.023,0.042,0.24
23303266,2023-05-31,2830C20MMNC,125.16,8.8,11316.0,1140.0,823.0,4543.0,1864.0,302.0,0.0,6356.0,1079.0,166.0,0.18244827586206896,0.0443448275862069,1.1486896551724137,2166.0,0.9343087488732882,50.78299776245779,9.926315789464978,0.8605724838407846,17,0.21,0.77,0.039,0.033,0.21
23203276,2023-05-31,1786500D,124.3,7.48,11787.0,1326.0,800.0,3710.0,1775.0,250.0,0.0,7098.0,2471.0,0.0,0.18244827586206896,0.0443448275862069,1.1486896551724137,2025.0,0.9432387312115402,57.10378117411823,8.889140271486509,0.8765432098761103,2,0.22,0.76,0.022,0.037,0.244
23203274,2023-05-31,1786500D,126.29,7.27,11580.0,1338.0,811.0,2866.0,1772.0,246.0,0.0,6778.0,1058.0,0.0,0.18244827586206896,0.0443448275862069,1.1486896551724137,2018.0,0.9455675351830971,53.67012431662308,8.654708520172903,0.8780971258667601,2,0.21,0.77,0.022,0.031,0.234
23203271,2023-05-31,2062BK1,123.73,7.28,12624.0,1302.0,602.0,3343.0,1782.0,300.0,273.0,6636.0,1134.0,0.0,0.18244827586206896,0.0443448275862069,1.1486896551724137,2355.0,0.9444317227620456,53.632910368919156,9.695852534554765,0.7566878980888506,6,0.2,0.75,0.023,0.035,0.2
23203268,2023-05-31,2062BK1,124.76,7.12,12054.0,1302.0,627.0,3188.0,1792.0,307.0,233.0,6551.0,1074.0,0.0,0.18244827586206896,0.0443448275862069,1.1486896551724137,2332.0,0.9460115256221869,52.50881692808184,9.258064516121921,0.76843910806142,6,0.19,0.76,0.029,0.033,0.19
23203283,2023-05-31,C20MMNC(BSP),135.21,9.08,12141.0,1344.0,789.0,3373.0,1772.0,260.0,0.0,6465.0,1564.0,0.0,0.18244827586206896,0.0443448275862069,1.1486896551724137,2032.0,0.9370711760971857,47.814510760684755,9.033482142850422,0.872047244094059,43,0.21,0.79,0.038,0.037,0.24
23303302,2023-05-31,1786500D,126.84,8.0,12240.0,1557.0,724.0,4469.0,1847.0,268.0,0.0,280.0,1391.0,0.0,0.18244827586206896,0.0443448275862069,1.1486896551724137,2115.0,0.9406704241994908,2.207505518746393,7.861271676295529,0.8732860520090434,2,0.21,0.83,0.032,0.028,0.19
23303299,2023-05-31,C20MMNC(BSP),127.87,0.0,12207.0,3936.0,690.0,4882.0,1871.0,271.0,0.0,6520.0,1312.0,334.0,0.18244827586206896,0.0443448275862069,1.1486896551724137,2142.0,0.9999999999921795,50.989285993188474,3.101371951218724,0.8734827264234951,43,0.2,0.8,0.03,0.025,0.19
23303295,2023-05-31,1786500D,125.32,0.0,13068.0,4005.0,688.0,4681.0,1826.0,280.0,0.0,6485.0,1091.0,0.0,0.18244827586206896,0.0443448275862069,1.1486896551724137,2106.0,0.9999999999920204,51.74752633217565,3.262921348313792,0.8670465337127887,2,0.21,0.76,0.032,0.032,0.21
23303293,2023-05-31,1786500D,120.8,0.0,12639.0,3699.0,682.0,3144.0,1763.0,346.0,0.0,6237.0,1045.0,0.0,0.18244827586206896,0.0443448275862069,1.1486896551724137,2109.0,0.9999999999917218,51.630794701559346,3.4168694241677704,0.8359412043618606,2,0.22,0.72,0.032,0.035,0.22
23303290,2023-05-31,1786500D,127.49,8.09,12291.0,2913.0,1027.0,2100.0,1755.0,240.0,0.0,6754.0,1131.0,0.0,0.18244827586206896,0.0443448275862069,1.1486896551724137,1995.0,0.9403304322102057,52.97670405480448,4.219361483005761,0.8796992481198598,2,0.21,0.73,0.029,0.031,0.204
23303287,2023-05-31,C20MMNC(BSP),129.06,9.02,11412.0,3090.0,795.0,1484.0,1714.0,223.0,0.0,6404.0,1032.0,337.0,0.18244827586206896,0.0443448275862069,1.1486896551724137,1937.0,0.9346755503987929,49.620331628315355,3.6932038834939505,0.8848735157455422,43,0.2,0.79,0.029,0.03,0.2
23303285,2023-05-31,1786500D,129.0,7.7,11685.0,3090.0,807.0,1477.0,1688.0,292.0,0.0,6165.0,1661.0,0.0,0.18244827586206896,0.0443448275862069,1.1486896551724137,1980.0,0.9436722750479616,47.79069767404814,3.781553398057029,0.8525252525248219,2,0.2,0.76,0.023,0.039,0.236
23303282,2023-05-31,2062BK1,124.35,7.48,11598.0,1980.0,778.0,3268.0,1830.0,255.0,0.0,6087.0,983.0,227.0,0.18244827586206896,0.0443448275862069,1.1486896551724137,2085.0,0.9432602594178621,48.95054282228428,5.857575757572799,0.8776978417261978,6,0.2,0.77,0.036,0.042,0.23
23303277,2023-05-31,1786500D,128.73,7.49,11385.0,2433.0,809.0,2201.0,1756.0,284.0,0.0,5969.0,2916.0,0.0,0.18244827586206896,0.0443448275862069,1.1486896551724137,2040.0,0.9450154162315004,46.3683679014498,4.679408138099187,0.8607843137250683,2,0.2,0.75,0.02,0.035,0.236
23303275,2023-05-31,2830C20MMNC,130.0,0.0,12741.0,1209.0,699.0,4190.0,1800.0,336.0,0.0,355.0,3567.0,0.0,0.18244827586206896,0.0443448275862069,1.1486896551724137,2136.0,0.9999999999923078,2.730769230748225,10.538461538452822,0.8426966292130886,17,0.21,0.68,0.026,0.037,0.21
23303272,2023-05-31,2830C20MMNC,127.18,7.32,12057.0,2190.0,821.0,9047.0,1869.0,247.0,0.0,6135.0,958.0,203.0,0.18244827586206896,0.0443448275862069,1.1486896551724137,2116.0,0.9455762081714085,48.238716778988525,5.50547945205228,0.8832703213606412,17,0.18,0.74,0.029,0.039,0.2
23303269,2023-05-31,2830C20MMNC,128.56,8.0,12033.0,1134.0,668.0,6147.0,1841.0,288.0,0.0,6189.0,960.0,0.0,0.18244827586206896,0.0443448275862069,1.1486896551724137,2129.0,0.9414176918501654,48.14094586147993,10.611111111101755,0.8647252231090349,17,0.22,0.81,0.039,0.036,0.21
23203288,2023-05-31,1786500D,127.84,7.42,10902.0,1554.0,809.0,2623.0,1711.0,300.0,182.0,6499.0,1292.0,0.0,0.18244827586206896,0.0443448275862069,1.1486896551724137,2193.0,0.9451426881491563,50.83698372926441,7.015444015439501,0.7802097583215777,2,0.2,0.77,0.025,0.04,0.199
23103351,2023-06-01,S.TOWER6VAN,128.08,9.49,12720.0,1770.0,955.0,2771.0,2453.0,0.0,520.0,6526.0,1057.0,0.0,0.18668421052631579,0.034578947368421056,1.1814736842105262,2973.0,0.9310169368253906,50.95252966855908,7.186440677962041,0.825092499158821,67,0.19,1.4,0.022,0.022,0.18
23103324,2023-06-01,1786500D,124.22,10.21,11931.0,2541.0,810.0,3250.0,1662.0,285.0,109.0,287.0,3194.0,0.0,0.18668421052631579,0.034578947368421056,1.1814736842105262,2056.0,0.924049691282273,2.310417002074461,4.695395513575484,0.8083657587544707,2,0.21,0.74,0.019,0.025,0.242
23103346,2023-06-01,2830C20MMNC,126.35,9.88,10989.0,489.0,988.0,4397.0,1659.0,223.0,0.0,6706.0,1098.0,0.0,0.18668421052631579,0.034578947368421056,1.1814736842105262,1882.0,0.9274755927407512,53.074792243347254,22.472392637990854,0.8815090329432086,17,0.21,0.79,0.039,0.029,0.24
23103343,2023-06-01,S.TOWER6VAN,126.95,9.48,11703.0,1782.0,804.0,3809.0,2463.0,125.0,555.0,6462.0,1027.0,0.0,0.18668421052631579,0.034578947368421056,1.1814736842105262,3143.0,0.9305138166024297,50.90192989325796,6.567340067336382,0.7836461978998461,67,0.2,1.32,0.023,0.021,0.22
23103341,2023-06-01,2830C20MMNC,124.45,8.68,11889.0,2298.0,792.0,3497.0,1692.0,321.0,0.0,6543.0,1049.0,0.0,0.18668421052631579,0.034578947368421056,1.1814736842105262,2013.0,0.9348005708635561,52.57533145799457,5.173629242817592,0.8405365126672426,17,0.19,0.73,0.032,0.017,0.23
23103338,2023-06-01,S.TOWER6VAN,128.92,7.67,12708.0,1389.0,802.0,3322.0,2592.0,0.0,315.0,6462.0,1059.0,0.0,0.18668421052631579,0.034578947368421056,1.1814736842105262,2907.0,0.9438465480566379,50.12410797354853,9.149028077747193,0.8916408668727583,67,0.2,1.31,0.035,0.024,0.23
23103334,2023-06-01,S.TOWER6VAN,124.94,9.49,12177.0,1719.0,805.0,2727.0,2427.0,92.0,549.0,1421.0,1558.0,0.0,0.18668421052631579,0.034578947368421056,1.1814736842105262,3068.0,0.9294056386154177,11.373459260353982,7.083769633503732,0.7910691003908764,67,0.2,1.32,0.03,0.022,0.25
23103332,2023-06-01,1786500D,126.08,10.47,11988.0,1494.0,699.0,484.0,1781.0,318.0,0.0,6802.0,1325.0,0.0,0.18668421052631579,0.034578947368421056,1.1814736842105262,2099.0,0.9233247894476505,53.9498730960188,8.024096385536797,0.8484992853735833,2,0.19,0.7,0.028,0.02,0.207
23103329,2023-06-01,S.TOWER6VAN,124.38,10.66,12510.0,1101.0,802.0,719.0,2426.0,129.0,537.0,1610.0,2240.0,0.0,0.18668421052631579,0.034578947368421056,1.1814736842105262,3092.0,0.9210604265334638,12.94420324800656,11.362397820153168,0.7846054333762016,67,0.2,1.25,0.021,0.021,0.22
23103349,2023-06-01,S.TOWER6VAN,126.49,10.08,12108.0,2763.0,797.0,2798.0,2579.0,0.0,298.0,6835.0,1083.0,0.0,0.18668421052631579,0.034578947368421056,1.1814736842105262,2877.0,0.926191696559082,54.035892164961375,4.382193268185167,0.89641988182103,67,0.19,1.3,0.022,0.022,0.24
23103323,2023-06-01,C20MMNATLT,121.5,10.21,12144.0,2511.0,837.0,4085.0,1739.0,335.0,227.0,6298.0,990.0,0.0,0.18668421052631579,0.034578947368421056,1.1814736842105262,2301.0,0.9224812087091149,51.83539094607543,4.836320191156974,0.755758365927529,41,0.22,0.8,0.017,0.019,0.18
23103331,2023-06-01,S.TOWER6VAN,120.39,9.49,12750.0,999.0,657.0,486.0,2440.0,20.0,413.0,540.0,1437.0,0.0,0.18668421052631579,0.034578947368421056,1.1814736842105262,2873.0,0.9269325531188257,4.485422377236603,12.762762762749988,0.849286460145893,67,0.2,1.29,0.023,0.02,0.24
23103317,2023-06-01,C20MMNATLT,124.03,10.21,8076.0,1635.0,905.0,4627.0,1678.0,305.0,302.0,6484.0,1089.0,0.0,0.18668421052631579,0.034578947368421056,1.1814736842105262,2285.0,0.9239421930801256,52.2776747556859,4.939449541281383,0.7343544857764839,41,0.21,0.78,0.02,0.024,0.22
23103354,2023-06-01,S.TOWER6VAN,123.72,9.5,11556.0,1506.0,792.0,3004.0,2324.0,149.0,474.0,6367.0,2860.0,0.0,0.18668421052631579,0.034578947368421056,1.1814736842105262,2947.0,0.9286893859711104,51.46298092425264,7.673306772903271,0.7885985748215851,67,0.2,1.28,0.023,0.024,0.23
23303307,2023-06-01,S.TOWER6VAN,126.08,9.88,13671.0,2628.0,1592.0,2541.0,5034.0,224.0,732.0,6501.0,1026.0,573.0,0.18668421052631579,0.034578947368421056,1.1814736842105262,5990.0,0.9273315681014466,51.56249999959103,5.202054794518569,0.8404006677794924,67,0.2,1.33,0.036,0.026,0.24
23303335,2023-06-01,1786500D,130.32,9.41,12930.0,2652.0,760.0,4801.0,1790.0,281.0,0.0,6669.0,1433.0,341.0,0.18668421052631579,0.034578947368421056,1.1814736842105262,2071.0,0.9326558362489613,51.1740331487786,4.87556561085789,0.8643167551903118,2,0.23,0.75,0.027,0.022,0.236
23303337,2023-06-01,2830C20MMNC,126.54,10.0,13806.0,2022.0,820.0,3507.0,1821.0,265.0,0.0,6402.0,1014.0,0.0,0.18668421052631579,0.034578947368421056,1.1814736842105262,2086.0,0.9267613885972845,50.59269796071919,6.827893175070807,0.8729626078615182,17,0.2,0.71,0.038,0.024,0.22
23303339,2023-06-01,2830C20MMNC,126.63,10.0,12522.0,2001.0,776.0,3102.0,1712.0,241.0,0.0,6401.0,1010.0,0.0,0.18668421052631579,0.034578947368421056,1.1814736842105262,1953.0,0.9268096318456649,50.54884308575733,6.257871064464639,0.8766001024061052,17,0.21,0.67,0.022,0.023,0.17
23303342,2023-06-01,R34,132.6,0.0,12357.0,1995.0,1017.0,4770.0,1254.0,225.0,0.0,6281.0,1035.0,0.0,0.18668421052631579,0.034578947368421056,1.1814736842105262,1479.0,0.9999999999924586,47.368024132372796,6.193984962402911,0.8478701825552076,66,0.62,0.75,0.016,0.022,0.23
23303345,2023-06-01,2830C20MMNC,131.47,10.0,10044.0,1986.0,812.0,4071.0,1717.0,183.0,0.0,6599.0,1422.0,0.0,0.18668421052631579,0.034578947368421056,1.1814736842105262,1900.0,0.9293136353931625,50.1939605989945,5.057401812686275,0.9036842105258401,17,0.2,0.72,0.017,0.02,0.22
23303357,2023-06-01,1786500D,129.8,0.0,11043.0,2496.0,760.0,6055.0,1712.0,289.0,0.0,6502.0,2116.0,0.0,0.18668421052631579,0.034578947368421056,1.1814736842105262,2001.0,0.9999999999922959,50.09244992257248,4.424278846152074,0.8555722138926259,2,0.2,0.71,0.021,0.025,0.2
23303359,2023-06-01,1786500D,117.59,9.5,10770.0,2193.0,704.0,4776.0,1717.0,213.0,0.0,6504.0,1381.0,0.0,0.18668421052631579,0.034578947368421056,1.1814736842105262,1930.0,0.9252498229528268,55.310825750018616,4.91108071135207,0.8896373056990209,2,0.21,0.71,0.018,0.026,0.2
23103321,2023-06-01,1786500D,129.03,10.46,11169.0,2184.0,922.0,5621.0,1738.0,341.0,344.0,6812.0,1112.0,0.0,0.18668421052631579,0.034578947368421056,1.1814736842105262,2423.0,0.9250125456955695,52.793923893258984,5.114010989008648,0.7172926124635917,2,0.2,0.75,0.021,0.023,0.209
23103361,2023-06-01,S.TOWER6VAN,113.53,9.51,9258.0,0.0,787.0,4498.0,2326.0,79.0,515.0,4424.0,1514.0,0.0,0.18668421052631579,0.034578947368421056,1.1814736842105262,2920.0,0.9227080624112263,38.96767374227986,9258000000000.0,0.7965753424654807,67,0.18,1.3,0.031,0.032,0.23
23103356,2023-06-01,S.TOWER6VAN,120.51,9.49,9519.0,0.0,820.0,3599.0,2321.0,60.0,511.0,6502.0,1029.0,0.0,0.18668421052631579,0.034578947368421056,1.1814736842105262,2892.0,0.9269999999928693,53.954028710862545,9519000000000.0,0.8025587828489618,67,0.19,1.27,0.022,0.025,0.22
23203344,2023-06-01,S.TOWER6VAN,124.36,10.21,11901.0,222.0,798.0,3207.0,2288.0,44.0,435.0,6721.0,1129.0,383.0,0.18668421052631579,0.034578947368421056,1.1814736842105262,2767.0,0.9241287062426684,54.04470890918265,53.608108107866634,0.8268883267073267,67,0.2,1.29,0.028,0.023,0.23
23203340,2023-06-01,S.TOWER6VAN,127.68,10.2,11244.0,207.0,588.0,3987.0,2329.0,3.0,422.0,6474.0,1363.0,683.0,0.18668421052631579,0.034578947368421056,1.1814736842105262,2754.0,0.9260226283657819,50.704887217647986,54.31884057944774,0.8456790123453719,67,0.19,1.29,0.023,0.017,0.26
23203328,2023-06-01,1786500D,133.13,10.2,14292.0,2046.0,709.0,2319.0,1667.0,273.0,0.0,7412.0,1557.0,0.0,0.18668421052631579,0.034578947368421056,1.1814736842105262,1940.0,0.9288355543087363,55.674904228530956,6.985337243398345,0.859278350515021,2,0.23,0.76,0.019,0.021,0.257
23203348,2023-06-01,2830C25HMN,124.71,10.08,11454.0,975.0,1004.0,3078.0,1603.0,300.0,135.0,6457.0,1055.0,0.0,0.18668421052631579,0.034578947368421056,1.1814736842105262,2038.0,0.9252170042219363,51.77612059937635,11.747692307680259,0.7865554465158064,18,0.26,0.73,0.038,0.024,0.18
23203352,2023-06-01,2830C20MMNC,118.44,9.48,11268.0,2424.0,602.0,2033.0,1714.0,202.0,0.0,6383.0,1003.0,0.0,0.18668421052631579,0.034578947368421056,1.1814736842105262,1916.0,0.9258911819815049,53.89226612585366,4.648514851483231,0.8945720250517252,17,0.22,0.79,0.018,0.025,0.24
23203355,2023-06-01,2830C20MMNC,127.68,9.64,11238.0,1998.0,798.0,2736.0,1586.0,260.0,179.0,6910.0,1913.0,0.0,0.18668421052631579,0.034578947368421056,1.1814736842105262,2025.0,0.9297990096058129,54.119674185039784,5.624624624621809,0.7832098765428231,17,0.2,0.82,0.03,0.026,0.22
23203358,2023-06-01,2830C20MMNC,118.73,9.48,10941.0,3471.0,814.0,1786.0,1607.0,273.0,229.0,6674.0,1682.0,0.0,0.18668421052631579,0.034578947368421056,1.1814736842105262,2109.0,0.926058809758006,56.21157247489083,3.1521175453750643,0.7619724988142428,17,0.2,0.79,0.021,0.025,0.19
23203360,2023-06-01,2830C20MMNC,118.58,9.51,9924.0,1989.0,886.0,1345.0,1610.0,307.0,179.0,407.0,82.0,6368.0,0.18668421052631579,0.034578947368421056,1.1814736842105262,2096.0,0.9257553282775725,3.4322820036816304,4.989441930615893,0.768129770992,17,0.21,0.77,0.025,0.027,0.21
23203325,2023-06-01,1786500D,123.5,7.67,13326.0,1926.0,707.0,2067.0,1681.0,256.0,152.0,6951.0,1570.0,0.0,0.18668421052631579,0.034578947368421056,1.1814736842105262,2089.0,0.9415262636201761,56.28340080926086,6.919003115261205,0.8046912398272835,2,0.22,0.72,0.019,0.019,0.209
23203320,2023-06-01,C20MMNATLT,128.4,6.44,11985.0,1584.0,754.0,4488.0,1657.0,263.0,216.0,6403.0,1100.0,0.0,0.18668421052631579,0.034578947368421056,1.1814736842105262,2136.0,0.952239691479144,49.867601245717545,7.566287878783102,0.7757490636700488,41,0.21,0.79,0.02,0.027,0.23
23203318,2023-06-01,2830C20MMNAK,124.94,9.78,12309.0,1530.0,748.0,4966.0,1674.0,267.0,213.0,6307.0,1075.0,320.0,0.18668421052631579,0.034578947368421056,1.1814736842105262,2154.0,0.9274049881166315,50.48023051024107,8.045098039210428,0.7771587743728983,16,0.22,0.86,0.029,0.027,0.17
23203314,2023-06-01,C20MMNC(BSP),120.35,6.48,11313.0,1725.0,754.0,3286.0,1657.0,270.0,199.0,6206.0,1124.0,272.0,0.18668421052631579,0.034578947368421056,1.1814736842105262,2126.0,0.9489079870618236,51.566265059812494,6.5582608695614155,0.7793979303853342,43,0.21,0.75,0.025,0.027,0.21
23203336,2023-06-01,R34,121.91,10.21,12783.0,2007.0,905.0,2486.0,1124.0,257.0,0.0,6603.0,1672.0,0.0,0.18668421052631579,0.034578947368421056,1.1814736842105262,1381.0,0.9227217680826315,54.16290706214287,6.369207772792043,0.8139029688625533,66,0.63,0.77,0.017,0.017,0.23
23203333,2023-06-01,R34,119.9,9.28,12990.0,1818.0,855.0,628.0,1144.0,250.0,0.0,6470.0,1312.0,0.0,0.18668421052631579,0.034578947368421056,1.1814736842105262,1394.0,0.9281622542117344,53.96163469512959,7.145214521448215,0.8206599713050067,66,0.62,0.76,0.017,0.016,0.23
23303347,2023-06-02,R34,130.48,0.0,11013.0,1974.0,998.0,5836.0,1234.0,247.0,0.0,6395.0,1007.0,0.0,0.15304545454545454,0.034727272727272725,1.0905454545454545,1481.0,0.999999999992336,49.011342734143085,5.5790273556202745,0.833220796758384,66,0.61,0.69,0.021,0.023,0.19
23303353,2023-06-02,ASP1239,121.8,9.5,11817.0,2940.0,928.0,4913.0,1178.0,263.0,0.0,6184.0,2160.0,0.0,0.15304545454545454,0.034727272727272725,1.0905454545454545,1441.0,0.9276466108078625,50.77175697823669,4.019387755100674,0.8174878556552273,24,0.45,0.76,0.022,0.019,0.26
23203019,2023-06-02,1786550D,121.05,8.08,10380.0,1779.0,699.0,4027.0,1650.0,287.0,182.0,5663.0,1010.0,0.0,0.15304545454545454,0.034727272727272725,1.0905454545454545,2119.0,0.9374273987381908,46.78232135442559,5.834738617197395,0.7786691835767916,3,0.21,0.71,0.02,0.04,0.2
23303362,2023-06-02,S.TOWER6VAN,124.69,9.64,10818.0,2262.0,909.0,4610.0,2536.0,132.0,456.0,6355.0,1895.0,0.0,0.15304545454545454,0.034727272727272725,1.0905454545454545,3124.0,0.928236432658913,50.9663966633173,4.782493368698151,0.8117797695259885,67,0.2,1.37,0.024,0.036,0.24
23303365,2023-06-02,S.TOWER6VAN,128.56,0.0,10572.0,2328.0,885.0,4279.0,2530.0,86.0,479.0,6534.0,1266.0,422.0,0.15304545454545454,0.034727272727272725,1.0905454545454545,3095.0,0.9999999999922217,50.82451773451444,4.541237113400111,0.8174474959609637,67,0.19,1.33,0.03,0.03,0.21
