Repository: SiddharthKumar268/FerroMind

# FerroMind
*Ferro-Alloy Optimisation using Machine Learning*
**SAIL Durgapur Steel Plant | Steel Melting Shop**
Intern: Siddharth Kumar | FY 2023-24 to FY 2025-26

---

## Quick Start

```bash

# 2. Place raw Excel files in data/raw/

## Dataset

| | |
|---|---|
| Total heats after cleaning | 47,421 |
| Training set | 37,936 heats (Apr 2023 – Jun 2025) |
| Test set | 9,485 heats (Jun 2025 – Dec 2025) |
| Input features | 21 (16 raw + 5 engineered) |
| Target variables | Mn, Si, C, S, P |
| BOF grades | 76 distinct grades |
| Split method | Chronological 80/20 — no shuffle, no leakage |

---

File: data/processed/sms_train_slag.csv (part 19 of 74)
Heat_Number,Date,BOF Grade Code,Hot Metal Addn. Weight,Scrap Addn. Weight,Lime Into Converter,Dolomite Into Converter,Lime Into Ladle,Iron Ore Into Converter,SIMN Into Ladle,FESI Into Ladle,FEMN Into Ladle,Measered O2 Mainblow II,Duration of Mainblow I/II,Measered O2 2nd Blow,HM_P,HM_S,HM_Si,Total_FA_Ladle,HM_Ratio,O2_per_ton_HM,Lime_Dolo_Ratio,SiMn_FA_Fraction,Grade_Encoded,C,Mn,P,S,Si,FeO,CaO,SiO2,Al2O3,MnO,MgO,P2O5,Basicity,Slag_SP_Index
23212886,2023-11-29,S.TOWER6VAN,128.73,7.89,9543.0,1137.0,949.0,4456.0,2525.0,0.0,540.0,6497.0,1095.0,0.0,0.157060606060606,0.0402121212121212,0.9896969696969696,3065.0,0.9422485726764586,50.46997591819724,8.393139841681272,0.8238172920062565,67,0.17,1.36,0.031,0.033,0.2,22.612,49.439,18.013,0.652,1.393,4.113,2.275,2.744476518263572,1.2169300447988973
23212868,2023-11-29,1786500D,134.67,8.03,10215.0,492.0,841.0,3576.0,1718.0,280.0,0.0,2261.0,361.0,0.0,0.157060606060606,0.0402121212121212,0.9896969696969696,1998.0,0.9437281009043887,16.78918838630141,20.76219512190902,0.8598598598594295,2,0.22,0.8,0.027,0.032,0.2,22.317,49.244,18.43,0.632,1.4,4.141,2.324,2.6718029406977375,1.2085010307254345
23312920,2023-11-30,2062BK1,126.31,0.0,10362.0,1473.0,765.0,3086.0,1691.0,288.0,0.0,6470.0,1034.0,0.0,0.1496388888888888,0.0368333333333333,1.0136111111111112,1979.0,0.9999999999920828,51.22318106205982,7.034623217917831,0.8544719555326658,6,0.2,0.8,0.02,0.03,0.2,21.003,50.602,18.051,0.971,1.155,4.229,2.388,2.8031243075559495,1.2956599667136088
23312939,2023-11-30,2062BK1,121.73,0.0,11529.0,2520.0,825.0,3519.0,1734.0,294.0,0.0,6670.0,1332.0,0.0,0.1496388888888888,0.0368333333333333,1.0136111111111112,2028.0,0.999999999991785,54.79339521847701,4.574999999998185,0.8550295857983949,6,0.2,0.76,0.022,0.03,0.2,24.723,49.271,16.396,0.491,1.157,4.168,2.443,3.004878941269744,1.1982247081712063
23112942,2023-11-30,C25HMNV55ALK,130.84,8.32,13815.0,1929.0,769.0,3114.0,2297.0,0.0,673.0,6545.0,1627.0,0.0,0.1496388888888888,0.0368333333333333,1.0136111111111112,2970.0,0.9402127047934736,50.02292876757855,7.161741835144032,0.773400673400413,51,0.23,1.38,0.025,0.02,0.23,1.647,52.39,31.703,2.799,1.726,8.238,0.165,1.652472874085289,1.570867440256664
23112940,2023-11-30,C25HMNV55ALK,122.5,7.89,12042.0,1638.0,742.0,2961.0,2510.0,0.0,409.0,6273.0,1028.0,0.0,0.1496388888888888,0.0368333333333333,1.0136111111111112,2919.0,0.939489224626586,51.20816326488809,7.351648351643863,0.8598835217537307,51,0.22,1.38,0.026,0.021,0.26,13.5045,51.402,20.1435,5.632,0.9755,5.6545000000000005,1.0745,2.5516642259673854,1.5275936877767544
23112937,2023-11-30,1786500D,123.34,8.1,11043.0,1194.0,794.0,2745.0,1713.0,321.0,0.0,5841.0,1495.0,0.0,0.1496388888888888,0.0368333333333333,1.0136111111111112,2034.0,0.93837492391252,47.35689962666323,9.24874371858522,0.8421828908550432,2,0.2,0.73,0.027,0.032,0.195,21.774,50.251,18.108,0.705,0.88,4.24,2.431,2.774918548787895,1.2599603841235614
23112935,2023-11-30,2062BK1,123.65,7.79,11085.0,1896.0,847.0,3732.0,1488.0,284.0,0.0,6182.0,2378.0,0.0,0.1496388888888888,0.0368333333333333,1.0136111111111112,1772.0,0.94073341447854,49.9959563279418,5.846518987338689,0.8397291196383523,6,0.19,0.75,0.021,0.03,0.2,1.499,53.0,28.064,6.509,0.656,8.544,0.136,1.888473187243898,1.7927208767419835
23112932,2023-11-30,1786500D,120.54,8.03,11214.0,1086.0,769.0,3601.0,1641.0,274.0,0.0,6109.0,1013.0,0.0,0.1496388888888888,0.0368333333333333,1.0136111111111112,1915.0,0.9375437504788244,50.68027210842309,10.32596685081922,0.8569190600517719,2,0.2,0.74,0.024,0.03,0.18,2.123,56.265,26.04,6.155,1.143,6.32,0.194,2.160631312161591,1.997763101832126
23312936,2023-11-30,S.TOWER6VAN,122.57,0.0,11301.0,2538.0,815.0,4057.0,2493.0,0.0,573.0,6282.0,1668.0,0.0,0.1496388888888888,0.0368333333333333,1.0136111111111112,3066.0,0.9999999999918414,51.2523455980154,4.452718676121177,0.8131115459879931,67,0.19,1.33,0.03,0.032,0.23,20.491,50.642,18.001,0.931,1.146,4.69,2.476,2.8131318742361957,1.3156158262541242
23112925,2023-11-30,2062BK1,127.07,8.8,9333.0,1635.0,837.0,2115.0,1658.0,267.0,0.0,6202.0,1035.0,0.0,0.1496388888888888,0.0368333333333333,1.0136111111111112,1925.0,0.9352322072500536,48.80774376289598,5.7082568807304535,0.8612987012982539,6,0.22,0.8,0.032,0.037,0.21,21.704,50.667,17.834,0.696,0.877,4.213,2.401,2.840874684608915,1.2814436379271101
23312918,2023-11-30,S.TOWER6VAN,121.81,8.26,10005.0,2001.0,712.0,4037.0,2462.0,191.0,285.0,6696.0,1376.0,0.0,0.1496388888888888,0.0368333333333333,1.0136111111111112,2938.0,0.9364957330596104,54.970856251088,4.9999999999975016,0.8379850238254466,67,0.18,1.33,0.024,0.025,0.19,12.4425,51.019000000000005,21.1685,6.0955,1.2165,5.2595,1.155,2.4100238550745177,1.5178805188623112
23112917,2023-11-30,IS2062E410C,125.81,7.58,10671.0,1107.0,775.0,1698.0,2494.0,0.0,576.0,5819.0,1944.0,0.0,0.1496388888888888,0.0368333333333333,1.0136111111111112,3070.0,0.9431741509787602,46.25228519158848,9.63956639565525,0.8123778501626019,61,0.19,1.42,0.027,0.02,0.26,9.847000000000001,50.789,24.741,4.5015,1.283,6.0695,1.233,2.052744321396815,1.4683569921073174
23312941,2023-11-30,2830C20MMNC,124.43,8.13,11619.0,2502.0,790.0,4200.0,1658.0,254.0,0.0,6667.0,1575.0,0.0,0.1496388888888888,0.0368333333333333,1.0136111111111112,1912.0,0.93866928182756,53.58032628744209,4.643884892084475,0.8671548117150276,17,0.21,0.78,0.027,0.027,0.22,26.684,47.329,16.099,1.06,1.247,4.119,2.153,2.9396894409937886,1.106231301421092
23112921,2023-11-30,R34,130.29,0.0,10833.0,1101.0,887.0,2972.0,1110.0,210.0,0.0,5603.0,940.0,0.0,0.1496388888888888,0.0368333333333333,1.0136111111111112,1320.0,0.9999999999923248,43.00406784831527,9.839237057211772,0.8409090909084539,66,0.63,0.77,0.017,0.02,0.25,19.231,51.033,19.092,0.732,1.069,4.923,2.407,2.6728644005656523,1.3316198726646489
23212889,2023-11-30,2062BK1,125.5,8.09,9735.0,1392.0,946.0,4199.0,1762.0,260.0,0.0,6707.0,1192.0,0.0,0.1496388888888888,0.0368333333333333,1.0136111111111112,2022.0,0.939441574961154,53.44223107527137,6.993534482753597,0.8714144411469479,6,0.21,0.73,0.039,0.029,0.19,25.757,48.337,15.644,1.006,1.198,4.464,2.046,3.089613294982423,1.167503985314719
23212907,2023-11-30,2830C20MMNC,125.43,8.2,11085.0,2082.0,748.0,4090.0,1657.0,250.0,0.0,6526.0,1202.0,275.0,0.1496388888888888,0.0368333333333333,1.0136111111111112,1907.0,0.9386365337054656,52.02902017019828,5.324207492792832,0.8689040377551815,17,0.2,0.76,0.025,0.025,0.21,21.756,49.902,17.272,0.734,0.818,5.349,2.549,2.889017541828287,1.27858771682595
23212919,2023-11-30,2830C20MMNC,122.97,8.11,9723.0,1506.0,800.0,2909.0,1711.0,280.0,0.0,6449.0,1513.0,258.0,0.1496388888888888,0.0368333333333333,1.0136111111111112,1991.0,0.93812938662696,52.44368545130972,6.456175298800494,0.8593671521844001,17,0.2,0.74,0.022,0.03,0.21,18.815,50.627,19.844,0.752,1.054,4.895,2.499,2.551121189216427,1.3095447490946714
23212924,2023-11-30,2830C20MMNC,122.8,7.79,9936.0,1542.0,809.0,3372.0,1691.0,260.0,0.0,6488.0,1046.0,273.0,0.1496388888888888,0.0368333333333333,1.0136111111111112,1951.0,0.940347652952444,52.83387622106813,6.443579766532786,0.8667350076879207,17,0.22,0.8,0.027,0.035,0.25,23.006,48.975,18.568,0.551,1.062,3.876,2.416,2.637460283267812,1.1779915814792545
23212930,2023-11-30,1786500D,115.64,8.0,10395.0,996.0,828.0,3382.0,1718.0,260.0,0.0,6656.0,1171.0,0.0,0.1496388888888888,0.0368333333333333,1.0136111111111112,1978.0,0.9352960206977088,57.5579384291114,10.436746987941328,0.8685540950450614,2,0.2,0.73,0.027,0.027,0.179,23.177,48.972,18.426,0.534,1.069,3.864,2.406,2.657621967764693,1.177098355927315
23112911,2023-11-30,2062BK1,125.55,8.1,9210.0,1218.0,799.0,3486.0,1707.0,277.0,0.0,6495.0,1920.0,0.0,0.1496388888888888,0.0368333333333333,1.0136111111111112,1984.0,0.9393939393869106,51.732377538417104,7.561576354673595,0.8603830645156954,6,0.17,0.74,0.031,0.028,0.22,26.342,46.516,18.0,0.574,1.09,3.921,1.965,2.584078662296539,1.0490043524344317
23312990,2023-12-01,1786500D,121.96,10.03,14049.0,2016.0,771.0,3525.0,1716.0,322.0,0.0,6707.0,1452.0,0.0,0.1652777777777777,0.0368055555555555,1.1565,2038.0,0.9240093946441096,54.993440471835086,6.968749999996543,0.8420019627081247,2,0.21,0.77,0.023,0.026,0.224,3.141,52.798,28.936,3.715,2.399,7.07,0.298,1.8245844420637938,1.6459255564561384
23112964,2023-12-01,S.TOWER6VAN,122.0,8.31,10074.0,1371.0,935.0,3219.0,2300.0,0.0,758.0,6094.0,1016.0,175.0,0.1652777777777777,0.0368055555555555,1.1565,3058.0,0.9362289923955474,49.95081967172171,7.347921225377573,0.7521255722692112,67,0.2,1.34,0.039,0.022,0.25,1.404,50.47,30.879,6.331,2.484,6.666,0.148,1.6343911917098444,1.5633130962705986
23112974,2023-12-01,2062BK1,118.99,0.0,11004.0,1974.0,732.0,4234.0,1686.0,201.0,0.0,5834.0,963.0,0.0,0.1652777777777777,0.0368055555555555,1.1565,1887.0,0.999999999991596,49.02933019540273,5.574468085103559,0.8934817170106553,6,0.21,0.82,0.035,0.035,0.24,26.061,49.206,15.074,0.672,1.281,4.19,2.076,3.26407960199005,1.1961785297549594
23112977,2023-12-01,2830C20MMNC,112.91,0.0,12342.0,1074.0,697.0,863.0,1638.0,305.0,0.0,5999.0,985.0,0.0,0.1652777777777777,0.0368055555555555,1.1565,1943.0,0.9999999999911432,53.13081215080037,11.491620111721144,0.843026248069561,17,0.19,0.79,0.036,0.027,0.2,27.172,47.355,16.002,0.628,1.265,4.004,2.279,2.9591326626257572,1.0968152866242038
23112979,2023-12-01,1786500D,123.63,0.0,12120.0,1512.0,737.0,2945.0,1678.0,247.0,0.0,5998.0,1000.0,0.0,0.1652777777777777,0.0368055555555555,1.1565,1925.0,0.9999999999919114,48.515732427011926,8.015873015867715,0.8716883116878589,2,0.21,0.85,0.021,0.019,0.27,21.883,50.915,16.913,0.598,1.505,4.395,2.325,3.010228213314414,1.3123437379178804
23112982,2023-12-01,2062BK1,124.99,7.98,11625.0,3735.0,802.0,3459.0,1660.0,203.0,0.0,6000.0,996.0,0.0,0.1652777777777777,0.0368055555555555,1.1565,1863.0,0.9399864631049112,48.00384030684052,3.1124497991959537,0.8910359634992533,6,0.2,0.77,0.022,0.029,0.21,13.314,53.689499999999995,20.6855,2.4690000000000003,1.7565,5.362,1.0575,2.5953882967152486,1.579079719415891
23112998,2023-12-01,2062BK1,127.9,10.02,12438.0,1434.0,797.0,2751.0,1666.0,255.0,0.0,6162.0,1056.0,0.0,0.1652777777777777,0.0368055555555555,1.1565,1921.0,0.927349187928311,48.17826426858343,8.673640167357968,0.8672566371676902,6,0.19,0.7,0.02,0.024,0.2,2.131,50.163,29.716,6.965,2.001,6.786,0.146,1.6880236901436885,1.5750753579502634
23113012,2023-12-01,1786500D,116.43,0.0,10506.0,2286.0,697.0,2773.0,1722.0,294.0,0.0,5608.0,1513.0,0.0,0.1652777777777777,0.0368055555555555,1.1565,2016.0,0.9999999999914112,48.1662801679278,4.595800524932373,0.854166666666243,2,0.22,0.83,0.024,0.026,0.224,21.794,50.667,17.747,0.644,0.745,4.425,2.387,2.8548005409060173,1.2813464164685653
23212986,2023-12-01,1786500D,127.27,9.89,11679.0,1896.0,803.0,4118.0,1671.0,290.0,0.0,4540.0,740.0,0.0,0.1652777777777777,0.0368055555555555,1.1565,1961.0,0.9278944298561688,35.67219297528347,6.159810126579029,0.8521162672101723,2,0.22,0.76,0.037,0.028,0.195,24.55,50.322,15.737,0.65,1.169,4.017,2.095,3.197483797178803,1.249056791104051
23212997,2023-12-01,1786500D,122.8,10.31,13326.0,0.0,792.0,3540.0,1674.0,253.0,0.0,6497.0,1327.0,0.0,0.1652777777777777,0.0368055555555555,1.1565,1927.0,0.922545263309124,52.90716612334767,13326000000000.0,0.8687078360140795,2,0.21,0.76,0.022,0.029,0.223,20.063,51.537,18.747,0.681,1.065,4.268,2.154,2.7489332195434177,1.3278967303084177
23212980,2023-12-01,2062BK1,111.07,0.0,11958.0,1665.0,806.0,696.0,1620.0,294.0,0.0,6429.0,1097.0,0.0,0.1652777777777777,0.0368055555555555,1.1565,1914.0,0.9999999999909966,57.88241649358169,7.1819819819776685,0.8463949843255766,6,0.22,0.74,0.022,0.022,0.21,20.105,50.714,18.236,1.045,1.129,4.688,2.469,2.780830180402478,1.3226748735068594
23312987,2023-12-01,2062BK1,0.0,10.12,13323.0,2667.0,751.0,3976.0,1698.0,268.0,0.0,6110.0,1884.0,0.0,0.1652777777777777,0.0368055555555555,1.1565,1966.0,0.0,6110000000000.0,4.995500562427823,0.8636826042721955,6,0.19,0.77,0.02,0.025,0.19,27.229,47.47,15.597,0.849,1.272,4.061,2.217,3.0433388896012312,1.1084129170850165
23312978,2023-12-01,1786500D,130.41,0.0,12492.0,2475.0,744.0,4209.0,1719.0,271.0,0.0,6731.0,1551.0,0.0,0.1652777777777777,0.0368055555555555,1.1565,1990.0,0.999999999992332,51.61414001954135,5.047272727270688,0.8638190954769529,2,0.2,0.75,0.032,0.029,0.193,23.4,49.898,17.092,0.829,0.952,4.163,2.156,2.919206692798222,1.2322623663349224
23312975,2023-12-01,2830C20MMNC,113.91,0.0,12810.0,2034.0,765.0,3870.0,1719.0,363.0,0.0,6118.0,1487.0,0.0,0.1652777777777777,0.0368055555555555,1.1565,2082.0,0.9999999999912212,53.70906856242903,6.297935103241741,0.8256484149851943,17,0.21,0.74,0.029,0.026,0.18,21.454,50.19,17.103,1.091,0.814,5.349,2.385,2.9344013096351724,1.3016753981015612
23312963,2023-12-01,2830C20MMNC,136.87,8.21,11754.0,1791.0,660.0,7682.0,1735.0,230.0,0.0,6845.0,1159.0,0.0,0.1652777777777777,0.0368055555555555,1.1565,1965.0,0.9434105321137068,50.01095930408409,6.562814070348095,0.882951653943571,17,0.22,0.82,0.02,0.026,0.21,23.327,49.445,17.581,0.793,0.954,4.136,2.241,2.8122511659651916,1.208658241462759
23312960,2023-12-01,1786500D,122.54,8.35,10890.0,1785.0,715.0,4204.0,1736.0,237.0,0.0,6562.0,1087.0,0.0,0.1652777777777777,0.0368055555555555,1.1565,1973.0,0.9362059744752372,53.549861269352455,6.100840336131036,0.8798783578302687,2,0.21,0.79,0.02,0.027,0.214,24.11,49.253,17.002,0.492,1.134,4.111,2.542,2.8967241075104395,1.1979909031206677
23212970,2023-12-01,2062BK1,130.4,0.0,10938.0,2304.0,751.0,5389.0,1711.0,270.0,0.0,6387.0,1062.0,282.0,0.1652777777777777,0.0368055555555555,1.1565,1981.0,0.9999999999923314,48.98006134931764,4.7473958333312725,0.8637051993938093,6,0.2,0.73,0.025,0.029,0.23,2.012,56.69,25.832,6.129,1.137,6.27,0.177,2.194479928773274,2.0359130903214218
23212976,2023-12-01,R34,130.32,0.0,12027.0,1500.0,987.0,1668.0,1114.0,233.0,0.0,6654.0,1132.0,0.0,0.1652777777777777,0.0368055555555555,1.1565,1347.0,0.9999999999923268,51.05893185964504,8.017999999994654,0.8270230141048055,66,0.63,0.77,0.019,0.024,0.22,24.081,49.352,16.971,0.475,1.125,4.098,2.547,2.9078482205986327,1.2021533140087204
23113035,2023-12-02,2830C20MMNC,124.33,9.89,9975.0,1743.0,729.0,207.0,1661.0,281.0,0.0,6104.0,997.0,0.0,0.1383,0.0403333333333333,0.8892666666666666,1942.0,0.9263150052084168,49.09515000362668,5.722891566261777,0.855303810504194,17,0.19,0.79,0.025,0.028,0.21,20.492,51.04,17.739,0.842,1.14,4.654,2.486,2.877113866967305,1.3350073237078888
23113056,2023-12-02,1786500D,130.78,8.48,9723.0,1107.0,787.0,2692.0,1667.0,260.0,0.0,6434.0,1107.0,0.0,0.1383,0.0403333333333333,0.8892666666666666,1927.0,0.9391067068724752,49.1971249422756,8.783197831970385,0.8650752464966969,2,0.2,0.82,0.034,0.031,0.253,27.14,48.403,15.333,0.479,1.081,4.298,1.972,3.1565801486891876,1.1395912793709093
23113052,2023-12-02,C20MMNATLT,127.9,5.36,8847.0,1113.0,586.0,3290.0,1638.0,307.0,0.0,6213.0,1038.0,0.0,0.1383,0.0403333333333333,0.8892666666666666,1945.0,0.9597778778256058,48.57701329125428,7.948787061987468,0.842159383032986,41,0.19,0.8,0.027,0.022,0.2,27.215,47.86,15.685,0.522,1.098,4.314,2.006,3.051128394746908,1.1155917111489244
23113032,2023-12-02,1786500D,127.16,9.85,11229.0,1080.0,775.0,1186.0,1756.0,261.0,0.0,6109.0,1012.0,0.0,0.1383,0.0403333333333333,0.8892666666666666,2017.0,0.9281074374065535,48.04183705530008,10.397222222212596,0.8705999008424042,2,0.19,0.74,0.026,0.033,0.23,23.336,51.067,16.092,0.559,0.98,4.26,2.114,3.173243024917666,1.2951634583682063
23113017,2023-12-02,2830C20MMNC,128.89,9.3,11199.0,822.0,827.0,4549.0,1732.0,244.0,0.0,5995.0,997.0,373.0,0.1383,0.0403333333333333,0.8892666666666666,1976.0,0.9327013532026,46.51253006403513,13.6240875912243,0.8765182186230382,17,0.21,0.78,0.023,0.034,0.19,25.756,48.868,15.831,0.803,0.826,4.137,2.215,3.086659929257201,1.1750504953351928
23113014,2023-12-02,2830C20MMNC,121.21,0.0,11202.0,2091.0,677.0,2783.0,1780.0,298.0,0.0,5896.0,980.0,378.0,0.1383,0.0403333333333333,0.8892666666666666,2078.0,0.9999999999917498,48.64285124949557,5.357245337156692,0.8565928777666715,17,0.17,0.81,0.021,0.026,0.22,1.865,50.853,29.403,4.898,1.067,10.408,0.059,1.7294585770643451,1.626307205219227
23113071,2023-12-02,1786500D,124.81,10.21,9972.0,1482.0,797.0,2470.0,1756.0,284.0,0.0,6000.0,1043.0,0.0,0.1383,0.0403333333333333,0.8892666666666666,2040.0,0.9243815730934352,48.073071067638224,6.728744939266715,0.8607843137250683,2,0.19,0.8,0.025,0.028,0.239,27.528,46.093,17.215,0.823,1.014,4.241,1.716,2.6773350371747213,1.0301492937600574
23112905,2023-12-02,2830C20MMNC,122.6,8.21,16422.0,1581.0,772.0,3016.0,1688.0,288.0,0.0,6599.0,1112.0,0.0,0.1383,0.0403333333333333,0.8892666666666666,1976.0,0.9372372142730888,53.825448612937805,10.38709677418698,0.8542510121453166,17,0.17,0.76,0.03,0.026,0.17,25.748,48.65,15.451,0.928,1.199,4.464,2.022,3.148459746311157,1.1808252427184467
23313021,2023-12-02,1786500D,121.05,9.66,9969.0,1674.0,669.0,2657.0,1767.0,224.0,0.0,435.0,92.0,6704.0,0.1383,0.0403333333333333,0.8892666666666666,1991.0,0.9260959375646386,3.5935563816307843,5.95519713261293,0.8874937217474197,2,0.22,0.8,0.021,0.02,0.19,22.457,49.164,18.735,1.427,0.654,4.319,1.793,2.6240392826643895,1.1935037506372443
23313027,2023-12-02,2830C20MMNC,123.94,9.58,10980.0,1812.0,741.0,2430.0,1749.0,309.0,0.0,6570.0,1036.0,0.0,0.1383,0.0403333333333333,0.8892666666666666,2058.0,0.9282504493639286,53.00952073541222,6.059602649003279,0.8498542274048348,17,0.2,0.75,0.023,0.028,0.21,1.047,49.665,30.373,4.22,1.562,11.308,0.066,1.6351155593599789,1.5806307883262785
23313033,2023-12-02,2062BK1,123.67,10.11,11316.0,2073.0,771.0,2545.0,1705.0,241.0,0.0,6855.0,2709.0,0.0,0.1383,0.0403333333333333,0.8892666666666666,1946.0,0.924428165638179,55.42977278195658,5.458755426914878,0.8761562178823864,6,0.16,0.74,0.018,0.023,0.16,1.869,50.176,29.669,4.807,2.315,9.178,0.089,1.6911358274351196,1.590919179428644
23313037,2023-12-02,1786500D,128.87,10.2,10743.0,1560.0,798.0,2801.0,1734.0,227.0,0.0,6824.0,2084.0,0.0,0.1383,0.0403333333333333,0.8892666666666666,1961.0,0.9266556410374156,52.95258787884727,6.886538461534047,0.8842427332988861,2,0.18,0.76,0.025,0.031,0.169,21.959,50.447,17.777,0.62,0.749,4.483,2.379,2.837608279896501,1.269522107859174
23313051,2023-12-02,2062BK1,124.45,10.12,10122.0,924.0,796.0,2549.0,1713.0,282.0,0.0,6674.0,1213.0,304.0,0.1383,0.0403333333333333,0.8892666666666666,1995.0,0.9247975031513356,53.62796303693348,10.9545454545336,0.858646616540923,6,0.21,0.75,0.022,0.027,0.2,1.966,52.73,30.834,4.194,1.917,6.763,0.156,1.7100697259607587,1.607572939849395
23313054,2023-12-02,2830C20MMNC,130.67,10.48,10293.0,882.0,779.0,2163.0,1695.0,207.0,0.0,6662.0,1225.0,386.0,0.1383,0.0403333333333333,0.8892666666666666,1902.0,0.9257527452998532,50.98339328039349,11.670068027197653,0.8911671924285536,17,0.2,0.76,0.024,0.03,0.2,0.58,53.407,33.3,3.748,0.927,6.618,0.055,1.6037656526831028,1.5763112068711078
23312999,2023-12-02,2062BK1,126.9,10.2,10947.0,1101.0,809.0,4118.0,1695.0,281.0,0.0,6405.0,1075.0,330.0,0.1383,0.0403333333333333,0.8892666666666666,1976.0,0.9256017505402948,50.47281323837294,9.942779291544102,0.8577935222667724,6,0.19,0.77,0.022,0.021,0.21,25.011,47.387,17.961,0.582,1.203,4.605,1.794,2.63818060349627,1.1027156586693974
23312863,2023-12-02,C20MMNATLT,126.73,7.93,11424.0,1620.0,815.0,4106.0,1723.0,295.0,0.0,5862.0,944.0,0.0,0.1383,0.0403333333333333,0.8892666666666666,2018.0,0.9411109460794512,46.25581945832671,7.051851851847499,0.8538156590679614,41,0.18,0.69,0.017,0.04,0.24,22.519,48.959,18.453,0.698,1.439,4.163,2.291,2.6530291535710417,1.1949088424084156
23213034,2023-12-02,2062BK1,125.14,10.23,11472.0,216.0,858.0,3359.0,1654.0,270.0,182.0,6272.0,1042.0,446.0,0.1383,0.0403333333333333,0.8892666666666666,2106.0,0.924429341797116,50.11986574995908,53.11111111086523,0.7853751187080791,6,0.18,0.76,0.026,0.031,0.17,26.95,47.724,15.978,0.585,1.241,3.939,2.296,2.9866700043807497,1.1116960562789724
23213050,2023-12-02,C20MMNATLT,123.26,0.0,9345.0,1488.0,949.0,2573.0,1792.0,257.0,0.0,6752.0,1609.0,280.0,0.1383,0.0403333333333333,0.8892666666666666,2049.0,0.999999999991887,54.77851695558349,6.28024193547965,0.8745729624202662,41,0.18,0.77,0.026,0.031,0.25,1.233,51.675,32.349,5.043,0.981,7.181,0.053,1.5973724884080374,1.5387249501235747
23213022,2023-12-02,2830C20MMNC,135.26,10.06,10518.0,2088.0,797.0,2155.0,1701.0,260.0,128.0,6313.0,987.0,286.0,0.1383,0.0403333333333333,0.8892666666666666,2089.0,0.9307734654491414,46.67307407920544,5.037356321836668,0.814265198659256,17,0.2,0.8,0.022,0.023,0.2,25.852,49.872,14.936,0.754,0.839,4.111,2.113,3.3388230568387227,1.2226825859913213
23213019,2023-12-02,1786500D,113.73,10.3,10335.0,1986.0,806.0,2708.0,1661.0,257.0,125.0,6355.0,1001.0,474.0,0.1383,0.0403333333333333,0.8892666666666666,2043.0,0.916955575256656,55.87795656330011,5.203927492444509,0.8130200685262785,2,0.22,0.82,0.024,0.024,0.259,21.862,50.848,17.52,0.638,0.748,4.444,2.358,2.902117459049141,1.2911154559073714
23313070,2023-12-02,2830C20MMNC,118.81,11.07,8640.0,2106.0,724.0,1554.0,1657.0,257.0,0.0,6391.0,1005.0,0.0,0.1383,0.0403333333333333,0.8892666666666666,1914.0,0.914767477664654,53.791768369213095,4.102564102562154,0.865726227794741,17,0.18,0.79,0.033,0.03,0.23,28.28,46.148,16.59,0.656,1.027,4.155,1.776,2.781508046531252,1.028459361280114
23113099,2023-12-03,SEQRFE550D,126.77,7.48,12225.0,1884.0,937.0,4659.0,1690.0,246.0,0.0,6659.0,1039.0,0.0,0.1482758620689655,0.0344827586206896,0.9507241379310344,1936.0,0.9442830539966908,52.528200677979584,6.488853503181269,0.8729338842970698,73,0.19,0.82,0.034,0.02,0.19,28.109,47.735,15.269,0.558,1.063,4.019,1.832,3.1260641781270464,1.1004172525876577
23113077,2023-12-03,2062BK1,108.71,10.21,11199.0,1677.0,827.0,2238.0,1727.0,244.0,0.0,5391.0,1240.0,0.0,0.1482758620689655,0.0344827586206896,0.9507241379310344,1971.0,0.914143962319928,49.590654033211386,6.677996422178486,0.8762049720949385,6,0.2,0.83,0.026,0.024,0.22,27.225,46.612,16.925,0.535,1.043,4.185,2.086,2.7538697861278503,1.0557405268283844
23213083,2023-12-03,2062BK1,127.79,9.59,9705.0,2004.0,811.0,1620.0,1677.0,246.0,0.0,6606.0,1119.0,0.0,0.1482758620689655,0.0344827586206896,0.9507241379310344,1923.0,0.9301936235192156,51.69418577313018,4.842814371255068,0.8720748829948664,6,0.19,0.78,0.018,0.027,0.25,1.411,52.911,30.007,5.285,1.165,7.354,0.136,1.7632298053852304,1.6840446863362932
23113106,2023-12-03,2830C20MMNC,125.15,8.15,10791.0,1965.0,789.0,4024.0,1731.0,243.0,0.0,6397.0,1000.0,0.0,0.1482758620689655,0.0344827586206896,0.9507241379310344,1974.0,0.938859714921689,51.11466240470544,5.49160305343232,0.876899696048188,17,0.2,0.78,0.024,0.026,0.22,1.333,54.903,28.888,5.196,1.643,6.534,0.078,1.900481151995569,1.816656740123089
23113065,2023-12-03,2062BK1,125.62,9.6,11823.0,2256.0,790.0,4071.0,1676.0,261.0,0.0,5991.0,1009.0,0.0,0.1482758620689655,0.0344827586206896,0.9507241379310344,1937.0,0.929004585113674,47.69145040560666,5.240691489359379,0.8652555498188615,6,0.19,0.77,0.025,0.032,0.2,1.553,53.052,30.34,5.344,2.043,6.044,0.078,1.7485250980521405,1.6633849626889068
23113114,2023-12-03,SEQRFE550D,128.6,10.93,10140.0,1500.0,770.0,3460.0,1720.0,251.0,0.0,6705.0,1053.0,0.0,0.1482758620689655,0.0344827586206896,0.9507241379310344,1971.0,0.9216655916224348,52.13841368544217,6.759999999995493,0.8726534753927587,73,0.21,0.79,0.035,0.028,0.23,28.181,47.562,15.298,0.616,1.058,4.047,1.826,3.108830642525655,1.0938822447102117
23113116,2023-12-03,2062BK1,135.9,0.0,8472.0,1221.0,709.0,2286.0,1719.0,285.0,0.0,4151.0,658.0,0.0,0.1482758620689655,0.0344827586206896,0.9507241379310344,2004.0,0.9999999999926418,30.54451802773698,6.938574938569256,0.8577844311372965,6,0.2,0.74,0.024,0.022,0.22,27.961,48.555,13.442,0.431,1.184,5.371,1.619,3.6119169828163358,1.1727127813737803
23213069,2023-12-03,R34,116.33,0.0,11838.0,1119.0,996.0,4538.0,1117.0,233.0,0.0,6357.0,2568.0,0.0,0.1482758620689655,0.0344827586206896,0.9507241379310344,1350.0,0.9999999999914038,54.6462649354883,10.579088471840413,0.8274074074067945,66,0.63,0.75,0.022,0.021,0.25,28.616,45.849,16.564,0.593,1.037,4.147,1.823,2.7678237247207966,1.0147849759854806
23213061,2023-12-03,2062BK1,125.0,9.5,9192.0,2004.0,775.0,1283.0,1799.0,256.0,0.0,6551.0,1041.0,0.0,0.1482758620689655,0.0344827586206896,0.9507241379310344,2055.0,0.9293680297328673,52.40799999958073,4.5868263473031,0.8754257907538319,6,0.16,0.84,0.02,0.026,0.22,1.98,53.196,29.829,5.163,2.068,6.041,0.157,1.7833053972510893,1.672304306821754
23313105,2023-12-03,2062BK1,123.07,7.28,10098.0,2454.0,806.0,4929.0,1637.0,203.0,0.0,6526.0,1045.0,229.0,0.1482758620689655,0.0344827586206896,0.9507241379310344,1840.0,0.944150364396286,53.02673275328653,4.114914425426196,0.8896739130429947,6,0.19,0.74,0.02,0.019,0.2,14.692,51.44799999999999,21.357,2.8175,1.4144999999999999,5.9715,0.8615,2.4088397790055245,1.427128987517337
23313103,2023-12-03,2062BK1,125.26,7.53,11316.0,2826.0,823.0,3821.0,1749.0,288.0,0.0,6622.0,1059.0,0.0,0.1482758620689655,0.0344827586206896,0.9507241379310344,2037.0,0.9432939227280422,52.86603863920752,4.0042462844996445,0.8586156111925093,6,0.2,0.79,0.025,0.02,0.21,25.348,48.215,16.176,0.654,1.117,5.288,1.793,2.980466093836929,1.1611077664057798
23213031,2023-12-03,ASP1239,119.47,9.58,10014.0,1551.0,690.0,2033.0,1002.0,243.0,0.0,6114.0,953.0,0.0,0.1482758620689655,0.0344827586206896,0.9507241379310344,1245.0,0.9257652072768248,51.17602745416275,6.456479690518081,0.8048192771077873,24,0.45,0.74,0.016,0.012,0.26,24.501,50.036,15.631,0.564,1.04,4.249,2.422,3.200870010235415,1.246754541150674
23113079,2023-12-03,2830C20MMNC,125.5,9.59,11082.0,2478.0,802.0,0.0,1782.0,324.0,0.0,244.0,61.0,6080.0,0.1482758620689655,0.0344827586206896,0.9507241379310344,2106.0,0.9290102894297948,1.9442231075542291,4.472154963678583,0.8461538461534444,17,0.2,0.71,0.025,0.025,0.2,26.941,46.683,17.143,0.562,1.035,4.144,2.1,2.7229934671021927,1.0589316093909493
23113149,2023-12-04,2062BK1,121.97,7.52,9054.0,1053.0,646.0,3420.0,1658.0,254.0,0.0,5991.0,931.0,0.0,0.14265625,0.052125,1.04196875,1912.0,0.9419260174458112,49.11863572969485,8.598290598282432,0.8671548117150276,6,0.18,0.76,0.019,0.034,0.22,1.619,53.115,30.124,5.355,2.032,6.108,0.085,1.7631535269709544,1.6732295866935485
23113186,2023-12-04,2830C20MMNC,121.11,7.08,11487.0,540.0,935.0,5122.0,1683.0,261.0,0.0,6237.0,967.0,0.0,0.14265625,0.052125,1.04196875,1944.0,0.9447694827916004,51.498637601754616,21.27222222218283,0.8657407407402954,17,0.21,0.8,0.035,0.04,0.2,24.253,48.941,17.075,0.569,1.131,4.134,2.535,2.8660693370812838,1.1841805995789882
23313170,2023-12-04,2062BK1,124.77,7.43,9510.0,1806.0,884.0,3492.0,1702.0,301.0,0.0,6668.0,1051.0,0.0,0.14265625,0.052125,1.04196875,2003.0,0.9437972768461136,53.44233389393731,5.265780730894094,0.8497254118817525,6,0.22,0.75,0.025,0.041,0.23,23.29,48.969,18.103,0.687,0.948,4.424,2.133,2.7048718515245245,1.1829975358747646
23213142,2023-12-04,2830C20MMNC,130.11,9.59,9723.0,2019.0,844.0,4169.0,1711.0,277.0,0.0,6499.0,1040.0,281.0,0.14265625,0.052125,1.04196875,1988.0,0.9313528990627676,49.95004227153985,4.81575037146864,0.8606639839029876,17,0.19,0.77,0.028,0.032,0.2,20.732,51.729,18.247,0.68,0.723,4.542,2.002,2.834776413853573,1.3270651616213445
23213136,2023-12-04,2062BK1,129.34,9.6,11235.0,1920.0,913.0,3690.0,1276.0,341.0,297.0,6772.0,1325.0,0.0,0.14265625,0.052125,1.04196875,1914.0,0.9309054267962366,52.35812586939572,5.851562499996953,0.6666666666663184,6,0.21,0.77,0.03,0.03,0.21,2.961,53.168,29.638,3.974,2.188,6.406,0.187,1.7938526940854953,1.630920245398773
23313156,2023-12-04,SAILTOWER6VA,126.16,8.23,9699.0,1971.0,895.0,2035.0,1844.0,0.0,1109.0,6256.0,998.0,263.0,0.14265625,0.052125,1.04196875,2953.0,0.9387603244219158,49.58782498375406,4.920852359206027,0.6244497121569169,68,0.18,1.37,0.026,0.03,0.2,0.63,52.435,26.753,9.871,1.702,6.895,0.071,1.9598938476489496,1.914804265264388
23313187,2023-12-04,2062BK1,121.99,10.05,11970.0,1761.0,903.0,4893.0,1710.0,261.0,0.0,6330.0,1983.0,0.0,0.14265625,0.052125,1.04196875,1971.0,0.9238867009927,51.88949913884835,6.797274275975697,0.867579908675359,6,0.2,0.84,0.024,0.04,0.22,1.421,52.375,32.075,2.684,1.716,8.274,0.139,1.6328407532111235,1.5635728572708003
23313153,2023-12-04,S.TOWER6VAN,123.43,7.47,9018.0,2658.0,796.0,2464.0,1912.0,0.0,1027.0,6505.0,1037.0,0.0,0.14265625,0.052125,1.04196875,2939.0,0.9429335370439808,52.701936319754495,3.392776523700755,0.6505614154472098,67,0.18,1.37,0.031,0.023,0.23,0.365,52.43,25.811,11.45,0.506,7.603,0.056,2.031225786455912,2.0029033120678457
23113189,2023-12-05,2062BK1,126.81,7.54,11931.0,1086.0,930.0,3769.0,1502.0,223.0,0.0,6592.0,1038.0,0.0,0.1444444444444444,0.0468518518518518,0.9011111111111112,1725.0,0.9438779307707936,51.98328207513616,10.98618784529375,0.8707246376806547,6,0.2,0.84,0.029,0.042,0.21,0.359,52.859,25.993,11.182,0.627,7.138,0.063,2.0335077325536663,2.0058057906120745
23113192,2023-12-05,2830C20MMNC,122.48,9.89,12042.0,1056.0,822.0,2771.0,1658.0,216.0,0.0,6409.0,1012.0,0.0,0.1444444444444444,0.0468518518518518,0.9011111111111112,1874.0,0.9252851854579944,52.32691051557538,11.403409090898291,0.8847385272140423,17,0.17,0.77,0.03,0.032,0.21,20.939,49.857,19.386,0.684,0.929,4.736,2.032,2.5716717387940373,1.2363487576253533
23113195,2023-12-05,2062BK1,133.31,8.87,11247.0,552.0,930.0,3392.0,1712.0,301.0,0.0,6585.0,1032.0,0.0,0.1444444444444444,0.0468518518518518,0.9011111111111112,2013.0,0.9376142917362666,49.39614432488639,20.37499999996309,0.8504719324387231,6,0.2,0.82,0.035,0.03,0.24,1.884,54.72,24.428,7.797,1.915,7.248,0.335,2.2399607024438164,2.0795804355261653
23113197,2023-12-05,2062BK1,122.76,7.28,12240.0,1161.0,884.0,4035.0,1685.0,305.0,0.0,6031.0,1071.0,0.0,0.1444444444444444,0.0468518518518518,0.9011111111111112,1990.0,0.9440172254618272,49.12838057959328,10.542635658905647,0.846733668341283,6,0.2,0.78,0.029,0.035,0.22,20.939,49.358,19.834,0.691,0.927,4.732,2.073,2.4884295437358204,1.210526315789474
23113234,2023-12-05,2062BK1,136.89,0.0,9525.0,3180.0,805.0,4114.0,1794.0,285.0,0.0,700.0,195.0,0.0,0.1444444444444444,0.0468518518518518,0.9011111111111112,2079.0,0.999999999992695,5.113594857147247,2.995283018866983,0.8629148629144479,6,0.22,0.81,0.03,0.026,0.21,23.355,44.048,23.512,0.77,0.893,4.318,1.672,1.873346659294858,0.9398310147648715
23313193,2023-12-05,2062BK1,123.03,10.04,11952.0,1632.0,881.0,5236.0,1643.0,281.0,0.0,6325.0,3417.0,0.0,0.1444444444444444,0.0468518518518518,0.9011111111111112,1924.0,0.9245509881947508,51.41022514791993,7.323529411760218,0.8539501039496601,6,0.18,0.79,0.03,0.035,0.19,20.78,49.761,19.604,0.7,0.927,4.732,2.054,2.5381790359602143,1.2321654079484958
23213213,2023-12-05,2830C20MMNC,128.44,8.27,10869.0,2295.0,797.0,1856.0,1711.0,294.0,0.0,6502.0,1024.0,429.0,0.1444444444444444,0.0468518518518518,0.9011111111111112,2005.0,0.9395069855830628,50.62285892205993,4.7359477124162375,0.8533665835407215,17,0.21,0.78,0.026,0.031,0.24,2.898,53.432,29.322,4.276,2.281,5.913,0.323,1.8221873614568769,1.6582973836938646
23313239,2023-12-05,S.TOWER6VAN,128.42,9.07,11439.0,1794.0,688.0,2396.0,2434.0,146.0,491.0,612.0,2029.0,0.0,0.1444444444444444,0.0468518518518518,0.9011111111111112,3071.0,0.9340315659252744,4.7656128328549645,6.376254180598453,0.7925757082381008,67,0.18,1.36,0.031,0.027,0.23,26.167,45.277,19.644,0.437,0.932,4.563,1.529,2.3047594807839147,0.9883218370732559
23213227,2023-12-05,2062BK1,130.99,8.15,10458.0,1620.0,792.0,2667.0,1708.0,257.0,0.0,6746.0,1121.0,0.0,0.1444444444444444,0.0468518518518518,0.9011111111111112,1965.0,0.9414259019624736,51.50011451216505,6.4555555555515705,0.8692111959283109,6,0.18,0.73,0.023,0.03,0.2,23.005,51.091,16.679,0.588,0.88,4.145,2.188,3.0630095923261393,1.2874133803704173
23213191,2023-12-05,2062BK1,0.0,7.51,12060.0,0.0,943.0,3510.0,1647.0,287.0,0.0,6267.0,1229.0,0.0,0.1444444444444444,0.0468518518518518,0.9011111111111112,1934.0,0.0,6267000000000.0,12060000000000.0,0.8516028955528172,6,0.18,0.79,0.021,0.032,0.21,20.987,49.436,19.715,0.688,0.926,4.744,2.065,2.5074051531750863,1.2145542097634083
23213215,2023-12-05,2062BK1,135.59,8.31,10551.0,0.0,896.0,4590.0,1711.0,277.0,0.0,6556.0,1575.0,253.0,0.1444444444444444,0.0468518518518518,0.9011111111111112,1988.0,0.9422515635792756,48.35164835129175,10551000000000.0,0.8606639839029876,6,0.18,0.77,0.036,0.036,0.18,25.889,48.577,15.321,1.012,1.201,4.469,1.989,3.170408562850803,1.1787386862730824
23213218,2023-12-05,2062BK1,116.64,7.53,10185.0,0.0,806.0,3686.0,1701.0,304.0,0.0,6013.0,1075.0,340.0,0.1444444444444444,0.0468518518518518,0.9011111111111112,2005.0,0.9393573326814902,51.551783264304255,10185000000000.0,0.8483790523686542,6,0.2,0.79,0.032,0.04,0.2,2.051,51.124,31.551,5.084,2.186,6.14,0.21,1.6203093306288034,1.5214117787102346
23213221,2023-12-05,S.TOWER6VAN,124.92,8.15,14718.0,1005.0,704.0,3305.0,2406.0,0.0,483.0,6351.0,1046.0,0.0,0.1444444444444444,0.0468518518518518,0.9011111111111112,2889.0,0.9387540392204198,50.84053794387736,14.644776119388414,0.8328141225334604,67,0.17,1.32,0.029,0.035,0.21,22.883,51.396,16.533,0.605,0.877,4.139,2.152,3.108503689367364,1.3039044067280616
23213223,2023-12-05,2062BK1,122.79,7.43,8214.0,951.0,784.0,3084.0,1701.0,294.0,0.0,6714.0,1767.0,0.0,0.1444444444444444,0.0468518518518518,0.9011111111111112,1995.0,0.942942712325734,54.67871976500791,8.637223974754324,0.8526315789469411,6,0.18,0.8,0.024,0.028,0.2,2.007,50.417,32.18,5.247,2.148,6.154,0.208,1.566669774090302,1.4746987246987249
23313208,2023-12-05,SEQRFE550D,123.06,7.8,10041.0,1962.0,876.0,2469.0,1742.0,257.0,0.0,6406.0,1016.0,0.0,0.1444444444444444,0.0468518518518518,0.9011111111111112,1999.0,0.9403943145274308,52.05590768688399,5.117737003055495,0.8714357178584935,73,0.22,0.79,0.026,0.035,0.24,20.337,49.09,20.552,0.773,0.888,4.803,2.135,2.3884591057266578,1.2005380288579117
23313196,2023-12-05,2062BK1,126.83,7.28,11910.0,1992.0,863.0,5169.0,1679.0,228.0,0.0,6302.0,1019.0,0.0,0.1444444444444444,0.0468518518518518,0.9011111111111112,1907.0,0.9457162031097928,49.6885594886881,5.9789156626476005,0.8804404824326794,6,0.19,0.79,0.031,0.035,0.23,21.265,49.717,19.256,0.675,0.926,4.699,2.025,2.5817624759827593,1.2269137752332067
23213279,2023-12-06,2830C20MMNC,124.91,7.46,11040.0,1716.0,894.0,3528.0,1762.0,310.0,0.0,6303.0,1046.0,665.0,0.1560322580645161,0.0348709677419354,1.073741935483871,2072.0,0.943642819362819,50.46033143823185,6.433566433562684,0.85038610038569,17,0.22,0.79,0.027,0.028,0.2,27.514,47.572,15.435,0.677,1.253,4.022,2.223,3.0818864990930295,1.1076135040745054
23213275,2023-12-06,2830C20MMNC,125.45,8.15,10803.0,1872.0,814.0,3369.0,1698.0,280.0,0.0,7282.0,1338.0,0.0,0.1560322580645161,0.0348709677419354,1.073741935483871,1978.0,0.9389970059809956,58.04703068905502,5.770833333330251,0.8584428715870281,17,0.21,0.76,0.021,0.022,0.22,26.485,48.804,15.072,0.581,1.295,4.228,2.108,3.237842499834141,1.1743587275614804
23213271,2023-12-06,2062BK1,122.87,0.0,11052.0,969.0,792.0,3038.0,1691.0,273.0,0.0,6139.0,1036.0,0.0,0.1560322580645161,0.0348709677419354,1.073741935483871,1964.0,0.9999999999918612,49.96337592536857,11.405572755406189,0.8609979633396838,6,0.21,0.84,0.029,0.032,0.25,26.411,46.078,18.182,0.656,1.093,3.999,1.995,2.5341252818566793,1.033278019464502
23213261,2023-12-06,SEQRFE550D,127.31,0.0,11772.0,2004.0,803.0,4081.0,1704.0,300.0,159.0,6486.0,1086.0,0.0,0.1560322580645161,0.0348709677419354,1.073741935483871,2163.0,0.9999999999921452,50.94650852210395,5.874251497003057,0.7877947295419382,73,0.19,0.8,0.022,0.026,0.2,24.478,49.155,17.578,0.478,0.656,4.21,2.05,2.796234143011548,1.1687709537056854
23213255,2023-12-06,SEQRFE550D,123.67,7.87,10917.0,1812.0,803.0,3253.0,1698.0,324.0,155.0,6504.0,1153.0,353.0,0.1560322580645161,0.0348709677419354,1.073741935483871,2177.0,0.940170290398813,52.5915743506704,6.024834437082768,0.779972439136068,73,0.2,0.77,0.019,0.025,0.21,20.607,49.461,20.051,0.742,0.917,4.694,2.082,2.4666367444643926,1.216483435401756
23113237,2023-12-06,2062BK1,131.04,0.0,10008.0,3219.0,814.0,3629.0,1769.0,287.0,0.0,6200.0,1018.0,0.0,0.1560322580645161,0.0348709677419354,1.073741935483871,2056.0,0.9999999999923688,47.313797313436254,3.1090400745563502,0.8604085603108655,6,0.2,0.76,0.032,0.036,0.21,1.566,53.155,30.999,4.356,2.092,6.244,0.11,1.7146774193548386,1.6322237916845792
23313262,2023-12-06,2062BK1,130.08,0.0,11730.0,1554.0,820.0,5220.0,1664.0,285.0,0.0,6144.0,992.0,325.0,0.1560322580645161,0.0348709677419354,1.073741935483871,1949.0,0.9999999999923124,47.23247232436015,7.548262548257691,0.8537711646994081,6,0.2,0.79,0.026,0.026,0.22,23.295,50.543,16.513,0.621,1.014,4.404,2.135,3.060615235557708,1.26963751915396
23313245,2023-12-06,2062BK1,126.85,9.06,9900.0,888.0,680.0,2034.0,1524.0,248.0,0.0,5998.0,1311.0,0.0,0.1560322580645161,0.0348709677419354,1.073741935483871,1772.0,0.9333382385333432,47.28419392946564,11.148648648636094,0.860045146726377,6,0.2,0.76,0.019,0.034,0.2,25.556,49.558,15.649,0.614,0.816,4.054,2.235,3.1666453674121406,1.2026889287967772
23313264,2023-12-06,2062BK1,124.3,9.49,12591.0,0.0,791.0,2689.0,1677.0,342.0,0.0,6697.0,1118.0,528.0,0.1560322580645161,0.0348709677419354,1.073741935483871,2019.0,0.9290679422906865,53.877715204715386,12591000000000.0,0.830609212481015,6,0.21,0.75,0.024,0.027,0.16,2.453,54.028,31.308,3.824,1.902,4.914,0.182,1.7256379954645629,1.6002606480658728
23313236,2023-12-06,2062BK1,127.68,10.21,10938.0,1773.0,707.0,3500.0,1783.0,242.0,0.0,6404.0,1067.0,0.0,0.1560322580645161,0.0348709677419354,1.073741935483871,2025.0,0.9259554717461314,50.15664160361719,6.169204737729177,0.880493827160059,6,0.17,0.8,0.02,0.03,0.2,23.258,44.22,23.451,0.773,0.886,4.31,1.672,1.8855534709193245,0.9466923570969813
23313339,2023-12-07,2830C20MMNC,130.21,0.0,11700.0,1623.0,820.0,5234.0,1789.0,278.0,0.0,6170.0,1317.0,358.0,0.1548125,0.03571875,1.1191875,2067.0,0.99999999999232,47.384993471719646,7.208872458405909,0.8655055636183524,17,0.2,0.82,0.022,0.031,0.22,2.772,51.221,30.875,3.663,2.8,7.132,0.125,1.6589260266873946,1.5222598668568712
23113304,2023-12-07,2830C20MMNC,130.4,0.0,11658.0,2301.0,787.0,3116.0,1665.0,217.0,0.0,6303.0,1087.0,0.0,0.1548125,0.03571875,1.1191875,1882.0,0.9999999999923314,48.33588957018147,5.066492829202492,0.8846971307115384,17,0.2,0.75,0.032,0.024,0.18,22.688,48.84,18.921,0.654,1.179,4.177,2.039,2.58112250290667,1.1737563085796687
23113307,2023-12-07,1786500D,134.79,0.0,12546.0,3006.0,897.0,3380.0,1677.0,307.0,16.0,6200.0,1307.0,0.0,0.1548125,0.03571875,1.1191875,2000.0,0.9999999999925812,45.99747755734107,4.17365269460939,0.8384999999995808,2,0.19,0.7,0.021,0.021,0.214,1.462,49.587,30.889,6.664,2.222,7.063,0.131,1.6052767886047266,1.5327336795252229
23313313,2023-12-07,1786500D,124.81,6.71,11193.0,2496.0,881.0,903.0,1679.0,292.0,0.0,1002.0,1536.0,0.0,0.1548125,0.03571875,1.1191875,1971.0,0.948981143545096,8.028202868295583,4.484374999998203,0.8518518518514197,2,0.18,0.74,0.029,0.023,0.188,24.292,48.874,17.155,0.481,1.13,4.135,2.582,2.848799253905339,1.1791642540050185
23113341,2023-12-07,2062BK1,131.93,0.0,12411.0,2130.0,810.0,5004.0,1703.0,301.0,0.0,6407.0,1101.0,0.0,0.1548125,0.03571875,1.1191875,2004.0,0.9999999999924204,48.56363222884436,5.8267605633775466,0.8498003992011728,6,0.2,0.74,0.031,0.028,0.22,20.53,49.656,20.7,0.668,1.022,3.787,2.287,2.398724699289889,1.2043365428924837
23313302,2023-12-07,1786500D,128.84,7.43,11463.0,1881.0,0.0,3241.0,0.0,0.0,0.0,6569.0,1042.0,681.0,0.1548125,0.03571875,1.1191875,0.0,0.9454758934398952,50.9857187204984,6.094098883569328,0.0,2,0.23,0.77,0.022,0.024,0.214,21.64,47.807,20.584,0.782,1.032,4.449,2.015,2.32241923730872,1.1321965660153936
23313330,2023-12-07,2830C20MMNC,130.59,0.0,11067.0,2199.0,862.0,6895.0,1705.0,278.0,0.0,5916.0,1356.0,0.0,0.1548125,0.03571875,1.1191875,1983.0,0.9999999999923426,45.30209051194348,5.03274215552295,0.8598083711543824,17,0.18,0.76,0.025,0.028,0.24,23.936,49.152,17.228,0.532,1.124,4.124,2.552,2.8528643566080443,1.1940240495566623
23213331,2023-12-07,2830C20MMNC,122.92,8.16,12969.0,2019.0,814.0,1945.0,1725.0,314.0,0.0,6360.0,1008.0,0.0,0.1548125,0.03571875,1.1191875,2039.0,0.9377479401820434,51.74096973599299,6.423476968793253,0.8460029426185159,17,0.19,0.79,0.024,0.03,0.23,23.099,50.006,17.657,0.611,1.26,3.989,2.003,2.8319175444557705,1.2269303432539196
23213328,2023-12-07,2830C20MMNC,122.77,7.47,8934.0,2001.0,789.0,1060.0,1657.0,297.0,0.0,6573.0,1558.0,0.0,0.1548125,0.03571875,1.1191875,1954.0,0.9426443488871112,53.53913822551488,4.464767616189673,0.8480040941653797,17,0.17,0.76,0.016,0.02,0.24,20.252,50.174,20.219,0.994,0.799,4.034,1.919,2.4814045499505437,1.2397212887922513
