Repository: SiddharthKumar268/FerroMind

# FerroMind
*Ferro-Alloy Optimisation using Machine Learning*
**SAIL Durgapur Steel Plant | Steel Melting Shop**
Intern: Siddharth Kumar | FY 2023-24 to FY 2025-26

---

## Quick Start

```bash

# 2. Place raw Excel files in data/raw/

## Dataset

| | |
|---|---|
| Total heats after cleaning | 47,421 |
| Training set | 37,936 heats (Apr 2023 – Jun 2025) |
| Test set | 9,485 heats (Jun 2025 – Dec 2025) |
| Input features | 21 (16 raw + 5 engineered) |
| Target variables | Mn, Si, C, S, P |
| BOF grades | 76 distinct grades |
| Split method | Chronological 80/20 — no shuffle, no leakage |

---

File: data/processed/sms_train.csv (part 20 of 253)
Heat_Number,Date,BOF Grade Code,Hot Metal Addn. Weight,Scrap Addn. Weight,Lime Into Converter,Dolomite Into Converter,Lime Into Ladle,Iron Ore Into Converter,SIMN Into Ladle,FESI Into Ladle,FEMN Into Ladle,Measered O2 Mainblow II,Duration of Mainblow I/II,Measered O2 2nd Blow,HM_P,HM_S,HM_Si,Total_FA_Ladle,HM_Ratio,O2_per_ton_HM,Lime_Dolo_Ratio,SiMn_FA_Fraction,Grade_Encoded,C,Mn,P,S,Si
23303373,2023-06-02,S.TOWER6VAN,130.83,0.0,11091.0,966.0,798.0,6312.0,2474.0,0.0,345.0,6015.0,1176.0,348.0,0.15304545454545454,0.034727272727272725,1.0905454545454545,2819.0,0.9999999999923566,45.975693647894396,11.481366459615444,0.8776161759486067,67,0.18,1.32,0.03,0.025,0.23
23103385,2023-06-02,1786550D,121.3,9.29,10686.0,0.0,792.0,3750.0,1732.0,261.0,0.0,6664.0,1056.0,0.0,0.15304545454545454,0.034727272727272725,1.0905454545454545,1993.0,0.9288613216867382,54.9381698264226,10686000000000.0,0.8690416457597245,3,0.2,0.72,0.03,0.03,0.21
23103387,2023-06-02,S.TOWER6VAN,125.18,9.68,11499.0,1968.0,1594.0,3967.0,4884.0,216.0,1170.0,3011.0,1476.0,0.0,0.15304545454545454,0.034727272727272725,1.0905454545454545,6270.0,0.9282218596994793,24.05336315686169,5.842987804875079,0.7789473684209284,67,0.18,1.33,0.024,0.022,0.22
23203364,2023-06-02,2830C20MMNC,113.2,9.49,10674.0,1575.0,910.0,215.0,1657.0,260.0,226.0,6800.0,1430.0,0.0,0.15304545454545454,0.034727272727272725,1.0905454545454545,2143.0,0.9226505827620617,60.07067137756121,6.777142857138554,0.7732151189917064,17,0.22,0.75,0.023,0.025,0.21
23203367,2023-06-02,1786500D,124.5,9.49,11013.0,2007.0,847.0,2227.0,1661.0,277.0,226.0,6799.0,1226.0,0.0,0.15304545454545454,0.034727272727272725,1.0905454545454545,2164.0,0.9291738189347775,54.610441766629634,5.487294469354516,0.7675600739367987,2,0.22,0.73,0.02,0.025,0.201
23203404,2023-06-02,C20MMNATLT,128.95,0.0,12540.0,1461.0,806.0,4482.0,1657.0,283.0,152.0,6407.0,1007.0,0.0,0.15304545454545454,0.034727272727272725,1.0905454545454545,2092.0,0.9999999999922451,49.685924776660066,8.583162217653262,0.7920650095598508,41,0.21,0.76,0.032,0.027,0.23
23203397,2023-06-02,C20MMNATLT,120.43,5.08,12279.0,2205.0,594.0,3140.0,1688.0,304.0,0.0,6820.0,1852.0,241.0,0.15304545454545454,0.034727272727272725,1.0905454545454545,1992.0,0.9595251374316028,56.630407705250924,5.568707482990672,0.8473895582325064,41,0.21,0.71,0.034,0.027,0.19
23203370,2023-06-02,S.TOWER6VAN,130.84,10.82,11001.0,1974.0,800.0,2116.0,2403.0,125.0,422.0,6806.0,1091.0,0.0,0.15304545454545454,0.034727272727272725,1.0905454545454545,2950.0,0.9236199350492474,52.01773158015884,5.572948328264654,0.8145762711861646,67,0.19,1.32,0.025,0.02,0.21
23103070,2023-06-02,2062BK1,122.37,8.87,11454.0,1551.0,819.0,5496.0,1496.0,267.0,0.0,6486.0,1087.0,0.0,0.15304545454545454,0.034727272727272725,1.0905454545454545,1763.0,0.9324138981946631,53.00318705521775,7.384912959376283,0.8485536018146066,6,0.19,0.79,0.019,0.017,0.2
23203372,2023-06-02,R34,123.99,9.46,11604.0,1002.0,795.0,1036.0,1158.0,260.0,0.0,6435.0,992.0,0.0,0.15304545454545454,0.034727272727272725,1.0905454545454545,1418.0,0.9291120269694335,51.89934672109122,11.580838323341736,0.8166431593788317,66,0.62,0.75,0.014,0.019,0.23
23203386,2023-06-02,R34,117.03,9.49,11688.0,1494.0,891.0,2049.0,1218.0,250.0,0.0,6187.0,971.0,0.0,0.15304545454545454,0.034727272727272725,1.0905454545454545,1468.0,0.9249920961039757,52.86678629366088,7.823293172685527,0.8297002724789988,66,0.62,0.73,0.014,0.021,0.2
23203384,2023-06-02,R34,122.42,10.2,10848.0,1473.0,905.0,1631.0,1168.0,253.0,0.0,6611.0,1025.0,0.0,0.15304545454545454,0.034727272727272725,1.0905454545454545,1421.0,0.9230885235943064,54.00261395152751,7.364562118121273,0.8219563687538198,66,0.63,0.72,0.018,0.022,0.2
23303376,2023-06-02,1786500D,127.67,0.0,11043.0,495.0,693.0,2547.0,2440.0,186.0,424.0,6214.0,983.0,0.0,0.15304545454545454,0.034727272727272725,1.0905454545454545,3050.0,0.9999999999921673,48.6723584236808,22.309090909045842,0.7999999999997377,2,0.23,1.25,0.021,0.03,0.248
23303378,2023-06-02,1786500D,128.65,0.0,11520.0,1464.0,690.0,2846.0,1848.0,257.0,0.0,6468.0,1251.0,314.0,0.15304545454545454,0.034727272727272725,1.0905454545454545,2105.0,0.9999999999922271,50.27594247920501,7.868852459011019,0.8779097387169226,2,0.25,0.79,0.029,0.034,0.218
23303382,2023-06-02,C20MMNATLT,120.2,10.0,12087.0,2787.0,597.0,0.0,1793.0,285.0,41.0,7015.0,1201.0,407.0,0.15304545454545454,0.034727272727272725,1.0905454545454545,2119.0,0.9231950844783167,58.36106489136139,4.336921420881113,0.8461538461534468,41,0.2,0.74,0.019,0.022,0.21
23303394,2023-06-02,S.TOWER6VAN,119.35,9.15,11358.0,2409.0,812.0,3884.0,2549.0,0.0,546.0,6460.0,1040.0,0.0,0.15304545454545454,0.034727272727272725,1.0905454545454545,3095.0,0.9287937743118382,54.12651864219416,4.714819427146237,0.8235864297250974,67,0.2,1.32,0.027,0.03,0.22
23103383,2023-06-02,S.TOWER6VAN,123.03,10.67,10992.0,1803.0,1660.0,2763.0,4860.0,128.0,880.0,6408.0,1075.0,0.0,0.15304545454545454,0.034727272727272725,1.0905454545454545,5868.0,0.9201944652137608,52.08485735144205,6.0965058236239065,0.8282208588955643,67,0.2,1.25,0.039,0.028,0.21
23103381,2023-06-02,S.TOWER6VAN,124.79,10.2,10494.0,2490.0,1184.0,3042.0,4848.0,144.0,888.0,6064.0,1577.0,0.0,0.15304545454545454,0.034727272727272725,1.0905454545454545,5880.0,0.9244388473151757,48.593637310292536,4.2144578313236085,0.824489795918227,67,0.19,1.32,0.025,0.025,0.21
23103380,2023-06-02,S.TOWER6VAN,128.45,9.5,10947.0,1995.0,794.0,3719.0,2422.0,6.0,565.0,6403.0,1018.0,0.0,0.15304545454545454,0.034727272727272725,1.0905454545454545,2993.0,0.9311344690037613,49.84818995679372,5.487218045110032,0.8092215168724326,67,0.19,1.32,0.026,0.025,0.24
23103377,2023-06-02,S.TOWER6VAN,120.38,9.48,10524.0,2484.0,880.0,2969.0,2429.0,141.0,558.0,6403.0,1063.0,0.0,0.15304545454545454,0.034727272727272725,1.0905454545454545,3128.0,0.9269983058607194,53.189898653819654,4.236714975843705,0.7765345268539717,67,0.2,1.39,0.026,0.024,0.23
23103374,2023-06-02,1786500D,124.62,10.21,10398.0,3750.0,820.0,4373.0,2416.0,0.0,423.0,6813.0,1536.0,0.0,0.15304545454545454,0.034727272727272725,1.0905454545454545,2839.0,0.9242750129724522,54.670197399657596,2.7727999999992607,0.851003874603434,2,0.18,1.05,0.022,0.022,0.191
23103371,2023-06-02,S.TOWER6VAN,126.83,0.0,10725.0,1011.0,787.0,3188.0,2446.0,74.0,457.0,6499.0,1072.0,0.0,0.15304545454545454,0.034727272727272725,1.0905454545454545,2977.0,0.9999999999921154,51.24181975832814,10.608308605330754,0.8216325159553841,67,0.2,1.27,0.026,0.027,0.22
23103368,2023-06-02,1786500D,119.25,10.03,10212.0,1287.0,890.0,3377.0,1665.0,353.0,196.0,6365.0,1052.0,0.0,0.15304545454545454,0.034727272727272725,1.0905454545454545,2214.0,0.9224164603889047,53.375262054059746,7.93473193472577,0.7520325203248636,2,0.22,0.79,0.021,0.026,0.204
23103366,2023-06-02,1786500D,124.98,9.48,10416.0,990.0,930.0,3186.0,1719.0,258.0,0.0,6028.0,1832.0,0.0,0.15304545454545454,0.034727272727272725,1.0905454545454545,1977.0,0.9294957608141493,48.23171707434604,10.521212121201494,0.8694992412742187,2,0.2,0.74,0.022,0.029,0.216
23103363,2023-06-02,1786500D,122.49,9.28,10857.0,996.0,880.0,3040.0,1732.0,356.0,0.0,6915.0,1378.0,0.0,0.15304545454545454,0.034727272727272725,1.0905454545454545,2088.0,0.9295742581700724,56.453588047543036,10.90060240962761,0.829501915708415,2,0.21,0.76,0.02,0.022,0.2
23103390,2023-06-02,S.TOWER6VAN,122.9,8.87,11424.0,366.0,1800.0,3937.0,4948.0,190.0,1136.0,6562.0,1047.0,0.0,0.15304545454545454,0.034727272727272725,1.0905454545454545,6274.0,0.9326857402979989,53.393002440574506,31.21311475401308,0.7886515779405819,67,0.18,1.32,0.026,0.027,0.22
23103392,2023-06-02,2830C20MMNC,116.65,0.0,8067.0,0.0,600.0,1177.0,1550.0,320.0,0.0,3261.0,879.0,0.0,0.15304545454545454,0.034727272727272725,1.0905454545454545,1870.0,0.9999999999914273,27.955422202932226,8066999999999.999,0.8288770053471504,17,0.17,0.78,0.019,0.017,0.19
23103399,2023-06-02,C20MMNATLT,124.52,10.28,11043.0,195.0,820.0,2725.0,1708.0,263.0,0.0,6555.0,1148.0,0.0,0.15304545454545454,0.034727272727272725,1.0905454545454545,1971.0,0.9237388723967084,52.64214583960294,56.63076923047882,0.8665651953318789,41,0.2,0.8,0.04,0.025,0.24
23103403,2023-06-02,2830C20MMNC,126.25,0.0,13707.0,0.0,704.0,3677.0,1734.0,291.0,0.0,6053.0,4548.0,0.0,0.15304545454545454,0.034727272727272725,1.0905454545454545,2025.0,0.9999999999920792,47.944554455065784,13707000000000.0,0.8562962962958734,17,0.23,0.81,0.021,0.029,0.25
23103407,2023-06-02,1786500D,124.23,8.14,9207.0,0.0,892.0,1985.0,1728.0,263.0,0.0,6412.0,1096.0,0.0,0.15304545454545454,0.034727272727272725,1.0905454545454545,1991.0,0.9385057037022098,51.6139418815776,9207000000000.0,0.8679055750874596,2,0.22,0.79,0.028,0.026,0.213
23203379,2023-06-02,1786550D,128.58,9.27,11136.0,1656.0,798.0,1781.0,1657.0,256.0,172.0,6417.0,1111.0,0.0,0.15304545454545454,0.034727272727272725,1.0905454545454545,2085.0,0.9327529923762586,49.906672888085964,6.724637681155359,0.7947242206231201,3,0.23,0.76,0.02,0.03,0.22
23103410,2023-06-02,1786500D,121.03,9.48,9252.0,0.0,902.0,2962.0,1779.0,332.0,142.0,6506.0,1023.0,0.0,0.15304545454545454,0.034727272727272725,1.0905454545454545,2253.0,0.9273618879708272,53.75526728865773,9252000000000.0,0.7896138482020464,2,0.18,0.76,0.031,0.021,0.169
23203375,2023-06-02,R34,131.74,0.0,11220.0,1515.0,905.0,2466.0,1151.0,250.0,0.0,6466.0,998.0,0.0,0.15304545454545454,0.034727272727272725,1.0905454545454545,1401.0,0.9999999999924094,49.081524213989056,7.405940594054518,0.8215560314055521,66,0.62,0.75,0.015,0.02,0.21
23303396,2023-06-02,S.TOWER6VAN,83.91,9.01,11142.0,1317.0,804.0,4003.0,2576.0,34.0,312.0,6414.0,1030.0,375.0,0.15304545454545454,0.034727272727272725,1.0905454545454545,2922.0,0.9030348686945432,76.43904182962174,8.460136674253258,0.8815879534562349,67,0.18,1.25,0.025,0.024,0.21
23303400,2023-06-02,C20MMNATLT,122.51,0.0,11469.0,861.0,901.0,4562.0,1802.0,227.0,118.0,5647.0,911.0,0.0,0.15304545454545454,0.034727272727272725,1.0905454545454545,2147.0,0.9999999999918374,46.094196391755005,13.320557491273728,0.8393106660452542,41,0.2,0.85,0.043,0.026,0.24
23303402,2023-06-02,2830C20MMNC,132.94,0.0,11211.0,1185.0,608.0,6340.0,1778.0,329.0,72.0,6396.0,1023.0,388.0,0.15304545454545454,0.034727272727272725,1.0905454545454545,2179.0,0.9999999999924779,48.11193019371061,9.460759493662902,0.8159706287284002,17,0.22,0.82,0.032,0.025,0.23
23303405,2023-06-02,C20MMNACU,117.0,10.1,10578.0,960.0,959.0,3026.0,1758.0,312.0,0.0,6550.0,2243.0,0.0,0.15304545454545454,0.034727272727272725,1.0905454545454545,2070.0,0.9205350117944884,55.982905982427496,11.018749999988522,0.8492753623184303,39,0.21,0.73,0.029,0.028,0.21
23303408,2023-06-02,C20MMNACU,122.41,9.5,10326.0,1026.0,881.0,2079.0,1790.0,230.0,0.0,5681.0,967.0,1006.0,0.15304545454545454,0.034727272727272725,1.0905454545454545,2020.0,0.9279811992955199,46.409607057867746,10.064327485370308,0.8861386138609475,39,0.23,0.78,0.022,0.026,0.22
23303411,2023-06-03,C20MMNACU,123.44,9.48,10056.0,1041.0,898.0,0.0,1812.0,380.0,0.0,6406.0,1471.0,0.0,0.1532941176470588,0.04029411764705882,1.046529411764706,2192.0,0.9286789045972866,51.89565780904167,9.659942363103113,0.8266423357660463,39,0.22,0.8,0.023,0.033,0.23
23303439,2023-06-03,EXPORTDSP14,126.06,10.0,12525.0,1428.0,743.0,3575.0,1800.0,407.0,78.0,6621.0,1164.0,350.0,0.1532941176470588,0.04029411764705882,1.046529411764706,2285.0,0.9265030133696421,52.52260828135393,8.771008403355202,0.7877461706779922,55,0.2,0.8,0.018,0.025,0.25
23303436,2023-06-03,EXPORTDSP14,131.75,10.0,13440.0,1314.0,818.0,2989.0,1824.0,201.0,108.0,6552.0,1096.0,0.0,0.1532941176470588,0.04029411764705882,1.046529411764706,2133.0,0.9294532627800391,49.73055028425252,10.22831050227532,0.8551336146268846,55,0.19,0.79,0.02,0.028,0.22
23303419,2023-06-03,R34,126.56,0.0,12327.0,2025.0,965.0,4149.0,1310.0,201.0,0.0,5988.0,1031.0,0.0,0.1532941176470588,0.04029411764705882,1.046529411764706,1511.0,0.9999999999920985,47.31352718040997,6.087407407404402,0.8669755129047869,66,0.61,0.75,0.02,0.029,0.22
23303422,2023-06-03,R34,135.03,0.0,12219.0,462.0,1011.0,6209.0,1247.0,207.0,0.0,6674.0,2547.0,0.0,0.1532941176470588,0.04029411764705882,1.046529411764706,1454.0,0.9999999999925944,49.42605346923332,26.448051947994703,0.8576341127917073,66,0.62,0.77,0.027,0.025,0.23
23303442,2023-06-03,1786500D,128.9,8.0,10803.0,1857.0,812.0,3734.0,1817.0,227.0,64.0,6300.0,1173.0,293.0,0.1532941176470588,0.04029411764705882,1.046529411764706,2108.0,0.9415631847995504,48.87509697401959,5.8174474959580955,0.8619544592026271,2,0.2,0.73,0.019,0.027,0.205
23303453,2023-06-03,1786500D,121.87,9.08,11376.0,1692.0,594.0,2125.0,1734.0,322.0,0.0,6437.0,1952.0,258.0,0.1532941176470588,0.04029411764705882,1.046529411764706,2056.0,0.9306605574575741,52.81857717196341,6.723404255315176,0.8433852140073719,2,0.2,0.75,0.016,0.028,0.218
23303427,2023-06-03,EXPORTDSP14,121.52,9.31,11535.0,1698.0,536.0,3659.0,1812.0,272.0,0.0,6379.0,1378.0,0.0,0.1532941176470588,0.04029411764705882,1.046529411764706,2084.0,0.928838951303762,52.49341672109535,6.793286219077271,0.8694817658345156,55,0.21,0.71,0.024,0.039,0.23
23303433,2023-06-03,1786500D,123.15,10.0,12225.0,1473.0,796.0,2888.0,1791.0,292.0,210.0,6723.0,1191.0,0.0,0.1532941176470588,0.04029411764705882,1.046529411764706,2293.0,0.9248967330009397,54.59196102269921,8.299389002031026,0.7810728303529084,2,0.22,0.84,0.022,0.024,0.224
23303416,2023-06-03,C20MMNACU,121.36,10.56,10314.0,2094.0,917.0,2148.0,1811.0,299.0,0.0,6618.0,1081.0,428.0,0.1532941176470588,0.04029411764705882,1.046529411764706,2110.0,0.9199514857419654,54.53197099493629,4.925501432662404,0.8582938388621525,39,0.22,0.81,0.025,0.024,0.21
23303414,2023-06-03,C20MMNACU,121.29,10.3,11274.0,1038.0,909.0,1077.0,1754.0,319.0,0.0,6406.0,1523.0,0.0,0.1532941176470588,0.04029411764705882,1.046529411764706,2073.0,0.9217265749606983,52.815565998410285,10.861271676290114,0.8461167390251586,39,0.21,0.82,0.036,0.03,0.23
23203412,2023-06-03,1786500D,119.41,10.92,9054.0,1098.0,899.0,839.0,1718.0,290.0,145.0,5850.0,920.0,586.0,0.1532941176470588,0.04029411764705882,1.046529411764706,2153.0,0.9162126908546291,48.99087178587228,8.245901639336752,0.79795633999034,2,0.21,0.72,0.02,0.022,0.202
23203393,2023-06-03,R34,112.37,9.08,11913.0,1365.0,995.0,1352.0,1124.0,233.0,0.0,6249.0,977.0,0.0,0.1532941176470588,0.04029411764705882,1.046529411764706,1357.0,0.9252367229236291,55.61092818318402,8.727472527466134,0.8282977155483948,66,0.63,0.72,0.016,0.025,0.22
23303459,2023-06-03,1786500D,123.96,9.27,11499.0,2004.0,936.0,2925.0,1864.0,258.0,0.0,6677.0,1220.0,0.0,0.1532941176470588,0.04029411764705882,1.046529411764706,2122.0,0.9304210763271755,53.86414972528345,5.738023952092945,0.878416588123997,2,0.23,0.81,0.019,0.032,0.25
23103454,2023-06-03,2062BK1,125.09,6.05,10608.0,2007.0,797.0,3765.0,1749.0,301.0,94.0,6786.0,1068.0,0.0,0.1532941176470588,0.04029411764705882,1.046529411764706,2144.0,0.9538660972933212,54.24894076221721,5.285500747381522,0.8157649253727538,6,0.18,0.7,0.016,0.027,0.22
23103451,2023-06-03,2062BK1,0.0,9.49,10005.0,2004.0,867.0,2517.0,1727.0,369.0,400.0,6666.0,1064.0,0.0,0.1532941176470588,0.04029411764705882,1.046529411764706,2496.0,0.0,6666000000000.0,4.992514970057389,0.6919070512817741,6,0.2,0.8,0.03,0.025,0.21
23103448,2023-06-03,C20MMNATLT,133.52,10.08,9711.0,2007.0,787.0,3794.0,1731.0,334.0,358.0,6536.0,1045.0,318.0,0.1532941176470588,0.04029411764705882,1.046529411764706,2423.0,0.9298050139211016,48.95146794451055,4.838565022419114,0.7144036318610341,41,0.21,0.78,0.021,0.034,0.17
23103446,2023-06-03,1786500D,128.89,9.29,10215.0,1866.0,772.0,3833.0,1724.0,346.0,221.0,262.0,1974.0,0.0,0.1532941176470588,0.04029411764705882,1.046529411764706,2291.0,0.9327688522149895,2.032741097043737,5.474276527328256,0.7525098210385192,2,0.2,0.74,0.021,0.033,0.205
23103443,2023-06-03,EXPORTDSP14,124.89,0.0,7119.0,0.0,785.0,2042.0,1604.0,369.0,278.0,4140.0,912.0,0.0,0.1532941176470588,0.04029411764705882,1.046529411764706,2251.0,0.999999999991993,33.149171270452804,7119000000000.0,0.7125721901374,55,0.19,0.75,0.015,0.025,0.2
23303458,2023-06-03,C20MMNATLT,0.0,0.0,12075.0,1989.0,944.0,4086.0,1827.0,274.0,0.0,211.0,1418.0,0.0,0.1532941176470588,0.04029411764705882,1.046529411764706,2101.0,0.0,211000000000.0,6.070889894416254,0.8695859114703144,41,0.21,0.71,0.016,0.03,0.23
23303461,2023-06-03,1786500D,126.41,8.67,11538.0,1950.0,909.0,2676.0,1885.0,220.0,0.0,6457.0,1022.0,305.0,0.1532941176470588,0.04029411764705882,1.046529411764706,2105.0,0.9358158128447157,51.07981963411851,5.9169230769200425,0.8954869358665579,2,0.21,0.76,0.02,0.029,0.193
23103435,2023-06-03,R34,116.55,9.49,10998.0,1998.0,1010.0,2950.0,1144.0,206.0,0.0,5956.0,941.0,0.0,0.1532941176470588,0.04029411764705882,1.046529411764706,1350.0,0.9247064423919017,51.10253110209264,5.5045045045017496,0.8474074074067797,66,0.63,0.74,0.028,0.025,0.25
23103426,2023-06-03,R34,126.62,9.49,11469.0,1482.0,998.0,4096.0,1262.0,186.0,0.0,6504.0,1078.0,0.0,0.1532941176470588,0.04029411764705882,1.046529411764706,1448.0,0.9302769818460783,51.366292844326594,7.7388663967559115,0.8715469613253649,66,0.62,0.75,0.022,0.025,0.22
23303456,2023-06-03,1786500D,124.8,9.08,11973.0,1956.0,809.0,2294.0,1847.0,302.0,0.0,6776.0,1304.0,0.0,0.1532941176470588,0.04029411764705882,1.046529411764706,2149.0,0.9321780699063925,54.29487179443674,6.1211656441686495,0.8594695207069057,2,0.23,0.74,0.02,0.031,0.184
23103423,2023-06-03,C20MMNATLT,121.9,10.21,10470.0,1521.0,805.0,4057.0,1749.0,210.0,0.0,6408.0,1087.0,0.0,0.1532941176470588,0.04029411764705882,1.046529411764706,1959.0,0.9227159185457368,52.567678424507235,6.883629191316973,0.8928024502292533,41,0.21,0.73,0.028,0.035,0.24
23103420,2023-06-03,C20MMNATLT,127.32,9.28,11346.0,1002.0,962.0,2440.0,1684.0,338.0,328.0,6463.0,1138.0,0.0,0.1532941176470588,0.04029411764705882,1.046529411764706,2350.0,0.9320644216622836,50.76185988021708,11.323353293401873,0.7165957446805461,41,0.19,0.73,0.022,0.025,0.23
23103417,2023-06-03,C20MMNATLT,130.0,0.0,2253.0,0.0,707.0,0.0,1652.0,346.0,0.0,291.0,345.0,0.0,0.1532941176470588,0.04029411764705882,1.046529411764706,1998.0,0.9999999999923078,2.23846153844432,2253000000000.0,0.826826826826413,41,0.2,0.7,0.014,0.023,0.23
23103413,2023-06-03,1786500D,127.63,9.48,10062.0,0.0,867.0,3969.0,1706.0,349.0,383.0,685.0,2950.0,0.0,0.1532941176470588,0.04029411764705882,1.046529411764706,2438.0,0.9308584348265565,5.367076706061529,10062000000000.0,0.6997538966363004,2,0.19,0.76,0.027,0.025,0.21
23303444,2023-06-03,1786500D,123.33,9.12,12984.0,1125.0,809.0,2486.0,1700.0,308.0,56.0,149.0,2084.0,0.0,0.1532941176470588,0.04029411764705882,1.046529411764706,2064.0,0.9311438278525397,1.2081407605513002,11.541333333323074,0.8236434108523142,2,0.2,0.72,0.018,0.024,0.213
23103429,2023-06-03,R34,122.77,9.48,11010.0,1980.0,940.0,3977.0,1205.0,210.0,0.0,5927.0,1460.0,0.0,0.1532941176470588,0.04029411764705882,1.046529411764706,1415.0,0.9283175803332453,48.27726643277448,5.560606060603252,0.8515901060064653,66,0.61,0.76,0.016,0.02,0.19
23103017,2023-06-03,2830C25HMN,125.6,7.52,9966.0,3048.0,790.0,1120.0,1493.0,228.0,0.0,6630.0,1124.0,0.0,0.1532941176470588,0.04029411764705882,1.046529411764706,1721.0,0.9435096153775278,52.78662420340138,3.2696850393690062,0.8675188843690486,18,0.13,0.65,0.019,0.025,0.17
23303450,2023-06-03,1786500D,132.62,10.08,11259.0,1116.0,792.0,3714.0,1756.0,264.0,0.0,6314.0,1165.0,280.0,0.1532941176470588,0.04029411764705882,1.046529411764706,2020.0,0.9293622985218685,47.60971195862155,10.088709677410314,0.869306930692639,2,0.21,0.79,0.02,0.031,0.22
23203440,2023-06-03,EXPORTDSP14,126.69,7.69,10218.0,1215.0,789.0,5071.0,1640.0,294.0,219.0,6589.0,1381.0,0.0,0.1532941176470588,0.04029411764705882,1.046529411764706,2153.0,0.9427742223475014,52.008840476343764,8.409876543202955,0.7617278216438635,55,0.2,0.72,0.026,0.028,0.18
23203406,2023-06-03,1786500D,111.05,12.08,11043.0,1557.0,800.0,1856.0,1644.0,283.0,155.0,6249.0,1010.0,372.0,0.1532941176470588,0.04029411764705882,1.046529411764706,2082.0,0.9018923089344442,56.27194957175802,7.0924855491283925,0.7896253602301683,2,0.21,0.75,0.019,0.026,0.199
23203409,2023-06-03,2830C20MMNC,113.1,9.49,9258.0,1104.0,795.0,1980.0,1593.0,290.0,0.0,6302.0,978.0,377.0,0.1532941176470588,0.04029411764705882,1.046529411764706,1883.0,0.9225874867369068,55.72060123734995,8.385869565209795,0.8459904407855305,17,0.21,0.78,0.016,0.016,0.2
23203415,2023-06-03,C20MMNATLT,120.86,11.55,9222.0,1179.0,908.0,961.0,1715.0,277.0,145.0,6261.0,982.0,597.0,0.1532941176470588,0.04029411764705882,1.046529411764706,2137.0,0.9127709387439562,51.80373986387718,7.82188295164731,0.8025269068784265,41,0.2,0.81,0.024,0.024,0.21
23203418,2023-06-03,1786500D,120.67,9.49,10176.0,1191.0,894.0,2206.0,1721.0,273.0,142.0,6235.0,977.0,273.0,0.1532941176470588,0.04029411764705882,1.046529411764706,2136.0,0.927089735702773,51.66984337406422,8.544080604526831,0.8057116104865142,2,0.2,0.72,0.018,0.022,0.237
23203421,2023-06-03,1786500D,124.83,9.49,10938.0,1110.0,905.0,2547.0,1650.0,280.0,128.0,6401.0,1002.0,384.0,0.1532941176470588,0.04029411764705882,1.046529411764706,2058.0,0.9293478260800377,51.27773772289291,9.854054054045177,0.8017492711366366,2,0.23,0.76,0.024,0.024,0.222
23203424,2023-06-03,1786500D,122.93,10.67,10365.0,3012.0,677.0,2286.0,1650.0,294.0,0.0,186.0,827.0,0.0,0.1532941176470588,0.04029411764705882,1.046529411764706,1944.0,0.9201347305320351,1.513056210839396,3.441235059759814,0.8487654320983288,2,0.24,0.75,0.019,0.024,0.262
23203428,2023-06-03,1786500D,128.81,0.0,9987.0,2733.0,896.0,4067.0,1650.0,300.0,138.0,7987.0,1063.0,0.0,0.1532941176470588,0.04029411764705882,1.046529411764706,2088.0,0.9999999999922367,62.00605542999763,3.654226125135875,0.7902298850570928,2,0.23,0.79,0.024,0.029,0.25
23203432,2023-06-03,EXPORTDSP14,135.14,10.0,9837.0,4014.0,795.0,4012.0,1657.0,297.0,135.0,6857.0,1120.0,0.0,0.1532941176470588,0.04029411764705882,1.046529411764706,2089.0,0.9311010059188983,50.739973360583555,2.4506726457392998,0.7932024892289166,55,0.19,0.74,0.02,0.028,0.24
23203449,2023-06-03,1786500D,122.33,10.21,11235.0,1770.0,751.0,1534.0,1660.0,304.0,206.0,6313.0,1065.0,429.0,0.1532941176470588,0.04029411764705882,1.046529411764706,2170.0,0.9229666515699189,51.6063107982375,6.347457627115058,0.7649769585249931,2,0.2,0.74,0.026,0.031,0.208
23203447,2023-06-03,C20MMNATLT,120.14,10.21,10662.0,1716.0,751.0,3286.0,1644.0,287.0,0.0,6253.0,1046.0,654.0,0.1532941176470588,0.04029411764705882,1.046529411764706,1931.0,0.921672420399527,52.04761111992635,6.213286713283092,0.851372345934308,41,0.2,0.8,0.021,0.027,0.18
23203434,2023-06-03,EXPORTDSP14,130.27,0.0,9951.0,1587.0,800.0,4282.0,1644.0,310.0,132.0,6532.0,1067.0,0.0,0.1532941176470588,0.04029411764705882,1.046529411764706,2086.0,0.9999999999923237,50.14201274238012,6.27032136105465,0.7881112176410412,55,0.2,0.76,0.032,0.026,0.22
23203437,2023-06-03,1786500D,129.16,0.0,10683.0,1338.0,800.0,3449.0,1667.0,300.0,138.0,6329.0,996.0,0.0,0.1532941176470588,0.04029411764705882,1.046529411764706,2105.0,0.9999999999922577,49.001238773234746,7.984304932729459,0.7919239904984361,2,0.18,0.72,0.025,0.028,0.192
23303479,2023-06-04,2062BK1,133.35,9.71,9807.0,2037.0,884.0,3180.0,1732.0,321.0,240.0,6692.0,1238.0,0.0,0.15941666666666668,0.038125,1.0304583333333333,2293.0,0.9321263805331181,50.18372703374441,4.814432989688358,0.755342346270931,6,0.2,0.81,0.038,0.031,0.21
23303496,2023-06-04,TMT600,122.99,0.0,12576.0,999.0,840.0,363.0,2634.0,165.0,471.0,6797.0,1665.0,0.0,0.15941666666666668,0.038125,1.0304583333333333,3270.0,0.9999999999918693,55.2646556626127,12.588588588575988,0.8055045871557169,79,0.23,1.23,0.023,0.023,0.27
23303493,2023-06-04,TMT600,125.92,9.26,10353.0,1599.0,778.0,1983.0,2603.0,145.0,488.0,6603.0,2158.0,0.0,0.15941666666666668,0.038125,1.0304583333333333,3236.0,0.9314987424106266,52.4380559080969,6.474671669789572,0.8043881334978973,79,0.23,1.34,0.025,0.026,0.27
23303491,2023-06-04,IS2062E350BR,119.43,9.59,11763.0,1401.0,875.0,3009.0,2624.0,24.0,468.0,6602.0,1167.0,335.0,0.15941666666666668,0.038125,1.0304583333333333,3116.0,0.9256704386845012,55.27924307079226,8.396145610272379,0.8421052631576245,59,0.2,1.35,0.031,0.03,0.2
23303488,2023-06-04,TMT600,126.99,0.0,7773.0,1620.0,795.0,3568.0,2454.0,196.0,417.0,5956.0,1381.0,0.0,0.15941666666666668,0.038125,1.0304583333333333,3067.0,0.9999999999921253,46.90133081308055,4.798148148145186,0.800130420606195,79,0.21,1.35,0.023,0.028,0.25
23303467,2023-06-04,C20MMNATLT,126.22,0.0,15990.0,435.0,779.0,3240.0,1743.0,231.0,115.0,471.0,2567.0,0.0,0.15941666666666668,0.038125,1.0304583333333333,2089.0,0.9999999999920773,3.7315797813046143,36.75862068957067,0.8343705122063981,41,0.2,0.73,0.016,0.029,0.18
23303471,2023-06-04,C20MMNATLT,123.34,10.21,6261.0,1419.0,886.0,2739.0,1728.0,406.0,240.0,6601.0,1026.0,274.0,0.15941666666666668,0.038125,1.0304583333333333,2374.0,0.9235492324902767,53.51872871693271,4.4122621564450935,0.7278854254419849,41,0.22,0.81,0.016,0.041,0.21
23303473,2023-06-04,1786550D,125.85,10.11,9459.0,1878.0,873.0,2607.0,1707.0,254.0,136.0,6479.0,1009.0,0.0,0.15941666666666668,0.038125,1.0304583333333333,2097.0,0.925639894079688,51.48192292370694,5.036741214054826,0.8140200286119151,3,0.2,0.81,0.03,0.03,0.23
23303485,2023-06-04,1786500D,126.63,8.07,11409.0,2088.0,0.0,3749.0,0.0,0.0,0.0,6317.0,1400.0,0.0,0.15941666666666668,0.038125,1.0304583333333333,0.0,0.9400890868527092,49.885493168681315,5.464080459767498,0.0,2,0.2,1.23,0.025,0.024,0.259
23303477,2023-06-04,C20MMNATLT,125.77,9.6,9795.0,2712.0,868.0,3592.0,1770.0,264.0,172.0,6888.0,1075.0,0.0,0.15941666666666668,0.038125,1.0304583333333333,2206.0,0.9290832532988913,54.76663751248496,3.6117256637154824,0.8023572076152301,41,0.2,0.77,0.022,0.029,0.22
23303482,2023-06-04,2062BK1,124.01,10.2,10104.0,2229.0,1066.0,3591.0,1768.0,360.0,254.0,6486.0,1015.0,0.0,0.15941666666666668,0.038125,1.0304583333333333,2382.0,0.9239997019527308,52.30223369040962,4.532974427992583,0.742233417296078,6,0.19,0.79,0.034,0.031,0.22
23303475,2023-06-04,2062BK1,122.69,10.08,10458.0,1167.0,876.0,4912.0,1788.0,288.0,108.0,6376.0,993.0,167.0,0.15941666666666668,0.038125,1.0304583333333333,2184.0,0.9240792347599301,51.968375580308354,8.961439588681268,0.8186813186809438,6,0.19,0.77,0.021,0.033,0.21
23103474,2023-06-04,C20MMNATLT,123.35,9.09,9051.0,2010.0,832.0,2894.0,1613.0,321.0,0.0,6512.0,1247.0,0.0,0.15941666666666668,0.038125,1.0304583333333333,1934.0,0.9313651464743933,52.792865828514046,4.502985074624625,0.8340227507751634,41,0.2,0.74,0.015,0.028,0.21
23303498,2023-06-04,S.TOWER6VAN,122.8,10.28,11541.0,2088.0,779.0,378.0,2339.0,200.0,410.0,6600.0,1145.0,328.0,0.15941666666666668,0.038125,1.0304583333333333,2949.0,0.9227532311322307,53.745928338324546,5.527298850572065,0.7931502204134306,67,0.2,1.38,0.025,0.025,0.27
23103492,2023-06-04,2830C20MMNC,122.08,10.11,9174.0,0.0,790.0,2281.0,1682.0,336.0,233.0,6493.0,1071.0,0.0,0.15941666666666668,0.038125,1.0304583333333333,2251.0,0.9235191769352938,53.18643512407285,9174000000000.0,0.7472234562413385,17,0.21,0.72,0.03,0.029,0.2
23103486,2023-06-04,IS2062E350BR,135.3,0.0,13449.0,1701.0,710.0,4277.0,2132.0,237.0,423.0,6248.0,2019.0,0.0,0.15941666666666668,0.038125,1.0304583333333333,2792.0,0.9999999999926091,46.17886178827658,7.906525573187592,0.7636103151859729,59,0.2,1.37,0.02,0.02,0.24
23103484,2023-06-04,C20MMNATLT,135.22,10.92,10530.0,1863.0,504.0,2083.0,1651.0,237.0,0.0,6787.0,1076.0,0.0,0.15941666666666668,0.038125,1.0304583333333333,1888.0,0.9252771315113915,50.192279248260675,5.6521739130404445,0.8744703389825876,41,0.21,0.79,0.023,0.024,0.21
23103481,2023-06-04,1786550D,123.86,9.48,10254.0,3219.0,602.0,2372.0,1658.0,318.0,0.0,6769.0,1189.0,0.0,0.15941666666666668,0.038125,1.0304583333333333,1976.0,0.9289035548152925,54.65041175476626,3.1854613233913684,0.8390688259105066,3,0.24,0.82,0.02,0.02,0.21
23103478,2023-06-04,1786500D,127.99,9.68,9645.0,4365.0,785.0,2956.0,1689.0,254.0,0.0,6506.0,1040.0,0.0,0.15941666666666668,0.038125,1.0304583333333333,1943.0,0.9296869325130408,50.83209625712296,2.209621993126641,0.8692743180644008,2,0.19,0.73,0.016,0.028,0.195
23103476,2023-06-04,1786550D,120.0,9.68,10191.0,1554.0,782.0,3395.0,1645.0,260.0,0.0,6154.0,1008.0,0.0,0.15941666666666668,0.038125,1.0304583333333333,1905.0,0.9253547193019328,51.28333333290597,6.557915057910838,0.8635170603670008,3,0.23,0.72,0.02,0.03,0.22
23103472,2023-06-04,C20MMNATLT,85.64,0.0,5289.0,402.0,805.0,576.0,1535.0,244.0,0.0,2677.0,433.0,0.0,0.15941666666666668,0.038125,1.0304583333333333,1779.0,0.9999999999883231,31.258757589546253,13.15671641787772,0.8628442945470136,41,0.19,0.67,0.014,0.021,0.16
23103470,2023-06-04,R34,125.95,0.0,12120.0,2397.0,896.0,3986.0,1206.0,300.0,0.0,6367.0,1029.0,0.0,0.15941666666666668,0.038125,1.0304583333333333,1506.0,0.9999999999920604,50.551806271928925,5.0563204004985165,0.8007968127484723,66,0.61,0.73,0.021,0.021,0.22
23103468,2023-06-04,1786500D,122.37,9.27,9417.0,1095.0,817.0,2701.0,2382.0,132.0,698.0,6097.0,1027.0,0.0,0.15941666666666668,0.038125,1.0304583333333333,3212.0,0.9295806745599394,49.824303341915304,8.599999999992146,0.7415940224157094,2,0.19,1.02,0.021,0.029,0.237
23103465,2023-06-04,R34,134.6,0.0,11955.0,1128.0,943.0,3481.0,1159.0,251.0,0.0,4050.0,1410.0,0.0,0.15941666666666668,0.038125,1.0304583333333333,1410.0,0.9999999999925706,30.089153045838867,10.598404255309754,0.8219858156022539,66,0.63,0.74,0.02,0.023,0.21
23103464,2023-06-04,1786500D,128.68,10.92,10881.0,1083.0,917.0,2695.0,1746.0,301.0,81.0,6397.0,1020.0,0.0,0.15941666666666668,0.038125,1.0304583333333333,2128.0,0.9217765042913915,49.71246502914429,10.047091412733105,0.8204887218041257,2,0.2,0.77,0.026,0.031,0.212
23103462,2023-06-04,C20MMNATLT,135.45,9.49,11052.0,2178.0,900.0,2333.0,1722.0,280.0,193.0,6507.0,1036.0,376.0,0.15941666666666668,0.038125,1.0304583333333333,2195.0,0.9345246308752965,48.03986710927989,5.074380165286926,0.7845102505691187,41,0.21,0.74,0.024,0.029,0.21
23103460,2023-06-04,R34,133.77,0.0,11523.0,1503.0,940.0,3264.0,1254.0,271.0,0.0,6193.0,1217.0,0.0,0.15941666666666668,0.038125,1.0304583333333333,1525.0,0.9999999999925245,46.29588098941245,7.666666666661566,0.8222950819666739,66,0.62,0.74,0.023,0.024,0.24
23103457,2023-06-04,R34,137.2,0.0,12207.0,1431.0,947.0,3330.0,1191.0,275.0,0.0,6428.0,1812.0,0.0,0.15941666666666668,0.038125,1.0304583333333333,1466.0,0.9999999999927115,46.8513119530113,8.530398322845192,0.8124147339694322,66,0.62,0.74,0.015,0.024,0.24
23103441,2023-06-04,C20MMNATLT,117.0,8.25,10965.0,45.0,746.0,4479.0,1773.0,325.0,365.0,6117.0,981.0,0.0,0.15941666666666668,0.038125,1.0304583333333333,2463.0,0.934131736519488,52.282051281604424,243.66666666125187,0.719853836784117,41,0.21,0.77,0.026,0.028,0.18
23303425,2023-06-04,C20MMNATLT,131.0,0.0,10104.0,2841.0,799.0,0.0,1811.0,353.0,0.0,5303.0,918.0,0.0,0.15941666666666668,0.038125,1.0304583333333333,2164.0,0.9999999999923664,40.48091603022534,3.5564941921845983,0.8368761552676355,41,0.21,0.7,0.022,0.028,0.23
23303501,2023-06-04,2830C20HMNAK,118.36,8.87,11319.0,2058.0,801.0,1137.0,2549.0,0.0,363.0,6796.0,1236.0,0.0,0.15941666666666668,0.038125,1.0304583333333333,2912.0,0.9302837381047686,57.41804663689238,5.4999999999973275,0.8753434065931059,15,0.22,1.21,0.021,0.028,0.19
23303466,2023-06-04,C20MMNATLT,119.7,9.57,13008.0,897.0,895.0,2070.0,1518.0,179.0,0.0,6756.0,1172.0,0.0,0.15941666666666668,0.038125,1.0304583333333333,1697.0,0.9259689022903538,56.441102756420705,14.501672240786508,0.8945197407183886,41,0.21,0.75,0.018,0.024,0.21
23203445,2023-06-04,C20MMNATLT,120.95,9.49,11631.0,1998.0,751.0,3821.0,1681.0,300.0,226.0,601.0,3209.0,0.0,0.15941666666666668,0.038125,1.0304583333333333,2207.0,0.9272462434764855,4.9689954526253075,5.821321321318408,0.7616674218392562,41,0.2,0.8,0.024,0.033,0.2
23203480,2023-06-04,C20MMNATLT,132.61,0.0,11448.0,2652.0,561.0,1584.0,1694.0,294.0,0.0,6951.0,1138.0,364.0,0.15941666666666668,0.038125,1.0304583333333333,1988.0,0.9999999999924591,52.41686147309843,4.316742081446336,0.8521126760559095,41,0.2,0.76,0.015,0.029,0.2
23203483,2023-06-04,C20MMNC(BSP),123.78,10.08,12480.0,1761.0,506.0,1986.0,1728.0,300.0,0.0,6394.0,1041.0,0.0,0.15941666666666668,0.038125,1.0304583333333333,2028.0,0.9246974450849791,51.656164161805975,7.086882453147594,0.8520710059167396,43,0.23,0.78,0.015,0.025,0.2
23203487,2023-06-04,TMT600,128.8,10.92,10959.0,1923.0,743.0,2235.0,2508.0,155.0,503.0,6714.0,1437.0,0.0,0.15941666666666668,0.038125,1.0304583333333333,3166.0,0.9218436873681518,52.12732919214187,5.698907956315289,0.7921667719517397,79,0.23,1.3,0.017,0.023,0.2
23203490,2023-06-04,IS2062E350BR,128.43,9.59,9915.0,1410.0,748.0,1054.0,2491.0,74.0,496.0,6115.0,951.0,336.0,0.15941666666666668,0.038125,1.0304583333333333,3061.0,0.9305173163242246,47.613485945280594,7.031914893612035,0.8137863443316519,59,0.18,1.35,0.024,0.02,0.24
23203497,2023-06-04,2830C20MMNC,121.93,9.49,10476.0,1482.0,754.0,1047.0,1681.0,273.0,192.0,6500.0,1077.0,0.0,0.15941666666666668,0.038125,1.0304583333333333,2146.0,0.9277887688256903,53.309275813554414,7.068825910926404,0.7833178005588148,17,0.21,0.69,0.018,0.026,0.18
23203499,2023-06-04,TMT600,124.03,9.49,10410.0,1440.0,748.0,843.0,2521.0,162.0,513.0,6502.0,1090.0,338.0,0.15941666666666668,0.038125,1.0304583333333333,3196.0,0.928924505685074,52.42280093483493,7.229166666661646,0.7887984981224065,79,0.23,1.25,0.023,0.03,0.26
23303518,2023-06-05,1786550D,124.88,9.0,12090.0,2004.0,2718.0,2014.0,1808.0,206.0,0.0,6778.0,1072.0,0.0,0.1799047619047619,0.039428571428571424,1.0618095238095238,2014.0,0.9327756199512043,54.276105060423795,6.032934131733517,0.8977159880829704,3,0.21,0.71,0.03,0.03,0.2
23103527,2023-06-05,S.TOWER6VAN,122.55,9.59,8187.0,4491.0,800.0,2140.0,2546.0,115.0,405.0,6369.0,1004.0,0.0,0.1799047619047619,0.039428571428571424,1.0618095238095238,3066.0,0.9274254578407188,51.97062423458204,1.8229792919167616,0.8303979125894225,67,0.2,1.28,0.023,0.029,0.25
23103524,2023-06-05,2830C25HMN,125.19,9.28,8490.0,2229.0,767.0,3203.0,2405.0,0.0,568.0,853.0,1859.0,0.0,0.1799047619047619,0.039428571428571424,1.0618095238095238,2973.0,0.9309883245264299,6.813643262186966,3.808882907131535,0.8089471913888971,18,0.2,1.13,0.022,0.034,0.19
23103520,2023-06-05,R19,126.5,0.0,10515.0,1017.0,859.0,3778.0,1139.0,273.0,0.0,6148.0,979.0,0.0,0.1799047619047619,0.039428571428571424,1.0618095238095238,1412.0,0.9999999999920949,48.600790513449795,10.339233038337916,0.8066572237954627,64,0.51,0.73,0.014,0.026,0.22
23103517,2023-06-05,C20MMNC(BSP),121.5,9.59,9987.0,1962.0,767.0,3946.0,1728.0,253.0,0.0,6400.0,1057.0,0.0,0.1799047619047619,0.039428571428571424,1.0618095238095238,1981.0,0.9268441528650024,52.67489711890802,5.090214067275693,0.8722867238763896,43,0.22,0.75,0.019,0.025,0.2
23103512,2023-06-05,R19,132.0,0.0,10950.0,1485.0,1045.0,4472.0,1232.0,216.0,0.0,576.0,6582.0,0.0,0.1799047619047619,0.039428571428571424,1.0618095238095238,1448.0,0.9999999999924243,4.363636363603306,7.373737373732408,0.8508287292811804,64,0.51,0.73,0.016,0.022,0.26
23103509,2023-06-05,R19,134.59,0.0,11001.0,1470.0,988.0,4571.0,1241.0,240.0,0.0,6559.0,1091.0,0.0,0.1799047619047619,0.039428571428571424,1.0618095238095238,1481.0,0.99999999999257,48.73318968683608,7.483673469382664,0.8379473328826212,64,0.51,0.74,0.017,0.026,0.2
23103500,2023-06-05,R19,128.19,0.0,12150.0,987.0,1033.0,4192.0,1114.0,211.0,0.0,6522.0,1154.0,0.0,0.1799047619047619,0.039428571428571424,1.0618095238095238,1325.0,0.9999999999921991,50.87760355682286,12.310030395124306,0.8407547169804975,64,0.49,0.7,0.017,0.023,0.18
23203505,2023-06-05,S.TOWER6VAN,136.61,0.0,9378.0,3420.0,756.0,2549.0,2508.0,88.0,523.0,7194.0,1175.0,0.0,0.1799047619047619,0.039428571428571424,1.0618095238095238,3119.0,0.99999999999268,52.66085938033335,2.742105263157093,0.8041038794482834,67,0.19,1.37,0.021,0.029,0.25
23203510,2023-06-05,S.TOWER6VAN,134.17,0.0,9915.0,864.0,690.0,4707.0,2508.0,78.0,527.0,6387.0,1617.0,0.0,0.1799047619047619,0.039428571428571424,1.0618095238095238,3113.0,0.9999999999925469,47.603786240980824,11.475694444431163,0.805653710247091,67,0.19,1.39,0.018,0.025,0.24
23203513,2023-06-05,1786550D,127.68,9.88,10512.0,699.0,701.0,2825.0,1627.0,260.0,179.0,6493.0,1128.0,0.0,0.1799047619047619,0.039428571428571424,1.0618095238095238,2066.0,0.9281767955733632,50.85369674145634,15.038626609420545,0.7875121006772567,3,0.21,0.72,0.04,0.03,0.22
23203516,2023-06-05,S.TOWER6VAN,124.94,9.59,9945.0,648.0,811.0,2929.0,2406.0,78.0,422.0,6244.0,980.0,0.0,0.1799047619047619,0.039428571428571424,1.0618095238095238,2906.0,0.9287147847994596,49.97598847406774,15.347222222198539,0.8279421885750764,67,0.2,1.32,0.025,0.03,0.21
23203519,2023-06-05,S.TOWER6VAN,127.83,9.48,10374.0,1191.0,737.0,2467.0,2501.0,101.0,513.0,6799.0,1127.0,380.0,0.1799047619047619,0.039428571428571424,1.0618095238095238,3115.0,0.930959143537026,53.18782758309327,8.710327455912083,0.802889245585617,67,0.2,1.3,0.025,0.029,0.22
23203522,2023-06-05,C20MMNC(BSP),121.53,10.92,9498.0,1197.0,754.0,2038.0,1691.0,304.0,199.0,6321.0,979.0,364.0,0.1799047619047619,0.039428571428571424,1.0618095238095238,2194.0,0.9175537938775573,52.01184892576309,7.934837092725201,0.7707383773925384,43,0.18,0.76,0.022,0.028,0.23
23203525,2023-06-05,R19,131.3,0.0,11199.0,1308.0,954.0,2222.0,1191.0,236.0,0.0,6502.0,1440.0,333.0,0.1799047619047619,0.039428571428571424,1.0618095238095238,1427.0,0.999999999992384,49.52018278713237,8.56192660549804,0.8346180798872918,64,0.51,0.75,0.018,0.018,0.25
23203528,2023-06-05,R19,126.19,0.0,10725.0,1164.0,949.0,2105.0,1188.0,240.0,0.0,6410.0,1216.0,0.0,0.1799047619047619,0.039428571428571424,1.0618095238095238,1428.0,0.9999999999920755,50.7964180992884,9.21391752576528,0.8319327731086611,64,0.52,0.73,0.017,0.015,0.24
23203533,2023-06-05,C20MMNC(BSP),124.05,9.93,10638.0,579.0,748.0,1500.0,1688.0,294.0,199.0,6504.0,1065.0,378.0,0.1799047619047619,0.039428571428571424,1.0618095238095238,2181.0,0.9258844603603085,52.43047158361604,18.37305699478692,0.7739569005040009,43,0.21,0.78,0.015,0.023,0.24
23203537,2023-06-05,C20MMNC(BSP),0.0,10.08,10728.0,894.0,756.0,2092.0,1698.0,307.0,192.0,6594.0,1081.0,484.0,0.1799047619047619,0.039428571428571424,1.0618095238095238,2197.0,0.0,6594000000000.0,11.999999999986578,0.7728720983155335,43,0.23,0.75,0.015,0.023,0.25
23203539,2023-06-05,2062BK1,129.5,0.0,11970.0,0.0,795.0,3515.0,1647.0,273.0,162.0,304.0,1404.0,0.0,0.1799047619047619,0.039428571428571424,1.0618095238095238,2082.0,0.9999999999922781,2.3474903474722204,11970000000000.0,0.7910662824203694,6,0.19,0.81,0.022,0.024,0.22
23203542,2023-06-05,2062BK1,118.72,12.27,11898.0,1026.0,809.0,1629.0,1671.0,280.0,162.0,6805.0,1097.0,0.0,0.1799047619047619,0.039428571428571424,1.0618095238095238,2113.0,0.9063287273768507,57.31974393482716,11.596491228058873,0.7908187411259864,6,0.22,0.78,0.038,0.027,0.2
23203545,2023-06-05,2830C20MMNC,123.33,9.88,11415.0,2238.0,795.0,2186.0,1677.0,304.0,233.0,6807.0,1131.0,0.0,0.1799047619047619,0.039428571428571424,1.0618095238095238,2214.0,0.9258313940325363,55.19338360451477,5.100536193027212,0.7574525745254032,17,0.19,0.75,0.03,0.022,0.2
23203548,2023-06-05,2062BK1,117.2,11.36,11214.0,1485.0,797.0,2165.0,1654.0,280.0,182.0,6802.0,1134.0,0.0,0.1799047619047619,0.039428571428571424,1.0618095238095238,2116.0,0.9116365899120129,58.03754266162084,7.551515151510066,0.7816635160676835,6,0.19,0.76,0.024,0.023,0.22
23303521,2023-06-05,1786550D,130.08,9.0,12357.0,2259.0,820.0,2926.0,1744.0,369.0,80.0,7426.0,1579.0,0.0,0.1799047619047619,0.039428571428571424,1.0618095238095238,2193.0,0.935289042271101,57.08794587901993,5.470119521909929,0.7952576379385339,3,0.2,0.7,0.04,0.03,0.21
23103532,2023-06-05,SEQRFE550D,128.16,10.21,9720.0,1644.0,794.0,3180.0,1675.0,331.0,318.0,1363.0,344.0,5851.0,0.1799047619047619,0.039428571428571424,1.0618095238095238,2324.0,0.9262123292554296,10.635143570453847,5.912408759120491,0.7207401032699137,73,0.21,0.8,0.021,0.026,0.22
23103535,2023-06-05,R19,130.82,0.0,10530.0,1536.0,794.0,2469.0,1120.0,254.0,0.0,6609.0,1234.0,0.0,0.1799047619047619,0.039428571428571424,1.0618095238095238,1374.0,0.999999999992356,50.519798195608324,6.855468749995537,0.8151382823865975,64,0.52,0.71,0.016,0.02,0.25
23103507,2023-06-05,R19,132.17,0.0,11022.0,1977.0,1013.0,4903.0,1109.0,162.0,0.0,6208.0,982.0,0.0,0.1799047619047619,0.039428571428571424,1.0618095238095238,1271.0,0.999999999992434,46.96981160590929,5.575113808798394,0.8725413060575353,64,0.52,0.75,0.016,0.023,0.21
