Repository: SiddharthKumar268/FerroMind

# FerroMind
*Ferro-Alloy Optimisation using Machine Learning*
**SAIL Durgapur Steel Plant | Steel Melting Shop**
Intern: Siddharth Kumar | FY 2023-24 to FY 2025-26

---

## Quick Start

```bash

# 2. Place raw Excel files in data/raw/

## Dataset

| | |
|---|---|
| Total heats after cleaning | 47,421 |
| Training set | 37,936 heats (Apr 2023 – Jun 2025) |
| Test set | 9,485 heats (Jun 2025 – Dec 2025) |
| Input features | 21 (16 raw + 5 engineered) |
| Target variables | Mn, Si, C, S, P |
| BOF grades | 76 distinct grades |
| Split method | Chronological 80/20 — no shuffle, no leakage |

---

File: data/processed/sms_train_slag.csv (part 20 of 74)
Heat_Number,Date,BOF Grade Code,Hot Metal Addn. Weight,Scrap Addn. Weight,Lime Into Converter,Dolomite Into Converter,Lime Into Ladle,Iron Ore Into Converter,SIMN Into Ladle,FESI Into Ladle,FEMN Into Ladle,Measered O2 Mainblow II,Duration of Mainblow I/II,Measered O2 2nd Blow,HM_P,HM_S,HM_Si,Total_FA_Ladle,HM_Ratio,O2_per_ton_HM,Lime_Dolo_Ratio,SiMn_FA_Fraction,Grade_Encoded,C,Mn,P,S,Si,FeO,CaO,SiO2,Al2O3,MnO,MgO,P2O5,Basicity,Slag_SP_Index
23213303,2023-12-07,R19,127.73,0.0,11535.0,1533.0,1004.0,4374.0,1124.0,260.0,0.0,6444.0,1112.0,0.0,0.1548125,0.03571875,1.1191875,1384.0,0.9999999999921708,50.45016832341305,7.524461839525425,0.8121387283231126,64,0.52,0.76,0.022,0.015,0.24,23.103,49.701,17.902,0.614,1.26,4.014,2.028,2.7761269061051217,1.2120421401746087
23213306,2023-12-07,R19,129.04,0.0,12084.0,1491.0,995.0,4612.0,1121.0,250.0,0.0,5127.0,1205.0,0.0,0.1548125,0.03571875,1.1191875,1371.0,0.9999999999922504,39.73186608772682,8.104627766594161,0.8176513493794182,64,0.52,0.74,0.017,0.024,0.25,21.925,47.696,20.349,0.761,1.039,4.515,2.009,2.3437837837837834,1.1282318154937907
23213292,2023-12-07,2830C20MMNC,121.18,7.27,11484.0,1791.0,715.0,4650.0,1714.0,253.0,0.0,6864.0,1672.0,0.0,0.1548125,0.03571875,1.1191875,1967.0,0.9434021019778638,56.64301039728797,6.412060301503957,0.871377732587254,17,0.22,0.76,0.017,0.021,0.25,22.382,50.149,17.996,0.725,0.995,4.259,2.053,2.7865199755514807,1.2419574531315785
23313325,2023-12-07,2830C20MMNC,128.54,8.26,11913.0,1875.0,782.0,4326.0,1739.0,244.0,0.0,6498.0,1177.0,0.0,0.1548125,0.03571875,1.1191875,1983.0,0.9396198830340672,50.55235724248832,6.353599999996612,0.8769541099340006,17,0.18,0.79,0.021,0.027,0.21,21.746,47.936,20.328,0.758,1.034,4.486,2.01,2.358010723596832,1.139298871063577
23213362,2023-12-08,2062BK1,124.59,0.0,10065.0,2007.0,811.0,4359.0,1748.0,287.0,0.0,6191.0,1043.0,0.0,0.14578125,0.03609375,0.9418125,2035.0,0.9999999999919736,49.69098643510963,5.01494768310662,0.8589680589676368,6,0.19,0.82,0.022,0.029,0.21,24.977,48.807,17.169,0.609,0.985,4.025,1.953,2.8425742574257424,1.1580183642963913
23213360,2023-12-08,2062BK1,118.81,7.86,10554.0,159.0,676.0,4080.0,1714.0,294.0,0.0,5596.0,1300.0,0.0,0.14578125,0.03609375,0.9418125,2008.0,0.9379490013346652,47.10041242280026,66.37735849014858,0.8535856573700928,6,0.19,0.81,0.024,0.029,0.21,21.247,49.383,19.495,0.945,1.246,4.228,1.895,2.5329811243331966,1.2120609675281644
23213357,2023-12-08,2830C20MMNC,120.59,7.27,10977.0,57.0,721.0,4057.0,1674.0,257.0,0.0,6183.0,1200.0,0.0,0.14578125,0.03609375,0.9418125,1931.0,0.9431409353907152,51.27290820091821,192.5789473650425,0.8669083376484377,17,0.19,0.85,0.032,0.034,0.27,27.848,49.223,13.747,0.441,1.063,4.573,1.614,3.5803753273203376,1.1833589768246948
23213337,2023-12-08,2062BK1,134.7,0.0,11916.0,1992.0,786.0,4795.0,1698.0,297.0,0.0,6604.0,1334.0,319.0,0.14578125,0.03609375,0.9418125,1995.0,0.9999999999925762,49.02746844803989,5.98192771084037,0.8511278195484455,6,0.22,0.75,0.029,0.034,0.24,20.247,50.761,19.825,0.885,0.784,3.979,1.916,2.560324825986079,1.2667132483218126
23313336,2023-12-08,R19,129.7,0.0,12084.0,1074.0,980.0,4853.0,1090.0,223.0,0.0,6312.0,1346.0,0.0,0.14578125,0.03609375,0.9418125,1313.0,0.99999999999229,48.66615265960937,11.251396648034216,0.8301599390701979,64,0.52,0.73,0.02,0.017,0.21,24.334,48.935,17.011,0.535,1.131,4.154,2.548,2.8764989419233484,1.1835485899482419
23313382,2023-12-08,1786500D,128.86,0.0,12282.0,1938.0,804.0,4948.0,1698.0,306.0,0.0,6421.0,1070.0,0.0,0.14578125,0.03609375,0.9418125,2004.0,0.9999999999922398,49.829272077837736,6.337461300306328,0.8473053892211341,2,0.17,0.74,0.018,0.021,0.193,26.869,47.328,16.156,0.554,1.167,4.053,2.56,2.929256668936065,1.0999860549435228
23313367,2023-12-08,2062BK1,126.72,8.12,9504.0,2433.0,851.0,4148.0,1837.0,217.0,0.0,6393.0,1025.0,0.0,0.14578125,0.03609375,0.9418125,2054.0,0.9397804805625944,50.449810605662485,3.906288532674104,0.8943524829596425,6,0.22,0.79,0.017,0.03,0.19,21.971,51.935,16.857,0.426,0.694,4.807,1.886,3.0807331830584888,1.3375312266604857
23313363,2023-12-08,R19,133.51,0.0,10599.0,2193.0,829.0,4531.0,1268.0,186.0,0.0,6627.0,3570.0,0.0,0.14578125,0.03609375,0.9418125,1454.0,0.99999999999251,49.636731330614666,4.833105335155115,0.8720770288852324,64,0.51,0.72,0.016,0.02,0.23,21.856,51.843,17.047,0.474,0.684,4.792,1.884,3.0410018770530267,1.3325879086983343
23313371,2023-12-08,SEQRFE550D,125.78,0.0,10488.0,2169.0,417.0,4450.0,5.0,285.0,0.0,6335.0,1090.0,0.0,0.14578125,0.03609375,0.9418125,290.0,0.9999999999920496,50.36571791977766,4.835408022127784,0.0172413793102853,73,0.19,0.77,0.021,0.019,0.2,23.654,49.267,17.45,0.734,0.957,4.179,2.241,2.8231619964471952,1.1985646515022506
23113364,2023-12-08,1786500D,134.8,0.0,12552.0,1506.0,769.0,6031.0,1701.0,280.0,0.0,6394.0,1127.0,0.0,0.14578125,0.03609375,0.9418125,1981.0,0.9999999999925816,47.433234421013104,8.33466135457614,0.858657243815821,2,0.19,0.76,0.036,0.028,0.229,24.868,49.022,17.192,0.565,0.969,3.957,1.977,2.851276682370732,1.1654977294881244
23113369,2023-12-08,1786500D,130.89,0.0,10983.0,4533.0,782.0,5106.0,1712.0,305.0,0.0,5899.0,1111.0,0.0,0.14578125,0.03609375,0.9418125,2017.0,0.99999999999236,45.068378027006894,2.422898742554065,0.8487853247392916,2,0.2,0.75,0.025,0.029,0.206,22.331,49.963,17.828,0.861,1.295,4.377,1.763,2.802344494924,1.2440986055776895
23113417,2023-12-09,2062BK1,135.2,0.0,10125.0,2745.0,867.0,3900.0,1661.0,281.0,108.0,122.0,1327.0,0.0,0.1530882352941176,0.033,0.9304117647058824,2050.0,0.9999999999926036,0.9023668638986512,3.688524590162591,0.8102439024386292,6,0.2,0.83,0.029,0.033,0.22,22.219,48.531,19.245,0.73,1.064,4.617,1.873,2.5216148810142363,1.1704087784878814
23113399,2023-12-09,2062BK1,129.62,0.0,10677.0,2193.0,812.0,4553.0,1704.0,267.0,0.0,5971.0,1079.0,0.0,0.1530882352941176,0.033,0.9304117647058824,1971.0,0.9999999999922852,46.06542200242196,4.868673050613375,0.8645357686449191,6,0.22,0.77,0.024,0.024,0.21,22.678,50.545,17.474,0.746,0.597,4.514,2.052,2.8924177396280397,1.2588100515528107
23113411,2023-12-09,SEQRFE550D,134.57,0.0,10629.0,1707.0,867.0,4240.0,1658.0,267.0,0.0,320.0,1764.0,0.0,0.1530882352941176,0.033,0.9304117647058824,1925.0,0.999999999992569,2.377944564149677,6.2267135325095335,0.8612987012982539,73,0.2,0.76,0.023,0.022,0.21,24.776,49.134,17.188,0.567,0.965,3.966,1.963,2.8584559892954795,1.1708328368878829
23213418,2023-12-09,SEQRFE550D,123.92,7.95,11040.0,2097.0,759.0,3625.0,1701.0,304.0,0.0,6319.0,973.0,0.0,0.1530882352941176,0.033,0.9304117647058824,2005.0,0.9397133540536916,50.99257585497908,5.264663805433827,0.8483790523686542,73,0.21,0.8,0.016,0.021,0.23,1.171,53.32,30.539,5.626,0.912,6.745,0.098,1.745907007203667,1.6814354640345621
23313401,2023-12-09,S.TOWER6VAN,123.07,7.47,10893.0,1965.0,739.0,3113.0,2563.0,27.0,718.0,6597.0,1111.0,0.0,0.1530882352941176,0.033,0.9304117647058824,3308.0,0.94277616055659,53.60364020432596,5.543511450378858,0.7747883917772749,67,0.18,1.29,0.022,0.023,0.21,23.222,47.31,18.764,1.476,0.936,4.913,1.775,2.5211830535571544,1.1267773358420463
23213409,2023-12-09,S.TOWER6VAN,120.89,8.53,11115.0,183.0,811.0,1353.0,2406.0,64.0,483.0,6318.0,1008.0,0.0,0.1530882352941176,0.033,0.9304117647058824,2953.0,0.9340905578663724,52.262387293802114,60.73770491770089,0.8147646461223113,67,0.2,1.33,0.025,0.025,0.23,27.325,47.271,15.944,0.635,1.259,4.0,2.271,2.964628410159925,1.0924659117171251
23313407,2023-12-09,S.TOWER6VAN,130.82,8.45,11238.0,228.0,743.0,3247.0,2268.0,0.0,336.0,6642.0,1058.0,0.0,0.1530882352941176,0.033,0.9304117647058824,2604.0,0.9393264881098636,50.77205320248608,49.289473683994345,0.8709677419351494,67,0.2,1.37,0.019,0.02,0.26,21.852,49.331,18.934,0.718,1.052,4.574,1.848,2.6052812252442563,1.2094785103096577
23313410,2023-12-09,2062BK1,132.86,8.23,10467.0,2373.0,715.0,2099.0,1702.0,305.0,0.0,6714.0,1291.0,477.0,0.1530882352941176,0.033,0.9304117647058824,2007.0,0.941668438578626,50.53439710935922,4.410872313525322,0.8480318883902103,6,0.19,0.73,0.017,0.022,0.2,21.254,49.162,19.638,0.976,1.241,4.264,1.898,2.5032842812770504,1.2022106472990486
23313429,2023-12-09,2062BK1,127.28,0.0,11067.0,57.0,688.0,4308.0,1693.0,221.0,0.0,6841.0,1421.0,0.0,0.1530882352941176,0.033,0.9304117647058824,1914.0,0.9999999999921432,53.74764299140676,194.15789473343585,0.8845350052241983,6,0.19,0.76,0.022,0.019,0.19,23.381,51.324,16.024,0.619,0.587,4.625,2.101,3.2027457098283927,1.3024412526011266
23313432,2023-12-09,R19,134.91,0.0,10965.0,1839.0,395.0,5398.0,1146.0,279.0,0.0,411.0,1076.0,0.0,0.1530882352941176,0.033,0.9304117647058824,1425.0,0.9999999999925876,3.046475428040572,5.9624796084796285,0.8042105263152252,64,0.51,0.73,0.016,0.016,0.25,23.355,51.515,15.896,0.549,0.584,4.6,2.161,3.240548531169403,1.3124172016712523
23313393,2023-12-09,R19,129.85,0.0,11766.0,1509.0,542.0,3818.0,0.0,319.0,844.0,6394.0,1026.0,0.0,0.1530882352941176,0.033,0.9304117647058824,1163.0,0.9999999999922988,49.2414324216462,7.797216699796026,0.0,64,0.5,0.71,0.016,0.016,0.21,22.792,50.526,18.085,0.598,0.556,4.136,1.961,2.7936525489328763,1.236019374724791
23313392,2023-12-09,R19,128.7,0.0,11670.0,1626.0,525.0,4283.0,0.0,220.0,898.0,6522.0,1306.0,266.0,0.1530882352941176,0.033,0.9304117647058824,1118.0,0.99999999999223,50.67599067559693,7.177121771213298,0.0,64,0.5,0.74,0.014,0.014,0.22,22.958,50.611,17.882,0.583,0.559,4.137,1.925,2.8301179891517076,1.2392203912734752
23213478,2023-12-10,SEQRFE550D,124.57,8.05,11013.0,0.0,803.0,2385.0,1694.0,283.0,0.0,6493.0,1094.0,568.0,0.1468611111111111,0.0343333333333333,1.131138888888889,1977.0,0.9393002563645052,52.12330416591376,11013000000000.0,0.8568538189171184,73,0.22,0.92,0.027,0.026,0.2,21.865,52.427,16.769,0.565,0.651,4.209,2.036,3.12623732856291,1.3569820111298045
23213493,2023-12-10,2062BK1,123.49,8.77,11316.0,2016.0,808.0,4400.0,1623.0,240.0,0.0,6669.0,1038.0,0.0,0.1468611111111111,0.0343333333333333,1.131138888888889,1863.0,0.9336912142678536,54.0043728232731,5.613095238092454,0.8711755233489687,6,0.18,0.73,0.018,0.022,0.25,20.823,49.469,19.814,0.708,0.927,4.766,2.051,2.496543022962402,1.217308922683203
23313492,2023-12-10,SEQRFE550D,137.51,7.88,12345.0,1968.0,804.0,3111.0,1725.0,255.0,17.0,6707.0,1365.0,0.0,0.1468611111111111,0.0343333333333333,1.131138888888889,1997.0,0.9458009491646896,48.77463457167644,6.272865853655349,0.863795693539878,73,0.2,0.74,0.025,0.027,0.21,24.356,49.299,16.704,0.537,1.131,4.174,2.459,2.951152349595929,1.2006283334551033
23213480,2023-12-10,SEQRFE550D,128.9,0.0,11262.0,1047.0,797.0,2680.0,1701.0,256.0,0.0,6506.0,1257.0,0.0,0.1468611111111111,0.0343333333333333,1.131138888888889,1957.0,0.999999999992242,50.47323506555102,10.756446991393736,0.8691875319361936,73,0.21,0.76,0.023,0.021,0.22,11.634500000000001,53.6275,20.8175,4.196,1.264,5.665,1.2105000000000001,2.5759540793044646,1.6524666440698859
23313444,2023-12-10,R19,119.37,0.0,10914.0,1569.0,713.0,4112.0,1143.0,260.0,0.0,6012.0,1618.0,0.0,0.1468611111111111,0.0343333333333333,1.131138888888889,1403.0,0.9999999999916228,50.364413168716055,6.956022944546236,0.814682822522584,64,0.51,0.73,0.015,0.013,0.24,23.186,51.63,15.932,0.659,0.584,4.591,2.079,3.2404443607606854,1.3198190137784709
23213453,2023-12-10,2062BK1,134.76,0.0,11673.0,2460.0,803.0,5797.0,1897.0,294.0,0.0,6618.0,1317.0,259.0,0.1468611111111111,0.0343333333333333,1.131138888888889,2191.0,0.9999999999925796,49.10952804950202,4.745121951217583,0.8658146964852278,6,0.19,0.77,0.027,0.027,0.19,20.33,52.319,17.703,0.715,0.782,4.496,2.097,2.9552078626299143,1.3755850028921492
23113522,2023-12-11,2830C20MMNC,130.52,0.0,11319.0,2790.0,669.0,5557.0,1670.0,257.0,0.0,6425.0,1041.0,0.0,0.1445714285714285,0.0341785714285714,1.0399642857142857,1927.0,0.9999999999923384,49.22617223376321,4.056989247310374,0.8666320705755752,17,0.18,0.73,0.029,0.024,0.21,1.507,52.535,29.607,5.423,2.483,6.413,0.129,1.7743515266144283,1.6884139482564677
23213534,2023-12-11,2062BK1,128.01,10.5,11787.0,0.0,704.0,3300.0,1694.0,290.0,240.0,6392.0,1141.0,463.0,0.1445714285714285,0.0341785714285714,1.0399642857142857,2224.0,0.924193199040328,49.93359893719293,11787000000000.0,0.7616906474816719,6,0.2,0.82,0.016,0.022,0.2,23.282,51.397,15.953,0.725,0.589,4.628,2.063,3.221574526764448,1.3099449485166683
23213521,2023-12-11,2062BK1,130.8,0.0,11817.0,1002.0,795.0,3606.0,1711.0,246.0,0.0,519.0,101.0,0.0,0.1445714285714285,0.0341785714285714,1.0399642857142857,1957.0,0.9999999999923548,3.967889908226545,11.793413173640923,0.874297393969916,6,0.2,0.74,0.024,0.024,0.24,18.847,52.298,18.867,0.561,0.666,4.935,2.259,2.7717829128683484,1.3866631313800877
23213502,2023-12-11,2830C20MMNC,122.43,9.5,10962.0,990.0,905.0,3659.0,1664.0,253.0,0.0,6791.0,1135.0,0.0,0.1445714285714285,0.0341785714285714,1.0399642857142857,1917.0,0.9279921170247254,55.46843093967598,11.072727272716088,0.868022952529542,17,0.19,0.73,0.023,0.025,0.23,21.594,49.175,20.162,0.717,0.798,4.165,1.911,2.4388731835540343,1.1776468616040425
23213497,2023-12-11,2062BK1,0.0,8.88,10971.0,993.0,905.0,4190.0,1708.0,260.0,0.0,6888.0,1145.0,0.0,0.1445714285714285,0.0341785714285714,1.0399642857142857,1968.0,0.0,6888000000000.0,11.048338368568936,0.8678861788613477,6,0.19,0.74,0.02,0.027,0.24,20.325,49.45,20.319,0.68,0.894,4.775,2.136,2.4335629921259843,1.2166318120310002
23213450,2023-12-11,2062BK1,127.51,7.43,10569.0,1506.0,800.0,1286.0,1674.0,263.0,0.0,6659.0,1370.0,0.0,0.1445714285714285,0.0341785714285714,1.0399642857142857,1937.0,0.9449384911742632,52.2233550305684,7.01792828684793,0.8642230252964046,6,0.18,0.71,0.019,0.021,0.19,20.179,52.243,17.927,0.731,0.779,4.466,2.111,2.9140450691655513,1.37095546749941
23313495,2023-12-11,SEQRFE550D,131.37,7.08,12135.0,2286.0,784.0,3179.0,1803.0,264.0,36.0,6706.0,1121.0,0.0,0.1445714285714285,0.0341785714285714,1.0399642857142857,2103.0,0.94886240519358,51.0466620990253,5.308398950128911,0.857346647645812,73,0.22,0.74,0.028,0.033,0.22,20.764,51.108,19.089,0.759,0.781,4.031,1.873,2.6772132006286014,1.2823806895167362
23313531,2023-12-11,2062BK1,98.23,0.0,11427.0,1953.0,774.0,3367.0,1702.0,247.0,0.0,5602.0,1458.0,0.0,0.1445714285714285,0.0341785714285714,1.0399642857142857,1949.0,0.9999999999898198,57.02942074664532,5.850998463898694,0.8732683427394186,6,0.17,0.78,0.015,0.02,0.24,21.974,50.301,18.203,0.627,0.609,4.546,2.206,2.76318391562294,1.2519538055652348
23213547,2023-12-11,1786550D,124.53,7.28,12531.0,2256.0,795.0,2322.0,1823.0,257.0,0.0,6454.0,1091.0,0.0,0.1445714285714285,0.0341785714285714,1.0399642857142857,2080.0,0.9447689856540114,51.82686902712738,5.554521276593283,0.8764423076918864,3,0.22,0.78,0.03,0.02,0.2,26.398,49.24,14.945,0.763,0.841,4.176,2.104,3.294526963736117,1.1909829721362228
23313505,2023-12-11,SEQRFE550D,129.23,7.28,12873.0,1965.0,846.0,3036.0,1719.0,248.0,38.0,6609.0,2313.0,0.0,0.1445714285714285,0.0341785714285714,1.0399642857142857,2005.0,0.946670573577418,51.141375841127136,6.551145038164605,0.8573566084783754,73,0.19,0.77,0.016,0.028,0.22,20.834,50.783,18.415,0.6,0.662,4.832,2.284,2.757547784535187,1.2938343949044588
23313515,2023-12-11,2062BK1,126.92,9.67,11517.0,1764.0,632.0,3400.0,1762.0,288.0,0.0,500.0,159.0,481.0,0.1445714285714285,0.0341785714285714,1.0399642857142857,2050.0,0.9292041877082567,3.939489442137256,6.528911564622149,0.859512195121532,6,0.22,0.78,0.018,0.032,0.24,18.933,52.186,18.85,0.574,0.665,4.965,2.247,2.768341202058246,1.3811666313783613
23213574,2023-12-12,S.TOWER6VAN,127.6,9.6,9192.0,2031.0,808.0,2919.0,2484.0,108.0,489.0,6201.0,1087.0,651.0,0.1481025641025641,0.0376153846153846,0.8698461538461538,3081.0,0.930029154512172,48.59717868300473,4.525849335300578,0.806231742940342,67,0.2,1.34,0.034,0.031,0.23,20.801,52.007,18.376,0.667,0.548,4.066,2.038,2.83000489742613,1.327454183470315
23213577,2023-12-12,1786550D,131.51,7.88,9945.0,2091.0,685.0,3838.0,1701.0,280.0,0.0,6559.0,1421.0,0.0,0.1481025641025641,0.0376153846153846,0.8698461538461538,1981.0,0.9434679675662282,49.87453425557088,4.756097560973335,0.858657243815821,3,0.2,0.77,0.02,0.03,0.22,18.679,52.597,18.791,0.558,0.656,4.897,2.247,2.7989037888463173,1.403672173147234
23213552,2023-12-12,2830C20MMNC,124.43,4.88,10641.0,1896.0,789.0,2703.0,1755.0,246.0,0.0,6388.0,1060.0,334.0,0.1481025641025641,0.0376153846153846,0.8698461538461538,2001.0,0.9622612326891792,51.33810174353983,5.612341772148938,0.877061469264929,17,0.19,0.74,0.025,0.023,0.22,24.118,50.25,15.937,0.664,1.0,4.379,2.061,3.152842263772117,1.2544937088076693
23213560,2023-12-12,S.TOWER6VAN,123.39,7.68,8811.0,1926.0,795.0,2358.0,2508.0,101.0,516.0,6293.0,1281.0,486.0,0.1481025641025641,0.0376153846153846,0.8698461538461538,3125.0,0.9414053559095034,51.00089148187859,4.574766355137812,0.8025599999997431,67,0.19,1.34,0.025,0.024,0.22,2.587,53.945,26.82,3.14,5.129,6.554,0.252,2.0112971179299803,1.8343647986942329
23113562,2023-12-12,1786550D,129.33,0.0,13299.0,1551.0,792.0,4362.0,1729.0,275.0,0.0,6193.0,1049.0,0.0,0.1481025641025641,0.0376153846153846,0.8698461538461538,2004.0,0.999999999992268,47.88525477423734,8.574468085100854,0.8627744510973738,3,0.24,0.73,0.03,0.03,0.22,22.974,53.036,15.417,0.33,0.722,4.05,2.215,3.439875470229602,1.3814336320066682
23313546,2023-12-12,R34,134.87,0.0,11118.0,2244.0,702.0,4358.0,1205.0,146.0,0.0,6736.0,1045.0,0.0,0.1481025641025641,0.0376153846153846,0.8698461538461538,1351.0,0.9999999999925856,49.94439089456555,4.954545454543247,0.8919319022939364,66,0.61,0.76,0.019,0.018,0.2,22.789,50.55,17.376,0.784,0.607,4.502,2.009,2.9090176670311325,1.2585271124831945
23313549,2023-12-12,R34,131.07,0.0,11235.0,1977.0,765.0,4433.0,1147.0,275.0,0.0,6272.0,981.0,0.0,0.1481025641025641,0.0376153846153846,0.8698461538461538,1422.0,0.9999999999923704,47.852292667674895,5.682852807280889,0.8066104078756634,66,0.62,0.72,0.015,0.022,0.2,25.133,48.442,17.294,0.613,0.993,4.077,1.961,2.8009251228678806,1.1417460167813709
23313559,2023-12-12,R34,133.34,0.0,10923.0,1491.0,702.0,3111.0,1231.0,309.0,0.0,6014.0,993.0,669.0,0.1481025641025641,0.0376153846153846,0.8698461538461538,1540.0,0.9999999999925004,45.10274486241861,7.325955734401525,0.7993506493501303,66,0.6,0.74,0.015,0.012,0.2,23.515,52.207,15.572,0.361,0.742,4.121,2.211,3.3524048031850002,1.33562730249693
23113565,2023-12-12,1786550D,122.39,0.0,6900.0,2664.0,784.0,3908.0,1705.0,294.0,0.0,5885.0,996.0,0.0,0.1481025641025641,0.0376153846153846,0.8698461538461538,1999.0,0.9999999999918292,48.083993789949474,2.590090090089118,0.8529264632311891,3,0.21,0.77,0.02,0.04,0.25,23.102,52.614,15.641,0.362,0.733,4.044,2.233,3.3636363636363638,1.3579909147222795
23313582,2023-12-12,2062BK1,119.87,8.15,9255.0,1986.0,801.0,1290.0,1688.0,245.0,0.0,6432.0,1028.0,0.0,0.1481025641025641,0.0376153846153846,0.8698461538461538,1933.0,0.9363380721689084,53.658129639996176,4.660120845919104,0.8732540093114985,6,0.22,0.76,0.02,0.026,0.19,18.605,52.201,19.196,0.557,0.657,4.918,2.293,2.7192269625462306,1.380905772181366
23313584,2023-12-12,ASP1239,118.18,8.88,9933.0,1992.0,915.0,1329.0,1153.0,333.0,0.0,6203.0,2100.0,0.0,0.1481025641025641,0.0376153846153846,0.8698461538461538,1486.0,0.9301117582171406,52.48773058002633,4.986445783130027,0.775908479138105,24,0.43,0.74,0.015,0.021,0.23,21.067,51.839,18.26,0.669,0.555,4.083,2.026,2.838782103937352,1.3181194060211556
23113548,2023-12-12,2062BK1,129.58,0.0,11463.0,1497.0,890.0,4911.0,1715.0,290.0,0.0,2024.0,336.0,0.0,0.1481025641025641,0.0376153846153846,0.8698461538461538,2005.0,0.9999999999922828,15.61969439716299,7.657314629253402,0.8553615960095484,6,0.2,0.79,0.022,0.024,0.23,25.33,47.146,17.85,0.605,1.201,4.64,1.779,2.641084533079379,1.0918227924318566
23213594,2023-12-12,1786550D,123.32,8.84,9453.0,2010.0,998.0,2206.0,1812.0,307.0,0.0,6531.0,1022.0,0.0,0.1481025641025641,0.0376153846153846,0.8698461538461538,2119.0,0.933111380138218,52.95977943518521,4.702985074624526,0.8551203397825129,3,0.2,0.76,0.02,0.02,0.21,22.371,49.949,17.794,0.848,1.303,4.389,1.756,2.806912053947738,1.2435642085345815
23213596,2023-12-13,1786500D,128.36,9.88,9510.0,2328.0,990.0,3502.0,1833.0,297.0,0.0,6634.0,1040.0,261.0,0.1578484848484848,0.0363333333333333,0.9379696969696968,2130.0,0.928530092585876,51.68276721679898,4.085051546389998,0.8605633802812861,2,0.19,0.76,0.022,0.023,0.215,21.989,51.423,17.26,0.444,0.688,4.87,1.903,2.979143734430218,1.3101401273885351
23213608,2023-12-13,2062ACUK1,128.37,8.16,10350.0,1806.0,803.0,2969.0,1765.0,304.0,0.0,6498.0,1023.0,357.0,0.1578484848484848,0.0363333333333333,0.9379696969696968,2069.0,0.9402329158357854,50.619303575207454,5.730897009963604,0.8530691155143291,5,0.2,0.76,0.02,0.023,0.232,1.16,54.631,28.655,5.681,1.058,7.107,0.141,1.9064419318816301,1.8322712637510061
23213610,2023-12-13,2062ACUK1,124.48,8.28,14148.0,2154.0,800.0,2425.0,1792.0,300.0,0.0,6672.0,1120.0,249.0,0.1578484848484848,0.0363333333333333,0.9379696969696968,2092.0,0.9376318168052304,53.59897172193445,6.56824512534514,0.8565965583169901,5,0.2,0.76,0.019,0.022,0.214,11.252,52.964,23.2685,3.2144999999999997,0.8615,5.837,1.084,2.2761125077891657,1.5342322900221603
23213630,2023-12-13,1786550D,123.43,7.28,9936.0,2859.0,795.0,3814.0,1789.0,297.0,0.0,6203.0,978.0,0.0,0.1578484848484848,0.0363333333333333,0.9379696969696968,2086.0,0.944304184829437,50.25520537916021,3.475341028330369,0.8576222435278726,3,0.2,0.78,0.03,0.02,0.2,21.6,50.364,18.621,0.72,0.659,4.468,2.09,2.7045430136397806,1.2521505643677588
23313637,2023-12-13,2062BK1,121.59,8.08,10503.0,2121.0,743.0,2882.0,1702.0,268.0,0.0,6751.0,2270.0,0.0,0.1578484848484848,0.0363333333333333,0.9379696969696968,1970.0,0.937687977165592,55.52265811287505,4.951909476659617,0.8639593908625056,6,0.19,0.78,0.019,0.029,0.22,23.309,48.674,18.44,0.621,1.076,3.967,2.366,2.639444715579415,1.1658443113772454
23313647,2023-12-13,1786550D,126.53,8.77,9759.0,1779.0,699.0,3387.0,1709.0,233.0,0.0,6505.0,1024.0,0.0,0.1578484848484848,0.0363333333333333,0.9379696969696968,1942.0,0.9351810790766062,51.41073263217094,5.485666104550036,0.880020597321895,3,0.21,0.83,0.02,0.02,0.21,1.371,49.577,30.882,6.737,1.0,8.267,0.196,1.6053168409804746,1.5370806721646928
23313590,2023-12-13,2062ACUK1,121.9,11.55,9996.0,1380.0,702.0,2027.0,1736.0,295.0,0.0,6420.0,1025.0,297.0,0.1578484848484848,0.0363333333333333,0.9379696969696968,2031.0,0.9134507306038708,52.66611976987148,7.2434782608643165,0.8547513540123808,5,0.21,0.78,0.018,0.031,0.231,22.026,51.718,17.003,0.453,0.691,4.841,1.866,3.0415196424370734,1.3250832692800414
23313609,2023-12-13,EXPORTDSP14,123.26,8.08,10860.0,1938.0,749.0,3401.0,1716.0,285.0,0.0,6506.0,1085.0,330.0,0.1578484848484848,0.0363333333333333,0.9379696969696968,2001.0,0.9384802801816776,52.782735680246766,5.603715170275747,0.857571214392375,55,0.22,0.77,0.025,0.024,0.21,21.518,49.794,18.882,1.137,0.659,4.447,2.079,2.6369750569295127,1.2324942451919505
23313612,2023-12-13,2062BK1,123.82,8.89,10773.0,1980.0,748.0,3112.0,1722.0,291.0,0.0,6407.0,1086.0,483.0,0.1578484848484848,0.0363333333333333,0.9379696969696968,2013.0,0.9330118302996536,51.74446777538569,5.440909090906343,0.8554396423244632,6,0.2,0.75,0.02,0.028,0.2,21.614,50.57,18.406,0.74,0.659,4.462,2.069,2.747324387461292,1.2635866170260615
23213633,2023-12-13,2062BK1,128.41,7.15,10326.0,2565.0,800.0,3699.0,1731.0,307.0,0.0,6400.0,1008.0,0.0,0.1578484848484848,0.0363333333333333,0.9379696969696968,2038.0,0.9472558276707934,49.84035511214205,4.025730994150478,0.849362119724804,6,0.19,0.8,0.019,0.021,0.2,21.735,50.297,18.467,0.799,0.666,4.477,2.068,2.72346761966645,1.2510757903639032
23213651,2023-12-14,1786500D,124.18,9.48,8733.0,1728.0,798.0,2763.0,1711.0,277.0,0.0,6497.0,1052.0,0.0,0.1475,0.0394166666666666,0.952027777777778,1988.0,0.9290737692583492,52.319214043708165,5.05381944444152,0.8606639839029876,2,0.19,0.83,0.021,0.028,0.21,26.529,47.69,15.98,0.652,1.086,4.596,2.079,2.9841687003316437,1.121853681486709
23213252,2023-12-14,2062BK1,127.59,8.26,10551.0,1755.0,792.0,2350.0,1698.0,290.0,0.0,6303.0,1237.0,325.0,0.1475,0.0394166666666666,0.952027777777778,1988.0,0.939197644453889,49.400423230273525,6.011965811962386,0.854124748490516,6,0.17,0.72,0.023,0.031,0.21,19.976,49.367,20.745,0.755,0.873,4.702,2.159,2.37959124650535,1.2122931093757674
23213648,2023-12-14,2062BK1,120.09,8.09,9402.0,1050.0,792.0,1851.0,1671.0,280.0,0.0,6496.0,1044.0,362.0,0.1475,0.0394166666666666,0.952027777777778,1951.0,0.9368856295760892,54.09276376006251,8.954285714277187,0.8564838544331848,6,0.21,0.76,0.025,0.029,0.19,25.004,48.073,16.465,0.587,1.169,5.096,2.088,2.919531155107494,1.1592235350856042
23213662,2023-12-14,S.TOWER6VAN,125.5,8.48,9465.0,2049.0,803.0,2661.0,2433.0,128.0,435.0,6487.0,1119.0,359.0,0.1475,0.0394166666666666,0.952027777777778,2996.0,0.9367069711827386,51.68924302747658,4.61932650072981,0.812082777035777,67,0.19,1.34,0.025,0.028,0.22,26.656,47.244,16.197,0.73,1.091,4.622,2.063,2.9166563773305345,1.1024408456620154
23213668,2023-12-14,EXPORTDSP14,118.85,8.28,10341.0,2067.0,770.0,3034.0,1809.0,304.0,0.0,6939.0,1618.0,0.0,0.1475,0.0394166666666666,0.952027777777778,2113.0,0.9348698182888784,58.38451829988738,5.002902757617319,0.8561287269281325,55,0.18,0.85,0.018,0.027,0.21,24.82,49.87,15.463,0.545,0.967,4.737,2.185,3.2249094671495087,1.2379604805878264
23213671,2023-12-14,1786500D,127.65,7.88,9930.0,2049.0,773.0,2487.0,2460.0,118.0,483.0,6496.0,1166.0,0.0,0.1475,0.0394166666666666,0.952027777777778,3061.0,0.9418578912348422,50.88915001918614,4.846266471447122,0.8036589349883033,2,0.19,1.32,0.02,0.028,0.219,24.371,49.82,15.811,0.673,0.96,4.774,2.174,3.150771565899317,1.2398277878704924
23213691,2023-12-14,EXPORTDSP14,125.75,8.15,11895.0,1335.0,602.0,2082.0,1661.0,297.0,0.0,6703.0,1102.0,0.0,0.1475,0.0394166666666666,0.952027777777778,1958.0,0.9391336818451148,53.30417494987432,8.910112359543888,0.8483146067411398,55,0.19,0.79,0.021,0.023,0.22,28.231,47.275,13.785,1.03,1.817,4.873,1.672,3.4292035398230087,1.1251398243568078
23313650,2023-12-14,2062BK1,125.82,9.49,10755.0,1782.0,715.0,4112.0,1648.0,295.0,0.0,6461.0,1068.0,579.0,0.1475,0.0394166666666666,0.952027777777778,1943.0,0.9298647550001488,51.35113654386146,6.035353535350149,0.848172928460706,6,0.18,0.73,0.014,0.024,0.2,28.869,46.507,15.166,0.778,1.07,4.318,1.938,3.0663282125667566,1.056113180125352
23313653,2023-12-14,2062BK1,116.82,9.6,9951.0,1764.0,674.0,2470.0,1746.0,258.0,0.0,6623.0,1040.0,0.0,0.1475,0.0394166666666666,0.952027777777778,2004.0,0.9240626483078306,56.69405923594681,5.6411564625818365,0.8712574850295054,6,0.21,0.76,0.018,0.025,0.21,27.16,46.978,16.105,0.773,1.081,4.46,2.063,2.916801192102322,1.0857948504599455
23213697,2023-12-14,EXPORTDSP14,126.91,8.21,11037.0,2094.0,795.0,1803.0,1617.0,280.0,0.0,6654.0,1046.0,0.0,0.1475,0.0394166666666666,0.952027777777778,1897.0,0.9392391947828652,52.43085651207603,5.270773638965965,0.8523985239847905,55,0.21,0.79,0.019,0.023,0.23,0.373,52.857,25.921,11.159,0.635,7.206,0.065,2.0390787747858963,2.010154021677125
23313667,2023-12-14,EXPORTDSP14,116.68,8.17,9921.0,1515.0,899.0,2979.0,1767.0,296.0,0.0,5694.0,1082.0,364.0,0.1475,0.0394166666666666,0.952027777777778,2063.0,0.9345614737610368,48.80013712676722,6.548514851480826,0.8565196316040443,55,0.19,0.85,0.02,0.031,0.24,22.166,50.888,17.506,0.606,0.613,4.558,2.131,2.9067230250756837,1.2826859577042322
23313670,2023-12-14,1786500D,118.29,7.54,9357.0,1626.0,799.0,1912.0,1780.0,336.0,0.0,6305.0,1355.0,0.0,0.1475,0.0394166666666666,0.952027777777778,2116.0,0.940077882850353,53.30120889294698,5.754612546121922,0.8412098298672773,2,0.19,0.92,0.019,0.03,0.2,23.075,49.555,17.165,0.866,1.001,4.836,2.139,2.8868111382966326,1.2314554807286104
23313686,2023-12-14,EXPORTDSP14,126.07,7.94,11319.0,2043.0,746.0,3341.0,1721.0,187.0,0.0,6309.0,1004.0,0.0,0.1475,0.0394166666666666,0.952027777777778,1908.0,0.9407506902399766,50.04362655627792,5.540381791480401,0.9019916142552924,55,0.2,0.85,0.021,0.029,0.21,24.9,49.866,15.587,0.588,1.142,4.228,2.358,3.1989992301770593,1.2316241849436873
23313689,2023-12-14,SEQRFE550D,122.78,8.68,11508.0,2151.0,746.0,3771.0,1653.0,251.0,0.0,6548.0,1628.0,0.0,0.1475,0.0394166666666666,0.952027777777778,1904.0,0.9339723109620116,53.33116142650813,5.350069735004486,0.8681722689071071,73,0.19,0.78,0.021,0.024,0.23,23.523,52.976,14.853,0.41,0.742,4.131,2.105,3.5664467483506126,1.3804101414909973
23313692,2023-12-14,2062BK1,121.96,7.88,11388.0,2691.0,755.0,3401.0,1716.0,325.0,0.0,6562.0,1461.0,0.0,0.1475,0.0394166666666666,0.952027777777778,2041.0,0.9393099198941828,53.8045260736815,4.231884057969442,0.8407643312097791,6,0.19,0.79,0.018,0.029,0.22,24.309,50.107,15.878,0.793,1.16,4.178,2.16,3.155551357138359,1.2468149696426796
23113729,2023-12-15,1786500D,128.83,0.0,8943.0,2874.0,795.0,4808.0,1725.0,308.0,0.0,5021.0,889.0,0.0,0.13290625,0.04584375,0.86246875,2033.0,0.999999999992238,38.97384149624332,3.1116910229634267,0.8484997540576249,2,0.18,0.86,0.03,0.04,0.227,22.867,49.929,16.59,1.071,0.973,4.92,2.142,3.0094026882044482,1.265370773987531
23313744,2023-12-15,S.TOWER6VAN,121.56,9.5,10173.0,2541.0,760.0,2226.0,2515.0,0.0,376.0,6601.0,1418.0,0.0,0.13290625,0.04584375,0.86246875,2891.0,0.9275141156651344,54.30240210550919,4.003541912631246,0.8699411968174092,67,0.18,1.37,0.019,0.037,0.17,22.206,50.332,17.688,0.522,1.085,4.379,2.364,2.845384137034315,1.2616117307933326
23213765,2023-12-15,2062BK1,121.69,10.21,9822.0,2013.0,803.0,3544.0,1698.0,280.0,132.0,6408.0,1063.0,289.0,0.13290625,0.04584375,0.86246875,2110.0,0.9225928733819364,52.65839428011621,4.879284649774029,0.8047393364925096,6,0.19,0.81,0.028,0.036,0.2,22.611,50.387,16.539,0.87,1.235,4.803,2.158,3.0463724304715836,1.2869913923016014
23313747,2023-12-15,2062BK1,121.13,8.7,10680.0,2526.0,782.0,2166.0,1692.0,230.0,0.0,6216.0,986.0,0.0,0.13290625,0.04584375,0.86246875,1922.0,0.9329892936845646,51.31676710929318,4.228028503561272,0.8803329864719666,6,0.18,0.78,0.018,0.038,0.22,21.928,50.561,17.761,0.557,1.079,4.343,2.368,2.846582592050445,1.2738977072310407
23213753,2023-12-15,S.TOWER6VAN,126.86,8.15,9387.0,2172.0,993.0,3622.0,2130.0,0.0,486.0,6583.0,1040.0,265.0,0.13290625,0.04584375,0.86246875,2616.0,0.939634101170731,51.891849282264765,4.3218232044179,0.8142201834859273,67,0.18,1.32,0.023,0.034,0.17,22.56,50.677,17.045,0.496,1.102,4.418,2.294,2.9729555320896393,1.279528354289754
23313764,2023-12-15,S.TOWER6VAN,128.72,8.87,9906.0,1992.0,798.0,3822.0,2402.0,3.0,610.0,6643.0,1088.0,0.0,0.13290625,0.04584375,0.86246875,3015.0,0.9355331055968056,51.60814170252014,4.972891566262564,0.7966832504143294,67,0.17,1.32,0.022,0.029,0.2,22.622,49.962,16.81,0.973,1.242,4.824,2.162,2.971982630420558,1.2670098648340224
23213730,2023-12-15,2062BK1,122.96,7.53,9909.0,2382.0,786.0,2019.0,1728.0,307.0,0.0,6450.0,1611.0,0.0,0.13290625,0.04584375,0.86246875,2035.0,0.9422944286846328,52.45608327868855,4.1599496221645005,0.8491400491396319,6,0.21,0.77,0.022,0.036,0.21,21.983,43.959,19.856,2.39,3.704,4.974,1.505,2.213778516392204,1.050645315487572
23213723,2023-12-15,SAILTOWER6VA,124.77,8.15,11001.0,2166.0,899.0,2044.0,1843.0,0.0,837.0,6214.0,956.0,0.0,0.13290625,0.04584375,0.86246875,2680.0,0.9386849232550508,49.8036386948,5.078947368418707,0.6876865671639225,68,0.2,1.34,0.025,0.025,0.21,24.234,48.811,17.181,0.52,1.139,4.178,2.584,2.8408217902456054,1.1785541819586631
23113798,2023-12-16,SEQRFE550D,124.14,0.0,9333.0,1560.0,914.0,5131.0,1820.0,280.0,0.0,317.0,2288.0,0.0,0.150875,0.039625,1.04795,2100.0,0.9999999999919446,2.5535685516146804,5.982692307688473,0.866666666666254,73,0.2,0.76,0.023,0.027,0.21,1.285,52.899,30.809,5.624,1.41,6.072,0.114,1.7169425511197662,1.6482006543075247
23113801,2023-12-16,SEQRFE550D,129.1,0.0,10116.0,3696.0,892.0,4266.0,1802.0,284.0,0.0,6335.0,1038.0,150.0,0.150875,0.039625,1.04795,2086.0,0.9999999999922542,49.07048799342317,2.7370129870122466,0.8638542665384161,73,0.2,0.8,0.03,0.028,0.22,2.473,53.767,27.895,5.677,1.859,6.286,0.249,1.9274089475193577,1.7704567157298563
23213803,2023-12-16,S.TOWER6VAN,120.73,8.23,10905.0,1422.0,803.0,3330.0,2417.0,128.0,489.0,6499.0,1133.0,342.0,0.150875,0.039625,1.04795,3034.0,0.9361817617793412,53.83086225417186,7.668776371302624,0.7966381015158878,67,0.19,1.35,0.026,0.029,0.22,22.886,49.329,18.117,1.064,0.573,4.689,1.96,2.7226515067888286,1.2030289727831431
23313795,2023-12-16,S.TOWER6VAN,128.55,7.43,10200.0,1983.0,809.0,2061.0,2410.0,0.0,505.0,6899.0,1215.0,0.0,0.150875,0.039625,1.04795,2915.0,0.945359611700652,53.6678335273927,5.143721633885455,0.8267581475125809,67,0.18,1.3,0.03,0.023,0.22,21.888,50.204,17.634,0.823,0.935,4.813,2.206,2.84683867309328,1.2702477038686333
23313789,2023-12-16,SAILTOWER6VA,124.45,8.15,11919.0,1971.0,823.0,1695.0,2414.0,0.0,383.0,6502.0,1174.0,0.0,0.150875,0.039625,1.04795,2797.0,0.9385369532357578,52.245881879853385,6.047184170468774,0.8630675723986904,68,0.16,1.33,0.025,0.022,0.23,3.095,58.933,19.83,7.307,1.032,7.577,0.321,2.971761383692199,2.5705748931344328
23313785,2023-12-16,SAILTOWER6VA,115.39,7.28,10050.0,1992.0,1006.0,1710.0,1861.0,0.0,911.0,6395.0,1154.0,0.0,0.150875,0.039625,1.04795,2772.0,0.9406537865742182,55.420747031324886,5.045180722889033,0.6713564213561791,68,0.19,1.35,0.019,0.019,0.24,1.819,51.983,19.714,15.395,0.5,8.232,0.202,2.6367233071265535,2.4139964706975015
23313780,2023-12-16,S.TOWER6VAN,122.63,0.0,10740.0,1458.0,782.0,4476.0,2366.0,146.0,410.0,5913.0,1071.0,274.0,0.150875,0.039625,1.04795,2922.0,0.9999999999918454,48.2182174015476,7.366255144027869,0.8097193702940418,67,0.18,1.34,0.023,0.039,0.19,1.59,52.582,29.853,5.424,1.751,6.808,0.125,1.7613050177530647,1.6722427172115506
23313774,2023-12-16,S.TOWER6VAN,136.71,9.47,11442.0,1641.0,818.0,3330.0,2425.0,78.0,438.0,6897.0,2006.0,0.0,0.150875,0.039625,1.04795,2941.0,0.9352168559246464,50.44985736193073,6.97257769652226,0.8245494729680978,67,0.2,1.31,0.023,0.033,0.21,22.928,50.088,16.464,0.869,1.252,4.85,2.149,3.0420892802915276,1.2714949356484657
23113871,2023-12-17,2062BK1,128.83,0.0,10506.0,1476.0,797.0,5666.0,1719.0,264.0,0.0,5994.0,1026.0,0.0,0.1392727272727272,0.0362424242424242,0.8771818181818182,1983.0,0.999999999992238,46.52643017894491,7.117886178856966,0.8668683812401075,6,0.19,0.78,0.026,0.028,0.22,0.7395,24.012,16.6625,3.5525,0.8805,3.229,0.0475,1.4409937888198756,1.3797621099810375
23113850,2023-12-17,2062BK1,131.47,0.0,10455.0,3555.0,789.0,2996.0,1732.0,261.0,0.0,6166.0,961.0,0.0,0.1392727272727272,0.0362424242424242,0.8771818181818182,1993.0,0.9999999999923938,46.900433558630105,2.940928270041367,0.8690416457597245,6,0.18,0.74,0.022,0.031,0.19,1.429,54.125,28.961,5.399,1.013,7.293,0.092,1.8688281196049996,1.7809548879602515
23213877,2023-12-17,SEQRFE550D,123.63,8.17,12453.0,2019.0,690.0,1947.0,1644.0,287.0,0.0,6480.0,1061.0,0.0,0.1392727272727272,0.0362424242424242,0.8771818181818182,1931.0,0.938012139598346,52.41446250867577,6.167904903414478,0.851372345934308,73,0.22,0.78,0.02,0.02,0.25,24.219,46.294,20.403,0.444,0.726,4.489,1.9,2.268868849245246,1.0374470564507092
23213864,2023-12-17,SEQRFE550D,126.34,11.08,9678.0,1479.0,740.0,1949.0,1725.0,280.0,0.0,6930.0,1128.0,0.0,0.1392727272727272,0.0362424242424242,0.8771818181818182,2005.0,0.919371270550725,54.85198670211452,6.543610547662919,0.8603491271816158,73,0.21,0.76,0.02,0.025,0.21,22.816,50.674,16.992,0.603,0.835,4.516,2.158,2.982051432942976,1.2729282323092768
23313865,2023-12-17,S.TOWER6VAN,131.74,9.49,11640.0,2295.0,754.0,1027.0,2465.0,0.0,525.0,6890.0,1511.0,0.0,0.1392727272727272,0.0362424242424242,0.8771818181818182,2990.0,0.9328046448988684,52.29998481818506,5.071895424834391,0.8244147157187878,67,0.18,1.38,0.028,0.029,0.26,22.955,50.665,16.86,0.657,0.83,4.524,2.114,3.0048632939920523,1.2724784006429577
23313860,2023-12-17,S.TOWER6VAN,124.41,10.21,12819.0,1683.0,826.0,2238.0,2420.0,0.0,587.0,6992.0,1106.0,382.0,0.1392727272727272,0.0362424242424242,0.8771818181818182,3007.0,0.9241568860427564,56.2012699939217,7.616755793221856,0.8047888260722299,67,0.18,1.28,0.032,0.027,0.21,22.865,51.04,16.616,0.602,0.831,4.533,2.124,3.0715532286212914,1.2927409958968645
23313843,2023-12-17,2830C20MMNC,129.39,7.95,10275.0,1545.0,724.0,2475.0,1736.0,353.0,0.0,7074.0,1087.0,0.0,0.1392727272727272,0.0362424242424242,0.8771818181818182,2089.0,0.9421144604562248,54.671922095566345,6.650485436888899,0.8310196266152078,17,0.19,0.71,0.021,0.02,0.19,1.671,49.711,29.923,6.781,1.745,8.073,0.102,1.6612418125918995,1.573381864219022
23213862,2023-12-17,2062BK1,130.91,7.48,9690.0,993.0,806.0,2679.0,1698.0,277.0,0.0,7000.0,1671.0,0.0,0.1392727272727272,0.0362424242424242,0.8771818181818182,1975.0,0.9459498518610744,53.47185088951592,9.758308157089871,0.8597468354426027,6,0.2,0.73,0.02,0.026,0.22,23.066,51.108,16.405,0.566,0.839,4.518,2.1,3.1152017554553204,1.2947912444264287
23313875,2023-12-17,2062BK1,123.55,9.48,10887.0,2010.0,798.0,2388.0,1725.0,258.0,0.0,6297.0,1129.0,511.0,0.1392727272727272,0.0362424242424242,0.8771818181818182,1983.0,0.928737878667002,50.96721974867691,5.416417910445067,0.8698940998482754,6,0.22,0.73,0.019,0.024,0.25,22.694,50.652,17.149,0.569,0.825,4.506,2.208,2.953469387755102,1.2712579058327478
23213930,2023-12-18,2062BK1,137.09,9.88,10401.0,2139.0,800.0,2579.0,1714.0,304.0,0.0,7004.0,1633.0,0.0,0.1500666666666666,0.0418333333333333,0.8283,2018.0,0.9327753963330424,51.09052447260128,4.862552594668133,0.8493557978192025,6,0.21,0.78,0.022,0.026,0.22,0.75,48.548,22.433,16.546,0.526,9.245,0.079,2.164036729963448,2.094030365769496
23113918,2023-12-18,SEQRFE550D,132.45,0.0,9210.0,1785.0,819.0,4837.0,1786.0,230.0,0.0,6295.0,1108.0,0.0,0.1500666666666666,0.0418333333333333,0.8283,2016.0,0.99999999999245,47.52736881806322,5.159663865543328,0.885912698412259,73,0.22,0.84,0.026,0.031,0.2,23.497,48.458,18.018,0.853,1.032,4.43,2.266,2.689272434652311,1.167212640909529
23313913,2023-12-18,2062BK1,123.06,8.15,9105.0,1653.0,801.0,0.0,1772.0,223.0,0.0,6389.0,2931.0,0.0,0.1500666666666666,0.0418333333333333,0.8283,1995.0,0.9378858318654228,51.91776369208583,5.508166969143673,0.8882205513780009,6,0.21,0.75,0.026,0.032,0.19,5.48,50.993,28.469,3.6,3.481,5.945,0.552,1.7911134527572883,1.5020029455081003
23313937,2023-12-18,1786500D,125.77,8.16,11166.0,1773.0,679.0,2841.0,1756.0,260.0,0.0,627.0,118.0,0.0,0.1500666666666666,0.0418333333333333,0.8283,2016.0,0.9390726498847228,4.985290609803727,6.297800338405923,0.871031746031314,2,0.17,0.72,0.031,0.031,0.202,11.762,44.585,19.426,7.212,9.169,4.77,0.809,2.295001801616307,1.4295104043092115
23313989,2023-12-19,1786550D,134.44,0.0,9588.0,4317.0,812.0,3956.0,1738.0,311.0,0.0,6781.0,1167.0,0.0,0.1399210526315789,0.0393421052631579,0.9696315789473684,2049.0,0.9999999999925618,50.43885748251682,2.2209867963858647,0.8482186432401913,3,0.21,0.79,0.02,0.03,0.23,22.326,50.319,17.564,0.512,1.095,4.414,2.36,2.864730999146029,1.2614123486500715
23313974,2023-12-19,2062BK1,121.54,7.28,11043.0,1803.0,666.0,2571.0,1610.0,329.0,0.0,6663.0,1086.0,0.0,0.1399210526315789,0.0393421052631579,0.9696315789473684,1939.0,0.9434870361671832,54.82145795577734,6.124792013307751,0.8303249097468642,6,0.21,0.8,0.024,0.033,0.22,25.037,49.167,15.755,0.615,0.976,4.789,2.212,3.1205255140898704,1.2052803177015665
23213949,2023-12-19,2830C20MMNC,118.58,8.71,10011.0,2217.0,803.0,1919.0,1755.0,280.0,0.0,6107.0,1109.0,475.0,0.1399210526315789,0.0393421052631579,0.9696315789473684,2035.0,0.9315735721507458,51.5010963058568,4.515561569686732,0.8624078624074386,17,0.23,0.76,0.019,0.018,0.2,5.57,51.302,28.28,3.555,3.491,5.752,0.558,1.8140094056080052,1.5155239136214589
23213957,2023-12-19,R34,126.89,0.0,10977.0,1110.0,1892.0,2943.0,1124.0,223.0,0.0,6048.0,973.0,0.0,0.1399210526315789,0.0393421052631579,0.9696315789473684,1347.0,0.9999999999921192,47.66333044331576,9.88918918918028,0.8344469190788163,66,0.63,0.74,0.025,0.017,0.23,21.434,52.057,17.465,0.559,0.661,4.11,2.313,2.980476354059315,1.3382262210796916
23213967,2023-12-19,2062BK1,121.18,7.74,10458.0,2091.0,704.0,2287.0,1769.0,287.0,236.0,6504.0,1484.0,0.0,0.1399210526315789,0.0393421052631579,0.9696315789473684,2292.0,0.9399627676005278,53.67222313868895,5.001434720227163,0.7718150087256668,6,0.22,0.83,0.023,0.03,0.21,22.355,49.955,18.064,0.7,0.621,4.583,2.171,2.7652920011071127,1.2358980702622466
23313968,2023-12-19,1786550D,130.1,7.56,11166.0,1986.0,718.0,2037.0,1716.0,363.0,0.0,6546.0,1006.0,0.0,0.1399210526315789,0.0393421052631579,0.9696315789473684,2079.0,0.9450820862927134,50.315142197922256,5.622356495465447,0.8253968253964283,3,0.21,0.79,0.02,0.03,0.24,20.819,52.215,17.8,0.589,0.68,4.143,2.344,2.933262176282231,1.352019678922838
