Repository: SiddharthKumar268/FerroMind

# FerroMind
*Ferro-Alloy Optimisation using Machine Learning*
**SAIL Durgapur Steel Plant | Steel Melting Shop**
Intern: Siddharth Kumar | FY 2023-24 to FY 2025-26

---

## Quick Start

```bash

# 2. Place raw Excel files in data/raw/

## Dataset

| | |
|---|---|
| Total heats after cleaning | 47,421 |
| Training set | 37,936 heats (Apr 2023 – Jun 2025) |
| Test set | 9,485 heats (Jun 2025 – Dec 2025) |
| Input features | 21 (16 raw + 5 engineered) |
| Target variables | Mn, Si, C, S, P |
| BOF grades | 76 distinct grades |
| Split method | Chronological 80/20 — no shuffle, no leakage |

---

File: data/processed/sms_train.csv (part 21 of 253)
Heat_Number,Date,BOF Grade Code,Hot Metal Addn. Weight,Scrap Addn. Weight,Lime Into Converter,Dolomite Into Converter,Lime Into Ladle,Iron Ore Into Converter,SIMN Into Ladle,FESI Into Ladle,FEMN Into Ladle,Measered O2 Mainblow II,Duration of Mainblow I/II,Measered O2 2nd Blow,HM_P,HM_S,HM_Si,Total_FA_Ladle,HM_Ratio,O2_per_ton_HM,Lime_Dolo_Ratio,SiMn_FA_Fraction,Grade_Encoded,C,Mn,P,S,Si
23303529,2023-06-05,1786500D,128.15,10.23,11355.0,549.0,826.0,3239.0,1841.0,261.0,78.0,6939.0,1155.0,427.0,0.1799047619047619,0.039428571428571424,1.0618095238095238,2180.0,0.9260731319487928,54.147483417447155,20.683060109251944,0.8444954128436494,2,0.2,0.68,0.033,0.035,0.16
23303504,2023-06-05,S.TOWER6VAN,120.6,9.46,11478.0,2040.0,677.0,2528.0,2502.0,0.0,176.0,6802.0,1431.0,0.0,0.1799047619047619,0.039428571428571424,1.0618095238095238,2678.0,0.9272643395284694,56.40132669936649,5.626470588232536,0.9342793129197408,67,0.18,1.33,0.029,0.022,0.23
23303523,2023-06-05,1786550D,126.1,9.44,11415.0,2307.0,729.0,3640.0,1780.0,312.0,65.0,6599.0,1071.0,349.0,0.1799047619047619,0.039428571428571424,1.0618095238095238,2157.0,0.9303526634135285,52.33148294962465,4.947984395316451,0.8252202132587737,3,0.22,0.72,0.02,0.03,0.2
23303526,2023-06-05,C20MMNC(BSP),126.64,10.21,11505.0,2292.0,646.0,3258.0,1750.0,319.0,156.0,7485.0,2472.0,0.0,0.1799047619047619,0.039428571428571424,1.0618095238095238,2225.0,0.925392765795211,59.104548325496644,5.019633507851213,0.7865168539322308,43,0.23,0.83,0.023,0.029,0.2
23303531,2023-06-05,C20MMNC(BSP),127.84,10.43,11481.0,2343.0,787.0,2469.0,1832.0,363.0,200.0,6513.0,1021.0,231.0,0.1799047619047619,0.039428571428571424,1.0618095238095238,2395.0,0.9245678744418561,50.94649561912588,4.90012804097102,0.7649269311061524,43,0.22,0.82,0.024,0.033,0.25
23303534,2023-06-05,1786550D,126.76,0.0,12627.0,2346.0,782.0,5518.0,1878.0,302.0,0.0,6553.0,1084.0,0.0,0.1799047619047619,0.039428571428571424,1.0618095238095238,2180.0,0.9999999999921111,51.69611864900839,5.382352941174176,0.8614678899078617,3,0.23,0.75,0.02,0.03,0.22
23303536,2023-06-05,2062BK1,128.07,10.22,12123.0,2214.0,605.0,1601.0,1823.0,258.0,0.0,6840.0,1182.0,0.0,0.1799047619047619,0.039428571428571424,1.0618095238095238,2081.0,0.926097331687569,53.408292339709476,5.475609756095088,0.8760211436805017,6,0.19,0.79,0.03,0.024,0.24
23303538,2023-06-05,1786550D,131.07,0.0,12375.0,483.0,417.0,5381.0,1826.0,304.0,0.0,6485.0,1329.0,0.0,0.1799047619047619,0.039428571428571424,1.0618095238095238,2130.0,0.9999999999923705,49.47737849966067,25.621118012369315,0.8572769953047619,3,0.22,0.77,0.03,0.03,0.21
23303541,2023-06-05,2830C20MMNC,128.69,10.2,11745.0,1506.0,817.0,4090.0,1830.0,307.0,0.0,7307.0,1917.0,0.0,0.1799047619047619,0.039428571428571424,1.0618095238095238,2137.0,0.9265605875086288,56.77985857442864,7.798804780871316,0.8563406644825192,17,0.22,0.75,0.024,0.023,0.23
23303544,2023-06-05,1786550DHCR,123.84,0.0,12249.0,2694.0,837.0,3623.0,1722.0,309.0,0.0,7396.0,1275.0,0.0,0.1799047619047619,0.039428571428571424,1.0618095238095238,2031.0,0.999999999991925,59.72222222173997,4.546770601334615,0.8478581979316357,4,0.19,0.76,0.025,0.028,0.23
23303547,2023-06-05,1786550DHCR,119.92,10.27,12207.0,2568.0,589.0,3230.0,1797.0,339.0,0.0,6441.0,1058.0,0.0,0.1799047619047619,0.039428571428571424,1.0618095238095238,2136.0,0.921115293026184,53.71080720435531,4.753504672895345,0.8412921348310668,4,0.19,0.75,0.024,0.03,0.23
23303549,2023-06-05,1786550DHCR,123.93,9.77,12822.0,2568.0,787.0,5232.0,1831.0,312.0,0.0,7058.0,2878.0,0.0,0.1799047619047619,0.039428571428571424,1.0618095238095238,2143.0,0.9269259536205914,56.95150488132855,4.9929906542036635,0.8544097060192,4,0.19,0.75,0.032,0.025,0.2
23303551,2023-06-05,1786500D,128.04,11.03,12120.0,2730.0,698.0,4236.0,1800.0,325.0,169.0,7041.0,1626.0,0.0,0.1799047619047619,0.039428571428571424,1.0618095238095238,2294.0,0.9206874235930058,54.99062792834279,4.4395604395588135,0.7846556233649588,2,0.22,0.68,0.023,0.025,0.211
23303511,2023-06-05,C20MMNC(BSP),128.66,9.36,11997.0,1947.0,712.0,2755.0,1946.0,149.0,0.0,6632.0,1046.0,0.0,0.1799047619047619,0.039428571428571424,1.0618095238095238,2095.0,0.9321837414799873,51.54671226448355,6.161787365174031,0.9288782816224683,43,0.22,0.76,0.027,0.031,0.22
23303514,2023-06-05,S.TOWER6VAN,126.83,0.0,11994.0,2094.0,690.0,1936.0,2502.0,0.0,369.0,6805.0,1022.0,281.0,0.1799047619047619,0.039428571428571424,1.0618095238095238,2871.0,0.9999999999921154,53.654498146703034,5.727793696272336,0.8714733542316714,67,0.2,1.35,0.03,0.029,0.17
23303515,2023-06-05,C20MMNC(BSP),123.2,0.0,12879.0,2046.0,697.0,2931.0,1896.0,248.0,0.0,6499.0,976.0,340.0,0.1799047619047619,0.039428571428571424,1.0618095238095238,2144.0,0.999999999991883,52.7516233761952,6.294721407621557,0.8843283582085427,43,0.2,0.79,0.023,0.026,0.24
23203577,2023-06-06,C20MMNATLT,0.0,9.48,12228.0,1485.0,605.0,3014.0,1698.0,287.0,233.0,6501.0,1506.0,0.0,0.14941666666666667,0.03691666666666667,1.02075,2218.0,0.0,6501000000000.0,8.23434343433789,0.7655545536515935,41,0.21,0.74,0.027,0.02,0.18
23203556,2023-06-06,2830C20MMNC,122.01,10.88,11247.0,981.0,800.0,777.0,1708.0,240.0,0.0,6672.0,1023.0,0.0,0.14941666666666667,0.03691666666666667,1.02075,1948.0,0.9181277748444719,54.684042291167245,11.464831804269659,0.8767967145786053,17,0.19,0.71,0.029,0.03,0.2
23203602,2023-06-06,2062BK1,129.22,9.59,10932.0,2652.0,899.0,3277.0,1758.0,280.0,0.0,6755.0,1074.0,0.0,0.14941666666666667,0.03691666666666667,1.02075,2038.0,0.9309127584400915,52.27518959872872,4.122171945699803,0.862610402354827,6,0.21,0.74,0.022,0.024,0.2
23203599,2023-06-06,2062BK1,128.67,10.21,12498.0,1296.0,888.0,3111.0,1765.0,280.0,0.0,6400.0,1154.0,0.0,0.14941666666666667,0.03691666666666667,1.02075,2045.0,0.9264832949242044,49.739644050285705,9.643518518511078,0.863080684596155,6,0.21,0.78,0.021,0.019,0.21
23203559,2023-06-06,C20MMNATLT,127.48,9.49,11427.0,1290.0,800.0,4233.0,1708.0,287.0,125.0,6950.0,1050.0,0.0,0.14941666666666667,0.03691666666666667,1.02075,2120.0,0.9307147550490568,54.5183558200932,8.858139534876853,0.8056603773581106,41,0.2,0.82,0.03,0.028,0.23
23203596,2023-06-06,EXPORTDSP14,125.54,8.49,11589.0,1977.0,899.0,2061.0,1721.0,263.0,0.0,6517.0,1093.0,0.0,0.14941666666666667,0.03691666666666667,1.02075,1984.0,0.9366559725364721,51.911741277266906,5.86191198785743,0.867439516128595,55,0.22,0.73,0.018,0.021,0.19
23203594,2023-06-06,EXPORTDSP14,123.47,10.21,12324.0,1995.0,888.0,2427.0,1677.0,270.0,0.0,6908.0,1100.0,0.0,0.14941666666666667,0.03691666666666667,1.02075,1947.0,0.9236235786884828,55.948813476504824,6.17744360901946,0.8613251155619613,55,0.2,0.71,0.02,0.019,0.26
23203592,2023-06-06,EXPORTDSP14,130.16,9.09,11178.0,3477.0,704.0,624.0,1715.0,270.0,176.0,6973.0,1108.0,0.0,0.14941666666666667,0.03691666666666667,1.02075,2161.0,0.9347217235121384,53.57252612128479,3.2148403796366942,0.793614067560947,55,0.22,0.85,0.039,0.018,0.21
23203590,2023-06-06,1786500D,129.51,11.07,11262.0,2595.0,641.0,0.0,1714.0,260.0,0.0,6886.0,1090.0,0.0,0.14941666666666667,0.03691666666666667,1.02075,1974.0,0.9212548015299385,53.16963940967363,4.3398843930619115,0.8682877406277263,2,0.2,0.8,0.024,0.021,0.226
23203588,2023-06-06,1786500D,130.11,0.0,10761.0,1659.0,652.0,2872.0,1741.0,267.0,0.0,1765.0,3654.0,0.0,0.14941666666666667,0.03691666666666667,1.02075,2008.0,0.9999999999923143,13.565444623675617,6.4864376130159815,0.8670318725095284,2,0.22,0.76,0.02,0.023,0.227
23203586,2023-06-06,SEQRFE550D,123.52,10.07,11142.0,1497.0,696.0,1845.0,1735.0,321.0,219.0,6655.0,1111.0,922.0,0.14941666666666667,0.03691666666666667,1.02075,2275.0,0.92462010628846,53.87791450733583,7.442885771538115,0.7626373626370274,73,0.22,0.86,0.025,0.026,0.25
23203584,2023-06-06,S.TOWER6VAN,130.64,6.71,11049.0,1590.0,602.0,2114.0,2501.0,135.0,459.0,7008.0,1572.0,0.0,0.14941666666666667,0.03691666666666667,1.02075,3095.0,0.9511467054899807,53.643600734433235,6.949056603769215,0.8080775444262333,67,0.2,1.29,0.017,0.021,0.24
23203583,2023-06-06,SEQRFE550D,125.9,10.92,10947.0,1542.0,597.0,2356.0,1745.0,283.0,229.0,6803.0,1510.0,0.0,0.14941666666666667,0.03691666666666667,1.02075,2257.0,0.9201871071413524,54.0349483712944,7.099221789878665,0.773150199379365,73,0.22,0.86,0.019,0.02,0.18
23103389,2023-06-06,2830C20MMNAK,125.3,10.2,11019.0,852.0,897.0,6170.0,1749.0,352.0,183.0,6666.0,1063.0,0.0,0.14941666666666667,0.03691666666666667,1.02075,2284.0,0.9247232472256478,53.200319233414206,12.933098591534117,0.7657618213656893,16,0.18,0.82,0.037,0.025,0.21
23203561,2023-06-06,2062BK1,124.11,9.49,11022.0,2166.0,798.0,3332.0,1711.0,290.0,176.0,6619.0,1039.0,342.0,0.14941666666666667,0.03691666666666667,1.02075,2177.0,0.9289670658613103,53.33172185921093,5.088642659277429,0.7859439595770391,6,0.21,0.82,0.021,0.023,0.25
23203565,2023-06-06,2062BK1,127.75,10.21,10575.0,2067.0,800.0,3106.0,1647.0,290.0,128.0,7257.0,1183.0,0.0,0.14941666666666667,0.03691666666666667,1.02075,2065.0,0.9259930414545811,56.8062622304751,5.116110304787075,0.7975786924935605,6,0.21,0.78,0.017,0.023,0.24
23203581,2023-06-06,C20MMNATLT,122.68,10.21,11466.0,1599.0,561.0,2751.0,1684.0,283.0,233.0,6409.0,2107.0,0.0,0.14941666666666667,0.03691666666666667,1.02075,2200.0,0.9231695387092846,52.241604173033565,7.170731707312589,0.7654545454541976,41,0.22,0.76,0.014,0.019,0.19
23203571,2023-06-06,2062BK1,128.68,9.28,11901.0,711.0,795.0,2915.0,1590.0,270.0,118.0,6541.0,1045.0,0.0,0.14941666666666667,0.03691666666666667,1.02075,1978.0,0.9327341258268141,50.83152004934076,16.73839662444903,0.8038422649136482,6,0.2,0.78,0.018,0.026,0.23
23203574,2023-06-06,EXPORTDSP14,128.27,0.0,12006.0,1491.0,600.0,5141.0,1718.0,304.0,226.0,6607.0,1072.0,0.0,0.14941666666666667,0.03691666666666667,1.02075,2248.0,0.999999999992204,51.508536680038134,8.052313883294397,0.7642348754444999,55,0.19,0.77,0.02,0.028,0.22
23203579,2023-06-06,2830C20MMNC,121.51,9.59,11340.0,1599.0,597.0,2969.0,1704.0,294.0,226.0,6253.0,1026.0,443.0,0.14941666666666667,0.03691666666666667,1.02075,2224.0,0.9268497330211531,51.460785120142695,7.091932457781681,0.7661870503593677,17,0.23,0.73,0.021,0.022,0.23
23203568,2023-06-06,2062BK1,130.96,10.2,10608.0,1500.0,798.0,3807.0,1654.0,287.0,135.0,6919.0,1274.0,0.0,0.14941666666666667,0.03691666666666667,1.02075,2076.0,0.9277415698432437,52.83292608389712,7.071999999995286,0.796724470134491,6,0.2,0.78,0.016,0.026,0.26
23103570,2023-06-06,1786550DHCR,124.89,10.27,11277.0,1986.0,795.0,3249.0,1509.0,277.0,0.0,7028.0,1137.0,0.0,0.14941666666666667,0.03691666666666667,1.02075,1786.0,0.9240159810526487,56.27352069776384,5.6782477341361135,0.8449048152290902,4,0.21,0.76,0.023,0.025,0.21
23103609,2023-06-06,S.TOWER6VAN,118.94,10.07,9636.0,2013.0,908.0,3406.0,2410.0,78.0,480.0,6336.0,1076.0,0.0,0.14941666666666667,0.03691666666666667,1.02075,2968.0,0.921944035338951,53.27055658270329,4.786885245899262,0.8119946091641469,67,0.19,1.35,0.026,0.021,0.22
23103567,2023-06-06,1786500D,128.3,10.0,9606.0,1320.0,847.0,494.0,1695.0,264.0,193.0,6285.0,1014.0,0.0,0.14941666666666667,0.03691666666666667,1.02075,2152.0,0.9276934200945215,48.986749804762376,7.277272727267214,0.7876394052040949,2,0.2,0.77,0.023,0.023,0.208
23103560,2023-06-06,EXPORTDSP14,125.72,9.88,12294.0,2769.0,589.0,2974.0,1701.0,311.0,34.0,3833.0,1528.0,0.0,0.14941666666666667,0.03691666666666667,1.02075,2046.0,0.9271386430610095,30.488386891262422,4.43986998916416,0.8313782991198283,55,0.21,0.78,0.019,0.018,0.16
23103552,2023-06-06,R19,133.29,0.0,12252.0,1116.0,882.0,4332.0,1154.0,264.0,0.0,6017.0,1223.0,0.0,0.14941666666666667,0.03691666666666667,1.02075,1418.0,0.9999999999924977,45.142171205303164,10.978494623646077,0.8138222849077477,64,0.49,0.69,0.018,0.026,0.21
23103550,2023-06-06,R19,129.26,0.0,12408.0,1101.0,922.0,4453.0,1167.0,227.0,0.0,6137.0,2261.0,0.0,0.14941666666666667,0.03691666666666667,1.02075,1394.0,0.9999999999922637,47.4779514153839,11.269754768382136,0.8371592539448801,64,0.52,0.7,0.018,0.022,0.21
23103575,2023-06-06,1786550DHCR,132.7,0.0,9384.0,1515.0,752.0,3483.0,1692.0,301.0,0.0,5007.0,918.0,0.0,0.14941666666666667,0.03691666666666667,1.02075,1993.0,0.9999999999924643,37.73172569677671,6.194059405936506,0.8489713998992228,4,0.2,0.79,0.018,0.024,0.24
23103578,2023-06-06,1786550DHCR,121.13,10.47,10683.0,1395.0,752.0,2972.0,1716.0,298.0,0.0,6106.0,1047.0,0.0,0.14941666666666667,0.03691666666666667,1.02075,2014.0,0.9204407294762885,50.40865186122011,7.6580645161235426,0.8520357497513148,4,0.23,0.75,0.018,0.022,0.24
23103530,2023-06-06,C20MMNATLT,126.7,10.04,9129.0,1989.0,767.0,2347.0,1695.0,321.0,301.0,1931.0,467.0,0.0,0.14941666666666667,0.03691666666666667,1.02075,2317.0,0.92657598361177,15.240726124583734,4.589743589741282,0.7315494173497058,41,0.2,0.77,0.017,0.03,0.2
23103580,2023-06-06,C20MMNC(BSP),122.15,9.27,10758.0,1212.0,754.0,2309.0,1725.0,301.0,358.0,6102.0,1058.0,0.0,0.14941666666666667,0.03691666666666667,1.02075,2384.0,0.9294627910445179,49.95497339295984,8.876237623755053,0.7235738255030522,43,0.21,0.76,0.016,0.02,0.25
23103585,2023-06-06,S.TOWER6VAN,132.8,10.83,10911.0,1191.0,752.0,2337.0,2508.0,102.0,416.0,6396.0,1056.0,0.0,0.14941666666666667,0.03691666666666667,1.02075,3026.0,0.9245979252180979,48.162650602046966,9.161209068002384,0.8288169200261637,67,0.18,1.3,0.021,0.023,0.22
23103587,2023-06-06,R34,132.11,0.0,11487.0,1494.0,810.0,2849.0,1188.0,220.0,0.0,5901.0,1497.0,0.0,0.14941666666666667,0.03691666666666667,1.02075,1408.0,0.9999999999924306,44.66732268530264,7.688755020075175,0.8437499999994007,66,0.63,0.75,0.014,0.019,0.26
23103589,2023-06-06,S.TOWER6VAN,125.34,11.65,10851.0,960.0,775.0,2065.0,2359.0,122.0,336.0,6405.0,1186.0,0.0,0.14941666666666667,0.03691666666666667,1.02075,2817.0,0.9149572961463249,51.101005265269656,11.303124999988226,0.837415690450537,67,0.19,1.29,0.026,0.026,0.22
23103591,2023-06-06,S.TOWER6VAN,130.55,10.2,12972.0,1464.0,797.0,3856.0,2386.0,108.0,704.0,6263.0,1040.0,0.0,0.14941666666666667,0.03691666666666667,1.02075,3198.0,0.9275310834747601,47.973956338200125,8.860655737698865,0.7460913070666835,67,0.2,1.31,0.032,0.021,0.24
23103593,2023-06-06,1786500D,124.66,9.08,11544.0,1638.0,805.0,3329.0,1692.0,257.0,48.0,6007.0,1152.0,0.0,0.14941666666666667,0.03691666666666667,1.02075,1997.0,0.932107073419081,48.18706882682346,7.047619047614745,0.8472709063591151,2,0.21,0.84,0.027,0.026,0.254
23203608,2023-06-06,2062BK1,128.28,12.08,11427.0,1113.0,808.0,4504.0,1620.0,304.0,233.0,6429.0,1073.0,367.0,0.14941666666666667,0.03691666666666667,1.02075,2157.0,0.9139355941798665,50.116931711489585,10.266846361176759,0.7510431154377603,6,0.2,0.8,0.029,0.024,0.22
23103595,2023-06-06,S.TOWER6VAN,127.87,8.29,11676.0,1545.0,892.0,4335.0,2518.0,106.0,505.0,6065.0,1001.0,0.0,0.14941666666666667,0.03691666666666667,1.02075,3129.0,0.9391157461740666,47.430984593357074,7.5572815533931665,0.8047299456692858,67,0.2,1.34,0.024,0.023,0.23
23103597,2023-06-06,2062BK1,124.33,9.49,11391.0,1659.0,927.0,3355.0,1712.0,288.0,200.0,6006.0,990.0,0.0,0.14941666666666667,0.03691666666666667,1.02075,2200.0,0.9290838439625686,48.30692511824735,6.866184448458791,0.7781818181814645,6,0.2,0.75,0.025,0.023,0.22
23103598,2023-06-06,S.TOWER6VAN,126.33,9.88,12297.0,1629.0,885.0,4276.0,2514.0,108.0,477.0,6331.0,1041.0,0.0,0.14941666666666667,0.03691666666666667,1.02075,3099.0,0.9274649438299136,50.11477875366014,7.548802946588368,0.8112294288477537,67,0.17,1.32,0.024,0.024,0.23
23103600,2023-06-06,S.TOWER6VAN,127.26,12.08,12357.0,1560.0,894.0,4570.0,2536.0,71.0,487.0,6338.0,1044.0,0.0,0.14941666666666667,0.03691666666666667,1.02075,3094.0,0.9133055834583516,49.80355178335845,7.921153846148768,0.8196509372977312,67,0.2,1.29,0.029,0.026,0.23
23103603,2023-06-06,S.TOWER6VAN,127.16,0.0,11652.0,1560.0,898.0,4453.0,2514.0,113.0,599.0,6204.0,1024.0,259.0,0.14941666666666667,0.03691666666666667,1.02075,3226.0,0.9999999999921358,48.78892733525646,7.469230769225981,0.7792932424052141,67,0.2,1.31,0.031,0.024,0.25
23103606,2023-06-06,S.TOWER6VAN,127.13,10.21,12831.0,1992.0,902.0,5492.0,2423.0,94.0,609.0,166.0,1417.0,0.0,0.14941666666666667,0.03691666666666667,1.02075,3126.0,0.9256589485879885,1.305750019654639,6.44126506023773,0.7751119641712172,67,0.2,1.29,0.023,0.022,0.2
23103573,2023-06-06,1786550DHCR,132.93,9.59,11040.0,1983.0,754.0,3487.0,1685.0,274.0,0.0,6504.0,1016.0,0.0,0.14941666666666667,0.03691666666666667,1.02075,1959.0,0.9327111984217464,48.92800722147801,5.567322239028963,0.860132720775467,4,0.22,0.75,0.018,0.025,0.18
23203553,2023-06-06,C20MMNATLT,133.8,0.0,11232.0,0.0,803.0,1428.0,1657.0,300.0,176.0,6900.0,2493.0,0.0,0.14941666666666667,0.03691666666666667,1.02075,2133.0,0.9999999999925262,51.56950672607198,11232000000000.0,0.7768401312701468,41,0.21,0.76,0.019,0.024,0.16
23203611,2023-06-06,2062BK1,119.13,7.89,10599.0,2244.0,797.0,3587.0,1610.0,294.0,236.0,6564.0,1129.0,263.0,0.14941666666666667,0.03691666666666667,1.02075,2140.0,0.9378837978197301,55.09947116549065,4.723262032083457,0.7523364485977793,6,0.2,0.78,0.026,0.02,0.18
23203605,2023-06-06,2062BK1,129.51,10.68,10362.0,1995.0,792.0,4095.0,1603.0,300.0,230.0,6945.0,1115.0,0.0,0.14941666666666667,0.03691666666666667,1.02075,2133.0,0.923817676004538,53.62520268663714,5.193984962403412,0.7515236755739562,6,0.2,0.8,0.026,0.022,0.22
23303613,2023-06-06,S.TOWER6VAN,0.0,10.12,9054.0,4449.0,795.0,4411.0,2691.0,104.0,461.0,6305.0,1009.0,0.0,0.14941666666666667,0.03691666666666667,1.02075,3256.0,0.0,6305000000000.0,2.03506405933872,0.8264742014739477,67,0.2,1.34,0.021,0.021,0.21
23303554,2023-06-06,1786500D,126.82,9.32,13557.0,3687.0,3144.0,3608.0,1826.0,382.0,0.0,6634.0,1931.0,0.0,0.14941666666666667,0.03691666666666667,1.02075,2208.0,0.9315410606659944,52.310361141363266,3.6769731489005486,0.8269927536228139,2,0.21,0.77,0.028,0.022,0.2
23303557,2023-06-06,C20MMNC(BSP),130.74,0.0,11058.0,2079.0,1572.0,4165.0,1639.0,319.0,0.0,7376.0,1514.0,0.0,0.14941666666666667,0.03691666666666667,1.02075,1958.0,0.9999999999923513,56.41731681156175,5.318903318900761,0.8370786516849658,43,0.21,0.78,0.027,0.025,0.23
23303562,2023-06-06,C20MMNC(BSP),121.55,9.66,11061.0,1986.0,735.0,3125.0,1786.0,295.0,0.0,6409.0,1049.0,0.0,0.14941666666666667,0.03691666666666667,1.02075,2081.0,0.9263775626787106,52.72727272683893,5.569486404831032,0.8582412301773867,43,0.21,0.78,0.022,0.035,0.21
23303564,2023-06-06,1786500D,127.1,0.0,9960.0,987.0,798.0,1471.0,1694.0,149.0,0.0,4999.0,1422.0,0.0,0.14941666666666667,0.03691666666666667,1.02075,1843.0,0.9999999999921322,39.3312352475269,10.091185410324123,0.9191535539875643,2,0.21,0.69,0.019,0.021,0.201
23303566,2023-06-06,EXPORTDSP14,127.25,10.0,11016.0,1983.0,776.0,3590.0,1683.0,298.0,0.0,467.0,1549.0,0.0,0.14941666666666667,0.03691666666666667,1.02075,1981.0,0.9271402550023524,3.6699410608748924,5.555219364596291,0.849570923775442,55,0.18,0.78,0.031,0.028,0.24
23303569,2023-06-06,EXPORTDSP14,128.66,10.0,11022.0,1932.0,823.0,3736.0,1753.0,200.0,0.0,6668.0,1140.0,0.0,0.14941666666666667,0.03691666666666667,1.02075,1953.0,0.92788114812543,51.826519508380024,5.704968944096426,0.8975934459800832,55,0.21,0.78,0.036,0.034,0.22
23303576,2023-06-06,C20MMNC(BSP),122.0,0.0,10839.0,1488.0,790.0,4052.0,1738.0,223.0,0.0,6236.0,1060.0,0.0,0.14941666666666667,0.03691666666666667,1.02075,1961.0,0.9999999999918032,51.11475409794168,7.284274193543491,0.8862825089235664,43,0.2,0.78,0.027,0.028,0.22
23303601,2023-06-06,EXPORTDSP14,127.58,9.96,13344.0,2085.0,724.0,2135.0,1838.0,238.0,0.0,6657.0,1120.0,0.0,0.14941666666666667,0.03691666666666667,1.02075,2076.0,0.9275847026252176,52.179024925127926,6.399999999996931,0.8853564547201901,55,0.22,0.73,0.036,0.02,0.21
23303604,2023-06-06,EXPORTDSP14,122.13,9.57,10878.0,1026.0,820.0,4271.0,1765.0,173.0,220.0,6610.0,1055.0,0.0,0.14941666666666667,0.03691666666666667,1.02075,2158.0,0.9273348519291775,54.12265618558812,10.602339181276216,0.8178869323443847,55,0.2,0.75,0.039,0.03,0.21
23303607,2023-06-06,S.TOWER6VAN,119.28,9.5,10521.0,1080.0,826.0,5252.0,2655.0,0.0,312.0,6194.0,990.0,0.0,0.14941666666666667,0.03691666666666667,1.02075,2967.0,0.9262307811700091,51.92823608273031,9.741666666657647,0.8948432760360988,67,0.19,1.34,0.031,0.026,0.27
23303430,2023-06-06,2830C20MMNAK,131.95,10.0,12141.0,1509.0,561.0,3706.0,1781.0,339.0,0.0,7057.0,1563.0,0.0,0.14941666666666667,0.03691666666666667,1.02075,2120.0,0.9295526593805598,53.48237968887093,8.045725646117928,0.8400943396222452,16,0.2,0.62,0.017,0.03,0.18
23303210,2023-06-06,2830C25HMN,128.99,8.7,11115.0,2616.0,674.0,2150.0,1800.0,243.0,183.0,377.0,1355.0,0.0,0.14941666666666667,0.03691666666666667,1.02075,2226.0,0.9368145834778357,2.922707186580954,4.2488532110075505,0.8086253369268604,18,0.14,0.7,0.03,0.03,0.2
23303628,2023-06-07,C25HMNV55ALK,124.0,8.23,11751.0,2658.0,0.0,3889.0,0.0,0.0,0.0,6561.0,1108.0,0.0,0.11170833333333334,0.05725,0.989125,0.0,0.9377599636925226,52.91129032215394,4.420993227989308,0.0,51,0.24,1.38,0.027,0.018,0.22
23103632,2023-06-07,2062BK1,125.61,8.26,11259.0,1629.0,810.0,2255.0,1743.0,288.0,234.0,5795.0,1049.0,0.0,0.11170833333333334,0.05725,0.989125,2265.0,0.9382983491376836,46.13486187368733,6.911602209940509,0.7695364238407199,6,0.2,0.76,0.019,0.024,0.2
23103629,2023-06-07,SEQRFE550D,125.26,7.43,10941.0,1641.0,767.0,964.0,1716.0,274.0,142.0,5873.0,963.0,0.0,0.11170833333333334,0.05725,0.989125,2132.0,0.9440048232651745,46.88647612927601,6.667276051184237,0.8048780487801103,73,0.22,0.81,0.018,0.023,0.24
23103626,2023-06-07,C25HMNV55ALK,121.1,8.21,10440.0,2229.0,817.0,2279.0,1923.0,0.0,819.0,6202.0,1604.0,0.0,0.11170833333333334,0.05725,0.989125,2742.0,0.9365091640171951,51.213872831947036,4.683714670253619,0.7013129102842082,51,0.22,1.39,0.016,0.015,0.25
23103623,2023-06-07,2062BK1,129.41,8.87,10431.0,1647.0,700.0,2092.0,1915.0,328.0,54.0,6210.0,1317.0,0.0,0.11170833333333334,0.05725,0.989125,2297.0,0.9358547873811408,47.987018004420165,6.333333333329488,0.8336961253805687,6,0.21,0.76,0.016,0.025,0.19
23103620,2023-06-07,2062BK1,127.24,9.08,11433.0,1848.0,694.0,2361.0,1633.0,331.0,213.0,6253.0,1121.0,0.0,0.11170833333333334,0.05725,0.989125,2177.0,0.9333920187724958,49.14335114705169,6.186688311684964,0.7501148369312126,6,0.2,0.76,0.016,0.025,0.18
23103612,2023-06-07,S.TOWER6VAN,120.13,11.67,13164.0,2466.0,805.0,3133.0,2513.0,0.0,399.0,6269.0,1086.0,0.0,0.11170833333333334,0.05725,0.989125,2912.0,0.9114567526486234,52.18513277239503,5.338199513379831,0.8629807692304728,67,0.2,1.34,0.018,0.019,0.19
23303508,2023-06-07,C20MMNC(BSP),124.4,0.0,12561.0,861.0,735.0,2011.0,1589.0,247.0,0.0,6421.0,1306.0,436.0,0.11170833333333334,0.05725,0.989125,1836.0,0.9999999999919614,51.615755626594726,14.588850174199084,0.8654684095855852,43,0.2,0.75,0.016,0.034,0.2
23303642,2023-06-07,SEQRFE550D,124.92,7.79,13560.0,3504.0,586.0,3675.0,1836.0,366.0,0.0,7151.0,1272.0,0.0,0.11170833333333334,0.05725,0.989125,2202.0,0.9413005802054005,57.244636566944884,3.869863013697526,0.8337874659396759,73,0.2,0.94,0.021,0.023,0.25
23303653,2023-06-07,EXPORTDSP14,119.3,8.25,10362.0,4056.0,962.0,3505.0,1876.0,298.0,0.0,6202.0,1133.0,0.0,0.11170833333333334,0.05725,0.989125,2174.0,0.9353194825485275,51.98658843208729,2.554733727810021,0.8629254829802838,55,0.22,0.78,0.02,0.031,0.24
23303657,2023-06-07,EXPORTDSP14,128.84,8.0,10611.0,3309.0,894.0,3414.0,1789.0,274.0,0.0,6665.0,1689.0,0.0,0.11170833333333334,0.05725,0.989125,2063.0,0.9415375621094597,51.73082893471181,3.2067089755203364,0.8671837130388429,55,0.22,0.75,0.021,0.023,0.21
23303660,2023-06-07,2062BK1,125.51,8.0,10047.0,3024.0,887.0,2994.0,1810.0,186.0,0.0,6465.0,1030.0,0.0,0.11170833333333334,0.05725,0.989125,1996.0,0.9400793947948464,51.509839852987724,3.322420634919536,0.9068136272540547,6,0.2,0.78,0.028,0.03,0.24
23303663,2023-06-07,SEQRFE550D,120.97,8.0,10083.0,1497.0,798.0,2973.0,1681.0,258.0,0.0,6570.0,1021.0,0.0,0.11170833333333334,0.05725,0.989125,1939.0,0.9379700705517721,54.3109861944754,6.735470941879268,0.8669417225369433,73,0.2,0.83,0.035,0.026,0.16
23303631,2023-06-07,C25HMNV55ALK,124.1,7.77,11838.0,2622.0,760.0,3582.0,2037.0,0.0,763.0,6368.0,1073.0,0.0,0.11170833333333334,0.05725,0.989125,2800.0,0.941078334716455,51.31345688919167,4.514874141874708,0.7274999999997401,51,0.24,1.42,0.023,0.018,0.26
23303666,2023-06-07,SEQRFE550D,126.35,8.0,10911.0,2361.0,738.0,4046.0,1726.0,369.0,0.0,6309.0,1624.0,374.0,0.11170833333333334,0.05725,0.989125,2095.0,0.9404540379535509,49.932726552829976,4.621346886910368,0.8238663484482941,73,0.22,0.8,0.027,0.03,0.18
23303674,2023-06-07,EXPORTDSP14,124.68,10.9,10782.0,2331.0,749.0,3866.0,1770.0,273.0,43.0,6204.0,1036.0,270.0,0.11170833333333334,0.05725,0.989125,2086.0,0.9196046614477091,49.75938402270003,4.625482625480641,0.8485139022047706,55,0.22,0.77,0.028,0.036,0.22
23203494,2023-06-07,S.TOWER6VAN,120.23,9.69,10323.0,1791.0,745.0,1446.0,2538.0,111.0,533.0,6272.0,979.0,579.0,0.11170833333333334,0.05725,0.989125,3182.0,0.9254156403869657,52.16668052855221,5.763819095474169,0.7976115650531749,67,0.2,1.28,0.021,0.022,0.25
23303637,2023-06-07,SEQRFE550D,117.76,0.0,12375.0,3708.0,791.0,5083.0,1821.0,298.0,0.0,6366.0,1145.0,0.0,0.11170833333333334,0.05725,0.989125,2119.0,0.9999999999915081,54.0591032604105,3.337378640775799,0.8593676262383864,73,0.21,0.83,0.029,0.024,0.24
23103582,2023-06-07,1786550DHCR,127.69,10.07,10755.0,1110.0,752.0,945.0,1713.0,311.0,0.0,6627.0,1114.0,0.0,0.11170833333333334,0.05725,0.989125,2024.0,0.9269018582975691,51.89913070677501,9.68918918918046,0.8463438735173684,4,0.22,0.75,0.014,0.017,0.22
23303610,2023-06-07,S.TOWER6VAN,121.21,10.2,10509.0,1032.0,829.0,4646.0,2736.0,0.0,299.0,6254.0,1001.0,226.0,0.11170833333333334,0.05725,0.989125,3035.0,0.9223803363448567,51.59640293662572,10.183139534873854,0.901482701811894,67,0.2,1.27,0.03,0.026,0.26
23303647,2023-06-07,2062BK1,135.39,8.72,10479.0,1689.0,807.0,6235.0,1791.0,285.0,0.0,6704.0,2002.0,0.0,0.11170833333333334,0.05725,0.989125,2076.0,0.9394906668451913,49.5162124230038,6.2042628774386,0.8627167630053648,6,0.2,0.76,0.042,0.03,0.21
23303615,2023-06-07,S.TOWER6VAN,122.12,10.15,9075.0,3081.0,831.0,2711.0,2708.0,54.0,279.0,6233.0,998.0,187.0,0.11170833333333334,0.05725,0.989125,3041.0,0.923263022598297,51.039960693981,2.9454722492687617,0.890496547188132,67,0.18,1.26,0.025,0.026,0.21
23303634,2023-06-07,SEQRFE550D,121.9,8.85,11760.0,2511.0,516.0,3724.0,1819.0,356.0,0.0,5892.0,1105.0,444.0,0.11170833333333334,0.05725,0.989125,2175.0,0.9323135755186822,48.334700573844664,4.68339307048798,0.8363218390800753,73,0.22,0.83,0.02,0.026,0.23
23303617,2023-06-07,S.TOWER6VAN,127.9,10.08,9009.0,3438.0,837.0,3743.0,2709.0,0.0,373.0,6711.0,1074.0,0.0,0.11170833333333334,0.05725,0.989125,3082.0,0.9269459341866434,52.47068021851078,2.620418848166777,0.8789746917583131,67,0.2,1.26,0.028,0.028,0.21
23303619,2023-06-07,S.TOWER6VAN,117.05,9.54,9057.0,2058.0,845.0,4799.0,2748.0,97.0,301.0,6377.0,1012.0,0.0,0.11170833333333334,0.05725,0.989125,3146.0,0.924638597038276,54.48099102900913,4.400874635566375,0.8734901462171413,67,0.17,1.37,0.031,0.032,0.18
23303622,2023-06-07,C25HMNMAV55,124.4,9.12,9126.0,3192.0,782.0,3717.0,2724.0,85.0,298.0,6630.0,1054.0,0.0,0.11170833333333334,0.05725,0.989125,3107.0,0.9316956261164493,53.29581993526289,2.859022556390082,0.8767299645957912,49,0.23,1.38,0.03,0.027,0.22
23303625,2023-06-07,2062BK1,133.06,0.0,11490.0,1533.0,813.0,5686.0,1781.0,353.0,0.0,6560.0,1140.0,0.0,0.11170833333333334,0.05725,0.989125,2134.0,0.9999999999924847,49.30106718736434,7.495107632089044,0.8345829428299745,6,0.2,0.77,0.032,0.026,0.19
23303669,2023-06-07,SEQRFE550D,123.85,8.85,10179.0,2343.0,751.0,3568.0,1763.0,153.0,0.0,6205.0,1034.0,291.0,0.11170833333333334,0.05725,0.989125,1916.0,0.9333082140095457,50.10092854218732,4.3444302176678,0.9201461377865762,73,0.22,0.8,0.019,0.03,0.25
23303650,2023-06-07,2062BK1,130.66,0.0,10464.0,1281.0,683.0,4717.0,1916.0,289.0,0.0,3836.0,1378.0,0.0,0.11170833333333334,0.05725,0.989125,2205.0,0.9999999999923467,29.358640746752194,8.168618266972546,0.8689342403624177,6,0.2,0.81,0.015,0.027,0.26
23103636,2023-06-07,C25HMNV55ALK,125.78,6.68,11202.0,1668.0,792.0,2487.0,1909.0,0.0,771.0,5921.0,976.0,0.0,0.11170833333333334,0.05725,0.989125,2680.0,0.9495696814060881,47.07425663820103,6.71582733812547,0.7123134328355551,51,0.22,1.36,0.021,0.014,0.26
23103641,2023-06-07,2062BK1,121.5,8.86,10761.0,1626.0,802.0,3494.0,1726.0,311.0,7.0,5839.0,971.0,0.0,0.11170833333333334,0.05725,0.989125,2044.0,0.9320343663629025,48.05761316832874,6.618081180807738,0.844422700586671,6,0.2,0.78,0.023,0.022,0.2
23103665,2023-06-07,EXPORTDSP14,126.87,7.47,8499.0,4563.0,935.0,2520.0,1678.0,305.0,332.0,6245.0,1321.0,0.0,0.11170833333333334,0.05725,0.989125,2315.0,0.9443948191086469,49.223614723344966,1.862590401051531,0.7248380129586501,55,0.22,0.8,0.023,0.023,0.26
23203673,2023-06-07,SEQRFE550D,124.62,6.81,11340.0,1554.0,800.0,5175.0,1610.0,297.0,172.0,6141.0,1182.0,292.0,0.11170833333333334,0.05725,0.989125,2079.0,0.9481853458042443,49.277804525362875,7.297297297292602,0.774410774410402,73,0.2,0.88,0.022,0.032,0.22
23203664,2023-06-07,EXPORTDSP14,124.57,8.14,9912.0,2403.0,891.0,5451.0,1674.0,280.0,159.0,6355.0,1072.0,0.0,0.11170833333333334,0.05725,0.989125,2113.0,0.9386632506899356,51.01549329653195,4.124843945066948,0.7922385234260331,55,0.18,0.79,0.031,0.028,0.2
23203661,2023-06-07,C20MMNCALK,123.23,7.29,9921.0,2397.0,1816.0,4049.0,3348.0,188.0,0.0,6454.0,1096.0,0.0,0.11170833333333334,0.05725,0.989125,3536.0,0.9441464909520063,52.3736103217368,4.138923654566484,0.9468325791852525,45,0.19,0.78,0.021,0.017,0.21
23203658,2023-06-07,SEQRFE550D,122.54,9.28,9825.0,2646.0,902.0,4972.0,1654.0,287.0,213.0,6241.0,1054.0,0.0,0.11170833333333334,0.05725,0.989125,2154.0,0.9296009710140375,50.93030847028782,3.7131519274362383,0.7678737233051217,73,0.22,0.84,0.026,0.024,0.22
23203656,2023-06-07,EXPORTDSP14,124.26,7.48,9849.0,2403.0,888.0,4189.0,1664.0,283.0,213.0,6451.0,1090.0,0.0,0.11170833333333334,0.05725,0.989125,2160.0,0.9432214968806496,51.915338805312125,4.098626716602539,0.7703703703700138,55,0.2,0.77,0.028,0.026,0.23
23103639,2023-06-07,EXPORTDSP14,130.2,18.0,11655.0,1656.0,805.0,3088.0,1739.0,250.0,227.0,6601.0,1165.0,317.0,0.11170833333333334,0.05725,0.989125,2216.0,0.8785425101155294,50.698924730793415,7.038043478256619,0.7847472924184185,55,0.17,0.84,0.02,0.024,0.18
23203651,2023-06-07,C20MMNATLT,125.07,7.08,9456.0,2796.0,674.0,4018.0,1657.0,267.0,216.0,6218.0,1001.0,365.0,0.11170833333333334,0.05725,0.989125,2140.0,0.9464245175864818,49.71615895058994,3.381974248925829,0.7742990654201989,41,0.22,0.77,0.018,0.029,0.22
23203648,2023-06-07,SEQRFE550D,122.05,9.48,10071.0,450.0,665.0,4962.0,1654.0,287.0,219.0,532.0,106.0,0.0,0.11170833333333334,0.05725,0.989125,2160.0,0.9279251881629444,4.358869315818445,22.379999999950268,0.7657407407403862,73,0.22,0.89,0.018,0.027,0.24
23203643,2023-06-07,SEQRFE550D,132.09,8.08,10770.0,2367.0,663.0,3211.0,1630.0,283.0,219.0,6817.0,1170.0,0.0,0.11170833333333334,0.05725,0.989125,2132.0,0.9423557109157283,51.608751608360905,4.5500633713542245,0.7645403377107108,73,0.22,0.82,0.015,0.021,0.24
23203638,2023-06-07,SEQRFE550D,130.44,8.06,10224.0,2031.0,797.0,1612.0,1644.0,277.0,216.0,6900.0,1129.0,0.0,0.11170833333333334,0.05725,0.989125,2137.0,0.9418050541448245,52.89788408423109,5.033973412109781,0.769302760879378,73,0.19,0.81,0.032,0.029,0.22
23203635,2023-06-07,2062BK1,124.5,8.07,10455.0,2487.0,803.0,1757.0,1667.0,283.0,216.0,7004.0,1181.0,0.0,0.11170833333333334,0.05725,0.989125,2166.0,0.9391264992008818,56.25702811199793,4.203860072374667,0.7696214219756373,6,0.2,0.77,0.024,0.022,0.2
23203633,2023-06-07,EXPORTDSP14,126.73,7.53,10473.0,3150.0,800.0,1742.0,1660.0,280.0,223.0,6537.0,1328.0,0.0,0.11170833333333334,0.05725,0.989125,2163.0,0.9439147921872196,51.58210368459258,3.3247619047608494,0.7674526121124515,55,0.21,0.76,0.03,0.021,0.19
23203654,2023-06-07,C20MMNATLT,127.61,8.07,9858.0,2955.0,861.0,4811.0,1684.0,280.0,216.0,6466.0,1044.0,0.0,0.11170833333333334,0.05725,0.989125,2180.0,0.940521816030804,50.67001018689233,3.3360406091359267,0.7724770642198291,41,0.21,0.76,0.029,0.031,0.22
23203627,2023-06-07,SEQRFE550D,125.1,8.21,10986.0,1296.0,814.0,1085.0,1667.0,270.0,226.0,7002.0,1516.0,0.0,0.11170833333333334,0.05725,0.989125,2163.0,0.9384142224818962,55.97122302113532,8.47685185184531,0.7706888580671425,73,0.22,0.8,0.018,0.022,0.21
23203630,2023-06-07,2062BK1,128.6,7.66,10872.0,1332.0,886.0,1312.0,1644.0,287.0,226.0,6465.0,1476.0,0.0,0.11170833333333334,0.05725,0.989125,2157.0,0.9437839424560123,50.272161741444236,8.162162162156035,0.7621696801109124,6,0.2,0.75,0.022,0.022,0.21
23103644,2023-06-07,2062BK1,124.87,0.0,10086.0,1974.0,799.0,4960.0,1712.0,240.0,0.0,5415.0,1084.0,0.0,0.11170833333333334,0.05725,0.989125,1952.0,0.9999999999919916,43.365099703344555,5.109422492398627,0.8770491803274195,6,0.22,0.77,0.019,0.022,0.21
23103646,2023-06-07,EXPORTDSP14,129.68,8.76,9963.0,2010.0,802.0,3546.0,1717.0,288.0,0.0,6204.0,1024.0,0.0,0.11170833333333334,0.05725,0.989125,2005.0,0.9367234903139504,47.840838987909926,4.956716417907982,0.856359102243962,55,0.19,0.74,0.029,0.03,0.21
23103649,2023-06-07,EXPORTDSP14,124.16,9.59,10002.0,1992.0,797.0,4031.0,1746.0,220.0,0.0,5789.0,960.0,0.0,0.11170833333333334,0.05725,0.989125,1966.0,0.9282990654136203,46.62532216457293,5.021084337346877,0.8880976602233529,55,0.2,0.77,0.018,0.03,0.2
23103652,2023-06-07,2062BK1,123.79,7.52,9990.0,1986.0,807.0,4012.0,1712.0,253.0,0.0,6010.0,1043.0,0.0,0.11170833333333334,0.05725,0.989125,1965.0,0.9427309420383617,48.54996364772154,5.030211480360005,0.871246819337979,6,0.2,0.76,0.015,0.025,0.22
23103662,2023-06-07,SEQRFE550D,131.31,0.0,10008.0,3090.0,797.0,4516.0,1740.0,237.0,0.0,5503.0,1406.0,0.0,0.11170833333333334,0.05725,0.989125,1977.0,0.9999999999923845,41.90846089374832,3.2388349514552623,0.880121396054183,73,0.19,0.83,0.02,0.024,0.2
23303645,2023-06-07,2062BK1,132.98,0.0,10587.0,2163.0,815.0,3052.0,1803.0,247.0,0.0,6677.0,1054.0,0.0,0.11170833333333334,0.05725,0.989125,2050.0,0.9999999999924801,50.21055797826583,4.894590846044894,0.8795121951215222,6,0.22,0.78,0.031,0.024,0.18
23203616,2023-06-07,2062BK1,124.65,9.6,9756.0,1797.0,803.0,3111.0,1664.0,283.0,0.0,6626.0,1037.0,0.0,0.11170833333333334,0.05725,0.989125,1947.0,0.9284916201048158,53.15683914919248,5.429048414020351,0.8546481766816361,6,0.22,0.75,0.021,0.025,0.19
23203618,2023-06-07,1786500D,130.93,10.92,9615.0,2391.0,732.0,3376.0,1671.0,273.0,0.0,6771.0,1095.0,0.0,0.11170833333333334,0.05725,0.989125,1944.0,0.9230172717594431,51.71465668638422,4.021329987451267,0.8595679012341257,2,0.22,0.77,0.016,0.027,0.213
23203621,2023-06-07,SEQRFE550D,124.69,9.87,11094.0,2406.0,825.0,2581.0,1650.0,263.0,0.0,6510.0,1032.0,0.0,0.11170833333333334,0.05725,0.989125,1913.0,0.9266498216340172,52.20947950876406,4.610972568576638,0.8625196027177927,73,0.2,0.81,0.017,0.023,0.23
23203624,2023-06-07,SEQRFE550D,129.02,0.0,10164.0,2793.0,0.0,2825.0,0.0,0.0,0.0,6808.0,1163.0,0.0,0.11170833333333334,0.05725,0.989125,0.0,0.9999999999922493,52.76701286581331,3.6390977443595993,0.0,73,0.2,0.81,0.02,0.024,0.2
23203614,2023-06-07,1786500D,121.91,10.47,10077.0,2004.0,795.0,3307.0,1654.0,277.0,0.0,6782.0,1084.0,0.0,0.11170833333333334,0.05725,0.989125,1931.0,0.9209095029391079,55.631203346274866,5.028443113769946,0.8565510098390179,2,0.21,0.72,0.02,0.02,0.197
23103655,2023-06-08,2062BK1,123.7,8.14,9999.0,1989.0,895.0,3490.0,1705.0,274.0,0.0,278.0,1355.0,0.0,0.10930769230769231,0.05211538461538461,0.9410384615384615,1979.0,0.9382584951385144,2.2473726758104497,5.0271493212644405,0.8615462354720255,6,0.22,0.75,0.015,0.027,0.21
23103712,2023-06-08,1786500D,121.32,7.43,9642.0,1956.0,792.0,1875.0,1620.0,315.0,0.0,6104.0,1009.0,0.0,0.10930769230769231,0.05211538461538461,0.9410384615384615,1935.0,0.9422912621286036,50.31322123268782,4.929447852758216,0.8372093023251488,2,0.2,0.77,0.036,0.024,0.22
23103710,2023-06-08,S.TOWER6VAN,124.65,7.29,11031.0,1827.0,805.0,2660.0,2710.0,0.0,349.0,5980.0,985.0,0.0,0.10930769230769231,0.05211538461538461,0.9410384615384615,3059.0,0.9447476125439993,47.97432811834757,6.037766830866975,0.8859104282442347,67,0.18,1.37,0.029,0.026,0.21
23103707,2023-06-08,2830C20MMNC,120.1,7.67,9405.0,2559.0,787.0,1495.0,1671.0,304.0,0.0,6457.0,1081.0,0.0,0.10930769230769231,0.05211538461538461,0.9410384615384615,1975.0,0.9399702590518904,53.763530390892896,3.675263774910639,0.8460759493666602,17,0.21,0.76,0.029,0.024,0.25
23103705,2023-06-08,2830C20MMNC,124.9,10.27,10044.0,1995.0,932.0,3360.0,1678.0,267.0,0.0,6530.0,1100.0,0.0,0.10930769230769231,0.05211538461538461,0.9410384615384615,1945.0,0.924021602419738,52.2818254599497,5.03458646616289,0.8627249357322042,17,0.22,0.73,0.028,0.027,0.25
23103703,2023-06-08,2062BK1,126.37,9.07,10887.0,1632.0,899.0,3043.0,1728.0,281.0,0.0,6094.0,1503.0,0.0,0.10930769230769231,0.05211538461538461,0.9410384615384615,2009.0,0.9330330773705477,48.22347076008369,6.670955882348854,0.8601294176202787,6,0.19,0.72,0.024,0.028,0.23
23103697,2023-06-08,EXPORTDSP14,120.6,10.2,11412.0,2214.0,780.0,2591.0,1709.0,277.0,186.0,6107.0,1021.0,0.0,0.10930769230769231,0.05211538461538461,0.9410384615384615,2172.0,0.9220183486168043,50.63847429477082,5.154471544713119,0.786832412522658,55,0.22,0.85,0.028,0.035,0.26
23103684,2023-06-08,S.TOWER6VAN,133.1,0.0,12294.0,1653.0,737.0,3382.0,2555.0,23.0,477.0,4917.0,3524.0,0.0,0.10930769230769231,0.05211538461538461,0.9410384615384615,3055.0,0.9999999999924869,36.94214876005303,7.437386569868459,0.8363338788867967,67,0.2,1.36,0.022,0.026,0.23
23303640,2023-06-08,C20MMNATLT,124.56,0.0,11745.0,3294.0,812.0,5787.0,1817.0,200.0,0.0,6429.0,1575.0,0.0,0.10930769230769231,0.05211538461538461,0.9410384615384615,2017.0,0.9999999999919718,51.61368015372821,3.5655737704907207,0.9008428358944468,41,0.2,0.75,0.023,0.024,0.2
23103681,2023-06-08,S.TOWER6VAN,126.38,10.21,9756.0,4257.0,897.0,2591.0,2480.0,115.0,423.0,6329.0,1030.0,0.0,0.10930769230769231,0.05211538461538461,0.9410384615384615,3018.0,0.9252507504141939,50.079126443661345,2.2917547568704975,0.8217362491713646,67,0.2,1.3,0.027,0.03,0.2
23103678,2023-06-08,SEQRFE550D,127.3,7.85,9825.0,4380.0,895.0,2558.0,1670.0,256.0,308.0,6264.0,1074.0,0.0,0.10930769230769231,0.05211538461538461,0.9410384615384615,2234.0,0.9419163891902189,49.20659858563074,2.2431506849309946,0.7475380483434434,73,0.21,0.81,0.018,0.03,0.24
23103675,2023-06-08,S.TOWER6VAN,124.86,7.27,9066.0,3420.0,943.0,1762.0,2454.0,142.0,447.0,6275.0,1028.0,0.0,0.10930769230769231,0.05211538461538461,0.9410384615384615,3043.0,0.9449784303266104,50.256287041083965,2.6508771929816812,0.8064410121587886,67,0.2,1.36,0.037,0.026,0.24
23103668,2023-06-08,S.TOWER6VAN,126.11,10.82,8964.0,4446.0,762.0,1902.0,2460.0,74.0,494.0,6004.0,1044.0,0.0,0.10930769230769231,0.05211538461538461,0.9410384615384615,3028.0,0.920981523399394,47.60923003689153,2.016194331983352,0.8124174372520434,67,0.17,1.3,0.018,0.028,0.2
23103720,2023-06-08,2062BK1,128.89,7.43,12132.0,2373.0,777.0,3677.0,1638.0,247.0,217.0,6558.0,1076.0,0.0,0.10930769230769231,0.05211538461538461,0.9410384615384615,2102.0,0.9454958920118435,50.88059585653752,5.112515802779135,0.7792578496666132,6,0.2,0.76,0.026,0.033,0.23
23103689,2023-06-08,EXPORTDSP14,130.64,9.7,11424.0,1632.0,767.0,2391.0,1739.0,335.0,0.0,6274.0,1029.0,0.0,0.10930769230769231,0.05211538461538461,0.9410384615384615,2074.0,0.9308821433594779,48.02510716435989,6.999999999995711,0.8384763741558156,55,0.22,0.81,0.03,0.035,0.21
23103672,2023-06-08,S.TOWER6VAN,120.2,9.59,9090.0,4095.0,762.0,2500.0,2467.0,95.0,447.0,1656.0,1438.0,0.0,0.10930769230769231,0.05211538461538461,0.9410384615384615,3009.0,0.9261114107332915,13.77703826943613,2.2197802197796777,0.8198737121964706,67,0.2,1.3,0.018,0.025,0.2
23303683,2023-06-08,EXPORTDSP14,119.82,0.0,11466.0,2367.0,685.0,4263.0,1718.0,284.0,0.0,6509.0,1205.0,0.0,0.10930769230769231,0.05211538461538461,0.9410384615384615,2002.0,0.9999999999916541,54.32315139330393,4.8441064638762805,0.8581418581414295,55,0.21,0.76,0.02,0.027,0.17
23303671,2023-06-08,2062BK1,0.0,8.13,10767.0,2346.0,759.0,4097.0,1783.0,271.0,0.0,6406.0,1208.0,342.0,0.10930769230769231,0.05211538461538461,0.9410384615384615,2054.0,0.0,6406000000000.0,4.589514066494208,0.8680623174289834,6,0.22,0.76,0.02,0.027,0.2
