Repository: SiddharthKumar268/FerroMind

# FerroMind
*Ferro-Alloy Optimisation using Machine Learning*
**SAIL Durgapur Steel Plant | Steel Melting Shop**
Intern: Siddharth Kumar | FY 2023-24 to FY 2025-26

---

## Quick Start

```bash

# 2. Place raw Excel files in data/raw/

## Dataset

| | |
|---|---|
| Total heats after cleaning | 47,421 |
| Training set | 37,936 heats (Apr 2023 – Jun 2025) |
| Test set | 9,485 heats (Jun 2025 – Dec 2025) |
| Input features | 21 (16 raw + 5 engineered) |
| Target variables | Mn, Si, C, S, P |
| BOF grades | 76 distinct grades |
| Split method | Chronological 80/20 — no shuffle, no leakage |

---

File: data/processed/sms_train_slag.csv (part 21 of 74)
Heat_Number,Date,BOF Grade Code,Hot Metal Addn. Weight,Scrap Addn. Weight,Lime Into Converter,Dolomite Into Converter,Lime Into Ladle,Iron Ore Into Converter,SIMN Into Ladle,FESI Into Ladle,FEMN Into Ladle,Measered O2 Mainblow II,Duration of Mainblow I/II,Measered O2 2nd Blow,HM_P,HM_S,HM_Si,Total_FA_Ladle,HM_Ratio,O2_per_ton_HM,Lime_Dolo_Ratio,SiMn_FA_Fraction,Grade_Encoded,C,Mn,P,S,Si,FeO,CaO,SiO2,Al2O3,MnO,MgO,P2O5,Basicity,Slag_SP_Index
23113987,2023-12-19,2062BK1,124.78,0.0,11238.0,2670.0,797.0,3460.0,1820.0,277.0,0.0,5739.0,1041.0,0.0,0.1399210526315789,0.0393421052631579,0.9696315789473684,2097.0,0.999999999991986,45.992947587385856,4.208988764043368,0.8679065331421708,6,0.22,0.74,0.026,0.035,0.21,22.51,50.476,16.501,0.887,1.234,4.832,2.155,3.058780753848018,1.2938583000102533
23313939,2023-12-19,2062BK1,122.09,7.29,10551.0,2223.0,710.0,2644.0,1726.0,231.0,0.0,6502.0,1000.0,0.0,0.1399210526315789,0.0393421052631579,0.9696315789473684,1957.0,0.9436543515153528,53.255794904961455,4.7462887989182425,0.8819621870204998,6,0.2,0.78,0.034,0.03,0.2,24.004,48.814,17.246,0.802,1.032,4.476,2.176,2.8302893256798285,1.1833410099149113
23214002,2023-12-20,2062BK1,127.27,0.0,9987.0,1782.0,787.0,5058.0,1809.0,250.0,0.0,6293.0,1056.0,0.0,0.1365945945945946,0.0378378378378378,0.9124054054054054,2059.0,0.9999999999921426,49.4460595580306,5.60437710437396,0.8785818358422154,6,0.2,0.78,0.022,0.03,0.2,21.654,50.14,17.133,0.749,0.805,5.396,2.516,2.926345278393837,1.2926678354130146
23314038,2023-12-20,2062BK1,120.23,8.67,13899.0,2994.0,798.0,2637.0,1752.0,197.0,0.0,6678.0,1094.0,0.0,0.1365945945945946,0.0378378378378378,0.9124054054054054,1949.0,0.9327385570137104,55.54354154490939,4.642284569136726,0.8989225243710113,6,0.19,0.78,0.03,0.029,0.21,14.9925,50.924499999999995,20.988999999999997,3.5545,1.4635,5.705,0.8989999999999999,2.426131491186279,1.4152574167998333
23314012,2023-12-20,EXPORTDSP14,125.1,10.48,10221.0,2022.0,807.0,2682.0,1774.0,353.0,0.0,6796.0,1379.0,0.0,0.1365945945945946,0.0378378378378378,0.9124054054054054,2127.0,0.9227024634833848,54.32454036727159,5.054896142430734,0.8340385519507127,55,0.19,0.75,0.018,0.023,0.19,22.712,50.846,17.028,0.577,0.799,4.601,2.027,2.9858476716190028,1.2794343373342394
23314031,2023-12-20,EXPORTDSP14,125.04,7.54,10494.0,2460.0,738.0,2074.0,1747.0,295.0,0.0,6796.0,1045.0,0.0,0.1365945945945946,0.0378378378378378,0.9124054054054054,2042.0,0.9431286770180788,54.35060780506757,4.265853658534851,0.8555337904011481,55,0.22,0.76,0.025,0.025,0.23,23.158,51.904,15.561,0.607,0.935,4.293,2.169,3.3353039455082896,1.3404958677685952
23114036,2023-12-20,1786500D,133.32,0.0,10698.0,3087.0,819.0,5231.0,1661.0,301.0,0.0,5996.0,987.0,0.0,0.1365945945945946,0.0378378378378378,0.9124054054054054,1962.0,0.9999999999924992,44.97449744940764,3.4655004859075267,0.8465851172268876,2,0.2,0.76,0.023,0.023,0.2,22.077,50.704,17.607,0.627,0.86,4.55,2.15,2.8796001817355745,1.2776615849817312
23114033,2023-12-20,1786500D,127.07,0.0,12783.0,984.0,774.0,4456.0,1709.0,257.0,0.0,5898.0,1772.0,0.0,0.1365945945945946,0.0378378378378378,0.9124054054054054,1966.0,0.9999999999921304,46.41536161134481,12.990853658523385,0.8692777212610024,2,0.19,0.77,0.029,0.027,0.22,21.711,52.486,16.986,0.661,0.596,4.171,1.911,3.0897745334667683,1.3562974830740606
23114010,2023-12-20,EXPORTDSP14,128.46,0.0,11235.0,2010.0,792.0,3215.0,1759.0,311.0,0.0,6497.0,1262.0,0.0,0.1365945945945946,0.0378378378378378,0.9124054054054054,2070.0,0.9999999999922156,50.57605480265782,5.589552238803189,0.8497584541058697,55,0.21,0.77,0.033,0.029,0.21,22.619,50.643,17.27,0.592,0.803,4.624,2.046,2.93225638353309,1.2695663073451995
23213999,2023-12-20,2830C20MMNC,122.91,8.15,10014.0,1803.0,811.0,2712.0,1799.0,253.0,0.0,6460.0,1075.0,286.0,0.1365945945945946,0.0378378378378378,0.9124054054054054,2052.0,0.9378147413326888,52.55878284881166,5.554076539098417,0.8767056530210152,17,0.21,0.8,0.022,0.023,0.2,23.547,50.654,16.166,0.619,0.983,4.351,2.084,3.133172511906971,1.2754696076950196
23214030,2023-12-20,1786500D,123.69,9.82,10140.0,1539.0,797.0,3072.0,1789.0,257.0,186.0,6340.0,1073.0,0.0,0.1365945945945946,0.0378378378378378,0.9124054054054054,2232.0,0.926447457112378,51.25717519564025,6.588693957110729,0.8015232974906803,2,0.2,0.86,0.025,0.025,0.186,23.498,50.832,16.339,0.588,0.954,4.222,2.16,3.1108935128518973,1.2759676690596917
23214032,2023-12-20,EXPORTDSP14,128.74,8.15,10017.0,1587.0,806.0,3604.0,1704.0,270.0,186.0,6482.0,1099.0,0.0,0.1365945945945946,0.0378378378378378,0.9124054054054054,2160.0,0.9404631455844804,50.34954171158653,6.311909262755947,0.7888888888885237,55,0.2,0.78,0.027,0.033,0.21,22.869,48.803,18.184,0.789,1.392,4.22,2.234,2.6836953533131696,1.1887514005943391
23214035,2023-12-20,2062BK1,122.33,0.0,10338.0,1557.0,803.0,4857.0,1688.0,243.0,182.0,6549.0,1145.0,0.0,0.1365945945945946,0.0378378378378378,0.9124054054054054,2113.0,0.9999999999918252,53.53551867854544,6.639691714831959,0.7988641741595841,6,0.2,0.77,0.021,0.024,0.21,24.49,50.085,16.238,0.512,1.001,4.178,2.031,3.084241640495104,1.2297134719732872
23314084,2023-12-21,S.TOWER6VAN,122.85,8.16,12537.0,3042.0,818.0,2946.0,2435.0,102.0,376.0,6537.0,1488.0,0.0,0.1361,0.0458333333333333,0.9059,2913.0,0.937714678261677,53.21123321080008,4.121301775146574,0.8359079986265582,67,0.18,1.32,0.031,0.032,0.2,20.725,51.403,17.408,0.761,0.951,5.36,1.952,2.95266816014705,1.3479572035453926
23314016,2023-12-21,2062BK1,124.5,9.6,10170.0,948.0,798.0,2108.0,2427.0,111.0,447.0,6334.0,1464.0,0.0,0.1361,0.0458333333333333,0.9059,2985.0,0.9284116331026964,50.87550200762349,10.727848101254509,0.8130653266328934,6,0.2,1.16,0.024,0.027,0.18,21.858,50.81,17.587,0.704,0.877,4.611,2.132,2.8889015237662043,1.28809004715307
23314070,2023-12-21,S.TOWER6VAN,131.1,7.54,10401.0,2187.0,793.0,4639.0,2566.0,0.0,403.0,6496.0,1019.0,361.0,0.1361,0.0458333333333333,0.9059,2969.0,0.9456145412511135,49.54996186079673,4.755829903975878,0.8642640619734374,67,0.2,1.34,0.029,0.035,0.24,23.457,52.588,15.281,0.387,0.737,4.091,2.184,3.4411726213846356,1.3574950308474665
23314066,2023-12-21,2062BK1,117.1,7.67,10428.0,2097.0,782.0,3181.0,1596.0,301.0,0.0,6415.0,1074.0,268.0,0.1361,0.0458333333333333,0.9059,1897.0,0.9385268894691148,54.78223740346044,4.972818311871735,0.8413284132836893,6,0.21,0.79,0.022,0.032,0.2,23.358,50.189,16.413,0.459,0.598,5.468,2.144,3.0576946509077616,1.2619179322136176
23114050,2023-12-21,2062BK1,128.82,0.0,9390.0,3411.0,982.0,4751.0,1875.0,308.0,0.0,6107.0,1001.0,0.0,0.1361,0.0458333333333333,0.9059,2183.0,0.9999999999922372,47.407234901044816,2.752858399295587,0.8589097572144485,6,0.2,0.75,0.025,0.031,0.2,22.592,50.629,17.306,0.601,0.806,4.596,2.057,2.925348125036112,1.268929045840748
23214085,2023-12-21,2062BK1,125.33,7.49,11031.0,2265.0,806.0,3164.0,1664.0,267.0,0.0,6252.0,984.0,410.0,0.1361,0.0458333333333333,0.9059,1931.0,0.9436078903708508,49.884305433257126,4.870198675494539,0.8617296737437278,6,0.19,0.73,0.021,0.032,0.21,23.533,52.373,15.397,0.358,0.744,4.112,2.205,3.4012858812832834,1.3452775423184609
23214090,2023-12-21,2062BK1,128.42,7.43,10821.0,951.0,800.0,4280.0,1660.0,287.0,0.0,6941.0,1146.0,0.0,0.1361,0.0458333333333333,0.9059,1947.0,0.9453073242477342,54.04921351772272,11.37854889588709,0.8525937339492282,6,0.22,0.74,0.02,0.031,0.24,12.843,51.1365,18.0985,7.927,0.47,6.619999999999999,1.1095000000000002,2.8252990414099832,1.652629877999515
23114105,2023-12-21,S.TOWER6VAN,133.77,0.0,8982.0,2799.0,844.0,993.0,2388.0,132.0,287.0,5948.0,993.0,0.0,0.1361,0.0458333333333333,0.9059,2807.0,0.9999999999925244,44.46437915792431,3.2090032154329373,0.8507303170641786,67,0.19,1.31,0.024,0.035,0.23,26.307,48.328,15.557,0.435,0.604,5.36,2.022,3.1063118652783137,1.154377164696047
23114102,2023-12-21,S.TOWER6VAN,129.7,0.0,11274.0,1737.0,844.0,3583.0,2391.0,111.0,572.0,6201.0,1200.0,0.0,0.1361,0.0458333333333333,0.9059,3074.0,0.99999999999229,47.81033153394133,6.4905008635541215,0.7778139232268126,67,0.2,1.27,0.02,0.03,0.21,25.425,47.878,16.721,0.511,0.605,5.323,2.144,2.863174261451979,1.1359764633307234
23114086,2023-12-21,2830C20MMNC,135.22,0.0,11499.0,3075.0,782.0,3557.0,1761.0,288.0,0.0,6467.0,1098.0,0.0,0.1361,0.0458333333333333,0.9059,2049.0,0.9999999999926048,47.82576541896299,3.739512195120735,0.859443631039112,17,0.2,0.71,0.027,0.031,0.18,23.137,48.947,17.599,0.508,0.6,5.533,2.283,2.781079545454545,1.2015366865503105
23114088,2023-12-21,1786500D,133.07,0.0,11070.0,4269.0,812.0,3493.0,1735.0,271.0,0.0,6387.0,1072.0,0.0,0.1361,0.0458333333333333,0.9059,2006.0,0.9999999999924852,47.99729465658679,2.593113141250271,0.8649052841471262,2,0.2,0.74,0.027,0.03,0.193,26.277,48.322,15.582,0.423,0.603,5.37,2.025,3.100943335686325,1.1543717152412805
23114065,2023-12-21,C20MMNATLT,121.24,0.0,11448.0,1968.0,692.0,4613.0,1769.0,294.0,0.0,5906.0,1073.0,0.0,0.1361,0.0458333333333333,0.9059,2063.0,0.9999999999917518,48.71329594153156,5.817073170728752,0.8574890935526623,41,0.22,0.82,0.023,0.026,0.18,23.008,48.93,17.696,0.511,0.595,5.572,2.299,2.7648754026106115,1.2020636285468616
23114091,2023-12-21,S.TOWER6VAN,129.38,0.0,15504.0,3942.0,799.0,3094.0,2419.0,0.0,575.0,6235.0,1102.0,0.0,0.1361,0.0458333333333333,0.9059,2994.0,0.999999999992271,48.19137424603346,3.933028919329292,0.8079492317966573,67,0.19,1.38,0.028,0.03,0.21,20.656,51.814,17.278,0.684,0.952,5.26,1.933,2.998668904450489,1.3658626598128378
23214143,2023-12-22,2062BK1,121.08,7.88,10557.0,2205.0,770.0,2528.0,1721.0,270.0,0.0,6488.0,1024.0,0.0,0.1459411764705882,0.0399411764705882,0.8731470588235295,1991.0,0.9388957816304366,53.58440700319141,4.787755102038645,0.8643897538920822,6,0.21,0.74,0.022,0.024,0.26,22.496,48.697,18.672,0.717,1.073,4.639,2.221,2.6078830396829646,1.182856032451602
23214129,2023-12-22,2062BK1,0.0,0.0,8805.0,0.0,1012.0,0.0,1475.0,314.0,0.0,4362.0,698.0,0.0,0.1459411764705882,0.0399411764705882,0.8731470588235295,1789.0,0.0,4362000000000.0,8805000000000.0,0.8244829513690193,6,0.21,0.74,0.02,0.027,0.22,21.85,50.823,17.492,0.737,0.867,4.805,1.96,2.9053335619962266,1.291792695015632
23214127,2023-12-22,S.TOWER6VAN,128.88,8.15,9273.0,2226.0,839.0,3466.0,2393.0,105.0,432.0,219.0,1083.0,0.0,0.1459411764705882,0.0399411764705882,0.8731470588235295,2930.0,0.9405239728457964,1.699255121029646,4.165768194068209,0.8167235494877758,67,0.19,1.32,0.025,0.024,0.26,26.351,48.428,15.46,0.424,0.603,5.329,2.012,3.1322682879503265,1.1582320864823497
23214125,2023-12-22,2062BK1,134.83,7.48,9915.0,2217.0,858.0,3647.0,1745.0,267.0,0.0,5486.0,1167.0,0.0,0.1459411764705882,0.0399411764705882,0.8731470588235295,2012.0,0.947438690176745,40.68827412266789,4.472259810552787,0.8672962226635849,6,0.2,0.75,0.025,0.032,0.2,25.213,48.01,16.863,0.46,0.602,5.298,2.175,2.846892789373814,1.1410033985312642
23314133,2023-12-22,1786500D,124.95,9.5,10605.0,2490.0,718.0,2988.0,1748.0,275.0,0.0,6044.0,1043.0,608.0,0.1459411764705882,0.0399411764705882,0.8731470588235295,2023.0,0.929341762730165,48.37134853902864,4.259036144576603,0.8640632723673435,2,0.25,0.75,0.017,0.023,0.226,23.259,51.727,15.446,0.603,0.878,4.826,1.796,3.348676118340131,1.3364077920735804
23314104,2023-12-22,2830C20MMNC,124.81,8.08,9951.0,2640.0,757.0,3608.0,1774.0,366.0,0.0,6678.0,1497.0,0.0,0.1459411764705882,0.0399411764705882,0.8731470588235295,2140.0,0.9391978327869728,53.50532809828134,3.769318181816754,0.828971962616435,17,0.21,0.76,0.022,0.04,0.23,1.444,52.718,30.651,6.287,1.063,6.129,0.131,1.7198877724128931,1.642509970089731
23314139,2023-12-22,TMT600,121.38,8.15,9219.0,2628.0,796.0,2463.0,2514.0,169.0,397.0,6257.0,1077.0,354.0,0.1459411764705882,0.0399411764705882,0.8731470588235295,3080.0,0.937080213070817,51.54885483562738,3.507990867578574,0.8162337662335012,79,0.21,1.31,0.023,0.028,0.27,2.384,49.992,31.727,3.738,3.051,7.509,0.147,1.5756429652042359,1.4655253283302065
23114148,2023-12-22,2062BK1,133.69,0.0,10911.0,3384.0,812.0,3654.0,2596.0,139.0,332.0,5936.0,1007.0,0.0,0.1459411764705882,0.0399411764705882,0.8731470588235295,3067.0,0.99999999999252,44.40122671819582,3.2242907801408918,0.846429735897996,6,0.19,1.04,0.028,0.022,0.19,22.257,47.762,18.711,1.248,1.2,5.225,2.106,2.552479692176144,1.1658082940760086
23114134,2023-12-22,2062BK1,130.43,0.0,9168.0,5040.0,1005.0,3023.0,1911.0,304.0,0.0,6511.0,1066.0,0.0,0.1459411764705882,0.0399411764705882,0.8731470588235295,2215.0,0.9999999999923332,49.91949704784237,1.819047619047258,0.8627539503382109,6,0.21,0.77,0.031,0.029,0.16,24.431,50.389,15.381,0.429,0.575,5.365,1.99,3.275841893121831,1.2656418757692214
23114128,2023-12-22,2062BK1,126.44,0.0,9552.0,5430.0,1012.0,2109.0,1796.0,284.0,0.0,6443.0,1054.0,0.0,0.1459411764705882,0.0399411764705882,0.8731470588235295,2080.0,0.9999999999920912,50.956975640217046,1.759116022099123,0.8634615384611234,6,0.21,0.74,0.024,0.032,0.2,23.518,49.682,16.878,0.466,0.569,5.306,2.146,2.9434208187688844,1.2298438002821992
23114122,2023-12-22,2830C20MMNC,137.0,0.0,9636.0,4080.0,982.0,3262.0,1807.0,260.0,0.0,6676.0,1091.0,0.0,0.1459411764705882,0.0399411764705882,0.8731470588235295,2067.0,0.9999999999927008,48.72992700694358,2.361764705881774,0.8742138364775645,17,0.21,0.74,0.028,0.029,0.22,23.033,50.288,16.83,0.638,0.531,5.184,2.096,2.987820093874398,1.2614890628135662
23114111,2023-12-22,2830C20MMNC,134.15,0.0,9072.0,984.0,882.0,2162.0,1680.0,263.0,0.0,5883.0,1046.0,0.0,0.1459411764705882,0.0399411764705882,0.8731470588235295,1943.0,0.9999999999925456,43.853894893448725,9.219512195112582,0.8646423057123702,17,0.22,0.78,0.031,0.036,0.22,23.032,50.293,16.803,0.689,0.532,5.156,2.097,2.992918352773149,1.262501255146099
23114150,2023-12-23,2062BK1,131.83,0.0,12066.0,3534.0,767.0,3668.0,1735.0,277.0,0.0,6382.0,1029.0,0.0,0.1568974358974359,0.0341538461538461,0.9296153846153848,2012.0,0.9999999999924144,48.410832131924366,3.4142614601009016,0.8623260437371459,6,0.18,0.77,0.02,0.019,0.19,21.574,48.933,19.188,0.837,1.148,4.731,2.097,2.5500547188493408,1.2004268576895716
23114162,2023-12-23,2062BK1,129.79,0.0,10071.0,1998.0,908.0,988.0,1730.0,319.0,0.0,4130.0,2107.0,0.0,0.1568974358974359,0.0341538461538461,0.9296153846153848,2049.0,0.9999999999922952,31.82063333051992,5.040540540538018,0.8443142996579579,6,0.2,0.9,0.019,0.02,0.24,24.945,49.831,15.497,0.791,1.208,4.182,2.102,3.2153181055620084,1.2321291694483596
23114186,2023-12-23,SEQRFE550D,130.78,0.0,10431.0,3540.0,772.0,3216.0,1697.0,301.0,0.0,6165.0,1066.0,0.0,0.1568974358974359,0.0341538461538461,0.9296153846153848,1998.0,0.9999999999923536,47.14023550965637,2.946610169490693,0.8493493493489243,73,0.19,0.89,0.026,0.025,0.22,22.587,51.149,17.028,0.743,0.601,4.504,2.001,3.0036408479652357,1.291119749596123
23114193,2023-12-23,SEQRFE550D,119.34,0.0,9555.0,5073.0,709.0,2757.0,1871.0,308.0,0.0,6527.0,1039.0,0.0,0.1568974358974359,0.0341538461538461,0.9296153846153848,2179.0,0.9999999999916206,54.69247528025228,1.883500887048712,0.8586507572276922,73,0.21,0.79,0.018,0.016,0.22,1.195,53.713,29.972,6.294,0.852,6.321,0.046,1.7920461748907348,1.7233380390143735
23114216,2023-12-23,2062BK1,128.9,0.0,10164.0,2103.0,786.0,3711.0,1747.0,300.0,0.0,5729.0,943.0,0.0,0.1568974358974359,0.0341538461538461,0.9296153846153848,2047.0,0.999999999992242,44.44530643875528,4.833095577743779,0.8534440644841947,6,0.2,0.75,0.019,0.018,0.21,22.527,48.847,18.772,0.554,0.707,4.805,2.223,2.6019815692750226,1.1827360774818403
23214182,2023-12-23,2062BK1,123.41,8.15,14646.0,984.0,803.0,4548.0,1610.0,307.0,256.0,413.0,84.0,6342.0,0.1568974358974359,0.0341538461538461,0.9296153846153848,2173.0,0.938051079348297,3.346568349377306,14.884146341448288,0.7409111826963917,6,0.2,0.81,0.021,0.019,0.18,22.419,50.514,17.325,0.504,1.095,4.402,2.327,2.9155027126861364,1.2709523210466727
23314217,2023-12-23,S.TOWER6VAN,116.74,7.43,10959.0,2172.0,732.0,2976.0,2407.0,33.0,386.0,390.0,1275.0,0.0,0.1568974358974359,0.0341538461538461,0.9296153846153848,2826.0,0.9401626801889332,3.3407572382787327,5.045580110494915,0.8517338995042988,67,0.16,1.3,0.023,0.02,0.21,28.362,47.356,13.742,0.915,1.816,4.828,1.656,3.44582696645565,1.1247120294501842
23314203,2023-12-23,R34,122.56,0.0,10722.0,2766.0,884.0,5669.0,1132.0,223.0,0.0,6306.0,2267.0,0.0,0.1568974358974359,0.0341538461538461,0.9296153846153848,1355.0,0.9999999999918407,51.452349869031885,3.876355748371701,0.8354243542429259,66,0.62,0.74,0.014,0.028,0.21,23.174,48.451,18.057,1.079,0.874,4.536,2.289,2.6830767526857904,1.1750824602250682
23214189,2023-12-23,2830C20MMNC,122.81,8.15,9360.0,1101.0,536.0,1721.0,1661.0,267.0,0.0,6490.0,995.0,366.0,0.1568974358974359,0.0341538461538461,0.9296153846153848,1928.0,0.9377672571706036,52.845859457268574,8.501362397812443,0.86151452282113,17,0.17,0.7,0.022,0.022,0.22,22.34,50.097,17.749,0.524,1.088,4.402,2.377,2.8223661971830984,1.2496133699176855
23214215,2023-12-23,2062BK1,125.15,6.08,10218.0,2103.0,795.0,3405.0,1779.0,283.0,0.0,6201.0,1501.0,0.0,0.1568974358974359,0.0341538461538461,0.9296153846153848,2062.0,0.9536691305269096,49.5485417495042,4.858773181167448,0.8627546071770792,6,0.22,0.78,0.021,0.02,0.21,26.994,46.923,16.26,0.826,1.073,4.513,2.027,2.8856158907816245,1.0847994451508496
23114239,2023-12-24,SEQRFE550D,130.84,0.0,9225.0,2715.0,780.0,1909.0,1736.0,304.0,0.0,6010.0,1237.0,0.0,0.1531428571428571,0.0363428571428571,0.826,2040.0,0.9999999999923572,45.93396514792163,3.397790055247367,0.8509803921564456,73,0.22,0.85,0.035,0.022,0.23,22.168,50.833,16.277,0.639,0.646,5.518,2.458,3.1228037842486787,1.3221921656349165
23114231,2023-12-24,S.TOWER6VAN,128.8,0.0,10572.0,3984.0,799.0,3248.0,2408.0,0.0,432.0,6632.0,1111.0,0.0,0.1531428571428571,0.0363428571428571,0.826,2840.0,0.999999999992236,51.49068322941389,2.6536144578306597,0.8478873239433634,67,0.19,1.37,0.025,0.018,0.22,1.54,47.329,32.105,6.772,1.831,8.164,0.2,1.4741481343051146,1.4066753848897346
23214226,2023-12-24,2062BK1,127.6,0.0,11493.0,2049.0,800.0,5964.0,1708.0,280.0,0.0,6204.0,1120.0,0.0,0.1531428571428571,0.0363428571428571,0.826,1988.0,0.9999999999921628,48.62068965479138,5.60907759882596,0.8591549295770327,6,0.21,0.78,0.024,0.025,0.21,22.52,49.505,18.283,0.417,0.703,4.778,2.225,2.7075585211113538,1.2132388981472406
23214255,2023-12-24,IS2062E410C,127.48,7.43,9927.0,2115.0,863.0,3441.0,2504.0,101.0,516.0,6300.0,1055.0,515.0,0.1531428571428571,0.0363428571428571,0.826,3121.0,0.9449262471207108,49.419516786559306,4.693617021274377,0.8023069528994545,61,0.19,1.37,0.03,0.02,0.27,0.336,51.52,28.539,10.123,1.071,6.955,0.054,1.8051857042747022,1.7841806344369027
23114224,2023-12-24,2062BK1,133.14,0.0,10524.0,2085.0,787.0,4555.0,1773.0,244.0,0.0,6300.0,1252.0,0.0,0.1531428571428571,0.0363428571428571,0.826,2017.0,0.9999999999924892,47.31861198702631,5.047482014386069,0.8790282597913341,6,0.17,0.76,0.022,0.022,0.22,22.553,49.467,18.267,0.432,0.71,4.79,2.215,2.707849791985986,1.211802748585287
23214235,2023-12-24,S.TOWER6VAN,120.61,8.12,9330.0,5247.0,800.0,1067.0,2319.0,115.0,432.0,6445.0,1020.0,0.0,0.1531428571428571,0.0363428571428571,0.826,2866.0,0.9369222403407372,53.436696790867785,1.7781589479699298,0.8091416608510784,67,0.2,1.33,0.023,0.022,0.21,19.552,53.327,17.622,0.379,0.571,4.813,2.349,3.0259887646825168,1.4344855413584399
23314241,2023-12-24,IS2062E350BR,110.04,0.0,7992.0,6279.0,889.0,1609.0,2494.0,0.0,484.0,5953.0,1106.0,0.0,0.1531428571428571,0.0363428571428571,0.826,2978.0,0.9999999999909124,54.09850963236914,1.272814142379157,0.837474815312009,59,0.18,1.43,0.026,0.019,0.21,1.755,56.553,23.936,6.207,3.448,6.034,0.223,2.362576764005514,2.2011910322279307
23314254,2023-12-24,SEQRFE550D,120.94,7.48,10104.0,1806.0,754.0,3067.0,1766.0,247.0,0.0,6035.0,1020.0,326.0,0.1531428571428571,0.0363428571428571,0.826,2013.0,0.9417536209239858,49.90077724450222,5.594684385378962,0.8772975658217201,73,0.2,0.8,0.024,0.026,0.22,0.903,51.651,32.228,5.468,1.73,6.436,0.086,1.6026249650935493,1.5589460340456358
23314253,2023-12-24,2830C20MMNC,125.5,0.0,10098.0,2004.0,752.0,2276.0,1755.0,322.0,0.0,6660.0,5211.0,0.0,0.1531428571428571,0.0363428571428571,0.826,2077.0,0.9999999999920318,53.06772908324249,5.038922155686108,0.8449687048623761,17,0.2,0.77,0.027,0.027,0.22,1.152,57.097,29.33,4.474,1.106,5.51,0.062,1.94664348300433,1.8730767969031918
23214325,2023-12-25,S.TOWER6VAN,125.63,7.48,12417.0,2091.0,998.0,3548.0,2403.0,108.0,432.0,6672.0,1194.0,0.0,0.1548529411764705,0.0466176470588235,1.1455588235294116,2943.0,0.9438058748332672,53.10833399623412,5.938307030126285,0.8165137614676125,67,0.18,1.35,0.029,0.039,0.22,23.643,52.174,15.466,0.36,0.744,4.117,2.219,3.373246266244262,1.3340322168243417
23214299,2023-12-25,SEQRFE550D,129.33,10.21,10185.0,2067.0,850.0,787.0,1728.0,300.0,0.0,6667.0,1181.0,0.0,0.1548529411764705,0.0466176470588235,1.1455588235294116,2028.0,0.9268310161894308,51.55029768768615,4.927431059504148,0.8520710059167396,73,0.22,0.85,0.033,0.021,0.23,22.369,50.194,17.504,0.419,0.667,5.138,2.215,2.8674093116252495,1.2588152680944977
23214294,2023-12-25,SEQRFE550D,127.27,0.0,10446.0,3591.0,844.0,2866.0,1681.0,260.0,189.0,6496.0,1076.0,372.0,0.1548529411764705,0.0466176470588235,1.1455588235294116,2130.0,0.9999999999921426,51.04109373732191,2.908939014201362,0.7892018779339018,73,0.2,0.8,0.019,0.019,0.21,1.13,50.393,31.758,6.52,1.862,6.361,0.097,1.5867313202556756,1.5322144181945334
23214271,2023-12-25,S.TOWER6VAN,127.97,7.08,9969.0,2067.0,847.0,2788.0,2470.0,125.0,432.0,6442.0,1094.0,0.0,0.1548529411764705,0.0466176470588235,1.1455588235294116,3027.0,0.94757497222549,50.33992341915808,4.822931785193603,0.8159894284767704,67,0.19,1.3,0.027,0.025,0.22,22.354,49.901,17.438,0.912,0.831,4.888,2.197,2.8614599460978267,1.2540145251677433
23214282,2023-12-25,SEQRFE550D,122.25,7.48,10056.0,2100.0,784.0,2220.0,1698.0,287.0,0.0,6203.0,1083.0,409.0,0.1548529411764705,0.0466176470588235,1.1455588235294116,1985.0,0.9423417867806804,50.74028629815345,4.788571428569148,0.8554156171280325,73,0.19,0.77,0.023,0.024,0.21,22.158,50.935,16.24,0.632,0.641,5.48,2.447,3.136198509943969,1.3264668350738302
23314317,2023-12-25,S.TOWER6VAN,122.21,9.09,11235.0,2445.0,662.0,4173.0,2522.0,71.0,390.0,6088.0,979.0,0.0,0.1548529411764705,0.0466176470588235,1.1455588235294116,2983.0,0.930769230762142,49.81589067956946,4.595092024537998,0.8454575930268704,67,0.18,1.34,0.039,0.036,0.22,1.277,51.372,30.591,5.575,2.43,6.979,0.088,1.6792625523012552,1.6119740186388025
23314309,2023-12-25,IS2062E350BR,124.17,9.82,11526.0,2253.0,829.0,4063.0,2561.0,129.0,548.0,6497.0,1106.0,343.0,0.1548529411764705,0.0466176470588235,1.1455588235294116,3238.0,0.9267109485713358,52.32342755857032,5.115845539278688,0.790920321185673,59,0.2,1.38,0.026,0.026,0.21,1.266,50.504,31.367,5.69,2.408,7.003,0.09,1.6100484570262685,1.5475884047312618
23314305,2023-12-25,2830C20MMNC,124.48,9.27,11157.0,1191.0,845.0,3726.0,1722.0,234.0,0.0,6196.0,1112.0,0.0,0.1548529411764705,0.0466176470588235,1.1455588235294116,1956.0,0.9306915887780884,49.77506426695232,9.36775818639012,0.8803680981590591,17,0.21,0.78,0.021,0.025,0.24,1.247,50.773,31.129,5.669,2.417,7.007,0.085,1.6309990362993896,1.5681811162244803
23314293,2023-12-25,ASP1239,127.15,8.12,10086.0,1644.0,850.0,2286.0,1287.0,263.0,0.0,6114.0,3031.0,0.0,0.1548529411764705,0.0466176470588235,1.1455588235294116,1550.0,0.9399719080288316,48.08493904798989,6.1350364963466335,0.8303225806446256,24,0.43,0.79,0.02,0.02,0.25,22.6075,50.5835,16.8315,0.5185,0.7575000000000001,4.993,2.2165,3.0051091638199914,1.282543103448276
23314290,2023-12-25,S.TOWER6VAN,122.11,8.15,10662.0,2481.0,737.0,3600.0,2535.0,0.0,572.0,6145.0,2429.0,0.0,0.1548529411764705,0.0466176470588235,1.1455588235294116,3107.0,0.9374328266471872,50.32347883015049,4.297460701328377,0.8158995815896956,67,0.2,1.32,0.025,0.026,0.2,1.478,50.952,31.988,4.074,3.791,5.947,0.091,1.592797524148926,1.522454955627932
23114273,2023-12-25,SEQRFE550D,125.2,0.0,10944.0,1005.0,917.0,5708.0,1729.0,277.0,0.0,6000.0,1007.0,0.0,0.1548529411764705,0.0466176470588235,1.1455588235294116,2006.0,0.9999999999920128,47.92332268332329,10.889552238795137,0.8619142572278854,73,0.22,0.82,0.023,0.021,0.23,22.421,50.717,16.715,0.737,0.824,4.87,2.23,3.0340392438382384,1.2958836906252398
23114310,2023-12-25,SEQRFE550D,127.12,0.0,11952.0,2154.0,794.0,4229.0,1681.0,294.0,0.0,5867.0,1483.0,0.0,0.1548529411764705,0.0466176470588235,1.1455588235294116,1975.0,0.9999999999921334,46.15324103173258,5.548746518103274,0.8511392405058982,73,0.22,0.82,0.021,0.026,0.21,0.792,48.567,32.0,7.977,1.59,6.989,0.043,1.5176713227711636,1.4810172902753638
23214348,2023-12-26,2062BK1,121.35,12.37,10455.0,1167.0,858.0,1342.0,1674.0,270.0,132.0,6412.0,1010.0,276.0,0.1421315789473684,0.0409473684210526,0.8626842105263157,2076.0,0.90749326951161,52.83889575564204,8.958868894593866,0.8063583815025017,6,0.21,0.79,0.018,0.033,0.22,14.773,54.963,20.841,0.695,0.43,5.462,1.474,2.637126955186642,1.543254246806121
23214352,2023-12-26,2062BK1,116.41,12.27,11607.0,3294.0,792.0,2696.0,1667.0,267.0,189.0,5815.0,922.0,1212.0,0.1421315789473684,0.0409473684210526,0.8626842105263157,2123.0,0.9046471868129884,49.95275319946781,3.52367941712097,0.7852096090434361,6,0.2,0.83,0.02,0.021,0.21,14.519,55.228,20.932,0.64,0.423,5.402,1.504,2.6383222662781254,1.5578246643348754
23214336,2023-12-26,SEQRFE550D,127.05,7.28,10107.0,2076.0,1012.0,3985.0,1704.0,260.0,0.0,6502.0,1083.0,0.0,0.1421315789473684,0.0409473684210526,0.8626842105263157,1964.0,0.9458051068194314,51.17670208539019,4.868497109824244,0.8676171079425318,73,0.19,0.82,0.019,0.035,0.25,23.845,49.819,17.099,0.549,0.986,4.127,2.117,2.913391812865497,1.2167297594333863
23114362,2023-12-26,2830C20MMNC,123.19,0.0,11175.0,993.0,829.0,4302.0,1729.0,318.0,0.0,6223.0,1776.0,0.0,0.1421315789473684,0.0409473684210526,0.8626842105263157,2047.0,0.9999999999918824,50.51546391711571,11.253776435033984,0.8446507083532757,17,0.2,0.8,0.032,0.035,0.22,20.781,51.379,17.358,0.784,0.953,5.358,1.955,2.9597903105017567,1.3471158888306243
23314367,2023-12-26,2830C20MMNC,131.35,5.36,9951.0,1761.0,688.0,2021.0,1798.0,316.0,0.0,6492.0,1038.0,477.0,0.1421315789473684,0.0409473684210526,0.8626842105263157,2114.0,0.960792919311237,49.425199847358776,5.65076660987754,0.8505203405861634,17,0.19,0.73,0.016,0.029,0.22,14.933,55.358,20.371,0.611,0.427,5.466,1.472,2.7173571568819948,1.5679932020960203
23314344,2023-12-26,2062BK1,126.6,0.0,12048.0,1986.0,837.0,4386.0,1682.0,286.0,0.0,6502.0,1294.0,380.0,0.1421315789473684,0.0409473684210526,0.8626842105263157,1968.0,0.9999999999921012,51.35860979422308,6.066465256794529,0.8546747967475332,6,0.21,0.8,0.037,0.034,0.21,23.88,50.061,16.887,0.535,0.985,4.104,2.093,2.964294173377546,1.2279483908948197
23114365,2023-12-26,1786500D,128.71,0.0,10956.0,1986.0,769.0,4636.0,1762.0,304.0,0.0,5690.0,1191.0,0.0,0.1421315789473684,0.0409473684210526,0.8626842105263157,2066.0,0.9999999999922308,44.2079092530168,5.516616314196618,0.8528557599221429,2,0.21,0.8,0.02,0.026,0.217,14.718,54.897,20.977,0.653,0.429,5.447,1.513,2.6168843550386116,1.5379034065441506
23214364,2023-12-26,2830C20MMNC,127.1,12.26,10986.0,1476.0,800.0,2441.0,1711.0,378.0,0.0,6899.0,1491.0,0.0,0.1421315789473684,0.0409473684210526,0.8626842105263157,2089.0,0.9120264064228472,54.2800944134203,7.443089430889266,0.8190521780752422,17,0.19,0.74,0.014,0.026,0.23,11.913,51.5185,22.3445,3.5324999999999998,0.5415,7.5344999999999995,1.18,2.3055425029648027,1.5038165710699536
23114326,2023-12-26,IS2062E350BR,116.97,0.0,12465.0,4995.0,980.0,3416.0,2436.0,85.0,572.0,5748.0,975.0,0.0,0.1421315789473684,0.0409473684210526,0.8626842105263157,3093.0,0.9999999999914508,49.14080533428109,2.495495495494996,0.7875848690589112,59,0.19,1.35,0.026,0.038,0.22,20.776,51.376,17.496,0.709,0.961,5.293,1.966,2.936274789963994,1.3423562302406398
23314386,2023-12-27,IS2062E350BR,130.95,8.37,11454.0,2496.0,974.0,2468.0,2506.0,31.0,587.0,6343.0,1098.0,305.0,0.1398709677419355,0.0366129032258064,0.8170322580645161,3124.0,0.9399224806134086,48.43833524208906,4.588942307690469,0.8021766965426369,59,0.19,1.38,0.037,0.033,0.23,1.499,53.931,28.072,2.913,4.626,7.179,0.13,1.9210985644569514,1.823718382253483
23314400,2023-12-27,1786500D,129.05,8.88,10122.0,2259.0,809.0,3684.0,1681.0,335.0,85.0,6294.0,1057.0,333.0,0.1398709677419355,0.0366129032258064,0.8170322580645161,2101.0,0.9356195171395956,48.7717938779638,4.480743691897087,0.800095192764969,2,0.22,0.76,0.034,0.027,0.211,1.307,47.711,32.798,6.162,1.703,8.466,0.08,1.454648007561206,1.3989034187532985
23214419,2023-12-27,IS2062E350BR,120.54,10.21,9450.0,1494.0,910.0,3211.0,2427.0,98.0,439.0,5974.0,1019.0,0.0,0.1398709677419355,0.0366129032258064,0.8170322580645161,2964.0,0.9219120458820506,49.56031192923875,6.325301204815044,0.8188259109308978,59,0.2,1.39,0.025,0.031,0.23,28.407,47.3,13.945,0.716,1.838,4.771,1.704,3.391653520722788,1.1168040044388827
23214424,2023-12-27,1786500D,122.24,10.47,11151.0,2007.0,797.0,3783.0,1721.0,321.0,0.0,6507.0,1337.0,0.0,0.1398709677419355,0.0366129032258064,0.8170322580645161,2042.0,0.9211061713441254,53.2313481671038,5.556053811656424,0.8428011753179027,2,0.22,0.91,0.025,0.029,0.209,19.139,51.507,18.604,0.837,0.978,5.251,2.113,2.7684493415748452,1.3646407376006784
23214429,2023-12-27,S.TOWER6VAN,126.15,9.39,10014.0,222.0,737.0,3984.0,2423.0,68.0,489.0,6376.0,1025.0,0.0,0.1398709677419355,0.0366129032258064,0.8170322580645161,2980.0,0.9307215582047312,50.54300435948836,45.10810810790492,0.8130872483218748,67,0.18,1.33,0.027,0.027,0.2,21.161,50.669,18.371,0.479,0.555,4.762,2.541,2.757946875680383,1.2816887157564567
23314430,2023-12-27,1786500D,120.8,12.81,9930.0,1938.0,760.0,4226.0,1676.0,275.0,0.0,6485.0,1099.0,0.0,0.1398709677419355,0.0366129032258064,0.8170322580645161,1951.0,0.9041239428118846,53.683774833992686,5.123839009285282,0.8590466427468688,2,0.2,0.74,0.023,0.032,0.24,20.21,50.323,19.653,0.622,0.818,5.007,1.948,2.560445710796784,1.2623670479630746
23314433,2023-12-27,S.TOWER6VAN,120.84,8.97,9054.0,1446.0,846.0,2566.0,2449.0,84.0,354.0,6402.0,1029.0,0.0,0.1398709677419355,0.0366129032258064,0.8170322580645161,2887.0,0.930899006232718,52.9791459777145,6.261410788377413,0.8482854173879986,67,0.18,1.3,0.032,0.029,0.22,21.058,50.818,18.386,0.428,0.563,4.776,2.522,2.7638005112307606,1.2883255165420204
23314444,2023-12-27,S.TOWER6VAN,120.86,9.09,8949.0,2406.0,798.0,2631.0,2447.0,145.0,447.0,6296.0,1417.0,290.0,0.1398709677419355,0.0366129032258064,0.8170322580645161,3039.0,0.9300500192310116,52.09333112649269,3.719451371569527,0.805199078644026,67,0.2,1.34,0.022,0.024,0.24,21.438,48.981,19.452,0.861,0.824,4.69,2.272,2.517914974554053,1.197843046147074
23214407,2023-12-27,2830C20MMNC,124.87,7.43,11499.0,2481.0,855.0,2686.0,1654.0,263.0,149.0,6190.0,977.0,0.0,0.1398709677419355,0.0366129032258064,0.8170322580645161,2066.0,0.9438397581183384,49.57155441619627,4.634824667470925,0.800580832526234,17,0.2,0.84,0.023,0.028,0.17,19.95,50.672,19.671,0.594,0.808,4.959,1.936,2.575843838958926,1.2788854676694767
23114420,2023-12-27,1786500D,133.15,0.0,9978.0,2133.0,805.0,4739.0,1790.0,281.0,0.0,5962.0,1392.0,0.0,0.1398709677419355,0.0366129032258064,0.8170322580645161,2071.0,0.9999999999924898,44.77656778036218,4.677918424751675,0.8643167551903118,2,0.18,0.8,0.026,0.03,0.192,23.341,51.33,15.998,0.534,0.953,4.234,2.213,3.2083255203450216,1.3047788510421963
23114402,2023-12-27,2830C20MMNC,132.44,0.0,11934.0,2484.0,822.0,4050.0,1693.0,319.0,0.0,5619.0,1196.0,0.0,0.1398709677419355,0.0366129032258064,0.8170322580645161,2012.0,0.9999999999924496,42.42675928690406,4.804347826085023,0.8414512922461027,17,0.22,0.78,0.032,0.027,0.18,11.098,49.3755,25.595,3.2875,1.1295000000000002,6.6145000000000005,1.2954999999999999,1.9290318799812471,1.3456014607292748
23114408,2023-12-27,IS2062E350BR,130.02,0.0,10614.0,2262.0,815.0,1998.0,2368.0,85.0,379.0,5323.0,882.0,0.0,0.1398709677419355,0.0366129032258064,0.8170322580645161,2832.0,0.9999999999923088,40.93985540654561,4.692307692305618,0.8361581920901002,59,0.2,1.38,0.028,0.023,0.2,21.22,51.058,18.03,0.442,0.554,4.755,2.496,2.8316787754422936,1.3008076227357266
23214404,2023-12-27,2062BK1,126.75,10.21,11952.0,3003.0,800.0,4219.0,2535.0,94.0,560.0,5976.0,920.0,1113.0,0.1398709677419355,0.0366129032258064,0.8170322580645161,3189.0,0.9254526869091309,47.14792899371086,3.980019980018655,0.7949200376291016,6,0.17,1.26,0.028,0.025,0.19,19.604,50.823,19.888,0.541,0.806,4.955,1.976,2.5553320931167978,1.2868862836452029
23114423,2023-12-27,IS2062E350BR,125.17,0.0,9453.0,2049.0,812.0,4040.0,2399.0,132.0,372.0,5929.0,1073.0,0.0,0.1398709677419355,0.0366129032258064,0.8170322580645161,2903.0,0.9999999999920108,47.36758009069771,4.61346998535646,0.8263864967272386,59,0.2,1.39,0.04,0.021,0.19,19.931,50.246,20.025,0.568,0.82,5.006,1.984,2.509038250274643,1.2575018144505343
23314451,2023-12-28,2830C20MMNC,127.68,8.76,8916.0,1458.0,818.0,1763.0,1730.0,298.0,0.0,6504.0,1464.0,671.0,0.1375641025641025,0.0362307692307692,0.8141282051282052,2028.0,0.9357959542587528,50.93984962366118,6.115226337444366,0.8530571992106247,17,0.19,0.8,0.02,0.022,0.23,22.587,49.502,17.97,0.667,0.852,4.696,2.207,2.7545489956040288,1.2205236944622517
23314476,2023-12-28,2830C20MMNC,119.43,8.67,9576.0,2973.0,826.0,948.0,1666.0,224.0,0.0,6296.0,966.0,0.0,0.1375641025641025,0.0362307692307692,0.8141282051282052,1890.0,0.9323185011636824,52.717072761846126,3.2209889000998246,0.8814814814810151,17,0.21,0.75,0.028,0.025,0.21,1.516,50.635,29.514,6.222,1.499,8.741,0.102,1.7155683550736913,1.6317553414327606
23314486,2023-12-28,1786500D,122.36,7.43,10449.0,1311.0,799.0,3684.0,1743.0,279.0,0.0,6207.0,991.0,0.0,0.1375641025641025,0.0362307692307692,0.8141282051282052,2022.0,0.9427536790126918,50.72736188255372,7.97025171624106,0.8620178041538764,2,0.22,0.76,0.034,0.029,0.225,23.043,51.168,15.785,0.502,0.806,5.152,2.123,3.24135309768149,1.3177779494707564
23114459,2023-12-28,2830C20MMNC,132.69,0.0,9927.0,2022.0,818.0,3658.0,1743.0,298.0,0.0,6237.0,1422.0,0.0,0.1375641025641025,0.0362307692307692,0.8141282051282052,2041.0,0.9999999999924636,47.00429572652797,4.909495548958996,0.853993140616926,17,0.19,0.77,0.027,0.027,0.22,19.57,51.444,18.92,0.469,0.562,4.981,2.558,2.718883779927065,1.3365202255072615
23114464,2023-12-28,2830C20MMNC,134.53,0.0,10176.0,2004.0,789.0,3364.0,1604.0,284.0,0.0,6119.0,2522.0,0.0,0.1375641025641025,0.0362307692307692,0.8141282051282052,1888.0,0.9999999999925668,45.48427859923078,5.077844311374712,0.8495762711859907,17,0.19,0.81,0.02,0.028,0.24,19.375,51.689,18.911,0.429,0.552,4.958,2.586,2.7331324027072754,1.3500404837150992
23114503,2023-12-28,1786500D,124.11,0.0,10821.0,2985.0,759.0,3174.0,1719.0,291.0,0.0,6039.0,1024.0,0.0,0.1375641025641025,0.0362307692307692,0.8141282051282052,2010.0,0.9999999999919426,48.65844815044188,3.625125628139489,0.8552238805965895,2,0.21,0.78,0.026,0.029,0.225,22.874,51.476,16.238,0.568,0.929,4.258,2.269,3.169899624361106,1.3160841663896916
23114472,2023-12-28,IS2062E350BR,130.97,0.0,9255.0,1902.0,769.0,2929.0,2311.0,105.0,511.0,6111.0,1521.0,0.0,0.1375641025641025,0.0362307692307692,0.8141282051282052,2927.0,0.9999999999923648,46.65954035239629,4.865930599366527,0.7895456098391563,59,0.2,1.43,0.031,0.026,0.24,1.143,50.97,31.057,5.764,2.295,6.91,0.046,1.6411230600811384,1.5828700972019505
23114485,2023-12-28,IS2062E350BR,127.98,0.0,11532.0,3195.0,789.0,3729.0,2412.0,61.0,639.0,6116.0,1026.0,0.0,0.1375641025641025,0.0362307692307692,0.8141282051282052,3112.0,0.9999999999921864,47.78871698665581,3.609389671360373,0.775064267351936,59,0.19,1.42,0.027,0.024,0.24,22.855,51.199,16.476,0.583,0.927,4.278,2.301,3.1073010863628086,1.3017136174107595
23314504,2023-12-28,IS2062E350BR,129.5,0.0,10977.0,1818.0,711.0,3215.0,2499.0,0.0,448.0,6508.0,1027.0,0.0,0.1375641025641025,0.0362307692307692,0.8141282051282052,2947.0,0.999999999992278,50.25482625443819,6.037953795376216,0.8479809976244154,59,0.18,1.35,0.035,0.033,0.21,26.52,47.611,16.391,0.463,1.152,4.003,2.573,2.904526598340654,1.1095031692766593
23214477,2023-12-28,IS2062E350BR,126.58,8.15,9444.0,1020.0,905.0,1677.0,2504.0,88.0,537.0,6854.0,1185.0,0.0,0.1375641025641025,0.0362307692307692,0.8141282051282052,3129.0,0.9395086469165036,54.14757465591604,9.258823529402688,0.8002556727386385,59,0.19,1.38,0.029,0.03,0.22,20.421,51.966,16.454,0.885,1.069,5.664,1.944,3.158067456700091,1.4092092417832738
23114505,2023-12-29,S.TOWER6VAN,128.29,0.0,10779.0,2955.0,781.0,2380.0,2404.0,82.0,390.0,6497.0,1145.0,0.0,0.1393333333333333,0.0401025641025641,0.8295384615384614,2876.0,0.9999999999922052,50.6430742844287,3.647715736039375,0.8358831710706413,67,0.2,1.34,0.03,0.025,0.2,1.498,52.409,30.776,4.165,2.459,6.902,0.146,1.702862527211879,1.6238264910921767
23214557,2023-12-29,S.TOWER6VAN,128.21,7.68,9267.0,3561.0,847.0,2309.0,2585.0,88.0,614.0,6404.0,1069.0,0.0,0.1393333333333333,0.0401025641025641,0.8295384615384614,3287.0,0.9434837000445692,49.9493019261372,2.602358887952092,0.7864313964098611,67,0.18,1.31,0.023,0.026,0.19,23.039,50.039,17.265,0.484,0.771,4.854,2.132,2.8981234796710296,1.2415084977049995
23114545,2023-12-29,1786500D,133.5,0.0,11202.0,1443.0,784.0,4172.0,1748.0,298.0,0.0,6340.0,1834.0,0.0,0.1393333333333333,0.0401025641025641,0.8295384615384614,2046.0,0.9999999999925094,47.49063670376412,7.762993762988383,0.8543499511237271,2,0.21,0.78,0.036,0.03,0.24,24.079,51.903,13.74,0.425,0.68,5.956,1.835,3.7772360090240884,1.3723691168693812
23114531,2023-12-29,1786500D,130.8,0.0,9429.0,1512.0,902.0,5161.0,1722.0,261.0,0.0,5993.0,1128.0,0.0,0.1393333333333333,0.0401025641025641,0.8295384615384614,1983.0,0.9999999999923548,45.818042813105365,6.236111111106987,0.8683812405441914,2,0.19,0.81,0.033,0.031,0.209,1.823,48.539,32.005,6.54,1.377,7.785,0.119,1.5165593951134162,1.4348340181501078
23114526,2023-12-29,2830C20MMNC,121.14,0.0,9945.0,996.0,799.0,3772.0,1696.0,247.0,0.0,5547.0,946.0,0.0,0.1393333333333333,0.0401025641025641,0.8295384615384614,1943.0,0.999999999991745,45.789995046675,9.98493975902612,0.8728769943382023,17,0.2,0.79,0.025,0.029,0.18,22.623,51.28,16.213,0.497,0.672,5.111,2.126,3.162698902183298,1.3203903494090687
23214533,2023-12-29,2830C20MMNC,132.98,0.0,9978.0,4479.0,861.0,1790.0,1930.0,270.0,0.0,7073.0,1132.0,0.0,0.1393333333333333,0.0401025641025641,0.8295384615384614,2200.0,0.99999999999248,53.188449390485886,2.227729403884298,0.8772727272723285,17,0.18,0.87,0.021,0.023,0.21,12.1395,53.0085,22.157,2.4005,1.2335,6.57,0.9875,2.3922962361223936,1.5455499671987754
23214528,2023-12-29,S.TOWER6VAN,124.84,9.68,9927.0,2718.0,795.0,2127.0,2366.0,74.0,429.0,6263.0,1008.0,0.0,0.1393333333333333,0.0401025641025641,0.8295384615384614,2869.0,0.92804044007636,50.16821531520211,3.6523178807933583,0.8246775880094721,67,0.19,1.36,0.026,0.024,0.2,27.748,48.083,15.136,0.494,0.572,4.771,1.902,3.176521107220718,1.1212078815436632
23214530,2023-12-29,S.TOWER6VAN,118.46,8.28,9930.0,2181.0,803.0,2118.0,2447.0,91.0,425.0,6369.0,1065.0,0.0,0.1393333333333333,0.0401025641025641,0.8295384615384614,2963.0,0.9346694019178264,53.7649839603768,4.552957359007541,0.8258521768475107,67,0.2,1.41,0.026,0.024,0.21,22.419,49.844,17.918,0.592,0.843,4.684,2.162,2.7816284390870027,1.2356586841191928
23314544,2023-12-29,1786500D,123.13,9.86,10041.0,2244.0,991.0,2835.0,1644.0,267.0,0.0,6637.0,1763.0,654.0,0.1393333333333333,0.0401025641025641,0.8295384615384614,1911.0,0.9258590871424478,53.90237959836025,4.4745989304792895,0.8602825745678386,2,0.2,0.78,0.018,0.029,0.187,26.187,50.425,13.837,0.59,0.801,5.004,1.682,3.643951438069085,1.259837601499063
23314541,2023-12-29,IS2062E350BR,121.45,7.68,9189.0,1905.0,886.0,2171.0,2447.0,46.0,474.0,6071.0,985.0,0.0,0.1393333333333333,0.0401025641025641,0.8295384615384614,2967.0,0.94052505226562,49.98764923795811,4.823622047241562,0.8247387933937227,59,0.19,1.38,0.036,0.036,0.24,23.836,50.063,16.269,0.835,0.744,4.906,1.884,3.0770129071911496,1.2482670922056553
23314555,2023-12-29,IS2062E350BR,128.54,0.0,11436.0,1896.0,815.0,4446.0,2439.0,119.0,329.0,6292.0,1065.0,0.0,0.1393333333333333,0.0401025641025641,0.8295384615384614,2887.0,0.9999999999922204,48.94974327019644,6.031645569617072,0.8448216141320246,59,0.2,1.43,0.024,0.026,0.21,22.336,49.714,18.179,0.548,0.754,4.799,2.251,2.7345434543454346,1.2270214236351071
