Repository: SiddharthKumar268/FerroMind

# FerroMind
*Ferro-Alloy Optimisation using Machine Learning*
**SAIL Durgapur Steel Plant | Steel Melting Shop**
Intern: Siddharth Kumar | FY 2023-24 to FY 2025-26

---

## Quick Start

```bash

# 2. Place raw Excel files in data/raw/

## Dataset

| | |
|---|---|
| Total heats after cleaning | 47,421 |
| Training set | 37,936 heats (Apr 2023 – Jun 2025) |
| Test set | 9,485 heats (Jun 2025 – Dec 2025) |
| Input features | 21 (16 raw + 5 engineered) |
| Target variables | Mn, Si, C, S, P |
| BOF grades | 76 distinct grades |
| Split method | Chronological 80/20 — no shuffle, no leakage |

---

File: data/processed/sms_train.csv (part 22 of 253)
Heat_Number,Date,BOF Grade Code,Hot Metal Addn. Weight,Scrap Addn. Weight,Lime Into Converter,Dolomite Into Converter,Lime Into Ladle,Iron Ore Into Converter,SIMN Into Ladle,FESI Into Ladle,FEMN Into Ladle,Measered O2 Mainblow II,Duration of Mainblow I/II,Measered O2 2nd Blow,HM_P,HM_S,HM_Si,Total_FA_Ladle,HM_Ratio,O2_per_ton_HM,Lime_Dolo_Ratio,SiMn_FA_Fraction,Grade_Encoded,C,Mn,P,S,Si
23103729,2023-06-08,S.TOWER6VAN,119.27,7.85,10470.0,2097.0,744.0,2662.0,2534.0,3.0,663.0,6101.0,1003.0,0.0,0.10930769230769231,0.05211538461538461,0.9410384615384615,3200.0,0.938247325354482,51.1528464823413,4.992846924175016,0.7918749999997525,67,0.2,1.39,0.025,0.033,0.22
23103723,2023-06-08,S.TOWER6VAN,119.58,8.25,10701.0,2283.0,1524.0,4313.0,4996.0,264.0,1002.0,311.0,1494.0,0.0,0.10930769230769231,0.05211538461538461,0.9410384615384615,6262.0,0.9354611593449467,2.6007693594029035,4.687253613664176,0.7978281699136381,67,0.2,1.28,0.022,0.03,0.22
23203676,2023-06-08,2062BK1,125.8,7.52,11382.0,1554.0,806.0,4809.0,1610.0,327.0,172.0,6718.0,1128.0,148.0,0.10930769230769231,0.05211538461538461,0.9410384615384615,2109.0,0.943594359428866,53.40222575474243,7.324324324319611,0.7633949739209277,6,0.21,0.78,0.036,0.037,0.2
23203679,2023-06-08,2062BK1,133.15,9.47,12324.0,1539.0,792.0,4999.0,1617.0,297.0,165.0,6643.0,1103.0,260.0,0.10930769230769231,0.05211538461538461,0.9410384615384615,2079.0,0.9335997756209957,49.89110026248674,8.007797270949963,0.7777777777774036,6,0.19,0.75,0.042,0.03,0.21
23203682,2023-06-08,2062BK1,122.44,9.47,12495.0,1548.0,501.0,5914.0,1472.0,304.0,267.0,6501.0,1055.0,284.0,0.10930769230769231,0.05211538461538461,0.9410384615384615,2043.0,0.9282086270871943,53.09539366176825,8.071705426351375,0.7205090553104647,6,0.19,0.74,0.038,0.029,0.22
23203685,2023-06-08,SEQRFE550D,132.67,10.2,11388.0,1401.0,756.0,4509.0,1502.0,304.0,270.0,6726.0,1050.0,370.0,0.10930769230769231,0.05211538461538461,0.9410384615384615,2076.0,0.9286064254152125,50.697218662465545,8.128479657381778,0.7235067437376091,73,0.21,0.81,0.017,0.026,0.21
23203687,2023-06-08,S.TOWER6VAN,124.84,9.48,12468.0,2229.0,751.0,3833.0,2305.0,121.0,419.0,6449.0,1016.0,385.0,0.10930769230769231,0.05211538461538461,0.9410384615384615,2845.0,0.9294222751568687,51.65812239625394,5.5935397039005865,0.810193321616587,67,0.19,1.32,0.027,0.028,0.24
23303727,2023-06-08,1786550D,123.4,9.04,12231.0,3474.0,614.0,2566.0,1790.0,217.0,0.0,4630.0,2521.0,0.0,0.10930769230769231,0.05211538461538461,0.9410384615384615,2007.0,0.9317426759216874,37.520259318982816,3.520725388600023,0.8918784255102681,3,0.23,0.89,0.03,0.04,0.23
23203690,2023-06-08,SEQRFE550D,124.65,9.67,11307.0,1584.0,745.0,3348.0,1667.0,250.0,223.0,6203.0,976.0,399.0,0.10930769230769231,0.05211538461538461,0.9410384615384615,2140.0,0.9280077426970818,49.763337344165556,7.1382575757530695,0.7789719626164584,73,0.21,0.89,0.029,0.035,0.25
23203695,2023-06-08,2062BK1,125.97,9.5,11535.0,1593.0,754.0,4031.0,1671.0,280.0,223.0,6501.0,1122.0,567.0,0.10930769230769231,0.05211538461538461,0.9410384615384615,2174.0,0.9298737727841598,51.60752560092397,7.241054613931424,0.7686292548294532,6,0.2,0.75,0.018,0.031,0.23
23203696,2023-06-08,2062BK1,122.21,8.65,11067.0,1893.0,443.0,2451.0,1711.0,283.0,0.0,6502.0,1025.0,0.0,0.10930769230769231,0.05211538461538461,0.9410384615384615,1994.0,0.9338988231626633,53.203502167963315,5.846275752770287,0.8580742226675737,6,0.22,0.72,0.021,0.022,0.22
23203699,2023-06-08,SEQRFE550D,123.44,9.67,10965.0,1650.0,803.0,3309.0,1688.0,283.0,223.0,6496.0,1408.0,409.0,0.10930769230769231,0.05211538461538461,0.9410384615384615,2194.0,0.9273533167986828,52.62475696652118,6.645454545450518,0.7693710118501507,73,0.2,0.88,0.024,0.03,0.22
23203715,2023-06-08,2062BK1,126.85,7.43,7689.0,234.0,737.0,1106.0,1684.0,280.0,213.0,7496.0,1260.0,0.0,0.10930769230769231,0.05211538461538461,0.9410384615384615,2177.0,0.9446678581996971,59.0934174216863,32.85897435883394,0.7735415709688683,6,0.2,0.76,0.02,0.024,0.21
23203718,2023-06-08,EXPORTDSP14,129.66,7.27,9909.0,2136.0,756.0,3259.0,1684.0,283.0,213.0,6809.0,1226.0,0.0,0.10930769230769231,0.05211538461538461,0.9410384615384615,2180.0,0.9469071788435923,52.514268085357756,4.639044943818053,0.7724770642198291,55,0.2,0.78,0.031,0.031,0.21
23203721,2023-06-08,2062BK1,122.55,7.47,14811.0,846.0,754.0,4872.0,1664.0,290.0,209.0,6603.0,1112.0,0.0,0.10930769230769231,0.05211538461538461,0.9410384615384615,2163.0,0.9425473004080714,53.88004895916867,17.507092198560866,0.7693018955151321,6,0.2,0.75,0.023,0.033,0.22
23203724,2023-06-08,2062BK1,124.5,7.42,8493.0,1695.0,792.0,2923.0,1674.0,287.0,216.0,6737.0,1361.0,371.0,0.10930769230769231,0.05211538461538461,0.9410384615384615,2177.0,0.9437537901687103,54.11244979876215,5.010619469023593,0.7689480937065829,6,0.18,0.83,0.019,0.03,0.22
23203693,2023-06-08,2062BK1,126.43,9.45,11028.0,1263.0,847.0,4561.0,1671.0,294.0,159.0,6205.0,988.0,375.0,0.10930769230769231,0.05211538461538461,0.9410384615384615,2124.0,0.9304533411765497,49.078541485018754,8.731591448924203,0.7867231638414375,6,0.22,0.83,0.039,0.036,0.21
23303725,2023-06-08,EXPORTDSP14,127.0,8.25,11523.0,3474.0,654.0,3447.0,1774.0,304.0,0.0,6364.0,1072.0,437.0,0.10930769230769231,0.05211538461538461,0.9410384615384615,2078.0,0.9390018484218928,50.11023622007787,3.3169257340232248,0.8537054860438625,55,0.2,0.72,0.028,0.034,0.25
23103717,2023-06-08,2062BK1,125.44,7.69,10779.0,2337.0,807.0,3563.0,1650.0,301.0,0.0,6384.0,1057.0,0.0,0.10930769230769231,0.05211538461538461,0.9410384615384615,1951.0,0.9422369112826393,50.892857142451426,4.612323491653996,0.8457201435157121,6,0.2,0.74,0.035,0.025,0.24
23303719,2023-06-08,S.TOWER6VAN,136.61,0.0,11613.0,2424.0,967.0,5499.0,2631.0,0.0,281.0,6663.0,1336.0,0.0,0.10930769230769231,0.05211538461538461,0.9410384615384615,2912.0,0.99999999999268,48.7738818530944,4.790841584156439,0.903502747252437,67,0.19,1.28,0.036,0.032,0.21
23303711,2023-06-08,2830C20MMNC,128.63,0.0,10281.0,1989.0,785.0,3172.0,1675.0,245.0,0.0,6319.0,1099.0,0.0,0.10930769230769231,0.05211538461538461,0.9410384615384615,1920.0,0.9999999999922259,49.125398429222386,5.168929110102982,0.872395833332879,17,0.19,0.76,0.036,0.033,0.23
23303709,2023-06-08,2062BK1,122.53,8.0,6969.0,1983.0,897.0,3180.0,1755.0,170.0,0.0,1038.0,326.0,5479.0,0.10930769230769231,0.05211538461538461,0.9410384615384615,1925.0,0.9387114073321176,8.471394760397686,3.5143721633870326,0.911688311687838,6,0.19,0.78,0.02,0.024,0.21
23303708,2023-06-08,S.TOWER6VAN,120.6,8.0,14121.0,3870.0,1420.0,3991.0,4752.0,216.0,480.0,6398.0,1030.0,0.0,0.10930769230769231,0.05211538461538461,0.9410384615384615,5448.0,0.9377916018589597,53.0514096181339,3.6488372093013828,0.8722466960350821,67,0.2,1.32,0.027,0.028,0.22
23303706,2023-06-08,2062BK1,125.65,8.0,10887.0,2733.0,785.0,3450.0,1716.0,201.0,0.0,6449.0,1128.0,0.0,0.10930769230769231,0.05211538461538461,0.9410384615384615,1917.0,0.9401421623573503,51.32510943055053,3.983534577386029,0.8951486697960902,6,0.19,0.77,0.023,0.028,0.22
23303704,2023-06-08,S.TOWER6VAN,125.13,8.83,11076.0,4023.0,1648.0,3102.0,4794.0,20.0,624.0,6663.0,1062.0,0.0,0.10930769230769231,0.05211538461538461,0.9410384615384615,5438.0,0.9340848014262908,53.2486214332834,2.753169276658525,0.881574108127826,67,0.2,1.31,0.039,0.029,0.24
23303702,2023-06-08,SEQRFE550D,124.94,9.32,11463.0,3402.0,785.0,1500.0,1824.0,281.0,0.0,6987.0,1101.0,0.0,0.10930769230769231,0.05211538461538461,0.9410384615384615,2105.0,0.9305824519519547,55.92284296417542,3.369488536154212,0.8665083135387808,73,0.18,0.82,0.029,0.026,0.25
23303698,2023-06-08,2062BK1,125.68,0.0,12411.0,3870.0,608.0,2991.0,1885.0,316.0,0.0,6714.0,1335.0,0.0,0.10930769230769231,0.05211538461538461,0.9410384615384615,2201.0,0.9999999999920433,53.42138765075253,3.206976744185218,0.8564288959559944,6,0.22,0.77,0.022,0.035,0.2
23303694,2023-06-08,2062BK1,128.51,0.0,11592.0,3699.0,807.0,4137.0,1896.0,325.0,0.0,6457.0,1074.0,0.0,0.10930769230769231,0.05211538461538461,0.9410384615384615,2221.0,0.9999999999922186,50.24511711111786,3.1338199513373524,0.8536695182346449,6,0.21,0.73,0.021,0.028,0.18
23303691,2023-06-08,1786500D,128.75,6.14,11868.0,3003.0,765.0,7262.0,2597.0,34.0,333.0,6953.0,1883.0,0.0,0.10930769230769231,0.05211538461538461,0.9410384615384615,2964.0,0.9544814293056976,54.00388349472619,3.952047952046636,0.8761808367068569,2,0.2,1.07,0.038,0.029,0.18
23303688,2023-06-08,2062BK1,125.94,9.31,11220.0,2844.0,906.0,4535.0,1824.0,318.0,0.0,6707.0,2244.0,0.0,0.10930769230769231,0.05211538461538461,0.9410384615384615,2142.0,0.9311645101594739,53.25551850045057,3.945147679323507,0.8515406162461011,6,0.2,0.8,0.021,0.029,0.22
23303686,2023-06-08,2062BK1,129.45,0.0,11931.0,2265.0,837.0,4643.0,1746.0,210.0,0.0,6454.0,1185.0,0.0,0.10930769230769231,0.05211538461538461,0.9410384615384615,1956.0,0.9999999999922751,49.85708767825526,5.267549668871847,0.8926380368093596,6,0.19,0.74,0.025,0.032,0.21
23103714,2023-06-08,S.TOWER6VAN,127.47,6.68,9282.0,3648.0,792.0,3225.0,2433.0,0.0,670.0,6453.0,1090.0,0.0,0.10930769230769231,0.05211538461538461,0.9410384615384615,3103.0,0.9502049944021602,50.62367615869911,2.544407894736145,0.784079922655242,67,0.19,1.33,0.033,0.027,0.23
23303680,2023-06-08,SEQRFE550D,118.88,7.46,11481.0,2103.0,745.0,4799.0,1719.0,125.0,38.0,6300.0,1322.0,326.0,0.10930769230769231,0.05211538461538461,0.9410384615384615,1882.0,0.94095298400395,52.994616419473466,5.459343794576577,0.9133900106265073,73,0.22,0.83,0.019,0.032,0.22
23303677,2023-06-08,EXPORTDSP14,6.95,6.95,12453.0,2589.0,760.0,5719.0,1719.0,295.0,20.0,6398.0,1073.0,311.0,0.10930769230769231,0.05211538461538461,0.9410384615384615,2034.0,0.4999999999640288,920.5755394358883,4.809965237541595,0.8451327433624164,55,0.2,0.75,0.029,0.032,0.24
23303716,2023-06-08,SEQRFE550D,129.79,7.51,10980.0,2016.0,754.0,4719.0,1763.0,275.0,0.0,6395.0,1024.0,0.0,0.10930769230769231,0.05211538461538461,0.9410384615384615,2038.0,0.9453022578226855,49.271900762391006,5.44642857142587,0.8650637880270534,73,0.22,0.85,0.035,0.034,0.23
23103726,2023-06-08,1786550D,124.06,8.68,10494.0,2463.0,754.0,4042.0,1705.0,311.0,68.0,6099.0,1007.0,0.0,0.10930769230769231,0.05211538461538461,0.9410384615384615,2084.0,0.9346090100878816,49.16169595317458,4.260657734468428,0.8181381957769587,3,0.2,0.86,0.02,0.04,0.24
23303722,2023-06-08,1786550D,123.17,7.6,10962.0,1986.0,809.0,4090.0,1736.0,221.0,0.0,6673.0,1062.0,0.0,0.10930769230769231,0.05211538461538461,0.9410384615384615,1957.0,0.941882694800475,54.17715352720486,5.51963746223287,0.8870720490542222,3,0.21,0.78,0.02,0.03,0.24
23103775,2023-06-09,2062BK1,122.87,10.21,10038.0,2286.0,780.0,2781.0,1656.0,291.0,145.0,6277.0,1215.0,0.0,0.12004999999999999,0.0433,0.96865,2092.0,0.9232792305310845,51.08651420158633,4.391076115483643,0.7915869980875757,6,0.2,0.81,0.033,0.028,0.24
23103770,2023-06-09,1786500D,122.54,10.82,8868.0,1617.0,792.0,3433.0,1699.0,243.0,98.0,5961.0,1003.0,0.0,0.12004999999999999,0.0433,0.96865,2040.0,0.918866226747759,48.64534029664888,5.484230055655235,0.8328431372544937,2,0.24,0.79,0.032,0.023,0.235
23103767,2023-06-09,1786500D,114.71,10.67,9672.0,2499.0,782.0,1993.0,1437.0,247.0,0.0,6187.0,1204.0,0.0,0.12004999999999999,0.0433,0.96865,1684.0,0.9148987079206021,53.93601255292533,3.8703481392541534,0.8533254156764529,2,0.21,0.77,0.023,0.024,0.212
23103736,2023-06-09,2062BK1,123.1,7.26,10359.0,2286.0,721.0,3708.0,1712.0,298.0,281.0,6101.0,995.0,0.0,0.12004999999999999,0.0433,0.96865,2291.0,0.9443080699528668,49.56133224980048,4.5314960629901435,0.7472719336531003,6,0.2,0.74,0.026,0.037,0.21
23103737,2023-06-09,SEQRFE550D,121.1,7.68,9981.0,2277.0,757.0,3040.0,1712.0,271.0,162.0,5901.0,970.0,0.0,0.12004999999999999,0.0433,0.96865,2145.0,0.9403634104601618,48.72832369901958,4.383399209484241,0.798135198134826,73,0.21,0.85,0.018,0.032,0.22
23103741,2023-06-09,EXPORTDSP14,123.4,7.53,9507.0,1770.0,727.0,2456.0,1699.0,261.0,334.0,5906.0,967.0,0.0,0.12004999999999999,0.0433,0.96865,2294.0,0.9424883525476019,47.86061588291847,5.371186440674932,0.7406277244983694,55,0.21,0.82,0.038,0.025,0.17
23103743,2023-06-09,2062BK1,126.89,7.67,10449.0,1791.0,762.0,4713.0,1729.0,277.0,0.0,6170.0,1007.0,0.0,0.12004999999999999,0.0433,0.96865,2006.0,0.942999405462671,48.62479312752286,5.834170854268099,0.8619142572278854,6,0.19,0.73,0.035,0.03,0.2
23103745,2023-06-09,EXPORTDSP14,128.85,8.27,9963.0,2529.0,735.0,2639.0,1790.0,284.0,0.0,6205.0,1024.0,0.0,0.12004999999999999,0.0433,0.96865,2074.0,0.9396878646372543,48.15677143928478,3.939501779357873,0.8630665380902299,55,0.21,0.8,0.024,0.03,0.2
23103747,2023-06-09,EXPORTDSP14,123.41,7.52,8748.0,4005.0,877.0,2419.0,1723.0,274.0,393.0,6112.0,1005.0,0.0,0.12004999999999999,0.0433,0.96865,2390.0,0.9425647292374355,49.52597034235859,2.184269662920803,0.7209205020917486,55,0.2,0.84,0.028,0.037,0.21
23103772,2023-06-09,C20MMNATLT,124.63,10.54,10422.0,1548.0,752.0,3396.0,1513.0,294.0,149.0,6348.0,1166.0,269.0,0.12004999999999999,0.0433,0.96865,1956.0,0.9220241177707923,50.93476690964507,6.732558139530535,0.7735173824126925,41,0.21,0.75,0.023,0.029,0.22
23103751,2023-06-09,2062BK1,122.87,0.0,9219.0,3789.0,840.0,2013.0,1627.0,212.0,301.0,6151.0,1014.0,0.0,0.12004999999999999,0.0433,0.96865,2140.0,0.9999999999918613,50.06104012330055,2.43309580364148,0.7602803738314204,6,0.2,0.81,0.03,0.03,0.23
23103755,2023-06-09,EXPORTDSP14,121.31,7.28,8610.0,2226.0,601.0,2457.0,1725.0,298.0,102.0,6041.0,1002.0,0.0,0.12004999999999999,0.0433,0.96865,2125.0,0.943385955354667,49.79803808383647,3.8679245283001493,0.8117647058819709,55,0.22,0.8,0.034,0.019,0.23
23103757,2023-06-09,2062BK1,124.12,8.0,9540.0,3090.0,692.0,2994.0,1724.0,334.0,270.0,5778.0,955.0,0.0,0.12004999999999999,0.0433,0.96865,2328.0,0.9394489857634012,46.55172413755598,3.0873786407757,0.740549828178376,6,0.19,0.75,0.02,0.027,0.19
23103759,2023-06-09,EXPORTDSP14,125.55,7.45,9594.0,3084.0,612.0,3009.0,1739.0,248.0,89.0,5999.0,1041.0,0.0,0.12004999999999999,0.0433,0.96865,2076.0,0.9439849623989175,47.781760254497954,3.1108949416332323,0.8376685934485367,55,0.19,0.78,0.024,0.033,0.22
23103761,2023-06-09,1786500D,122.27,9.49,9564.0,2628.0,674.0,1905.0,1513.0,311.0,446.0,5801.0,956.0,0.0,0.12004999999999999,0.0433,0.96865,2270.0,0.927975106246752,47.44418091071036,3.639269406391309,0.6665198237882526,2,0.22,0.76,0.022,0.025,0.2
23103763,2023-06-09,EXPORTDSP14,130.93,9.67,10035.0,2190.0,820.0,2772.0,1730.0,311.0,206.0,6505.0,1100.0,0.0,0.12004999999999999,0.0433,0.96865,2247.0,0.9312233285851266,49.68303673680835,4.582191780819826,0.7699154428122964,55,0.19,0.77,0.028,0.031,0.2
23103765,2023-06-09,2062BK1,131.7,8.14,9177.0,2391.0,812.0,2537.0,1594.0,278.0,116.0,6661.0,1113.0,0.0,0.12004999999999999,0.0433,0.96865,1988.0,0.9417906178422356,50.57706909604726,3.838143036384844,0.8018108651907435,6,0.2,0.8,0.021,0.024,0.22
23103753,2023-06-09,SEQRFE550D,120.96,7.53,9117.0,3423.0,702.0,2496.0,1621.0,284.0,216.0,343.0,76.0,0.0,0.12004999999999999,0.0433,0.96865,2121.0,0.9413962175971564,2.8356481481247053,2.663453111305094,0.7642621404994039,73,0.21,0.81,0.027,0.034,0.21
23103749,2023-06-09,2062BK1,127.8,8.07,8595.0,4356.0,885.0,1335.0,1719.0,359.0,251.0,6431.0,1055.0,0.0,0.12004999999999999,0.0433,0.96865,2329.0,0.940604990057109,50.32081377112425,1.9731404958673153,0.738085015027592,6,0.2,0.86,0.032,0.034,0.23
23303784,2023-06-09,1786500D,124.35,8.08,11868.0,2490.0,629.0,1946.0,1799.0,254.0,192.0,6590.0,1493.0,0.0,0.12004999999999999,0.0433,0.96865,2245.0,0.9389866344412974,52.99557699997591,4.76626506023905,0.801336302894966,2,0.22,0.72,0.029,0.028,0.21
23303780,2023-06-09,1786500D,118.53,10.21,11430.0,2568.0,611.0,2333.0,1781.0,268.0,0.0,6314.0,1057.0,0.0,0.12004999999999999,0.0433,0.96865,2049.0,0.9206928693419241,53.26921454439155,4.4509345794375195,0.8692044899946954,2,0.22,0.8,0.04,0.03,0.207
23303777,2023-06-09,1786500D,124.8,10.03,9996.0,2970.0,790.0,1968.0,1753.0,227.0,0.0,6393.0,1018.0,0.0,0.12004999999999999,0.0433,0.96865,1980.0,0.9256100274350991,51.225961538051074,3.3656565656554323,0.8853535353530883,2,0.23,0.79,0.035,0.03,0.191
23303774,2023-06-09,C20MMNATLT,125.11,9.68,10107.0,2925.0,600.0,1715.0,1715.0,186.0,0.0,6400.0,1026.0,0.0,0.12004999999999999,0.0433,0.96865,1901.0,0.9281845834191842,51.154983614010426,3.455384615383434,0.9021567595997358,41,0.2,0.77,0.025,0.031,0.25
23303771,2023-06-09,2062BK1,123.7,10.02,10131.0,3003.0,591.0,3081.0,1695.0,228.0,0.0,6398.0,1022.0,0.0,0.12004999999999999,0.0433,0.96865,1923.0,0.9250673048091157,51.72190784113402,3.37362637362525,0.8814352574098381,6,0.2,0.78,0.02,0.022,0.22
23303768,2023-06-09,S.TOWER6VAN,121.06,8.62,9900.0,3009.0,616.0,0.0,2729.0,24.0,142.0,6407.0,1020.0,0.0,0.12004999999999999,0.0433,0.96865,2895.0,0.9335286859890999,52.92416983270341,3.290129611165407,0.942659758203474,67,0.2,1.29,0.025,0.026,0.2
23303766,2023-06-09,S.TOWER6VAN,120.25,9.46,9912.0,3012.0,1182.0,1532.0,5524.0,128.0,452.0,4662.0,1189.0,0.0,0.12004999999999999,0.0433,0.96865,6104.0,0.9270680749292494,38.769230768908365,3.2908366533853615,0.904980340760009,67,0.2,1.28,0.021,0.032,0.24
23303764,2023-06-09,1786500D,120.25,9.02,9924.0,2052.0,615.0,2019.0,1731.0,288.0,0.0,6407.0,1107.0,0.0,0.12004999999999999,0.0433,0.96865,2019.0,0.9302235630778198,53.280665280222195,4.836257309939164,0.857355126299724,2,0.2,0.8,0.014,0.021,0.221
23303762,2023-06-09,2062BK1,120.76,0.0,10146.0,2082.0,768.0,4680.0,1722.0,298.0,0.0,252.0,1585.0,0.0,0.12004999999999999,0.0433,0.96865,2020.0,0.9999999999917191,2.086783703195704,4.873198847259907,0.8524752475243305,6,0.2,0.79,0.017,0.021,0.22
23303758,2023-06-09,EXPORTDSP14,118.32,8.0,9906.0,3516.0,704.0,1006.0,1877.0,275.0,0.0,6528.0,1021.0,0.0,0.12004999999999999,0.0433,0.96865,2152.0,0.9366687776999947,55.17241379263715,2.8174061433439084,0.8722118959103754,55,0.22,0.8,0.021,0.025,0.21
23303756,2023-06-09,R34,132.3,0.0,9540.0,5244.0,1038.0,209.0,1238.0,207.0,0.0,6181.0,1827.0,0.0,0.12004999999999999,0.0433,0.96865,1445.0,0.9999999999924415,46.71957671922359,1.8192219679630397,0.8567474048436977,66,0.62,0.72,0.019,0.015,0.21
23303754,2023-06-09,2062BK1,124.3,8.0,8745.0,4437.0,727.0,2016.0,1868.0,244.0,104.0,6352.0,1022.0,416.0,0.12004999999999999,0.0433,0.96865,2216.0,0.9395313680956952,51.10217216370795,1.9709263015546603,0.8429602888082839,6,0.22,0.8,0.019,0.026,0.2
23303752,2023-06-09,EXPORTDSP14,127.84,8.24,10890.0,3255.0,633.0,2514.0,1851.0,149.0,211.0,6657.0,1191.0,0.0,0.12004999999999999,0.0433,0.96865,2211.0,0.9394473838849247,52.07290362912959,3.3456221198146405,0.8371777476251302,55,0.22,0.79,0.017,0.028,0.22
23303750,2023-06-09,EXPORTDSP14,125.31,7.81,11208.0,2583.0,755.0,2009.0,1851.0,279.0,0.0,6544.0,1014.0,0.0,0.12004999999999999,0.0433,0.96865,2130.0,0.9413311298006211,52.22248822877486,4.339140534260806,0.8690140845066343,55,0.21,0.76,0.02,0.023,0.22
23303748,2023-06-09,1786550D,122.17,0.0,10920.0,2919.0,671.0,2807.0,1846.0,315.0,0.0,6305.0,977.0,0.0,0.12004999999999999,0.0433,0.96865,2161.0,0.9999999999918147,51.60841450395671,3.7410071942433225,0.8542341508556899,3,0.21,0.78,0.03,0.03,0.22
23303746,2023-06-09,2062BK1,123.34,0.0,10452.0,3042.0,566.0,2014.0,1821.0,268.0,0.0,6365.0,989.0,0.0,0.12004999999999999,0.0433,0.96865,2089.0,0.9999999999918923,51.605318631006924,3.4358974358963064,0.8717089516510906,6,0.22,0.74,0.031,0.038,0.18
23303744,2023-06-09,1786550D,128.85,0.0,10437.0,1992.0,668.0,4976.0,1844.0,275.0,0.0,6270.0,968.0,0.0,0.12004999999999999,0.0433,0.96865,2119.0,0.9999999999922391,48.661233992637484,5.239457831322671,0.8702218027367294,3,0.2,0.78,0.02,0.03,0.2
23303742,2023-06-09,SEQRFE550D,128.63,7.68,11064.0,2526.0,705.0,1315.0,1863.0,289.0,0.0,6656.0,2089.0,0.0,0.12004999999999999,0.0433,0.96865,2152.0,0.9436578387429855,51.745316022298496,4.380047505936508,0.8657063197021999,73,0.22,0.85,0.022,0.031,0.23
23303740,2023-06-09,2062BK1,123.47,7.21,10824.0,2208.0,809.0,1057.0,1709.0,328.0,151.0,6278.0,994.0,0.0,0.12004999999999999,0.0433,0.96865,2188.0,0.9448270584561921,50.84635943912816,4.902173913041258,0.7810786106029337,6,0.22,0.75,0.026,0.028,0.23
23303738,2023-06-09,2062BK1,133.7,0.0,11361.0,3090.0,779.0,2323.0,1766.0,322.0,0.0,6174.0,1317.0,0.0,0.12004999999999999,0.0433,0.96865,2088.0,0.9999999999925206,46.17801047085881,3.676699029125024,0.8457854406126217,6,0.22,0.78,0.018,0.033,0.22
23303733,2023-06-09,SEQRFE550D,115.8,8.26,11274.0,2556.0,519.0,1988.0,1804.0,234.0,244.0,6828.0,3291.0,0.0,0.12004999999999999,0.0433,0.96865,2282.0,0.9334193132280072,58.963730569439,4.410798122064002,0.7905346187551312,73,0.22,0.85,0.017,0.029,0.24
23303730,2023-06-09,2062BK1,123.42,7.85,10872.0,2877.0,818.0,2079.0,1793.0,230.0,24.0,6404.0,1428.0,493.0,0.12004999999999999,0.0433,0.96865,2047.0,0.9401995886269506,51.88786258262933,3.778936392073765,0.8759159745965432,6,0.22,0.79,0.03,0.035,0.22
23303713,2023-06-09,2830C20MMNC,125.24,7.43,10884.0,1959.0,989.0,4126.0,1729.0,252.0,0.0,6669.0,1069.0,0.0,0.12004999999999999,0.0433,0.96865,1981.0,0.943996381993337,53.24976045949178,5.55589586523453,0.8727915194341884,17,0.19,0.77,0.02,0.027,0.21
23103778,2023-06-09,2062BK1,127.02,10.91,12222.0,2010.0,792.0,3629.0,1665.0,271.0,85.0,6313.0,1059.0,0.0,0.12004999999999999,0.0433,0.96865,2021.0,0.9209019067576242,49.70083451385844,6.080597014922348,0.823849579415723,6,0.2,0.81,0.024,0.022,0.2
23103785,2023-06-09,1786500D,126.06,8.14,17010.0,2055.0,800.0,2277.0,1736.0,305.0,210.0,6063.0,1111.0,0.0,0.12004999999999999,0.0433,0.96865,2251.0,0.9393442622880825,48.0961446926218,8.277372262769696,0.7712127943132958,2,0.23,0.8,0.029,0.021,0.205
23103783,2023-06-09,2062BK1,118.27,6.95,10815.0,2076.0,780.0,2824.0,1709.0,247.0,14.0,5872.0,956.0,0.0,0.12004999999999999,0.0433,0.96865,1970.0,0.9444976840684834,49.64910797286168,5.209537572251826,0.8675126903548895,6,0.21,0.81,0.018,0.02,0.18
23203773,2023-06-09,1786500D,125.82,5.28,11433.0,1488.0,795.0,3413.0,1610.0,287.0,176.0,6783.0,1119.0,0.0,0.12004999999999999,0.0433,0.96865,2073.0,0.9597254004503454,53.91034811592823,7.68346774193032,0.776652194886263,2,0.22,0.77,0.032,0.03,0.23
23203769,2023-06-09,S.TOWER6VAN,127.3,5.05,13290.0,1002.0,792.0,4566.0,2457.0,0.0,422.0,6653.0,1072.0,0.0,0.12004999999999999,0.0433,0.96865,2879.0,0.9618435965170998,52.262372348371855,13.263473053878979,0.8534213268493042,67,0.2,1.27,0.028,0.022,0.18
23203735,2023-06-09,2062BK1,127.23,10.08,14736.0,2568.0,4610.0,364.0,1613.0,283.0,169.0,6687.0,1107.0,248.0,0.12004999999999999,0.0433,0.96865,2065.0,0.9265894690778052,52.558358877210104,5.7383177570071116,0.7811138014524063,6,0.22,0.8,0.018,0.023,0.21
23203732,2023-06-09,2062BK1,131.5,0.0,12630.0,1230.0,0.0,4488.0,0.0,0.0,0.0,6946.0,1158.0,376.0,0.12004999999999999,0.0433,0.96865,0.0,0.9999999999923955,52.82129277526372,10.268292682918482,0.0,6,0.22,0.79,0.03,0.035,0.21
23203728,2023-06-09,SEQRFE550D,124.04,7.26,9957.0,1455.0,803.0,1384.0,1681.0,283.0,216.0,6672.0,1038.0,365.0,0.12004999999999999,0.0433,0.96865,2180.0,0.9447067783629497,53.789100289795314,6.843298969067462,0.771100917430839,73,0.19,0.84,0.029,0.035,0.24
23103801,2023-06-10,2062BK1,118.44,9.27,10746.0,1308.0,885.0,2501.0,1665.0,308.0,0.0,5599.0,939.0,0.0,0.133875,0.03896875,0.9256875,1973.0,0.9274136715924562,47.27288078311995,8.215596330268948,0.8438925494167036,6,0.2,0.7,0.023,0.029,0.2
23203833,2023-06-10,2062BK1,118.26,10.08,9963.0,0.0,745.0,1505.0,1684.0,300.0,192.0,6494.0,1107.0,280.0,0.133875,0.03896875,0.9256875,2176.0,0.921458625518767,54.91290377088691,9963000000000.0,0.7738970588231737,6,0.18,0.77,0.017,0.022,0.21
23203836,2023-06-10,2062BK1,124.33,9.87,10419.0,1212.0,764.0,1228.0,1664.0,267.0,213.0,6727.0,1094.0,0.0,0.133875,0.03896875,0.9256875,2144.0,0.9264530551346764,54.10600820353812,8.596534653458253,0.7761194029847126,6,0.21,0.77,0.02,0.021,0.21
23103787,2023-06-10,C20MMNATLT,120.92,7.77,5163.0,1656.0,807.0,2114.0,1262.0,315.0,290.0,5694.0,932.0,0.0,0.133875,0.03896875,0.9256875,1867.0,0.9396223482715083,47.088984452141176,3.1177536231865233,0.6759507230848013,41,0.2,0.85,0.029,0.017,0.22
23103789,2023-06-10,1786500D,0.0,0.0,12060.0,2208.0,804.0,5112.0,1700.0,263.0,0.0,6011.0,985.0,0.0,0.133875,0.03896875,0.9256875,1963.0,0.0,6011000000000.0,5.461956521736656,0.8660213958222791,2,0.22,0.83,0.024,0.024,0.236
23103791,2023-06-10,2062BK1,123.99,8.15,10866.0,2226.0,805.0,3109.0,1766.0,315.0,142.0,5899.0,967.0,0.0,0.133875,0.03896875,0.9256875,2223.0,0.9383229907602672,47.5764174526367,4.881401617248481,0.7944219523163318,6,0.2,0.77,0.023,0.028,0.22
23103793,2023-06-10,EXPORTDSP14,132.41,0.0,12297.0,2118.0,800.0,6172.0,1783.0,282.0,0.0,6000.0,989.0,0.0,0.133875,0.03896875,0.9256875,2065.0,0.9999999999924478,45.31379805116447,5.805949008495842,0.8634382566581775,55,0.19,0.67,0.028,0.023,0.2
23103795,2023-06-10,1786500D,130.63,0.0,12192.0,1644.0,797.0,6040.0,1770.0,319.0,0.0,5714.0,949.0,0.0,0.133875,0.03896875,0.9256875,2089.0,0.9999999999923449,43.74186633970955,7.416058394156073,0.8472953566295609,2,0.2,0.8,0.023,0.026,0.27
23103797,2023-06-10,EXPORTDSP14,131.46,0.0,10824.0,3282.0,782.0,4417.0,1701.0,294.0,85.0,6689.0,1185.0,0.0,0.133875,0.03896875,0.9256875,2080.0,0.9999999999923932,50.882397687122456,3.2979890310776057,0.8177884615380684,55,0.22,0.76,0.029,0.017,0.22
23103799,2023-06-10,S.TOWER6VAN,125.66,9.88,9978.0,1317.0,915.0,2274.0,2414.0,23.0,501.0,5859.0,1067.0,0.0,0.133875,0.03896875,0.9256875,2938.0,0.9271063892509437,46.62581569276917,7.5763097949828575,0.8216473791692234,67,0.2,1.29,0.025,0.027,0.23
23303800,2023-06-10,2062BK1,130.02,0.0,9939.0,2967.0,803.0,2623.0,1739.0,162.0,0.0,441.0,1083.0,0.0,0.133875,0.03896875,0.9256875,1901.0,0.9999999999923089,3.3917858790694373,3.3498483316470002,0.9147816938448633,6,0.2,0.75,0.015,0.023,0.21
23103803,2023-06-10,EXPORTDSP14,125.29,7.43,12321.0,2187.0,757.0,3132.0,1672.0,264.0,0.0,6339.0,1056.0,0.0,0.133875,0.03896875,0.9256875,1936.0,0.9440174804027728,50.59462048008145,5.633744855964502,0.8636363636359176,55,0.2,0.68,0.022,0.025,0.21
23103804,2023-06-10,EXPORTDSP14,127.15,9.1,11613.0,2367.0,805.0,2596.0,1553.0,227.0,463.0,6401.0,1078.0,0.0,0.133875,0.03896875,0.9256875,2243.0,0.9332110091674628,50.34211561108657,4.906210392900335,0.692376281765184,55,0.2,0.71,0.027,0.031,0.23
23103806,2023-06-10,2830C15HMNAK,125.88,10.0,11532.0,2223.0,1630.0,2980.0,4818.0,190.0,752.0,6367.0,1044.0,0.0,0.133875,0.03896875,0.9256875,5760.0,0.9264056520391051,50.57991738123149,5.187584345476749,0.8364583333331881,12,0.16,1.16,0.027,0.023,0.23
23103807,2023-06-10,EXPORTDSP14,124.0,10.0,12831.0,3012.0,785.0,2378.0,1614.0,282.0,399.0,6734.0,1103.0,0.0,0.133875,0.03896875,0.9256875,2295.0,0.9253731343214525,54.30645161246527,4.259960159361135,0.7032679738559027,55,0.2,0.79,0.021,0.022,0.26
23103809,2023-06-10,2062BK1,122.2,10.0,8706.0,3324.0,802.0,1531.0,1567.0,267.0,233.0,6037.0,986.0,0.0,0.133875,0.03896875,0.9256875,2067.0,0.9243570347887721,49.40261865753353,2.6191335740064323,0.7581035316880705,6,0.19,0.75,0.03,0.025,0.23
23103811,2023-06-10,S.TOWER6VAN,124.47,10.0,11076.0,2994.0,1600.0,2791.0,4824.0,210.0,928.0,6628.0,1100.0,0.0,0.133875,0.03896875,0.9256875,5962.0,0.9256339703954367,53.24977906280027,3.699398797593955,0.8091244548807767,67,0.2,1.35,0.03,0.023,0.24
23103813,2023-06-10,S.TOWER6VAN,123.2,10.0,11061.0,1770.0,1626.0,2601.0,4860.0,184.0,1198.0,6128.0,1020.0,0.0,0.133875,0.03896875,0.9256875,6242.0,0.9249249249179812,49.740259739856,6.249152542369351,0.7785966036525507,67,0.19,1.29,0.028,0.021,0.22
23103815,2023-06-10,2062BK1,130.56,10.0,9045.0,4014.0,729.0,2590.0,1628.0,281.0,284.0,6350.0,1043.0,0.0,0.133875,0.03896875,0.9256875,2193.0,0.9288560045466075,48.636642156490225,2.25336322869899,0.7423620611031727,6,0.19,0.77,0.037,0.035,0.21
23103817,2023-06-10,S.TOWER6VAN,121.01,7.67,9099.0,4413.0,689.0,2905.0,2646.0,0.0,568.0,6335.0,1181.0,0.0,0.133875,0.03896875,0.9256875,3214.0,0.940394777735931,52.35104536771877,2.0618626784495664,0.8232731798379517,67,0.19,1.25,0.021,0.023,0.19
23103827,2023-06-10,2062BK1,118.78,10.92,8400.0,4161.0,775.0,1621.0,1773.0,325.0,0.0,6078.0,1008.0,0.0,0.133875,0.03896875,0.9256875,2098.0,0.9158057054671104,51.170230678134615,2.01874549387118,0.8450905624400167,6,0.22,0.83,0.021,0.03,0.22
23103829,2023-06-10,2062BK1,118.54,10.21,9021.0,4152.0,862.0,1756.0,1685.0,331.0,375.0,6118.0,1015.0,161.0,0.133875,0.03896875,0.9256875,2391.0,0.9206990291190627,51.61127045679423,2.172687861271153,0.7047260560432017,6,0.22,0.8,0.021,0.029,0.16
23103832,2023-06-10,EXPORTDSP14,113.36,8.85,9054.0,2655.0,799.0,1781.0,1804.0,274.0,0.0,5888.0,974.0,0.0,0.133875,0.03896875,0.9256875,2078.0,0.9275836674500648,51.9407198301699,3.4101694915241394,0.8681424446579076,55,0.2,0.85,0.022,0.029,0.18
23203830,2023-06-10,SEQRFE550D,124.05,9.59,9423.0,294.0,754.0,1736.0,1694.0,300.0,192.0,6305.0,1086.0,0.0,0.133875,0.03896875,0.9256875,2186.0,0.9282400478829077,50.82627972550724,32.05102040805425,0.7749313815184012,73,0.22,0.84,0.019,0.026,0.2
23203828,2023-06-10,1786500D,120.7,9.28,9438.0,621.0,745.0,1521.0,1688.0,307.0,209.0,6197.0,1045.0,326.0,0.133875,0.03896875,0.9256875,2204.0,0.9286044006698831,51.34217067065996,15.198067632825769,0.7658802177854964,2,0.23,0.75,0.017,0.021,0.194
23203822,2023-06-10,2830C25HMN,123.3,9.28,11460.0,2571.0,751.0,2864.0,1610.0,290.0,226.0,6366.0,1072.0,0.0,0.133875,0.03896875,0.9256875,2126.0,0.9300045255624529,51.630170315882964,4.457409568259643,0.7572906867352976,18,0.25,0.83,0.015,0.03,0.27
23203824,2023-06-10,EXPORTDSP14,113.54,7.06,10659.0,1554.0,743.0,2218.0,1617.0,304.0,223.0,5998.0,960.0,572.0,0.133875,0.03896875,0.9256875,2144.0,0.9414593698097723,52.827197462983726,6.859073359068946,0.7541977611936781,55,0.22,0.73,0.014,0.023,0.2
23303802,2023-06-10,S.TOWER6VAN,129.55,0.0,18087.0,3996.0,1216.0,3610.0,4370.0,251.0,281.0,6398.0,1104.0,0.0,0.133875,0.03896875,0.9256875,4902.0,0.9999999999922811,49.38633732111628,4.526276276275143,0.8914728682168723,67,0.19,1.31,0.023,0.023,0.24
23303805,2023-06-10,2062BK1,123.35,10.0,9930.0,3054.0,603.0,2008.0,1685.0,237.0,0.0,6510.0,1016.0,0.0,0.133875,0.03896875,0.9256875,1922.0,0.9250093738213349,52.776651803382435,3.2514734774056153,0.8766909469298249,6,0.18,0.7,0.025,0.027,0.2
23303808,2023-06-10,S.TOWER6VAN,119.3,10.0,9459.0,2973.0,1642.0,1694.0,5378.0,0.0,292.0,6671.0,1040.0,0.0,0.133875,0.03896875,0.9256875,5670.0,0.9226604794978912,55.917854148734975,3.1816347124106352,0.9485008818340478,67,0.2,1.3,0.029,0.025,0.25
23303810,2023-06-10,EXPORTDSP14,121.17,10.0,9930.0,2994.0,771.0,2241.0,1751.0,210.0,0.0,6401.0,998.0,0.0,0.133875,0.03896875,0.9256875,1961.0,0.92376305556969,52.82660724558202,3.3166332665319582,0.8929117797037772,55,0.22,0.65,0.032,0.028,0.18
23303812,2023-06-10,2062BK1,121.71,10.0,11085.0,3012.0,804.0,3948.0,1705.0,241.0,0.0,6673.0,1084.0,0.0,0.133875,0.03896875,0.9256875,1946.0,0.9240756206747851,54.82704790029721,3.6802788844609293,0.8761562178823864,6,0.21,0.77,0.03,0.03,0.22
23303814,2023-06-10,EXPORTDSP14,121.51,10.0,10785.0,2991.0,798.0,4269.0,1755.0,183.0,0.0,6406.0,1004.0,0.0,0.133875,0.03896875,0.9256875,1938.0,0.923960155114258,52.71994074518377,3.6058174523558657,0.9055727554174894,55,0.21,0.74,0.04,0.031,0.2
23303816,2023-06-10,EXPORTDSP14,122.7,0.0,11856.0,2502.0,740.0,5994.0,1766.0,332.0,0.0,6361.0,995.0,382.0,0.133875,0.03896875,0.9256875,2098.0,0.99999999999185,51.841890790123536,4.738609112707938,0.8417540514771965,55,0.22,0.74,0.034,0.028,0.2
23303818,2023-06-10,2062BK1,124.5,9.7,10566.0,2364.0,760.0,3857.0,1783.0,155.0,123.0,6298.0,989.0,736.0,0.133875,0.03896875,0.9256875,2061.0,0.9277198211555313,50.586345381119784,4.469543147206231,0.8651140223188427,6,0.22,0.79,0.02,0.026,0.2
23303821,2023-06-10,S.TOWER6VAN,118.63,7.28,10566.0,1854.0,2743.0,2657.0,2542.0,98.0,434.0,6308.0,1056.0,587.0,0.133875,0.03896875,0.9256875,3074.0,0.9421809228739402,53.17373345651881,5.699029126210518,0.8269355888090999,67,0.2,1.27,0.029,0.028,0.19
23303823,2023-06-10,EXPORTDSP14,110.17,9.28,11136.0,2067.0,675.0,2884.0,1627.0,275.0,0.0,5843.0,967.0,685.0,0.133875,0.03896875,0.9256875,1902.0,0.9223105901973854,53.03621675544126,5.387518142232517,0.8554153522603284,55,0.19,0.9,0.02,0.021,0.16
23303834,2023-06-10,SEQRFE550D,122.97,9.27,12357.0,1023.0,702.0,1714.0,1729.0,342.0,0.0,6736.0,1223.0,0.0,0.133875,0.03896875,0.9256875,2071.0,0.9299001814811714,54.77758802915526,12.079178885618692,0.8348623853206978,73,0.22,0.88,0.03,0.035,0.25
23303837,2023-06-10,SEQRFE550D,122.03,0.0,10410.0,2010.0,704.0,3122.0,1865.0,211.0,0.0,6572.0,1055.0,0.0,0.133875,0.03896875,0.9256875,2076.0,0.9999999999918052,53.85560927596611,5.179104477609363,0.8983622350670046,73,0.22,0.85,0.027,0.023,0.23
23303840,2023-06-10,SEQRFE550D,120.14,8.14,10842.0,2004.0,614.0,1251.0,1859.0,302.0,0.0,6788.0,1019.0,395.0,0.133875,0.03896875,0.9256875,2161.0,0.9365450576790105,56.50074912554935,5.410179640715863,0.8602498843124201,73,0.2,0.8,0.018,0.021,0.22
23303796,2023-06-10,2062BK1,132.21,0.0,6867.0,0.0,0.0,0.0,0.0,0.0,0.0,190.0,846.0,0.0,0.133875,0.03896875,0.9256875,0.0,0.9999999999924364,1.4371076317870275,6867000000000.0,0.0,6,0.2,0.77,0.016,0.018,0.21
23303794,2023-06-10,2062BK1,120.81,8.7,12642.0,2337.0,812.0,957.0,1810.0,254.0,0.0,6717.0,1891.0,0.0,0.133875,0.03896875,0.9256875,2064.0,0.9328237201688456,55.599702010962666,5.409499358149161,0.8769379844956992,6,0.21,0.74,0.022,0.022,0.19
23303792,2023-06-10,1786500D,123.73,0.0,13176.0,2490.0,779.0,5568.0,1805.0,255.0,0.0,6611.0,1942.0,0.0,0.133875,0.03896875,0.9256875,2060.0,0.9999999999919179,53.430857511893386,5.2915662650581154,0.8762135922325843,2,0.22,0.78,0.024,0.022,0.229
23303790,2023-06-10,2062BK1,123.29,9.86,12642.0,2466.0,732.0,2072.0,1824.0,288.0,0.0,6503.0,1521.0,0.0,0.133875,0.03896875,0.9256875,2112.0,0.9259481787388214,52.74555925011967,5.126520681263128,0.8636363636359548,6,0.22,0.8,0.034,0.025,0.2
23303788,2023-06-10,2062BK1,121.21,6.66,12633.0,2490.0,575.0,1035.0,1766.0,269.0,0.0,6366.0,1064.0,0.0,0.133875,0.03896875,0.9256875,2035.0,0.9479158520298122,52.52041910690108,5.073493975901577,0.8678132678128414,6,0.21,0.73,0.032,0.024,0.19
23303786,2023-06-10,2062BK1,120.95,6.77,11853.0,2478.0,668.0,1646.0,1515.0,383.0,175.0,6345.0,1062.0,284.0,0.133875,0.03896875,0.9256875,2073.0,0.9469934231056453,52.45969408803258,4.783292978206302,0.7308248914612973,6,0.21,0.86,0.033,0.023,0.21
23303782,2023-06-10,2062BK1,123.03,7.5,11589.0,2517.0,663.0,2387.0,1773.0,180.0,130.0,6718.0,1191.0,387.0,0.133875,0.03896875,0.9256875,2083.0,0.9425419443733813,54.60456799110295,4.604290822405799,0.8511761881897018,6,0.2,0.81,0.03,0.021,0.22
23203779,2023-06-10,2062BK1,118.53,8.68,12303.0,1020.0,696.0,3168.0,1630.0,304.0,0.0,7106.0,1107.0,0.0,0.133875,0.03896875,0.9256875,1934.0,0.9317663705610268,59.9510672398553,12.061764705870528,0.8428128231639903,6,0.19,0.76,0.04,0.026,0.2
23203819,2023-06-10,2062BK1,127.3,0.0,15069.0,1554.0,699.0,2547.0,1613.0,294.0,223.0,6824.0,1127.0,407.0,0.133875,0.03896875,0.9256875,2130.0,0.9999999999921445,53.60565593045086,9.696911196904956,0.7572769953048087,6,0.22,0.77,0.02,0.02,0.17
23103835,2023-06-10,EXPORTDSP14,125.43,9.59,10032.0,2427.0,780.0,1673.0,1638.0,301.0,145.0,6134.0,1462.0,0.0,0.133875,0.03896875,0.9256875,2084.0,0.9289734854026888,48.90377102727494,4.1334981458573825,0.7859884836848435,55,0.21,0.78,0.034,0.032,0.17
23203826,2023-06-10,EXPORTDSP14,122.3,9.08,9438.0,1242.0,756.0,1881.0,1647.0,294.0,223.0,6183.0,984.0,455.0,0.133875,0.03896875,0.9256875,2164.0,0.9308875018957917,50.55600981152448,7.599033816419002,0.7610905730125873,55,0.21,0.75,0.018,0.026,0.21
23103841,2023-06-10,SEQRFE550D,126.24,8.27,9747.0,3024.0,744.0,1545.0,1685.0,305.0,355.0,6198.0,1017.0,423.0,0.133875,0.03896875,0.9256875,2345.0,0.9385175823289086,49.096958174516026,3.2232142857132198,0.7185501066095017,73,0.21,0.83,0.019,0.021,0.23
23303798,2023-06-10,1786500D,130.04,0.0,3579.0,2046.0,785.0,2949.0,1722.0,207.0,0.0,331.0,1243.0,0.0,0.133875,0.03896875,0.9256875,1929.0,0.9999999999923102,2.545370655163447,1.749266862169233,0.8926905132188219,2,0.2,0.73,0.014,0.024,0.17
23203854,2023-06-11,SEQRFE550D,122.78,8.16,10938.0,2346.0,657.0,2885.0,1657.0,273.0,118.0,6526.0,1483.0,0.0,0.1422857142857143,0.03866666666666666,1.0252380952380953,2048.0,0.9376813807779314,53.15197914926574,4.6624040920696235,0.809082031249605,73,0.22,0.84,0.014,0.024,0.21
23203868,2023-06-11,C20MMNATLT,129.2,0.0,11487.0,1986.0,795.0,4789.0,1644.0,300.0,216.0,6365.0,1719.0,371.0,0.1422857142857143,0.03866666666666666,1.0252380952380953,2160.0,0.9999999999922602,49.26470588197164,5.783987915404943,0.7611111111107588,41,0.2,0.82,0.023,0.026,0.21
23303843,2023-06-11,2830C25HMN,125.87,7.87,10452.0,1977.0,563.0,499.0,1837.0,220.0,0.0,6832.0,1078.0,0.0,0.1422857142857143,0.03866666666666666,1.0252380952380953,2057.0,0.9411544788325023,54.27822356356337,5.286798179056507,0.8930481283418118,18,0.24,0.73,0.02,0.024,0.23
23303846,2023-06-11,SEQRFE550D,124.72,7.47,11349.0,1017.0,738.0,1003.0,1791.0,322.0,0.0,6880.0,1034.0,0.0,0.1422857142857143,0.03866666666666666,1.0252380952380953,2113.0,0.9434904304338946,55.163566388268414,11.159292035387258,0.8476100331278525,73,0.2,0.81,0.024,0.02,0.21
23303850,2023-06-11,EXPORTDSP14,118.9,8.14,9969.0,1998.0,823.0,501.0,1831.0,287.0,0.0,6517.0,978.0,0.0,0.1422857142857143,0.03866666666666666,1.0252380952380953,2118.0,0.9359256926878469,54.81076534857181,4.989489489486992,0.8644948064207438,55,0.22,0.72,0.03,0.024,0.21
23103825,2023-06-11,2062BK1,120.73,9.59,9084.0,4032.0,767.0,1617.0,1710.0,372.0,261.0,6289.0,1042.0,0.0,0.1422857142857143,0.03866666666666666,1.0252380952380953,2343.0,0.9264119091396071,52.09144371695443,2.2529761904756316,0.7298335467346437,6,0.22,0.79,0.025,0.03,0.17
23203839,2023-06-11,2062BK1,123.82,7.67,9447.0,1878.0,745.0,1850.0,1677.0,263.0,165.0,6261.0,986.0,330.0,0.1422857142857143,0.03866666666666666,1.0252380952380953,2105.0,0.9416685679447742,50.56533677878723,5.030351437697002,0.7966745843226619,6,0.2,0.75,0.021,0.023,0.19
23303853,2023-06-11,EXPORTDSP14,117.48,7.67,10473.0,2850.0,2843.0,1768.0,1858.0,306.0,0.0,1056.0,243.0,0.0,0.1422857142857143,0.03866666666666666,1.0252380952380953,2164.0,0.9387135437400023,8.988764044867306,3.674736842103974,0.8585951940846309,55,0.2,0.79,0.023,0.03,0.21
23303856,2023-06-11,EXPORTDSP14,117.6,7.87,10401.0,0.0,756.0,2309.0,1847.0,305.0,0.0,112.0,4375.0,0.0,0.1422857142857143,0.03866666666666666,1.0252380952380953,2152.0,0.9372758428234854,0.9523809523728539,10401000000000.0,0.8582713754642852,55,0.21,0.74,0.023,0.021,0.19
23303859,2023-06-11,SEQRFE550D,120.84,9.2,9450.0,1026.0,848.0,3165.0,1793.0,224.0,0.0,6592.0,2060.0,0.0,0.1422857142857143,0.03866666666666666,1.0252380952380953,2017.0,0.9292525376735679,54.55147302172665,9.210526315780497,0.8889439762018398,73,0.19,0.8,0.023,0.026,0.24
23303875,2023-06-11,2830C20MMNAK,131.03,0.0,11934.0,0.0,762.0,1444.0,1827.0,285.0,0.0,7006.0,2194.0,0.0,0.1422857142857143,0.03866666666666666,1.0252380952380953,2112.0,0.9999999999923682,53.46867129624156,11934000000000.0,0.8650568181814086,16,0.2,0.78,0.02,0.019,0.2
23303876,2023-06-11,2062BK1,125.56,0.0,9609.0,7338.0,878.0,303.0,1858.0,251.0,0.0,6310.0,971.0,233.0,0.1422857142857143,0.03866666666666666,1.0252380952380953,2109.0,0.9999999999920357,50.254858234706475,1.3094848732622908,0.8809862494068843,6,0.19,0.77,0.026,0.03,0.21
23303879,2023-06-11,C20MMNC(BSP),129.57,0.0,9174.0,8799.0,766.0,0.0,1807.0,312.0,0.0,6422.0,996.0,0.0,0.1422857142857143,0.03866666666666666,1.0252380952380953,2119.0,0.9999999999922823,49.563942270204805,1.0426184793725375,0.8527607361959166,43,0.22,0.88,0.023,0.023,0.21
23203842,2023-06-11,R34,127.14,0.0,10908.0,2004.0,891.0,4019.0,1168.0,260.0,0.0,6671.0,1047.0,0.0,0.1422857142857143,0.03866666666666666,1.0252380952380953,1428.0,0.9999999999921346,52.46971842022597,5.4431137724523735,0.8179271708677746,66,0.6,0.73,0.018,0.019,0.25
23303884,2023-06-11,1786500D,126.7,0.0,10974.0,3693.0,641.0,3831.0,1865.0,183.0,0.0,6753.0,1117.0,0.0,0.1422857142857143,0.03866666666666666,1.0252380952380953,2048.0,0.9999999999921073,53.299131806998425,2.971567831030877,0.9106445312495554,2,0.2,0.73,0.018,0.019,0.183
23103844,2023-06-11,2062BK1,118.78,7.53,11931.0,2511.0,732.0,1780.0,1699.0,284.0,294.0,5841.0,969.0,0.0,0.1422857142857143,0.03866666666666666,1.0252380952380953,2277.0,0.9403847676277381,49.17494527656866,4.751493428910892,0.7461572244177663,6,0.21,0.77,0.023,0.02,0.17
