Repository: SiddharthKumar268/FerroMind

# FerroMind
*Ferro-Alloy Optimisation using Machine Learning*
**SAIL Durgapur Steel Plant | Steel Melting Shop**
Intern: Siddharth Kumar | FY 2023-24 to FY 2025-26

---

## Quick Start

```bash

# 2. Place raw Excel files in data/raw/

## Dataset

| | |
|---|---|
| Total heats after cleaning | 47,421 |
| Training set | 37,936 heats (Apr 2023 – Jun 2025) |
| Test set | 9,485 heats (Jun 2025 – Dec 2025) |
| Input features | 21 (16 raw + 5 engineered) |
| Target variables | Mn, Si, C, S, P |
| BOF grades | 76 distinct grades |
| Split method | Chronological 80/20 — no shuffle, no leakage |

---

File: data/processed/sms_train_slag.csv (part 22 of 74)
Heat_Number,Date,BOF Grade Code,Hot Metal Addn. Weight,Scrap Addn. Weight,Lime Into Converter,Dolomite Into Converter,Lime Into Ladle,Iron Ore Into Converter,SIMN Into Ladle,FESI Into Ladle,FEMN Into Ladle,Measered O2 Mainblow II,Duration of Mainblow I/II,Measered O2 2nd Blow,HM_P,HM_S,HM_Si,Total_FA_Ladle,HM_Ratio,O2_per_ton_HM,Lime_Dolo_Ratio,SiMn_FA_Fraction,Grade_Encoded,C,Mn,P,S,Si,FeO,CaO,SiO2,Al2O3,MnO,MgO,P2O5,Basicity,Slag_SP_Index
23314518,2023-12-29,S.TOWER6VAN,119.62,9.49,10845.0,1767.0,961.0,2009.0,2583.0,0.0,437.0,6059.0,957.0,0.0,0.1393333333333333,0.0401025641025641,0.8295384615384614,3020.0,0.9264967856794478,50.65206487167152,6.1375212224073925,0.8552980132447499,67,0.2,1.28,0.022,0.031,0.22,1.281,53.782,28.571,7.023,1.377,6.498,0.056,1.8823323533529326,1.8015609821458478
23214519,2023-12-29,IS2062E350BR,119.94,9.07,10758.0,3444.0,861.0,2161.0,2629.0,132.0,486.0,6374.0,1044.0,484.0,0.1393333333333333,0.0401025641025641,0.8295384615384614,3247.0,0.9296953724445416,53.143238285366486,3.123693379790034,0.8096704650444072,59,0.19,1.43,0.025,0.023,0.23,24.636,49.988,15.79,0.471,0.631,4.995,2.073,3.165600658603002,1.2365003586711851
23214578,2023-12-30,1786500D,124.97,6.95,9849.0,5418.0,1039.0,1984.0,1762.0,253.0,0.0,6588.0,1047.0,0.0,0.14778125,0.03471875,1.06425,2015.0,0.9473165554809938,52.71665199605732,1.8178294573640053,0.8744416873444791,2,0.2,0.8,0.022,0.025,0.216,22.859,51.567,16.162,0.536,0.928,4.283,2.288,3.190434944007919,1.3214853159756035
23214570,2023-12-30,S.TOWER6VAN,134.1,0.0,11943.0,3996.0,844.0,3325.0,2558.0,94.0,624.0,6611.0,1100.0,0.0,0.14778125,0.03471875,1.06425,3276.0,0.999999999992543,49.299030573830734,2.988738738737991,0.7808302808300425,67,0.19,1.32,0.028,0.029,0.23,2.138,50.178,28.062,3.928,4.688,9.163,0.179,1.7880483198517618,1.6614681633058506
23214565,2023-12-30,IS2062E350BR,125.08,7.74,10830.0,3471.0,844.0,2337.0,2589.0,115.0,631.0,6642.0,1047.0,338.0,0.14778125,0.03471875,1.06425,3335.0,0.941725643721264,53.10201471016068,3.120138288676716,0.7763118440777282,59,0.19,1.32,0.036,0.034,0.22,21.254,49.775,18.739,0.935,0.794,4.996,2.06,2.6560832443970113,1.244561684252638
23214615,2023-12-30,1786550D,123.7,8.08,11229.0,2004.0,888.0,3240.0,1701.0,267.0,0.0,6398.0,1144.0,0.0,0.14778125,0.03471875,1.06425,1968.0,0.9386856882612028,51.72190784113402,5.6032934131708565,0.8643292682922438,3,0.2,0.79,0.02,0.02,0.23,23.158,51.278,18.323,0.489,0.655,5.602,2.158,2.798406461471294,1.2361506195458272
23314586,2023-12-30,C20MMNATLT,126.16,8.47,9771.0,3537.0,790.0,5045.0,1844.0,241.0,271.0,6688.0,1473.0,0.0,0.14778125,0.03471875,1.06425,2356.0,0.9370868305657204,53.01204819235089,2.7625106022044776,0.7826825127331143,41,0.21,1.0,0.043,0.026,0.21,19.929,50.337,18.998,1.021,0.562,5.522,2.027,2.6494552344860254,1.2930795314426635
23114599,2023-12-30,IS2062E350BR,123.78,7.43,11070.0,2178.0,749.0,3950.0,2314.0,105.0,761.0,6122.0,1207.0,0.0,0.14778125,0.03471875,1.06425,3180.0,0.9433732184974972,49.45871707828842,5.08264462809684,0.7276729559746139,59,0.2,1.41,0.025,0.023,0.26,20.364,50.033,20.2,0.479,0.85,4.62,1.906,2.4767585763081037,1.233403180081351
23114577,2023-12-30,IS2062E350BR,129.59,0.0,10836.0,2868.0,810.0,3832.0,2521.0,0.0,389.0,5976.0,1124.0,0.0,0.14778125,0.03471875,1.06425,2910.0,0.9999999999922834,46.11466934141435,3.7782426778229503,0.8663230240546851,59,0.2,1.38,0.038,0.026,0.25,23.308,50.88,15.784,0.452,0.819,5.183,2.139,3.22331327209376,1.3015117796024867
23114574,2023-12-30,1786500D,124.31,0.0,11037.0,3357.0,797.0,2697.0,1703.0,247.0,0.0,6131.0,1046.0,0.0,0.14778125,0.03471875,1.06425,1950.0,0.9999999999919555,49.320247767280826,3.287756925825652,0.8733333333328854,2,0.2,0.76,0.037,0.028,0.197,27.861,48.215,14.8,0.467,0.592,4.863,1.884,3.257550165529356,1.1301626740424735
23114564,2023-12-30,S.TOWER6VAN,131.67,0.0,10533.0,2469.0,784.0,4222.0,2374.0,74.0,521.0,5965.0,1628.0,0.0,0.14778125,0.03471875,1.06425,2969.0,0.9999999999924052,45.3026505654644,4.266099635478224,0.7995958235093299,67,0.2,1.3,0.034,0.031,0.22,1.813,57.323,25.114,4.696,1.387,7.603,0.296,2.282420864025483,2.128750742721331
23314575,2023-12-30,IS2062E350BR,127.17,7.88,9882.0,3360.0,995.0,3154.0,2539.0,0.0,688.0,6649.0,1069.0,163.0,0.14778125,0.03471875,1.06425,3227.0,0.9416512402744046,52.28434379136365,2.9410714285705533,0.7867988844125234,59,0.18,1.39,0.031,0.03,0.22,28.168,48.11,14.706,0.489,0.575,4.824,1.846,3.2712313864146325,1.1220991253644317
23214709,2024-01-01,1786500D,127.72,6.37,10302.0,2112.0,817.0,3786.0,1762.0,186.0,0.0,6466.0,1188.0,556.0,0.1556363636363636,0.0379090909090909,0.8950303030303031,1948.0,0.9524945931765793,50.626370184382814,4.8778409090886,0.9045174537983036,2,0.2,0.78,0.018,0.027,0.262,21.807,50.957,17.567,0.924,0.808,4.539,1.921,2.9005578324225865,1.294146031746032
23214706,2024-01-01,2830C20MMNC,114.26,6.28,8925.0,2220.0,795.0,1609.0,1674.0,199.0,0.0,5884.0,979.0,0.0,0.1556363636363636,0.0379090909090909,0.8950303030303031,1873.0,0.947901111656314,51.496586731564,4.020270270268459,0.8937533368922084,17,0.21,0.74,0.018,0.025,0.23,21.368,52.008,16.926,0.942,0.801,4.598,1.854,3.072487741478112,1.3580885233059148
23214694,2024-01-01,1786500D,120.83,7.48,9042.0,1776.0,927.0,4507.0,1802.0,283.0,0.0,6366.0,1103.0,0.0,0.1556363636363636,0.0379090909090909,0.8950303030303031,2085.0,0.9417036863771984,52.68559132622126,5.09121621621335,0.86426858513148,2,0.2,0.75,0.017,0.033,0.203,22.687,50.795,16.919,0.662,0.902,4.486,1.996,3.0020685579196216,1.2824753200191885
23214692,2024-01-01,S.TOWER6VAN,130.38,0.0,9525.0,5406.0,795.0,1303.0,2568.0,81.0,607.0,6515.0,1067.0,0.0,0.1556363636363636,0.0379090909090909,0.8950303030303031,3256.0,0.9999999999923302,49.96932044753821,1.761931187569041,0.7886977886975465,67,0.19,1.32,0.029,0.031,0.24,19.974,53.075,17.621,0.492,0.755,4.634,1.931,3.0118601747815235,1.4117193318438135
23214686,2024-01-01,1786500D,127.46,0.0,9972.0,3282.0,795.0,1735.0,1661.0,260.0,0.0,6872.0,1175.0,0.0,0.1556363636363636,0.0379090909090909,0.8950303030303031,1921.0,0.9999999999921544,53.91495371054516,3.0383912248619627,0.8646538261317727,2,0.19,0.72,0.016,0.026,0.192,21.878,50.506,18.336,0.36,0.899,4.65,1.791,2.7543218629001474,1.2558995399726471
23314724,2024-01-02,2830C20MMNAK,121.74,8.48,8943.0,1011.0,826.0,3393.0,1719.0,248.0,0.0,606.0,129.0,0.0,0.1501333333333333,0.0357333333333333,0.8944666666666666,1967.0,0.9348794347954624,4.977821586947775,8.845697329368106,0.8739196746309741,16,0.21,0.76,0.026,0.029,0.22,2.097,56.258,26.996,4.244,1.539,6.915,0.288,2.083861169759603,1.9336632982745583
23214773,2024-01-02,2830C20MMNC,119.76,7.88,10443.0,1971.0,800.0,2527.0,1698.0,294.0,0.0,5666.0,1307.0,0.0,0.1501333333333333,0.0357333333333333,0.8944666666666666,1992.0,0.9382638671189418,47.31128924476192,5.298325722980569,0.8524096385537889,17,0.2,0.73,0.021,0.021,0.23,20.07,51.803,17.869,0.716,0.756,5.296,1.969,2.8988808058198092,1.365392725355825
23214770,2024-01-02,2062BK1,118.99,8.15,10119.0,1980.0,806.0,1849.0,1691.0,300.0,0.0,6403.0,1072.0,0.0,0.1501333333333333,0.0357333333333333,0.8944666666666666,1991.0,0.9358974358900748,53.81124464195469,5.110606060603479,0.849321948769036,6,0.19,0.74,0.022,0.023,0.21,21.628,49.78,17.715,0.716,0.867,5.681,2.075,2.8098893655452697,1.2652501016673445
23114772,2024-01-02,2830C20MMNC,108.17,8.15,9774.0,1992.0,752.0,2934.0,1733.0,311.0,0.0,5547.0,907.0,362.0,0.1501333333333333,0.0357333333333333,0.8944666666666666,2044.0,0.9299346629906298,51.2803919751199,4.906626506021634,0.8478473581209159,17,0.21,0.78,0.03,0.024,0.19,24.828,49.18,16.161,0.511,0.974,4.624,2.274,3.042940230169533,1.1998048304464504
23114769,2024-01-02,SEQRFE550D,125.32,0.0,10011.0,2940.0,727.0,4145.0,1732.0,281.0,0.0,5881.0,1004.0,0.0,0.1501333333333333,0.0357333333333333,0.8944666666666666,2013.0,0.9999999999920204,46.927864666079415,3.4051020408151684,0.8604073522102035,73,0.2,0.74,0.023,0.023,0.18,21.832,48.761,17.877,0.616,0.679,6.604,2.102,2.7274303613379574,1.227927474187862
23114747,2024-01-02,2062BK1,117.0,8.88,11079.0,2202.0,990.0,4040.0,1742.0,302.0,0.0,5945.0,1445.0,0.0,0.1501333333333333,0.0357333333333333,0.8944666666666666,2044.0,0.9294566253500997,50.81196581153152,5.031335149861476,0.8522504892363737,6,0.2,0.78,0.019,0.023,0.21,22.142,50.736,17.241,0.651,0.521,5.226,1.95,2.9425820670455862,1.2882388787324803
23314771,2024-01-02,2062BK1,117.44,7.88,10563.0,3162.0,792.0,1253.0,1623.0,269.0,0.0,6447.0,1236.0,0.0,0.1501333333333333,0.0357333333333333,0.8944666666666666,1892.0,0.9371209703085132,54.896117165745096,3.3406072106251297,0.8578224101475381,6,0.22,0.75,0.034,0.028,0.22,22.609,49.413,17.767,0.657,0.755,5.201,2.1,2.7810108059432683,1.2237907719741434
23214797,2024-01-03,2830C20MMNAK,95.25,0.0,6450.0,1476.0,910.0,506.0,1806.0,307.0,0.0,2582.0,400.0,0.0,0.128,0.0383214285714285,0.6673928571428572,2113.0,0.9999999999895012,27.107611548271837,4.369918699184031,0.8547089446280858,16,0.21,0.82,0.022,0.017,0.21,22.98,50.11,16.995,0.534,0.75,4.996,2.112,2.9483407860673094,1.2535021012607566
23214805,2024-01-03,SEQRFE550D,126.15,8.88,9441.0,2220.0,800.0,2948.0,1782.0,233.0,0.0,6498.0,1029.0,278.0,0.128,0.0383214285714285,0.6673928571428572,2015.0,0.9342368362516904,51.51010701504946,4.252702702700787,0.8843672456571293,73,0.22,0.83,0.024,0.029,0.22,24.908,48.434,16.697,0.62,1.161,4.633,2.036,2.9005868966343273,1.1641109455367014
23114795,2024-01-03,C20MMNATLT,123.36,8.15,8661.0,2037.0,785.0,2867.0,1713.0,308.0,7.0,6528.0,6588.0,0.0,0.128,0.0383214285714285,0.6673928571428572,2028.0,0.9380275264167136,52.91828793731421,4.251840942560505,0.8446745562126012,41,0.2,0.83,0.018,0.023,0.21,21.374,51.263,16.764,0.919,0.958,5.498,1.682,3.0577393379063524,1.3441097039775558
23114777,2024-01-03,2062BK1,118.25,8.48,10656.0,4290.0,746.0,3987.0,1694.0,294.0,0.0,5793.0,1044.0,0.0,0.128,0.0383214285714285,0.6673928571428572,1988.0,0.9330860885273172,48.9894291750614,2.483916083915505,0.8521126760559095,6,0.21,0.75,0.017,0.025,0.2,1.279,53.476,28.981,5.422,1.478,7.713,0.067,1.8451452625767715,1.7671590496017975
23114811,2024-01-03,SEQRFE550D,131.9,0.0,8307.0,996.0,824.0,2099.0,1675.0,305.0,0.0,5876.0,1499.0,0.0,0.128,0.0383214285714285,0.6673928571428572,1980.0,0.9999999999924186,44.54890068199736,8.340361445774759,0.8459595959591687,73,0.22,0.8,0.021,0.032,0.21,24.069,48.34,17.543,0.811,1.103,4.749,1.912,2.755357957136343,1.1616562132026051
23314863,2024-01-04,2062BK1,121.9,8.93,9948.0,1035.0,809.0,2570.0,1596.0,326.0,0.0,6696.0,2746.0,0.0,0.1257878787878787,0.0356060606060606,0.8732121212121212,1922.0,0.9317434839032964,54.93027071324913,9.611594202889265,0.8303850156083089,6,0.22,0.78,0.021,0.025,0.22,1.294,54.526,29.469,4.783,1.671,6.684,0.073,1.8502205632846962,1.7723963073722533
23314867,2024-01-04,1786550D,123.22,8.15,9999.0,2034.0,796.0,3106.0,1604.0,207.0,0.0,7000.0,1253.0,0.0,0.1257878787878787,0.0356060606060606,0.8732121212121212,1811.0,0.9379614828276016,56.808959584022,4.915929203537406,0.8856985091104993,3,0.23,0.78,0.02,0.02,0.21,24.665,48.916,16.529,0.593,1.15,4.605,2.044,2.959225650332728,1.1874256584536957
23314875,2024-01-04,2062BK1,112.77,8.15,8949.0,2064.0,989.0,3035.0,1137.0,377.0,0.0,6896.0,1184.0,0.0,0.1257878787878787,0.0356060606060606,0.8732121212121212,1514.0,0.9326000661517316,61.15101534041721,4.335755813951388,0.7509907529717629,6,0.22,0.77,0.037,0.024,0.25,24.586,52.246,12.874,0.512,0.683,6.023,1.693,4.057941747572816,1.3946771308827848
23214849,2024-01-04,2830C20MMNC,131.02,0.0,10365.0,1479.0,803.0,570.0,1583.0,260.0,138.0,6906.0,1102.0,316.0,0.1257878787878787,0.0356060606060606,0.8732121212121212,1981.0,0.9999999999923675,52.70950999807121,7.0081135902589535,0.7990913679955582,17,0.21,0.71,0.027,0.023,0.21,17.995,54.382,18.018,0.38,0.564,4.646,2.548,3.0180365170098225,1.5100238796023766
23214843,2024-01-04,2062BK1,124.5,7.53,9108.0,1623.0,797.0,1132.0,1664.0,280.0,138.0,6458.0,1025.0,380.0,0.1257878787878787,0.0356060606060606,0.8732121212121212,2082.0,0.9429675073775432,51.87148594335846,5.611829944543677,0.7992315081648419,6,0.2,0.75,0.032,0.025,0.19,12.83,49.67,21.09,1.002,1.1,10.1,2.42,2.3550329524441707,1.46428466141918
23214887,2024-01-04,1786550D,122.84,8.87,10848.0,1494.0,797.0,2163.0,1667.0,287.0,132.0,6501.0,1121.0,360.0,0.1257878787878787,0.0356060606060606,0.8732121212121212,2086.0,0.9326550755376763,52.922500813636255,7.261044176701967,0.799137104505849,3,0.2,0.77,0.02,0.02,0.21,1.223,52.604,29.227,4.789,0.996,9.513,0.176,1.7997810318872314,1.7274966339364881
23314889,2024-01-05,2830C20MMNC,123.88,8.14,10971.0,1638.0,815.0,3426.0,1732.0,281.0,0.0,6794.0,1839.0,0.0,0.142,0.0382571428571428,0.8318285714285715,2013.0,0.938342675345112,54.843396835204686,6.697802197798109,0.8604073522102035,17,0.23,0.79,0.018,0.021,0.22,17.133,53.612,18.85,0.786,1.134,4.609,2.293,2.8439870563895813,1.489884393063584
23314910,2024-01-05,2062BK1,124.75,8.67,9846.0,1737.0,693.0,2034.0,1797.0,313.0,0.0,6503.0,1046.0,385.0,0.142,0.0382571428571428,0.8318285714285715,2110.0,0.9350172387877754,52.12825651260819,5.668393782380156,0.8516587677721082,6,0.2,0.78,0.024,0.029,0.2,22.173,50.0,18.041,0.59,0.744,4.784,2.252,2.7713113845471673,1.2433171702101207
23314917,2024-01-05,2062BK1,126.3,8.77,8916.0,1737.0,668.0,2949.0,1783.0,319.0,0.0,6584.0,1254.0,329.0,0.142,0.0382571428571428,0.8318285714285715,2102.0,0.9350707040724436,52.12984956411615,5.132987910187028,0.8482397716456479,6,0.2,0.78,0.028,0.035,0.2,16.129,51.876,20.342,0.731,1.064,5.629,2.566,2.550066361893526,1.422351392849309
23214781,2024-01-05,2062BK1,118.86,8.72,9987.0,1731.0,754.0,4021.0,1566.0,304.0,0.0,6058.0,1101.0,0.0,0.142,0.0382571428571428,0.8318285714285715,1870.0,0.931650728947079,50.96752481868612,5.769497400343288,0.8374331550797661,6,0.18,0.74,0.027,0.031,0.2,1.29,51.767,30.372,5.007,1.871,8.079,0.11,1.704375596747111,1.6349366768783755
23314928,2024-01-05,2830C20MMNAK,127.68,7.99,10149.0,1473.0,688.0,3312.0,1743.0,332.0,0.0,6620.0,1201.0,0.0,0.142,0.0382571428571428,0.8318285714285715,2075.0,0.9411070980987608,51.84837092691221,6.890020366594101,0.8399999999995952,16,0.23,0.75,0.017,0.028,0.2,16.723,52.566,19.952,0.71,1.063,4.876,2.454,2.6344910539768454,1.4332533536917877
23314919,2024-01-05,2062BK1,123.97,8.15,9063.0,1491.0,611.0,2826.0,1756.0,250.0,0.0,6800.0,1078.0,0.0,0.142,0.0382571428571428,0.8318285714285715,2006.0,0.9383136542466068,54.851980317376366,6.078470824945621,0.8753738783644689,6,0.2,0.79,0.023,0.028,0.22,8.891,52.95,24.218,2.9234999999999998,1.3685,6.657500000000001,1.3785,2.186300012386969,1.5992147387496225
23214926,2024-01-05,1786500D,124.94,7.43,9951.0,2109.0,795.0,1341.0,1721.0,260.0,0.0,5947.0,1072.0,0.0,0.142,0.0382571428571428,0.8318285714285715,1981.0,0.943869456818434,47.59884744639348,4.718349928874008,0.8687531549717977,2,0.19,0.74,0.018,0.026,0.179,13.951,53.452,20.609,0.509,1.278,5.8,2.878,2.5934983017952447,1.5465987673967767
23214901,2024-01-05,2062BK1,124.37,7.28,11052.0,2001.0,809.0,2362.0,1677.0,273.0,0.0,5708.0,917.0,0.0,0.142,0.0382571428571428,0.8318285714285715,1950.0,0.9447018609878868,45.89531237399778,5.523238380806835,0.859999999999559,6,0.21,0.78,0.021,0.023,0.24,18.576,52.816,18.168,1.372,0.558,4.456,2.547,2.9069293852165776,1.4373656279765956
23214881,2024-01-05,R34,131.81,0.0,10887.0,1590.0,940.0,1644.0,1272.0,243.0,0.0,6594.0,1535.0,0.0,0.142,0.0382571428571428,0.8318285714285715,1515.0,0.9999999999924134,50.02655337189875,6.847169811316449,0.8396039603954855,66,0.63,0.76,0.016,0.023,0.21,17.666,54.851,17.954,0.392,0.553,4.613,2.523,3.054915065441381,1.5398500884309816
23214962,2024-01-06,S.TOWER6VAN,130.61,7.48,9960.0,2454.0,795.0,2534.0,2403.0,169.0,486.0,6178.0,970.0,0.0,0.1367,0.0427333333333333,0.8408666666666667,3058.0,0.9458324281197348,47.30112548773217,4.058679706599813,0.7858077174621367,67,0.19,1.27,0.022,0.029,0.23,13.874,53.015,21.618,1.128,1.078,5.22,2.294,2.452241084231463,1.493674809117291
23214959,2024-01-06,S.TOWER6VAN,122.3,7.43,10059.0,2331.0,798.0,3372.0,2423.0,145.0,486.0,6081.0,961.0,0.0,0.1367,0.0427333333333333,0.8408666666666667,3054.0,0.9427272026443944,49.721995093624514,4.315315315313464,0.7933857236408666,67,0.18,1.29,0.028,0.033,0.23,19.268,54.225,16.858,0.475,0.722,4.818,2.254,3.216382940862447,1.500954964431035
23214943,2024-01-06,IS2062E350BR,119.19,8.27,11631.0,2097.0,690.0,2683.0,2501.0,101.0,429.0,6490.0,1878.0,383.0,0.1367,0.0427333333333333,0.8408666666666667,3031.0,0.9351168994120892,54.45087675094848,5.546494992844279,0.8251402177496453,59,0.2,1.42,0.024,0.027,0.21,18.354,54.206,17.823,0.49,0.709,4.704,2.347,3.0411804308797126,1.4983138924208084
23314955,2024-01-06,2062BK1,124.72,7.94,10365.0,1752.0,721.0,3653.0,1834.0,278.0,0.0,6264.0,1021.0,0.0,0.1367,0.0427333333333333,0.8408666666666667,2112.0,0.9401477461108084,50.224502886062986,5.916095890407582,0.8683712121208009,6,0.2,0.75,0.019,0.032,0.18,21.171,52.411,16.693,0.437,0.628,4.715,2.56,3.1395112016293276,1.3841542321404992
23114981,2024-01-06,2062BK1,124.97,7.43,13659.0,4680.0,815.0,3058.0,1725.0,331.0,0.0,6480.0,1537.0,0.0,0.1367,0.0427333333333333,0.8408666666666667,2056.0,0.9438821752194572,51.85244458628589,2.9185897435891195,0.8390077821007592,6,0.2,0.78,0.025,0.031,0.21,17.399,55.736,16.985,0.486,0.694,4.406,2.953,3.2812904745084186,1.6209393630943725
23114977,2024-01-06,S.TOWER6VAN,123.75,9.5,10254.0,2601.0,797.0,3135.0,2534.0,27.0,589.0,6166.0,1035.0,0.0,0.1367,0.0427333333333333,0.8408666666666667,3150.0,0.9287054408935932,49.82626262585999,3.942329873124205,0.804444444444189,67,0.18,1.38,0.031,0.031,0.22,17.686,55.652,16.781,0.492,0.698,4.434,2.909,3.3161720891431297,1.6145990483927122
23114961,2024-01-06,1786500D,125.66,7.44,10182.0,1983.0,895.0,2468.0,1683.0,254.0,0.0,6196.0,1023.0,0.0,0.1367,0.0427333333333333,0.8408666666666667,1937.0,0.9441021788058296,49.30765557815289,5.134644478060951,0.8688693856474605,2,0.19,0.74,0.024,0.029,0.203,21.876,52.55,15.883,0.397,0.647,4.751,2.495,3.3083606144547972,1.3916843220338984
23315023,2024-01-07,2062BK1,122.31,7.88,9330.0,1767.0,696.0,5823.0,1890.0,336.0,0.0,6493.0,1168.0,637.0,0.1456857142857142,0.0400285714285714,0.8437428571428571,2226.0,0.9394730778021396,53.08641975265238,5.280135823426553,0.8490566037732035,6,0.2,0.8,0.022,0.032,0.19,19.151,52.325,18.203,0.648,1.049,4.714,2.373,2.874368270709734,1.4007495649846073
23315021,2024-01-07,2062BK1,122.72,7.44,9900.0,1836.0,718.0,3724.0,1889.0,281.0,0.0,6615.0,1136.0,0.0,0.1456857142857142,0.0400285714285714,0.8437428571428571,2170.0,0.9428395820456144,53.90319426292452,5.392156862742161,0.8705069124419952,6,0.21,0.73,0.022,0.03,0.19,22.12,51.997,15.826,0.592,0.672,4.993,2.39,3.2853351867062615,1.3702532479510898
23314999,2024-01-07,SAILTOWER6VA,127.32,9.88,10197.0,1590.0,788.0,2302.0,1862.0,0.0,740.0,6632.0,1083.0,0.0,0.1456857142857142,0.0400285714285714,0.8437428571428571,2602.0,0.9279883381856562,52.08922400210423,6.4132075471657775,0.7156033820135604,68,0.17,1.29,0.041,0.019,0.22,11.772499999999999,52.551500000000004,19.3515,7.0535,0.7355,5.7940000000000005,1.1325,2.7154889549153856,1.6884016064257028
23315017,2024-01-07,2830C20MMNC,113.65,6.72,9384.0,1758.0,685.0,4219.0,1728.0,251.0,0.0,6564.0,987.0,0.0,0.1456857142857142,0.0400285714285714,0.8437428571428571,1979.0,0.9441721359064204,57.75626924718208,5.337883959041332,0.8731682668009736,17,0.2,0.78,0.029,0.033,0.21,21.728,52.944,15.906,0.464,0.609,4.568,2.42,3.3283460111900425,1.4067756078118774
23115020,2024-01-07,1786500D,122.91,7.43,9042.0,1992.0,787.0,3197.0,1705.0,264.0,0.0,6539.0,1056.0,0.0,0.1456857142857142,0.0400285714285714,0.8437428571428571,1969.0,0.9429952432028312,53.20152957405254,4.539156626503745,0.8659217877090575,2,0.2,0.77,0.021,0.032,0.214,18.967,52.432,18.302,0.932,0.862,4.46,2.597,2.864666994481779,1.4068151328145964
23115024,2024-01-07,2830C20MMNC,118.8,7.43,9342.0,2004.0,798.0,2528.0,1720.0,264.0,0.0,5946.0,995.0,0.0,0.1456857142857142,0.0400285714285714,0.8437428571428571,1984.0,0.941139190359335,50.05050505008375,4.661676646704261,0.8669354838705308,17,0.22,0.79,0.023,0.029,0.23,18.992,53.29,17.785,0.562,0.872,4.424,2.633,2.9961767682446867,1.4489640545978575
23214996,2024-01-07,SAILTOWER6VA,120.74,8.15,9507.0,2010.0,795.0,639.0,1897.0,0.0,844.0,5973.0,1038.0,0.0,0.1456857142857142,0.0400285714285714,0.8437428571428571,2741.0,0.9367677864773316,49.46993539796696,4.729850746266304,0.6920831813204333,68,0.2,1.42,0.023,0.022,0.2,1.282,52.443,28.924,4.81,1.03,9.856,0.16,1.813068280034572,1.736120766709703
23115036,2024-01-07,2062BK1,124.25,7.44,9114.0,1101.0,792.0,1515.0,1744.0,258.0,0.0,5669.0,934.0,360.0,0.1456857142857142,0.0400285714285714,0.8437428571428571,2002.0,0.943503682884475,45.62575452679577,8.277929155305833,0.871128871128436,6,0.21,0.74,0.024,0.033,0.26,0.706,54.602,30.498,5.066,0.589,6.761,0.126,1.790288206170694,1.7497836885114564
23115049,2024-01-07,2830C20MMNC,118.42,7.43,8643.0,2007.0,749.0,2850.0,1751.0,288.0,0.0,5497.0,896.0,0.0,0.1456857142857142,0.0400285714285714,0.8437428571428571,2039.0,0.9409614620505288,46.41952372870782,4.306427503734775,0.858754291318853,17,0.19,0.8,0.028,0.04,0.24,23.095,51.151,15.757,0.512,0.813,5.14,2.099,3.2460337606295218,1.3165263943582224
23215038,2024-01-07,2062BK1,122.82,7.43,10440.0,1074.0,745.0,3309.0,1694.0,304.0,0.0,6504.0,1099.0,485.0,0.1456857142857142,0.0400285714285714,0.8437428571428571,1998.0,0.94295585411944,52.95554469912917,9.7206703910524,0.8478478478474235,6,0.2,0.77,0.025,0.027,0.22,21.804,50.839,17.771,0.606,0.852,4.53,2.17,2.860623452622102,1.2845916717202344
23215022,2024-01-07,2062BK1,128.03,7.47,9510.0,1458.0,698.0,500.0,1833.0,310.0,155.0,7050.0,1193.0,0.0,0.1456857142857142,0.0400285714285714,0.8437428571428571,2298.0,0.944870848701514,55.06521908884586,6.522633744851493,0.7976501305479557,6,0.21,0.77,0.021,0.025,0.21,11.076,52.3515,23.025,2.997,1.6415,6.2335,1.1475,2.2735820376965172,1.535144566301097
23215019,2024-01-07,S.TOWER6VAN,122.89,7.28,9954.0,2046.0,803.0,0.0,1593.0,98.0,938.0,6397.0,1012.0,0.0,0.1456857142857142,0.0400285714285714,0.8437428571428571,2629.0,0.94407313512373,52.05468304945842,4.86510263929381,0.6059338151386056,67,0.2,1.32,0.021,0.023,0.23,17.657,55.108,17.207,0.538,0.698,4.507,2.931,3.2024639702463964,1.5806109278646205
23315092,2024-01-08,S.TOWER6VAN,125.5,7.68,10743.0,1632.0,842.0,2819.0,2464.0,3.0,491.0,6595.0,1213.0,0.0,0.138578947368421,0.0469210526315789,0.8349473684210527,2958.0,0.9423336837292212,52.54980079639402,6.58272058823126,0.8329952670720646,67,0.19,1.3,0.025,0.036,0.21,22.379,51.001,16.935,0.436,0.925,4.687,2.2,3.011395843174303,1.2972402390944933
23315098,2024-01-08,2062BK1,125.7,10.08,9468.0,978.0,829.0,777.0,1773.0,362.0,0.0,6589.0,1274.0,0.0,0.138578947368421,0.0469210526315789,0.8349473684210527,2135.0,0.9257622624766112,52.418456642383305,9.680981595082129,0.8304449648708054,6,0.2,0.77,0.032,0.033,0.21,1.04,54.345,30.809,5.22,1.295,5.762,0.092,1.7638753651411878,1.7062794348508634
23115068,2024-01-08,1786500D,120.78,8.76,11091.0,2190.0,1130.0,1654.0,1815.0,265.0,0.0,6642.0,1079.0,0.0,0.138578947368421,0.0469210526315789,0.8349473684210527,2080.0,0.9323761000391204,54.99254843471607,5.064383561641523,0.8725961538457343,2,0.18,0.77,0.022,0.032,0.196,22.136,50.888,17.286,0.494,0.917,4.676,2.171,2.9437149302944405,1.290820079648936
23315101,2024-01-08,2062BK1,122.45,10.21,7980.0,981.0,715.0,3734.0,1738.0,258.0,0.0,6587.0,1291.0,0.0,0.138578947368421,0.0469210526315789,0.8349473684210527,1996.0,0.9230363334771368,53.79338505468523,8.134556574915255,0.8707414829654956,6,0.19,0.8,0.03,0.03,0.2,1.498,54.648,28.37,5.472,1.08,7.14,0.205,1.9261922385534525,1.8295892062004084
23215060,2024-01-08,1786500D,119.45,7.43,9924.0,1287.0,800.0,1755.0,1752.0,277.0,0.0,6533.0,1062.0,0.0,0.138578947368421,0.0469210526315789,0.8349473684210527,2029.0,0.941440731392328,54.69233989070998,7.71095571094972,0.8634795465742418,2,0.21,0.71,0.021,0.031,0.187,22.758,50.849,17.313,0.751,0.824,4.003,2.199,2.9368718955758344,1.2689409063685366
23215050,2024-01-08,2062BK1,120.65,7.28,9948.0,930.0,814.0,2109.0,1654.0,283.0,0.0,6045.0,951.0,490.0,0.138578947368421,0.0469210526315789,0.8349473684210527,1937.0,0.9430938794579606,50.10360546995355,10.696774193536886,0.8538977800718359,6,0.22,0.76,0.026,0.034,0.21,21.744,49.774,18.362,0.771,0.775,4.747,2.328,2.710559276806622,1.2410302440970407
23315117,2024-01-09,1786500D,125.35,8.29,8967.0,975.0,901.0,2376.0,1694.0,203.0,0.0,961.0,256.0,0.0,0.1498947368421052,0.0451052631578947,0.870421052631579,1897.0,0.9379676743419788,7.666533705563091,9.196923076913643,0.8929889298888282,2,0.18,0.8,0.023,0.04,0.219,27.614,48.335,15.014,0.498,0.569,4.759,1.914,3.2191142191142195,1.133852541696967
23315113,2024-01-09,1786500D,119.9,7.87,9981.0,999.0,887.0,2058.0,1669.0,214.0,0.0,6396.0,1075.0,0.0,0.1498947368421052,0.0451052631578947,0.870421052631579,1883.0,0.9384049463806964,53.34445371098128,9.99099099098099,0.8863515666484937,2,0.19,0.73,0.022,0.026,0.213,21.647,51.481,17.086,0.442,0.896,4.738,2.283,3.012875285304618,1.3290907213300978
23215165,2024-01-09,S.TOWER6VAN,127.08,7.88,10122.0,1785.0,798.0,2049.0,2427.0,84.0,486.0,440.0,88.0,0.0,0.1498947368421052,0.0451052631578947,0.870421052631579,2997.0,0.9416123295721576,3.462385898619276,5.670588235290941,0.8098098098095396,67,0.19,1.3,0.02,0.028,0.2,12.397,50.463,22.726,3.392,1.6755,6.4395,1.1355,2.2203986447837374,1.4367099419200549
23115167,2024-01-10,1786500D,118.11,8.08,8871.0,1998.0,787.0,3385.0,1712.0,275.0,0.0,6021.0,978.0,0.0,0.1593548387096774,0.0385806451612903,0.851516129032258,1987.0,0.9359695696890724,50.977901955372296,4.439939939937718,0.861600402616577,2,0.19,0.77,0.025,0.028,0.201,18.539,53.681,17.549,1.101,0.578,4.58,2.455,3.0587464387464385,1.4874615533819169
23115184,2024-01-10,1786500D,127.9,8.15,10743.0,498.0,764.0,2914.0,1794.0,274.0,0.0,6393.0,1122.0,0.0,0.1593548387096774,0.0385806451612903,0.851516129032258,2068.0,0.940095553098566,49.98436278303374,21.57228915658319,0.8675048355895225,2,0.19,0.77,0.03,0.023,0.199,21.016,48.067,19.429,2.221,1.068,5.375,1.332,2.47385486361297,1.1884240716016419
23115197,2024-01-10,1786550D,120.93,0.0,9234.0,1623.0,830.0,2250.0,1709.0,305.0,0.0,6166.0,1383.0,0.0,0.1593548387096774,0.0385806451612903,0.851516129032258,2014.0,0.9999999999917308,50.98817497683793,5.689463955634203,0.8485600794434714,3,0.22,0.76,0.02,0.03,0.2,20.813,50.424,18.432,0.853,1.157,4.271,2.463,2.735528671404546,1.2848188350405139
23315163,2024-01-10,S.TOWER6VAN,126.97,7.88,11286.0,4602.0,942.0,1643.0,2577.0,64.0,516.0,7155.0,1213.0,0.0,0.1593548387096774,0.0385806451612903,0.851516129032258,3157.0,0.9415647015132256,56.35189414778017,2.452411994784343,0.8162812796956553,67,0.18,1.36,0.029,0.027,0.2,1.036,49.333,27.677,6.778,1.41,11.697,0.071,1.7823903461232746,1.7180817719579298
23215174,2024-01-10,1786500D,129.09,7.53,9879.0,1806.0,1119.0,5106.0,1806.0,267.0,0.0,6533.0,1050.0,0.0,0.1593548387096774,0.0385806451612903,0.851516129032258,2073.0,0.9448836187897462,50.608102873571866,5.470099667771057,0.871201157741982,2,0.21,0.75,0.025,0.026,0.225,23.112,51.128,15.776,0.447,0.814,5.139,2.146,3.2406667934334794,1.3147162436678754
23315171,2024-01-10,2062BK1,126.16,8.24,7206.0,2961.0,1147.0,3048.0,1770.0,210.0,0.0,6788.0,1030.0,169.0,0.1593548387096774,0.0385806451612903,0.851516129032258,1980.0,0.938690476183492,53.80469245360016,2.4336372847002927,0.8939393939389425,6,0.2,0.79,0.026,0.03,0.21,27.479,48.04,15.155,0.605,1.277,4.004,2.152,3.1697017682765902,1.1267737774129236
23315173,2024-01-10,1786500D,133.76,0.0,11031.0,2004.0,1096.0,5116.0,1797.0,309.0,0.0,6493.0,988.0,271.0,0.1593548387096774,0.0385806451612903,0.851516129032258,2106.0,0.999999999992524,48.54216507140744,5.504491017961326,0.8532763532759481,2,0.19,0.74,0.03,0.028,0.212,9.0785,54.746,23.762500000000003,2.5044999999999997,0.938,6.1645,1.281,2.303785216824121,1.6669508556117167
23315186,2024-01-10,1786500D,129.55,8.15,11412.0,1596.0,824.0,3669.0,1866.0,318.0,0.0,6359.0,1049.0,363.0,0.1593548387096774,0.0385806451612903,0.851516129032258,2184.0,0.9408133623751576,49.08529525241926,7.150375939845144,0.8543956043952132,2,0.18,0.74,0.02,0.031,0.239,20.672,52.854,17.125,0.671,0.955,4.202,2.095,3.0861847483358633,1.3983279538599929
23315188,2024-01-10,R34,129.8,0.0,11289.0,2532.0,959.0,4533.0,1180.0,271.0,0.0,6023.0,1295.0,381.0,0.1593548387096774,0.0385806451612903,0.851516129032258,1451.0,0.999999999992296,46.402157164511536,4.458530805685443,0.8132322536176338,66,0.63,0.73,0.022,0.024,0.25,29.233,46.45,14.746,0.667,1.037,4.506,1.997,3.1497931782735473,1.0561618917689861
23315203,2024-01-10,1786550D,130.11,10.21,9204.0,2202.0,914.0,3950.0,1748.0,268.0,0.0,5862.0,946.0,0.0,0.1593548387096774,0.0385806451612903,0.851516129032258,2016.0,0.9272377422966988,45.05418492010565,4.179836512259683,0.867063492063062,3,0.22,0.73,0.03,0.03,0.18,20.987,47.885,19.588,2.219,1.062,5.413,1.356,2.4444841492674456,1.1801311119873816
23215177,2024-01-10,1786500D,126.56,7.61,10947.0,1803.0,883.0,3085.0,1806.0,267.0,0.0,6524.0,1111.0,0.0,0.1593548387096774,0.0385806451612903,0.851516129032258,2073.0,0.9432809122684408,51.54867256596437,6.071547420961691,0.871201157741982,2,0.22,0.75,0.021,0.022,0.217,29.237,46.803,14.504,0.565,1.05,4.432,2.052,3.226680455015512,1.0699785103561794
23315249,2024-01-11,1786550D,122.68,8.29,9639.0,1974.0,920.0,2679.0,1717.0,227.0,0.0,6635.0,1035.0,0.0,0.1465925925925926,0.0319629629629629,1.0289629629629629,1944.0,0.936703061762719,54.08379523920701,4.882978723401782,0.8832304526744428,3,0.21,0.77,0.02,0.02,0.21,20.923,52.28,15.95,0.58,1.071,5.524,2.074,3.277537458466554,1.4178011607094432
23315211,2024-01-11,R34,126.3,0.0,10986.0,2778.0,715.0,4261.0,1140.0,308.0,0.0,784.0,961.0,0.0,0.1465925925925926,0.0319629629629629,1.0289629629629629,1448.0,0.9999999999920824,6.207442596942142,3.954643628508296,0.7872928176790143,66,0.62,0.74,0.022,0.028,0.2,17.225,51.805,18.958,2.484,0.598,5.001,2.308,2.732475341526452,1.431710148131771
23115248,2024-01-11,2062BK1,125.29,8.15,13371.0,786.0,880.0,5812.0,1820.0,304.0,0.0,6348.0,1103.0,0.0,0.1465925925925926,0.0319629629629629,1.0289629629629629,2124.0,0.9389238609042349,50.66645382671668,17.011450381657745,0.8568738229751145,6,0.2,0.76,0.038,0.02,0.17,22.743,50.173,17.133,0.833,0.88,4.848,1.911,2.928271273491304,1.2581939463851344
23115233,2024-01-11,2062BK1,124.89,0.0,10197.0,1974.0,899.0,4963.0,1769.0,287.0,0.0,6059.0,1163.0,0.0,0.1465925925925926,0.0319629629629629,1.0289629629629629,2056.0,0.999999999991993,48.51469292938975,5.165653495438113,0.8604085603108655,6,0.2,0.74,0.023,0.026,0.22,15.38,52.895,20.815,0.864,0.911,4.812,2.671,2.541074173712529,1.4613493203668915
23115225,2024-01-11,R34,116.58,0.0,11367.0,1986.0,722.0,4455.0,1137.0,244.0,0.0,5193.0,2204.0,0.0,0.1465925925925926,0.0319629629629629,1.0289629629629629,1381.0,0.9999999999914222,44.54451878500133,5.7235649546798975,0.8233164373636327,66,0.63,0.73,0.015,0.02,0.25,20.076,52.092,18.258,0.798,0.93,4.218,2.2,2.8529492305164577,1.358862658145298
23115227,2024-01-11,2062BK1,131.28,0.0,10074.0,1980.0,807.0,4983.0,1703.0,295.0,0.0,5840.0,1074.0,0.0,0.1465925925925926,0.0319629629629629,1.0289629629629629,1998.0,0.9999999999923828,44.48507007888114,5.087878787876218,0.8523523523519257,6,0.2,0.77,0.023,0.029,0.21,15.401,53.082,20.622,0.899,0.912,4.809,2.625,2.5739223197400958,1.4735176548967357
23115235,2024-01-11,1786550D,127.99,0.0,10809.0,2157.0,822.0,5143.0,1753.0,271.0,0.0,5856.0,1081.0,0.0,0.1465925925925926,0.0319629629629629,1.0289629629629629,2024.0,0.9999999999921868,45.75357449765018,5.011126564670834,0.866106719367161,3,0.23,0.77,0.02,0.03,0.22,1.685,52.59,31.791,3.991,1.881,6.586,0.118,1.6541897332662305,1.5709292947396722
23115301,2024-01-12,R34,127.99,0.0,12339.0,3588.0,529.0,4059.0,1108.0,244.0,0.0,6369.0,1031.0,0.0,0.1697272727272727,0.0324090909090909,1.0667727272727274,1352.0,0.9999999999921868,49.761700132434086,3.4389632107013828,0.8195266272183288,66,0.63,0.69,0.016,0.016,0.17,23.842,51.309,14.734,0.494,0.523,5.695,1.878,3.4821174075330843,1.3300412162687612
23115295,2024-01-12,WTCC1875CL6,126.9,0.0,10626.0,3384.0,514.0,3737.0,1088.0,220.0,0.0,6398.0,1170.0,0.0,0.1697272727272727,0.0324090909090909,1.0667727272727274,1308.0,0.9999999999921196,50.41765169385013,3.140070921984888,0.8318042813449298,82,0.62,0.73,0.033,0.016,0.23,22.99,46.622,18.213,0.59,1.235,6.674,1.798,2.55967936751949,1.1314920881467818
23115292,2024-01-12,S.TOWER6VAN,113.8,7.88,10224.0,3414.0,779.0,1998.0,2309.0,0.0,501.0,6179.0,1002.0,0.0,0.1697272727272727,0.0324090909090909,1.0667727272727274,2810.0,0.935239973693826,54.297012301807584,2.994727592266258,0.8217081850530884,67,0.18,1.35,0.029,0.019,0.23,21.722,46.152,19.946,0.576,1.197,6.641,1.934,2.3137313881786734,1.1075859751853896
23115281,2024-01-12,2830C20MMNC,121.13,8.08,10920.0,1788.0,804.0,3263.0,1807.0,301.0,0.0,349.0,4113.0,0.0,0.1697272727272727,0.0324090909090909,1.0667727272727274,2108.0,0.9374661403843552,2.8812020143409462,6.107382550332154,0.8572106261855517,17,0.21,0.79,0.028,0.022,0.2,25.423,48.123,16.542,0.53,0.606,5.258,2.12,2.9089645167140175,1.1467140065767525
23115276,2024-01-12,2062BK1,125.16,8.88,11160.0,1242.0,792.0,3773.0,1779.0,298.0,0.0,5938.0,1472.0,0.0,0.1697272727272727,0.0324090909090909,1.0667727272727274,2077.0,0.9337511190619684,47.44327261067878,8.985507246369577,0.8565238324502376,6,0.22,0.79,0.023,0.024,0.19,20.122,52.062,18.261,0.748,0.938,4.183,2.245,2.8508378052787204,1.3563463943309715
23115291,2024-01-12,S.TOWER6VAN,125.02,11.66,10569.0,4359.0,677.0,2961.0,2497.0,81.0,565.0,6736.0,1095.0,0.0,0.1697272727272727,0.0324090909090909,1.0667727272727274,3143.0,0.9146912496274898,53.87937929888115,2.424638678595452,0.7944638880048379,67,0.2,1.36,0.025,0.025,0.24,20.487,45.704,21.65,0.576,1.149,6.551,2.109,2.1109417578864718,1.0846267027386207
23115325,2024-01-13,S.TOWER6VAN,120.94,8.88,9318.0,1170.0,774.0,1897.0,2443.0,105.0,558.0,5911.0,965.0,0.0,0.1547407407407407,0.0334444444444444,0.9588888888888888,3106.0,0.9315975966651396,48.87547544196399,7.964102564095757,0.7865421764324576,67,0.2,1.3,0.021,0.022,0.18,22.466,51.823,15.28,0.546,0.601,5.744,1.957,3.391335645572934,1.3729038069250536
23115322,2024-01-13,1786500D,126.44,8.88,10872.0,1806.0,757.0,3082.0,1668.0,247.0,315.0,6179.0,974.0,0.0,0.1547407407407407,0.0334444444444444,0.9588888888888888,2230.0,0.9343777712020812,48.869028787971615,6.019933554813942,0.7479820627799336,2,0.2,0.82,0.021,0.029,0.223,21.463,51.747,16.346,0.586,0.58,5.659,2.061,3.165534960543219,1.3686061888389316
23315349,2024-01-13,SEQRFE550D,116.32,7.88,11256.0,2967.0,942.0,4487.0,1913.0,222.0,0.0,6530.0,1190.0,224.0,0.1547407407407407,0.0334444444444444,0.9588888888888888,2135.0,0.9365539452420568,56.13823933926979,3.7937310414547376,0.896018735362578,73,0.2,0.8,0.028,0.025,0.22,19.062,52.97,17.89,0.675,0.681,4.776,2.443,2.9607065004750988,1.433442480989365
23315344,2024-01-13,SEQRFE550D,123.93,7.84,8955.0,2217.0,917.0,2321.0,1797.0,244.0,0.0,6436.0,984.0,266.0,0.1547407407407407,0.0334444444444444,0.9588888888888888,2041.0,0.9405023905218146,51.93254256393179,4.0392422192133335,0.8804507594312198,73,0.2,0.76,0.019,0.025,0.23,19.157,52.964,17.771,0.686,0.679,4.804,2.44,2.9801935629079446,1.4342115952232664
23315359,2024-01-13,EXPORTDSP14,131.94,9.88,11403.0,1473.0,837.0,4827.0,1677.0,294.0,0.0,6884.0,1067.0,0.0,0.1547407407407407,0.0334444444444444,0.9588888888888888,1971.0,0.930334226477716,52.17523116528593,7.741344195514093,0.8508371385079397,55,0.2,0.72,0.033,0.027,0.2,16.995,53.404,19.359,1.014,0.508,4.802,2.316,2.7584710743801653,1.468958877733462
23315334,2024-01-13,R19,132.76,0.0,10005.0,2475.0,395.0,4753.0,1173.0,302.0,0.0,6138.0,1730.0,0.0,0.1547407407407407,0.0334444444444444,0.9588888888888888,1475.0,0.9999999999924676,46.23380536271292,4.04242424242261,0.7952542372875965,64,0.5,0.74,0.014,0.013,0.21,22.835,51.978,14.673,0.523,0.685,4.916,2.86,3.5421834537276817,1.3857474206190514
23315330,2024-01-13,R19,131.74,0.0,10164.0,2514.0,555.0,4219.0,1178.0,315.0,0.0,6653.0,1017.0,0.0,0.1547407407407407,0.0334444444444444,0.9588888888888888,1493.0,0.9999999999924094,50.50098679178305,4.042959427206029,0.7890154052238519,64,0.51,0.72,0.021,0.014,0.19,23.591,51.402,15.073,0.549,0.636,4.788,2.55,3.4099774446066076,1.3294193715246347
23315324,2024-01-13,R19,130.2,0.0,10272.0,2454.0,550.0,4509.0,1170.0,309.0,0.0,6286.0,1135.0,0.0,0.1547407407407407,0.0334444444444444,0.9588888888888888,1479.0,0.9999999999923196,48.27956989210232,4.18581907090294,0.7910750507094043,64,0.51,0.72,0.016,0.016,0.22,22.616,52.732,14.19,0.724,0.649,4.936,2.697,3.715876259601156,1.4326622653299645
23215307,2024-01-13,R34,125.59,0.0,11484.0,0.0,710.0,5282.0,1164.0,229.0,0.0,5977.0,1239.0,0.0,0.1547407407407407,0.0334444444444444,0.9588888888888888,1393.0,0.9999999999920376,47.59136873917039,11484000000000.0,0.8356066044502257,66,0.63,0.74,0.016,0.017,0.2,0.0,0.0,0.0,0.0,0.0,0.0,0.0,0.0,0.0
23215314,2024-01-13,ASP1239,124.33,0.0,11166.0,0.0,600.0,3717.0,1134.0,209.0,0.0,6097.0,1140.0,256.0,0.1547407407407407,0.0334444444444444,0.9588888888888888,1343.0,0.9999999999919568,49.03884822609958,11166000000000.0,0.8443782576315381,24,0.45,0.74,0.014,0.012,0.23,20.11,52.594,17.538,0.692,0.581,4.829,2.168,2.99868863675238,1.3969560944513801
23215323,2024-01-13,1786500D,133.69,8.68,9957.0,2517.0,506.0,2643.0,1634.0,314.0,0.0,6394.0,1054.0,0.0,0.1547407407407407,0.0334444444444444,0.9588888888888888,1948.0,0.93903209945256,47.82706260716713,3.955899880808917,0.838809034907167,2,0.22,0.74,0.019,0.021,0.218,20.34,52.654,16.778,0.795,0.628,4.977,2.294,3.1380892782644976,1.4185188178560848
23215326,2024-01-13,1786500D,122.22,8.48,8892.0,909.0,608.0,2631.0,1623.0,294.0,0.0,6209.0,1107.0,0.0,0.1547407407407407,0.0334444444444444,0.9588888888888888,1917.0,0.9351185921887138,50.801832760179984,9.78217821781102,0.8466353677616867,2,0.22,0.73,0.024,0.025,0.21,21.44,53.175,15.333,0.655,0.643,5.071,2.135,3.467784009390896,1.445994452602382
23315315,2024-01-13,1786500D,124.18,7.28,11202.0,2127.0,832.0,2426.0,1781.0,329.0,0.0,6794.0,1489.0,0.0,0.1547407407407407,0.0334444444444444,0.9588888888888888,2110.0,0.9446219382249764,54.71090352669744,5.2665726375151545,0.8440758293834862,2,0.23,0.72,0.022,0.029,0.202,19.575,46.796,21.538,1.032,1.132,6.265,1.954,2.1726171131435996,1.1382010993822056
23315339,2024-01-13,R19,128.47,0.0,10959.0,4002.0,544.0,1848.0,1125.0,321.0,0.0,6451.0,988.0,0.0,0.1547407407407407,0.0334444444444444,0.9588888888888888,1446.0,0.999999999992216,50.21405775628385,2.7383808095945184,0.7780082987546487,64,0.49,0.73,0.021,0.014,0.23,18.86,52.983,18.091,0.682,0.668,4.755,2.472,2.928531947822241,1.4338330807534099
23215413,2024-01-14,S.TOWER6VAN,118.15,8.87,11439.0,0.0,698.0,2148.0,2410.0,88.0,540.0,6302.0,1019.0,0.0,0.1605,0.0346666666666666,0.9904333333333334,3038.0,0.93016847739781,53.338975877669576,11439000000000.0,0.7932850559576059,67,0.19,1.29,0.023,0.019,0.23,22.642,51.161,16.598,0.395,0.938,4.674,2.159,3.082173624917164,1.303763920389389
23115379,2024-01-14,SEQRFE550D,126.61,0.0,9603.0,3240.0,819.0,3015.0,1736.0,277.0,389.0,5859.0,942.0,371.0,0.1605,0.0346666666666666,0.9904333333333334,2402.0,0.9999999999921017,46.27596556317609,2.963888888887974,0.7227310574518223,73,0.22,0.84,0.026,0.028,0.21,25.54,48.372,16.197,0.454,0.817,4.976,2.159,2.9862946042721323,1.1589438880636354
23115381,2024-01-14,SEQRFE550D,122.96,8.07,11145.0,2283.0,804.0,2262.0,1676.0,274.0,88.0,6303.0,1013.0,0.0,0.1605,0.0346666666666666,0.9904333333333334,2038.0,0.9384110508972112,51.26057254349983,4.881734559787612,0.8223748773303129,73,0.22,0.82,0.035,0.024,0.23,21.972,51.992,16.607,0.42,0.768,4.538,2.257,3.1305394990366087,1.3476412649040954
23115388,2024-01-14,2062BK1,124.87,8.15,10605.0,2931.0,499.0,2065.0,1698.0,264.0,0.0,6183.0,1003.0,0.0,0.1605,0.0346666666666666,0.9904333333333334,1962.0,0.9387310178849892,49.51549611556406,3.618219037869799,0.8654434250760115,6,0.2,0.76,0.022,0.029,0.22,20.99,52.623,16.513,0.515,0.698,4.864,2.284,3.186568971781518,1.403130332764505
23315365,2024-01-14,1786500D,124.87,9.88,11511.0,1854.0,707.0,4406.0,1756.0,305.0,0.0,5421.0,2577.0,0.0,0.1605,0.0346666666666666,0.9904333333333334,2061.0,0.9266790352435867,43.41314967531502,6.208737864074321,0.8520135856376264,2,0.25,0.77,0.02,0.025,0.226,17.035,53.426,19.311,1.013,0.503,4.8,2.305,2.7664664457332226,1.469887473519135
