Repository: SiddharthKumar268/FerroMind

# FerroMind
*Ferro-Alloy Optimisation using Machine Learning*
**SAIL Durgapur Steel Plant | Steel Melting Shop**
Intern: Siddharth Kumar | FY 2023-24 to FY 2025-26

---

## Quick Start

```bash

# 2. Place raw Excel files in data/raw/

## Dataset

| | |
|---|---|
| Total heats after cleaning | 47,421 |
| Training set | 37,936 heats (Apr 2023 – Jun 2025) |
| Test set | 9,485 heats (Jun 2025 – Dec 2025) |
| Input features | 21 (16 raw + 5 engineered) |
| Target variables | Mn, Si, C, S, P |
| BOF grades | 76 distinct grades |
| Split method | Chronological 80/20 — no shuffle, no leakage |

---

File: data/processed/sms_train.csv (part 23 of 253)
Heat_Number,Date,BOF Grade Code,Hot Metal Addn. Weight,Scrap Addn. Weight,Lime Into Converter,Dolomite Into Converter,Lime Into Ladle,Iron Ore Into Converter,SIMN Into Ladle,FESI Into Ladle,FEMN Into Ladle,Measered O2 Mainblow II,Duration of Mainblow I/II,Measered O2 2nd Blow,HM_P,HM_S,HM_Si,Total_FA_Ladle,HM_Ratio,O2_per_ton_HM,Lime_Dolo_Ratio,SiMn_FA_Fraction,Grade_Encoded,C,Mn,P,S,Si
23303888,2023-06-11,SEQRFE550D,114.91,10.27,11124.0,3705.0,547.0,1490.0,1773.0,254.0,0.0,6544.0,983.0,0.0,0.1422857142857143,0.03866666666666666,1.0252380952380953,2027.0,0.9179581402706666,56.94891654288618,3.0024291497967606,0.8746916625550692,73,0.21,0.8,0.018,0.025,0.23
23303891,2023-06-11,SEQRFE550D,131.28,0.0,17970.0,3918.0,727.0,3344.0,1810.0,243.0,0.0,6601.0,1547.0,0.0,0.1422857142857143,0.03866666666666666,1.0252380952380953,2053.0,0.9999999999923828,50.28184034087232,4.586523736599136,0.8816366293225126,73,0.22,0.83,0.02,0.023,0.21
23203848,2023-06-11,2062BK1,124.78,8.67,9828.0,2337.0,740.0,2196.0,1671.0,267.0,213.0,6288.0,1000.0,369.0,0.1422857142857143,0.03866666666666666,1.0252380952380953,2151.0,0.9350318471267515,50.39269113599621,4.205391527597687,0.7768479776844366,6,0.2,0.73,0.02,0.026,0.23
23203857,2023-06-11,ASP1239,120.9,8.16,9276.0,2001.0,707.0,2576.0,1640.0,280.0,0.0,6381.0,992.0,0.0,0.1422857142857143,0.03866666666666666,1.0252380952380953,1920.0,0.936773593670101,52.77915632710687,4.635682158918223,0.8541666666662218,24,0.43,0.74,0.02,0.023,0.26
23203860,2023-06-11,C20MMNATLT,122.59,10.92,11166.0,2310.0,798.0,2712.0,1708.0,280.0,0.0,6733.0,1093.0,0.0,0.1422857142857143,0.03866666666666666,1.0252380952380953,1988.0,0.9182083738976992,54.92291377718473,4.833766233764141,0.8591549295770327,41,0.21,0.72,0.018,0.026,0.19
23203861,2023-06-11,EXPORTDSP14,126.16,10.21,10980.0,1746.0,789.0,1881.0,1694.0,250.0,0.0,6790.0,1434.0,0.0,0.1422857142857143,0.03866666666666666,1.0252380952380953,1944.0,0.9251301605857217,53.82054533882514,6.288659793810831,0.8713991769542843,55,0.18,0.77,0.021,0.027,0.25
23203890,2023-06-11,C20MMNC(BSP),124.4,0.0,10584.0,1662.0,798.0,3020.0,1735.0,253.0,0.0,6525.0,1011.0,0.0,0.1422857142857143,0.03866666666666666,1.0252380952380953,1988.0,0.9999999999919614,52.45176848832434,6.368231046927576,0.8727364185106274,43,0.21,0.75,0.022,0.024,0.22
23203862,2023-06-11,R34,129.63,0.0,12075.0,1506.0,1004.0,4062.0,1107.0,223.0,0.0,6318.0,2583.0,0.0,0.1422857142857143,0.03866666666666666,1.0252380952380953,1330.0,0.9999999999922858,48.73871788900148,8.017928286847265,0.8323308270670434,66,0.63,0.72,0.017,0.02,0.21
23203864,2023-06-11,EXPORTDSP14,123.85,10.47,10446.0,999.0,795.0,2368.0,1654.0,300.0,223.0,6883.0,1924.0,0.0,0.1422857142857143,0.03866666666666666,1.0252380952380953,2177.0,0.9220518165506102,55.57529269232479,10.45645645644599,0.759761139182012,55,0.21,0.7,0.016,0.029,0.22
23203883,2023-06-11,1786550D,122.64,9.59,12624.0,2496.0,707.0,2473.0,1691.0,317.0,0.0,6874.0,1053.0,0.0,0.1422857142857143,0.03866666666666666,1.0252380952380953,2008.0,0.9274748544133142,56.05022831004525,5.0576923076902816,0.8421314741031662,3,0.22,0.77,0.04,0.03,0.23
23203881,2023-06-11,2830C20HMNAK,122.6,11.65,11433.0,2295.0,1001.0,2459.0,2433.0,105.0,311.0,6995.0,1247.0,0.0,0.1422857142857143,0.03866666666666666,1.0252380952380953,2849.0,0.9132216014829555,57.05546492612516,4.981699346403058,0.8539838539835543,15,0.2,1.24,0.038,0.033,0.26
23203878,2023-06-11,SEQRFE550D,121.03,7.43,11616.0,2295.0,798.0,2599.0,1704.0,294.0,216.0,6606.0,1092.0,0.0,0.1422857142857143,0.03866666666666666,1.0252380952380953,2214.0,0.9421609839565456,54.58150871639609,5.0614379084945265,0.7696476964766171,73,0.22,0.83,0.021,0.026,0.19
23203874,2023-06-11,2062BK1,120.75,7.43,11838.0,2298.0,600.0,2766.0,1708.0,307.0,216.0,6304.0,977.0,778.0,0.1422857142857143,0.03866666666666666,1.0252380952380953,2231.0,0.9420346387818535,52.20703933704176,5.151436031329351,0.7655759748988052,6,0.2,0.8,0.025,0.03,0.22
23203872,2023-06-11,EXPORTDSP14,121.0,8.51,11598.0,2298.0,660.0,2871.0,1674.0,300.0,219.0,6616.0,1084.0,0.0,0.1422857142857143,0.03866666666666666,1.0252380952380953,2193.0,0.9342907883488976,54.67768594996134,5.0469973890317466,0.7633378932965056,55,0.19,0.75,0.019,0.03,0.23
23203870,2023-06-11,2062BK1,120.9,7.43,12537.0,2307.0,489.0,3004.0,1644.0,297.0,219.0,6358.0,987.0,0.0,0.1422857142857143,0.03866666666666666,1.0252380952380953,2160.0,0.9421023922625879,52.588916459449216,5.434330299087371,0.7611111111107588,6,0.2,0.77,0.022,0.026,0.21
23203845,2023-06-11,SEQRFE550D,98.1,0.0,8808.0,990.0,965.0,1164.0,1728.0,263.0,0.0,5552.0,926.0,0.0,0.1422857142857143,0.03866666666666666,1.0252380952380953,1991.0,0.9999999999898063,56.5953109066606,8.89696969696071,0.8679055750874596,73,0.19,0.81,0.024,0.024,0.24
23103847,2023-06-11,EXPORTDSP14,122.74,7.52,9432.0,2874.0,710.0,1603.0,1652.0,288.0,112.0,5907.0,1055.0,0.0,0.1422857142857143,0.03866666666666666,1.0252380952380953,2052.0,0.9422693075315349,48.12612025380376,3.281837160750424,0.8050682261204654,55,0.21,0.75,0.02,0.021,0.21
23103838,2023-06-11,2062BK1,119.63,10.92,9009.0,3003.0,687.0,1611.0,1678.0,267.0,162.0,5842.0,952.0,0.0,0.1422857142857143,0.03866666666666666,1.0252380952380953,2107.0,0.9163538873924448,48.83390453858703,2.999999999999001,0.7963929757945912,6,0.21,0.83,0.025,0.029,0.19
23103852,2023-06-11,SEQRFE550D,119.73,8.16,9303.0,2853.0,707.0,1869.0,1682.0,271.0,152.0,6023.0,985.0,0.0,0.1422857142857143,0.03866666666666666,1.0252380952380953,2105.0,0.936195167714941,50.304852584562724,3.260778128284872,0.7990498812347748,73,0.21,0.82,0.024,0.026,0.2
23303831,2023-06-11,2062BK1,119.27,9.59,11313.0,2019.0,685.0,2189.0,1789.0,294.0,0.0,6569.0,1486.0,298.0,0.1422857142857143,0.03866666666666666,1.0252380952380953,2083.0,0.9255781468188301,55.07671669275529,5.603268945019513,0.8588574171863376,6,0.2,0.84,0.024,0.024,0.2
23103849,2023-06-11,SEQRFE550D,119.94,7.27,9510.0,2838.0,692.0,1351.0,1662.0,343.0,342.0,6076.0,995.0,0.0,0.1422857142857143,0.03866666666666666,1.0252380952380953,2347.0,0.9428504048349748,50.6586626642433,3.3509513742060073,0.7081380485723442,73,0.19,0.81,0.027,0.021,0.21
23103885,2023-06-11,SEQRFE550D,126.8,0.0,10191.0,1995.0,777.0,3940.0,1726.0,261.0,0.0,6379.0,1002.0,0.0,0.1422857142857143,0.03866666666666666,1.0252380952380953,1987.0,0.9999999999921135,50.30757097752123,5.108270676689169,0.8686462003015256,73,0.2,0.82,0.022,0.03,0.24
23103882,2023-06-11,C20MMNATLT,124.95,9.28,10485.0,606.0,774.0,1941.0,1693.0,264.0,213.0,6739.0,1224.0,0.0,0.1422857142857143,0.03866666666666666,1.0252380952380953,2170.0,0.9308649333164655,53.93357342894011,17.301980197991252,0.7801843317968755,41,0.2,0.79,0.019,0.027,0.21
23103880,2023-06-11,SEQRFE550D,127.49,10.07,10500.0,1194.0,732.0,1975.0,1678.0,301.0,223.0,6520.0,1020.0,398.0,0.1422857142857143,0.03866666666666666,1.0252380952380953,2202.0,0.9267955801037598,51.14126598124448,8.793969849238866,0.7620345140777648,73,0.2,0.81,0.018,0.028,0.22
23103877,2023-06-11,C20MMNC(BSP),131.2,7.07,10488.0,600.0,754.0,1577.0,1689.0,298.0,216.0,6345.0,1055.0,289.0,0.1422857142857143,0.03866666666666666,1.0252380952380953,2203.0,0.9488681564985257,48.36128048743628,17.479999999970868,0.7666817975484491,43,0.19,0.77,0.017,0.019,0.23
23103873,2023-06-11,C20MMNC(BSP),123.11,7.89,10995.0,1197.0,747.0,1964.0,1685.0,321.0,200.0,6355.0,995.0,378.0,0.1422857142857143,0.03866666666666666,1.0252380952380953,2206.0,0.9397709923592384,51.620501989670856,9.185463659140195,0.7638259292834253,43,0.2,0.76,0.017,0.024,0.22
23103871,2023-06-11,2830C20HMNAK,117.97,7.47,10995.0,1179.0,760.0,2375.0,2423.0,125.0,318.0,6292.0,991.0,0.0,0.1422857142857143,0.03866666666666666,1.0252380952380953,2866.0,0.9404496173394415,53.335593794580525,9.325699745539165,0.8454291695740246,15,0.22,1.14,0.025,0.03,0.2
23203866,2023-06-11,2830C20HMNAK,125.5,0.0,7164.0,0.0,814.0,4058.0,1664.0,297.0,229.0,6800.0,1107.0,0.0,0.1422857142857143,0.03866666666666666,1.0252380952380953,2190.0,0.9999999999920318,54.18326693183918,7164000000000.0,0.7598173515978266,15,0.2,1.17,0.018,0.03,0.21
23103867,2023-06-11,2830C20HMNAK,123.65,10.82,10824.0,1821.0,769.0,3167.0,2406.0,132.0,545.0,6570.0,1030.0,0.0,0.1422857142857143,0.03866666666666666,1.0252380952380953,3083.0,0.9195359559684724,53.133845531313106,5.943986820425072,0.7804086928314043,15,0.22,1.17,0.024,0.021,0.22
23103865,2023-06-11,EXPORTDSP14,124.05,13.6,9042.0,849.0,792.0,1753.0,1661.0,281.0,30.0,6111.0,1038.0,0.0,0.1422857142857143,0.03866666666666666,1.0252380952380953,1972.0,0.9011986923290868,49.26239419549164,10.650176678432686,0.8422920892490657,55,0.21,0.7,0.019,0.027,0.21
23103863,2023-06-11,C20MMNATLT,120.15,13.61,11994.0,2001.0,862.0,2944.0,1699.0,288.0,189.0,6831.0,1091.0,199.0,0.1422857142857143,0.03866666666666666,1.0252380952380953,2176.0,0.8982505980794092,56.853932583796464,5.994002998497754,0.7807904411761117,41,0.19,0.76,0.014,0.02,0.19
23103855,2023-06-11,1786550D,117.6,7.69,9327.0,2007.0,705.0,1993.0,1679.0,271.0,187.0,1109.0,1621.0,0.0,0.1422857142857143,0.03866666666666666,1.0252380952380953,2137.0,0.9386223960336928,9.430272108763349,4.647234678622498,0.785680861019754,3,0.21,0.84,0.04,0.02,0.22
23103858,2023-06-11,SEQRFE550D,122.65,9.59,9924.0,2184.0,669.0,3014.0,1682.0,267.0,328.0,6716.0,1089.0,0.0,0.1422857142857143,0.03866666666666666,1.0252380952380953,2277.0,0.9274803387709659,54.757439869101034,4.543956043953964,0.7386912604300665,73,0.21,0.86,0.028,0.028,0.25
23103869,2023-06-11,EXPORTDSP14,120.37,9.28,9987.0,1818.0,737.0,2762.0,1661.0,268.0,88.0,6237.0,980.0,0.0,0.1422857142857143,0.03866666666666666,1.0252380952380953,2017.0,0.928422676429399,51.815236354142925,5.4933993399309715,0.823500247892502,55,0.2,0.74,0.017,0.029,0.22
23303913,2023-06-12,2062BK1,123.8,7.92,12312.0,2541.0,566.0,3060.0,1934.0,325.0,0.0,6926.0,2129.0,0.0,0.1455,0.04025,0.9760833333333333,2259.0,0.939872456719254,55.94507269744794,4.845336481698212,0.8561310314294572,6,0.22,0.77,0.022,0.023,0.18
23303916,2023-06-12,2062BK1,127.04,10.87,11493.0,2370.0,580.0,2010.0,1748.0,234.0,0.0,6517.0,1103.0,446.0,0.1455,0.04025,0.9760833333333333,1982.0,0.9211804800165241,51.29880352604456,4.849367088605549,0.8819374369319466,6,0.22,0.7,0.015,0.023,0.16
23303923,2023-06-12,S.TOWER6VAN,134.03,0.0,11313.0,5052.0,1530.0,337.0,5418.0,40.0,856.0,6435.0,1069.0,0.0,0.1455,0.04025,0.9760833333333333,6314.0,0.9999999999925391,48.01163918489882,2.2393111638950436,0.8580931263856734,67,0.18,1.25,0.026,0.02,0.18
23303928,2023-06-12,S.TOWER6VAN,127.4,7.42,9396.0,4068.0,1608.0,0.0,5508.0,144.0,748.0,6524.0,1012.0,222.0,0.1455,0.04025,0.9760833333333333,6400.0,0.9449636552370202,51.20879120838925,2.3097345132737686,0.8606249999998654,67,0.2,1.28,0.02,0.02,0.22
23303936,2023-06-12,SEQRFE550D,127.59,8.87,9084.0,2031.0,798.0,2219.0,1722.0,247.0,104.0,6167.0,956.0,0.0,0.1455,0.04025,0.9760833333333333,2073.0,0.9349992671776711,48.3345089736787,4.472673559820545,0.8306801736609596,73,0.22,0.82,0.024,0.024,0.21
23303934,2023-06-12,S.TOWER6VAN,122.73,7.66,8643.0,3435.0,818.0,1195.0,2658.0,6.0,288.0,6329.0,981.0,0.0,0.1455,0.04025,0.9760833333333333,2952.0,0.9412531635789458,51.56848366290582,2.516157205239442,0.9004065040647357,67,0.2,1.26,0.022,0.021,0.22
23303938,2023-06-12,S.TOWER6VAN,123.31,7.53,9483.0,2544.0,790.0,3211.0,2632.0,0.0,347.0,539.0,1092.0,0.0,0.1455,0.04025,0.9760833333333333,2979.0,0.9424487924110178,4.371097234576506,3.7275943396211764,0.8835179590463633,67,0.19,1.26,0.02,0.026,0.22
23303941,2023-06-12,S.TOWER6VAN,123.24,7.54,10017.0,4209.0,677.0,2011.0,2678.0,0.0,299.0,6299.0,1102.0,0.0,0.1455,0.04025,0.9760833333333333,2977.0,0.9423459244460748,51.11165206060442,2.379900213826947,0.8995633187769904,67,0.2,1.26,0.019,0.022,0.18
23303944,2023-06-12,SEQRFE550D,118.63,8.88,9915.0,1986.0,837.0,1868.0,1706.0,265.0,0.0,6206.0,1483.0,0.0,0.1455,0.04025,0.9760833333333333,1971.0,0.9303584032551928,52.31391722117244,4.992447129906852,0.865550481988399,73,0.21,0.82,0.022,0.024,0.21
23303931,2023-06-12,SEQRFE550D,123.3,8.16,7614.0,4506.0,799.0,0.0,1761.0,313.0,150.0,6008.0,931.0,0.0,0.1455,0.04025,0.9760833333333333,2224.0,0.9379278868025412,48.72668288687164,1.6897470039942986,0.7918165467622339,73,0.2,0.81,0.025,0.024,0.23
23303906,2023-06-12,2062BK1,123.09,0.0,12420.0,2409.0,550.0,4904.0,1556.0,323.0,207.0,6152.0,1555.0,0.0,0.1455,0.04025,0.9760833333333333,2086.0,0.9999999999918758,49.979689657567796,5.155666251554522,0.7459252157235159,6,0.2,0.77,0.02,0.023,0.23
23103950,2023-06-12,SEQRFE550D,124.7,7.54,13128.0,2196.0,800.0,3549.0,1549.0,305.0,310.0,6780.0,1138.0,0.0,0.1455,0.04025,0.9760833333333333,2164.0,0.9429824561332201,54.37048917358163,5.97814207650001,0.7158040665431074,73,0.2,0.82,0.022,0.024,0.25
23303901,2023-06-12,2062BK1,126.17,8.0,4962.0,3945.0,654.0,1012.0,1793.0,268.0,0.0,6697.0,1000.0,0.0,0.1455,0.04025,0.9760833333333333,2061.0,0.9403741521879677,53.0791788852098,1.2577946768057648,0.8699660359044784,6,0.17,0.71,0.02,0.023,0.19
23103734,2023-06-12,S.TOWER6VAN,121.72,7.53,9948.0,2190.0,763.0,3346.0,2532.0,167.0,583.0,6104.0,1054.0,316.0,0.1455,0.04025,0.9760833333333333,3282.0,0.9417408123718242,50.14788038079077,4.542465753422583,0.7714808043873335,67,0.19,1.3,0.022,0.027,0.2
23103731,2023-06-12,S.TOWER6VAN,126.8,8.16,10458.0,1569.0,1548.0,2783.0,4988.0,224.0,1150.0,6104.0,1004.0,321.0,0.1455,0.04025,0.9760833333333333,6362.0,0.9395376407754925,48.13880126145001,6.665391969403018,0.784030179188811,67,0.18,1.29,0.025,0.04,0.22
23303903,2023-06-12,2062BK1,123.01,7.86,11004.0,4014.0,525.0,1010.0,1815.0,95.0,0.0,6731.0,1011.0,0.0,0.1455,0.04025,0.9760833333333333,1910.0,0.9399403988619246,54.71912852569125,2.7414050822115743,0.9502617801042146,6,0.18,0.76,0.034,0.026,0.23
23203929,2023-06-12,2062BK1,120.64,7.53,8601.0,996.0,754.0,1053.0,1610.0,290.0,0.0,6896.0,1125.0,0.0,0.1455,0.04025,0.9760833333333333,1900.0,0.9412499024659341,57.16180371305403,8.635542168666028,0.8473684210521856,6,0.21,0.77,0.024,0.028,0.18
23203943,2023-06-12,2062BK1,126.18,7.88,9411.0,1182.0,599.0,2830.0,1667.0,300.0,176.0,6516.0,1019.0,0.0,0.1455,0.04025,0.9760833333333333,2143.0,0.9412203490903983,51.64051355165921,7.961928934003416,0.7778814745679992,6,0.22,0.8,0.023,0.027,0.21
23203940,2023-06-12,SEQRFE550D,120.53,8.17,11763.0,990.0,800.0,2204.0,1667.0,280.0,176.0,6798.0,1343.0,0.0,0.1455,0.04025,0.9760833333333333,2123.0,0.9365190365117599,56.400896042011105,11.88181818180618,0.7852096090434361,73,0.21,0.8,0.017,0.024,0.24
23203937,2023-06-12,SEQRFE550D,121.09,8.27,9453.0,987.0,811.0,538.0,1640.0,283.0,176.0,5842.0,1405.0,0.0,0.1455,0.04025,0.9760833333333333,2099.0,0.9360698824912178,48.245106944848914,9.57750759877449,0.7813244402092514,73,0.21,0.8,0.018,0.021,0.23
23203935,2023-06-12,SEQRFE550D,120.52,7.16,10287.0,993.0,696.0,3003.0,1654.0,273.0,176.0,6593.0,1155.0,0.0,0.1455,0.04025,0.9760833333333333,2103.0,0.9439223057570182,54.70461334172997,10.359516616303766,0.7864954826434681,73,0.2,0.81,0.017,0.022,0.24
23203933,2023-06-12,2062BK1,122.77,8.14,10578.0,996.0,789.0,1658.0,1650.0,277.0,229.0,6393.0,978.0,0.0,0.1455,0.04025,0.9760833333333333,2156.0,0.9378198762436956,52.07298199843551,10.62048192770018,0.7653061224486246,6,0.22,0.77,0.019,0.022,0.21
23203926,2023-06-12,2062BK1,117.3,8.1,9441.0,990.0,806.0,519.0,1661.0,277.0,169.0,6178.0,953.0,0.0,0.1455,0.04025,0.9760833333333333,2107.0,0.935406698557134,52.66837169605568,9.536363636354004,0.7883246321780787,6,0.21,0.75,0.024,0.026,0.2
23103739,2023-06-12,C20MMNATLT,123.15,7.27,9435.0,1794.0,757.0,2252.0,1712.0,359.0,129.0,6000.0,982.0,0.0,0.1455,0.04025,0.9760833333333333,2200.0,0.9442570157878833,48.72107186318537,5.259197324411784,0.7781818181814645,41,0.17,0.87,0.027,0.041,0.21
23203948,2023-06-12,SEQRFE550D,122.29,7.54,10452.0,3177.0,806.0,2450.0,1610.0,273.0,135.0,6488.0,1451.0,423.0,0.1455,0.04025,0.9760833333333333,2018.0,0.9419240545255956,53.05421538921372,3.289896128422005,0.7978196233890992,73,0.22,0.8,0.027,0.027,0.22
23203918,2023-06-12,2830C20MMNC,122.48,8.78,10287.0,1518.0,704.0,2768.0,1664.0,300.0,199.0,6500.0,1016.0,0.0,0.1455,0.04025,0.9760833333333333,2163.0,0.9331098582894021,53.0698889610298,6.776679841892769,0.7693018955151321,17,0.22,0.77,0.021,0.029,0.23
23203887,2023-06-12,R34,134.83,0.0,11514.0,2226.0,902.0,4417.0,1205.0,250.0,0.0,6356.0,984.0,0.0,0.1455,0.04025,0.9760833333333333,1455.0,0.9999999999925834,47.140844025460645,5.17250673854215,0.8281786941575064,66,0.62,0.74,0.02,0.027,0.2
23203886,2023-06-12,2830C20HMNAK,124.29,0.0,11949.0,1644.0,690.0,6555.0,2406.0,101.0,415.0,6555.0,1992.0,0.0,0.1455,0.04025,0.9760833333333333,2922.0,0.9999999999919543,52.73956070437895,7.26824817517806,0.8234086242296976,15,0.2,1.15,0.037,0.028,0.24
23103905,2023-06-12,SEQRFE550D,126.9,0.0,11766.0,2001.0,779.0,4836.0,1722.0,315.0,94.0,6419.0,2406.0,0.0,0.1455,0.04025,0.9760833333333333,2131.0,0.9999999999921197,50.58313632741857,5.880059970012054,0.8080713280146372,73,0.22,0.84,0.017,0.018,0.2
23103908,2023-06-12,S.TOWER6VAN,127.1,6.09,11127.0,1983.0,1634.0,3200.0,4806.0,236.0,786.0,6365.0,1933.0,0.0,0.1455,0.04025,0.9760833333333333,5828.0,0.9542758465278605,50.07867820574289,5.611195158847397,0.8246396705557953,67,0.2,1.27,0.02,0.026,0.24
23103911,2023-06-12,SEQRFE550D,124.54,9.49,12216.0,720.0,770.0,3615.0,1624.0,264.0,115.0,6764.0,1120.0,0.0,0.1455,0.04025,0.9760833333333333,2003.0,0.9291949563461227,54.31186767260067,16.966666666643103,0.8107838242631998,73,0.22,0.85,0.035,0.026,0.23
23103914,2023-06-12,2830C20MMNC,119.72,9.59,11493.0,1479.0,827.0,3256.0,1543.0,352.0,454.0,6294.0,1555.0,0.0,0.1455,0.04025,0.9760833333333333,2349.0,0.9258371355585351,52.57266956187293,7.770791075045456,0.6568752660703887,17,0.21,0.84,0.03,0.029,0.19
23103917,2023-06-12,2062BK1,118.58,10.21,11643.0,990.0,802.0,3608.0,1669.0,227.0,99.0,4345.0,2293.0,0.0,0.1455,0.04025,0.9760833333333333,1995.0,0.9207236586620025,36.641929498763346,11.760606060594181,0.8365914786963226,6,0.2,0.79,0.018,0.023,0.2
23103898,2023-06-12,2830C20HMNAK,123.21,7.57,9966.0,1998.0,782.0,3030.0,2413.0,105.0,484.0,6404.0,981.0,0.0,0.1455,0.04025,0.9760833333333333,3002.0,0.9421165315725485,51.976300624527425,4.987987987985491,0.8037974683541627,15,0.17,1.19,0.021,0.027,0.22
23103919,2023-06-12,2062BK1,132.43,9.07,10233.0,1227.0,682.0,4035.0,1514.0,329.0,333.0,6901.0,2740.0,0.0,0.1455,0.04025,0.9760833333333333,2176.0,0.9359010600640574,52.11054896887329,8.3398533007267,0.6957720588232097,6,0.19,0.82,0.022,0.028,0.18
23103925,2023-06-12,SEQRFE550D,132.92,0.0,10113.0,1656.0,785.0,3773.0,1727.0,316.0,0.0,6129.0,992.0,341.0,0.1455,0.04025,0.9760833333333333,2043.0,0.9999999999924768,46.11044237100429,6.106884057967327,0.8453255017127531,73,0.22,0.8,0.023,0.026,0.23
23103927,2023-06-12,C20MMNATLT,125.2,7.73,9951.0,1767.0,772.0,2123.0,1712.0,305.0,166.0,6417.0,1025.0,0.0,0.1455,0.04025,0.9760833333333333,2183.0,0.9418490935007761,51.253993609814266,5.631578947365234,0.7842418689872724,41,0.22,0.82,0.018,0.025,0.22
23103930,2023-06-12,SEQRFE550D,121.3,7.49,9213.0,1521.0,893.0,2072.0,1722.0,258.0,315.0,5807.0,1025.0,0.0,0.1455,0.04025,0.9760833333333333,2295.0,0.9418433108087443,47.87304204412306,6.057199211041382,0.750326797385294,73,0.2,0.83,0.019,0.026,0.18
23103932,2023-06-12,S.TOWER6VAN,124.4,7.47,9870.0,1755.0,782.0,1964.0,2521.0,84.0,332.0,5881.0,967.0,0.0,0.1455,0.04025,0.9760833333333333,2937.0,0.9433533024877278,47.274919613767885,5.62393162392842,0.8583588695945324,67,0.2,1.33,0.023,0.026,0.23
23103939,2023-06-12,2062BK1,122.18,8.68,11205.0,2250.0,782.0,2690.0,1749.0,375.0,227.0,6052.0,1504.0,0.0,0.1455,0.04025,0.9760833333333333,2351.0,0.9336695705262597,49.533475200118396,4.979999999997787,0.7439387494679949,6,0.2,0.78,0.017,0.022,0.21
23103942,2023-06-12,R34,125.57,0.0,13632.0,1434.0,992.0,4093.0,1093.0,294.0,0.0,5602.0,924.0,0.0,0.1455,0.04025,0.9760833333333333,1387.0,0.9999999999920363,44.61256669551157,9.506276150620986,0.7880317231429069,66,0.63,0.7,0.022,0.024,0.2
23103922,2023-06-12,2830C20MMNC,124.28,11.54,10227.0,1500.0,834.0,3820.0,1505.0,348.0,359.0,6371.0,1150.0,0.0,0.1455,0.04025,0.9760833333333333,2212.0,0.9150346046170298,51.26327647206901,6.817999999995455,0.6803797468351355,17,0.2,0.76,0.022,0.032,0.24
23103894,2023-06-12,S.TOWER6VAN,129.98,7.68,9966.0,990.0,805.0,2936.0,2409.0,81.0,433.0,6405.0,1004.0,0.0,0.1455,0.04025,0.9760833333333333,2923.0,0.94421037337684,49.276811816823546,10.066666666656499,0.8241532671909599,67,0.2,1.26,0.026,0.021,0.22
23103902,2023-06-12,S.TOWER6VAN,123.04,7.52,10011.0,1989.0,832.0,4019.0,2428.0,0.0,395.0,6406.0,1004.0,0.0,0.1455,0.04025,0.9760833333333333,2823.0,0.9424019607770957,52.06436931037008,5.0331825037682085,0.8600779312784768,67,0.19,1.26,0.026,0.026,0.23
23103889,2023-06-12,2830C20HMNAK,123.59,9.59,9987.0,2010.0,780.0,3530.0,2406.0,0.0,460.0,5567.0,878.0,0.0,0.1455,0.04025,0.9760833333333333,2866.0,0.9279921910127047,45.04409741852056,4.968656716415438,0.8394975575712353,15,0.2,1.13,0.023,0.03,0.16
23203893,2023-06-12,2062BK1,121.05,7.46,9702.0,1503.0,803.0,3501.0,1657.0,246.0,219.0,6507.0,1007.0,0.0,0.1455,0.04025,0.9760833333333333,2122.0,0.9419500427908961,53.75464683970463,6.455089820354987,0.7808671065029308,6,0.19,0.77,0.024,0.029,0.2
23203895,2023-06-12,SEQRFE550D,124.73,7.53,10332.0,1659.0,745.0,3841.0,1657.0,246.0,216.0,6897.0,1055.0,0.0,0.1455,0.04025,0.9760833333333333,2119.0,0.943066686821843,55.29543814595289,6.227848101262069,0.7819726285980264,73,0.22,0.84,0.017,0.03,0.19
23203899,2023-06-12,2062BK1,124.68,7.27,11322.0,1641.0,759.0,5372.0,1650.0,253.0,223.0,6116.0,940.0,0.0,0.1455,0.04025,0.9760833333333333,2126.0,0.9449033724824183,49.05357715712982,6.899451553926326,0.7761053621821373,6,0.2,0.76,0.014,0.027,0.22
23203900,2023-06-12,SEQRFE550D,120.78,7.87,9906.0,1656.0,690.0,4018.0,1640.0,250.0,216.0,6210.0,951.0,0.0,0.1455,0.04025,0.9760833333333333,2106.0,0.9388262728259711,51.41579731701096,5.981884057967402,0.7787274453937423,73,0.2,0.81,0.015,0.027,0.23
23103892,2023-06-12,2830C20HMNAK,129.04,0.0,10008.0,1995.0,805.0,4970.0,2405.0,91.0,410.0,6409.0,1007.0,0.0,0.1455,0.04025,0.9760833333333333,2906.0,0.9999999999922505,49.666769993415485,5.016541353380944,0.8275980729522272,15,0.18,1.16,0.023,0.02,0.21
23203921,2023-06-12,C20MMNATLT,124.02,10.25,9918.0,1500.0,696.0,3158.0,1661.0,304.0,199.0,6509.0,1084.0,0.0,0.1455,0.04025,0.9760833333333333,2164.0,0.9236612795045532,52.483470407575524,6.611999999995592,0.7675600739367987,41,0.23,0.76,0.027,0.032,0.19
23203924,2023-06-12,2830C20MMNC,124.45,9.08,9705.0,1980.0,808.0,1885.0,1637.0,294.0,192.0,7005.0,3384.0,0.0,0.1455,0.04025,0.9760833333333333,2123.0,0.9320002995511721,56.287665728756224,4.901515151512676,0.7710786622700089,17,0.2,0.77,0.03,0.029,0.22
23203915,2023-06-12,2830C20MMNC,125.63,9.66,10926.0,1806.0,740.0,3104.0,1647.0,300.0,202.0,6343.0,984.0,331.0,0.1455,0.04025,0.9760833333333333,2149.0,0.92859782688352,50.489532754513334,6.049833887039839,0.7664029781290058,17,0.23,0.81,0.019,0.025,0.22
23203912,2023-06-12,SEQRFE550D,120.69,10.23,10935.0,1821.0,759.0,4234.0,1661.0,300.0,196.0,6409.0,1059.0,410.0,0.1455,0.04025,0.9760833333333333,2157.0,0.921860678269769,53.10299113387105,6.004942339370673,0.7700509967543949,73,0.22,0.83,0.015,0.025,0.23
23203907,2023-06-12,2062BK1,124.29,7.46,11886.0,1521.0,701.0,4634.0,1664.0,294.0,199.0,6299.0,972.0,0.0,0.1455,0.04025,0.9760833333333333,2157.0,0.9433776091009991,50.679861613559574,7.814595660744369,0.771441817338539,6,0.2,0.8,0.026,0.027,0.22
23203904,2023-06-12,SEQRFE550D,129.12,7.42,10341.0,1785.0,696.0,3360.0,1647.0,287.0,199.0,6501.0,1321.0,0.0,0.1455,0.04025,0.9760833333333333,2133.0,0.9456569503372958,50.34851301076248,5.793277310921124,0.7721518987338152,73,0.22,0.81,0.019,0.026,0.21
23303896,2023-06-12,2062BK1,125.82,8.16,4998.0,3591.0,682.0,835.0,1839.0,278.0,0.0,395.0,1110.0,0.0,0.1455,0.04025,0.9760833333333333,2117.0,0.9390953873642404,3.13940549989557,1.3918128654966884,0.8686820973071003,6,0.21,0.76,0.018,0.017,0.21
23303973,2023-06-13,SEQRFE550D,123.39,8.26,10746.0,3342.0,768.0,2367.0,1793.0,298.0,186.0,6906.0,1145.0,0.0,0.15861111111111112,0.035611111111111114,1.111,2277.0,0.9372578807372788,55.96887916317393,3.215439856372467,0.7874396135262243,73,0.22,0.82,0.022,0.025,0.24
23203998,2023-06-13,ASP1239,127.1,8.07,11445.0,1752.0,902.0,3342.0,1215.0,246.0,0.0,6519.0,1025.0,0.0,0.15861111111111112,0.035611111111111114,1.111,1461.0,0.940297403263,51.29032258024162,6.532534246571614,0.8316221765908066,24,0.44,0.7,0.014,0.014,0.24
23204002,2023-06-13,2062BK1,125.92,0.0,12285.0,1188.0,696.0,3332.0,1610.0,300.0,176.0,6825.0,1989.0,264.0,0.15861111111111112,0.035611111111111114,1.111,2086.0,0.9999999999920585,54.201080050395475,10.340909090900386,0.7718120805365427,6,0.21,0.73,0.014,0.022,0.2
23303954,2023-06-13,2062BK1,122.54,7.43,9960.0,2031.0,765.0,3581.0,1668.0,213.0,0.0,6101.0,1103.0,0.0,0.15861111111111112,0.035611111111111114,1.111,1881.0,0.9428329614453889,49.78782438346835,4.90398818315859,0.8867623604460996,6,0.2,0.77,0.026,0.031,0.21
23303963,2023-06-13,2830C20MMNC,119.4,8.0,11247.0,1473.0,696.0,4460.0,1790.0,248.0,0.0,6482.0,3561.0,0.0,0.15861111111111112,0.035611111111111114,1.111,2038.0,0.9372056514840094,54.28810720222539,7.635437881868543,0.8783120706570764,17,0.21,0.72,0.032,0.022,0.2
23303966,2023-06-13,SEQRFE550D,126.83,7.27,12963.0,3222.0,685.0,4167.0,1770.0,353.0,0.0,6654.0,1424.0,295.0,0.15861111111111112,0.035611111111111114,1.111,2123.0,0.9457867263165863,52.46392809230888,4.023277467410297,0.8337258596322027,73,0.22,0.84,0.017,0.021,0.2
23303969,2023-06-13,1786500D,124.3,8.87,12033.0,0.0,768.0,522.0,1765.0,292.0,55.0,6074.0,2613.0,443.0,0.15861111111111112,0.035611111111111114,1.111,2112.0,0.9333934069164723,48.865647626316445,12033000000000.0,0.8357007575753619,2,0.21,0.85,0.024,0.019,0.238
23303976,2023-06-13,1786500D,117.2,7.66,11109.0,2535.0,726.0,2439.0,1817.0,258.0,0.0,6510.0,1306.0,0.0,0.15861111111111112,0.035611111111111114,1.111,2075.0,0.9386512894366599,55.54607508485029,4.38224852070833,0.8756626506019877,2,0.22,0.74,0.027,0.021,0.18
23103947,2023-06-13,2062BK1,122.7,7.28,9078.0,2013.0,795.0,2585.0,1614.0,240.0,0.0,6344.0,1262.0,0.0,0.15861111111111112,0.035611111111111114,1.111,1854.0,0.9439913832824744,51.7033414828712,4.5096870342749575,0.8705501618118282,6,0.21,0.8,0.024,0.022,0.2
23303982,2023-06-13,1786500D,120.25,10.6,12186.0,3993.0,608.0,3247.0,1831.0,294.0,0.0,6303.0,1050.0,0.0,0.15861111111111112,0.035611111111111114,1.111,2125.0,0.9189912113036379,52.41580041536452,3.0518407212614447,0.861647058823124,2,0.2,0.88,0.017,0.021,0.185
23103993,2023-06-13,2062BK1,0.0,6.69,11316.0,1089.0,794.0,5450.0,1787.0,305.0,37.0,5699.0,941.0,582.0,0.15861111111111112,0.035611111111111114,1.111,2129.0,0.0,5699000000000.0,10.391184572993213,0.839361202442067,6,0.17,0.75,0.021,0.019,0.21
23103990,2023-06-13,C20MMNATLT,0.0,8.48,11538.0,1845.0,795.0,3329.0,1716.0,295.0,186.0,5737.0,952.0,0.0,0.15861111111111112,0.035611111111111114,1.111,2197.0,0.0,5737000000000.0,6.253658536581977,0.781065088757041,41,0.18,0.75,0.019,0.021,0.2
23303979,2023-06-13,1786500D,126.13,0.0,11229.0,2130.0,588.0,3941.0,1679.0,218.0,170.0,6452.0,1067.0,0.0,0.15861111111111112,0.035611111111111114,1.111,2067.0,0.9999999999920717,51.15357171132044,5.271830985913018,0.8122883405898345,2,0.21,0.75,0.02,0.017,0.207
23103981,2023-06-13,1786500D,126.98,0.0,11973.0,885.0,795.0,5257.0,1709.0,325.0,179.0,228.0,4887.0,0.0,0.15861111111111112,0.035611111111111114,1.111,2213.0,0.9999999999921247,1.795558355632418,13.528813559306748,0.7722548576589371,2,0.2,0.76,0.019,0.02,0.202
23103978,2023-06-13,2830C20MMNAK,119.86,0.0,8673.0,480.0,712.0,2048.0,1516.0,328.0,0.0,3426.0,1942.0,0.0,0.15861111111111112,0.035611111111111114,1.111,1844.0,0.9999999999916569,28.58334723820638,18.068749999962357,0.822125813448578,16,0.2,0.72,0.014,0.017,0.24
23103975,2023-06-13,S.TOWER6VAN,122.51,10.0,11895.0,1509.0,1594.0,4639.0,4872.0,204.0,1028.0,6717.0,1179.0,0.0,0.15861111111111112,0.035611111111111114,1.111,6104.0,0.924533997427179,54.82817729120212,7.88270377733076,0.7981651376145481,67,0.2,1.25,0.021,0.021,0.21
23104000,2023-06-13,2830C20MMNC,0.0,0.0,9864.0,882.0,0.0,2482.0,0.0,0.0,0.0,4026.0,671.0,0.0,0.15861111111111112,0.035611111111111114,1.111,0.0,0.0,4025999999999.9995,11.183673469375075,0.0,17,0.21,0.72,0.018,0.012,0.19
23103972,2023-06-13,S.TOWER6VAN,121.41,7.5,10980.0,1497.0,1580.0,3497.0,4838.0,204.0,636.0,6239.0,1081.0,0.0,0.15861111111111112,0.035611111111111114,1.111,5678.0,0.9418198743236226,51.38785931923739,7.334669338672455,0.8520605847127769,67,0.2,1.25,0.029,0.021,0.24
23103965,2023-06-13,SEQRFE550D,122.29,7.53,10962.0,1479.0,795.0,4015.0,1695.0,291.0,101.0,6145.0,1066.0,0.0,0.15861111111111112,0.035611111111111114,1.111,2087.0,0.941996610684471,50.24940714653488,7.411764705877341,0.8121705797791988,73,0.21,0.8,0.024,0.023,0.25
23103962,2023-06-13,2830C20MMNC,127.34,8.14,11850.0,1185.0,704.0,2793.0,1492.0,352.0,0.0,5772.0,951.0,0.0,0.15861111111111112,0.035611111111111114,1.111,1844.0,0.9399173309644234,45.32746976562488,9.99999999999156,0.8091106290668063,17,0.21,0.73,0.025,0.025,0.22
23103959,2023-06-13,2830C20MMNC,124.0,7.02,9891.0,1956.0,860.0,3564.0,1667.0,298.0,294.0,5540.0,1047.0,0.0,0.15861111111111112,0.035611111111111114,1.111,2259.0,0.9464203938257791,44.67741935447841,5.056748466255083,0.7379371403272519,17,0.21,0.78,0.022,0.024,0.24
23103956,2023-06-13,SEQRFE550D,122.58,7.43,10722.0,2436.0,441.0,3062.0,1586.0,240.0,311.0,6186.0,1045.0,0.0,0.15861111111111112,0.035611111111111114,1.111,2137.0,0.9428505499504436,50.46500244696961,4.401477832510508,0.7421619092181834,73,0.22,0.88,0.022,0.024,0.25
23103953,2023-06-13,2830C20MMNC,124.27,6.25,8796.0,2616.0,797.0,3405.0,1624.0,280.0,273.0,6647.0,1105.0,0.0,0.15861111111111112,0.035611111111111114,1.111,2177.0,0.9521146184419852,53.48837209259283,3.362385321099632,0.7459807073951558,17,0.2,0.73,0.019,0.024,0.21
23103945,2023-06-13,2062BK1,119.9,7.87,10950.0,2211.0,812.0,3678.0,1648.0,210.0,0.0,6121.0,1037.0,0.0,0.15861111111111112,0.035611111111111114,1.111,1858.0,0.9384049463806965,51.05087572934903,4.952510176388533,0.8869752421954322,6,0.19,0.73,0.015,0.017,0.18
23103971,2023-06-13,2830C20MMNC,126.7,0.0,10512.0,1758.0,797.0,2496.0,1553.0,321.0,297.0,5871.0,971.0,0.0,0.15861111111111112,0.035611111111111114,1.111,2171.0,0.9999999999921073,46.33780584020254,5.97952218429694,0.7153385536615775,17,0.22,0.72,0.021,0.02,0.23
23104006,2023-06-13,2830C20MMNC,124.25,9.86,11391.0,2010.0,789.0,3112.0,1710.0,321.0,95.0,6599.0,1119.0,0.0,0.15861111111111112,0.035611111111111114,1.111,2126.0,0.9264782641046418,53.110663983475966,5.6671641791016585,0.8043273753523968,17,0.21,0.77,0.022,0.02,0.2
23103983,2023-06-13,1786500D,128.42,8.08,20970.0,3132.0,1568.0,8440.0,3470.0,568.0,204.0,6010.0,997.0,352.0,0.15861111111111112,0.035611111111111114,1.111,4242.0,0.9408058607989684,46.79956393048747,6.695402298848437,0.8180103724656251,2,0.2,0.75,0.016,0.023,0.213
23303991,2023-06-13,1786500D,131.07,9.67,12585.0,3225.0,602.0,3498.0,1873.0,278.0,0.0,6946.0,1148.0,0.0,0.15861111111111112,0.035611111111111114,1.111,2151.0,0.931291743634139,52.994583046822356,3.902325581394139,0.8707577870753739,2,0.21,0.75,0.022,0.018,0.198
23303987,2023-06-13,2062BK1,121.0,8.27,10947.0,3771.0,610.0,3331.0,1892.0,284.0,0.0,6780.0,1179.0,0.0,0.15861111111111112,0.035611111111111114,1.111,2176.0,0.9360253732425464,56.033057850776586,2.902943516307902,0.8694852941172475,6,0.19,0.74,0.023,0.019,0.23
23203952,2023-06-13,ASP1239,124.49,8.14,9969.0,2538.0,940.0,3672.0,1097.0,246.0,0.0,6688.0,1067.0,0.0,0.15861111111111112,0.035611111111111114,1.111,1343.0,0.9386262534800677,53.72319061728875,3.9278959810859226,0.8168279970209853,24,0.43,0.75,0.028,0.02,0.26
23203994,2023-06-13,2062BK1,127.94,0.0,10179.0,1575.0,795.0,4682.0,1664.0,280.0,219.0,6303.0,993.0,0.0,0.15861111111111112,0.035611111111111114,1.111,2163.0,0.9999999999921838,49.265280599896315,6.462857142853039,0.7693018955151321,6,0.21,0.74,0.024,0.02,0.18
23303995,2023-06-13,2062BK1,125.2,8.48,10512.0,1986.0,596.0,4924.0,1857.0,230.0,0.0,6810.0,1522.0,0.0,0.15861111111111112,0.035611111111111114,1.111,2087.0,0.9365649311719288,54.392971245571935,5.293051359513951,0.8897939626253523,6,0.2,0.72,0.025,0.02,0.18
23203988,2023-06-13,1786500D,0.0,10.21,9984.0,1536.0,800.0,3414.0,1600.0,253.0,209.0,6235.0,981.0,0.0,0.15861111111111112,0.035611111111111114,1.111,2062.0,0.0,6235000000000.0,6.499999999995769,0.7759456838017575,2,0.18,0.73,0.019,0.023,0.201
23203986,2023-06-13,C20MMNATLT,122.61,8.77,10542.0,1254.0,789.0,3384.0,1657.0,253.0,209.0,6044.0,957.0,0.0,0.15861111111111112,0.035611111111111114,1.111,2119.0,0.9332470695620853,49.29451105089883,8.406698564586598,0.7819726285980264,41,0.19,0.74,0.016,0.024,0.2
23203984,2023-06-13,R34,128.08,0.0,11676.0,1500.0,910.0,4441.0,1205.0,246.0,0.0,5720.0,915.0,0.0,0.15861111111111112,0.035611111111111114,1.111,1451.0,0.9999999999921925,44.65958775730278,7.783999999994811,0.8304617505163125,66,0.6,0.7,0.016,0.022,0.23
23303985,2023-06-13,2062BK1,120.21,7.27,11853.0,2994.0,591.0,3290.0,1857.0,298.0,0.0,6784.0,1771.0,0.0,0.15861111111111112,0.035611111111111114,1.111,2155.0,0.942971446494015,56.43457283040983,3.9589178356700203,0.8617169373545885,6,0.21,0.77,0.018,0.02,0.26
23203977,2023-06-13,S.TOWER6VAN,124.85,0.0,11133.0,1503.0,693.0,2891.0,2443.0,125.0,429.0,5756.0,1033.0,399.0,0.15861111111111112,0.035611111111111114,1.111,2997.0,0.9999999999919904,46.10332398841727,7.407185628737587,0.8151484818148765,67,0.2,1.25,0.018,0.021,0.22
23203974,2023-06-13,1786500D,123.01,9.05,10983.0,1203.0,762.0,2026.0,1661.0,300.0,199.0,6466.0,1016.0,422.0,0.15861111111111112,0.035611111111111114,1.111,2160.0,0.9314705436852078,52.56483212704199,9.129675810466226,0.7689814814811254,2,0.22,0.76,0.02,0.021,0.189
23203970,2023-06-13,2830C20MMNC,127.0,7.47,10914.0,1782.0,745.0,3019.0,1681.0,300.0,209.0,6206.0,1051.0,580.0,0.15861111111111112,0.035611111111111114,1.111,2190.0,0.9444485758835098,48.86614173189869,6.124579124575687,0.7675799086754486,17,0.21,0.73,0.023,0.026,0.22
23203967,2023-06-13,C20MMNATLT,121.62,8.87,11325.0,1821.0,753.0,3474.0,1235.0,307.0,0.0,6374.0,983.0,614.0,0.15861111111111112,0.035611111111111114,1.111,1542.0,0.932025442555506,52.409143232589955,6.21911037890927,0.800907911802334,41,0.2,0.75,0.023,0.018,0.22
23203958,2023-06-13,2062BK1,121.26,7.43,9951.0,1971.0,709.0,2057.0,1627.0,287.0,229.0,6242.0,997.0,878.0,0.15861111111111112,0.035611111111111114,1.111,2143.0,0.9422643561975115,51.47616691364443,5.048706240484501,0.7592160522628282,6,0.21,0.77,0.023,0.017,0.2
23203955,2023-06-13,2062BK1,124.66,7.67,9936.0,3336.0,709.0,4152.0,1590.0,250.0,172.0,6747.0,1032.0,0.0,0.15861111111111112,0.035611111111111114,1.111,2012.0,0.9420388422811001,54.12321514476076,2.9784172661861574,0.7902584493037822,6,0.21,0.78,0.022,0.03,0.23
23203980,2023-06-13,2830C20HMNAK,120.1,0.0,7968.0,1491.0,751.0,2634.0,2454.0,98.0,412.0,166.0,400.0,0.0,0.15861111111111112,0.035611111111111114,1.111,2964.0,0.9999999999916735,1.3821815153923216,5.344064386314323,0.8279352226717854,15,0.2,1.27,0.027,0.024,0.2
23204050,2023-06-14,1786550D,124.76,7.52,11103.0,1635.0,561.0,3930.0,1654.0,277.0,226.0,6046.0,954.0,0.0,0.15612,0.033319999999999995,1.1466,2157.0,0.9431508920400428,48.46104520640861,6.7908256880692415,0.7668057487247256,3,0.2,0.82,0.02,0.03,0.24
23204047,2023-06-14,2062BK1,125.06,8.0,10203.0,1932.0,707.0,4251.0,1657.0,253.0,169.0,5901.0,935.0,0.0,0.15612,0.033319999999999995,1.1466,2079.0,0.9398767473249672,47.185351031127574,5.281055900618385,0.7970177970174137,6,0.19,0.76,0.015,0.023,0.22
23204044,2023-06-14,1786550D,124.75,7.52,10998.0,1653.0,693.0,4817.0,1664.0,297.0,223.0,6088.0,975.0,0.0,0.15612,0.033319999999999995,1.1466,2184.0,0.9431465940807201,48.80160320602163,6.65335753175641,0.761904761904413,3,0.23,0.8,0.02,0.02,0.23
23204041,2023-06-14,2062BK1,116.44,8.07,8979.0,1701.0,734.0,3980.0,1573.0,257.0,0.0,5691.0,916.0,0.0,0.15612,0.033319999999999995,1.1466,1830.0,0.935185928833546,48.87495705901001,5.278659611989842,0.859562841529585,6,0.21,0.73,0.02,0.022,0.23
23204038,2023-06-14,2830C20MMNC,125.48,8.14,11241.0,1497.0,712.0,3813.0,1654.0,267.0,229.0,6264.0,1542.0,0.0,0.15612,0.033319999999999995,1.1466,2150.0,0.9390809758947832,49.92030602446668,7.509018036067128,0.7693023255810375,17,0.21,0.74,0.015,0.021,0.24
23204031,2023-06-14,1786550D,123.55,0.0,12858.0,1749.0,745.0,7231.0,1671.0,304.0,219.0,6203.0,987.0,0.0,0.15612,0.033319999999999995,1.1466,2194.0,0.999999999991906,50.20639417199347,7.351629502568695,0.7616226071099537,3,0.2,0.82,0.03,0.02,0.23
23204022,2023-06-14,S.TOWER6VAN,120.95,7.42,11547.0,1920.0,797.0,3993.0,2410.0,91.0,418.0,6408.0,1171.0,0.0,0.15612,0.033319999999999995,1.1466,2919.0,0.9421983329364946,52.980570483232896,6.014062499996868,0.8256252141141399,67,0.19,1.29,0.016,0.017,0.21
23204025,2023-06-14,2062BK1,124.87,7.28,11211.0,1770.0,811.0,3349.0,1667.0,287.0,165.0,6246.0,1009.0,0.0,0.15612,0.033319999999999995,1.1466,2119.0,0.9449110858800991,50.020020821253944,6.333898305081167,0.7866918357712192,6,0.2,0.76,0.015,0.018,0.22
23204017,2023-06-14,C20MMNATLT,130.55,10.21,12570.0,2085.0,798.0,4823.0,1644.0,331.0,162.0,6216.0,1100.0,474.0,0.15612,0.033319999999999995,1.1466,2137.0,0.9274651889675514,47.61394101840204,6.028776978414375,0.769302760879378,41,0.21,0.78,0.02,0.023,0.22
23203997,2023-06-14,1786550D,125.6,8.16,11787.0,1635.0,762.0,3905.0,1664.0,270.0,169.0,6367.0,1016.0,0.0,0.15612,0.033319999999999995,1.1466,2103.0,0.9389952153039849,50.69267515883207,7.2091743119221965,0.7912505943885919,3,0.21,0.75,0.03,0.02,0.24
23204010,2023-06-14,2062BK1,125.92,8.22,11988.0,1104.0,701.0,4654.0,1610.0,334.0,226.0,6911.0,1160.0,257.0,0.15612,0.033319999999999995,1.1466,2170.0,0.9387207395188704,54.884053366781416,10.858695652164077,0.7419354838706258,6,0.2,0.82,0.039,0.023,0.19
23203776,2023-06-14,2062BK1,130.2,10.27,11340.0,999.0,704.0,3946.0,1640.0,280.0,169.0,6689.0,1097.0,230.0,0.15612,0.033319999999999995,1.1466,2089.0,0.9268883035457615,51.374807987316636,11.35135135133999,0.7850646242217401,6,0.21,0.79,0.035,0.024,0.18
23204028,2023-06-14,2062BK1,124.3,8.14,12456.0,2097.0,797.0,6051.0,1721.0,300.0,169.0,6162.0,979.0,365.0,0.15612,0.033319999999999995,1.1466,2190.0,0.93853820597298,49.57361222808066,5.9399141630872965,0.7858447488580886,6,0.2,0.76,0.015,0.019,0.2
23203851,2023-06-14,1786500D,123.15,7.87,10017.0,2361.0,748.0,3155.0,1671.0,263.0,209.0,6205.0,988.0,0.0,0.15612,0.033319999999999995,1.1466,2143.0,0.939932834674554,50.38570848517754,4.242693773822854,0.7797480167985162,2,0.25,0.82,0.024,0.033,0.211
23304016,2023-06-14,S.TOWER6VAN,121.67,9.07,10902.0,3288.0,765.0,3534.0,2702.0,0.0,151.0,6408.0,1024.0,0.0,0.15612,0.033319999999999995,1.1466,2853.0,0.9306256692601299,52.66705021736938,3.315693430655926,0.9470732562211892,67,0.19,1.26,0.023,0.02,0.21
23303992,2023-06-14,C20MMNATLT,124.82,0.0,12069.0,3915.0,708.0,5592.0,1850.0,200.0,0.0,171.0,2788.0,0.0,0.15612,0.033319999999999995,1.1466,2050.0,0.9999999999919884,1.369972760764541,3.082758620688868,0.9024390243898037,41,0.23,0.72,0.019,0.017,0.22
23104005,2023-06-14,1786550D,122.93,7.67,11490.0,2028.0,800.0,4515.0,1729.0,281.0,0.0,6004.0,1000.0,0.0,0.15612,0.033319999999999995,1.1466,2010.0,0.941271056654355,48.84080370903082,5.665680473369988,0.8601990049746964,3,0.22,0.76,0.03,0.03,0.22
23104009,2023-06-14,2062BK1,128.16,0.0,10509.0,3177.0,772.0,2787.0,1736.0,280.0,355.0,6559.0,992.0,0.0,0.15612,0.033319999999999995,1.1466,2371.0,0.9999999999921974,51.178214731186195,3.3078375826240767,0.7321805145505136,6,0.19,0.76,0.021,0.024,0.21
23104011,2023-06-14,S.TOWER6VAN,126.64,10.67,9342.0,1983.0,842.0,3517.0,2419.0,85.0,583.0,6350.0,1081.0,0.0,0.15612,0.033319999999999995,1.1466,3087.0,0.9222926225262378,50.14213518595908,4.711043872917442,0.7836086815676114,67,0.18,1.43,0.033,0.022,0.27
23104013,2023-06-14,2062BK1,126.37,10.21,11103.0,2025.0,767.0,3791.0,1692.0,284.0,294.0,6163.0,1035.0,0.0,0.15612,0.033319999999999995,1.1466,2270.0,0.9252452774862701,48.76948642835507,5.482962962960255,0.7453744493388786,6,0.21,0.78,0.025,0.025,0.21
23104015,2023-06-14,1786550D,123.49,9.49,11442.0,2997.0,802.0,3628.0,1713.0,281.0,0.0,6355.0,1048.0,0.0,0.15612,0.033319999999999995,1.1466,1994.0,0.9286358850885199,51.46165681390022,3.817817817816544,0.8590772316946544,3,0.2,0.72,0.02,0.02,0.2
