Repository: SiddharthKumar268/FerroMind

# FerroMind
*Ferro-Alloy Optimisation using Machine Learning*
**SAIL Durgapur Steel Plant | Steel Melting Shop**
Intern: Siddharth Kumar | FY 2023-24 to FY 2025-26

---

## Quick Start

```bash

# 2. Place raw Excel files in data/raw/

## Dataset

| | |
|---|---|
| Total heats after cleaning | 47,421 |
| Training set | 37,936 heats (Apr 2023 – Jun 2025) |
| Test set | 9,485 heats (Jun 2025 – Dec 2025) |
| Input features | 21 (16 raw + 5 engineered) |
| Target variables | Mn, Si, C, S, P |
| BOF grades | 76 distinct grades |
| Split method | Chronological 80/20 — no shuffle, no leakage |

---

File: data/processed/sms_train_slag.csv (part 23 of 74)
Heat_Number,Date,BOF Grade Code,Hot Metal Addn. Weight,Scrap Addn. Weight,Lime Into Converter,Dolomite Into Converter,Lime Into Ladle,Iron Ore Into Converter,SIMN Into Ladle,FESI Into Ladle,FEMN Into Ladle,Measered O2 Mainblow II,Duration of Mainblow I/II,Measered O2 2nd Blow,HM_P,HM_S,HM_Si,Total_FA_Ladle,HM_Ratio,O2_per_ton_HM,Lime_Dolo_Ratio,SiMn_FA_Fraction,Grade_Encoded,C,Mn,P,S,Si,FeO,CaO,SiO2,Al2O3,MnO,MgO,P2O5,Basicity,Slag_SP_Index
23315385,2024-01-14,2062BK1,127.84,8.16,9159.0,1206.0,837.0,3745.0,1892.0,163.0,0.0,6682.0,1011.0,0.0,0.1605,0.0346666666666666,0.9904333333333334,2055.0,0.9399999999930884,52.26846057531079,7.594527363177782,0.9206812652063646,6,0.2,0.75,0.02,0.023,0.2,25.926,51.064,14.302,0.432,0.469,4.455,1.98,3.5701601062714117,1.269333068184643
23315387,2024-01-14,2062BK1,125.76,7.48,9504.0,2655.0,856.0,2523.0,1843.0,214.0,0.0,6799.0,1031.0,0.0,0.1605,0.0346666666666666,0.9904333333333334,2057.0,0.9438607024846604,54.06329516496451,3.5796610169478043,0.8959649975688401,6,0.2,0.74,0.023,0.029,0.2,20.564,52.605,16.326,0.417,0.61,5.462,2.391,3.221963618545966,1.425957550622103
23315390,2024-01-14,SEQRFE550D,124.49,7.28,11454.0,2472.0,810.0,4063.0,1813.0,276.0,0.0,6985.0,1100.0,0.0,0.1605,0.0346666666666666,0.9904333333333334,2089.0,0.9447522197697144,56.10892441114861,4.633495145629194,0.8678793681183017,73,0.21,0.77,0.019,0.02,0.22,1.745,54.854,29.826,3.939,1.185,6.844,0.185,1.8390719817614911,1.7374255669580638
23315403,2024-01-14,2830C20MMNC,126.45,7.29,10782.0,1560.0,804.0,5616.0,1821.0,231.0,0.0,6661.0,1045.0,305.0,0.1605,0.0346666666666666,0.9904333333333334,2052.0,0.9454912516752992,52.67694740962691,6.911538461534031,0.8874269005843629,17,0.2,0.76,0.038,0.028,0.21,20.687,51.882,16.254,0.812,1.08,5.686,1.988,3.191756382651491,1.4044177359103458
23215377,2024-01-14,2830C20MMNAK,106.06,0.0,4446.0,0.0,1103.0,0.0,1715.0,280.0,0.0,2371.0,371.0,229.0,0.1605,0.0346666666666666,0.9904333333333334,1995.0,0.9999999999905712,22.35527060133552,4446000000000.0,0.8596491228065867,16,0.18,0.77,0.021,0.023,0.17,23.752,52.159,15.196,0.491,0.604,4.182,2.236,3.432190563927091,1.3391614675601429
23315400,2024-01-14,1786500D,122.64,8.08,10314.0,1518.0,779.0,3942.0,1838.0,210.0,0.0,6417.0,1073.0,0.0,0.1605,0.0346666666666666,0.9904333333333334,2048.0,0.9381884944848672,52.32387475495496,6.794466403157579,0.8974609374995618,2,0.2,0.78,0.028,0.028,0.241,24.619,51.833,13.201,0.573,0.689,6.041,1.667,3.9261475534009995,1.3704820073504138
23115434,2024-01-15,S.TOWER6VAN,119.82,6.1,11184.0,1401.0,801.0,2240.0,2333.0,125.0,493.0,6508.0,1350.0,0.0,0.162060606060606,0.038090909090909,1.000030303030303,2951.0,0.9515565438298004,54.3148055411925,7.9828693790092915,0.7905794645880072,67,0.19,1.32,0.027,0.026,0.24,1.058,53.934,31.268,5.185,1.285,5.746,0.091,1.724839297706994,1.6683886534475825
23315424,2024-01-15,S.TOWER6VAN,130.53,7.44,10950.0,1980.0,188.0,5199.0,2475.0,0.0,543.0,6387.0,1489.0,0.0,0.162060606060606,0.038090909090909,1.000030303030303,3018.0,0.9460752337396096,48.93128016510434,5.530303030300237,0.8200795228625514,67,0.18,1.32,0.039,0.027,0.19,1.681,45.97,35.093,2.804,4.751,7.943,0.12,1.309910526015843,1.250033990482665
23115443,2024-01-15,S.TOWER6VAN,129.76,10.93,10152.0,2019.0,792.0,3296.0,2432.0,102.0,551.0,6445.0,1080.0,0.0,0.162060606060606,0.038090909090909,1.000030303030303,3085.0,0.9223114649163244,49.66861898851983,5.028231797917272,0.7883306320905062,67,0.19,1.34,0.032,0.032,0.22,1.082,53.613,30.111,5.039,1.348,6.762,0.095,1.780452975557917,1.7186959030582802
23115429,2024-01-15,SEQRFE550D,122.74,8.15,11820.0,2100.0,875.0,2931.0,1700.0,326.0,0.0,5896.0,1295.0,0.0,0.162060606060606,0.038090909090909,1.000030303030303,2026.0,0.937733975086426,48.0364999181356,5.6285714285687485,0.8390918065148869,73,0.2,0.77,0.017,0.029,0.21,21.81,51.785,16.682,0.564,0.621,4.652,2.388,3.104058023137325,1.3453095367988985
23115425,2024-01-15,S.TOWER6VAN,118.83,0.0,10455.0,1605.0,799.0,3199.0,2320.0,94.0,583.0,6002.0,1025.0,0.0,0.162060606060606,0.038090909090909,1.000030303030303,2997.0,0.9999999999915846,50.50913069047792,6.514018691584727,0.7741074407738492,67,0.19,1.27,0.026,0.025,0.23,21.253,51.918,17.055,0.555,0.613,4.646,2.454,3.0439727954971856,1.355242893314887
23215435,2024-01-15,1786500D,124.16,7.68,10626.0,3573.0,797.0,1846.0,1846.0,324.0,0.0,6826.0,1190.0,0.0,0.162060606060606,0.038090909090909,1.000030303030303,2170.0,0.9417475728083908,54.97744845316545,2.9739714525600407,0.8506912442392394,2,0.2,0.72,0.027,0.03,0.21,2.472,54.39,28.301,4.213,1.61,7.185,0.243,1.9217723129107485,1.7674010528368103
23115471,2024-01-16,SEQRFE550D,120.98,7.98,10674.0,438.0,810.0,4225.0,1641.0,291.0,0.0,6258.0,1019.0,0.0,0.160875,0.0379583333333333,0.9871666666666666,1932.0,0.9381203473872664,51.72755827366732,24.36986301364299,0.849378881987138,73,0.19,0.76,0.021,0.03,0.21,21.638,51.582,16.959,0.583,0.613,4.67,2.455,3.041391509433962,1.3363904865537075
23115474,2024-01-16,2062BK1,121.13,7.27,11268.0,1476.0,922.0,3109.0,1664.0,271.0,0.0,6403.0,1170.0,0.0,0.160875,0.0379583333333333,0.9871666666666666,1935.0,0.9433800622979488,52.86056303101741,7.634146341458242,0.8599483204129923,6,0.2,0.72,0.029,0.027,0.18,23.109,52.214,15.81,0.544,0.574,4.101,2.315,3.302384415912972,1.3415724563206577
23315472,2024-01-16,2062BK1,122.39,7.68,11085.0,1737.0,734.0,5322.0,1769.0,287.0,0.0,1427.0,365.0,5390.0,0.160875,0.0379583333333333,0.9871666666666666,2056.0,0.9409548704471368,11.659449301318247,6.381692573398744,0.8604085603108655,6,0.2,0.77,0.027,0.027,0.24,19.256,51.16,19.118,0.751,0.853,4.716,2.558,2.675872169046498,1.3331596091205213
23315463,2024-01-16,2062BK1,119.92,7.28,10965.0,1812.0,726.0,3538.0,1787.0,288.0,0.0,426.0,86.0,0.0,0.160875,0.0379583333333333,0.9871666666666666,2075.0,0.9427672955900726,3.552368245467375,6.051324503307919,0.8612048192766933,6,0.21,0.76,0.024,0.034,0.22,19.191,50.804,19.441,0.815,0.866,4.747,2.544,2.6131056475671226,1.3150415447933117
23215486,2024-01-16,2062BK1,125.94,7.28,9921.0,585.0,795.0,1767.0,1748.0,297.0,135.0,6304.0,1156.0,0.0,0.160875,0.0379583333333333,0.9871666666666666,2180.0,0.945353550510844,50.05558202278819,16.95897435894537,0.8018348623849533,6,0.2,0.77,0.024,0.024,0.19,1.528,53.942,28.839,5.206,1.531,6.884,0.278,1.8703883495145632,1.776277660695469
23215494,2024-01-16,SEQRFE550D,129.43,8.12,9981.0,1203.0,809.0,2290.0,1738.0,280.0,0.0,6293.0,1190.0,0.0,0.160875,0.0379583333333333,0.9871666666666666,2018.0,0.940966921112752,48.62087614889423,8.296758104731257,0.8612487611492263,73,0.21,0.71,0.027,0.026,0.2,2.629,49.003,30.516,6.514,2.802,6.406,0.319,1.6057607235311466,1.4783986001327463
23115465,2024-01-16,2062BK1,120.45,8.23,8415.0,993.0,782.0,3093.0,1668.0,267.0,0.0,6005.0,981.0,0.0,0.160875,0.0379583333333333,0.9871666666666666,1935.0,0.9360428971018336,49.854711498133206,8.474320241683309,0.8620155038755235,6,0.19,0.8,0.025,0.035,0.22,19.26,50.504,19.624,0.791,0.861,4.746,2.613,2.573452229299363,1.2988041661308989
23115462,2024-01-16,2062BK1,120.67,8.15,10401.0,1095.0,797.0,3654.0,1690.0,321.0,0.0,5881.0,1084.0,0.0,0.160875,0.0379583333333333,0.9871666666666666,2011.0,0.9367334264792988,48.73622275587357,9.498630136977626,0.8403779214317054,6,0.22,0.78,0.031,0.033,0.22,23.447,52.204,15.488,0.54,0.585,4.155,2.252,3.3703918910194335,1.3407643312101911
23215461,2024-01-16,S.TOWER6VAN,121.79,8.12,10182.0,1419.0,918.0,2972.0,2413.0,81.0,432.0,6045.0,959.0,246.0,0.160875,0.0379583333333333,0.9871666666666666,2926.0,0.9374951889697676,49.63461696321837,7.175475687098538,0.8246753246750428,67,0.2,1.25,0.03,0.039,0.27,19.251,50.957,19.252,0.8,0.868,4.779,2.509,2.646704409702384,1.3234209432786206
23315367,2024-01-16,R19,127.49,0.0,12093.0,1872.0,743.0,5108.0,1150.0,200.0,0.0,6224.0,1046.0,0.0,0.160875,0.0379583333333333,0.9871666666666666,1350.0,0.9999999999921564,48.81951525571559,6.459935897432446,0.8518518518512208,64,0.5,0.72,0.024,0.023,0.22,20.307,51.428,18.06,0.698,0.607,4.949,2.493,2.84746138087592,1.3403878231859885
23315126,2024-01-16,2830C20MMNC,133.62,7.48,9435.0,2586.0,909.0,3917.0,1712.0,264.0,233.0,6097.0,1028.0,732.0,0.160875,0.0379583333333333,0.9871666666666666,2209.0,0.9469879518005176,45.62939679654521,3.648491879348937,0.7750113173378113,17,0.18,0.74,0.021,0.039,0.19,1.371,53.782,31.175,4.76,1.444,5.869,0.07,1.7251090582499355,1.6524410851998648
23315527,2024-01-17,2062BK1,124.39,7.28,11115.0,1380.0,829.0,3347.0,1488.0,254.0,0.0,6772.0,1084.0,0.0,0.1672592592592592,0.0388148148148148,1.0164074074074074,1742.0,0.9447102604925596,54.4416753753964,8.05434782608112,0.8541905855333788,6,0.2,0.74,0.027,0.028,0.19,19.874,50.015,18.01,1.791,1.319,5.003,1.945,2.776914108045083,1.3201794905635476
23315521,2024-01-17,S.TOWER6VAN,125.64,7.68,9639.0,762.0,950.0,4217.0,2556.0,163.0,566.0,6878.0,1089.0,0.0,0.1672592592592592,0.0388148148148148,1.0164074074074074,3285.0,0.9423942394168738,54.743712193133206,12.649606299195998,0.778082191780585,67,0.19,1.35,0.043,0.035,0.21,22.932,52.241,15.88,0.647,0.568,4.092,2.28,3.2895283672312825,1.3459665575966817
23315524,2024-01-17,S.TOWER6VAN,124.84,7.34,9627.0,906.0,917.0,3978.0,2507.0,109.0,406.0,6590.0,1053.0,0.0,0.1672592592592592,0.0388148148148148,1.0164074074074074,3022.0,0.9444696625741832,52.78756808672871,10.625827814557807,0.8295830575774885,67,0.17,1.38,0.038,0.02,0.2,23.235,52.817,15.195,0.502,0.565,4.128,2.234,3.4757172940247436,1.3743332205771384
23215517,2024-01-17,45C8ASPRC,130.78,8.87,10821.0,1800.0,803.0,3280.0,1823.0,273.0,0.0,6491.0,1071.0,292.0,0.1672592592592592,0.0388148148148148,1.0164074074074074,2096.0,0.9364840673044292,49.63297140197559,6.011666666663327,0.8697519083965316,21,0.44,0.75,0.025,0.03,0.22,15.42,52.952,20.75,0.838,0.911,4.814,2.665,2.551780637077731,1.4639351967045422
23315532,2024-01-17,1786500D,130.0,8.07,11469.0,1263.0,804.0,3222.0,1732.0,322.0,0.0,6297.0,975.0,355.0,0.1672592592592592,0.0388148148148148,1.0164074074074074,2054.0,0.9415513869708008,48.43846153808894,9.080760095004688,0.8432327166500276,2,0.19,0.77,0.033,0.033,0.191,2.367,52.689,29.697,5.641,1.417,6.788,0.073,1.7741598760859316,1.6431935131763606
23315538,2024-01-17,R34,123.89,0.0,12633.0,2055.0,887.0,6084.0,1180.0,254.0,0.0,6001.0,966.0,339.0,0.1672592592592592,0.0388148148148148,1.0164074074074074,1434.0,0.9999999999919283,48.438130599334585,6.147445255471461,0.8228730822867344,66,0.62,0.78,0.018,0.02,0.22,23.411,50.148,16.5,0.843,0.669,4.546,2.444,3.0390885400884793,1.256464221286831
23315540,2024-01-17,1786500D,121.52,8.15,11739.0,1683.0,845.0,7542.0,1803.0,254.0,0.0,6394.0,1111.0,667.0,0.1672592592592592,0.0388148148148148,1.0164074074074074,2057.0,0.9371481452846676,52.61685319245707,6.975044563275713,0.8765192027219851,2,0.22,0.76,0.018,0.026,0.205,23.27,50.287,16.549,0.794,0.668,4.528,2.47,3.038489425981873,1.2628578603716725
23115556,2024-01-17,2062BK1,122.94,7.7,10008.0,1812.0,930.0,2675.0,2382.0,68.0,470.0,507.0,107.0,0.0,0.1672592592592592,0.0388148148148148,1.0164074074074074,2920.0,0.9410593998703228,4.123962908702424,5.523178807943972,0.8157534246572549,6,0.19,1.25,0.026,0.027,0.21,19.163,51.488,18.926,0.744,0.851,4.716,2.531,2.720346594811645,1.3517458650564453
23115554,2024-01-17,ASP1239,117.64,8.88,11370.0,1161.0,905.0,1961.0,1123.0,237.0,0.0,5816.0,958.0,0.0,0.1672592592592592,0.0388148148148148,1.0164074074074074,1360.0,0.9298134682190182,49.43896633756002,9.793281653738337,0.8257352941170399,24,0.45,0.71,0.018,0.015,0.25,27.146,46.839,17.018,0.547,1.048,4.374,1.762,2.752159351313238,1.0605456809690932
23115522,2024-01-17,1786500D,120.63,7.43,9204.0,1989.0,700.0,2772.0,1672.0,284.0,0.0,5806.0,949.0,0.0,0.1672592592592592,0.0388148148148148,1.0164074074074074,1956.0,0.941980321716836,48.13064743390425,4.62745098038983,0.8548057259709332,2,0.2,0.74,0.037,0.03,0.172,15.632,52.975,20.405,0.908,0.921,4.846,2.625,2.5960501813192196,1.469976136300572
23215530,2024-01-17,S.TOWER6VAN,124.4,7.28,10992.0,1806.0,811.0,4307.0,2420.0,115.0,493.0,6534.0,1060.0,323.0,0.1672592592592592,0.0388148148148148,1.0164074074074074,3028.0,0.944714459288087,52.52411575520479,6.086378737538158,0.7992073976219289,67,0.19,1.34,0.033,0.022,0.23,1.627,59.097,23.568,6.417,0.199,7.017,0.132,2.507403793118079,2.345491347832989
23215572,2024-01-17,2830C20MMNC,126.88,7.43,10467.0,1605.0,905.0,3106.0,1691.0,290.0,118.0,6297.0,1083.0,422.0,0.1672592592592592,0.0388148148148148,1.0164074074074074,2099.0,0.9446802174004566,49.62957124803256,6.521495327098741,0.8056217246303927,17,0.2,0.83,0.024,0.016,0.22,28.562,48.429,14.381,0.321,0.906,3.975,2.152,3.3673341677096373,1.127724478390462
23315574,2024-01-18,2062BK1,129.96,0.0,10992.0,2028.0,699.0,4954.0,1834.0,268.0,0.0,6142.0,1136.0,0.0,0.1644736842105263,0.0389473684210526,0.9203157894736842,2102.0,0.9999999999923054,47.26069559828208,5.420118343192594,0.8725023786865497,6,0.22,0.81,0.026,0.024,0.19,25.972,48.707,16.073,0.486,0.8,4.208,2.249,3.0301729501057606,1.1584217285829805
23315579,2024-01-18,1786500D,130.17,0.0,9975.0,864.0,696.0,3092.0,1831.0,298.0,0.0,1032.0,337.0,0.0,0.1644736842105263,0.0389473684210526,0.9203157894736842,2129.0,0.9999999999923178,7.9280940308217875,11.545138888875526,0.8600281822447816,2,0.21,0.82,0.023,0.029,0.21,27.01,48.31,15.795,0.394,0.841,3.954,2.242,3.058369207394277,1.128580105592674
23315582,2024-01-18,2830C20MMNC,125.88,7.44,9966.0,1350.0,687.0,2227.0,1844.0,308.0,0.0,6583.0,989.0,0.0,0.1644736842105263,0.0389473684210526,0.9203157894736842,2152.0,0.9441944194348622,52.29583730495475,7.382222222216754,0.8568773234196762,17,0.2,0.76,0.027,0.028,0.2,27.121,49.342,14.491,0.387,0.822,4.242,2.083,3.4047750483025117,1.1857352269723405
23215584,2024-01-18,2062BK1,128.5,7.44,10290.0,1497.0,693.0,2744.0,1688.0,280.0,115.0,6808.0,1104.0,0.0,0.1644736842105263,0.0389473684210526,0.9203157894736842,2083.0,0.9452699720395376,52.980544746669416,6.8737474949853885,0.8103696591450742,6,0.2,0.84,0.022,0.023,0.24,28.062,48.58,14.439,0.353,0.856,4.143,2.088,3.3642659279778395,1.1430050350571737
23215598,2024-01-18,S.TOWER6VAN,130.49,6.81,11928.0,2574.0,795.0,2892.0,2403.0,98.0,489.0,6347.0,1106.0,463.0,0.1644736842105263,0.0389473684210526,0.9203157894736842,2990.0,0.9504005826587736,48.63974250863178,4.6340326340308335,0.8036789297656175,67,0.19,1.31,0.025,0.027,0.21,19.722,51.411,18.801,0.473,0.561,4.959,2.567,2.7343367726837573,1.3345187415637008
23215627,2024-01-18,S.TOWER6VAN,120.72,7.46,9006.0,1506.0,797.0,2476.0,2521.0,111.0,540.0,6291.0,1068.0,0.0,0.1644736842105263,0.0389473684210526,0.9203157894736842,3172.0,0.941800592908864,52.11232604330589,5.980079681270929,0.7947667087008844,67,0.19,1.33,0.028,0.029,0.23,23.228,50.553,16.393,0.491,1.031,4.435,2.356,3.0836281566426735,1.275882085709959
23315591,2024-01-18,2062BK1,123.65,7.26,9975.0,2463.0,810.0,3449.0,1763.0,336.0,0.0,6889.0,1755.0,0.0,0.1644736842105263,0.0389473684210526,0.9203157894736842,2099.0,0.944542051784092,55.71370804645601,4.049939098658526,0.8399237732249453,6,0.2,0.79,0.037,0.028,0.22,23.058,52.548,15.583,0.561,0.561,4.069,2.274,3.3719199178644765,1.3598675016821078
23115609,2024-01-18,S.TOWER6VAN,128.2,7.53,11679.0,1803.0,888.0,2693.0,2424.0,95.0,518.0,6883.0,1565.0,0.0,0.1644736842105263,0.0389473684210526,0.9203157894736842,3037.0,0.9445222132104582,53.68954758148449,6.477537437600401,0.7981560750738235,67,0.18,1.33,0.026,0.024,0.18,27.118,48.121,15.843,0.43,0.846,3.971,2.222,3.037174955819238,1.1200828639262606
23115615,2024-01-18,S.TOWER6VAN,117.35,7.43,9999.0,0.0,968.0,0.0,2199.0,159.0,528.0,5899.0,980.0,0.0,0.1644736842105263,0.0389473684210526,0.9203157894736842,2886.0,0.940455201146494,50.2684277797165,9999000000000.0,0.761954261953998,67,0.19,1.39,0.035,0.026,0.24,23.106,50.402,16.648,0.492,1.032,4.417,2.389,3.027328968706829,1.2678153691359577
23115586,2024-01-18,C20MMNATLT,130.6,8.06,11880.0,3498.0,742.0,2488.0,1804.0,308.0,0.0,6750.0,1103.0,0.0,0.1644736842105263,0.0389473684210526,0.9203157894736842,2112.0,0.9418722053876974,51.68453292456597,3.3962264150933685,0.8541666666662623,41,0.2,0.77,0.035,0.023,0.19,2.361,47.876,30.564,7.411,2.102,7.583,0.083,1.566366759365287,1.4540484723318958
23115573,2024-01-18,C25HMNMAV65,131.89,7.47,9687.0,2226.0,947.0,2219.0,2415.0,74.0,760.0,6518.0,1068.0,0.0,0.1644736842105263,0.0389473684210526,0.9203157894736842,3249.0,0.94639781859252,49.41997118773661,4.351752021561388,0.7433056325020796,50,0.24,1.36,0.038,0.025,0.23,21.924,50.939,17.365,0.418,0.992,4.293,2.538,2.9332603938730855,1.2964876558920846
23115673,2024-01-19,S.TOWER6VAN,123.12,7.65,10209.0,1302.0,1105.0,1497.0,2301.0,92.0,610.0,6335.0,1554.0,0.0,0.1473333333333333,0.0415454545454545,0.8385757575757575,3003.0,0.9415003441084232,51.45386614643069,7.84101382487877,0.766233766233511,67,0.19,1.3,0.033,0.031,0.21,2.289,50.108,28.468,6.986,2.734,7.065,0.193,1.7600899223717024,1.629104623187463
23215523,2024-01-19,S.TOWER6VAN,121.19,7.48,11541.0,534.0,701.0,4140.0,2535.0,189.0,591.0,6381.0,1057.0,329.0,0.1473333333333333,0.0415454545454545,0.8385757575757575,3315.0,0.9418667910084568,52.65285914635982,21.61235955052133,0.7647058823527105,67,0.18,1.39,0.041,0.027,0.19,15.442,53.067,20.639,0.833,0.909,4.812,2.648,2.5710755813953488,1.4707333296380467
23115677,2024-01-19,S.TOWER6VAN,120.84,8.87,9633.0,0.0,1095.0,4518.0,2415.0,142.0,500.0,6401.0,1060.0,0.0,0.1473333333333333,0.0415454545454545,0.8385757575757575,3057.0,0.9316166833634136,52.9708705722197,9633000000000.0,0.7899901864570527,67,0.18,1.32,0.027,0.027,0.22,21.173,50.724,17.861,1.045,0.718,4.873,2.141,2.8397715821296603,1.2994492122454209
23215658,2024-01-19,2062BK1,127.63,7.53,10632.0,1722.0,781.0,4422.0,1684.0,283.0,0.0,6096.0,1083.0,0.0,0.1473333333333333,0.0415454545454545,0.8385757575757575,1967.0,0.9442882509548366,47.76306510970961,6.174216027870979,0.8561260803249333,6,0.2,0.76,0.031,0.033,0.2,1.8,57.269,25.12,4.773,1.383,7.594,0.277,2.2797261255523265,2.127298391590208
23215682,2024-01-19,S.TOWER6VAN,121.4,7.04,9375.0,999.0,803.0,2984.0,2386.0,138.0,439.0,6495.0,1115.0,0.0,0.1473333333333333,0.0415454545454545,0.8385757575757575,2963.0,0.9451884148166836,53.50082372278829,9.384384384374991,0.8052649341880509,67,0.18,1.32,0.03,0.029,0.22,23.401,50.538,16.203,0.647,0.818,4.751,2.168,3.11885954085411,1.2760510036611539
23315650,2024-01-19,2062BK1,123.26,7.53,9687.0,1980.0,777.0,3143.0,1835.0,248.0,0.0,6089.0,991.0,0.0,0.1473333333333333,0.0415454545454545,0.8385757575757575,2083.0,0.9424267910318648,49.39964303059062,4.892424242421772,0.8809409505516654,6,0.2,0.82,0.019,0.029,0.2,15.635,52.895,20.477,0.938,0.924,4.85,2.608,2.583015919523391,1.4647079998892367
23215670,2024-01-19,S.TOWER6VAN,120.6,7.52,10599.0,1500.0,896.0,1720.0,2470.0,98.0,486.0,6690.0,1056.0,0.0,0.1473333333333333,0.0415454545454545,0.8385757575757575,3054.0,0.941305026530274,55.472636815460426,7.06599999999529,0.8087753765550725,67,0.18,1.31,0.026,0.026,0.18,24.943,50.215,15.328,0.596,0.913,4.267,2.355,3.275817078739644,1.2468961064759636
23215668,2024-01-19,S.TOWER6VAN,129.08,9.59,9828.0,1893.0,707.0,2821.0,2501.0,88.0,435.0,6721.0,1075.0,319.0,0.1473333333333333,0.0415454545454545,0.8385757575757575,3024.0,0.9308430085748118,52.06848466027217,5.191759112517067,0.8270502645499911,67,0.19,1.31,0.022,0.031,0.21,13.875499999999999,48.263999999999996,22.7855,4.394,1.7735,6.055,1.214,2.1180962411954445,1.3164584583492445
23215672,2024-01-19,S.TOWER6VAN,127.27,6.47,9936.0,897.0,1001.0,2679.0,2444.0,98.0,493.0,6670.0,1067.0,0.0,0.1473333333333333,0.0415454545454545,0.8385757575757575,3035.0,0.9516225512116672,52.40826589100017,11.076923076910727,0.805271828665303,67,0.19,1.36,0.027,0.029,0.2,25.489,50.159,14.853,0.57,0.928,4.299,2.304,3.376800861720749,1.2433135860000497
23315732,2024-01-20,S.TOWER6VAN,125.6,7.67,10974.0,1782.0,1038.0,3538.0,2536.0,200.0,604.0,6815.0,1022.0,283.0,0.1557096774193548,0.0381290322580645,0.9309677419354838,3340.0,0.9424476626326824,54.25955413969539,6.158249158245702,0.7592814371255212,67,0.17,1.33,0.03,0.029,0.21,24.571,49.018,16.684,0.485,1.086,4.287,2.337,2.9378483667965236,1.1881423308124879
23315709,2024-01-20,JIS540RC2ALK,121.87,7.87,10410.0,1185.0,1012.0,3120.0,2530.0,0.0,386.0,6433.0,1122.0,0.0,0.1557096774193548,0.0381290322580645,0.9309677419354838,2916.0,0.939340218892097,52.78575531260535,8.784810126574865,0.8676268861451071,62,0.21,1.4,0.025,0.024,0.24,22.309,50.257,17.534,0.596,1.095,4.437,2.355,2.866096378671229,1.2613442425459291
23315696,2024-01-20,S.TOWER6VAN,127.02,7.53,10776.0,987.0,828.0,6018.0,2576.0,24.0,565.0,6461.0,988.0,273.0,0.1557096774193548,0.0381290322580645,0.9309677419354838,3165.0,0.9440356744634408,50.86600535308718,10.917933130688027,0.8139020537122231,67,0.19,1.31,0.024,0.027,0.2,2.751,50.053,28.718,5.747,2.274,8.519,0.208,1.742853163410982,1.5904988878296789
23315687,2024-01-20,S.TOWER6VAN,128.4,8.21,10272.0,1635.0,801.0,3801.0,2583.0,109.0,468.0,6498.0,999.0,312.0,0.1557096774193548,0.0381290322580645,0.9309677419354838,3160.0,0.939901910541396,50.60747663511988,6.282568807335607,0.8174050632908806,67,0.19,1.31,0.025,0.027,0.22,22.656,49.953,17.164,0.929,0.82,4.806,2.19,2.9101660355374306,1.2544386127922453
23315712,2024-01-20,JIS540RC2ALK,127.63,7.53,10377.0,2247.0,1005.0,2421.0,2590.0,0.0,373.0,6523.0,1056.0,266.0,0.1557096774193548,0.0381290322580645,0.9309677419354838,2963.0,0.9442882509548366,51.10867350896256,4.618157543389133,0.8741140735737853,62,0.22,1.36,0.022,0.016,0.25,0.82,51.547,26.491,11.713,0.501,7.105,0.095,1.94575720972369,1.8873388986526067
23215726,2024-01-20,S.TOWER6VAN,126.55,7.67,10665.0,1188.0,1006.0,2925.0,2582.0,98.0,574.0,6569.0,1333.0,368.0,0.1557096774193548,0.0381290322580645,0.9309677419354838,3254.0,0.9428550141488388,51.908336625429406,8.97727272726517,0.7934849416100819,67,0.19,1.29,0.031,0.025,0.21,21.339,51.503,17.037,0.771,1.178,4.365,2.28,3.022831318229839,1.3420277770539648
23115702,2024-01-20,2830C20MMNC,122.56,7.53,10251.0,1509.0,794.0,4261.0,1658.0,248.0,0.0,6160.0,1710.0,0.0,0.1557096774193548,0.0381290322580645,0.9309677419354838,1906.0,0.9421169959186556,50.26109660533403,6.793240556655538,0.8698845750257765,17,0.2,0.76,0.038,0.029,0.2,23.86,48.495,17.166,0.793,1.129,4.773,2.164,2.8248966039494374,1.182026470373169
23115707,2024-01-20,2830C20MMNC,125.62,8.23,10302.0,576.0,792.0,4158.0,1682.0,250.0,0.0,6471.0,1068.0,0.0,0.1557096774193548,0.0381290322580645,0.9309677419354838,1932.0,0.9385132611061748,51.51249800946097,17.885416666635617,0.8706004140782243,17,0.2,0.73,0.03,0.024,0.19,21.691,51.472,16.953,0.647,0.617,4.724,2.404,3.035979709802996,1.331918747574072
23115719,2024-01-20,S.TOWER6VAN,121.19,7.86,10689.0,999.0,792.0,2747.0,2473.0,0.0,444.0,6398.0,1015.0,0.0,0.1557096774193548,0.0381290322580645,0.9309677419354838,2917.0,0.9390933746537072,52.79313474665573,10.69969969968899,0.847788824134094,67,0.18,1.3,0.026,0.03,0.2,27.513,48.704,14.517,0.689,0.757,4.35,2.103,3.3547320567571295,1.1587637695986297
23115722,2024-01-20,SEQRFE550D,118.71,7.67,9981.0,1275.0,805.0,3002.0,1692.0,237.0,0.0,5794.0,967.0,0.0,0.1557096774193548,0.0381290322580645,0.9309677419354838,1929.0,0.9393100174003852,48.808019543014,7.828235294111507,0.8771384136853929,73,0.2,0.74,0.026,0.035,0.2,27.309,49.448,14.001,0.677,0.745,4.405,2.057,3.5314955006427655,1.1969693302026094
23115786,2024-01-21,S.TOWER6VAN,121.49,7.15,11799.0,1557.0,707.0,4348.0,2459.0,165.0,349.0,5882.0,1112.0,0.0,0.1525555555555555,0.0388518518518518,1.0515925925925926,2973.0,0.9444185323309672,48.41550744877426,7.578034682076058,0.8271106626300615,67,0.2,1.29,0.02,0.026,0.19,23.705,50.003,17.249,0.575,0.804,4.002,2.209,2.8987246376811595,1.2209254059333416
23115780,2024-01-21,EXPORTDSP14,127.06,7.29,11085.0,1398.0,632.0,4803.0,1702.0,243.0,0.0,6088.0,1009.0,0.0,0.1525555555555555,0.0388518518518518,1.0515925925925926,1945.0,0.9457387420845128,47.91437116285287,7.929184549350551,0.8750642673517351,55,0.22,0.72,0.021,0.029,0.21,24.125,49.97,16.916,0.509,0.809,4.005,2.213,2.9538334220015368,1.2175332586131282
23115760,2024-01-21,EXPORTDSP14,124.36,10.08,10959.0,1473.0,579.0,4529.0,1652.0,227.0,32.0,6200.0,1071.0,0.0,0.1525555555555555,0.0388518518518518,1.0515925925925926,1911.0,0.9250223147803852,49.855258925298685,7.439918533599837,0.8644688644684121,55,0.19,0.75,0.021,0.021,0.2,19.61,51.979,18.176,0.695,1.08,4.3,2.518,2.8596027947406064,1.3755789027972583
23315785,2024-01-21,SEQRFE550D,123.1,7.54,11205.0,1632.0,730.0,3584.0,1790.0,255.0,0.0,6804.0,1140.0,0.0,0.1525555555555555,0.0388518518518518,1.0515925925925926,2045.0,0.942284139613118,55.27213647396205,6.865808823525205,0.8753056234714546,73,0.19,0.78,0.022,0.033,0.25,21.965,50.71,17.899,0.916,0.851,4.165,2.05,2.8329608938547484,1.2720431456164556
23315782,2024-01-21,SEQRFE550D,124.68,7.29,12939.0,927.0,762.0,4330.0,1841.0,339.0,0.0,6599.0,1099.0,0.0,0.1525555555555555,0.0388518518518518,1.0515925925925926,2180.0,0.9447601727593792,52.92749438520269,13.95792880257394,0.8444954128436494,73,0.19,0.76,0.023,0.024,0.2,23.538,50.277,17.133,0.656,0.799,4.033,2.127,2.934341076222715,1.2361575531077893
23315776,2024-01-21,R34,130.87,0.0,11067.0,1068.0,945.0,4309.0,1261.0,241.0,0.0,6197.0,1185.0,327.0,0.1525555555555555,0.0388518518518518,1.0515925925925926,1502.0,0.9999999999923588,47.352334377264825,10.362359550552096,0.8395472703056994,66,0.63,0.78,0.015,0.027,0.24,24.29,50.684,16.021,0.602,0.802,4.072,2.086,3.163400324553738,1.2572931137130383
23315761,2024-01-21,JIS540RC2ALK,123.61,7.2,11670.0,1833.0,809.0,2008.0,1892.0,0.0,797.0,6860.0,1029.0,239.0,0.1525555555555555,0.0388518518518518,1.0515925925925926,2689.0,0.9449583365113908,55.49712806362352,6.366612111289489,0.7036072889547402,62,0.21,1.41,0.026,0.015,0.21,3.07,51.374,21.89,12.781,0.621,8.213,0.296,2.3468091909917317,2.058170746364328
23315759,2024-01-21,2830C20MMNC,129.94,8.15,10968.0,1704.0,792.0,3019.0,1787.0,302.0,0.0,6771.0,1191.0,0.0,0.1525555555555555,0.0388518518518518,1.0515925925925926,2089.0,0.9409805199439424,52.10866553753957,6.436619718306082,0.8554332216367375,17,0.2,0.65,0.02,0.026,0.23,22.038,49.849,18.043,0.568,1.097,4.46,2.363,2.7626357792063843,1.2436754652961428
23215775,2024-01-21,SEQRFE550D,124.6,9.6,10992.0,2001.0,806.0,3367.0,1691.0,294.0,125.0,6496.0,1350.0,420.0,0.1525555555555555,0.0388518518518518,1.0515925925925926,2110.0,0.9284649776383872,52.13483146025574,5.493253373310598,0.8014218009474875,73,0.22,0.75,0.027,0.023,0.2,1.853,54.161,29.259,5.566,1.408,6.06,0.278,1.8510252904989746,1.740783595281715
23315833,2024-01-22,2830C20MMNC,124.62,9.48,11253.0,2085.0,787.0,3416.0,1731.0,283.0,0.0,6294.0,1096.0,373.0,0.14971875,0.04353125,1.04428125,2014.0,0.9293064876888196,50.50553683156391,5.397122302155685,0.8594836146966934,17,0.22,0.7,0.018,0.029,0.2,23.849,51.784,14.519,0.932,0.766,4.452,2.158,3.566391184573003,1.3496312126977508
23215821,2024-01-22,SEQRFE550D,124.85,7.48,10512.0,990.0,850.0,1799.0,1694.0,253.0,0.0,6193.0,1093.0,0.0,0.14971875,0.04353125,1.04428125,1947.0,0.9434746467094124,49.60352422867759,10.618181818171092,0.8700564971746944,73,0.22,0.75,0.017,0.031,0.19,21.884,49.437,18.72,1.569,0.672,4.405,1.818,2.640724320282036,1.2175101588474326
23215825,2024-01-22,SEQRFE550D,122.81,8.08,10779.0,993.0,803.0,2065.0,1698.0,260.0,0.0,5931.0,1002.0,0.0,0.14971875,0.04353125,1.04428125,1958.0,0.9382687753003416,48.29411285686594,10.854984894248886,0.8672114402447052,73,0.21,0.77,0.027,0.027,0.21,1.397,55.535,28.736,4.502,0.862,7.313,0.113,1.93252601176184,1.8429348908209995
23115794,2024-01-22,EXPORTDSP14,124.8,7.53,11949.0,0.0,799.0,4170.0,1752.0,317.0,0.0,6221.0,1362.0,0.0,0.14971875,0.04353125,1.04428125,2069.0,0.943096803438804,49.84775640985699,11949000000000.0,0.8467858869014757,55,0.2,0.73,0.02,0.032,0.22,19.523,48.932,20.934,1.142,1.236,4.541,2.001,2.3373298304275134,1.2094517771516142
23315822,2024-01-22,C20MMNATLT,122.7,16.5,12012.0,1785.0,718.0,2674.0,1807.0,264.0,0.0,6357.0,979.0,0.0,0.14971875,0.04353125,1.04428125,2071.0,0.8814655172350471,51.80929095312299,6.729411764702112,0.8725253500720075,41,0.21,0.75,0.019,0.03,0.2,22.646,49.46,18.919,0.544,0.752,4.143,1.969,2.6141649048625792,1.189914834239523
23215793,2024-01-22,S.TOWER6VAN,122.34,8.27,12096.0,990.0,803.0,3569.0,2531.0,105.0,557.0,6350.0,1081.0,0.0,0.14971875,0.04353125,1.04428125,3193.0,0.9366817242099634,51.90452836315265,12.218181818169477,0.792671468837835,67,0.18,1.34,0.022,0.029,0.22,28.931,46.691,15.265,0.786,0.89,4.138,1.976,3.058496004192323,1.0564291694006382
23315795,2024-01-22,SAILTOWER6VA,121.95,8.08,12102.0,2262.0,848.0,4895.0,1912.0,0.0,884.0,6352.0,1206.0,278.0,0.14971875,0.04353125,1.04428125,2796.0,0.9378604937250032,52.086920868781576,5.350132625992329,0.683834048640671,68,0.18,1.37,0.03,0.027,0.24,14.733,49.311499999999995,20.378999999999998,7.037,1.1835,4.868,1.0085,2.419602551521099,1.4043659043659045
23315798,2024-01-22,S.TOWER6VAN,121.61,7.53,12978.0,2082.0,865.0,5248.0,2004.0,0.0,898.0,6632.0,1074.0,346.0,0.14971875,0.04353125,1.04428125,2902.0,0.9416911878508466,54.53498889849079,6.233429394809686,0.6905582356992797,67,0.2,1.35,0.039,0.017,0.21,28.648,46.779,15.345,0.864,0.887,4.232,1.896,3.0482861983578786,1.0633040869209438
23315824,2024-01-22,2830C20MMNC,120.83,8.15,11880.0,2214.0,682.0,2495.0,1812.0,305.0,0.0,6747.0,1037.0,0.0,0.14971875,0.04353125,1.04428125,2117.0,0.9368119088158102,55.83878175903469,5.365853658534162,0.8559282002830156,17,0.23,0.76,0.017,0.028,0.19,22.607,49.486,18.899,0.542,0.749,4.165,1.977,2.618306878306878,1.192232635459079
23215846,2024-01-22,2830C20MMNC,126.82,8.16,10008.0,777.0,952.0,1843.0,1714.0,287.0,0.0,6386.0,1027.0,0.0,0.14971875,0.04353125,1.04428125,2001.0,0.9395465994892612,50.35483362205997,12.880308880292304,0.8565717141425004,17,0.2,0.73,0.026,0.032,0.19,22.969,51.428,16.213,0.934,0.771,4.14,1.929,3.171826816331565,1.3125079753974938
23215889,2024-01-23,2062BK1,125.8,9.99,10977.0,1125.0,602.0,2496.0,1765.0,243.0,0.0,6392.0,1022.0,343.0,0.1585666666666666,0.0416666666666666,0.9328333333333332,2008.0,0.9264305177043493,50.810810810406906,9.75733333332466,0.8789840637445822,6,0.2,0.77,0.016,0.02,0.24,22.546,48.904,17.858,1.147,1.069,4.953,1.91,2.738339212721877,1.2103452543002107
23215886,2024-01-23,2830C20MMNC,125.52,8.15,10983.0,1668.0,806.0,1521.0,1792.0,236.0,0.0,6548.0,1042.0,281.0,0.1585666666666666,0.0416666666666666,0.9328333333333332,2028.0,0.9390289518894366,52.16698534056591,6.584532374096772,0.8836291913210633,17,0.22,0.77,0.016,0.028,0.22,29.13,46.449,15.247,0.807,0.893,4.108,2.038,3.046235571878279,1.0466672675650097
23215898,2024-01-23,2062BK1,128.29,8.15,10653.0,1020.0,800.0,3145.0,1711.0,250.0,0.0,6393.0,1015.0,0.0,0.1585666666666666,0.0416666666666666,0.9328333333333332,1961.0,0.9402667839274388,49.83241094356667,10.444117647048584,0.8725140234569747,6,0.21,0.75,0.016,0.029,0.23,2.454,52.47,29.807,3.77,2.458,7.306,0.25,1.7602657004830917,1.626371582666915
23215868,2024-01-23,1786550D,125.29,8.15,10089.0,1296.0,800.0,2394.0,1681.0,294.0,115.0,6494.0,1167.0,0.0,0.1585666666666666,0.0416666666666666,0.9328333333333332,2090.0,0.9389238609042349,51.83175033879933,7.784722222216216,0.8043062200953089,3,0.2,0.75,0.02,0.03,0.21,1.635,53.795,29.386,4.909,0.991,7.816,0.056,1.8305713410691802,1.7340919347559796
23115856,2024-01-23,1786500D,129.59,7.48,9522.0,1938.0,997.0,3435.0,2432.0,0.0,514.0,6452.0,1035.0,0.0,0.1585666666666666,0.0416666666666666,0.9328333333333332,2946.0,0.9454293426647304,49.78779226753772,4.913312693495917,0.8255261371348183,2,0.18,1.18,0.023,0.03,0.179,22.787,50.233,17.205,0.593,0.851,4.694,2.098,2.91950482389864,1.2560448078413724
23115866,2024-01-23,1786500D,128.34,8.15,10137.0,1377.0,890.0,3266.0,1706.0,328.0,0.0,6200.0,1148.0,0.0,0.1585666666666666,0.0416666666666666,0.9328333333333332,2034.0,0.940288665829436,48.30917874358494,7.361655773415133,0.8387413962631078,2,0.19,0.79,0.025,0.027,0.222,22.987,51.72,16.231,0.667,0.77,4.017,2.024,3.1862986692952187,1.3187485657461944
23115853,2024-01-23,S.TOWER6VAN,113.96,7.53,8955.0,0.0,942.0,1988.0,2524.0,82.0,640.0,5575.0,898.0,0.0,0.1585666666666666,0.0416666666666666,0.9328333333333332,3246.0,0.9380195900819984,48.920673920244646,8955000000000.0,0.7775723967958171,67,0.2,1.39,0.034,0.031,0.21,23.652,49.835,17.362,0.64,0.792,4.012,2.25,2.8701837240108277,1.215043276849933
23315837,2024-01-23,2062BK1,122.15,7.88,7770.0,1086.0,806.0,1689.0,1666.0,311.0,0.0,3619.0,573.0,0.0,0.1585666666666666,0.0416666666666666,0.9328333333333332,1977.0,0.939398600315778,29.62750716308123,7.154696132590097,0.8426909458771661,6,0.21,0.76,0.018,0.028,0.22,1.954,51.888,25.547,10.019,0.893,7.493,0.325,2.031000469704086,1.8866991491527887
23315874,2024-01-23,2062BK1,126.58,7.28,9957.0,1731.0,796.0,3014.0,1665.0,353.0,88.0,6303.0,1034.0,575.0,0.1585666666666666,0.0416666666666666,0.9328333333333332,2106.0,0.9456148214481878,49.79459630234006,5.752166377812968,0.7905982905979152,6,0.19,0.76,0.023,0.028,0.19,1.173,54.142,29.15,5.064,1.575,6.949,0.167,1.8572947754794005,1.785450468275953
23315855,2024-01-23,SEQRFE550D,127.0,10.21,9927.0,1965.0,931.0,2106.0,1627.0,312.0,0.0,6677.0,1267.0,0.0,0.1585666666666666,0.0416666666666666,0.9328333333333332,1939.0,0.9255885139499628,52.57480314919232,5.051908396943994,0.8390923156261789,73,0.2,0.74,0.023,0.031,0.22,19.389,48.946,21.195,1.044,1.226,4.447,2.081,2.309209284770711,1.2060120734261426
23315882,2024-01-23,2062BK1,128.24,10.93,11148.0,1173.0,760.0,3253.0,1848.0,283.0,0.0,6394.0,1028.0,278.0,0.1585666666666666,0.0416666666666666,0.9328333333333332,2131.0,0.9214629589644217,49.85963817802667,9.503836317127448,0.8671984983571717,6,0.2,0.72,0.017,0.035,0.19,24.788,49.677,15.996,0.756,1.214,4.242,2.007,3.1053947615177844,1.218021331371828
23315880,2024-01-23,S.TOWER6VAN,120.84,10.83,10773.0,1635.0,826.0,3328.0,2547.0,184.0,387.0,6108.0,1133.0,331.0,0.1585666666666666,0.0416666666666666,0.9328333333333332,3118.0,0.9177489177419476,50.54617676224308,6.588990825684044,0.8168697883255879,67,0.19,1.31,0.02,0.026,0.2,21.109,52.206,16.393,1.037,1.055,4.91,1.836,3.184457728437233,1.3920486361091113
23315848,2024-01-23,SEQRFE550D,117.53,8.08,9867.0,1452.0,842.0,1569.0,1645.0,244.0,0.0,6341.0,1194.0,0.0,0.1585666666666666,0.0416666666666666,0.9328333333333332,1889.0,0.9356739113053444,53.95218242105035,6.795454545449865,0.8708311275802696,73,0.22,0.73,0.018,0.027,0.2,21.074,50.563,17.112,1.007,0.965,5.612,2.049,2.954654356337288,1.3240893497787207
23215909,2024-01-24,2830C20MMNC,123.31,7.44,10542.0,984.0,795.0,1968.0,1708.0,256.0,0.0,5896.0,975.0,0.0,0.1512857142857142,0.0454285714285714,0.9335,1964.0,0.9430975143331312,47.81445138230626,10.713414634135454,0.8696537678203311,17,0.21,0.79,0.018,0.031,0.24,26.17,47.764,17.223,0.565,0.794,4.057,1.965,2.773107292150488,1.100705166612896
23215913,2024-01-24,C20MMNATLT,126.56,8.15,10476.0,1029.0,806.0,2891.0,1688.0,256.0,0.0,6405.0,1044.0,0.0,0.1512857142857142,0.0454285714285714,0.9335,1944.0,0.9394996659421015,50.60840707924614,10.180758017482818,0.8683127572011994,41,0.2,0.81,0.028,0.03,0.21,1.117,51.88,25.148,13.065,1.495,5.544,0.118,2.062905085689292,1.9751770349501256
23215934,2024-01-24,2830C20MMNC,119.13,7.44,9972.0,1113.0,822.0,1901.0,1610.0,280.0,0.0,6310.0,1015.0,0.0,0.1512857142857142,0.0454285714285714,0.9335,1890.0,0.9412182981674866,52.96734659571084,8.95956873314559,0.8518518518514011,17,0.2,0.76,0.026,0.029,0.22,17.889,52.852,18.316,1.024,0.607,5.303,2.418,2.8854069989627122,1.459758051151743
23115911,2024-01-24,1786550D,128.73,7.43,9891.0,1632.0,736.0,3183.0,1799.0,257.0,0.0,3622.0,1663.0,0.0,0.1512857142857142,0.0454285714285714,0.9335,2056.0,0.9454318448814232,28.136409539127357,6.060661764702169,0.8749999999995745,3,0.2,0.8,0.03,0.04,0.21,22.42,49.264,17.818,1.056,1.071,4.845,1.925,2.764689376508221,1.2242848977360274
23115908,2024-01-24,1786550D,128.3,8.08,8715.0,1998.0,882.0,3568.0,1810.0,248.0,0.0,6224.0,1263.0,0.0,0.1512857142857142,0.0454285714285714,0.9335,2058.0,0.940753776206623,48.51130163641066,4.361861861859679,0.8794946550044317,3,0.21,0.81,0.03,0.03,0.21,24.508,50.038,15.974,0.652,1.203,4.195,2.113,3.1322691705790295,1.2360249981473705
23115924,2024-01-24,2062BK1,122.15,7.43,10848.0,0.0,890.0,2021.0,1813.0,267.0,0.0,5760.0,951.0,306.0,0.1512857142857142,0.0454285714285714,0.9335,2080.0,0.9426609044532902,47.155137126097785,10848000000000.0,0.8716346153841963,6,0.19,0.75,0.027,0.028,0.22,19.944,49.913,20.723,0.644,0.68,4.35,2.233,2.408463617062343,1.2273286121766498
23115944,2024-01-24,SAILTOWER6VA,125.3,9.25,12402.0,0.0,802.0,4122.0,2003.0,0.0,903.0,6746.0,1205.0,262.0,0.1512857142857142,0.0454285714285714,0.9335,2906.0,0.9312523225497492,53.83878691098293,12402000000000.0,0.6892635925668653,68,0.18,1.33,0.028,0.032,0.23,1.328,44.84,21.544,18.233,1.007,11.188,0.08,2.0812253423067997,1.9603899794517554
23115906,2024-01-24,1786550D,125.82,8.11,5016.0,2772.0,872.0,4066.0,1820.0,308.0,0.0,5826.0,1040.0,0.0,0.1512857142857142,0.0454285714285714,0.9335,2128.0,0.9394459792358736,46.30424415795339,1.8095238095231567,0.8552631578943349,3,0.22,0.78,0.02,0.03,0.21,24.322,50.392,15.86,0.656,1.201,4.168,2.085,3.177101065506589,1.2540626633153324
23215923,2024-01-24,2830C20MMNC,134.91,10.87,10596.0,1104.0,803.0,2733.0,1812.0,277.0,0.0,6685.0,1253.0,286.0,0.1512857142857142,0.0454285714285714,0.9335,2089.0,0.925435587865788,49.55155288674264,9.597826086947828,0.867400670176703,17,0.2,0.75,0.028,0.033,0.2,19.864,49.985,20.662,0.667,0.681,4.393,2.241,2.419058220006775,1.2333752806770797
23315933,2024-01-24,2062BK1,125.21,7.49,11571.0,0.0,566.0,4783.0,1749.0,335.0,0.0,6555.0,1513.0,0.0,0.1512857142857142,0.0454285714285714,0.9335,2084.0,0.9435568952453388,52.35204855800374,11571000000000.0,0.8392514395389447,6,0.22,0.76,0.021,0.033,0.21,24.05,50.095,15.939,0.948,0.756,4.924,1.823,3.142722710163112,1.2526881720430108
23215903,2024-01-24,1786550D,117.69,0.0,9981.0,981.0,806.0,4085.0,1691.0,257.0,0.0,6002.0,986.0,0.0,0.1512857142857142,0.0454285714285714,0.9335,1948.0,0.999999999991503,50.998385588826594,10.174311926595133,0.8680698151946262,3,0.22,0.72,0.02,0.03,0.19,23.099,51.355,16.399,0.673,0.773,4.05,2.061,3.1314024390243897,1.3001594977088027
23315910,2024-01-24,2062BK1,123.16,8.12,9933.0,1815.0,671.0,5759.0,1782.0,366.0,0.0,6645.0,1021.0,0.0,0.1512857142857142,0.0454285714285714,0.9335,2148.0,0.9381474710470892,53.95420591057199,5.472727272724257,0.8296089385470998,6,0.21,0.75,0.03,0.033,0.19,31.45,46.115,13.391,0.722,0.952,4.114,1.912,3.4434737156511352,1.0283885642924044
23315920,2024-01-24,1786550D,115.3,6.1,9960.0,1602.0,942.0,2672.0,1750.0,207.0,0.0,674.0,998.0,0.0,0.1512857142857142,0.0454285714285714,0.9335,1957.0,0.9497528830234782,5.845620121371677,6.217228464415594,0.8942258559014337,3,0.2,0.74,0.02,0.03,0.23,22.392,48.936,19.548,0.655,0.737,4.159,2.006,2.5032482479922247,1.1667819079182662
23315917,2024-01-24,2830C20MMNAK,134.5,0.0,7401.0,1503.0,955.0,2257.0,1518.0,267.0,0.0,3695.0,857.0,0.0,0.1512857142857142,0.0454285714285714,0.9335,1785.0,0.9999999999925652,27.472118958903557,4.92415169660351,0.8504201680667505,16,0.23,0.81,0.018,0.027,0.2,22.811,50.402,17.201,0.514,0.893,4.506,2.187,2.930008138588536,1.2596406167995402
23215988,2024-01-25,C25HMNV55ALK,122.98,11.54,12558.0,963.0,894.0,4934.0,1826.0,0.0,847.0,6680.0,1170.0,0.0,0.1563529411764705,0.0425882352941176,1.0215588235294115,2673.0,0.9142134998445272,54.317775247566125,13.04049844235406,0.6831275720162053,51,0.25,1.4,0.03,0.023,0.25,27.497,48.46,14.974,0.529,0.575,4.764,1.899,3.236060100166945,1.1409870032021097
23215991,2024-01-25,2062BK1,121.29,12.26,9903.0,495.0,880.0,3087.0,1708.0,267.0,0.0,6505.0,1135.0,0.0,0.1563529411764705,0.0425882352941176,1.0215588235294115,1975.0,0.9081991763316496,53.63179157347158,20.00606060602019,0.8648101265818406,6,0.22,0.75,0.02,0.035,0.21,22.834,51.395,16.315,0.706,1.048,4.108,2.188,3.1499754841873004,1.312771392081737
23315966,2024-01-25,2830C20MMNC,131.72,0.0,11037.0,1764.0,909.0,4635.0,1604.0,271.0,0.0,6252.0,961.0,285.0,0.1563529411764705,0.0425882352941176,1.0215588235294115,1875.0,0.9999999999924082,47.46431825047477,6.256802721084888,0.8554666666662104,17,0.2,0.76,0.017,0.036,0.21,0.732,50.186,20.47,18.132,0.404,7.775,0.082,2.451565629426994,2.3669292081309248
