Repository: SiddharthKumar268/FerroMind

# FerroMind
*Ferro-Alloy Optimisation using Machine Learning*
**SAIL Durgapur Steel Plant | Steel Melting Shop**
Intern: Siddharth Kumar | FY 2023-24 to FY 2025-26

---

## Quick Start

```bash

# 2. Place raw Excel files in data/raw/

## Dataset

| | |
|---|---|
| Total heats after cleaning | 47,421 |
| Training set | 37,936 heats (Apr 2023 – Jun 2025) |
| Test set | 9,485 heats (Jun 2025 – Dec 2025) |
| Input features | 21 (16 raw + 5 engineered) |
| Target variables | Mn, Si, C, S, P |
| BOF grades | 76 distinct grades |
| Split method | Chronological 80/20 — no shuffle, no leakage |

---

File: data/processed/sms_train.csv (part 24 of 253)
Heat_Number,Date,BOF Grade Code,Hot Metal Addn. Weight,Scrap Addn. Weight,Lime Into Converter,Dolomite Into Converter,Lime Into Ladle,Iron Ore Into Converter,SIMN Into Ladle,FESI Into Ladle,FEMN Into Ladle,Measered O2 Mainblow II,Duration of Mainblow I/II,Measered O2 2nd Blow,HM_P,HM_S,HM_Si,Total_FA_Ladle,HM_Ratio,O2_per_ton_HM,Lime_Dolo_Ratio,SiMn_FA_Fraction,Grade_Encoded,C,Mn,P,S,Si
23104018,2023-06-14,2062BK1,126.68,0.0,12789.0,2766.0,832.0,4982.0,1722.0,338.0,257.0,6406.0,1896.0,0.0,0.15612,0.033319999999999995,1.1466,2317.0,0.9999999999921061,50.56836122473501,4.623644251625226,0.7432024169181083,6,0.22,0.81,0.019,0.018,0.23
23104020,2023-06-14,1786500D,118.71,9.5,10806.0,978.0,785.0,3153.0,1739.0,328.0,274.0,5932.0,1445.0,0.0,0.15612,0.033319999999999995,1.1466,2341.0,0.925902815685782,49.9705163840454,11.049079754589929,0.7428449380603406,2,0.18,0.72,0.016,0.021,0.204
23103989,2023-06-14,2830C20MMNC,128.81,7.48,11016.0,1986.0,832.0,3922.0,1719.0,281.0,0.0,508.0,1720.0,0.0,0.15612,0.033319999999999995,1.1466,2000.0,0.9451170298558581,3.943793183728408,5.546827794559141,0.8594999999995703,17,0.21,0.79,0.027,0.019,0.2
23104023,2023-06-14,2062BK1,123.6,7.27,10647.0,0.0,809.0,2496.0,1705.0,334.0,203.0,5909.0,1798.0,0.0,0.15612,0.033319999999999995,1.1466,2242.0,0.9444486895320208,47.807443365309005,10647000000000.0,0.7604817127561282,6,0.21,0.81,0.021,0.02,0.24
23104029,2023-06-14,C20MMNATLT,128.71,7.69,11868.0,2547.0,812.0,3211.0,1581.0,298.0,396.0,6280.0,1096.0,0.0,0.15612,0.033319999999999995,1.1466,2275.0,0.9436217008728475,48.79185766413805,4.65959952885565,0.6949450549447495,41,0.2,0.79,0.031,0.023,0.19
23104032,2023-06-14,2830C20MMNAK,0.0,0.0,9945.0,234.0,656.0,2752.0,1641.0,317.0,0.0,3920.0,806.0,0.0,0.15612,0.033319999999999995,1.1466,1958.0,0.0,3919999999999.9995,42.49999999981838,0.8381001021446179,16,0.22,0.78,0.016,0.016,0.2
23104036,2023-06-14,C20MMNATLT,125.71,9.49,10983.0,1977.0,774.0,4481.0,1709.0,187.0,0.0,5856.0,1033.0,0.0,0.15612,0.033319999999999995,1.1466,1896.0,0.9298076923008152,46.58340625211532,5.555386949921317,0.9013713080164022,41,0.21,0.78,0.031,0.026,0.22
23104042,2023-06-14,2830C20MMNC,129.47,8.14,10629.0,1980.0,692.0,4502.0,1716.0,257.0,0.0,6199.0,1026.0,0.0,0.15612,0.033319999999999995,1.1466,1973.0,0.9408473221354491,47.879817718020554,5.3681818181791074,0.8697415103898278,17,0.22,0.71,0.023,0.023,0.25
23104045,2023-06-14,2062BK1,126.58,7.27,10986.0,2004.0,797.0,5045.0,1701.0,304.0,0.0,6219.0,1036.0,0.0,0.15612,0.033319999999999995,1.1466,2005.0,0.9456854688013024,49.1309843573303,5.482035928140977,0.8483790523686542,6,0.21,0.71,0.02,0.022,0.23
23104051,2023-06-14,1786550D,131.09,7.48,10746.0,2556.0,872.0,4567.0,1645.0,281.0,213.0,6457.0,1066.0,0.0,0.15612,0.033319999999999995,1.1466,2139.0,0.9460200620556686,49.25623617324543,4.204225352111031,0.7690509583914124,3,0.23,0.82,0.02,0.02,0.22
23104054,2023-06-14,1786550D,123.41,7.69,11247.0,2292.0,920.0,4157.0,1868.0,315.0,0.0,6515.0,1078.0,0.0,0.15612,0.033319999999999995,1.1466,2183.0,0.9413424866442309,52.791507981097226,4.9070680628250845,0.8557031607875145,3,0.22,0.79,0.02,0.02,0.19
23104026,2023-06-14,C20MMNATLT,121.19,7.43,12039.0,2946.0,792.0,3136.0,1731.0,318.0,104.0,6092.0,1062.0,212.0,0.15612,0.033319999999999995,1.1466,2153.0,0.9422329342175227,50.26817394132958,4.08655804480513,0.8039944263814194,41,0.2,0.78,0.021,0.021,0.2
23103968,2023-06-14,2062BK1,121.49,7.47,11013.0,1479.0,820.0,4875.0,1659.0,264.0,433.0,6080.0,2420.0,0.0,0.15612,0.033319999999999995,1.1466,2356.0,0.9420750620274343,50.04527121532599,7.446247464498008,0.7041595925294125,6,0.17,0.75,0.017,0.025,0.19
23103996,2023-06-14,2062BK1,0.0,7.43,12168.0,1119.0,807.0,4754.0,1613.0,284.0,358.0,6202.0,1033.0,0.0,0.15612,0.033319999999999995,1.1466,2255.0,0.0,6202000000000.0,10.873994638059987,0.7152993348112128,6,0.22,0.77,0.019,0.017,0.22
23304012,2023-06-14,2062BK1,118.37,10.21,9102.0,3291.0,840.0,2990.0,1759.0,224.0,0.0,6374.0,1017.0,0.0,0.15612,0.033319999999999995,1.1466,1983.0,0.9205941826028885,53.84810340412395,2.7657247037366255,0.8870398386278936,6,0.21,0.78,0.03,0.02,0.22
23304052,2023-06-14,C25HMNMAV55,123.14,0.0,10695.0,2769.0,1520.0,5369.0,5132.0,0.0,516.0,6307.0,1620.0,0.0,0.15612,0.033319999999999995,1.1466,5648.0,0.9999999999918792,51.218125710157395,3.8624052004319744,0.9086402266287342,49,0.23,1.38,0.024,0.018,0.23
23303999,2023-06-14,2062BK1,129.57,10.82,11937.0,3510.0,605.0,3778.0,1844.0,203.0,0.0,6724.0,1036.0,0.0,0.15612,0.033319999999999995,1.1466,2047.0,0.9229289835392627,51.89472871766694,3.4008547008537318,0.9008304836341471,6,0.2,0.77,0.02,0.02,0.23
23304001,2023-06-14,2062BK1,130.07,8.27,11835.0,3993.0,688.0,3722.0,1779.0,251.0,0.0,6449.0,1070.0,345.0,0.15612,0.033319999999999995,1.1466,2030.0,0.9402197484390616,49.58099484854632,2.963936889555982,0.876354679802524,6,0.2,0.8,0.022,0.019,0.18
23304040,2023-06-14,C20MMNATLT,125.09,7.09,11391.0,3024.0,591.0,4093.0,1798.0,237.0,0.0,468.0,97.0,0.0,0.15612,0.033319999999999995,1.1466,2035.0,0.9463610228404724,3.741306259463256,3.766865079363834,0.8835380835376494,41,0.2,0.76,0.019,0.016,0.22
23304037,2023-06-14,2062BK1,125.08,8.31,6981.0,3732.0,693.0,3574.0,1834.0,220.0,0.0,1270.0,339.0,0.0,0.15612,0.033319999999999995,1.1466,2054.0,0.9377014768652997,10.153501758793144,1.870578778134547,0.8928919182079392,6,0.22,0.76,0.02,0.02,0.2
23304034,2023-06-14,2830C20MMNC,124.18,6.8,16920.0,3480.0,704.0,3467.0,1834.0,223.0,0.0,6436.0,1052.0,0.0,0.15612,0.033319999999999995,1.1466,2057.0,0.9480836768899978,51.82799162464303,4.862068965515844,0.8915896937282978,17,0.22,0.7,0.019,0.02,0.21
23304003,2023-06-14,2062BK1,0.0,10.27,10989.0,2016.0,810.0,3173.0,1707.0,299.0,155.0,1861.0,363.0,0.0,0.15612,0.033319999999999995,1.1466,2161.0,0.0,1861000000000.0,5.450892857140153,0.7899120777414207,6,0.2,0.76,0.02,0.016,0.2
23304027,2023-06-14,2062BK1,123.79,7.28,12471.0,1491.0,804.0,2344.0,2499.0,186.0,381.0,6803.0,1162.0,0.0,0.15612,0.033319999999999995,1.1466,3066.0,0.9444571602888194,54.95597382619794,8.364185110658374,0.8150684931504191,6,0.2,1.13,0.023,0.015,0.2
23304024,2023-06-14,C20MMNATLT,128.92,7.43,11709.0,2007.0,801.0,1984.0,1833.0,364.0,0.0,6610.0,1038.0,0.0,0.15612,0.033319999999999995,1.1466,2197.0,0.9455078841148111,51.27210673245989,5.834080717485882,0.8343195266268392,41,0.22,0.79,0.021,0.02,0.24
23304021,2023-06-14,2062BK1,127.05,6.86,11445.0,2112.0,809.0,2787.0,1749.0,311.0,97.0,6600.0,2219.0,0.0,0.15612,0.033319999999999995,1.1466,2157.0,0.9487715629829829,51.948051947643066,5.419034090906525,0.8108484005559523,6,0.22,0.78,0.02,0.017,0.26
23304019,2023-06-14,S.TOWER6VAN,132.44,7.67,11184.0,2175.0,787.0,4218.0,2508.0,108.0,315.0,6612.0,1117.0,0.0,0.15612,0.033319999999999995,1.1466,2931.0,0.945257297830667,49.92449411016367,5.142068965514877,0.8556806550662382,67,0.19,1.3,0.026,0.023,0.24
23304008,2023-06-14,2062BK1,128.16,8.87,8976.0,3441.0,801.0,3292.0,1705.0,228.0,92.0,6617.0,2883.0,0.0,0.15612,0.033319999999999995,1.1466,2025.0,0.9352696489751495,51.63077403205657,2.6085440278981085,0.8419753086415596,6,0.22,0.78,0.022,0.027,0.18
23304033,2023-06-14,2062BK1,121.53,7.43,12222.0,3096.0,818.0,2965.0,1700.0,220.0,0.0,6018.0,1043.0,374.0,0.15612,0.033319999999999995,1.1466,1920.0,0.9423852357247023,49.518637373080566,3.947674418603376,0.8854166666662056,6,0.22,0.7,0.015,0.017,0.22
23304014,2023-06-14,S.TOWER6VAN,124.89,9.28,10926.0,3468.0,809.0,3234.0,2712.0,0.0,458.0,6454.0,1031.0,0.0,0.15612,0.033319999999999995,1.1466,3170.0,0.9308340165392353,51.67747617862377,3.15051903114096,0.8555205047315914,67,0.19,1.29,0.023,0.025,0.26
23104072,2023-06-15,2062BK1,129.06,10.28,11106.0,1548.0,817.0,2541.0,1736.0,332.0,79.0,4325.0,1482.0,0.0,0.15791304347826088,0.03565217391304348,1.0575652173913042,2147.0,0.9262236256571966,33.51154501756151,7.174418604646529,0.8085700978105224,6,0.2,0.76,0.019,0.022,0.2
23104057,2023-06-15,2062BK1,125.14,10.2,9831.0,2880.0,907.0,3001.0,1852.0,294.0,0.0,1004.0,187.0,0.0,0.15791304347826088,0.03565217391304348,1.0575652173913042,2146.0,0.9246342544633913,8.02301422400493,3.4135416666654814,0.8630009319660471,6,0.2,0.81,0.021,0.023,0.24
23104060,2023-06-15,2062BK1,126.64,9.48,9804.0,3015.0,910.0,3183.0,1874.0,314.0,0.0,6483.0,1160.0,0.0,0.15791304347826088,0.03565217391304348,1.0575652173913042,2188.0,0.9303555686090923,51.19235628512956,3.2517412935312597,0.8564899451550017,6,0.2,0.81,0.021,0.02,0.22
23104063,2023-06-15,1786550D,122.95,10.92,9921.0,3462.0,907.0,3027.0,1864.0,244.0,0.0,6350.0,1109.0,0.0,0.15791304347826088,0.03565217391304348,1.0575652173913042,2108.0,0.9184283259810382,51.64701097965313,2.8656845753891202,0.8842504743828823,3,0.22,0.78,0.02,0.02,0.22
23104065,2023-06-15,1786550D,116.71,9.12,9846.0,3027.0,900.0,2847.0,1687.0,331.0,315.0,6056.0,1023.0,0.0,0.15791304347826088,0.03565217391304348,1.0575652173913042,2333.0,0.9275212588339226,51.88929826020145,3.252725470762057,0.723103300471186,3,0.2,0.77,0.02,0.03,0.21
23104069,2023-06-15,2062BK1,123.35,9.28,9906.0,3009.0,905.0,3665.0,1872.0,277.0,0.0,6231.0,1040.0,0.0,0.15791304347826088,0.03565217391304348,1.0575652173913042,2149.0,0.9300309130594132,50.514795297523186,3.292123629111568,0.8711028385291433,6,0.2,0.76,0.025,0.025,0.2
23304059,2023-06-15,C25HMNMAV55,125.83,9.87,10914.0,3042.0,782.0,3046.0,2590.0,10.0,378.0,6332.0,1253.0,285.0,0.15791304347826088,0.03565217391304348,1.0575652173913042,2978.0,0.9272660279961146,50.321862830403546,3.587771203154639,0.8697112155806348,49,0.25,1.42,0.021,0.019,0.22
23104083,2023-06-15,1786500D,128.74,13.6,11550.0,2046.0,787.0,4160.0,1729.0,334.0,64.0,6337.0,1059.0,313.0,0.15791304347826088,0.03565217391304348,1.0575652173913042,2127.0,0.9044541239222675,49.22324063966737,5.645161290319821,0.8128819934175774,2,0.19,0.69,0.022,0.023,0.171
23204091,2023-06-15,2062BK1,134.4,0.0,11031.0,2691.0,759.0,5118.0,1657.0,229.0,223.0,6657.0,1135.0,0.0,0.15791304347826088,0.03565217391304348,1.0575652173913042,2109.0,0.9999999999925596,49.53124999963146,4.0992196209572285,0.7856804172589921,6,0.2,0.75,0.018,0.023,0.17
23204088,2023-06-15,2062BK1,125.61,8.16,10962.0,1701.0,690.0,4266.0,1644.0,300.0,219.0,5499.0,883.0,0.0,0.15791304347826088,0.03565217391304348,1.0575652173913042,2163.0,0.9389997757274501,43.77836159506585,6.444444444440656,0.760055478501729,6,0.19,0.73,0.015,0.016,0.19
23204086,2023-06-15,1786500D,121.99,0.0,10398.0,1578.0,756.0,4625.0,1677.0,304.0,226.0,6269.0,1001.0,0.0,0.15791304347826088,0.03565217391304348,1.0575652173913042,2207.0,0.9999999999918026,51.38945815188631,6.589353612163125,0.7598550067962121,2,0.23,0.72,0.018,0.024,0.199
23204084,2023-06-15,S.TOWER6VAN,128.44,7.67,10416.0,2004.0,751.0,4871.0,2440.0,81.0,429.0,6549.0,1490.0,0.0,0.15791304347826088,0.03565217391304348,1.0575652173913042,2950.0,0.9436485195728188,50.98878853899885,5.197604790416568,0.8271186440675162,67,0.2,1.31,0.023,0.025,0.27
23204082,2023-06-15,2062BK1,128.51,10.27,10632.0,2007.0,751.0,4227.0,1090.0,297.0,0.0,6405.0,1021.0,0.0,0.15791304347826088,0.03565217391304348,1.0575652173913042,1387.0,0.9259979824115434,49.84047933974135,5.297458893868811,0.7858687815423318,6,0.21,0.75,0.02,0.026,0.22
23204079,2023-06-15,2062BK1,126.68,7.52,10482.0,1629.0,729.0,3995.0,1644.0,297.0,229.0,6358.0,1014.0,0.0,0.15791304347826088,0.03565217391304348,1.0575652173913042,2170.0,0.9439642324817886,50.189453741315205,6.434622467767689,0.7576036866355956,6,0.17,0.76,0.021,0.025,0.22
23204071,2023-06-15,1786550D,127.26,10.21,12720.0,1581.0,707.0,2868.0,1691.0,287.0,186.0,6602.0,3713.0,0.0,0.15791304347826088,0.03565217391304348,1.0575652173913042,2164.0,0.9257292500114519,51.87804494694422,8.045540796958859,0.7814232902029661,3,0.2,0.82,0.02,0.02,0.19
23204068,2023-06-15,1786550D,120.52,9.49,12768.0,1593.0,605.0,2924.0,1677.0,280.0,0.0,7059.0,1432.0,0.0,0.15791304347826088,0.03565217391304348,1.0575652173913042,1957.0,0.9270056149455658,58.571191502998914,8.015065913365966,0.8569238630552596,3,0.22,0.8,0.02,0.02,0.21
23204066,2023-06-15,2062BK1,124.83,11.23,11640.0,1557.0,839.0,2699.0,1688.0,283.0,233.0,6372.0,991.0,0.0,0.15791304347826088,0.03565217391304348,1.0575652173913042,2204.0,0.9174628840150121,51.045421773203195,7.47591522157516,0.7658802177854964,6,0.19,0.79,0.028,0.025,0.23
23104112,2023-06-15,1786500D,124.7,9.48,10974.0,1503.0,817.0,4393.0,1499.0,294.0,426.0,6184.0,1066.0,0.0,0.15791304347826088,0.03565217391304348,1.0575652173913042,2219.0,0.9293486361534555,49.591018443868556,7.301397205583965,0.6755295178005067,2,0.21,0.77,0.019,0.027,0.251
23104109,2023-06-15,1786500D,0.0,9.49,10728.0,1494.0,777.0,4132.0,1784.0,244.0,47.0,6532.0,1120.0,0.0,0.15791304347826088,0.03565217391304348,1.0575652173913042,2075.0,0.0,6532000000000.0,7.180722891561459,0.8597590361441639,2,0.21,0.77,0.023,0.026,0.239
23104106,2023-06-15,1786500D,124.63,7.69,11502.0,1497.0,810.0,4260.0,1670.0,311.0,328.0,6565.0,1131.0,0.0,0.15791304347826088,0.03565217391304348,1.0575652173913042,2309.0,0.9418833131730512,52.67592072492437,7.683366733461801,0.7232568211343771,2,0.2,0.74,0.032,0.028,0.212
23104104,2023-06-15,1786500D,130.43,8.16,11355.0,2454.0,790.0,3730.0,1645.0,301.0,315.0,6822.0,1331.0,0.0,0.15791304347826088,0.03565217391304348,1.0575652173913042,2261.0,0.9411212930157941,52.3039178099187,4.627139364301293,0.7275541795662417,2,0.22,0.76,0.022,0.022,0.212
23104095,2023-06-15,1786500D,126.12,7.43,10914.0,207.0,784.0,3649.0,1658.0,291.0,78.0,6812.0,1383.0,0.0,0.15791304347826088,0.03565217391304348,1.0575652173913042,2027.0,0.9443654062078296,54.0120520135267,52.72463768090471,0.8179575727672334,2,0.2,0.75,0.028,0.022,0.21
23104092,2023-06-15,S.TOWER6VAN,121.8,7.68,11253.0,1548.0,1644.0,2376.0,5026.0,222.0,926.0,6511.0,1114.0,0.0,0.15791304347826088,0.03565217391304348,1.0575652173913042,6174.0,0.9406858201966275,53.45648604225405,7.2693798449565445,0.8140589569159679,67,0.18,1.33,0.019,0.017,0.23
23104089,2023-06-15,S.TOWER6VAN,120.18,8.78,10662.0,3372.0,1624.0,2920.0,5124.0,238.0,1436.0,6461.0,1276.0,0.0,0.15791304347826088,0.03565217391304348,1.0575652173913042,6798.0,0.9319168734419052,53.761025128525866,3.1619217081841158,0.7537511032655555,67,0.18,1.28,0.024,0.023,0.22
23104087,2023-06-15,S.TOWER6VAN,124.36,8.27,11394.0,1551.0,789.0,4968.0,2479.0,26.0,487.0,6138.0,1028.0,0.0,0.15791304347826088,0.03565217391304348,1.0575652173913042,2992.0,0.9376460830812212,49.3567063360457,7.346228239840524,0.8285427807483862,67,0.18,1.27,0.022,0.026,0.26
23104081,2023-06-15,S.TOWER6VAN,128.9,8.48,11598.0,2205.0,802.0,4313.0,2504.0,61.0,541.0,6323.0,1055.0,0.0,0.15791304347826088,0.03565217391304348,1.0575652173913042,3106.0,0.938273402235127,49.05352986773426,5.259863945575846,0.8061815840306483,67,0.18,1.28,0.024,0.025,0.23
23104076,2023-06-15,2062BK1,129.05,7.28,11724.0,2184.0,732.0,4796.0,1716.0,284.0,145.0,6397.0,1049.0,315.0,0.15791304347826088,0.03565217391304348,1.0575652173913042,2145.0,0.9466001613661953,49.569934133672454,5.36813186812941,0.799999999999627,6,0.2,0.82,0.025,0.023,0.2
23204094,2023-06-15,S.TOWER6VAN,125.3,7.48,9963.0,2436.0,1574.0,3867.0,4718.0,176.0,972.0,6798.0,1108.0,0.0,0.15791304347826088,0.03565217391304348,1.0575652173913042,5866.0,0.9436662147842773,54.2537909014026,4.089901477830834,0.8042959427206265,67,0.19,1.37,0.021,0.024,0.27
23304046,2023-06-15,C25HMNMAV55,124.0,7.52,11943.0,3702.0,696.0,4084.0,2441.0,0.0,159.0,392.0,1089.0,0.0,0.15791304347826088,0.03565217391304348,1.0575652173913042,2600.0,0.9428223844210551,3.1612903225551507,3.2260940032406196,0.9388461538457927,49,0.23,1.31,0.02,0.025,0.22
23304061,2023-06-15,C25HMNMAV55,128.29,10.21,10605.0,3198.0,763.0,2978.0,2319.0,48.0,424.0,6377.0,1076.0,290.0,0.15791304347826088,0.03565217391304348,1.0575652173913042,2791.0,0.9262815884409655,49.70769350651098,3.3161350844267306,0.8308849874593942,49,0.23,1.4,0.021,0.018,0.19
23304064,2023-06-15,2062BK1,118.31,9.28,10389.0,2760.0,724.0,1956.0,1766.0,312.0,193.0,6223.0,1153.0,0.0,0.15791304347826088,0.03565217391304348,1.0575652173913042,2271.0,0.9272670271892212,52.59910404824107,3.764130434781245,0.7776309995593229,6,0.2,0.76,0.017,0.018,0.22
23304075,2023-06-15,S.TOWER6VAN,118.87,10.92,11967.0,2505.0,730.0,2012.0,2698.0,305.0,233.0,1280.0,266.0,0.0,0.15791304347826088,0.03565217391304348,1.0575652173913042,3236.0,0.9158640881353275,10.768065954313384,4.777245508980129,0.8337453646474556,67,0.19,1.25,0.024,0.022,0.26
23304077,2023-06-15,S.TOWER6VAN,124.76,7.53,11934.0,2010.0,680.0,3080.0,2667.0,8.0,153.0,1337.0,345.0,0.0,0.15791304347826088,0.03565217391304348,1.0575652173913042,2828.0,0.9430795978460725,10.716575825499225,5.937313432832867,0.9430693069303596,67,0.19,1.26,0.025,0.023,0.22
23304080,2023-06-15,1786500D,125.16,9.48,12414.0,2742.0,597.0,5541.0,1894.0,277.0,0.0,6552.0,1089.0,0.0,0.15791304347826088,0.03565217391304348,1.0575652173913042,2171.0,0.9295900178184078,52.348993288172345,4.527352297591347,0.872409028097249,2,0.21,0.82,0.018,0.027,0.232
23304090,2023-06-15,1786500D,125.38,7.48,11253.0,2040.0,600.0,4759.0,1683.0,251.0,0.0,6410.0,1331.0,0.0,0.15791304347826088,0.03565217391304348,1.0575652173913042,1934.0,0.9437001354738546,51.12458127252253,5.516176470585531,0.8702171664938624,2,0.2,0.8,0.016,0.021,0.225
23304093,2023-06-15,1786500D,129.1,7.43,9915.0,2073.0,773.0,2109.0,1759.0,302.0,0.0,6394.0,1983.0,0.0,0.15791304347826088,0.03565217391304348,1.0575652173913042,2061.0,0.9455797260606051,49.527498063133024,4.78292329956354,0.8534691897133171,2,0.2,0.73,0.015,0.021,0.2
23304096,2023-06-15,2062BK1,128.09,7.43,11064.0,1989.0,807.0,2285.0,1743.0,207.0,0.0,6503.0,1154.0,0.0,0.15791304347826088,0.03565217391304348,1.0575652173913042,1950.0,0.945174144030806,50.76899055312071,5.562594268473825,0.8938461538456954,6,0.19,0.77,0.022,0.021,0.2
23304098,2023-06-15,S.TOWER6VAN,129.23,8.15,10539.0,2037.0,813.0,3635.0,2578.0,0.0,370.0,5543.0,967.0,0.0,0.15791304347826088,0.03565217391304348,1.0575652173913042,2948.0,0.9406754986101276,42.892517217032484,5.173784977906149,0.874491180461033,67,0.19,1.35,0.021,0.019,0.22
23304100,2023-06-15,2062BK1,129.59,8.69,12540.0,2004.0,776.0,2877.0,1722.0,261.0,0.0,6021.0,1164.0,0.0,0.15791304347826088,0.03565217391304348,1.0575652173913042,1983.0,0.9371564940632258,46.46191835753946,6.257485029936998,0.8683812405441914,6,0.2,0.74,0.016,0.022,0.21
23304102,2023-06-15,2062BK1,126.74,8.33,6339.0,2013.0,796.0,2328.0,1731.0,180.0,0.0,6512.0,1106.0,0.0,0.15791304347826088,0.03565217391304348,1.0575652173913042,1911.0,0.9383282742212311,51.38077954827694,3.149031296570716,0.9058084772365746,6,0.2,0.73,0.02,0.018,0.2
23304056,2023-06-15,C25HMNMAV55,126.86,10.27,10620.0,2625.0,702.0,4361.0,2543.0,153.0,380.0,6296.0,1441.0,0.0,0.15791304347826088,0.03565217391304348,1.0575652173913042,3076.0,0.9251075621605404,49.62951284841849,4.045714285712744,0.8267230169048028,49,0.24,1.43,0.022,0.018,0.21
23204108,2023-06-15,2830C20MMNAK,124.0,8.48,10644.0,2028.0,751.0,3569.0,1650.0,287.0,206.0,6296.0,1138.0,376.0,0.15791304347826088,0.03565217391304348,1.0575652173913042,2143.0,0.9359903381571862,50.774193547977625,5.248520710056583,0.7699486700883015,16,0.2,0.77,0.023,0.026,0.2
23304110,2023-06-15,2830C20MMNAK,120.8,9.08,9930.0,1572.0,812.0,3180.0,1738.0,345.0,142.0,6807.0,1486.0,0.0,0.15791304347826088,0.03565217391304348,1.0575652173913042,2225.0,0.9300893132050349,56.349337747877904,6.316793893125753,0.7811235955052669,16,0.23,0.76,0.017,0.022,0.2
23204097,2023-06-15,1786500D,126.8,7.48,10098.0,1218.0,822.0,3415.0,1640.0,256.0,189.0,6493.0,1060.0,0.0,0.15791304347826088,0.03565217391304348,1.0575652173913042,2085.0,0.9442955019292204,51.20662460527439,8.290640394081864,0.7865707434048985,2,0.2,0.74,0.023,0.022,0.224
23204099,2023-06-15,1786500D,121.08,5.49,10077.0,978.0,789.0,4068.0,1671.0,287.0,233.0,6168.0,990.0,0.0,0.15791304347826088,0.03565217391304348,1.0575652173913042,2191.0,0.9566247925973246,50.941526263206626,10.303680981584556,0.76266544956606,2,0.2,0.74,0.027,0.021,0.2
23304049,2023-06-15,C25HMNMAV55,128.56,7.48,10794.0,4017.0,724.0,2917.0,2523.0,92.0,302.0,6478.0,1063.0,0.0,0.15791304347826088,0.03565217391304348,1.0575652173913042,2917.0,0.9450161717072553,50.38892345947115,2.6870799103802123,0.8649297223171529,49,0.24,1.31,0.022,0.019,0.23
23204147,2023-06-16,1786500D,127.03,9.88,7194.0,2004.0,858.0,4171.0,1762.0,243.0,230.0,6761.0,1124.0,0.0,0.14996296296296296,0.04218518518518519,1.0302222222222222,2235.0,0.9278358045363536,53.22364795675648,3.5898203592796456,0.7883668903799604,2,0.21,0.79,0.018,0.018,0.18
23204144,2023-06-16,2062BK1,127.37,8.16,12996.0,1107.0,798.0,2910.0,1654.0,273.0,226.0,2141.0,3863.0,0.0,0.14996296296296296,0.04218518518518519,1.0302222222222222,2153.0,0.9397919279794895,16.80929575240002,11.73983739836338,0.7682303762188721,6,0.21,0.83,0.021,0.028,0.25
23204142,2023-06-16,2062BK1,124.47,8.88,11577.0,1110.0,701.0,3894.0,1650.0,263.0,229.0,5972.0,994.0,0.0,0.14996296296296296,0.04218518518518519,1.0302222222222222,2142.0,0.9334083239525055,47.97943279466555,10.429729729720334,0.7703081232489402,6,0.21,0.81,0.019,0.028,0.23
23204140,2023-06-16,2830C20MMNC,123.85,8.14,10056.0,1641.0,600.0,4265.0,1661.0,263.0,226.0,5976.0,1029.0,0.0,0.14996296296296296,0.04218518518518519,1.0302222222222222,2150.0,0.9383286612551077,48.25191764191965,6.1279707495392275,0.7725581395345243,17,0.18,0.92,0.019,0.029,0.23
23204138,2023-06-16,2062BK1,129.4,7.48,10476.0,1830.0,712.0,4036.0,1661.0,270.0,229.0,6196.0,994.0,0.0,0.14996296296296296,0.04218518518518519,1.0302222222222222,2160.0,0.9453535943823398,47.882534775518685,5.724590163931298,0.7689814814811254,6,0.2,0.76,0.02,0.031,0.21
23204136,2023-06-16,2062BK1,126.39,8.0,9831.0,2952.0,690.0,3845.0,1640.0,280.0,226.0,6430.0,1024.0,0.0,0.14996296296296296,0.04218518518518519,1.0302222222222222,2146.0,0.9404717612847648,50.87427802792251,3.3302845528444003,0.7642124883500633,6,0.22,0.74,0.02,0.032,0.22
23204111,2023-06-16,2062BK1,120.3,10.2,10437.0,1785.0,740.0,3194.0,1650.0,273.0,206.0,6319.0,986.0,0.0,0.14996296296296296,0.04218518518518519,1.0302222222222222,2129.0,0.9218390804527062,52.527015793412076,5.847058823526136,0.7750117426017966,6,0.19,0.79,0.018,0.026,0.22
23204113,2023-06-16,1786500D,120.35,10.2,10833.0,1911.0,754.0,3366.0,1677.0,290.0,206.0,6265.0,981.0,366.0,0.14996296296296296,0.04218518518518519,1.0302222222222222,2173.0,0.9218690156957345,52.05650186911461,5.668759811613988,0.7717441325353098,2,0.22,0.79,0.015,0.02,0.217
23204156,2023-06-16,C20MMNATLT,123.49,9.9,11511.0,1521.0,781.0,3682.0,1674.0,257.0,230.0,6267.0,1000.0,0.0,0.14996296296296296,0.04218518518518519,1.0302222222222222,2161.0,0.9257815428373509,50.74904850554094,7.568047337273131,0.7746413697358747,41,0.21,0.83,0.021,0.03,0.21
23204153,2023-06-16,1786500D,127.43,0.0,11667.0,2001.0,808.0,5106.0,1667.0,260.0,233.0,6352.0,1161.0,0.0,0.14996296296296296,0.04218518518518519,1.0302222222222222,2160.0,0.9999999999921525,49.846974809308264,5.830584707643263,0.771759259258902,2,0.21,0.76,0.018,0.02,0.17
23204151,2023-06-16,1786500D,122.54,10.92,10626.0,1098.0,808.0,3499.0,1654.0,277.0,233.0,6382.0,1181.0,319.0,0.14996296296296296,0.04218518518518519,1.0302222222222222,2164.0,0.9181777311485226,52.08095315772742,9.677595628406486,0.7643253234746931,2,0.19,0.78,0.02,0.029,0.239
23204149,2023-06-16,2062BK1,122.26,9.88,11004.0,1695.0,822.0,3076.0,1650.0,287.0,226.0,5843.0,1684.0,0.0,0.14996296296296296,0.04218518518518519,1.0302222222222222,2163.0,0.9252308157944208,47.791591689450414,6.492035398226259,0.7628294036057499,6,0.21,0.77,0.017,0.024,0.18
23204131,2023-06-16,2062E300BR,119.49,7.52,10206.0,1998.0,709.0,2942.0,1660.0,280.0,216.0,6049.0,964.0,262.0,0.14996296296296296,0.04218518518518519,1.0302222222222222,2156.0,0.9407920636096307,50.623483136240495,5.108108108105552,0.7699443413725557,7,0.2,0.98,0.025,0.028,0.23
23204128,2023-06-16,C20MMNC(BSP),124.3,8.07,10218.0,1764.0,701.0,3728.0,1644.0,270.0,216.0,6273.0,1000.0,420.0,0.14996296296296296,0.04218518518518519,1.0302222222222222,2130.0,0.9390345244319783,50.46661303257871,5.792517006799438,0.7718309859151306,43,0.2,0.8,0.02,0.026,0.23
23204120,2023-06-16,1786500D,124.68,0.0,10314.0,1455.0,751.0,2547.0,1644.0,270.0,206.0,6304.0,987.0,0.0,0.14996296296296296,0.04218518518518519,1.0302222222222222,2120.0,0.9999999999919794,50.56143727902982,7.088659793809561,0.7754716981128418,2,0.22,0.78,0.015,0.024,0.233
23204103,2023-06-16,2062BK1,123.85,7.28,12093.0,1947.0,748.0,3931.0,1667.0,287.0,216.0,6531.0,1048.0,267.0,0.14996296296296296,0.04218518518518519,1.0302222222222222,2170.0,0.9444825745371427,52.73314493296138,6.2110939907518175,0.7682027649766046,6,0.2,0.77,0.018,0.021,0.2
23104133,2023-06-16,2062E300BR,120.51,8.67,9633.0,3420.0,762.0,3652.0,1932.0,264.0,0.0,5857.0,1052.0,0.0,0.14996296296296296,0.04218518518518519,1.0302222222222222,2196.0,0.93288434741498,48.6017757858385,2.816666666665843,0.8797814207646267,7,0.2,0.98,0.019,0.021,0.24
23204134,2023-06-16,C20MMNC(BSP),124.18,8.76,9903.0,1644.0,690.0,2966.0,1654.0,273.0,233.0,6003.0,1044.0,0.0,0.14996296296296296,0.04218518518518519,1.0302222222222222,2160.0,0.9341056115470582,48.34111773193476,6.023722627733562,0.7657407407403862,43,0.22,0.8,0.02,0.025,0.21
23104130,2023-06-16,2062BK1,115.64,7.47,9819.0,3078.0,805.0,3747.0,1916.0,333.0,0.0,6234.0,1033.0,0.0,0.14996296296296296,0.04218518518518519,1.0302222222222222,2249.0,0.9393225570551594,53.90868211644838,3.1900584795311273,0.8519341929742766,6,0.2,0.76,0.015,0.025,0.21
23304115,2023-06-16,2062BK1,123.2,9.59,10704.0,483.0,784.0,3501.0,1721.0,287.0,248.0,6805.0,1447.0,0.0,0.14996296296296296,0.04218518518518519,1.0302222222222222,2256.0,0.9277807063715057,55.235389609941265,22.16149068318393,0.7628546099287399,6,0.2,0.77,0.018,0.022,0.21
23304169,2023-06-16,1786500D,124.63,7.42,11196.0,1674.0,683.0,2846.0,1709.0,214.0,0.0,5871.0,1215.0,0.0,0.14996296296296296,0.04218518518518519,1.0302222222222222,1923.0,0.943809163188612,47.10743801615095,6.688172043006757,0.8887155486214827,2,0.25,0.76,0.018,0.032,0.225
23304167,2023-06-16,2062BK1,120.14,7.89,11319.0,2085.0,702.0,3081.0,1768.0,214.0,0.0,5877.0,1044.0,0.0,0.14996296296296296,0.04218518518518519,1.0302222222222222,1982.0,0.9383738186289279,48.91792908232963,5.428776978414662,0.8920282542881474,6,0.21,0.77,0.017,0.035,0.22
23304161,2023-06-16,C20MMNC(BSP),127.47,8.76,11439.0,2112.0,757.0,4008.0,1780.0,176.0,0.0,5997.0,1089.0,0.0,0.14996296296296296,0.04218518518518519,1.0302222222222222,1956.0,0.9356969830365142,47.04636384994864,5.4161931818156175,0.9100204498972853,43,0.21,0.8,0.019,0.029,0.22
23304159,2023-06-16,1786500D,120.26,9.09,10983.0,2028.0,796.0,3541.0,1776.0,224.0,0.0,5555.0,1111.0,0.0,0.14996296296296296,0.04218518518518519,1.0302222222222222,2000.0,0.929725550823891,46.19158489900057,5.41568047337011,0.887999999999556,2,0.2,0.75,0.015,0.024,0.22
23304157,2023-06-16,C20MMNC(BSP),124.41,10.11,10476.0,2571.0,831.0,3024.0,1700.0,186.0,0.0,6499.0,1095.0,0.0,0.14996296296296296,0.04218518518518519,1.0302222222222222,1886.0,0.9248438893776032,52.23856603124959,4.074679113183946,0.9013785790027035,43,0.21,0.78,0.023,0.025,0.22
23304154,2023-06-16,C20MMNATLT,119.21,10.92,10413.0,2523.0,765.0,1620.0,1712.0,292.0,0.0,6607.0,1060.0,0.0,0.14996296296296296,0.04218518518518519,1.0302222222222222,2004.0,0.9160839160768763,55.42320275098211,4.127229488702288,0.8542914171652424,41,0.2,0.78,0.028,0.025,0.21
23304152,2023-06-16,C20MMNC(BSP),123.91,9.28,10605.0,2016.0,591.0,3783.0,1700.0,257.0,0.0,6403.0,1160.0,0.0,0.14996296296296296,0.04218518518518519,1.0302222222222222,1957.0,0.9303250994749582,51.67460253368029,5.2604166666640575,0.8686765457328213,43,0.2,0.75,0.023,0.024,0.2
23304150,2023-06-16,2830C20MMNC,116.96,0.0,8925.0,2040.0,829.0,2058.0,1661.0,250.0,0.0,4497.0,907.0,0.0,0.14996296296296296,0.04218518518518519,1.0302222222222222,1911.0,0.9999999999914501,38.449042407332,4.374999999997855,0.8691784406065572,17,0.2,0.73,0.015,0.017,0.18
23204160,2023-06-16,C20MMNC(BSP),126.4,5.09,10344.0,1497.0,894.0,3954.0,1661.0,304.0,229.0,6294.0,1068.0,0.0,0.14996296296296296,0.04218518518518519,1.0302222222222222,2194.0,0.9612898319190716,49.794303797074406,6.909819639273941,0.7570647219686614,43,0.22,0.78,0.024,0.027,0.18
23304145,2023-06-16,1786500D,124.64,11.56,10368.0,2031.0,724.0,3256.0,1726.0,254.0,0.0,6395.0,1102.0,0.0,0.14996296296296296,0.04218518518518519,1.0302222222222222,1980.0,0.9151248164396836,51.30776636672571,5.1048744460831585,0.8717171717167315,2,0.2,0.69,0.019,0.027,0.21
23304141,2023-06-16,2062E300BR,123.79,7.67,10944.0,1656.0,481.0,2897.0,2340.0,18.0,0.0,6374.0,1007.0,0.0,0.14996296296296296,0.04218518518518519,1.0302222222222222,2358.0,0.941655256344579,51.490427336202515,6.6086956521699225,0.9923664122133196,7,0.2,1.02,0.02,0.027,0.23
23304139,2023-06-16,2062E300BR,120.5,8.14,10104.0,2499.0,594.0,2546.0,2381.0,139.0,113.0,6008.0,1812.0,0.0,0.14996296296296296,0.04218518518518519,1.0302222222222222,2633.0,0.9367226368086389,49.858921161411956,4.043217286913148,0.9042916824911111,7,0.19,1.0,0.018,0.023,0.19
23304132,2023-06-16,2830C20MMNC,126.29,7.52,11319.0,2055.0,569.0,3557.0,1844.0,237.0,0.0,6491.0,1025.0,0.0,0.14996296296296296,0.04218518518518519,1.0302222222222222,2081.0,0.9438009117334745,51.39757700489827,5.508029197077612,0.8861124459390264,17,0.19,0.81,0.017,0.025,0.2
23304129,2023-06-16,2062E300BR,128.13,7.42,11487.0,1986.0,586.0,3303.0,1777.0,163.0,0.0,6582.0,1099.0,307.0,0.14996296296296296,0.04218518518518519,1.0302222222222222,1940.0,0.9452600516344873,51.3697026453495,5.783987915404943,0.9159793814428269,7,0.2,1.03,0.019,0.021,0.24
23304126,2023-06-16,2062BK1,129.36,7.53,11448.0,2001.0,630.0,3077.0,1867.0,278.0,0.0,6253.0,1113.0,0.0,0.14996296296296296,0.04218518518518519,1.0302222222222222,2145.0,0.944992329600811,48.3379715518836,5.7211394302819985,0.8703962703958646,6,0.17,0.74,0.024,0.018,0.2
23304123,2023-06-16,2062BK1,119.08,8.27,10251.0,990.0,555.0,3068.0,1847.0,281.0,206.0,6802.0,1176.0,0.0,0.14996296296296296,0.04218518518518519,1.0302222222222222,2334.0,0.93506085590157,57.121263015979835,10.354545454534996,0.7913453299054022,6,0.2,0.82,0.017,0.024,0.21
23304121,2023-06-16,C20MMNC(BSP),126.88,7.28,10188.0,975.0,724.0,2775.0,1800.0,183.0,193.0,6811.0,1219.0,0.0,0.14996296296296296,0.04218518518518519,1.0302222222222222,2176.0,0.9457364341014779,53.680643126941355,10.449230769220053,0.827205882352561,43,0.22,0.81,0.018,0.025,0.24
23304118,2023-06-16,C20MMNC(BSP),128.74,9.28,11406.0,993.0,757.0,3655.0,1771.0,187.0,129.0,6068.0,949.0,0.0,0.14996296296296296,0.04218518518518519,1.0302222222222222,2087.0,0.9327633676211219,47.133757961417324,11.48640483382529,0.8485864877810979,43,0.19,0.79,0.017,0.028,0.22
23304143,2023-06-16,1786500D,125.73,8.27,10554.0,2001.0,831.0,2665.0,2338.0,102.0,3.0,6200.0,1487.0,0.0,0.14996296296296296,0.04218518518518519,1.0302222222222222,2443.0,0.9382835820825502,49.31201781556261,5.274362818588068,0.9570200573061985,2,0.2,1.07,0.021,0.023,0.195
23204164,2023-06-16,1786500D,129.5,7.28,12465.0,1497.0,850.0,5108.0,1637.0,297.0,226.0,6509.0,1101.0,0.0,0.14996296296296296,0.04218518518518519,1.0302222222222222,2160.0,0.9467758444147772,50.26254826216014,8.326653306607664,0.7578703703700195,2,0.2,0.77,0.034,0.04,0.22
23204158,2023-06-16,1786500D,121.52,0.0,11685.0,1734.0,803.0,4635.0,1681.0,260.0,229.0,6232.0,1002.0,0.0,0.14996296296296296,0.04218518518518519,1.0302222222222222,2170.0,0.9999999999917709,51.283739301750465,6.73875432525563,0.7746543778798274,2,0.2,0.79,0.025,0.024,0.233
23104122,2023-06-16,2062BK1,118.2,7.52,10005.0,1719.0,782.0,2743.0,1614.0,378.0,206.0,6139.0,1054.0,0.0,0.14996296296296296,0.04218518518518519,1.0302222222222222,2198.0,0.9401845370590186,51.93739424659951,5.820244328094345,0.7343039126475276,6,0.22,0.75,0.015,0.026,0.17
23104155,2023-06-16,C20MMNC(BSP),126.15,9.49,11916.0,1725.0,775.0,1707.0,1689.0,292.0,190.0,6602.0,1126.0,0.0,0.14996296296296296,0.04218518518518519,1.0302222222222222,2171.0,0.9300353877843553,52.33452239356056,6.907826086952517,0.7779824965450125,43,0.22,0.75,0.022,0.03,0.21
23104114,2023-06-16,2062BK1,124.8,9.08,10917.0,1482.0,840.0,3566.0,1594.0,325.0,335.0,6184.0,1066.0,0.0,0.14996296296296296,0.04218518518518519,1.0302222222222222,2254.0,0.9321780699063925,49.55128205088501,7.366396761128633,0.7071872227148592,6,0.19,0.76,0.015,0.025,0.2
23104119,2023-06-16,C20MMNC(BSP),120.98,9.49,10209.0,1482.0,805.0,2716.0,1529.0,291.0,298.0,6008.0,1045.0,0.0,0.14996296296296296,0.04218518518518519,1.0302222222222222,2118.0,0.927262972323697,49.66110100802065,6.888663967606687,0.721907459867459,43,0.21,0.81,0.017,0.028,0.23
23104166,2023-06-16,C20MMNC(BSP),122.76,8.14,10002.0,1497.0,782.0,3587.0,1665.0,359.0,291.0,5987.0,1036.0,0.0,0.14996296296296296,0.04218518518518519,1.0302222222222222,2315.0,0.9378151260432559,48.7699576405281,6.681362725446439,0.7192224622027131,43,0.19,0.79,0.024,0.034,0.23
23104124,2023-06-16,C20MMNC(BSP),125.67,8.14,11208.0,1482.0,642.0,3910.0,1553.0,298.0,328.0,6245.0,1077.0,0.0,0.14996296296296296,0.04218518518518519,1.0302222222222222,2179.0,0.9391674762653078,49.69364207806402,7.562753036432144,0.7127122533268873,43,0.2,0.77,0.028,0.025,0.21
23104127,2023-06-16,1786500D,132.38,7.25,10947.0,2985.0,812.0,3492.0,1890.0,311.0,0.0,6258.0,1097.0,0.0,0.14996296296296296,0.04218518518518519,1.0302222222222222,2201.0,0.9480770607967623,47.273001963685815,3.667336683415857,0.8587005906402277,2,0.2,0.76,0.025,0.032,0.204
23104162,2023-06-16,2062BK1,132.05,0.0,11538.0,1482.0,815.0,4797.0,1673.0,328.0,241.0,6258.0,1091.0,0.0,0.14996296296296296,0.04218518518518519,1.0302222222222222,2242.0,0.9999999999924272,47.39113971944422,7.785425101209322,0.7462087421941364,6,0.2,0.76,0.022,0.028,0.22
23104163,2023-06-16,1786500D,124.51,4.88,9990.0,1497.0,815.0,3381.0,1668.0,274.0,162.0,6201.0,1182.0,0.0,0.14996296296296296,0.04218518518518519,1.0302222222222222,2104.0,0.9622845660332152,49.80322865593283,6.673346693382316,0.7927756653988628,2,0.19,0.76,0.025,0.03,0.23
23104195,2023-06-17,2062E300BR,122.61,7.28,11682.0,1983.0,805.0,3364.0,2206.0,61.0,453.0,6429.0,1097.0,0.0,0.147875,0.043125,1.0319583333333333,2720.0,0.9439525752487187,52.4345485682046,5.891074130102929,0.8110294117644077,7,0.17,1.02,0.02,0.03,0.17
23104197,2023-06-17,2062E300BR,125.04,8.68,10881.0,1500.0,845.0,2350.0,1678.0,281.0,430.0,5953.0,1004.0,0.0,0.147875,0.043125,1.0319583333333333,2389.0,0.93508824408514,47.608765194756806,7.253999999995164,0.702385935537588,7,0.2,0.96,0.024,0.033,0.24
23104191,2023-06-17,SEQRFE550D,122.79,7.27,11205.0,2592.0,772.0,3393.0,1655.0,308.0,17.0,6325.0,1085.0,0.0,0.147875,0.043125,1.0319583333333333,1980.0,0.9441027218134392,51.510709340732056,4.322916666664999,0.8358585858581637,73,0.19,0.81,0.021,0.032,0.2
23104185,2023-06-17,1786500D,117.92,9.48,11646.0,2226.0,785.0,3564.0,1644.0,257.0,179.0,6145.0,1046.0,0.0,0.147875,0.043125,1.0319583333333333,2080.0,0.9255886970100031,52.11160108503976,5.231805929916788,0.7903846153842354,2,0.19,0.78,0.02,0.029,0.19
23104183,2023-06-17,S.TOWER6VAN,125.16,7.42,10866.0,2001.0,800.0,3197.0,2419.0,87.0,532.0,6606.0,1110.0,0.0,0.147875,0.043125,1.0319583333333333,3038.0,0.9440337909115702,52.78044103505289,5.430284857568501,0.7962475312703107,67,0.19,1.25,0.025,0.024,0.21
23104181,2023-06-17,2062E300BR,130.47,0.0,11112.0,489.0,810.0,5842.0,2197.0,112.0,372.0,1351.0,539.0,0.0,0.147875,0.043125,1.0319583333333333,2681.0,0.9999999999923355,10.354870851457386,22.72392638032163,0.8194703468851848,7,0.2,1.06,0.027,0.037,0.2
23104178,2023-06-17,C20MMNATLT,122.86,7.42,11010.0,1506.0,777.0,3230.0,1695.0,321.0,193.0,6059.0,1142.0,0.0,0.147875,0.043125,1.0319583333333333,2209.0,0.9430457476132711,49.31629496948302,7.3107569721067,0.767315527387611,41,0.21,0.76,0.023,0.037,0.24
23104175,2023-06-17,S.TOWER6VAN,129.11,7.67,10746.0,1953.0,812.0,3446.0,2419.0,81.0,505.0,6329.0,3467.0,0.0,0.147875,0.043125,1.0319583333333333,3005.0,0.9439245503659607,49.02021531988986,5.50230414746262,0.8049916805321781,67,0.2,1.26,0.021,0.033,0.24
23104173,2023-06-17,C20MMNATLT,120.38,8.15,10296.0,1917.0,790.0,3431.0,1668.0,325.0,349.0,6091.0,1048.0,0.0,0.147875,0.043125,1.0319583333333333,2342.0,0.9365906792115725,50.59810599725371,5.370892018776541,0.7122117847990127,41,0.21,0.84,0.023,0.035,0.23
23104170,2023-06-17,S.TOWER6VAN,127.03,7.43,11316.0,1497.0,819.0,4369.0,2436.0,108.0,359.0,6392.0,1844.0,0.0,0.147875,0.043125,1.0319583333333333,2903.0,0.9447419306786796,50.318822325038816,7.559118236467897,0.8391319324833486,67,0.2,1.25,0.026,0.037,0.24
23304224,2023-06-17,2830C20HMNAK,117.8,6.28,10848.0,2103.0,663.0,3317.0,2224.0,45.0,231.0,5894.0,945.0,374.0,0.147875,0.043125,1.0319583333333333,2500.0,0.949387491933032,50.03395585696066,5.158345221110244,0.8895999999996441,15,0.2,1.1,0.026,0.022,0.2
23304218,2023-06-17,2062E300BR,132.35,9.68,10416.0,1212.0,710.0,2010.0,2527.0,0.0,332.0,6160.0,3557.0,0.0,0.147875,0.043125,1.0319583333333333,2859.0,0.931845384771303,46.54325651645982,8.594059405933503,0.8838754809370816,7,0.19,1.04,0.02,0.023,0.21
23304215,2023-06-17,2062E300BR,127.19,10.21,10989.0,1509.0,757.0,2595.0,2502.0,237.0,312.0,6298.0,994.0,393.0,0.147875,0.043125,1.0319583333333333,3051.0,0.9256914119292162,49.51647142031987,7.282306163017043,0.8200589970498787,7,0.19,1.11,0.02,0.029,0.19
23304212,2023-06-17,2062E300BR,137.46,0.0,11658.0,1500.0,757.0,3738.0,2505.0,31.0,370.0,6280.0,1171.0,346.0,0.147875,0.043125,1.0319583333333333,2906.0,0.9999999999927253,45.686017750286005,7.771999999994819,0.8620096352371431,7,0.19,1.05,0.021,0.026,0.2
23304210,2023-06-17,2062E300BR,128.19,9.47,10779.0,2013.0,738.0,2040.0,2550.0,92.0,234.0,555.0,1366.0,6473.0,0.147875,0.043125,1.0319583333333333,2876.0,0.9312073223817289,4.329510882250336,5.354694485839366,0.8866481223919032,7,0.19,1.06,0.019,0.027,0.17
23304209,2023-06-17,C20MMNC(BSP),123.44,10.2,10404.0,1182.0,737.0,1352.0,1763.0,166.0,0.0,6530.0,1026.0,0.0,0.147875,0.043125,1.0319583333333333,1929.0,0.9236755462367281,52.90019442601344,8.802030456845346,0.9139450492478414,43,0.22,0.76,0.021,0.028,0.18
23304207,2023-06-17,2062E300BR,126.25,10.21,10644.0,1170.0,779.0,1806.0,2537.0,35.0,408.0,6313.0,1053.0,342.0,0.147875,0.043125,1.0319583333333333,2980.0,0.9251795397851006,50.00396039564353,9.097435897428122,0.8513422818789089,7,0.2,1.16,0.023,0.036,0.16
23304205,2023-06-17,C20MMNACU,128.27,9.55,9906.0,1188.0,740.0,1785.0,1678.0,308.0,0.0,6303.0,1063.0,294.0,0.147875,0.043125,1.0319583333333333,1986.0,0.9307067189019684,49.13853590045109,8.338383838376819,0.8449144008052141,39,0.23,0.77,0.016,0.032,0.22
23304203,2023-06-17,2062E300BR,121.97,10.83,10377.0,1848.0,746.0,2711.0,2552.0,30.0,398.0,6307.0,1169.0,0.0,0.147875,0.043125,1.0319583333333333,2980.0,0.9184487951738068,51.709436746317046,5.615259740256702,0.8563758389258871,7,0.2,1.01,0.02,0.033,0.21
23304194,2023-06-17,SEQRFE550D,123.32,10.83,10770.0,975.0,630.0,2807.0,1801.0,285.0,0.0,6548.0,1035.0,0.0,0.147875,0.043125,1.0319583333333333,2086.0,0.9192694744620256,53.097632176020944,11.046153846142516,0.8633748801529898,73,0.2,0.8,0.017,0.03,0.21
23304192,2023-06-17,2062E300BR,129.7,9.49,10725.0,1977.0,525.0,2763.0,2502.0,4.0,139.0,530.0,1209.0,0.0,0.147875,0.043125,1.0319583333333333,2645.0,0.9318198146351618,4.086353122559088,5.424886191196042,0.9459357277879221,7,0.2,1.06,0.021,0.029,0.2
23304188,2023-06-17,1786500D,124.71,7.43,10995.0,2010.0,707.0,2832.0,1858.0,258.0,0.0,6455.0,1018.0,0.0,0.147875,0.043125,1.0319583333333333,2116.0,0.9437717572200413,51.76008339305781,5.470149253728622,0.8780718336479783,2,0.21,0.77,0.023,0.034,0.196
23304186,2023-06-17,2062E300BR,124.58,9.49,10899.0,1986.0,588.0,3058.0,2555.0,64.0,47.0,450.0,94.0,0.0,0.147875,0.043125,1.0319583333333333,2666.0,0.9292160811447064,3.6121367795503923,5.487915407852221,0.9583645911474274,7,0.19,1.14,0.018,0.029,0.22
23304180,2023-06-17,S.TOWER6VAN,123.94,7.27,10674.0,2055.0,603.0,2086.0,2618.0,20.0,102.0,5792.0,929.0,488.0,0.147875,0.043125,1.0319583333333333,2740.0,0.9445926377490695,46.732289817276644,5.1941605839390785,0.9554744525543958,67,0.19,1.3,0.023,0.03,0.23
23304176,2023-06-17,2062E300BR,127.52,7.43,10998.0,2085.0,679.0,3190.0,2542.0,88.0,81.0,5997.0,1039.0,383.0,0.147875,0.043125,1.0319583333333333,2711.0,0.94494257131571,47.02791718909169,5.274820143882362,0.9376613795643904,7,0.19,1.11,0.023,0.039,0.22
