Repository: SiddharthKumar268/FerroMind

# FerroMind
*Ferro-Alloy Optimisation using Machine Learning*
**SAIL Durgapur Steel Plant | Steel Melting Shop**
Intern: Siddharth Kumar | FY 2023-24 to FY 2025-26

---

## Quick Start

```bash

# 2. Place raw Excel files in data/raw/

## Dataset

| | |
|---|---|
| Total heats after cleaning | 47,421 |
| Training set | 37,936 heats (Apr 2023 – Jun 2025) |
| Test set | 9,485 heats (Jun 2025 – Dec 2025) |
| Input features | 21 (16 raw + 5 engineered) |
| Target variables | Mn, Si, C, S, P |
| BOF grades | 76 distinct grades |
| Split method | Chronological 80/20 — no shuffle, no leakage |

---

File: data/processed/sms_train_slag.csv (part 24 of 74)
Heat_Number,Date,BOF Grade Code,Hot Metal Addn. Weight,Scrap Addn. Weight,Lime Into Converter,Dolomite Into Converter,Lime Into Ladle,Iron Ore Into Converter,SIMN Into Ladle,FESI Into Ladle,FEMN Into Ladle,Measered O2 Mainblow II,Duration of Mainblow I/II,Measered O2 2nd Blow,HM_P,HM_S,HM_Si,Total_FA_Ladle,HM_Ratio,O2_per_ton_HM,Lime_Dolo_Ratio,SiMn_FA_Fraction,Grade_Encoded,C,Mn,P,S,Si,FeO,CaO,SiO2,Al2O3,MnO,MgO,P2O5,Basicity,Slag_SP_Index
23215993,2024-01-25,2062BK1,126.71,11.56,15240.0,255.0,798.0,3158.0,1698.0,287.0,0.0,4181.0,2198.0,0.0,0.1563529411764705,0.0425882352941176,1.0215588235294115,1985.0,0.9163954581549404,32.996606423857656,59.76470588211857,0.8554156171280325,6,0.2,0.78,0.016,0.031,0.23,19.838,52.295,17.411,0.629,1.224,4.619,2.47,3.0033884677234086,1.4038926174496644
23215967,2024-01-25,S.TOWER6VAN,126.87,7.88,12180.0,1107.0,800.0,4211.0,2012.0,0.0,837.0,6397.0,1203.0,370.0,0.1563529411764705,0.0425882352941176,1.0215588235294115,2849.0,0.941521335800063,50.42169149483391,11.002710027090332,0.7062127062124584,67,0.18,1.34,0.023,0.013,0.25,1.277,48.95,21.586,18.143,0.352,7.72,0.066,2.2675684439709087,2.14092022393282
23115968,2024-01-25,SEQRFE550D,134.5,0.0,11976.0,1467.0,928.0,3598.0,1803.0,288.0,0.0,282.0,2006.0,0.0,0.1563529411764705,0.0425882352941176,1.0215588235294115,2091.0,0.9999999999925652,2.0966542750773485,8.163599181998526,0.8622668579622849,73,0.21,0.78,0.021,0.035,0.22,0.812,49.774,20.68,18.175,0.409,7.843,0.101,2.406750157149074,2.315823756571907
23115965,2024-01-25,SAILTOWER6VA,122.47,7.68,10671.0,1455.0,970.0,2527.0,2551.0,152.0,470.0,5793.0,960.0,0.0,0.1563529411764705,0.0425882352941176,1.0215588235294115,3173.0,0.9409911640342604,47.30137992939249,7.33402061855166,0.8039710053574523,68,0.2,1.33,0.028,0.025,0.23,1.014,48.234,31.133,8.454,1.394,7.57,0.052,1.5492387743303142,1.500373273609556
23115962,2024-01-25,1786500D,121.55,8.15,9999.0,1497.0,799.0,2558.0,1681.0,315.0,0.0,6050.0,1315.0,0.0,0.1563529411764705,0.0425882352941176,1.0215588235294115,1996.0,0.937162683107655,49.77375565569911,6.679358717430408,0.842184368737053,2,0.2,0.75,0.025,0.04,0.211,22.75,52.281,15.272,0.702,0.864,4.651,2.0,3.423099587507366,1.3749835625805436
23115959,2024-01-25,2830C20MMNC,123.27,0.0,9924.0,1119.0,794.0,1976.0,1698.0,328.0,0.0,5745.0,1380.0,0.0,0.1563529411764705,0.0425882352941176,1.0215588235294115,2026.0,0.9999999999918876,46.60501338487381,8.868632707766874,0.838104639683693,17,0.21,0.75,0.024,0.035,0.22,34.41,42.238,13.815,1.278,0.749,4.543,1.574,3.0571800810654315,0.875834612035002
23215970,2024-01-25,SAILTOWER6VA,127.1,16.5,11682.0,879.0,806.0,2708.0,2005.0,0.0,847.0,6496.0,1036.0,372.0,0.1563529411764705,0.0425882352941176,1.0215588235294115,2852.0,0.8850974930300481,51.109362706128174,13.290102389063378,0.7030154277697395,68,0.18,1.32,0.017,0.021,0.25,24.121,49.256,17.894,0.774,0.996,3.567,1.915,2.7525006985191394,1.1723153084539224
23215977,2024-01-25,C20MMNATLT,123.55,8.05,11403.0,846.0,693.0,2650.0,1796.0,273.0,0.0,6599.0,2227.0,226.0,0.1563529411764705,0.0425882352941176,1.0215588235294115,2069.0,0.9388297872269088,53.41157426100031,13.478723404239387,0.868052199129595,41,0.18,0.75,0.027,0.033,0.21,24.261,49.463,17.573,0.776,1.007,3.565,1.876,2.8145555934903834,1.1823353651248953
23316044,2024-01-26,2062BK1,126.16,7.55,13038.0,2373.0,878.0,2403.0,1653.0,268.0,0.0,6394.0,1076.0,292.0,0.142074074074074,0.0375185185185185,0.8877407407407408,1921.0,0.9435345149880822,50.68167406427805,5.494310998733462,0.8604893284743048,6,0.18,0.77,0.032,0.025,0.22,0.0,0.0,0.0,0.0,0.0,0.0,0.0,0.0,0.0
23316027,2024-01-26,2062BK1,129.58,8.15,9990.0,2544.0,740.0,3673.0,1736.0,285.0,0.0,6196.0,990.0,0.0,0.142074074074074,0.0375185185185185,0.8877407407407408,2021.0,0.9408262542587612,47.81602099052465,3.9268867924512874,0.8589807026220391,6,0.21,0.76,0.023,0.03,0.21,21.115,50.477,17.13,0.987,0.969,5.614,2.081,2.9465296830307626,1.319798148826021
23216029,2024-01-26,SEQRFE550D,127.32,7.53,10407.0,663.0,712.0,3753.0,1688.0,280.0,0.0,6360.0,1360.0,0.0,0.142074074074074,0.0375185185185185,0.8877407407407408,1968.0,0.9441601779685268,49.95287464616751,15.696832579161844,0.8577235772353365,73,0.2,0.7,0.032,0.03,0.2,27.414,48.474,15.003,0.577,0.571,4.762,1.895,3.2307384697414023,1.1427695789523316
23216026,2024-01-26,SEQRFE550D,114.45,7.48,10014.0,891.0,707.0,3564.0,1698.0,287.0,0.0,6015.0,927.0,0.0,0.142074074074074,0.0375185185185185,0.8877407407407408,1985.0,0.9386533256709696,52.55570117909519,11.239057239044625,0.8554156171280325,73,0.21,0.81,0.034,0.035,0.21,23.035,51.493,16.044,0.683,1.056,4.129,2.167,3.209286382050483,1.3176305015353122
23116043,2024-01-26,2830C20MMNC,127.28,7.88,11283.0,993.0,879.0,3225.0,1692.0,260.0,0.0,6629.0,1204.0,0.0,0.142074074074074,0.0375185185185185,0.8877407407407408,1952.0,0.941698727427185,52.08202388394027,11.362537764339011,0.8668032786880805,17,0.2,0.76,0.025,0.022,0.23,20.956,52.731,15.573,0.571,1.065,5.502,2.024,3.3858353666367025,1.4434984943881743
23116049,2024-01-26,2830C20MMNC,125.46,8.15,10344.0,2259.0,872.0,2992.0,1676.0,251.0,0.0,6428.0,1040.0,0.0,0.142074074074074,0.0375185185185185,0.8877407407407408,1927.0,0.9390015717316144,51.23545353059752,4.579017264274201,0.8697457187333317,17,0.23,0.76,0.032,0.027,0.19,22.599,51.733,15.922,0.417,0.657,5.04,2.166,3.2489480625510265,1.3429468874928612
23216098,2024-01-27,S.TOWER6VAN,120.62,8.16,10011.0,2007.0,803.0,0.0,2518.0,121.0,527.0,6388.0,1024.0,0.0,0.1432413793103448,0.0456206896551724,0.9180689655172414,3166.0,0.9366361236144072,52.95970817399304,4.988041853510221,0.7953253316485169,67,0.2,1.26,0.016,0.023,0.2,23.721,49.498,17.521,0.709,0.798,4.072,2.218,2.824905832667503,1.2001551778483621
23116096,2024-01-27,S.TOWER6VAN,123.0,7.48,9579.0,2826.0,927.0,2556.0,2514.0,98.0,521.0,6466.0,1068.0,0.0,0.1432413793103448,0.0456206896551724,0.9180689655172414,3133.0,0.94267320661448,52.56910569062952,3.3895966029712,0.8024257899774011,67,0.18,1.27,0.023,0.032,0.2,1.726,49.232,28.333,8.661,2.146,7.424,0.155,1.7375591162560882,1.6377910844976713
23315845,2024-01-27,2062BK1,128.65,7.68,10590.0,1674.0,942.0,2631.0,1678.0,278.0,0.0,6288.0,968.0,0.0,0.1432413793103448,0.0456206896551724,0.9180689655172414,1956.0,0.9436661042988068,48.87679751225125,6.326164874548192,0.8578732106335083,6,0.19,0.69,0.014,0.036,0.2,2.83,51.742,21.787,12.82,0.612,8.207,0.258,2.374793464292271,2.1017954342351124
23316050,2024-01-27,2062BK1,120.96,0.0,10629.0,3171.0,621.0,5032.0,1692.0,322.0,0.0,6186.0,1042.0,0.0,0.1432413793103448,0.0456206896551724,0.9180689655172414,2014.0,0.9999999999917328,51.14087301545023,3.3519394512761425,0.8401191658387089,6,0.22,0.77,0.041,0.03,0.21,29.692,45.821,15.138,1.005,0.894,4.138,1.957,3.0266860426712463,1.022082933684281
23316112,2024-01-27,S.TOWER6VAN,126.12,7.88,10542.0,2649.0,531.0,2660.0,2429.0,139.0,404.0,6385.0,1056.0,0.0,0.1432413793103448,0.0456206896551724,0.9180689655172414,2972.0,0.9411940298437226,50.62638756699472,3.97961494903587,0.8172947510091463,67,0.19,1.28,0.024,0.032,0.26,22.403,48.944,19.504,0.662,0.736,4.21,1.98,2.5093053063317097,1.16789157201489
23316097,2024-01-27,S.TOWER6VAN,127.76,7.68,10998.0,1725.0,975.0,3419.0,2457.0,180.0,416.0,6569.0,1020.0,0.0,0.1432413793103448,0.0456206896551724,0.9180689655172414,3053.0,0.9432959243876012,51.416718847437245,6.375652173909348,0.8047821814605945,67,0.19,1.3,0.023,0.028,0.23,0.952,47.72,32.032,7.483,2.431,7.272,0.054,1.4897137327131398,1.4467182052448087
23316082,2024-01-27,2062BK1,131.54,0.0,9759.0,4413.0,804.0,2946.0,1617.0,268.0,0.0,5388.0,961.0,0.0,0.1432413793103448,0.0456206896551724,0.9180689655172414,1885.0,0.999999999992398,40.96092443332097,2.2114208021748896,0.8578249336865476,6,0.2,0.75,0.017,0.024,0.21,19.128,52.079,18.322,0.961,1.06,4.325,2.493,2.842274736669759,1.3905903714186536
23216120,2024-01-28,1786500D,123.54,7.43,9924.0,1215.0,896.0,2422.0,1775.0,253.0,0.0,6398.0,1170.0,353.0,0.1381428571428571,0.0488571428571428,0.9028,2028.0,0.9432694510121152,51.78889428483253,8.167901234561178,0.8752465483230398,2,0.2,0.75,0.025,0.028,0.199,19.034,52.89,17.918,0.652,1.077,4.381,2.388,2.951615603549305,1.4312775688036157
23216115,2024-01-28,S.TOWER6VAN,120.35,8.28,10575.0,0.0,907.0,2483.0,2508.0,101.0,540.0,246.0,2983.0,0.0,0.1381428571428571,0.0488571428571428,0.9028,3149.0,0.935629324411602,2.0440382218359447,10575000000000.0,0.7964433153379497,67,0.2,1.33,0.023,0.026,0.26,18.677,51.759,19.157,0.767,1.074,4.321,2.555,2.701691199498904,1.3680190299986785
23116148,2024-01-28,S.TOWER6VAN,0.0,7.88,11184.0,2004.0,824.0,3402.0,2408.0,102.0,599.0,6714.0,1557.0,0.0,0.1381428571428571,0.0488571428571428,0.9028,3109.0,0.0,6714000000000.0,5.580838323350509,0.7745255709228773,67,0.18,1.28,0.027,0.025,0.21,1.492,52.323,30.093,5.928,1.024,7.433,0.093,1.7386522230344919,1.6565250427404545
23116249,2024-01-30,2830C20MMNC,123.4,0.0,10197.0,1494.0,777.0,2228.0,1736.0,308.0,0.0,6231.0,1147.0,0.0,0.1186470588235294,0.0418529411764705,0.8128823529411765,2044.0,0.9999999999918964,50.49432739019048,6.825301204814709,0.8493150684927352,17,0.22,0.78,0.025,0.027,0.21,24.103,51.223,15.385,0.781,0.752,4.177,2.042,3.3291953724164824,1.2971460406695536
23316242,2024-01-30,2062BK1,124.66,7.53,11976.0,1551.0,790.0,4372.0,1814.0,360.0,0.0,6665.0,1369.0,0.0,0.1186470588235294,0.0418529411764705,0.8128823529411765,2174.0,0.9430365383089264,53.46542595817852,7.721470019337381,0.8344066237346668,6,0.22,0.76,0.03,0.024,0.22,23.058,51.141,16.221,0.669,0.976,4.185,2.194,3.1525705831586732,1.301960285132383
23316247,2024-01-30,R34,131.78,0.0,10236.0,1581.0,958.0,5477.0,1233.0,270.0,0.0,5897.0,1787.0,372.0,0.1186470588235294,0.0418529411764705,0.8128823529411765,1503.0,0.9999999999924116,44.74882379689825,6.474383301703685,0.82035928143658,66,0.63,0.75,0.016,0.014,0.23,22.209,50.863,17.156,0.865,0.976,4.102,2.241,2.964562569213732,1.2920540568002847
23216608,2024-02-05,2062BK1,127.61,7.48,8310.0,1209.0,814.0,2404.0,1779.0,317.0,0.0,7106.0,1686.0,0.0,0.1184411764705882,0.0393823529411764,0.7708235294117647,2096.0,0.9446295062480966,55.6852911209491,6.873449131507963,0.8487595419843279,6,0.19,0.78,0.035,0.03,0.23,24.05,47.63,15.87,0.59,0.95,5.3,2.34,3.0010711360342768,1.1931063851105934
23316619,2024-02-05,1786550D,121.43,8.28,9063.0,2346.0,822.0,2949.0,1732.0,308.0,0.0,6203.0,977.0,416.0,0.1184411764705882,0.0393823529411764,0.7708235294117647,2040.0,0.936165291797578,51.08292843571536,3.8631713554970735,0.8490196078427211,3,0.21,0.75,0.03,0.03,0.24,24.01,49.24,14.89,0.59,1.04,6.33,2.36,3.306695319320395,1.2657772293771368
23316613,2024-02-05,1786550D,126.62,7.43,10029.0,1944.0,867.0,3192.0,1700.0,301.0,0.0,6526.0,1158.0,0.0,0.1184411764705882,0.0393823529411764,0.7708235294117647,2001.0,0.9445729205449864,51.54004106735476,5.158950617281297,0.8495752123933785,3,0.21,0.75,0.03,0.03,0.22,1.097,49.358,29.99,4.99,1.27,11.45,0.19,1.645760394785102,1.5876865671641789
23316607,2024-02-05,1786550D,126.72,9.6,10443.0,1956.0,820.0,3588.0,1678.0,346.0,0.0,6623.0,1118.0,292.0,0.1184411764705882,0.0393823529411764,0.7708235294117647,2024.0,0.9295774647819134,52.26483585817341,5.338957055211995,0.8290513833987999,3,0.23,0.75,0.03,0.03,0.21,23.13,48.34,15.68,0.53,1.16,6.34,2.33,3.0827115617626433,1.2455231764190566
23316639,2024-02-06,S.TOWER6VAN,129.63,7.49,11955.0,2088.0,676.0,3402.0,2446.0,155.0,531.0,6288.0,967.0,287.0,0.1088333333333333,0.0409444444444444,0.7538888888888889,3132.0,0.945376312711892,48.507289978797296,5.725574712640936,0.7809706257979626,67,0.18,1.33,0.018,0.026,0.23,22.2,48.8,16.74,0.75,1.2,5.9,2.62,2.914999103996177,1.2531778844919237
23216667,2024-02-06,2062BK1,122.72,9.68,8931.0,1683.0,0.0,2754.0,1728.0,300.0,111.0,6390.0,1331.0,813.0,0.1088333333333333,0.0409444444444444,0.7538888888888889,2139.0,0.926888217515658,52.06975228119239,5.306595365415742,0.8078541374470276,6,0.19,0.81,0.026,0.026,0.22,25.388,49.638,15.211,0.559,0.993,4.429,2.41,3.263081777544044,1.2226108374384235
23216673,2024-02-06,1786500D,122.93,7.43,8862.0,1701.0,808.0,1392.0,1910.0,314.0,0.0,6523.0,1082.0,0.0,0.1088333333333333,0.0409444444444444,0.7538888888888889,2224.0,0.943003988946433,53.06271861992139,5.209876543206814,0.8588129496399016,2,0.21,0.82,0.025,0.026,0.203,17.885,52.381,19.023,1.174,0.88,4.776,2.417,2.7534167367535742,1.419193150722046
23116633,2024-02-06,2062BK1,124.88,6.81,8337.0,1500.0,837.0,3526.0,1716.0,248.0,0.0,6521.0,996.0,0.0,0.1088333333333333,0.0409444444444444,0.7538888888888889,1964.0,0.9482876452202272,52.21812940380991,5.557999999996294,0.8737270875759299,6,0.18,0.76,0.036,0.025,0.2,24.7,47.8,15.94,1.03,1.17,5.54,2.19,2.998557179599774,1.1761521616101966
23116620,2024-02-06,2062BK1,124.96,8.15,8049.0,1470.0,917.0,2884.0,1726.0,284.0,0.0,6419.0,1028.0,0.0,0.1088333333333333,0.0409444444444444,0.7538888888888889,2010.0,0.9387724438363853,51.368437899716966,5.475510204077908,0.8587064676612643,6,0.21,0.77,0.028,0.027,0.21,25.79,47.52,14.77,0.46,0.87,6.67,2.39,3.2171146164782347,1.1715687483050221
23116630,2024-02-06,1786550D,120.49,7.99,4821.0,1794.0,805.0,3356.0,1715.0,298.0,0.0,6419.0,993.0,0.0,0.1088333333333333,0.0409444444444444,0.7538888888888889,2013.0,0.9378113324958142,53.27413063280543,2.6872909698981675,0.8519622454044451,3,0.2,0.76,0.03,0.03,0.21,2.9,45.7,31.06,4.71,3.35,10.1,0.295,1.4712984128006181,1.345661199611319
23116642,2024-02-06,1786500D,119.38,7.68,9417.0,2481.0,860.0,2470.0,1648.0,267.0,0.0,6193.0,976.0,0.0,0.1088333333333333,0.0409444444444444,0.7538888888888889,1915.0,0.9395561152137608,51.876361199096365,3.795646916564371,0.8605744125321877,2,0.17,0.77,0.024,0.034,0.203,2.248,54.036,27.419,5.228,2.584,6.657,0.202,1.9706783369803063,1.8213563435351219
23116653,2024-02-06,S.TOWER6VAN,117.99,7.88,8556.0,963.0,819.0,3520.0,2497.0,97.0,510.0,5798.0,956.0,0.0,0.1088333333333333,0.0409444444444444,0.7538888888888889,3104.0,0.9373957257413412,49.13975760616036,8.884735202482986,0.8044458762884006,67,0.18,1.39,0.027,0.023,0.21,22.708,51.089,16.58,0.234,0.858,5.192,2.036,3.0811772510705024,1.3003385171422028
23216652,2024-02-06,S.TOWER6VAN,122.65,8.14,8775.0,1197.0,800.0,2452.0,2572.0,94.0,516.0,6401.0,1384.0,0.0,0.1088333333333333,0.0409444444444444,0.7538888888888889,3182.0,0.9377628258969511,52.18915613491896,7.330827067663049,0.8082966687615311,67,0.2,1.43,0.022,0.025,0.26,22.609,50.11,18.543,0.657,0.958,6.023,2.185,2.7022217428817945,1.2176512040434477
23316616,2024-02-06,2062BK1,127.08,8.15,8703.0,2364.0,787.0,2637.0,1729.0,261.0,0.0,6587.0,1037.0,0.0,0.1088333333333333,0.0409444444444444,0.7538888888888889,1990.0,0.9397323079128912,51.833490714102666,3.6814720812167168,0.8688442211050911,6,0.2,0.76,0.026,0.021,0.2,2.41,47.35,23.07,11.85,0.57,12.76,0.27,2.0523601057604783,1.8582473215336917
23216637,2024-02-06,R34,130.58,0.0,11775.0,0.0,1007.0,5639.0,1097.0,219.0,0.0,6225.0,1289.0,0.0,0.1088333333333333,0.0409444444444444,0.7538888888888889,1316.0,0.999999999992342,47.67192525618263,11775000000000.0,0.8335866261391842,66,0.62,0.73,0.017,0.02,0.22,23.7,48.5,15.91,0.99,1.17,5.5,2.17,3.0482056438941614,1.2244073615914772
23216631,2024-02-06,2062BK1,113.82,7.53,8667.0,1482.0,797.0,3238.0,1711.0,267.0,0.0,5951.0,944.0,0.0,0.1088333333333333,0.0409444444444444,0.7538888888888889,1978.0,0.9379480840466587,52.28430855691193,5.848178137647876,0.8650151668347498,6,0.21,0.76,0.032,0.024,0.22,24.6,49.1,14.81,0.86,0.76,5.95,2.12,3.315103639187091,1.2458450686356601
23316717,2024-02-07,2062BK1,127.81,8.77,8949.0,1557.0,815.0,4201.0,1702.0,295.0,0.0,6053.0,930.0,0.0,0.12625,0.0405,0.84703125,1997.0,0.9357885488289956,47.35936155193365,5.747591522154305,0.8522784176260129,6,0.18,0.73,0.017,0.033,0.17,22.489,50.226,17.028,0.569,0.772,5.221,2.083,2.949439191966645,1.2709651298142621
23316674,2024-02-07,S.TOWER6VAN,128.22,7.43,8958.0,1857.0,705.0,2973.0,2488.0,89.0,502.0,6412.0,962.0,0.0,0.12625,0.0405,0.84703125,3079.0,0.9452266863181332,50.00779909491494,4.823909531499826,0.8080545631695979,67,0.19,1.3,0.026,0.03,0.22,0.0,0.0,0.0,0.0,0.0,0.0,0.0,0.0,0.0
23316697,2024-02-07,2062BK1,130.01,8.08,10698.0,2301.0,840.0,3083.0,1682.0,279.0,0.0,6838.0,1198.0,0.0,0.12625,0.0405,0.84703125,1961.0,0.9414874357235028,52.59595415696796,4.649282920467341,0.857725650178043,6,0.2,0.74,0.021,0.028,0.2,20.896,52.254,16.876,1.136,0.846,4.482,2.092,3.096166380280855,1.3833690731474861
23116716,2024-02-07,1786500D,120.98,8.48,8973.0,981.0,890.0,4971.0,1711.0,311.0,0.0,480.0,100.0,0.0,0.12625,0.0405,0.84703125,2022.0,0.9344971419671366,3.967597950041597,9.146788990816365,0.846191889218177,2,0.19,0.73,0.022,0.031,0.177,19.48,53.868,16.653,0.616,0.98,4.43,2.568,3.234538249069293,1.490784302872641
23216781,2024-02-08,1786500D,123.13,7.69,9996.0,1554.0,800.0,3129.0,1704.0,284.0,0.0,5877.0,980.0,0.0,0.1375151515151515,0.052060606060606,0.9533636363636364,1988.0,0.941216939298722,47.73004141925014,6.4324324324282935,0.857142857142426,2,0.22,0.83,0.025,0.04,0.234,17.666,53.126,18.794,0.963,0.856,4.766,2.406,2.826602819898909,1.4570637119113574
23216776,2024-02-08,IS2062E350BR,126.3,0.0,7776.0,0.0,806.0,2533.0,2514.0,152.0,543.0,6192.0,1176.0,0.0,0.1375151515151515,0.052060606060606,0.9533636363636364,3209.0,0.9999999999920824,49.026128265645085,7776000000000.0,0.7834216266747325,59,0.2,1.4,0.037,0.04,0.23,21.896,52.473,16.665,0.593,0.733,4.459,1.92,3.148505940237609,1.360743737358021
23216784,2024-02-08,2830C20MMNC,133.25,6.82,10377.0,1488.0,949.0,3157.0,1708.0,287.0,115.0,6497.0,1508.0,0.0,0.1375151515151515,0.052060606060606,0.9533636363636364,2110.0,0.9513100592492948,48.75797373321758,6.973790322575958,0.8094786729853983,17,0.19,0.83,0.017,0.039,0.23,0.77,53.353,31.386,4.857,1.494,6.618,0.148,1.6998438844107433,1.6591410890319374
23216758,2024-02-08,2830C20MMNC,122.21,7.67,10002.0,1128.0,765.0,2820.0,1721.0,304.0,0.0,4158.0,1083.0,0.0,0.1375151515151515,0.052060606060606,0.9533636363636364,2025.0,0.9409454881356564,34.023402339955624,8.867021276587884,0.8498765432094568,17,0.18,0.73,0.022,0.036,0.2,21.614,52.813,15.454,0.954,0.627,4.644,2.492,3.4172112584923973,1.4247214653753812
23116754,2024-02-08,2830C20MMNC,125.93,7.68,10593.0,1572.0,797.0,3894.0,1847.0,291.0,0.0,6154.0,1018.0,0.0,0.1375151515151515,0.052060606060606,0.9533636363636364,2138.0,0.9425192725024883,48.86841896252784,6.738549618316324,0.8638914873709711,17,0.2,0.73,0.02,0.028,0.2,19.15,51.026,19.043,0.864,1.103,4.741,2.647,2.6793740810754043,1.3359690003665499
23216728,2024-02-08,1786500D,121.74,7.88,10404.0,1479.0,798.0,2979.0,1704.0,297.0,118.0,6497.0,1101.0,265.0,0.1375151515151515,0.052060606060606,0.9533636363636364,2119.0,0.9392069125062552,53.36783308646815,7.034482758615933,0.8041529023120321,2,0.21,0.79,0.021,0.028,0.212,22.336,53.409,15.138,0.522,0.535,4.434,2.329,3.5279080520509942,1.4251901267511677
23316775,2024-02-08,2062BK1,123.75,7.53,10719.0,1524.0,881.0,4869.0,1729.0,309.0,0.0,6196.0,970.0,0.0,0.1375151515151515,0.052060606060606,0.9533636363636364,2038.0,0.9426416818940994,50.06868686828227,7.033464566924518,0.8483807654559135,6,0.18,0.76,0.023,0.036,0.21,18.935,52.3,17.546,0.984,0.811,5.827,2.152,2.98056647860033,1.4335836851049835
23316771,2024-02-08,C20MMNATLT,123.2,7.68,10161.0,2076.0,889.0,1893.0,1735.0,226.0,0.0,6496.0,1014.0,0.0,0.1375151515151515,0.052060606060606,0.9533636363636364,1961.0,0.9413202933913408,52.727272726844745,4.894508670517873,0.8847526772050562,41,0.18,0.78,0.031,0.039,0.21,20.615,53.328,16.763,0.942,0.641,4.218,2.137,3.181102362204724,1.426683431873512
23116789,2024-02-08,SEQRFE550D,125.48,7.43,10464.0,1926.0,962.0,1775.0,1759.0,280.0,0.0,6495.0,1294.0,0.0,0.1375151515151515,0.052060606060606,0.9533636363636364,2039.0,0.9440975095858544,51.7612368500816,5.433021806850761,0.862677783226649,73,0.2,0.8,0.018,0.027,0.21,17.971,49.488,22.774,0.632,0.952,4.531,2.24,2.1729088913282104,1.2145486673538506
23216621,2024-02-08,2062BK1,130.94,7.88,8421.0,1926.0,803.0,1491.0,1684.0,280.0,0.0,6392.0,1035.0,0.0,0.1375151515151515,0.052060606060606,0.9533636363636364,1964.0,0.943235844972315,48.81625171797147,4.372274143299911,0.8574338085535349,6,0.18,0.77,0.026,0.035,0.2,20.86,48.69,17.04,0.82,1.14,7.22,2.61,2.857226688574614,1.284662673808079
23216790,2024-02-08,SEQRFE550D,122.86,7.48,9873.0,1179.0,963.0,2289.0,1704.0,280.0,111.0,6291.0,1057.0,322.0,0.1375151515151515,0.052060606060606,0.9533636363636364,2095.0,0.9426116311113808,51.2046231478821,8.374045801519616,0.8133651551308767,73,0.2,0.81,0.019,0.035,0.23,1.239,51.842,20.331,16.28,0.34,7.768,0.196,2.5497737556561084,2.403319271243799
23316726,2024-02-08,WTCC1875CL6,129.26,0.0,10683.0,3753.0,962.0,5397.0,1291.0,268.0,0.0,6468.0,1004.0,0.0,0.1375151515151515,0.052060606060606,0.9533636363636364,1559.0,0.9999999999922636,50.038681726365176,2.846522781773822,0.8280949326486029,82,0.63,0.72,0.016,0.031,0.23,20.873,51.73,17.486,0.695,0.778,4.704,2.333,2.9581975181563442,1.3485401459854014
23316749,2024-02-08,1786550D,120.2,7.68,9468.0,1686.0,764.0,4188.0,1734.0,275.0,0.0,6188.0,1027.0,0.0,0.1375151515151515,0.052060606060606,0.9533636363636364,2009.0,0.93994369720879,51.48086522419733,5.615658362985993,0.8631159780981269,3,0.22,0.76,0.02,0.03,0.22,20.389,53.53,16.045,0.853,0.699,4.815,2.139,3.3360339025302252,1.4691917112666395
23316752,2024-02-08,2062BK1,124.15,7.53,10083.0,1806.0,798.0,4268.0,1668.0,298.0,0.0,6448.0,2823.0,0.0,0.1375151515151515,0.052060606060606,0.9533636363636364,1966.0,0.9428159173682958,51.937172774450765,5.5830564784022245,0.8484231943027221,6,0.19,0.75,0.024,0.03,0.21,0.69,55.65,28.65,5.5,0.84,7.01,0.087,1.9423405814805765,1.896663372073208
23116772,2024-02-08,2830C20MMNC,124.46,8.15,10002.0,807.0,770.0,3265.0,1712.0,261.0,0.0,5911.0,972.0,0.0,0.1375151515151515,0.052060606060606,0.9533636363636364,1973.0,0.9385415881084496,47.49317049616348,12.394052044594307,0.8677141409017396,17,0.19,0.74,0.028,0.038,0.2,19.463,53.046,17.37,0.91,0.513,4.942,2.401,3.0537102066662825,1.4401368301026227
23316755,2024-02-08,2062BK1,122.79,7.68,11943.0,1119.0,796.0,4032.0,1790.0,334.0,0.0,6211.0,973.0,359.0,0.1375151515151515,0.052060606060606,0.9533636363636364,2124.0,0.9411358933015932,50.5822949747489,10.672922252001186,0.8427495291898104,6,0.22,0.74,0.033,0.029,0.22,24.989,50.583,14.825,0.93,0.934,4.101,2.259,3.4117766086604617,1.2704508351123949
23316803,2024-02-09,2062BK1,125.3,7.08,10962.0,1071.0,798.0,3978.0,1720.0,295.0,0.0,6302.0,968.0,261.0,0.1532903225806451,0.0484838709677419,0.9914516129032258,2015.0,0.9465176008388994,50.29529130047649,10.235294117637505,0.8535980148879139,6,0.2,0.72,0.018,0.036,0.21,19.918,52.77,16.663,0.627,0.84,5.5,2.332,3.166706673067691,1.4425127111694276
23316828,2024-02-09,SEQRFE550D,128.6,7.43,9615.0,3852.0,994.0,2430.0,1801.0,322.0,0.0,6903.0,1043.0,0.0,0.1532903225806451,0.0484838709677419,0.9914516129032258,2123.0,0.9453796956484204,53.678071539240456,2.4961059190024675,0.8483278379647441,73,0.18,0.81,0.017,0.035,0.23,25.204,50.084,15.001,0.967,0.944,4.162,2.255,3.338488201573124,1.245684723673084
23316826,2024-02-09,2062BK1,127.97,8.08,8691.0,3915.0,1000.0,4044.0,1877.0,267.0,0.0,6614.0,1332.0,0.0,0.1532903225806451,0.0484838709677419,0.9914516129032258,2144.0,0.9406100698203556,51.683988434385526,2.219923371646942,0.8754664179100394,6,0.2,0.72,0.019,0.039,0.22,19.419,50.61,19.153,0.815,1.122,4.765,2.693,2.6422679335908947,1.312057656910274
23316824,2024-02-09,2062BK1,124.77,8.08,9459.0,3981.0,1000.0,4381.0,1810.0,285.0,0.0,6249.0,1027.0,275.0,0.1532903225806451,0.0484838709677419,0.9914516129032258,2095.0,0.9391795257738864,50.08415484451323,2.37603617181553,0.8639618138420697,6,0.2,0.75,0.016,0.031,0.2,25.429,49.601,15.25,0.507,0.998,4.441,2.405,3.2523113238476165,1.2192969518190757
23316791,2024-02-09,2830C20MMNC,126.4,7.84,11049.0,2295.0,768.0,3429.0,1725.0,271.0,0.0,6674.0,1160.0,0.0,0.1532903225806451,0.0484838709677419,0.9914516129032258,1996.0,0.941597139444714,52.80063291097468,4.814379084965222,0.8642284569133947,17,0.22,0.78,0.019,0.028,0.22,20.579,49.736,20.299,0.699,0.864,4.395,2.112,2.4500492610837434,1.2166638127155753
23216820,2024-02-09,2062BK1,124.96,0.0,10947.0,1992.0,734.0,4655.0,1714.0,307.0,0.0,6126.0,993.0,0.0,0.1532903225806451,0.0484838709677419,0.9914516129032258,2021.0,0.9999999999919974,49.0236875796333,5.495481927708084,0.8480950024736031,6,0.2,0.75,0.021,0.037,0.22,1.211,54.874,28.878,5.004,1.574,7.04,0.083,1.9001350462273625,1.8236623462944501
23216847,2024-02-09,SEQRFE550D,126.35,11.09,10890.0,999.0,908.0,2632.0,1772.0,280.0,0.0,6592.0,1165.0,0.0,0.1532903225806451,0.0484838709677419,0.9914516129032258,2052.0,0.9193102444636256,52.17253660425665,10.900900900889988,0.8635477582841795,73,0.2,0.78,0.016,0.026,0.2,18.957,51.923,17.715,1.168,0.813,5.823,2.163,2.930853465793633,1.4158372644725004
23116813,2024-02-09,2062BK1,120.49,7.44,10161.0,1563.0,882.0,2040.0,1665.0,285.0,0.0,6862.0,1086.0,0.0,0.1532903225806451,0.0484838709677419,0.9914516129032258,1950.0,0.9418431954901756,56.95078429697941,6.500959692894114,0.8538461538457159,6,0.18,0.75,0.024,0.029,0.23,1.16,53.843,29.023,6.712,0.612,6.903,0.123,1.8551199007717751,1.7838258680095416
23216882,2024-02-10,SAILTOWER6VA,122.85,10.18,9930.0,1473.0,905.0,3725.0,2552.0,98.0,496.0,6703.0,1359.0,0.0,0.1375185185185185,0.0459629629629629,0.9281851851851852,3146.0,0.9234759076830528,54.56247456203042,6.741344195514771,0.8111888111885533,68,0.18,1.28,0.019,0.02,0.25,1.097,49.419,22.631,16.332,0.437,7.922,0.154,2.1835896076352066,2.082641493531122
23216866,2024-02-10,2062BK1,120.83,9.88,4536.0,501.0,902.0,1161.0,1711.0,250.0,0.0,6034.0,993.0,0.0,0.1375185185185185,0.0459629629629629,0.9281851851851852,1961.0,0.924412822271254,49.93792932177491,9.05389221555079,0.8725140234569747,6,0.21,0.75,0.022,0.031,0.27,11.8575,52.7475,22.57,3.69,0.9065000000000001,5.471,1.244,2.336958929599929,1.5320882408469727
23216868,2024-02-10,2062BK1,120.94,9.6,9192.0,996.0,993.0,1796.0,1714.0,243.0,0.0,6689.0,1074.0,0.0,0.1375185185185185,0.0459629629629629,0.9281851851851852,1957.0,0.926459322805834,55.30841739659907,9.228915662641336,0.8758303525800328,6,0.22,0.74,0.021,0.034,0.22,21.348,52.746,16.739,0.567,0.782,4.452,2.089,3.15089605734767,1.384845620667927
23216879,2024-02-10,SAILTOWER6VA,127.02,0.0,9831.0,1503.0,902.0,3203.0,2545.0,118.0,499.0,6504.0,1346.0,0.0,0.1375185185185185,0.0459629629629629,0.9281851851851852,3162.0,0.9999999999921272,51.20453471853877,6.540918163668303,0.804870335230612,68,0.19,1.33,0.043,0.023,0.24,1.542,54.588,23.885,10.904,0.611,6.433,0.191,2.2853554383320773,2.146767343086361
23316851,2024-02-10,2062BK1,123.46,7.08,10620.0,999.0,848.0,2492.0,2515.0,116.0,448.0,6784.0,1376.0,0.0,0.1375185185185185,0.0459629629629629,0.9281851851851852,3079.0,0.9457637505672916,54.94897132630043,10.63063063061999,0.8168236440400075,6,0.19,1.12,0.025,0.034,0.21,20.209,53.753,16.827,0.954,0.632,4.125,2.144,3.194259567387687,1.4513324513324515
23316884,2024-02-10,2830C20MMNC,126.62,9.99,11103.0,1050.0,696.0,3461.0,1718.0,186.0,0.0,6574.0,1068.0,0.0,0.1375185185185185,0.0459629629629629,0.9281851851851852,1904.0,0.9268721177005572,51.91912809941621,10.574285714275645,0.902310924369274,17,0.18,0.72,0.019,0.028,0.22,20.283,50.511,19.712,0.724,0.909,4.492,2.034,2.562319281692284,1.2629012901290129
23116849,2024-02-10,2830C20MMNC,126.75,10.26,11724.0,2820.0,893.0,1910.0,1807.0,278.0,0.0,6090.0,1020.0,0.0,0.1375185185185185,0.0459629629629629,0.9281851851851852,2085.0,0.9251149551060136,48.04733727772744,4.157446808509164,0.866666666666251,17,0.19,0.74,0.023,0.035,0.21,19.976,51.841,18.026,0.727,0.927,4.763,2.326,2.875741942641593,1.3641291476988662
23116869,2024-02-10,SEQRFE550D,122.02,9.86,8484.0,984.0,792.0,3493.0,1710.0,244.0,0.0,6099.0,1169.0,0.0,0.1375185185185185,0.0459629629629629,0.9281851851851852,1954.0,0.9252350621707216,49.98360924397653,8.621951219503433,0.8751279426812307,73,0.21,0.82,0.025,0.035,0.21,20.432,52.481,17.928,0.649,0.761,4.276,2.219,2.927157119750125,1.3680821667839735
23116880,2024-02-10,2062BK1,121.59,10.08,9435.0,996.0,787.0,2555.0,1803.0,294.0,0.0,6466.0,1052.0,0.0,0.1375185185185185,0.0459629629629629,0.9281851851851852,2097.0,0.9234449760695416,53.1787153544438,9.47289156625555,0.8597997138765571,6,0.21,0.78,0.032,0.035,0.22,23.604,51.122,15.796,0.505,1.119,4.485,2.114,3.236184085585871,1.2974797593969698
23316892,2024-02-10,2062BK1,126.25,10.48,12054.0,1134.0,870.0,3165.0,1740.0,357.0,0.0,6509.0,1049.0,0.0,0.1375185185185185,0.0459629629629629,0.9281851851851852,2097.0,0.9233525926941905,51.55643564315599,10.629629629620256,0.8297567954216358,6,0.19,0.78,0.026,0.037,0.26,20.473,50.352,19.401,1.046,0.93,4.462,2.006,2.5951963715080915,1.2627460815047022
23316886,2024-02-10,S.TOWER6VAN,128.59,10.22,11424.0,1122.0,760.0,3237.0,2468.0,85.0,458.0,6680.0,1080.0,321.0,0.1375185185185185,0.0459629629629629,0.9281851851851852,3011.0,0.92637418052787,51.94805194764797,10.181818181809108,0.8196612421119829,67,0.2,1.33,0.032,0.034,0.21,20.725,50.688,19.169,0.673,0.93,4.43,2.056,2.644131455399061,1.2705351547813009
23316899,2024-02-10,2062BK1,131.78,7.48,10791.0,1956.0,854.0,3095.0,1733.0,299.0,0.0,6108.0,973.0,0.0,0.1375185185185185,0.0459629629629629,0.9281851851851852,2032.0,0.9462875197404405,46.34997723443353,5.516871165641351,0.8528543307082417,6,0.2,0.75,0.018,0.036,0.22,27.16,47.053,16.415,1.057,0.868,4.189,1.897,2.8662889863547756,1.0797916284193132
23316867,2024-02-10,2062BK1,127.94,10.68,9252.0,1017.0,959.0,5697.0,1798.0,258.0,0.0,6706.0,1022.0,221.0,0.1375185185185185,0.0459629629629629,0.9281851851851852,2056.0,0.922954840564688,52.4151946220696,9.097345132734418,0.8745136186766175,6,0.21,0.76,0.024,0.031,0.22,20.641,52.251,17.976,0.547,0.767,4.275,2.276,2.90654725482561,1.3530219068828009
23216935,2024-02-11,S.TOWER6VAN,122.27,7.68,8739.0,2001.0,792.0,3694.0,2413.0,0.0,439.0,6206.0,1008.0,0.0,0.1573214285714285,0.0434285714285714,0.95,2852.0,0.9409003462797932,50.75652244989976,4.367316341826903,0.8460729312760007,67,0.19,1.31,0.029,0.028,0.22,1.604,55.145,30.052,4.22,1.297,6.177,0.17,1.834924965893588,1.7419528066462395
23216925,2024-02-11,2062BK1,127.01,9.47,9120.0,2004.0,888.0,2003.0,1704.0,283.0,0.0,220.0,1635.0,0.0,0.1573214285714285,0.0434285714285714,0.95,1987.0,0.9306125439556666,1.732147075019824,4.550898203590544,0.857574232510892,6,0.21,0.75,0.027,0.03,0.18,19.178,52.895,17.977,0.777,0.923,4.679,2.278,2.9422071420625207,1.423592421143288
23216919,2024-02-11,C20MMNATLT,126.84,9.28,8979.0,1995.0,803.0,2550.0,1738.0,294.0,0.0,6525.0,1204.0,0.0,0.1573214285714285,0.0434285714285714,0.95,2032.0,0.9318248604104332,51.44276253507219,4.500751879696992,0.8553149606295003,41,0.2,0.77,0.032,0.042,0.21,1.652,54.974,29.869,3.309,1.613,6.976,0.26,1.8404419149648474,1.7439883256138569
23216922,2024-02-11,S.TOWER6VAN,118.64,9.59,9114.0,1110.0,913.0,2134.0,2423.0,105.0,496.0,6550.0,1050.0,0.0,0.1573214285714285,0.0434285714285714,0.95,3024.0,0.9252125087660829,55.20903573790282,8.210810810803414,0.8012566137563488,67,0.18,1.28,0.037,0.034,0.27,19.621,52.566,17.782,0.754,0.951,4.696,2.321,2.9559691840521847,1.4053577157523263
23116944,2024-02-11,2830C20MMNC,124.66,9.29,10893.0,0.0,799.0,2919.0,1700.0,300.0,0.0,6239.0,1863.0,0.0,0.1573214285714285,0.0434285714285714,0.95,2000.0,0.930645763337584,50.04813091569029,10893000000000.0,0.849999999999575,17,0.2,0.83,0.017,0.028,0.23,18.933,53.175,17.592,0.845,0.968,4.499,2.592,3.0225089524242597,1.4558122980890325
23116933,2024-02-11,2062BK1,129.88,8.68,10557.0,984.0,855.0,2616.0,1886.0,294.0,0.0,6320.0,1032.0,0.0,0.1573214285714285,0.0434285714285714,0.95,2180.0,0.9373556581918494,48.66030181668725,10.728658536574462,0.8651376146785023,6,0.2,0.78,0.019,0.027,0.2,1.362,52.664,30.466,5.735,1.897,6.247,0.114,1.7285587685036268,1.654591724527946
23116926,2024-02-11,2062BK1,129.19,10.22,12075.0,1068.0,920.0,2197.0,1864.0,288.0,0.0,6697.0,1091.0,0.0,0.1573214285714285,0.0434285714285714,0.95,2152.0,0.9266910551543888,51.83837758300304,11.306179775270312,0.8661710037170697,6,0.21,0.76,0.022,0.023,0.19,10.6165,54.303,21.447499999999998,3.9355,1.4889999999999999,5.580500000000001,1.1995,2.5317854395412267,1.6935287696865742
23116923,2024-02-11,2062BK1,122.93,9.5,11241.0,966.0,870.0,3036.0,1912.0,275.0,0.0,6326.0,1025.0,0.0,0.1573214285714285,0.0434285714285714,0.95,2187.0,0.9282639885152288,51.460180590161386,11.636645962720872,0.8742569730220053,6,0.19,0.78,0.02,0.032,0.2,20.298,51.538,19.078,0.752,0.83,3.941,2.273,2.701294617118297,1.3088351067882267
23116931,2024-02-11,SEQRFE550D,129.67,9.09,12054.0,1743.0,890.0,1511.0,1834.0,297.0,0.0,6795.0,1109.0,0.0,0.1573214285714285,0.0434285714285714,0.95,2131.0,0.9344912078341416,52.40225186972776,6.915662650598442,0.8606288127635567,73,0.21,0.77,0.027,0.02,0.19,10.273,55.5045,21.1815,3.2395,1.214,5.5920000000000005,1.4735,2.620299775758291,1.7645403824450414
23216947,2024-02-11,C25HMNMAV55,122.58,9.5,11283.0,0.0,853.0,1699.0,2396.0,91.0,489.0,6697.0,1836.0,0.0,0.1573214285714285,0.0434285714285714,0.95,2976.0,0.9280738946023012,54.63370859802061,11283000000000.0,0.8051075268814499,49,0.25,1.35,0.022,0.022,0.22,21.539,52.877,15.457,1.017,0.625,4.598,2.504,3.4206883167292017,1.4292239911344164
23316954,2024-02-11,SEQRFE550D,124.2,10.83,11265.0,1164.0,753.0,3002.0,1840.0,288.0,0.0,6500.0,1076.0,258.0,0.1573214285714285,0.0434285714285714,0.95,2128.0,0.9197956009707488,52.33494363887009,9.677835051538077,0.864661654134932,73,0.21,0.77,0.018,0.029,0.23,20.351,52.353,17.404,1.057,0.854,4.429,2.14,3.0079287561045676,1.3866140480983158
23316941,2024-02-11,2062BK1,122.63,9.49,10443.0,1185.0,847.0,3390.0,1728.0,220.0,0.0,6227.0,1022.0,250.0,0.1573214285714285,0.0434285714285714,0.95,1948.0,0.9281713593632442,50.778765391415,8.812658227840664,0.8870636550303455,6,0.19,0.78,0.019,0.025,0.18,2.32,52.326,28.373,6.159,2.805,6.099,0.224,1.844153097906534,1.7047631458917052
23116858,2024-02-11,C20MMNATLT,123.27,9.5,11181.0,2097.0,899.0,3282.0,1786.0,273.0,0.0,6057.0,1002.0,0.0,0.1573214285714285,0.0434285714285714,0.95,2059.0,0.9284476914895804,49.13604283240743,5.33190271816627,0.8674113647397439,41,0.2,0.73,0.018,0.03,0.19,2.594,56.482,26.929,4.196,1.392,6.672,0.242,2.0973635350909765,1.9130876574989837
23316921,2024-02-11,2062BK1,128.91,9.47,10116.0,1788.0,793.0,4491.0,1761.0,277.0,0.0,6581.0,1048.0,0.0,0.1573214285714285,0.0434285714285714,0.95,2038.0,0.931565255087935,51.05112093669187,5.657718120802205,0.8640824337581628,6,0.17,0.75,0.032,0.037,0.21,19.31,53.085,17.651,0.79,0.924,4.66,2.289,3.0073079537729432,1.436204750825172
23316924,2024-02-11,SEQRFE550D,123.52,9.5,11199.0,1794.0,809.0,4400.0,1779.0,277.0,0.0,6689.0,1002.0,0.0,0.1573214285714285,0.0434285714285714,0.95,2056.0,0.9285821680880428,54.15317357469112,6.24247491638448,0.8652723735404352,73,0.21,0.74,0.018,0.03,0.19,19.136,53.699,17.418,0.702,0.984,4.269,2.495,3.0827831678052697,1.4689919299685406
23316930,2024-02-11,SEQRFE550D,123.92,7.44,10650.0,1305.0,533.0,3435.0,1767.0,366.0,0.0,6588.0,987.0,0.0,0.1573214285714285,0.0434285714285714,0.95,2133.0,0.9433617539514056,53.163331180978346,8.160919540223631,0.8284106891697944,73,0.21,0.78,0.024,0.03,0.24,2.675,53.727,26.43,5.261,3.876,6.088,0.349,2.0327267224092918,1.8459080601937743
23216903,2024-02-11,1786500D,124.9,10.08,11055.0,1101.0,800.0,3000.0,2481.0,135.0,537.0,6185.0,1085.0,569.0,0.1573214285714285,0.0434285714285714,0.95,3153.0,0.9253222699590656,49.519615692157565,10.040871934595785,0.7868696479540797,2,0.19,1.25,0.02,0.028,0.223,27.4,46.607,16.558,1.07,0.877,4.221,1.904,2.8146023310586386,1.06023794899793
23216907,2024-02-11,2062BK1,121.28,9.45,9519.0,543.0,797.0,2507.0,1860.0,287.0,0.0,6292.0,1065.0,465.0,0.1573214285714285,0.0434285714285714,0.95,2147.0,0.9277136081930109,51.87994722912368,17.530386740299207,0.8663251047969882,6,0.22,0.78,0.025,0.026,0.2,23.464,50.696,17.103,0.563,0.668,4.142,2.165,2.9639850327408785,1.2496549004141195
23317016,2024-02-12,2830C20MMNC,120.89,10.21,10014.0,936.0,781.0,3465.0,1691.0,281.0,0.0,6386.0,1044.0,0.0,0.1587037037037037,0.0361851851851851,1.006037037037037,1972.0,0.9221205186809908,52.824882123808216,10.698717948706518,0.85750507099348,17,0.2,0.75,0.024,0.028,0.22,20.163,51.951,17.442,0.869,1.023,4.777,2.403,2.9783294158115,1.3814550869542095
23317019,2024-02-12,SEQRFE550D,123.21,10.21,9453.0,1089.0,784.0,3909.0,1692.0,256.0,0.0,6661.0,1022.0,0.0,0.1587037037037037,0.0361851851851851,1.006037037037037,1948.0,0.9234747414111568,54.06217027794772,8.68044077134189,0.8685831622172132,73,0.21,0.75,0.031,0.026,0.23,15.953,55.498,17.905,0.596,0.901,5.161,2.566,3.0994080196582146,1.6390915266251216
23116967,2024-02-12,2062BK1,130.96,8.87,9444.0,219.0,821.0,2676.0,1707.0,267.0,0.0,6146.0,1109.0,0.0,0.1587037037037037,0.0361851851851851,1.006037037037037,1974.0,0.9365658299296534,46.93036041503566,43.12328767103597,0.864741641336948,6,0.21,0.75,0.024,0.025,0.2,20.626,51.222,18.201,0.688,0.774,4.736,2.371,2.814086364135809,1.3192026372720718
23116970,2024-02-12,SEQRFE550D,123.02,8.68,10425.0,1071.0,789.0,0.0,1696.0,322.0,0.0,5999.0,1005.0,0.0,0.1587037037037037,0.0361851851851851,1.006037037037037,2018.0,0.9340926347689136,48.76442854780715,9.73389355741388,0.8404360753216846,73,0.19,0.8,0.027,0.031,0.23,17.792,53.373,18.403,0.902,0.854,5.044,2.298,2.900076070419474,1.4745551994695547
23116976,2024-02-12,SEQRFE550D,135.1,8.88,9615.0,1110.0,942.0,3019.0,1830.0,304.0,0.0,6113.0,2934.0,0.0,0.1587037037037037,0.0361851851851851,1.006037037037037,2134.0,0.9383247673222788,45.24796447042748,8.662162162154358,0.8575445173379299,73,0.21,0.81,0.034,0.028,0.21,17.985,53.489,17.972,0.71,0.975,5.064,2.41,2.976075223947031,1.487541020078981
23116990,2024-02-12,2830C20MMNC,108.07,9.28,11871.0,1344.0,822.0,3259.0,1764.0,291.0,0.0,6297.0,1163.0,0.0,0.1587037037037037,0.0361851851851851,1.006037037037037,2055.0,0.9209203238097918,58.26778939522284,8.832589285707714,0.8583941605835239,17,0.19,0.83,0.024,0.022,0.17,1.741,49.023,30.371,7.146,1.363,8.479,0.123,1.6140853417621495,1.5265780213620654
23116996,2024-02-12,2062BK1,122.8,9.69,10935.0,1023.0,797.0,2947.0,1739.0,294.0,0.0,6276.0,3109.0,0.0,0.1587037037037037,0.0361851851851851,1.006037037037037,2033.0,0.9268624047027936,51.10749185626134,10.689149560106854,0.8553861288731651,6,0.2,0.74,0.024,0.026,0.22,8.7545,51.1305,24.95,3.937,1.142,7.039,1.419,2.0492365035469517,1.516977941285547
23116999,2024-02-12,SEQRFE550D,122.3,10.28,11175.0,987.0,812.0,3064.0,1712.0,298.0,0.0,6359.0,1142.0,0.0,0.1587037037037037,0.0361851851851851,1.006037037037037,2010.0,0.9224619097833576,51.995094030646,11.322188449836553,0.8517412935319145,73,0.19,0.75,0.03,0.02,0.21,1.959,54.255,29.157,4.475,1.327,7.245,0.199,1.860724329515056,1.7435806793714048
23117001,2024-02-12,SEQRFE550D,118.44,9.5,12249.0,990.0,0.0,4047.0,0.0,0.0,0.0,6319.0,1146.0,0.0,0.1587037037037037,0.0361851851851851,1.006037037037037,0.0,0.925746443638223,53.351908138691726,12.372727272714776,0.0,73,0.2,0.78,0.03,0.025,0.22,1.227,54.872,27.663,5.095,1.636,7.762,0.15,1.9835164835164834,1.8992765913260183
23117014,2024-02-12,2830C20MMNC,130.77,0.0,10830.0,1965.0,842.0,3631.0,1704.0,267.0,0.0,5835.0,1195.0,0.0,0.1587037037037037,0.0361851851851851,1.006037037037037,1971.0,0.9999999999923532,44.62032576244842,5.5114503816765845,0.8645357686449191,17,0.18,0.73,0.018,0.026,0.2,17.548,55.288,16.897,0.688,1.151,4.565,2.489,3.2718664930761037,1.6050629971549675
23317000,2024-02-12,S.TOWER6VAN,122.4,10.22,12369.0,4656.0,707.0,3651.0,2535.0,193.0,539.0,6307.0,1160.0,0.0,0.1587037037037037,0.0361851851851851,1.006037037037037,3267.0,0.9229377167778396,51.5277777773568,2.6565721649478826,0.7759412304864475,67,0.18,1.36,0.023,0.025,0.21,15.347,54.132,19.08,0.793,0.917,5.562,2.684,2.836958230700697,1.5723248518647612
23216960,2024-02-12,2062BK1,122.43,9.5,10089.0,1002.0,888.0,3472.0,1755.0,300.0,0.0,6194.0,1135.0,0.0,0.1587037037037037,0.0361851851851851,1.006037037037037,2055.0,0.9279921170247254,50.59217512006377,10.068862275439054,0.8540145985397304,6,0.2,0.73,0.015,0.027,0.21,18.827,53.516,17.555,1.04,0.507,4.847,2.38,3.0483025746183636,1.4709067421597997
23216963,2024-02-12,2062BK1,124.9,8.0,10002.0,1062.0,789.0,2179.0,1698.0,260.0,0.0,5780.0,1024.0,0.0,0.1587037037037037,0.0361851851851851,1.006037037037037,1958.0,0.9398043641765252,46.27702161692332,9.41807909603633,0.8672114402447052,6,0.22,0.84,0.022,0.026,0.22,21.839,53.016,15.909,0.591,0.525,4.446,2.388,3.3322438717787555,1.4044345545577368
