Repository: SiddharthKumar268/FerroMind

# FerroMind
*Ferro-Alloy Optimisation using Machine Learning*
**SAIL Durgapur Steel Plant | Steel Melting Shop**
Intern: Siddharth Kumar | FY 2023-24 to FY 2025-26

---

## Quick Start

```bash

# 2. Place raw Excel files in data/raw/

## Dataset

| | |
|---|---|
| Total heats after cleaning | 47,421 |
| Training set | 37,936 heats (Apr 2023 – Jun 2025) |
| Test set | 9,485 heats (Jun 2025 – Dec 2025) |
| Input features | 21 (16 raw + 5 engineered) |
| Target variables | Mn, Si, C, S, P |
| BOF grades | 76 distinct grades |
| Split method | Chronological 80/20 — no shuffle, no leakage |

---

File: data/processed/sms_train.csv (part 25 of 253)
Heat_Number,Date,BOF Grade Code,Hot Metal Addn. Weight,Scrap Addn. Weight,Lime Into Converter,Dolomite Into Converter,Lime Into Ladle,Iron Ore Into Converter,SIMN Into Ladle,FESI Into Ladle,FEMN Into Ladle,Measered O2 Mainblow II,Duration of Mainblow I/II,Measered O2 2nd Blow,HM_P,HM_S,HM_Si,Total_FA_Ladle,HM_Ratio,O2_per_ton_HM,Lime_Dolo_Ratio,SiMn_FA_Fraction,Grade_Encoded,C,Mn,P,S,Si
23304172,2023-06-17,2062BK1,127.3,8.09,11466.0,2013.0,826.0,3743.0,1732.0,247.0,0.0,6014.0,1061.0,0.0,0.147875,0.043125,1.0319583333333333,1979.0,0.9402466947267876,47.24273369955033,5.695976154989719,0.8751894896407907,6,0.21,0.79,0.02,0.038,0.22
23104199,2023-06-17,1786550D,121.83,7.08,11910.0,2388.0,767.0,2415.0,1656.0,305.0,221.0,6579.0,1127.0,0.0,0.147875,0.043125,1.0319583333333333,2182.0,0.9450779613610654,54.00147746816054,4.9874371859275595,0.7589367552700463,3,0.21,0.76,0.02,0.03,0.2
23104201,2023-06-17,2062E300BR,129.12,0.0,11085.0,2013.0,797.0,5678.0,2242.0,207.0,437.0,5996.0,1126.0,0.0,0.147875,0.043125,1.0319583333333333,2886.0,0.9999999999922553,46.43742255230455,5.5067064083430175,0.7768537768535076,7,0.19,1.03,0.02,0.039,0.22
23104202,2023-06-17,1786500D,121.08,7.89,10998.0,1005.0,820.0,2960.0,1709.0,240.0,0.0,6017.0,1038.0,0.0,0.147875,0.043125,1.0319583333333333,1949.0,0.9388229820815785,49.694416914026306,10.943283582078664,0.8768599281678415,2,0.22,0.71,0.016,0.034,0.192
23104206,2023-06-17,C20MMNC(BSP),128.4,8.07,9972.0,978.0,830.0,2999.0,1712.0,281.0,0.0,6192.0,1014.0,0.0,0.147875,0.043125,1.0319583333333333,1993.0,0.9408661244160559,48.22429906504498,10.196319018394483,0.8590065228294737,43,0.21,0.75,0.025,0.029,0.22
23204174,2023-06-17,1786500D,126.94,8.15,10869.0,1671.0,789.0,2613.0,1647.0,283.0,219.0,6306.0,1147.0,0.0,0.147875,0.043125,1.0319583333333333,2149.0,0.939669849722854,49.67701276154343,6.504488330337221,0.7664029781290058,2,0.2,0.77,0.017,0.038,0.239
23204177,2023-06-17,C20MMNATLT,128.68,8.68,11118.0,2187.0,814.0,2782.0,1650.0,294.0,229.0,6690.0,1110.0,0.0,0.147875,0.043125,1.0319583333333333,2173.0,0.936808386714205,51.989431146627375,5.083676268859129,0.759318913943507,41,0.19,0.79,0.022,0.036,0.18
23204179,2023-06-17,C20MMNACU,114.5,10.21,17223.0,675.0,608.0,363.0,1620.0,334.0,229.0,6456.0,1052.0,0.0,0.147875,0.043125,1.0319583333333333,2183.0,0.9181300617358821,56.38427947549009,25.515555555517754,0.7420980302332835,39,0.17,0.76,0.016,0.027,0.2
23204214,2023-06-17,2830C20MMNC,119.83,9.08,11346.0,1020.0,591.0,2223.0,1613.0,304.0,179.0,6453.0,1085.0,0.0,0.147875,0.043125,1.0319583333333333,2096.0,0.9295632611827667,53.85128932609654,11.1235294117538,0.7695610687019229,17,0.2,0.72,0.018,0.025,0.23
23204220,2023-06-17,C20MMNC(BSP),119.82,10.21,11109.0,2151.0,693.0,3030.0,1708.0,327.0,176.0,5890.0,992.0,386.0,0.147875,0.043125,1.0319583333333333,2211.0,0.9214796585332502,49.15706893632819,5.16457461645506,0.7725011307097366,43,0.23,0.8,0.017,0.02,0.24
23204226,2023-06-17,1786500D,124.7,7.52,10779.0,1644.0,814.0,3249.0,2417.0,159.0,432.0,6449.0,1095.0,301.0,0.147875,0.043125,1.0319583333333333,3008.0,0.9431250945322711,51.7161186844289,6.556569343061705,0.8035239361699457,2,0.2,1.01,0.023,0.028,0.199
23204168,2023-06-17,2062BK1,123.13,7.43,11436.0,1500.0,789.0,2816.0,1674.0,310.0,226.0,6402.0,1188.0,0.0,0.147875,0.043125,1.0319583333333333,2210.0,0.9430912990123844,51.99382766139857,7.6239999999949175,0.7574660633480735,6,0.19,0.74,0.02,0.034,0.2
23204171,2023-06-17,2062BK1,127.59,7.48,10779.0,1875.0,707.0,4161.0,1647.0,321.0,226.0,6059.0,969.0,356.0,0.147875,0.043125,1.0319583333333333,2194.0,0.9446213074632072,47.48804765226516,5.748799999996934,0.7506836827708521,6,0.2,0.78,0.015,0.032,0.21
23104227,2023-06-17,C20MMNC(BSP),121.8,4.27,10002.0,1641.0,687.0,4347.0,1717.0,321.0,210.0,5560.0,925.0,0.0,0.147875,0.043125,1.0319583333333333,2248.0,0.9661299278102156,45.648604268919144,6.095063985371057,0.7637900355868489,43,0.21,0.8,0.026,0.025,0.22
23104225,2023-06-17,C20MMNC(BSP),129.71,9.59,10272.0,888.0,727.0,4552.0,1654.0,321.0,212.0,5835.0,1640.0,0.0,0.147875,0.043125,1.0319583333333333,2187.0,0.9311557788877879,44.98496646330287,11.56756756755454,0.756287151348534,43,0.2,0.78,0.018,0.033,0.25
23104222,2023-06-17,2062E300BR,128.17,7.43,11427.0,786.0,782.0,3689.0,2429.0,85.0,548.0,6190.0,1026.0,0.0,0.147875,0.043125,1.0319583333333333,3062.0,0.9452064896685457,48.29523289343611,14.538167938912801,0.7932723709990878,7,0.2,1.09,0.021,0.026,0.23
23104219,2023-06-17,C20MMNC(BSP),138.09,0.0,12435.0,1416.0,807.0,4583.0,1739.0,324.0,318.0,6151.0,1018.0,0.0,0.147875,0.043125,1.0319583333333333,2381.0,0.9999999999927585,44.5434137153701,8.781779661010747,0.7303653926918394,43,0.19,0.75,0.019,0.026,0.22
23104216,2023-06-17,C20MMNACU,130.44,11.07,11025.0,2007.0,780.0,4485.0,1683.0,291.0,0.0,6221.0,1028.0,0.0,0.147875,0.043125,1.0319583333333333,1974.0,0.9217723129042347,47.69242563594226,5.49327354259816,0.8525835866257079,39,0.18,0.73,0.016,0.03,0.2
23104208,2023-06-17,C20MMNACU,123.99,11.33,10194.0,1968.0,782.0,3461.0,1729.0,240.0,0.0,6217.0,1136.0,0.0,0.147875,0.043125,1.0319583333333333,1969.0,0.9162725391596492,50.14114041414516,5.179878048777856,0.878110716099097,39,0.22,0.69,0.02,0.032,0.21
23104275,2023-06-18,2062BK1,129.97,7.53,9354.0,1038.0,799.0,2958.0,1701.0,229.0,0.0,5800.0,1028.0,0.0,0.14892857142857144,0.031964285714285716,1.0148928571428573,1930.0,0.9452363636294893,44.625682849545086,9.011560693632937,0.8813471502586107,6,0.2,0.72,0.019,0.02,0.22
23104272,2023-06-18,2062BK1,126.42,8.68,9993.0,1005.0,802.0,4444.0,2418.0,95.0,328.0,5606.0,987.0,0.0,0.14892857142857144,0.031964285714285716,1.0148928571428573,2841.0,0.9357512953298613,44.34424932728726,9.943283582079658,0.8511087645192358,6,0.19,0.9,0.018,0.018,0.21
23104270,2023-06-18,SEQRFE550D,124.34,7.87,10221.0,0.0,800.0,4552.0,1533.0,311.0,413.0,5796.0,998.0,0.0,0.14892857142857144,0.031964285714285716,1.0148928571428573,2257.0,0.9404734891389421,46.614122566779685,10221000000000.0,0.6792202038100668,73,0.22,0.8,0.019,0.016,0.21
23104279,2023-06-18,2062BK1,128.1,6.48,9960.0,1026.0,774.0,3007.0,1770.0,260.0,0.0,6002.0,1058.0,0.0,0.14892857142857144,0.031964285714285716,1.0148928571428573,2030.0,0.9518502006170915,46.85402029627749,9.707602339171824,0.8719211822655804,6,0.21,0.75,0.025,0.019,0.24
23104277,2023-06-18,SEQRFE550D,125.52,8.14,9000.0,1968.0,837.0,3009.0,1750.0,252.0,0.0,6005.0,1050.0,0.0,0.14892857142857144,0.031964285714285716,1.0148928571428573,2002.0,0.9390992069359637,47.8409815165086,4.573170731704994,0.8741258741254375,73,0.22,0.81,0.03,0.017,0.18
23104274,2023-06-18,2062E300BR,121.04,10.21,9999.0,1491.0,800.0,4578.0,2440.0,68.0,599.0,5669.0,935.0,0.0,0.14892857142857144,0.031964285714285716,1.0148928571428573,3107.0,0.9222095238024975,46.83575677423301,6.706237424542786,0.7853234631474781,7,0.2,1.07,0.02,0.02,0.2
23104259,2023-06-18,2062E300BR,128.6,0.0,10890.0,984.0,782.0,4996.0,2421.0,3.0,436.0,191.0,1877.0,0.0,0.14892857142857144,0.031964285714285716,1.0148928571428573,2860.0,0.999999999992224,1.4852255054316859,11.06707317072046,0.8465034965032006,7,0.18,1.07,0.028,0.021,0.2
23104268,2023-06-18,2062BK1,121.38,9.55,9702.0,0.0,822.0,3832.0,1633.0,311.0,324.0,5654.0,1040.0,0.0,0.14892857142857144,0.031964285714285716,1.0148928571428573,2268.0,0.9270602612011987,46.58098533492684,9702000000000.0,0.7200176366839859,6,0.19,0.77,0.019,0.017,0.21
23104256,2023-06-18,1786500D,130.04,0.0,10959.0,0.0,606.0,3919.0,2406.0,0.0,369.0,6200.0,1582.0,0.0,0.14892857142857144,0.031964285714285716,1.0148928571428573,2775.0,0.9999999999923102,47.677637649587226,10959000000000.0,0.8670270270267146,2,0.2,1.03,0.02,0.018,0.197
23104253,2023-06-18,2062E300BR,119.89,10.2,10551.0,993.0,687.0,3746.0,2470.0,0.0,206.0,6172.0,1171.0,138.0,0.14892857142857144,0.031964285714285716,1.0148928571428573,2676.0,0.9215927434781952,51.480523813066306,10.625377643493831,0.923019431987697,7,0.19,1.09,0.028,0.018,0.19
23104250,2023-06-18,2062E300BR,128.43,10.48,11499.0,1017.0,695.0,5120.0,2401.0,0.0,489.0,6450.0,1844.0,208.0,0.14892857142857144,0.031964285714285716,1.0148928571428573,2890.0,0.9245554675622739,50.221910768120985,11.306784660755843,0.8307958477505776,7,0.18,1.05,0.02,0.02,0.19
23104247,2023-06-18,C20MMNATLT,128.49,8.5,11262.0,990.0,687.0,4948.0,1641.0,352.0,162.0,6035.0,1149.0,184.0,0.14892857142857144,0.031964285714285716,1.0148928571428573,2155.0,0.93795167529792,46.96863569112796,11.375757575746086,0.7614849187931502,41,0.2,0.77,0.019,0.029,0.18
23104244,2023-06-18,C20MMNATLT,129.93,9.59,12153.0,948.0,650.0,5303.0,1622.0,274.0,281.0,6089.0,1648.0,0.0,0.14892857142857144,0.031964285714285716,1.0148928571428573,2177.0,0.9312643348557106,46.86369583585882,12.819620253151035,0.7450620119426986,41,0.19,0.75,0.021,0.027,0.2
23104241,2023-06-18,2062E300BR,129.26,9.12,11427.0,978.0,790.0,6419.0,2409.0,0.0,210.0,5874.0,1023.0,263.0,0.14892857142857144,0.031964285714285716,1.0148928571428573,2619.0,0.9340945223230662,45.443292588229596,11.684049079742655,0.9198167239400841,7,0.2,1.05,0.039,0.021,0.22
23104235,2023-06-18,C20MMNC(BSP),130.92,5.67,12369.0,1650.0,817.0,4484.0,1709.0,248.0,116.0,6410.0,1057.0,0.0,0.14892857142857144,0.031964285714285716,1.0148928571428573,2073.0,0.9584889084050189,48.96119767759731,7.496363636359093,0.8244090689817538,43,0.2,0.77,0.024,0.023,0.21
23104231,2023-06-18,C20MMNATLT,127.36,8.08,12156.0,1629.0,789.0,3961.0,1521.0,330.0,391.0,6393.0,1053.0,0.0,0.14892857142857144,0.031964285714285716,1.0148928571428573,2242.0,0.9403425871165068,50.19629396945511,7.462246777159323,0.6784121320246751,41,0.21,0.77,0.028,0.023,0.21
23104229,2023-06-18,C20MMNATLT,121.34,4.69,9960.0,1506.0,699.0,4321.0,1723.0,264.0,71.0,5660.0,944.0,0.0,0.14892857142857144,0.031964285714285716,1.0148928571428573,2058.0,0.9627866380943998,46.645788692544535,6.613545816728676,0.8372206025263181,41,0.21,0.74,0.032,0.025,0.17
23104266,2023-06-18,R34,139.16,0.0,11766.0,993.0,970.0,4938.0,1123.0,210.0,0.0,5873.0,1026.0,0.0,0.14892857142857144,0.031964285714285716,1.0148928571428573,1333.0,0.9999999999928141,42.20321931559211,11.848942598175379,0.8424606151531564,66,0.63,0.77,0.02,0.015,0.25
23104262,2023-06-18,2062E300BR,121.5,7.43,10422.0,1458.0,807.0,3074.0,2314.0,156.0,433.0,5689.0,1333.0,0.0,0.14892857142857144,0.031964285714285716,1.0148928571428573,2903.0,0.9423718296677083,46.823045267104334,7.148148148143245,0.7971064416118508,7,0.2,1.09,0.027,0.023,0.19
23104263,2023-06-18,2062BK1,130.53,8.15,10983.0,1425.0,812.0,3586.0,1712.0,250.0,25.0,5767.0,2266.0,0.0,0.14892857142857144,0.031964285714285716,1.0148928571428573,1987.0,0.9412316123381798,44.18141423393717,7.707368421047223,0.861600402616577,6,0.2,0.77,0.023,0.021,0.2
23204260,2023-06-18,C20MMNC(BSP),127.7,0.0,11886.0,2655.0,753.0,3089.0,1640.0,270.0,273.0,294.0,67.0,6598.0,0.14892857142857144,0.031964285714285716,1.0148928571428573,2183.0,0.9999999999921692,2.302270947515252,4.476836158190404,0.7512597343102376,43,0.2,0.76,0.019,0.019,0.21
23304230,2023-06-18,C20MMNC(BSP),127.37,6.81,10791.0,2475.0,798.0,3484.0,1699.0,234.0,0.0,6296.0,1148.0,0.0,0.14892857142857144,0.031964285714285716,1.0148928571428573,1933.0,0.9492472797663642,49.43079217987414,4.359999999998238,0.8789446456281019,43,0.23,0.81,0.031,0.027,0.2
23204232,2023-06-18,1786500D,120.45,6.08,11004.0,801.0,690.0,5283.0,1637.0,267.0,196.0,5408.0,833.0,0.0,0.14892857142857144,0.031964285714285716,1.0148928571428573,2100.0,0.9519481545803212,44.89829804861022,13.737827715338655,0.7795238095234384,2,0.2,0.79,0.026,0.025,0.18
23204240,2023-06-18,C20MMNC(BSP),124.57,7.53,10899.0,1980.0,660.0,3506.0,1644.0,263.0,213.0,6230.0,1051.0,344.0,0.14892857142857144,0.031964285714285716,1.0148928571428573,2120.0,0.9429977289860485,50.012041422091905,5.504545454542675,0.7754716981128418,43,0.23,0.78,0.022,0.022,0.22
23204242,2023-06-18,C20MMNATLT,123.2,10.21,10779.0,1479.0,743.0,2765.0,1657.0,263.0,209.0,6301.0,985.0,0.0,0.14892857142857144,0.031964285714285716,1.0148928571428573,2129.0,0.923469005315018,51.14448051906538,7.288032454356127,0.7782996712067739,41,0.2,0.73,0.021,0.022,0.19
23204245,2023-06-18,SEQRFE550D,117.3,8.29,10803.0,1491.0,756.0,3289.0,1637.0,273.0,213.0,6316.0,983.0,0.0,0.14892857142857144,0.031964285714285716,1.0148928571428573,2123.0,0.9339915598301298,53.84484228428095,7.245472837017274,0.7710786622700089,73,0.22,0.81,0.017,0.027,0.22
23204251,2023-06-18,1786550D,113.22,7.53,10674.0,1497.0,745.0,3353.0,1634.0,263.0,213.0,6004.0,1000.0,319.0,0.14892857142857144,0.031964285714285716,1.0148928571428573,2110.0,0.9376397515450299,53.02950008785524,7.1302605210373216,0.7744075829380216,3,0.24,0.83,0.03,0.02,0.23
23204254,2023-06-18,SEQRFE550D,130.92,0.0,10416.0,1203.0,649.0,4470.0,1671.0,270.0,213.0,6144.0,1012.0,0.0,0.14892857142857144,0.031964285714285716,1.0148928571428573,2154.0,0.9999999999923618,46.92942254776254,8.65835411470602,0.7757660167127318,73,0.21,0.81,0.028,0.023,0.19
23204257,2023-06-18,C20MMNC(BSP),128.49,9.49,10422.0,1800.0,754.0,3929.0,1654.0,260.0,209.0,6747.0,1390.0,0.0,0.14892857142857144,0.031964285714285716,1.0148928571428573,2123.0,0.931221916212993,52.50992295079376,5.789999999996783,0.779086198774951,43,0.21,0.75,0.022,0.021,0.2
23304284,2023-06-18,1786500D,123.94,8.15,10257.0,1077.0,605.0,3898.0,1785.0,217.0,0.0,497.0,106.0,0.0,0.14892857142857144,0.031964285714285716,1.0148928571428573,2002.0,0.9382996441748936,4.010004841019768,9.523676880213998,0.8916083916079462,2,0.22,0.78,0.014,0.021,0.216
23304282,2023-06-18,2062BK1,123.79,7.54,10392.0,1308.0,738.0,5163.0,1711.0,393.0,0.0,6078.0,1052.0,0.0,0.14892857142857144,0.031964285714285716,1.0148928571428573,2104.0,0.942587375306917,49.09928104007513,7.944954128434293,0.8132129277562675,6,0.22,0.8,0.018,0.018,0.22
23304280,2023-06-18,1786500D,127.34,8.16,10416.0,1566.0,773.0,4463.0,1791.0,186.0,0.0,6317.0,1076.0,0.0,0.14892857142857144,0.031964285714285716,1.0148928571428573,1977.0,0.9397785977790423,49.60735040011302,6.651340996164335,0.9059180576626678,2,0.19,0.76,0.024,0.016,0.208
23304278,2023-06-18,2062E300BR,129.31,6.88,9951.0,1554.0,768.0,4396.0,2569.0,115.0,403.0,6074.0,972.0,0.0,0.14892857142857144,0.031964285714285716,1.0148928571428573,3087.0,0.949482340840374,46.97239192601522,6.403474903470783,0.8321995464849912,7,0.18,1.08,0.026,0.023,0.2
23304276,2023-06-18,2062E300BR,122.3,5.67,10104.0,1572.0,702.0,3514.0,2546.0,0.0,312.0,6425.0,1028.0,0.0,0.14892857142857144,0.031964285714285716,1.0148928571428573,2858.0,0.9556927404785833,52.53475061281656,6.427480916026446,0.8908327501746358,7,0.17,1.07,0.028,0.02,0.2
23204234,2023-06-18,C20MMNC(BSP),122.4,8.15,9957.0,1362.0,789.0,4883.0,1671.0,253.0,233.0,4884.0,1051.0,0.0,0.14892857142857144,0.031964285714285716,1.0148928571428573,2157.0,0.9375718115592679,39.901960783987725,7.310572687219302,0.7746870653682083,43,0.21,0.79,0.023,0.021,0.2
23304271,2023-06-18,2062E300BR,124.55,9.49,11445.0,984.0,580.0,0.0,2458.0,61.0,319.0,6126.0,957.0,0.0,0.14892857142857144,0.031964285714285716,1.0148928571428573,2838.0,0.9292002387277739,49.18506623806355,11.63109756096379,0.8661028893583982,7,0.18,1.04,0.025,0.019,0.21
23304273,2023-06-18,SEQRFE550D,128.3,9.87,10227.0,1221.0,834.0,2331.0,1731.0,332.0,0.0,6474.0,1032.0,0.0,0.14892857142857144,0.031964285714285716,1.0148928571428573,2063.0,0.9285662589496377,50.45985970342588,8.375921375914515,0.8390693165289195,73,0.22,0.8,0.021,0.016,0.23
23304267,2023-06-18,2062BK1,125.5,9.47,11367.0,1980.0,614.0,465.0,1782.0,258.0,208.0,6935.0,1238.0,392.0,0.14892857142857144,0.031964285714285716,1.0148928571428573,2248.0,0.9298362599027205,55.25896414298598,5.740909090906191,0.7927046263341669,6,0.2,0.74,0.017,0.019,0.2
23304233,2023-06-18,SEQRFE550D,122.12,7.48,10188.0,2676.0,815.0,3929.0,1776.0,210.0,0.0,6408.0,1012.0,290.0,0.14892857142857144,0.031964285714285716,1.0148928571428573,1986.0,0.9422839506100134,52.47297739884971,3.807174887890954,0.8942598187306675,73,0.21,0.81,0.026,0.021,0.21
23304236,2023-06-18,C20MMNATLT,129.17,8.15,11583.0,2238.0,790.0,3252.0,1721.0,270.0,0.0,6102.0,969.0,0.0,0.14892857142857144,0.031964285714285716,1.0148928571428573,1991.0,0.9406495776220459,47.240071223602705,5.175603217155865,0.8643897538920822,41,0.2,0.77,0.021,0.017,0.21
23304239,2023-06-18,C20MMNATLT,132.28,6.48,12222.0,1977.0,710.0,5312.0,1871.0,241.0,0.0,7095.0,1107.0,0.0,0.14892857142857144,0.031964285714285716,1.0148928571428573,2112.0,0.9533006630084082,53.63622618647085,6.18209408193921,0.885890151514732,41,0.2,0.76,0.02,0.022,0.2
23304243,2023-06-18,SEQRFE550D,126.77,6.66,13032.0,2001.0,696.0,5088.0,1858.0,190.0,0.0,6486.0,1017.0,335.0,0.14892857142857144,0.031964285714285716,1.0148928571428573,2048.0,0.9500861875069319,51.16352449277303,6.512743628182652,0.907226562499557,73,0.2,0.87,0.019,0.02,0.23
23304246,2023-06-18,2062E300BR,127.33,8.68,12846.0,960.0,594.0,4641.0,2602.0,68.0,69.0,6369.0,1059.0,0.0,0.14892857142857144,0.031964285714285716,1.0148928571428573,2739.0,0.9361811631428854,50.0196340214402,13.38124999998606,0.9499817451621212,7,0.2,1.03,0.02,0.018,0.22
23304249,2023-06-18,SEQRFE550D,128.84,8.88,12876.0,1017.0,594.0,5100.0,1845.0,265.0,0.0,6424.0,1015.0,0.0,0.14892857142857144,0.031964285714285716,1.0148928571428573,2110.0,0.93552134765513,49.86029183444691,12.66076696163947,0.8744075829379743,73,0.22,0.85,0.02,0.02,0.23
23304252,2023-06-18,C20MMNATLT,125.86,8.48,15951.0,1383.0,567.0,5018.0,1841.0,264.0,0.0,489.0,103.0,0.0,0.14892857142857144,0.031964285714285716,1.0148928571428573,2105.0,0.9368765818003806,3.8852693468625037,11.53362255964459,0.8745843230399646,41,0.2,0.78,0.021,0.019,0.2
23204237,2023-06-18,1786500D,120.48,5.67,10659.0,2136.0,652.0,4489.0,1657.0,273.0,250.0,4644.0,975.0,0.0,0.14892857142857144,0.031964285714285716,1.0148928571428573,2180.0,0.9550535077213234,38.54581673274779,4.9901685393235065,0.7600917431189174,2,0.2,0.75,0.019,0.025,0.191
23304255,2023-06-18,SEQRFE550D,125.4,8.27,7200.0,0.0,630.0,5620.0,1837.0,221.0,0.0,463.0,99.0,0.0,0.14892857142857144,0.031964285714285716,1.0148928571428573,2058.0,0.9381312186658328,3.6921850079450382,7200000000000.0,0.8926141885321222,73,0.21,0.83,0.019,0.02,0.21
23304258,2023-06-18,SEQRFE550D,121.96,5.69,11952.0,1524.0,759.0,3103.0,1814.0,298.0,0.0,6308.0,4438.0,338.0,0.14892857142857144,0.031964285714285716,1.0148928571428573,2112.0,0.9554249902001142,51.721876024502116,7.842519685034224,0.8589015151511085,73,0.21,0.81,0.023,0.018,0.22
23304261,2023-06-18,SEQRFE550D,121.9,11.22,11715.0,2511.0,735.0,2121.0,1851.0,244.0,0.0,6527.0,1083.0,0.0,0.14892857142857144,0.031964285714285716,1.0148928571428573,2095.0,0.9157151442238904,53.54388843270267,4.665471923534581,0.883532219569984,73,0.2,0.84,0.018,0.02,0.22
23304264,2023-06-18,C20MMNC(BSP),117.7,7.08,11538.0,2460.0,760.0,2220.0,1888.0,258.0,0.0,6449.0,1004.0,0.0,0.14892857142857144,0.031964285714285716,1.0148928571428573,2146.0,0.9432601378350436,54.791843669882816,4.690243902437118,0.8797763280517802,43,0.21,0.8,0.022,0.018,0.23
23304265,2023-06-18,2830C25HMN,123.47,9.68,11511.0,2511.0,480.0,1335.0,1906.0,355.0,0.0,6433.0,1257.0,0.0,0.14892857142857144,0.031964285714285716,1.0148928571428573,2261.0,0.9273000375446692,52.10172511499067,4.584229390679178,0.8429898275095785,18,0.27,0.77,0.014,0.015,0.22
23304269,2023-06-18,2062E300BR,120.7,10.21,11676.0,2505.0,607.0,0.0,2464.0,132.0,315.0,4837.0,1438.0,0.0,0.14892857142857144,0.031964285714285716,1.0148928571428573,2911.0,0.9220074860520816,40.074565036950496,4.661077844309516,0.8464445207829452,7,0.2,1.08,0.023,0.016,0.19
23104302,2023-06-19,2062E300BR,129.67,6.27,10407.0,2340.0,767.0,3188.0,2326.0,109.0,326.0,6002.0,1070.0,0.0,0.14353846153846156,0.0315,0.9936923076923077,2761.0,0.9538767103063567,46.28672784725622,4.447435897433997,0.8424483882648162,7,0.18,1.0,0.024,0.023,0.21
23104301,2023-06-19,C20MMNC(BSP),122.14,10.2,10332.0,1101.0,504.0,4333.0,1716.0,306.0,0.0,5754.0,1071.0,0.0,0.14353846153846156,0.0315,0.9936923076923077,2022.0,0.9229257971820847,47.109873914793596,9.384196185277581,0.84866468842688,43,0.21,0.75,0.022,0.02,0.22
23104304,2023-06-19,C20MMNC(BSP),132.35,0.0,10251.0,2052.0,817.0,6508.0,1694.0,284.0,0.0,6400.0,1111.0,277.0,0.14353846153846156,0.0315,0.9936923076923077,1978.0,0.9999999999924444,48.35663014697124,4.995614035085285,0.8564206268954214,43,0.22,0.76,0.021,0.015,0.21
23104330,2023-06-19,S.TOWER6VAN,124.78,7.52,11556.0,1524.0,782.0,5859.0,2404.0,92.0,562.0,6128.0,1071.0,0.0,0.14353846153846156,0.0315,0.9936923076923077,3058.0,0.9431594860095,49.11043436408791,7.582677165349355,0.7861347285805147,67,0.18,1.32,0.032,0.018,0.23
23104307,2023-06-19,C20MMNC(BSP),116.19,8.88,11478.0,2496.0,714.0,4197.0,1687.0,284.0,0.0,6304.0,1182.0,0.0,0.14353846153846156,0.0315,0.9936923076923077,1971.0,0.9289997601268969,54.255960064943146,4.5985576923058495,0.8559107052253395,43,0.21,0.76,0.019,0.015,0.2
23104310,2023-06-19,C20MMNATLT,128.79,0.0,11304.0,1113.0,692.0,5328.0,1726.0,352.0,223.0,3365.0,1960.0,0.0,0.14353846153846156,0.0315,0.9936923076923077,2301.0,0.9999999999922355,26.12780495359789,10.156334231796805,0.7501086484134072,41,0.18,0.76,0.02,0.016,0.18
23104313,2023-06-19,IS2062E350BR,121.8,5.49,9462.0,1002.0,800.0,3302.0,2312.0,102.0,541.0,5782.0,1004.0,0.0,0.14353846153846156,0.0315,0.9936923076923077,2955.0,0.9568701390450399,47.47126436742634,9.443113772445665,0.782402707275539,59,0.2,1.35,0.028,0.021,0.22
23104315,2023-06-19,S.TOWER6VAN,123.4,8.68,10710.0,1500.0,1580.0,3437.0,4690.0,190.0,1246.0,6083.0,1066.0,0.0,0.14353846153846156,0.0315,0.9936923076923077,6126.0,0.9342822531728174,49.29497568841738,7.13999999999524,0.7655892915441126,67,0.2,1.25,0.034,0.026,0.25
23104322,2023-06-19,S.TOWER6VAN,125.7,7.53,11499.0,2106.0,1570.0,4735.0,5036.0,144.0,1402.0,5729.0,946.0,0.0,0.14353846153846156,0.0315,0.9936923076923077,6582.0,0.9434811979213131,45.57677008714736,5.460113960111367,0.7651169857185103,67,0.2,1.34,0.028,0.023,0.23
23104324,2023-06-19,2830C20HMNAK,123.34,7.52,12384.0,1545.0,812.0,5559.0,2589.0,142.0,555.0,6202.0,1022.0,219.0,0.14353846153846156,0.0315,0.9936923076923077,3286.0,0.9425340058005308,50.28376844454124,8.015533980577336,0.7878880097380438,15,0.19,1.26,0.03,0.021,0.18
23104328,2023-06-19,2062BK1,121.0,8.12,12048.0,1629.0,789.0,3727.0,2595.0,98.0,578.0,6116.0,1012.0,0.0,0.14353846153846156,0.0315,0.9936923076923077,3271.0,0.9371127633136841,50.54545454503681,7.395948434617928,0.7933353714457985,6,0.18,1.09,0.026,0.021,0.16
23104298,2023-06-19,2062E300BR,129.5,7.53,11640.0,993.0,820.0,5033.0,2273.0,0.0,256.0,6167.0,1100.0,0.0,0.14353846153846156,0.0315,0.9936923076923077,2529.0,0.9450485295121869,47.621621621253894,11.722054380652848,0.8987742190585611,7,0.19,1.04,0.037,0.023,0.21
23104305,2023-06-19,2062BK1,123.38,7.46,11931.0,2340.0,785.0,3061.0,1701.0,274.0,0.0,5938.0,1095.0,0.0,0.14353846153846156,0.0315,0.9936923076923077,1975.0,0.9429837969967672,48.12773545106072,5.09871794871577,0.861265822784374,6,0.22,0.78,0.022,0.017,0.2
23104294,2023-06-19,C20MMNATLT,136.51,0.0,11853.0,504.0,501.0,2917.0,1726.0,287.0,0.0,5881.0,4079.0,0.0,0.14353846153846156,0.0315,0.9936923076923077,2013.0,0.9999999999926746,43.08109295990711,23.51785714281048,0.8574267262787594,41,0.21,0.68,0.015,0.02,0.19
23304337,2023-06-19,SEQRFE550D,125.19,7.48,12012.0,0.0,618.0,4881.0,1795.0,206.0,0.0,6399.0,964.0,295.0,0.14353846153846156,0.0315,0.9936923076923077,2001.0,0.9436195070404493,51.11430625408487,12012000000000.0,0.8970514742624203,73,0.19,0.91,0.018,0.021,0.2
23104290,2023-06-19,2062E300BR,130.06,0.0,12072.0,2667.0,705.0,4596.0,2461.0,82.0,491.0,6346.0,1171.0,0.0,0.14353846153846156,0.0315,0.9936923076923077,3034.0,0.9999999999923114,48.792864831241026,4.526434195723837,0.8111404087011169,7,0.2,1.11,0.022,0.02,0.22
23204291,2023-06-19,SEQRFE550D,126.36,0.0,13770.0,1281.0,608.0,3534.0,1637.0,290.0,253.0,6708.0,1225.0,0.0,0.14353846153846156,0.0315,0.9936923076923077,2180.0,0.9999999999920861,53.086419752666295,10.749414519897933,0.7509174311923161,73,0.22,0.83,0.018,0.016,0.2
23104287,2023-06-19,C20MMNC(BSP),124.66,6.47,9999.0,1965.0,571.0,4377.0,1722.0,233.0,0.0,395.0,88.0,0.0,0.14353846153846156,0.0315,0.9936923076923077,1955.0,0.9506596507210352,3.1686186426827483,5.088549618318021,0.8808184143218001,43,0.2,0.68,0.015,0.019,0.18
23104285,2023-06-19,2062BK1,128.52,6.67,9996.0,1995.0,802.0,4534.0,1725.0,246.0,0.0,5997.0,988.0,0.0,0.14353846153846156,0.0315,0.9936923076923077,1971.0,0.9506620312082947,46.661998132223296,5.010526315786962,0.8751902587514585,6,0.21,0.76,0.02,0.02,0.2
23104283,2023-06-19,2830C20HMNAK,125.15,8.0,9975.0,996.0,817.0,4557.0,2416.0,64.0,497.0,5558.0,1174.0,0.0,0.14353846153846156,0.0315,0.9936923076923077,2977.0,0.9399173863992497,44.410707151063434,10.015060240953801,0.8115552569698316,15,0.19,1.05,0.021,0.021,0.2
23104333,2023-06-19,C20MMNC(BSP),127.97,6.27,9975.0,1995.0,822.0,3988.0,1709.0,250.0,0.0,6198.0,1035.0,0.0,0.14353846153846156,0.0315,0.9936923076923077,1959.0,0.9532926102431966,48.433226537091244,4.999999999997494,0.8723838693206368,43,0.22,0.77,0.023,0.023,0.23
23304331,2023-06-19,2062BK1,122.36,5.88,12909.0,528.0,820.0,7191.0,1831.0,338.0,0.0,1754.0,400.0,5658.0,0.14353846153846156,0.0315,0.9936923076923077,2169.0,0.9541484716082802,14.334749918156794,24.44886363631733,0.8441678192711645,6,0.21,0.83,0.026,0.02,0.22
23304327,2023-06-19,S.TOWER6VAN,124.1,6.81,11478.0,477.0,768.0,4931.0,2548.0,54.0,486.0,2367.0,1451.0,0.0,0.14353846153846156,0.0315,0.9936923076923077,3088.0,0.9479795279127036,19.073327961167823,24.06289308171056,0.8251295336784893,67,0.2,1.3,0.028,0.022,0.22
23304325,2023-06-19,S.TOWER6VAN,127.21,5.08,11190.0,1989.0,815.0,3568.0,2486.0,187.0,498.0,6771.0,1438.0,0.0,0.14353846153846156,0.0315,0.9936923076923077,3171.0,0.9615995162071087,53.226947566596756,5.625942684763386,0.7839798170921527,67,0.2,1.31,0.03,0.019,0.22
23304320,2023-06-19,2062BK1,126.23,5.67,11082.0,1641.0,818.0,2721.0,1819.0,348.0,0.0,6508.0,1052.0,0.0,0.14353846153846156,0.0315,0.9936923076923077,2167.0,0.9570128885446778,51.556682246284105,6.753199268734459,0.8394093216424369,6,0.22,0.79,0.036,0.023,0.21
23304317,2023-06-19,2062BK1,121.3,9.66,11919.0,1698.0,759.0,2911.0,1864.0,257.0,0.0,6563.0,1115.0,523.0,0.14353846153846156,0.0315,0.9936923076923077,2121.0,0.9262370189300073,54.10552349501974,7.019434628971131,0.8788307402164645,6,0.21,0.78,0.018,0.021,0.24
23304299,2023-06-19,2062BK1,126.98,7.47,10425.0,2385.0,630.0,2090.0,1800.0,302.0,0.0,6296.0,1070.0,0.0,0.14353846153846156,0.0315,0.9936923076923077,2102.0,0.9444403123767613,49.58261143448115,4.371069182388104,0.8563273073259484,6,0.22,0.73,0.022,0.02,0.21
23304288,2023-06-19,C20MMNATLT,122.43,7.52,11946.0,1593.0,0.0,5117.0,0.0,0.0,0.0,6200.0,993.0,0.0,0.14353846153846156,0.0315,0.9936923076923077,0.0,0.9421315890654703,50.64118271624078,7.499058380409605,0.0,41,0.19,0.73,0.018,0.019,0.2
23304286,2023-06-19,SEQRFE550D,119.41,8.0,9948.0,1569.0,710.0,4163.0,2448.0,0.0,315.0,6214.0,1057.0,0.0,0.14353846153846156,0.0315,0.9936923076923077,2763.0,0.9372105800099112,52.039192696993226,6.340344168255998,0.8859934853416989,73,0.2,0.92,0.027,0.022,0.19
23104292,2023-06-19,SEQRFE550D,129.73,8.16,10998.0,996.0,787.0,4090.0,1694.0,260.0,0.0,6303.0,1042.0,0.0,0.14353846153846156,0.0315,0.9936923076923077,1954.0,0.9408223946555891,48.58552377978429,11.042168674687709,0.866939611053804,73,0.22,0.81,0.017,0.016,0.18
23104336,2023-06-19,S.TOWER6VAN,126.42,10.28,10596.0,1986.0,782.0,4602.0,2500.0,7.0,599.0,6304.0,1263.0,0.0,0.14353846153846156,0.0315,0.9936923076923077,3106.0,0.9247988295470023,49.865527605996945,5.335347432021483,0.8048937540242096,67,0.19,1.32,0.016,0.017,0.23
23104289,2023-06-19,C20MMNC(BSP),128.38,7.27,9972.0,1989.0,820.0,4049.0,1717.0,244.0,0.0,437.0,93.0,0.0,0.14353846153846156,0.0315,0.9936923076923077,1961.0,0.9464061923999528,3.4039570026218735,5.0135746606309635,0.8755736868939952,43,0.21,0.75,0.016,0.022,0.22
23204308,2023-06-19,C20MMNATLT,118.72,10.21,10236.0,1005.0,699.0,1933.0,1627.0,260.0,219.0,6406.0,1004.0,0.0,0.14353846153846156,0.0315,0.9936923076923077,2106.0,0.9208097417131714,53.95889487825169,10.185074626855537,0.7725546058875724,41,0.21,0.82,0.022,0.016,0.22
23204312,2023-06-19,1786500D,123.6,12.26,10029.0,1425.0,1600.0,1873.0,4860.0,202.0,870.0,6397.0,1021.0,320.0,0.14353846153846156,0.0315,0.9936923076923077,5932.0,0.9097600471006202,51.75566343000198,7.037894736837166,0.8192852326364094,2,0.18,1.21,0.02,0.023,0.213
23204319,2023-06-19,S.TOWER6VAN,128.84,0.0,10647.0,1608.0,795.0,5360.0,2535.0,138.0,537.0,6115.0,979.0,0.0,0.14353846153846156,0.0315,0.9936923076923077,3210.0,0.9999999999922385,47.46196833244752,6.6212686567123,0.7897196261679783,67,0.2,1.26,0.025,0.021,0.26
23204321,2023-06-19,C20MMNATLT,120.1,8.14,12132.0,1938.0,811.0,4032.0,1721.0,267.0,182.0,6272.0,1110.0,298.0,0.14353846153846156,0.0315,0.9936923076923077,2170.0,0.9365252651205823,52.22314737675085,6.260061919501414,0.7930875576033212,41,0.2,0.78,0.032,0.025,0.21
23204326,2023-06-19,C20MMNATLT,124.88,6.08,11451.0,1536.0,787.0,4257.0,1711.0,294.0,213.0,6205.0,1001.0,264.0,0.14353846153846156,0.0315,0.9936923076923077,2218.0,0.9535736102553942,49.68770019178661,7.455078124995146,0.7714156898102924,41,0.22,0.77,0.029,0.022,0.17
23204306,2023-06-19,2062E300BR,121.58,11.65,10392.0,1191.0,696.0,2637.0,2447.0,101.0,476.0,6498.0,1139.0,0.0,0.14353846153846156,0.0315,0.9936923076923077,3024.0,0.912557231847838,53.44629050786769,8.725440806038014,0.8091931216928541,7,0.2,1.16,0.021,0.022,0.23
23204332,2023-06-19,2062BK1,128.74,7.52,10218.0,1977.0,814.0,4128.0,1711.0,294.0,206.0,6469.0,1043.0,0.0,0.14353846153846156,0.0315,0.9936923076923077,2211.0,0.9448113899827917,50.24856299479378,5.168437025794048,0.7738579828128567,6,0.21,0.82,0.03,0.022,0.22
23204311,2023-06-19,2062E300BR,130.66,0.0,10878.0,1971.0,789.0,4052.0,2420.0,98.0,331.0,6520.0,1787.0,0.0,0.14353846153846156,0.0315,0.9936923076923077,2849.0,0.9999999999923467,49.90050512743074,5.519025875187459,0.8494208494205513,7,0.2,1.2,0.025,0.023,0.19
23204335,2023-06-19,C20MMNC(BSP),120.69,10.21,9966.0,675.0,767.0,4152.0,1694.0,317.0,209.0,6550.0,1116.0,0.0,0.14353846153846156,0.0315,0.9936923076923077,2220.0,0.9220015278768373,54.27127351019744,14.76444444442257,0.7630630630627193,43,0.22,0.8,0.021,0.02,0.17
23204295,2023-06-19,2062E300BR,122.48,7.53,10509.0,1500.0,743.0,3841.0,2427.0,98.0,449.0,6511.0,1024.0,0.0,0.14353846153846156,0.0315,0.9936923076923077,2974.0,0.9420813783482651,53.15969954234846,7.005999999995329,0.8160726294550047,7,0.2,1.16,0.025,0.021,0.22
23204297,2023-06-19,SEQR500D,128.23,7.68,9837.0,1764.0,751.0,3343.0,1671.0,263.0,209.0,6028.0,1052.0,466.0,0.14353846153846156,0.0315,0.9936923076923077,2143.0,0.9434920167688655,47.00928019927468,5.576530612241736,0.7797480167985162,72,0.21,0.74,0.024,0.022,0.21
23204300,2023-06-19,2062BK1,126.84,7.27,9420.0,822.0,710.0,2716.0,1661.0,277.0,223.0,6304.0,988.0,429.0,0.14353846153846156,0.0315,0.9936923076923077,2161.0,0.9457907687648514,49.70040996491879,11.459854014584598,0.7686256362791446,6,0.22,0.76,0.017,0.016,0.22
23204303,2023-06-19,2062E300BR,125.34,8.14,9990.0,1398.0,751.0,1998.0,2433.0,94.0,452.0,6709.0,1048.0,0.0,0.14353846153846156,0.0315,0.9936923076923077,2979.0,0.9390170812036334,53.52640816935115,7.145922746776004,0.8167170191336635,7,0.19,1.14,0.023,0.019,0.2
23204293,2023-06-19,C20MMNC(BSP),125.12,7.28,12321.0,1509.0,701.0,2565.0,1657.0,253.0,189.0,6741.0,1073.0,0.0,0.14353846153846156,0.0315,0.9936923076923077,2099.0,0.9450151057330438,53.876278771947916,8.165009940352443,0.7894235350162985,43,0.22,0.8,0.017,0.022,0.22
23204309,2023-06-19,1786500D,114.43,11.0,10731.0,1392.0,709.0,2015.0,1640.0,270.0,213.0,6480.0,1016.0,0.0,0.14353846153846156,0.0315,0.9936923076923077,2123.0,0.9123016822059132,56.62850651003558,7.709051724132393,0.7724917569473516,2,0.21,0.72,0.026,0.021,0.226
23304343,2023-06-20,SEQRFE550D,126.66,8.15,10446.0,0.0,519.0,3655.0,1872.0,233.0,0.0,395.0,85.0,6180.0,0.15073684210526314,0.033736842105263155,0.9541052631578948,2105.0,0.9395445441663115,3.11858518866952,10446000000000.0,0.8893111638950645,73,0.21,0.86,0.024,0.022,0.21
23304346,2023-06-20,C20MMNC(BSP),125.95,5.88,10317.0,0.0,662.0,4790.0,1894.0,189.0,0.0,485.0,97.0,6152.0,0.15073684210526314,0.033736842105263155,0.9541052631578948,2083.0,0.9553971023215095,3.8507344183894343,10317000000000.0,0.9092654824767599,43,0.23,0.81,0.027,0.022,0.17
23304340,2023-06-20,2830C20MMNAK,128.0,0.0,5334.0,0.0,596.0,2341.0,1854.0,234.0,0.0,1605.0,366.0,1778.0,0.15073684210526314,0.033736842105263155,0.9541052631578948,2088.0,0.9999999999921876,12.53906249990204,5334000000000.0,0.8879310344823333,16,0.22,0.79,0.024,0.017,0.21
23104318,2023-06-20,IS2062E350BR,130.94,8.87,11013.0,1488.0,832.0,4794.0,2624.0,124.0,354.0,6309.0,1044.0,0.0,0.15073684210526314,0.033736842105263155,0.9541052631578948,3102.0,0.9365567555901827,48.182373605863894,7.401209677414381,0.8459058671821902,59,0.2,1.38,0.031,0.021,0.21
23304323,2023-06-20,2830C20HMNAK,127.04,7.68,11577.0,1959.0,793.0,3988.0,2532.0,95.0,410.0,6504.0,1063.0,0.0,0.15073684210526314,0.033736842105263155,0.9541052631578948,3037.0,0.9429928741022642,51.196473551234284,5.90964777947631,0.8337174843592908,15,0.23,1.3,0.032,0.022,0.22
23304349,2023-06-20,C20MMNC(BSP),126.5,8.16,11193.0,2403.0,724.0,3126.0,1827.0,312.0,0.0,7248.0,1374.0,0.0,0.15073684210526314,0.033736842105263155,0.9541052631578948,2139.0,0.9394029407326646,57.296442687294096,4.657927590509922,0.8541374474049303,43,0.23,0.77,0.018,0.024,0.22
23304353,2023-06-20,IS2062E350BR,123.4,8.14,11151.0,1536.0,807.0,3748.0,2522.0,41.0,451.0,602.0,116.0,0.0,0.15073684210526314,0.033736842105263155,0.9541052631578948,3014.0,0.938117682826987,4.878444084239234,7.259765624995274,0.8367617783673401,59,0.2,1.38,0.023,0.016,0.22
23204339,2023-06-20,SEQRFE550D,127.21,6.88,10011.0,2451.0,819.0,4148.0,1688.0,294.0,209.0,6255.0,1070.0,298.0,0.15073684210526314,0.033736842105263155,0.9541052631578948,2191.0,0.9486911775602305,49.170662683364746,4.084455324355739,0.770424463714847,73,0.22,0.85,0.02,0.026,0.2
23304362,2023-06-20,1786500D,122.77,8.16,6279.0,978.0,801.0,1273.0,1766.0,258.0,136.0,6495.0,1000.0,0.0,0.15073684210526314,0.033736842105263155,0.9541052631578948,2160.0,0.93767662108808,52.90380386044715,6.420245398766442,0.8175925925922141,2,0.22,0.77,0.02,0.017,0.211
23304365,2023-06-20,IS2062E350BR,121.92,7.52,11937.0,957.0,798.0,2532.0,2499.0,166.0,350.0,478.0,100.0,6265.0,0.15073684210526314,0.033736842105263155,0.9541052631578948,3015.0,0.9419035846651584,3.920603674508525,12.473354231961888,0.8288557213927599,59,0.2,1.36,0.025,0.018,0.23
23304368,2023-06-20,SEQRFE550D,120.56,0.0,10899.0,1185.0,749.0,4494.0,2411.0,184.0,482.0,1397.0,1239.0,0.0,0.15073684210526314,0.033736842105263155,0.9541052631578948,3077.0,0.9999999999917053,11.587591240779798,9.197468354422618,0.7835554111144675,73,0.22,0.95,0.021,0.017,0.19
23304372,2023-06-20,2830C20MMNC,115.78,6.69,11085.0,1218.0,655.0,3945.0,1748.0,264.0,0.0,935.0,1596.0,0.0,0.15073684210526314,0.033736842105263155,0.9541052631578948,2012.0,0.9453743773908273,8.07566073580864,9.100985221667404,0.8687872763415165,17,0.21,0.79,0.019,0.017,0.23
23304374,2023-06-20,SEQRFE550D,122.16,7.54,11949.0,1656.0,780.0,4020.0,1732.0,274.0,203.0,6445.0,1035.0,0.0,0.15073684210526314,0.033736842105263155,0.9541052631578948,2209.0,0.9418658442487136,52.75867714429634,7.21557971014057,0.7840651878674586,73,0.21,0.83,0.028,0.021,0.24
23304379,2023-06-20,S.TOWER6VAN,130.01,8.12,10926.0,1794.0,514.0,5303.0,2523.0,109.0,424.0,6516.0,1211.0,0.0,0.15073684210526314,0.033736842105263155,0.9541052631578948,3056.0,0.9412147976475697,50.11922159795309,6.090301003341087,0.825589005235332,67,0.18,1.25,0.036,0.022,0.21
23304383,2023-06-20,S.TOWER6VAN,126.78,8.26,10293.0,2352.0,594.0,3489.0,2693.0,0.0,193.0,6291.0,1032.0,377.0,0.15073684210526314,0.033736842105263155,0.9541052631578948,2886.0,0.9388329383816735,49.621391386262644,4.376275510202221,0.9331254331251098,67,0.2,1.3,0.032,0.017,0.23
23304387,2023-06-20,C20MMNC(BSP),126.07,7.47,11949.0,909.0,624.0,3758.0,1895.0,264.0,0.0,332.0,77.0,0.0,0.15073684210526314,0.033736842105263155,0.9541052631578948,2159.0,0.9440617043511753,2.6334576028981243,13.145214521437683,0.8777211672066337,43,0.22,0.77,0.026,0.019,0.19
23304389,2023-06-20,S.TOWER6VAN,132.62,9.28,10953.0,0.0,586.0,4686.0,2549.0,31.0,366.0,6725.0,1109.0,0.0,0.15073684210526314,0.033736842105263155,0.9541052631578948,2946.0,0.9346018322696646,50.70879203701773,10953000000000.0,0.8652410047519127,67,0.2,1.29,0.022,0.021,0.22
23304107,2023-06-20,2062BK1,127.4,8.12,12162.0,984.0,791.0,4957.0,1736.0,220.0,16.0,6110.0,1243.0,0.0,0.15073684210526314,0.033736842105263155,0.9541052631578948,1972.0,0.9400826446211623,47.95918367309294,12.359756097548415,0.8803245436101013,6,0.17,0.71,0.023,0.028,0.23
23204342,2023-06-20,C20MMNC(BSP),124.77,6.68,10758.0,1113.0,605.0,4139.0,1654.0,270.0,182.0,333.0,1145.0,0.0,0.15073684210526314,0.033736842105263155,0.9541052631578948,2106.0,0.9491821985473627,2.668910795843,9.665768194061396,0.7853751187080791,43,0.21,0.79,0.017,0.023,0.2
23304359,2023-06-20,1786500D,124.65,11.66,16560.0,1611.0,790.0,1632.0,1784.0,191.0,117.0,528.0,105.0,0.0,0.15073684210526314,0.033736842105263155,0.9541052631578948,2092.0,0.9144596874703658,4.235860409111625,10.279329608932168,0.8527724665387894,2,0.22,0.75,0.017,0.013,0.214
23304370,2023-06-20,SEQRFE550D,125.99,8.48,10845.0,2664.0,774.0,3231.0,1849.0,295.0,8.0,6800.0,1432.0,0.0,0.15073684210526314,0.033736842105263155,0.9541052631578948,2152.0,0.9369376068941999,53.97253750254804,4.070945945944418,0.8592007434940245,73,0.2,0.95,0.022,0.015,0.24
23304190,2023-06-20,2062E300BR,122.59,7.43,11046.0,1983.0,596.0,3685.0,2545.0,0.0,189.0,426.0,91.0,0.0,0.15073684210526314,0.033736842105263155,0.9541052631578948,2734.0,0.9428549453857649,3.4749979606536012,5.57034795763713,0.9308705193851753,7,0.19,1.03,0.023,0.03,0.21
23104341,2023-06-20,IS2062E350BR,126.4,7.53,10998.0,1020.0,892.0,5929.0,2531.0,44.0,521.0,6409.0,1053.0,0.0,0.15073684210526314,0.033736842105263155,0.9541052631578948,3096.0,0.943776599709223,50.70411392364949,10.7823529411659,0.8175064599480564,59,0.2,1.4,0.031,0.023,0.24
23204352,2023-06-20,2830C20MMNAK,124.89,0.0,12315.0,2091.0,2101.0,5322.0,1701.0,273.0,0.0,6402.0,1629.0,0.0,0.15073684210526314,0.033736842105263155,0.9541052631578948,1974.0,0.999999999991993,51.26110977619296,5.8895265423214305,0.8617021276591379,16,0.22,0.76,0.017,0.022,0.23
23204348,2023-06-20,IS2062E350BR,123.22,7.48,10989.0,2013.0,498.0,3638.0,2406.0,101.0,432.0,6806.0,1322.0,373.0,0.15073684210526314,0.033736842105263155,0.9541052631578948,2939.0,0.9427697015995199,55.234539846979104,5.459016393439911,0.8186457978901603,59,0.2,1.36,0.025,0.022,0.24
23204355,2023-06-20,2830C20MMNAK,124.21,9.6,11964.0,1503.0,699.0,3316.0,1694.0,273.0,0.0,6411.0,1108.0,0.0,0.15073684210526314,0.033736842105263155,0.9541052631578948,1967.0,0.9282564830660769,51.61420175467664,7.960079840314065,0.8612099644123735,16,0.23,0.76,0.03,0.025,0.22
23204358,2023-06-20,IS2062E350BR,128.75,8.46,11727.0,2289.0,709.0,3468.0,2430.0,128.0,429.0,7316.0,1986.0,0.0,0.15073684210526314,0.033736842105263155,0.9541052631578948,2987.0,0.9383426863862813,56.82330097043244,5.123197903012179,0.8135252761965807,59,0.2,1.4,0.025,0.018,0.23
23204361,2023-06-20,IS2062E350BR,124.4,7.54,11631.0,2397.0,489.0,2961.0,2427.0,118.0,429.0,6682.0,1577.0,0.0,0.15073684210526314,0.033736842105263155,0.9541052631578948,2974.0,0.9428528118770438,53.7138263661277,4.8523153942407795,0.8160726294550047,59,0.2,1.42,0.02,0.016,0.25
23204364,2023-06-20,IS2062E350BR,120.6,6.47,11676.0,2238.0,509.0,2376.0,2622.0,115.0,462.0,5970.0,1055.0,360.0,0.15073684210526314,0.033736842105263155,0.9541052631578948,3199.0,0.9490831824903668,49.50248756177859,5.217158176941369,0.8196311347293468,59,0.2,1.42,0.021,0.017,0.24
23204367,2023-06-20,IS2062E350BR,134.19,8.47,10407.0,2319.0,0.0,2368.0,0.0,98.0,0.0,5066.0,845.0,0.0,0.15073684210526314,0.033736842105263155,0.9541052631578948,98.0,0.9406280667254968,37.752440569060646,4.487710219920445,0.0,59,0.2,1.35,0.033,0.017,0.2
23104338,2023-06-20,C20MMNATLT,129.91,9.59,10977.0,951.0,802.0,4004.0,1184.0,304.0,0.0,6005.0,993.0,0.0,0.15073684210526314,0.033736842105263155,0.9541052631578948,1488.0,0.9312544802800627,46.2243091367391,11.542586750776506,0.7956989247306481,41,0.22,0.72,0.018,0.02,0.2
