Repository: SiddharthKumar268/FerroMind

# FerroMind
*Ferro-Alloy Optimisation using Machine Learning*
**SAIL Durgapur Steel Plant | Steel Melting Shop**
Intern: Siddharth Kumar | FY 2023-24 to FY 2025-26

---

## Quick Start

```bash

# 2. Place raw Excel files in data/raw/

## Dataset

| | |
|---|---|
| Total heats after cleaning | 47,421 |
| Training set | 37,936 heats (Apr 2023 – Jun 2025) |
| Test set | 9,485 heats (Jun 2025 – Dec 2025) |
| Input features | 21 (16 raw + 5 engineered) |
| Target variables | Mn, Si, C, S, P |
| BOF grades | 76 distinct grades |
| Split method | Chronological 80/20 — no shuffle, no leakage |

---

File: data/processed/sms_train_slag.csv (part 25 of 74)
Heat_Number,Date,BOF Grade Code,Hot Metal Addn. Weight,Scrap Addn. Weight,Lime Into Converter,Dolomite Into Converter,Lime Into Ladle,Iron Ore Into Converter,SIMN Into Ladle,FESI Into Ladle,FEMN Into Ladle,Measered O2 Mainblow II,Duration of Mainblow I/II,Measered O2 2nd Blow,HM_P,HM_S,HM_Si,Total_FA_Ladle,HM_Ratio,O2_per_ton_HM,Lime_Dolo_Ratio,SiMn_FA_Fraction,Grade_Encoded,C,Mn,P,S,Si,FeO,CaO,SiO2,Al2O3,MnO,MgO,P2O5,Basicity,Slag_SP_Index
23216986,2024-02-12,2062BK1,129.98,9.5,11511.0,1014.0,943.0,2568.0,1799.0,290.0,0.0,6727.0,1108.0,0.0,0.1587037037037037,0.0361851851851851,1.006037037037037,2089.0,0.9318898766781484,51.75411601745074,11.352071005905964,0.8611775969359209,6,0.18,0.72,0.021,0.022,0.21,17.965,53.548,17.96,0.698,0.978,5.035,2.418,2.9813484772562773,1.490508266993264
23216988,2024-02-12,2062BK1,121.8,10.21,11112.0,894.0,778.0,3945.0,1833.0,290.0,0.0,6290.0,1545.0,230.0,0.1587037037037037,0.0361851851851851,1.006037037037037,2123.0,0.922657374434341,51.64203612437076,12.42953020132838,0.8634008478563997,6,0.2,0.77,0.019,0.021,0.21,9.5245,52.949,24.731,2.8055000000000003,1.12,6.196,1.2915,2.140910561216238,1.5456628669011723
23216991,2024-02-12,2062BK1,123.79,9.48,10500.0,1500.0,723.0,2762.0,1704.0,287.0,115.0,6295.0,1403.0,285.0,0.1587037037037037,0.0361851851851851,1.006037037037037,2106.0,0.9288662114434691,50.85224977743879,6.9999999999953335,0.8091168091164249,6,0.2,0.76,0.021,0.024,0.21,17.982,53.057,18.181,0.761,0.969,5.143,2.484,2.9181058189418105,1.4671219997787859
23216998,2024-02-12,2830C20MMNC,129.18,10.27,11280.0,1110.0,0.0,4089.0,0.0,98.0,0.0,6398.0,1150.0,373.0,0.1587037037037037,0.0361851851851851,1.006037037037037,98.0,0.9263535317251608,49.52779067928837,10.162162162153008,0.0,17,0.2,0.72,0.024,0.02,0.16,17.065,52.675,18.898,0.817,0.913,5.536,2.62,2.7871845071167782,1.4646591035479923
23116913,2024-02-12,2062BK1,127.11,8.11,9564.0,951.0,760.0,1168.0,1702.0,292.0,0.0,6189.0,2315.0,0.0,0.1587037037037037,0.0361851851851851,1.006037037037037,1994.0,0.9400236651313414,48.69011092716001,10.056782334374285,0.8535606820457103,6,0.18,0.83,0.023,0.035,0.16,2.169,55.034,27.425,5.46,1.004,7.204,0.224,2.0066360387953037,1.8595708734583543
23116964,2024-02-12,2062BK1,120.52,9.48,10965.0,1983.0,782.0,0.0,1725.0,260.0,0.0,6360.0,1115.0,0.0,0.1587037037037037,0.0361851851851851,1.006037037037037,1985.0,0.9270769230697916,52.77132426109549,5.529500756426864,0.8690176322413758,6,0.19,0.74,0.018,0.023,0.2,19.476,53.289,17.272,0.781,0.502,4.927,2.421,3.085103919411799,1.4500802742931782
23316962,2024-02-12,C25HMNMAV55,122.46,10.22,10773.0,1056.0,746.0,3232.0,2440.0,105.0,458.0,6084.0,1065.0,0.0,0.1587037037037037,0.0361851851851851,1.006037037037037,3003.0,0.9229725655643428,49.681528662014685,10.201704545444883,0.812520812520542,49,0.22,1.36,0.019,0.024,0.22,16.821,52.906,19.62,1.102,0.716,4.974,2.466,2.6963967178023545,1.4517864003073377
23316971,2024-02-12,2062BK1,125.54,8.77,10161.0,1071.0,724.0,4351.0,1800.0,367.0,0.0,6167.0,1292.0,0.0,0.1587037037037037,0.0361851851851851,1.006037037037037,2167.0,0.9347032983327028,49.1237852473385,9.487394957974336,0.8306414397781123,6,0.22,0.82,0.022,0.033,0.22,19.527,53.203,17.3,0.785,0.502,4.931,2.421,3.0751401653083636,1.4446345172151627
23117045,2024-02-13,2062BK1,125.95,9.5,10173.0,1530.0,852.0,4079.0,1668.0,267.0,0.0,6149.0,1276.0,0.0,0.16275,0.03859375,0.9203125,1935.0,0.9298634182286464,48.82096069830233,6.649019607838792,0.8620155038755235,6,0.2,0.74,0.019,0.023,0.2,0.727,53.605,31.555,4.59,1.136,6.819,0.156,1.6987260742806438,1.6604714555648485
23117052,2024-02-13,2062BK1,126.28,9.48,9984.0,1689.0,935.0,1882.0,1794.0,308.0,0.0,5648.0,939.0,468.0,0.16275,0.03859375,0.9203125,2102.0,0.9301708897986878,44.72600570126127,5.911190053282469,0.8534728829681953,6,0.2,0.78,0.022,0.022,0.2,20.153,53.366,16.249,0.774,1.02,4.774,2.294,3.2840615384615384,1.4659780787297751
23117056,2024-02-13,2830C25HMN,120.77,8.88,9192.0,2115.0,895.0,1987.0,1739.0,271.0,0.0,5928.0,1095.0,0.0,0.16275,0.03859375,0.9203125,2010.0,0.9315079058933166,49.08503767451283,4.346099290778087,0.8651741293528034,18,0.18,0.79,0.026,0.026,0.21,19.113,53.331,17.426,0.948,0.492,4.963,2.4,3.0602513341366846,1.4595238095238097
23117068,2024-02-13,S.TOWER6VAN,121.11,9.68,14343.0,0.0,897.0,3149.0,2463.0,91.0,403.0,5640.0,1213.0,0.0,0.16275,0.03859375,0.9203125,2957.0,0.9259882253924157,46.56923457974924,14343000000000.0,0.8329387893132117,67,0.18,1.31,0.026,0.022,0.21,1.906,56.16,27.68,2.262,2.668,7.952,0.201,2.0288284382789636,1.898130935884003
23117028,2024-02-13,2062BK1,125.3,10.47,9687.0,2313.0,764.0,2427.0,1765.0,277.0,0.0,6202.0,1138.0,0.0,0.16275,0.03859375,0.9203125,2042.0,0.9228842896006269,49.49720670351559,4.188067444874973,0.864348677766472,6,0.22,0.8,0.037,0.03,0.2,16.115,55.142,17.929,0.603,0.907,5.297,2.572,3.075404350250976,1.619679835511823
23117026,2024-02-13,2830C20MMNC,130.71,10.22,8673.0,1188.0,805.0,2337.0,1746.0,267.0,0.0,6387.0,1084.0,0.0,0.16275,0.03859375,0.9203125,2013.0,0.9274817285111228,48.86389717658279,7.300505050498906,0.8673621460502398,17,0.19,0.72,0.033,0.032,0.21,18.078,53.698,17.574,0.72,0.968,5.156,2.401,3.0553627311522042,1.506128516534373
23117025,2024-02-13,2062BK1,126.11,9.5,10287.0,1662.0,807.0,2757.0,1658.0,264.0,0.0,5965.0,1083.0,0.0,0.16275,0.03859375,0.9203125,1922.0,0.9299461691547088,47.29997621086908,6.1895306859168535,0.8626430801244211,6,0.21,0.78,0.03,0.028,0.21,19.664,53.314,17.256,0.909,0.841,4.25,2.41,3.0894129918294024,1.444002058449121
23117020,2024-02-13,2062BK1,124.1,9.67,9720.0,2025.0,787.0,2006.0,1658.0,250.0,0.0,6115.0,1193.0,0.0,0.16275,0.03859375,0.9203125,1908.0,0.9277117440313396,49.27477840411543,4.799999999997629,0.8689727463307815,6,0.21,0.79,0.024,0.028,0.22,15.957,55.512,17.813,0.609,0.904,5.216,2.568,3.1162007409902324,1.6437772052944837
23217018,2024-02-13,2062BK1,126.67,8.67,8898.0,657.0,814.0,0.0,1691.0,277.0,0.0,6106.0,1009.0,0.0,0.16275,0.03859375,0.9203125,1968.0,0.9359391162927744,48.20399463133967,13.543378995413176,0.8592479674792382,6,0.21,0.77,0.036,0.022,0.23,20.07,52.73,16.815,0.779,1.023,4.827,2.368,3.135704091341579,1.4295396627446726
23217021,2024-02-13,2062BK1,118.93,0.0,10752.0,1458.0,781.0,4056.0,1191.0,290.0,0.0,5957.0,986.0,0.0,0.16275,0.03859375,0.9203125,1481.0,0.9999999999915916,50.088287227359885,7.374485596702761,0.8041863605666414,6,0.18,0.82,0.029,0.024,0.23,16.934,55.045,17.522,0.923,1.128,4.571,2.467,3.1413000057067855,1.5974983312534463
23217070,2024-02-13,C25HMNMAV55,122.38,9.49,14121.0,1101.0,808.0,2837.0,2504.0,138.0,543.0,6599.0,1100.0,0.0,0.16275,0.03859375,0.9203125,3185.0,0.9280351861611584,53.922209510917455,12.825613079007423,0.7861852433278537,49,0.22,1.35,0.021,0.022,0.23,1.544,55.417,28.995,2.409,2.514,7.885,0.098,1.9111946475375914,1.8145710543549443
23217057,2024-02-13,2062BK1,130.96,9.48,9465.0,1485.0,858.0,977.0,1735.0,294.0,0.0,6677.0,1168.0,0.0,0.16275,0.03859375,0.9203125,2029.0,0.9324978638498116,50.985033597655885,6.373737373733082,0.8551010349921858,6,0.19,0.76,0.029,0.022,0.21,17.557,56.041,16.811,0.574,0.616,4.407,2.726,3.3333928146561975,1.6305682446390646
23217054,2024-02-13,2830C20MMNC,129.3,9.48,9195.0,1203.0,800.0,2347.0,1728.0,300.0,0.0,6213.0,1103.0,0.0,0.16275,0.03859375,0.9203125,2028.0,0.9316904453024092,48.051044083155055,7.643391521190654,0.8520710059167396,17,0.19,0.67,0.017,0.023,0.21,17.659,56.052,16.742,0.535,0.606,4.408,2.735,3.3477871349220565,1.6293238765188074
23217051,2024-02-13,2830C25HMN,0.0,0.0,10344.0,1104.0,707.0,3354.0,1826.0,311.0,165.0,6098.0,967.0,264.0,0.16275,0.03859375,0.9203125,2302.0,0.0,6098000000000.0,9.369565217382815,0.7932232841004373,18,0.21,0.81,0.024,0.021,0.21,17.649,55.952,16.814,0.582,0.608,4.43,2.706,3.3275052036871835,1.6234911792014857
23317031,2024-02-13,2830C20MMNC,124.74,9.28,10368.0,1047.0,812.0,3873.0,1688.0,207.0,0.0,595.0,110.0,0.0,0.16275,0.03859375,0.9203125,1895.0,0.9307566034850714,4.769921436549865,9.902578796552149,0.8907651715034878,17,0.19,0.78,0.026,0.03,0.23,0.671,53.407,31.767,4.61,1.137,6.838,0.151,1.6811571392596323,1.6463824408890533
23317033,2024-02-13,2062BK1,123.95,10.21,9912.0,1590.0,751.0,3535.0,1691.0,289.0,0.0,1731.0,1545.0,0.0,0.16275,0.03859375,0.9203125,1980.0,0.9238968395876276,13.965308592061596,6.233962264147023,0.8540404040399727,6,0.2,0.8,0.02,0.025,0.22,3.953,52.696,28.766,4.428,1.592,6.713,0.142,1.8318211839955505,1.610513447432763
23217083,2024-02-14,S.TOWER6VAN,126.37,9.28,10773.0,1107.0,894.0,3246.0,2416.0,98.0,533.0,6836.0,1065.0,0.0,0.1436060606060606,0.0391212121212121,0.9973333333333332,3047.0,0.9315886472470948,54.095117511639664,9.73170731706438,0.7929110600588143,67,0.2,1.35,0.029,0.02,0.22,16.738,54.965,17.82,0.886,1.123,4.517,2.54,3.084282587958027,1.5904684742035362
23217088,2024-02-14,2062BK1,125.18,9.48,11379.0,1113.0,899.0,3265.0,1779.0,290.0,0.0,6586.0,1567.0,0.0,0.1436060606060606,0.0391212121212121,0.9973333333333332,2069.0,0.92960047526415,52.6122383763172,10.22371967654068,0.8598356694050944,6,0.22,0.78,0.025,0.025,0.19,1.192,55.59,27.906,5.991,0.747,7.125,0.052,1.9919733400222168,1.9103749269734356
23217093,2024-02-14,R34,131.43,0.0,11637.0,0.0,1395.0,4985.0,1212.0,240.0,0.0,6004.0,1062.0,363.0,0.1436060606060606,0.0391212121212121,0.9973333333333332,1452.0,0.9999999999923914,45.6821121506073,11637000000000.0,0.834710743801078,66,0.63,0.73,0.017,0.018,0.2,16.748,54.906,17.845,0.883,1.122,4.54,2.545,3.0766558332399416,1.5871538417066542
23217095,2024-02-14,2062BK1,123.23,8.49,11331.0,1107.0,808.0,2292.0,1826.0,287.0,0.0,6429.0,1242.0,360.0,0.1436060606060606,0.0391212121212121,0.9973333333333332,2113.0,0.9355450956503528,52.1707376446306,10.235772357714332,0.8641741599617302,6,0.2,0.76,0.02,0.023,0.2,15.339,53.57,19.429,1.039,0.917,5.567,2.654,2.7570766855378284,1.5407403146481062
23217109,2024-02-14,2062BK1,123.14,9.07,11232.0,1488.0,710.0,2306.0,1772.0,287.0,0.0,6287.0,1421.0,0.0,0.1436060606060606,0.0391212121212121,0.9973333333333332,2059.0,0.9313970198855503,51.055708948748936,7.548387096769121,0.8606119475469352,6,0.19,0.74,0.023,0.026,0.17,19.63,52.504,18.281,0.89,0.626,4.358,2.401,2.871895853845312,1.3848913272842371
23117085,2024-02-14,2062BK1,123.48,9.49,11070.0,246.0,797.0,4612.0,1854.0,294.0,0.0,5836.0,1000.0,0.0,0.1436060606060606,0.0391212121212121,0.9973333333333332,2148.0,0.9286305181550076,47.262714609270624,44.99999999981708,0.86312849161971,6,0.21,0.78,0.028,0.021,0.19,17.386,55.438,17.472,0.583,0.606,4.395,2.841,3.1727808619012188,1.5903496944834907
23117092,2024-02-14,1786500D,128.69,8.67,10263.0,1134.0,847.0,4146.0,1682.0,257.0,0.0,6004.0,1158.0,0.0,0.1436060606060606,0.0391212121212121,0.9973333333333332,1939.0,0.9368811881119914,46.65475172859854,9.05026455025657,0.8674574522945501,2,0.2,0.78,0.02,0.029,0.236,0.91,53.419,29.177,6.32,2.308,6.33,0.093,1.830797175954486,1.7754254187716032
23117121,2024-02-14,2830C20MMNC,131.98,0.0,11709.0,2223.0,807.0,3736.0,1697.0,244.0,0.0,5831.0,1236.0,0.0,0.1436060606060606,0.0391212121212121,0.9973333333333332,1941.0,0.9999999999924232,44.18093650519639,5.267206477730424,0.8742916022664223,17,0.2,0.74,0.035,0.027,0.21,20.224,52.367,17.095,0.847,1.024,4.713,2.365,3.063114178755264,1.4031886387995711
23217115,2024-02-14,1786500D,120.07,9.49,11211.0,0.0,803.0,2033.0,1711.0,257.0,0.0,5516.0,1028.0,0.0,0.1436060606060606,0.0391212121212121,0.9973333333333332,1968.0,0.9267520839693828,45.9398684097115,11211000000000.0,0.8694105691052493,2,0.2,0.77,0.019,0.025,0.215,18.246,53.734,17.407,0.73,0.975,5.115,2.373,3.086741727941176,1.5070959780108826
23117125,2024-02-14,2062BK1,128.64,0.0,10863.0,1134.0,872.0,5401.0,1787.0,301.0,0.0,5995.0,978.0,0.0,0.1436060606060606,0.0391212121212121,0.9973333333333332,2088.0,0.9999999999922264,46.60292288520987,9.579365079356633,0.8558429118769848,6,0.2,0.78,0.033,0.025,0.19,23.973,50.271,16.609,0.683,0.636,4.36,2.11,3.026550270921131,1.2387206465761527
23217097,2024-02-14,1786500D,125.44,8.47,10296.0,552.0,795.0,1398.0,1816.0,284.0,0.0,6605.0,1203.0,319.0,0.1436060606060606,0.0391212121212121,0.9973333333333332,2100.0,0.9367485624603336,52.654655611825135,18.652173913009687,0.864761904761493,2,0.2,0.74,0.028,0.024,0.189,16.588,55.057,17.897,0.897,1.119,4.467,2.569,3.07615376019667,1.5965029287247001
23317108,2024-02-14,2830C20MMNC,128.91,0.0,8742.0,1158.0,760.0,2076.0,1739.0,288.0,0.0,4659.0,1039.0,0.0,0.1436060606060606,0.0391212121212121,0.9973333333333332,2027.0,0.9999999999922428,36.141494065346826,7.549222797920942,0.8579181055743178,17,0.22,0.8,0.027,0.024,0.22,19.645,52.357,18.311,0.954,0.64,4.443,2.336,2.859163390126693,1.379376663066101
23317110,2024-02-14,1786500D,127.3,8.88,10617.0,1089.0,813.0,4703.0,1695.0,306.0,0.0,5440.0,1107.0,0.0,0.1436060606060606,0.0391212121212121,0.9973333333333332,2001.0,0.9347921868047084,42.73369992110971,9.749311294756888,0.8470764617686921,2,0.18,0.8,0.027,0.028,0.202,18.467,53.893,17.047,0.696,0.974,5.196,2.324,3.1612505865790705,1.51747149091933
23317091,2024-02-14,1786500D,131.68,0.0,12342.0,1002.0,773.0,4448.0,1725.0,339.0,0.0,5896.0,1008.0,0.0,0.1436060606060606,0.0391212121212121,0.9973333333333332,2064.0,0.999999999992406,44.775212636354986,12.317365269448786,0.8357558139530834,2,0.22,0.72,0.023,0.024,0.199,20.311,52.095,17.247,0.826,1.027,4.732,2.391,3.020350185528757,1.3870177587262706
23317086,2024-02-14,S.TOWER6VAN,127.73,9.49,13233.0,2523.0,718.0,6232.0,2494.0,95.0,513.0,6475.0,1128.0,293.0,0.1436060606060606,0.0391212121212121,0.9973333333333332,3102.0,0.9308409852723304,50.692867767551135,5.244946492269027,0.8039974210184384,67,0.2,1.34,0.035,0.023,0.23,17.422,55.615,17.288,0.574,0.607,4.395,2.825,3.216785239169414,1.6022298406845095
23317084,2024-02-14,C25HMNMAV55,130.11,9.88,10956.0,2334.0,696.0,4997.0,2481.0,105.0,505.0,6596.0,1154.0,0.0,0.1436060606060606,0.0391212121212121,0.9973333333333332,3091.0,0.9294235302455216,50.69556529051805,4.694087403596961,0.8026528631508241,49,0.22,1.4,0.028,0.022,0.23,17.432,55.359,17.485,0.613,0.611,4.405,2.816,3.165904151892943,1.5854000801878687
23317081,2024-02-14,S.TOWER6VAN,127.53,9.88,11976.0,1845.0,682.0,4216.0,2468.0,166.0,566.0,6487.0,1050.0,0.0,0.1436060606060606,0.0391212121212121,0.9973333333333332,3200.0,0.9280983916677964,50.86646279266944,6.491056910565588,0.771249999999759,67,0.2,1.33,0.025,0.022,0.21,17.527,55.127,17.59,0.576,0.611,4.419,2.87,3.1338184298789153,1.5697647929836551
23117149,2024-02-15,2062BK1,133.37,7.67,10593.0,1470.0,794.0,2898.0,1692.0,291.0,0.0,6797.0,1289.0,0.0,0.1459230769230769,0.0448461538461538,0.9856153846153848,1983.0,0.9456182643154736,50.96348504123144,7.20612244897469,0.8532526475033518,6,0.2,0.77,0.026,0.031,0.21,20.599,51.543,17.885,0.757,0.802,4.638,2.396,2.8817510902381747,1.339301026373912
23117156,2024-02-15,2062BK1,126.54,7.76,11238.0,1473.0,817.0,2931.0,1709.0,292.0,0.0,6088.0,2567.0,0.0,0.1459230769230769,0.0448461538461538,0.9856153846153848,2001.0,0.9422189128745926,48.11126916352053,7.629327902235146,0.854072963517814,6,0.21,0.75,0.021,0.036,0.23,11.518500000000001,53.5175,22.268,3.1475,0.9935,5.938000000000001,1.2005,2.403228703578966,1.5839437661857194
23117161,2024-02-15,SAILTWR6NB,129.68,0.0,11994.0,1989.0,808.0,5080.0,1896.0,0.0,765.0,5756.0,1080.0,0.0,0.1459230769230769,0.0448461538461538,0.9856153846153848,2661.0,0.9999999999922888,44.38618136918271,6.030165912515822,0.7125140924461809,69,0.19,1.34,0.023,0.017,0.25,0.128,52.312,21.948,15.35,0.121,8.107,0.059,2.3833432047018084,2.3695248448611674
23117177,2024-02-15,2830C20MMNC,132.99,0.0,9975.0,1008.0,845.0,5657.0,1692.0,237.0,0.0,6495.0,1107.0,0.0,0.1459230769230769,0.0448461538461538,0.9856153846153848,1929.0,0.9999999999924808,48.83825851531064,9.895833333323516,0.8771384136853929,17,0.18,0.77,0.022,0.03,0.23,20.09,51.871,17.786,1.08,0.904,4.656,2.229,2.916230955191994,1.3694590384666157
23217148,2024-02-15,2062BK1,130.02,10.21,15036.0,1113.0,798.0,3249.0,1853.0,307.0,0.0,6610.0,1104.0,464.0,0.1459230769230769,0.0448461538461538,0.9856153846153848,2160.0,0.927191043279418,50.83833256382989,13.509433962252013,0.8578703703699733,6,0.21,0.79,0.021,0.027,0.2,21.308,50.672,17.907,0.829,0.898,4.597,2.423,2.82957337502792,1.292125662994696
23217176,2024-02-15,R19,130.99,0.0,12459.0,1479.0,800.0,3846.0,1137.0,236.0,0.0,6452.0,1029.0,0.0,0.1459230769230769,0.0448461538461538,0.9856153846153848,1373.0,0.999999999992366,49.2556683712554,8.423935091272195,0.8281136198100305,64,0.49,0.69,0.019,0.017,0.19,16.92,58.318,15.72,0.913,0.633,4.123,2.153,3.7095604605305006,1.7866486933611103
23217173,2024-02-15,SEQRFE550D,120.8,10.21,9045.0,1005.0,808.0,859.0,1674.0,246.0,0.0,6410.0,1251.0,0.0,0.1459230769230769,0.0448461538461538,0.9856153846153848,1920.0,0.922067017777864,53.0629139068455,8.999999999991045,0.8718749999995459,73,0.21,0.74,0.029,0.029,0.19,20.406,51.906,17.776,0.747,0.742,4.706,2.346,2.9198402430106314,1.3594007804520336
23317175,2024-02-15,2062BK1,122.89,9.28,6099.0,0.0,812.0,2921.0,1725.0,268.0,0.0,6458.0,1056.0,0.0,0.1459230769230769,0.0448461538461538,0.9856153846153848,1993.0,0.9297873950145286,52.55106192487142,6099000000000.0,0.8655293527341367,6,0.19,0.79,0.029,0.034,0.21,19.984,53.048,17.203,0.876,0.847,4.33,2.361,3.083468960706812,1.42648166075078
23317147,2024-02-15,SEQRFE550D,123.93,5.06,9963.0,1188.0,793.0,2979.0,1764.0,295.0,0.0,6216.0,981.0,0.0,0.1459230769230769,0.0448461538461538,0.9856153846153848,2059.0,0.96077215287262,50.15734688896831,8.386363636356577,0.8567265662939015,73,0.2,0.8,0.027,0.035,0.23,19.827,52.139,18.121,0.644,0.525,5.03,2.315,2.877110694183865,1.3739228965190124
23217143,2024-02-15,2062BK1,125.43,9.66,9141.0,597.0,792.0,2172.0,1721.0,287.0,118.0,6511.0,1349.0,0.0,0.1459230769230769,0.0448461538461538,0.9856153846153848,2126.0,0.9284921163599936,51.9094315550354,15.311557788919076,0.8095014111002777,6,0.2,0.79,0.031,0.035,0.2,23.333,51.252,16.298,0.623,0.692,4.294,2.171,3.1444873918645317,1.2931974162293098
23217140,2024-02-15,SAILTWR6NB,124.53,9.6,9174.0,600.0,814.0,1984.0,2545.0,101.0,496.0,6304.0,1052.0,0.0,0.1459230769230769,0.0448461538461538,0.9856153846153848,3142.0,0.9284276448152656,50.62233999798745,15.289999999974516,0.809993634627368,69,0.17,1.35,0.029,0.034,0.25,20.385,53.282,16.999,0.641,0.871,4.277,2.304,3.134235294117647,1.425224020329009
23317141,2024-02-15,2062BK1,126.16,9.48,9099.0,1170.0,668.0,2127.0,1676.0,353.0,0.0,6167.0,939.0,0.0,0.1459230769230769,0.0448461538461538,0.9856153846153848,2029.0,0.93010911234938,48.88237159124221,7.77692307691643,0.8260226712662267,6,0.21,0.76,0.026,0.034,0.2,22.75,52.874,15.37,0.525,0.546,4.347,2.25,3.439854271029862,1.3870045381810554
23217137,2024-02-15,SAILTWR6NB,125.3,7.48,9294.0,609.0,789.0,1958.0,2545.0,91.0,496.0,6304.0,1126.0,330.0,0.1459230769230769,0.0448461538461538,0.9856153846153848,3132.0,0.9436662147842771,50.31125299241571,15.261083743817306,0.8125798212002514,69,0.17,1.32,0.025,0.03,0.24,22.805,52.956,15.246,0.525,0.543,4.348,2.229,3.473207844166066,1.3916745506149482
23217170,2024-02-16,R34,129.58,0.0,12933.0,492.0,998.0,4049.0,1107.0,290.0,0.0,6441.0,1058.0,0.0,0.1429545454545454,0.0381818181818181,1.0200909090909092,1397.0,0.9999999999922828,49.7067448676516,26.28658536580023,0.7924123120967842,66,0.62,0.74,0.018,0.024,0.24,19.295,57.481,14.936,0.907,0.428,3.941,1.884,3.8482292294302742,1.6791598504323442
23217185,2024-02-16,R19,125.29,0.0,10908.0,1176.0,850.0,3498.0,1117.0,223.0,0.0,6357.0,2411.0,0.0,0.1429545454545454,0.0381818181818181,1.0200909090909092,1340.0,0.9999999999920184,50.73828717335192,9.275510204073743,0.8335820895516167,64,0.49,0.73,0.02,0.022,0.2,20.442,51.672,17.913,0.755,0.75,4.721,2.364,2.88444791782963,1.3471686307227029
23217193,2024-02-16,R19,125.4,0.0,11076.0,1191.0,858.0,2457.0,1114.0,230.0,0.0,1619.0,959.0,0.0,0.1429545454545454,0.0381818181818181,1.0200909090909092,1344.0,0.9999999999920256,12.910685805319693,9.299748110823426,0.8288690476184309,64,0.5,0.74,0.024,0.024,0.19,16.283,57.895,17.616,0.503,0.431,3.75,2.333,3.28631435545212,1.7078171091445429
23217207,2024-02-16,SEQRFE550D,118.79,10.27,9963.0,1011.0,806.0,2665.0,1711.0,243.0,0.0,5468.0,870.0,0.0,0.1429545454545454,0.0381818181818181,1.0200909090909092,1954.0,0.920424608701996,46.03081067391168,9.854599406518442,0.8756397134079449,73,0.22,0.77,0.027,0.03,0.24,19.745,52.404,17.949,0.73,0.525,5.015,2.246,2.9194428969359327,1.3902109033028254
23217210,2024-02-16,SEQRFE550D,128.12,9.08,10086.0,1008.0,641.0,2592.0,1714.0,246.0,0.0,4503.0,800.0,0.0,0.1429545454545454,0.0381818181818181,1.0200909090909092,1960.0,0.933819241975701,35.146737433381624,10.005952380942457,0.8744897959179212,73,0.2,0.78,0.023,0.027,0.22,23.28,50.988,16.473,0.648,0.72,4.332,2.219,3.0950588806604347,1.2825879156814408
23317231,2024-02-16,SEQRFE550D,117.83,9.59,8898.0,504.0,801.0,2449.0,1813.0,287.0,0.0,6496.0,1106.0,363.0,0.1429545454545454,0.0381818181818181,1.0200909090909092,2100.0,0.9247370899315276,55.13027242590911,17.654761904726875,0.8633333333329223,73,0.21,0.78,0.014,0.019,0.22,19.793,51.567,18.189,1.279,0.91,4.72,2.158,2.834909290819131,1.357633678224469
23117184,2024-02-16,2062BK1,125.1,0.0,11280.0,729.0,797.0,3805.0,1718.0,226.0,0.0,5708.0,1045.0,0.0,0.1429545454545454,0.0381818181818181,1.0200909090909092,1944.0,0.9999999999920064,45.627498001234,15.47325102878536,0.8837448559666236,6,0.2,0.78,0.017,0.029,0.24,16.786,58.575,15.746,0.808,0.629,4.076,2.171,3.719756144027434,1.8004795131097655
23317206,2024-02-16,2830C20MMNC,121.86,9.49,9978.0,1749.0,779.0,2657.0,1739.0,305.0,0.0,6409.0,1055.0,0.0,0.1429545454545454,0.0381818181818181,1.0200909090909092,2044.0,0.9277502854897012,52.59313966804043,5.704974271008745,0.8507827788645544,17,0.18,0.71,0.017,0.027,0.19,21.017,50.866,17.966,0.908,0.898,4.582,2.398,2.831079200756943,1.304791709419249
23317213,2024-02-16,R19,125.8,0.0,11472.0,1062.0,850.0,4233.0,1132.0,230.0,0.0,6244.0,1626.0,0.0,0.1429545454545454,0.0381818181818181,1.0200909090909092,1362.0,0.9999999999920508,49.63434022218097,10.802259886995476,0.8311306901609169,64,0.5,0.69,0.02,0.019,0.21,20.565,52.189,17.204,0.97,0.842,4.749,2.007,3.033362394652717,1.3817580090018533
23317220,2024-02-16,R19,125.3,0.0,11649.0,531.0,1022.0,5577.0,1207.0,261.0,0.0,6190.0,982.0,373.0,0.1429545454545454,0.0381818181818181,1.0200909090909092,1468.0,0.9999999999920192,49.40143655188027,21.93785310730332,0.8222070844681048,64,0.51,0.72,0.014,0.023,0.2,20.234,52.367,17.115,0.809,1.023,4.713,2.372,3.059534938069642,1.402061579651941
23317233,2024-02-16,2062BK1,113.86,10.27,5931.0,1254.0,740.0,783.0,1729.0,281.0,0.0,5987.0,55.0,0.0,0.1429545454545454,0.0381818181818181,1.0200909090909092,2010.0,0.9172641585360728,52.582118390544686,4.729665071766563,0.8601990049746964,6,0.21,0.77,0.018,0.023,0.21,19.431,57.046,15.116,0.947,0.441,4.01,1.88,3.7736323344578953,1.6512099108486746
23117192,2024-02-16,2830C20MMNC,126.86,0.0,11472.0,0.0,807.0,3860.0,1709.0,254.0,0.0,4573.0,1212.0,0.0,0.1429545454545454,0.0381818181818181,1.0200909090909092,1963.0,0.9999999999921172,36.04761153999648,11472000000000.0,0.8706062149766324,17,0.2,0.77,0.03,0.032,0.23,11.7145,53.789500000000004,22.5675,3.424,0.6635,5.1665,1.2365,2.3833883510202276,1.568984627949713
23117204,2024-02-16,SEQRFE550D,118.98,10.21,10650.0,111.0,767.0,4348.0,1682.0,244.0,0.0,513.0,100.0,0.0,0.1429545454545454,0.0381818181818181,1.0200909090909092,1926.0,0.92096911524947,4.311649016605213,95.94594594508156,0.8733125649008965,73,0.19,0.76,0.025,0.028,0.2,20.571,51.756,17.698,0.844,0.83,4.612,2.325,2.9242330075145486,1.3523909067154427
23117221,2024-02-16,2062BK1,118.6,9.49,9315.0,714.0,902.0,2541.0,1493.0,217.0,0.0,5643.0,949.0,0.0,0.1429545454545454,0.0381818181818181,1.0200909090909092,1710.0,0.9259114684914832,47.58010118003727,13.046218487376686,0.8730994152041678,6,0.19,0.77,0.023,0.028,0.17,24.145,49.994,16.69,0.681,0.638,4.373,2.118,2.9952669103109457,1.2242629052796552
23117223,2024-02-16,2062BK1,115.4,9.65,9075.0,510.0,890.0,3574.0,1692.0,284.0,0.0,5732.0,953.0,0.0,0.1429545454545454,0.0381818181818181,1.0200909090909092,1976.0,0.9228308676455592,49.67071057149332,17.794117647023935,0.8562753036432914,6,0.21,0.79,0.021,0.027,0.26,16.978,55.127,17.496,0.846,1.131,4.536,2.485,3.1506543978967825,1.599042784626541
23317269,2024-02-17,SEQRFE550D,125.91,9.88,10659.0,2145.0,829.0,3411.0,1706.0,217.0,0.0,6080.0,953.0,374.0,0.1444166666666666,0.0328333333333333,1.0660833333333333,1923.0,0.9272405920839,48.28846001073554,4.969230769228453,0.8871554862189874,73,0.19,0.73,0.016,0.018,0.23,23.687,50.163,16.94,0.73,0.637,4.333,2.142,2.9610412608464665,1.2346903613271634
23317249,2024-02-17,R19,127.14,0.0,10095.0,969.0,872.0,5606.0,1173.0,186.0,0.0,5683.0,1025.0,0.0,0.1444166666666666,0.0328333333333333,1.0660833333333333,1359.0,0.9999999999921346,44.69875727509282,10.417956656335996,0.8631346578360095,64,0.51,0.7,0.015,0.025,0.23,23.118,52.183,15.21,0.572,0.939,4.331,2.322,3.4306094273880743,1.3614495551671058
23317247,2024-02-17,R19,125.3,0.0,10089.0,855.0,823.0,5089.0,1186.0,238.0,0.0,6002.0,987.0,0.0,0.1444166666666666,0.0328333333333333,1.0660833333333333,1424.0,0.9999999999920192,47.90103750959376,11.799999999986198,0.8328651685387409,64,0.52,0.73,0.015,0.017,0.19,21.828,55.055,14.435,0.602,0.543,4.134,2.174,3.8137295649764478,1.5181722920803002
23317245,2024-02-17,R19,128.92,0.0,10083.0,0.0,845.0,4883.0,1240.0,227.0,0.0,5793.0,974.0,0.0,0.1444166666666666,0.0328333333333333,1.0660833333333333,1467.0,0.9999999999922432,44.93484331333436,10083000000000.0,0.8452624403538888,64,0.52,0.74,0.017,0.016,0.16,23.358,53.119,14.478,0.856,0.636,4.165,2.12,3.6686925892672146,1.403890371858234
23317239,2024-02-17,R19,123.94,0.0,11271.0,1074.0,853.0,4281.0,1243.0,267.0,0.0,6005.0,1102.0,265.0,0.1444166666666666,0.0328333333333333,1.0660833333333333,1510.0,0.9999999999919316,48.45086332057083,10.494413407811455,0.8231788079464747,64,0.49,0.73,0.019,0.014,0.21,24.931,50.87,14.463,1.544,0.75,4.108,2.027,3.517007743362832,1.2912806193679403
23117259,2024-02-17,2062BK1,126.05,9.5,11703.0,1491.0,817.0,2762.0,1703.0,342.0,0.0,6124.0,1954.0,0.0,0.1444166666666666,0.0328333333333333,1.0660833333333333,2045.0,0.9299151604505356,48.5838952792655,7.849094567399162,0.8327628361854118,6,0.21,0.87,0.03,0.021,0.23,20.179,53.528,16.653,0.664,0.723,4.705,2.214,3.2141227332772906,1.4532620204707738
23117268,2024-02-17,2062BK1,126.51,10.22,11301.0,1389.0,769.0,3709.0,1734.0,321.0,0.0,6166.0,1067.0,0.0,0.1444166666666666,0.0328333333333333,1.0660833333333333,2055.0,0.9252541505088476,48.73923010000206,8.136069114464984,0.8437956204375456,6,0.22,0.77,0.022,0.019,0.2,22.859,52.328,15.359,0.549,0.929,4.317,2.341,3.4067708333333337,1.3691619351631388
23117261,2024-02-17,SEQRFE550D,112.04,10.08,12147.0,1551.0,799.0,2825.0,1695.0,230.0,0.0,5821.0,1400.0,435.0,0.1444166666666666,0.0328333333333333,1.0660833333333333,1925.0,0.9174582377913736,51.954659049875445,7.831721470014293,0.8805194805190231,73,0.22,0.82,0.02,0.019,0.18,20.296,53.859,16.287,0.623,0.729,4.72,2.171,3.306667485265226,1.4722009621692544
23117258,2024-02-17,SEQRFE550D,132.37,0.0,10488.0,1506.0,797.0,2575.0,1752.0,264.0,0.0,5681.0,1377.0,0.0,0.1444166666666666,0.0328333333333333,1.0660833333333333,2016.0,0.9999999999924456,42.91757951164979,6.964143426290197,0.869047619047188,73,0.21,0.78,0.026,0.022,0.18,20.289,53.222,16.791,0.698,0.726,4.713,2.224,3.1694854692710814,1.4352903104015535
23117237,2024-02-17,SEQRFE550D,121.94,10.27,11217.0,981.0,814.0,2963.0,1773.0,298.0,0.0,6453.0,1535.0,0.0,0.1444166666666666,0.0328333333333333,1.0660833333333333,2071.0,0.9223205506321586,52.9194685906764,11.43425076451434,0.856108160308616,73,0.21,0.82,0.022,0.022,0.18,24.179,50.173,16.496,0.669,0.64,4.386,2.1,3.0413408498514882,1.233479201494739
23317294,2024-02-18,SAILTWR6NB,120.88,10.21,9675.0,1581.0,989.0,3456.0,2576.0,112.0,495.0,6757.0,1030.0,0.0,0.1513529411764705,0.0313529411764705,1.0720294117647058,3183.0,0.9221145777639628,55.89841164745286,6.1195445920264895,0.8092994030786022,69,0.2,1.41,0.028,0.026,0.22,22.88,53.972,14.623,0.703,0.622,3.758,2.25,3.690645514223195,1.439099829351536
23317271,2024-02-18,R19,123.98,0.0,12006.0,1092.0,809.0,5753.0,1202.0,172.0,0.0,5987.0,943.0,0.0,0.1513529411764705,0.0313529411764705,1.0720294117647058,1374.0,0.999999999991934,48.29004678134949,10.994505494495426,0.8748180494899019,64,0.51,0.73,0.017,0.014,0.25,24.66,51.119,14.542,1.508,0.748,4.056,2.049,3.51502441036925,1.303956329872714
23317284,2024-02-18,R19,125.36,0.0,11106.0,1224.0,762.0,3893.0,1142.0,234.0,0.0,6114.0,920.0,0.0,0.1513529411764705,0.0313529411764705,1.0720294117647058,1376.0,0.9999999999920228,48.77153797025549,9.073529411757294,0.8299418604645131,64,0.51,0.74,0.019,0.018,0.22,21.181,54.065,15.982,0.588,0.59,4.037,2.303,3.3826565726083966,1.454768055107093
23317288,2024-02-18,R19,128.63,0.0,11112.0,1980.0,804.0,3729.0,1181.0,197.0,0.0,6522.0,1224.0,0.0,0.1513529411764705,0.0313529411764705,1.0720294117647058,1378.0,0.999999999992226,50.70356837401304,5.612121212118378,0.8570391872272445,64,0.52,0.76,0.021,0.015,0.21,21.732,53.815,15.16,1.186,0.599,4.022,2.221,3.549567970450498,1.458677797956252
23117274,2024-02-18,SEQRFE550D,121.83,10.09,11478.0,1509.0,787.0,2973.0,1684.0,283.0,0.0,6031.0,1071.0,0.0,0.1513529411764705,0.0313529411764705,1.0720294117647058,1967.0,0.9235142510542488,49.5034063855413,7.606361829020805,0.8561260803249333,73,0.22,0.77,0.02,0.016,0.2,24.169,49.622,16.934,0.7,0.642,4.411,2.147,2.9301446708001175,1.2072304398598677
23217286,2024-02-18,SAILTWR6NB,125.3,9.5,12057.0,1194.0,712.0,2613.0,2413.0,121.0,493.0,7003.0,1590.0,0.0,0.1513529411764705,0.0313529411764705,1.0720294117647058,3027.0,0.9295252225450332,55.88986432517247,10.097989949740288,0.7971589032042296,69,0.18,1.34,0.018,0.018,0.25,23.726,53.269,14.372,0.986,0.645,3.547,2.315,3.7061852083768176,1.3981731803984356
23117277,2024-02-18,SEQRFE550D,121.53,10.21,11985.0,1497.0,790.0,3434.0,1678.0,258.0,0.0,6151.0,999.0,0.0,0.1513529411764705,0.0313529411764705,1.0720294117647058,1936.0,0.9224988613866516,50.61301736155177,8.006012024042748,0.8667355371896349,73,0.21,0.73,0.022,0.015,0.18,24.761,50.983,14.62,1.421,0.748,4.097,2.057,3.4869707954312292,1.2945762023259357
23217320,2024-02-18,2830C20MMNC,102.83,9.49,10122.0,1011.0,798.0,1290.0,1708.0,243.0,0.0,5730.0,1935.0,0.0,0.1513529411764705,0.0313529411764705,1.0720294117647058,1951.0,0.9155092592511084,55.723038023381086,10.011869436191878,0.8754484879544462,17,0.2,0.7,0.019,0.017,0.18,23.418,53.431,14.55,0.704,0.631,3.849,2.222,3.6719813071266576,1.4072269482999287
23117285,2024-02-18,2062BK1,123.1,10.08,11199.0,2178.0,1013.0,2608.0,1705.0,261.0,0.0,6559.0,1064.0,0.0,0.1513529411764705,0.0313529411764705,1.0720294117647058,1966.0,0.9243129598969492,53.28188464619593,5.141873278234554,0.8672431332650726,6,0.19,0.73,0.019,0.02,0.24,22.17,51.607,16.916,0.728,0.951,4.049,2.23,3.0505999881775727,1.3203111008775297
23217304,2024-02-18,2062BK1,125.1,9.49,11811.0,0.0,786.0,3051.0,1714.0,280.0,0.0,7007.0,1687.0,0.0,0.1513529411764705,0.0313529411764705,1.0720294117647058,1994.0,0.9294895608817186,56.011191046714536,11811000000000.0,0.8595787362081948,6,0.19,0.78,0.019,0.018,0.2,19.257,54.572,15.988,1.83,0.691,4.734,1.654,3.4130965038463947,1.5483175395789592
23217338,2024-02-19,SEQRFE550D,124.43,9.88,10575.0,1485.0,798.0,2244.0,1718.0,300.0,0.0,6720.0,1526.0,0.0,0.155,0.0366111111111111,1.0290555555555556,2018.0,0.926438835522847,54.00626858431241,7.121212121207326,0.8513379583742064,73,0.21,0.75,0.018,0.019,0.21,19.314,54.817,17.245,0.723,0.731,3.424,2.566,3.1785341528470368,1.4993708971553612
23317371,2024-02-19,SAILTWR6NBAL,127.47,10.22,9843.0,1218.0,837.0,4302.0,1831.0,0.0,841.0,6682.0,1170.0,0.0,0.155,0.0366111111111111,1.0290555555555556,2672.0,0.9257752923166116,52.42017729620758,8.081280788170705,0.6852544910177076,70,0.18,1.39,0.03,0.017,0.22,19.386,57.489,14.691,1.044,0.429,3.969,1.867,3.912945820854887,1.6869828041551735
23317353,2024-02-19,2062BK1,118.71,9.4,8934.0,1083.0,773.0,4281.0,1783.0,285.0,0.0,6509.0,1424.0,0.0,0.155,0.0366111111111111,1.0290555555555556,2068.0,0.9266255561554398,54.83110100198104,8.24930747921676,0.8621856866533548,6,0.22,0.82,0.026,0.026,0.21,1.691,54.024,29.873,2.564,2.523,7.967,0.191,1.8083952600923878,1.7115159195311263
23317344,2024-02-19,SAILTWR6NB,123.16,9.49,9453.0,969.0,953.0,4242.0,2569.0,89.0,618.0,6361.0,1000.0,0.0,0.155,0.0366111111111111,1.0290555555555556,3276.0,0.9284583490318248,51.64826242244521,9.75541795664628,0.7841880341877948,69,0.18,1.32,0.025,0.02,0.19,19.262,56.554,15.126,1.214,0.76,3.545,2.366,3.7386130759568985,1.644537497455582
23317321,2024-02-19,R19,126.93,0.0,10968.0,1704.0,0.0,4128.0,0.0,0.0,0.0,6045.0,1524.0,0.0,0.155,0.0366111111111111,1.0290555555555556,0.0,0.9999999999921216,47.624675017351095,6.436619718306082,0.0,64,0.5,0.74,0.016,0.014,0.22,24.841,54.167,12.569,0.767,0.653,3.831,2.027,4.309228321400159,1.4478896581219427
23317350,2024-02-19,SEQRFE550D,125.2,9.55,6840.0,999.0,1019.0,5392.0,1804.0,319.0,0.0,6443.0,1022.0,0.0,0.155,0.0366111111111111,1.0290555555555556,2123.0,0.9291280148354054,51.461661341442,6.846846846839993,0.8497409326420868,73,0.21,0.82,0.02,0.018,0.21,18.541,56.603,16.223,0.769,0.753,3.401,2.53,3.4888436883629192,1.6281605062562925
23117325,2024-02-19,1786550D,131.02,0.0,11007.0,1392.0,794.0,4922.0,1705.0,250.0,0.0,5845.0,1150.0,0.0,0.155,0.0366111111111111,1.0290555555555556,1955.0,0.9999999999923675,44.61150969283612,7.907327586201216,0.8721227621478915,3,0.21,0.82,0.03,0.02,0.23,20.091,55.939,15.515,0.552,0.712,3.542,2.479,3.6052461974735754,1.5710113179992697
23317424,2024-02-20,JIS540RC2ALK,122.11,9.5,12012.0,531.0,953.0,3360.0,2525.0,0.0,597.0,6594.0,1698.0,0.0,0.1503928571428571,0.0407857142857142,1.135892857142857,3122.0,0.9278170351726478,54.00049135980672,22.62146892651107,0.8087764253680946,62,0.22,1.39,0.022,0.018,0.21,0.565,52.616,24.765,12.456,0.801,7.217,0.099,2.124525559234434,2.0771386838261416
23317413,2024-02-20,2062BK1,126.19,9.51,10935.0,1110.0,829.0,3832.0,1605.0,281.0,0.0,6004.0,1159.0,0.0,0.1503928571428571,0.0407857142857142,1.135892857142857,1886.0,0.9299189388288144,47.57904746772661,9.851351351342476,0.8510074231172582,6,0.19,0.76,0.036,0.031,0.2,18.729,54.832,17.412,0.673,0.787,3.675,2.573,3.1489117326135645,1.5171268883847049
23317409,2024-02-20,2830C20MMNC,127.7,9.68,9972.0,2112.0,792.0,4938.0,1748.0,250.0,0.0,5869.0,1015.0,0.0,0.1503928571428571,0.0407857142857142,1.135892857142857,1998.0,0.9295385063260336,45.9592795611123,4.721590909088674,0.874874874874437,17,0.2,0.73,0.02,0.03,0.17,20.53,55.289,15.699,0.512,0.737,3.508,2.537,3.5215923566878984,1.5260557548992548
23317380,2024-02-20,2062BK1,121.18,10.22,9903.0,1464.0,895.0,3431.0,1743.0,258.0,0.0,6184.0,1081.0,0.0,0.1503928571428571,0.0407857142857142,1.135892857142857,2001.0,0.922222222215204,51.0315233532676,6.764344262290462,0.8710644677656816,6,0.2,0.73,0.021,0.031,0.24,19.334,57.623,14.721,0.976,0.435,3.949,1.843,3.914074174704524,1.6920072821235612
23217426,2024-02-20,SAILTWR6NB,130.16,8.89,10722.0,1386.0,795.0,3185.0,2511.0,115.0,540.0,6529.0,1121.0,0.0,0.1503928571428571,0.0407857142857142,1.135892857142857,3166.0,0.9360661632438974,50.16133988898156,7.735930735925154,0.7931143398607728,69,0.18,1.29,0.026,0.032,0.21,19.056,54.587,17.386,0.628,0.782,3.64,2.594,3.139529533559556,1.4978733913234368
23217419,2024-02-20,SAILTWR6NB,121.87,11.27,11955.0,0.0,798.0,3528.0,2460.0,111.0,442.0,6998.0,1204.0,273.0,0.1503928571428571,0.0407857142857142,1.135892857142857,3013.0,0.9153522607712532,57.4218429469318,11955000000000.0,0.8164619980083583,69,0.18,1.31,0.023,0.024,0.22,18.309,55.562,17.153,0.628,0.778,3.69,2.554,3.2390113093156114,1.5667597213997686
23217416,2024-02-20,2062BK1,133.88,10.68,13221.0,0.0,795.0,3256.0,1677.0,300.0,0.0,7694.0,2493.0,0.0,0.1503928571428571,0.0407857142857142,1.135892857142857,1977.0,0.9261206419415736,57.46937555977392,13221000000000.0,0.8482549317142902,6,0.19,0.72,0.014,0.023,0.2,18.194,55.695,17.159,0.641,0.778,3.648,2.56,3.2456293706293704,1.5753521525145673
23217381,2024-02-20,2062BK1,127.29,9.69,9939.0,1011.0,800.0,2559.0,1731.0,257.0,0.0,6654.0,1113.0,0.0,0.1503928571428571,0.0407857142857142,1.135892857142857,1988.0,0.9292597459415296,52.27433419709109,9.830860534114905,0.8707243460760208,6,0.2,0.76,0.023,0.024,0.21,18.686,56.185,16.457,0.769,0.755,3.409,2.555,3.413841292988212,1.5987081720919647
23217378,2024-02-20,SEQRFE550D,127.52,9.67,10023.0,1026.0,795.0,3391.0,1711.0,257.0,0.0,6795.0,1187.0,0.0,0.1503928571428571,0.0407857142857142,1.135892857142857,1968.0,0.929513812953353,53.28575909619443,9.769005847943696,0.8694105691052493,73,0.22,0.74,0.02,0.019,0.2,19.062,55.74,15.933,1.392,0.773,3.433,2.474,3.4981799924689345,1.5927534575380042
23217423,2024-02-20,SAILTWR6NB,127.21,10.87,11199.0,0.0,803.0,1523.0,2487.0,121.0,547.0,6200.0,1392.0,0.0,0.1503928571428571,0.0407857142857142,1.135892857142857,3155.0,0.9212775202714276,48.73830673650862,11199000000000.0,0.788272583201018,69,0.17,1.27,0.025,0.027,0.22,0.734,54.147,31.694,5.172,1.08,5.84,0.084,1.7083767155702791,1.6697092108914862
23317386,2024-02-20,2062BK1,120.39,10.21,10854.0,1017.0,690.0,3930.0,1749.0,291.0,0.0,6103.0,1019.0,0.0,0.1503928571428571,0.0407857142857142,1.135892857142857,2040.0,0.9218223583390368,50.69357920050923,10.67256637167092,0.8573529411760503,6,0.21,0.8,0.019,0.028,0.22,3.921,51.41,28.7,4.481,3.74,6.09,0.255,1.7912267865231175,1.5759303537490037
23117391,2024-02-20,2062BK1,123.08,0.0,11193.0,1785.0,817.0,2616.0,1691.0,315.0,0.0,303.0,3343.0,0.0,0.1503928571428571,0.0407857142857142,1.135892857142857,2006.0,0.9999999999918752,2.4618134546436314,6.270588235290605,0.8429710867393604,6,0.19,0.77,0.021,0.024,0.19,4.307,50.179,28.814,5.475,3.369,6.269,0.164,1.7414193996182543,1.5149749411267437
23317347,2024-02-20,SAILTWR6NB,129.27,10.21,12894.0,1329.0,635.0,5501.0,2592.0,40.0,477.0,6641.0,1045.0,0.0,0.1503928571428571,0.0407857142857142,1.135892857142857,3109.0,0.9267995411462088,51.37309507193182,9.702031602701505,0.8337085879701404,69,0.17,1.33,0.021,0.02,0.22,18.89,56.423,16.108,0.664,0.762,3.475,2.496,3.5025761996399525,1.6121317751935769
23217440,2024-02-21,2062BK1,118.4,9.49,10998.0,2499.0,998.0,2499.0,1806.0,260.0,0.0,6820.0,1113.0,0.0,0.1345294117647058,0.0415,1.0202058823529412,2066.0,0.9257956055913222,57.601351350864846,4.4009603841519,0.8741529525649205,6,0.2,0.77,0.021,0.021,0.2,20.198,51.52,17.941,1.082,0.533,5.121,2.178,2.8714747519785977,1.3508127949659154
23217454,2024-02-21,SEQRFE550D,118.68,12.99,11163.0,990.0,800.0,1612.0,1779.0,307.0,0.0,6389.0,1054.0,0.0,0.1345294117647058,0.0415,1.0202058823529412,2086.0,0.9013442697584768,53.83383889405263,11.275757575746184,0.8528283796736085,73,0.19,0.78,0.016,0.028,0.21,18.082,56.166,16.637,0.774,0.879,3.874,2.265,3.375766318067075,1.617684331797235
23217456,2024-02-21,EXPORTDSP14,118.72,12.48,12027.0,1488.0,844.0,1798.0,1714.0,307.0,0.0,6332.0,1484.0,0.0,0.1345294117647058,0.0415,1.0202058823529412,2021.0,0.904878048773591,53.33557951437554,8.082661290317148,0.8480950024736031,55,0.18,0.77,0.017,0.029,0.24,21.118,54.595,15.327,0.794,0.839,3.774,2.259,3.5617823590814197,1.4979695988585853
23217482,2024-02-21,EXPORTDSP14,129.02,0.0,9663.0,996.0,982.0,3440.0,1792.0,260.0,0.0,6289.0,1072.0,0.0,0.1345294117647058,0.0415,1.0202058823529412,2052.0,0.9999999999922492,48.74438071579023,9.701807228905922,0.8732943469781319,55,0.2,0.76,0.022,0.031,0.22,20.989,52.891,18.101,1.033,0.639,2.435,2.486,2.921831841785438,1.3530224348315467
23317455,2024-02-21,SAILTWR6NB,122.32,11.04,10467.0,1062.0,784.0,4784.0,2474.0,78.0,472.0,6297.0,981.0,477.0,0.1345294117647058,0.0415,1.0202058823529412,3024.0,0.9172165566817846,51.4797253102397,9.85593220338055,0.8181216931214226,69,0.2,1.33,0.022,0.036,0.22,2.527,51.736,28.95,4.673,3.285,7.324,0.185,1.7870194466512381,1.6435605819937733
23317461,2024-02-21,SEQRFE550D,122.97,12.88,10578.0,1101.0,621.0,3294.0,1742.0,281.0,0.0,6599.0,1026.0,0.0,0.1345294117647058,0.0415,1.0202058823529412,2023.0,0.9051895472881474,53.663495160985086,9.60762942778419,0.8610973801280963,73,0.2,0.77,0.017,0.029,0.23,19.09,54.794,16.539,1.138,0.871,4.252,1.982,3.3128174123337355,1.5378613527925904
