Repository: SiddharthKumar268/FerroMind

# FerroMind
*Ferro-Alloy Optimisation using Machine Learning*
**SAIL Durgapur Steel Plant | Steel Melting Shop**
Intern: Siddharth Kumar | FY 2023-24 to FY 2025-26

---

## Quick Start

```bash

# 2. Place raw Excel files in data/raw/

## Dataset

| | |
|---|---|
| Total heats after cleaning | 47,421 |
| Training set | 37,936 heats (Apr 2023 – Jun 2025) |
| Test set | 9,485 heats (Jun 2025 – Dec 2025) |
| Input features | 21 (16 raw + 5 engineered) |
| Target variables | Mn, Si, C, S, P |
| BOF grades | 76 distinct grades |
| Split method | Chronological 80/20 — no shuffle, no leakage |

---

File: data/processed/sms_train.csv (part 26 of 253)
Heat_Number,Date,BOF Grade Code,Hot Metal Addn. Weight,Scrap Addn. Weight,Lime Into Converter,Dolomite Into Converter,Lime Into Ladle,Iron Ore Into Converter,SIMN Into Ladle,FESI Into Ladle,FEMN Into Ladle,Measered O2 Mainblow II,Duration of Mainblow I/II,Measered O2 2nd Blow,HM_P,HM_S,HM_Si,Total_FA_Ladle,HM_Ratio,O2_per_ton_HM,Lime_Dolo_Ratio,SiMn_FA_Fraction,Grade_Encoded,C,Mn,P,S,Si
23104386,2023-06-20,S.TOWER6VAN,129.97,8.1,10284.0,1158.0,707.0,4179.0,2522.0,62.0,245.0,5854.0,1031.0,0.0,0.15073684210526314,0.033736842105263155,0.9541052631578948,2829.0,0.9413341058814998,45.04116334504085,8.880829015536372,0.8914810887236156,67,0.2,1.31,0.02,0.025,0.21
23104382,2023-06-20,SEQRFE550D,127.25,8.15,11436.0,1554.0,782.0,4840.0,1746.0,291.0,153.0,6353.0,1026.0,227.0,0.15073684210526314,0.033736842105263155,0.9541052631578948,2190.0,0.9398079763593811,49.92534381100255,7.359073359068623,0.7972602739722388,73,0.2,0.84,0.027,0.023,0.23
23104380,2023-06-20,C20MMNC(BSP),130.71,0.0,9201.0,1542.0,825.0,4060.0,1703.0,305.0,0.0,5424.0,878.0,0.0,0.15073684210526314,0.033736842105263155,0.9541052631578948,2008.0,0.9999999999923496,41.49644250599421,5.966926070035041,0.8481075697206932,43,0.21,0.8,0.017,0.019,0.22
23104376,2023-06-20,2830C20MMNC,125.46,5.68,10782.0,2097.0,810.0,4514.0,1760.0,281.0,0.0,6197.0,1028.0,0.0,0.15073684210526314,0.033736842105263155,0.9541052631578948,2041.0,0.9566875095245031,49.39422923601631,5.141630901285102,0.8623223909843889,17,0.21,0.8,0.024,0.02,0.22
23104378,2023-06-20,SEQRFE550D,127.96,6.87,11130.0,1536.0,785.0,5029.0,1736.0,318.0,240.0,6047.0,1007.0,0.0,0.15073684210526314,0.033736842105263155,0.9541052631578948,2294.0,0.9490469480015647,47.25695529816148,7.246093749995283,0.7567567567564268,73,0.22,0.81,0.021,0.018,0.21
23104373,2023-06-20,IS2062E350BR,128.89,7.43,11088.0,1098.0,772.0,4067.0,2612.0,112.0,616.0,6125.0,1011.0,324.0,0.15073684210526314,0.033736842105263155,0.9541052631578948,3340.0,0.9454958920118435,47.521142058751494,10.098360655728507,0.7820359281434784,59,0.2,1.4,0.026,0.02,0.2
23104371,2023-06-20,S.TOWER6VAN,129.61,8.15,11751.0,1566.0,815.0,4486.0,2524.0,122.0,366.0,6132.0,1378.0,299.0,0.15073684210526314,0.033736842105263155,0.9541052631578948,3012.0,0.940839140527433,47.31116426165179,7.50383141761973,0.837981407702245,67,0.18,1.3,0.021,0.016,0.21
23104369,2023-06-20,IS2062E350BR,129.11,0.0,7287.0,1104.0,793.0,1264.0,2613.0,41.0,600.0,3496.0,1026.0,0.0,0.15073684210526314,0.033736842105263155,0.9541052631578948,3254.0,0.9999999999922548,27.077685694159417,6.600543478254891,0.8030116779346026,59,0.2,1.43,0.02,0.016,0.21
23104366,2023-06-20,R34,129.52,0.0,11517.0,885.0,782.0,4785.0,1147.0,227.0,0.0,1317.0,4965.0,0.0,0.15073684210526314,0.033736842105263155,0.9541052631578948,1374.0,0.9999999999922793,10.16831377385602,13.013559322019194,0.8347889374084172,66,0.63,0.77,0.018,0.015,0.25
23104363,2023-06-20,1786500D,121.55,6.8,10491.0,1509.0,802.0,3762.0,1739.0,308.0,399.0,5908.0,1027.0,0.0,0.15073684210526314,0.033736842105263155,0.9541052631578948,2446.0,0.9470198675422905,48.60551213452402,6.952286282301555,0.7109566639408377,2,0.2,0.77,0.019,0.018,0.194
23104360,2023-06-20,C20MMNC(BSP),127.95,6.27,10515.0,1494.0,825.0,4382.0,1685.0,355.0,98.0,6145.0,1733.0,0.0,0.15073684210526314,0.033736842105263155,0.9541052631578948,2138.0,0.9532856504175736,48.02657287965591,7.038152610437056,0.7881197380725967,43,0.22,0.8,0.022,0.02,0.22
23104357,2023-06-20,SEQRFE550D,122.62,8.46,10485.0,1488.0,782.0,3995.0,1748.0,263.0,149.0,6356.0,1110.0,0.0,0.15073684210526314,0.033736842105263155,0.9541052631578948,2160.0,0.9354592615125461,51.8349372039485,7.0463709677372,0.8092592592588846,73,0.21,0.8,0.021,0.023,0.22
23104375,2023-06-20,IS2062E350BR,121.95,7.88,10437.0,1095.0,830.0,4099.0,2622.0,105.0,717.0,5773.0,958.0,0.0,0.15073684210526314,0.033736842105263155,0.9541052631578948,3444.0,0.9393052453135693,47.33907339034572,9.531506849306364,0.7613240418116256,59,0.2,1.37,0.026,0.019,0.2
23104354,2023-06-20,2830C20MMNAK,127.94,8.68,12111.0,1515.0,787.0,3184.0,1494.0,298.0,409.0,6332.0,1094.0,0.0,0.15073684210526314,0.033736842105263155,0.9541052631578948,2201.0,0.9364661103722993,49.491949350871565,7.994059405935317,0.678782371648942,16,0.22,0.76,0.03,0.026,0.22
23104344,2023-06-20,C20MMNC(BSP),122.77,7.68,10962.0,1980.0,817.0,3059.0,1736.0,230.0,0.0,3088.0,3295.0,0.0,0.15073684210526314,0.033736842105263155,0.9541052631578948,1966.0,0.9411268685247902,25.152724606783803,5.53636363636084,0.8830111902335285,43,0.21,0.75,0.022,0.024,0.19
23104350,2023-06-20,SEQR500D,123.82,6.87,11223.0,1983.0,822.0,4529.0,1715.0,328.0,195.0,6278.0,1085.0,0.0,0.15073684210526314,0.033736842105263155,0.9541052631578948,2238.0,0.9474328563704383,50.702632853733625,5.659606656578084,0.7663092046466639,72,0.22,0.77,0.033,0.022,0.17
23104347,2023-06-20,2062BK1,127.2,7.52,10461.0,2454.0,993.0,4592.0,1739.0,244.0,0.0,6402.0,1110.0,0.0,0.15073684210526314,0.033736842105263155,0.9541052631578948,1983.0,0.9441805225583123,50.3301886788496,4.262836185817334,0.8769541099340006,6,0.22,0.76,0.028,0.023,0.22
23304416,2023-06-21,IS2062E350BR,121.19,10.2,11019.0,1668.0,812.0,5156.0,2823.0,20.0,400.0,6196.0,1005.0,0.0,0.14823529411764705,0.03294117647058824,0.9989411764705882,3243.0,0.9223685211894181,51.12633055490448,6.606115107909709,0.8704902867712394,59,0.2,1.36,0.029,0.024,0.21
23304413,2023-06-21,S.TOWER6VAN,124.3,8.22,10869.0,2049.0,1900.0,4330.0,5234.0,0.0,690.0,6094.0,983.0,378.0,0.14823529411764705,0.03294117647058824,0.9989411764705882,5924.0,0.9379716269171599,49.02654867217195,5.30453879941176,0.8835246455096415,67,0.19,1.25,0.026,0.021,0.21
23304407,2023-06-21,IS2062E350BR,126.2,8.14,10752.0,1650.0,779.0,4419.0,2624.0,0.0,719.0,6067.0,984.0,370.0,0.14823529411764705,0.03294117647058824,0.9989411764705882,3343.0,0.9394074735675197,48.07448494415155,6.516363636359687,0.7849237212082606,59,0.2,1.41,0.028,0.023,0.22
23304409,2023-06-21,S.TOWER6VAN,123.84,9.59,11403.0,1638.0,832.0,4795.0,2605.0,98.0,309.0,6050.0,983.0,386.0,0.14823529411764705,0.03294117647058824,0.9989411764705882,3012.0,0.9281271078398552,48.85335917273213,6.961538461534212,0.8648738379811206,67,0.2,1.26,0.031,0.024,0.21
23304405,2023-06-21,IS2062E350BR,123.16,9.59,10896.0,1701.0,807.0,4674.0,2642.0,92.0,387.0,6012.0,965.0,0.0,0.14823529411764705,0.03294117647058824,0.9989411764705882,3121.0,0.9277589453790753,48.81455017823308,6.405643738973307,0.8465235501439133,59,0.2,1.41,0.027,0.024,0.24
23104432,2023-06-21,SWR14,124.77,9.49,10491.0,1986.0,799.0,5069.0,1152.0,283.0,0.0,6514.0,1025.0,0.0,0.14823529411764705,0.03294117647058824,0.9989411764705882,1435.0,0.9293162520413429,52.2080628351991,5.282477341387068,0.8027874564454336,77,0.13,0.6,0.025,0.023,0.22
23304399,2023-06-21,IS2062E350BR,128.76,9.59,11982.0,0.0,592.0,5660.0,2761.0,173.0,373.0,6405.0,987.0,390.0,0.14823529411764705,0.03294117647058824,0.9989411764705882,3307.0,0.9306830502281844,49.74370922608153,11982000000000.0,0.8348956758388767,59,0.2,1.42,0.026,0.026,0.23
23304392,2023-06-21,IS2062E350BR,125.02,8.05,12003.0,0.0,616.0,4420.0,2678.0,0.0,263.0,6335.0,1091.0,0.0,0.14823529411764705,0.03294117647058824,0.9989411764705882,2941.0,0.9395055234016721,50.67189249679514,12003000000000.0,0.9105746344777591,59,0.22,1.34,0.025,0.021,0.22
23304391,2023-06-21,IS2062E350BR,126.02,7.07,11985.0,354.0,618.0,4728.0,2759.0,3.0,468.0,6315.0,1081.0,0.0,0.14823529411764705,0.03294117647058824,0.9989411764705882,3230.0,0.9468780524385989,50.111093476828195,33.855932203294195,0.854179566563203,59,0.18,1.27,0.025,0.025,0.22
23304385,2023-06-21,IS2062E350BR,127.57,6.8,12108.0,906.0,511.0,4394.0,2685.0,0.0,200.0,356.0,82.0,0.0,0.14823529411764705,0.03294117647058824,0.9989411764705882,2885.0,0.9493934657963132,2.7906247550145755,13.364238410581276,0.9306759098783602,59,0.2,1.25,0.026,0.017,0.21
23304381,2023-06-21,IS2062E350BR,127.04,6.48,10983.0,1791.0,801.0,4937.0,2650.0,115.0,336.0,6442.0,1111.0,0.0,0.14823529411764705,0.03294117647058824,0.9989411764705882,3101.0,0.9514679448700459,50.70843828675449,6.132328308204281,0.8545630441790214,59,0.2,1.35,0.026,0.02,0.25
23304418,2023-06-21,IS2062E350BR,122.32,0.0,10854.0,2064.0,724.0,4640.0,2600.0,98.0,380.0,5856.0,952.0,0.0,0.14823529411764705,0.03294117647058824,0.9989411764705882,3078.0,0.9999999999918247,47.87442773015145,5.258720930230011,0.8447043534760089,59,0.2,1.35,0.024,0.017,0.21
23304403,2023-06-21,1786550D,121.36,9.59,11229.0,1794.0,1630.0,4302.0,3318.0,590.0,0.0,5722.0,923.0,405.0,0.14823529411764705,0.03294117647058824,0.9989411764705882,3908.0,0.9267659411918537,47.14897824615072,6.259197324411227,0.8490276356190253,3,0.22,0.71,0.02,0.02,0.18
23304420,2023-06-21,IS2062E350BR,116.4,0.0,11277.0,1539.0,564.0,6060.0,2625.0,82.0,448.0,1484.0,1272.0,0.0,0.14823529411764705,0.03294117647058824,0.9989411764705882,3155.0,0.9999999999914089,12.749140893361261,7.327485380112198,0.8320126782881674,59,0.2,1.43,0.032,0.021,0.2
23104430,2023-06-21,2830C20MMNC,129.07,10.83,9942.0,2004.0,807.0,5063.0,1705.0,250.0,0.0,6399.0,1021.0,0.0,0.14823529411764705,0.03294117647058824,0.9989411764705882,1955.0,0.9225875625380802,49.57774850817714,4.961077844308901,0.8721227621478915,17,0.22,0.82,0.029,0.02,0.2
23104410,2023-06-21,IS2062E350BR,128.23,0.0,10479.0,1986.0,805.0,5807.0,2443.0,115.0,575.0,5683.0,1125.0,0.0,0.14823529411764705,0.03294117647058824,0.9989411764705882,3133.0,0.9999999999922016,44.318802152036824,5.276435045314564,0.7797638046598213,59,0.19,1.4,0.023,0.023,0.25
23104436,2023-06-21,1786550D,122.96,7.68,10749.0,2208.0,759.0,3603.0,1668.0,274.0,317.0,6110.0,963.0,423.0,0.14823529411764705,0.03294117647058824,0.9989411764705882,2259.0,0.9412124923381721,49.690956408184036,4.8682065217369255,0.7383798140766984,3,0.22,0.87,0.02,0.02,0.21
23104388,2023-06-21,IS2062E350BR,127.08,8.7,10458.0,1176.0,602.0,3783.0,1938.0,26.0,612.0,5923.0,1095.0,0.0,0.14823529411764705,0.03294117647058824,0.9989411764705882,2576.0,0.9359257622555905,46.608435630731755,8.89285714284958,0.7523291925462918,59,0.2,1.25,0.023,0.022,0.2
23104390,2023-06-21,S.TOWER6VAN,131.14,10.21,10731.0,1095.0,710.0,3417.0,2700.0,14.0,267.0,236.0,1308.0,0.0,0.14823529411764705,0.03294117647058824,0.9989411764705882,2981.0,0.9277679518859019,1.7996034771862166,9.79999999999105,0.9057363300902698,67,0.2,1.28,0.02,0.026,0.19
23104393,2023-06-21,2062BK1,130.28,11.64,10857.0,1110.0,564.0,2580.0,2273.0,68.0,619.0,6191.0,1078.0,0.0,0.14823529411764705,0.03294117647058824,0.9989411764705882,2960.0,0.9179819616620774,47.52072459281916,9.78108108107227,0.767905405405146,6,0.19,1.05,0.027,0.025,0.21
23104395,2023-06-21,S.TOWER6VAN,124.86,8.14,10311.0,558.0,667.0,2519.0,2400.0,0.0,270.0,6166.0,1073.0,0.0,0.14823529411764705,0.03294117647058824,0.9989411764705882,2670.0,0.9387969924741445,49.383309306027684,18.478494623622797,0.8988764044940454,67,0.19,1.33,0.025,0.018,0.23
23104400,2023-06-21,1786550D,125.02,9.48,10752.0,669.0,722.0,1197.0,1689.0,308.0,37.0,5821.0,951.0,0.0,0.14823529411764705,0.03294117647058824,0.9989411764705882,2034.0,0.9295167286176245,46.560550311577664,16.071748878899744,0.8303834808255505,3,0.2,0.73,0.02,0.02,0.19
23104406,2023-06-21,S.TOWER6VAN,125.81,6.48,10788.0,996.0,780.0,3096.0,2534.0,131.0,555.0,6510.0,1784.0,0.0,0.14823529411764705,0.03294117647058824,0.9989411764705882,3220.0,0.9510167057150881,51.744694380003615,10.831325301193944,0.7869565217388861,67,0.19,1.3,0.02,0.021,0.23
23304431,2023-06-21,2830C20HMNAK,127.07,10.28,11061.0,1560.0,776.0,3459.0,2637.0,159.0,139.0,6233.0,1011.0,0.0,0.14823529411764705,0.03294117647058824,0.9989411764705882,2935.0,0.9251547142269738,49.05170378492916,7.090384615380071,0.8984667802381947,15,0.2,1.15,0.02,0.02,0.17
23104424,2023-06-21,IS2062E350BR,118.22,8.28,9444.0,1497.0,805.0,3499.0,2480.0,10.0,386.0,1376.0,237.0,0.0,0.14823529411764705,0.03294117647058824,0.9989411764705882,2876.0,0.9345454545380668,11.63931652840772,6.308617234464724,0.8623087621693802,59,0.2,1.37,0.019,0.018,0.21
23104419,2023-06-21,S.TOWER6VAN,125.77,0.0,9996.0,2010.0,804.0,4998.0,2457.0,112.0,633.0,290.0,925.0,0.0,0.14823529411764705,0.03294117647058824,0.9989411764705882,3202.0,0.9999999999920489,2.3057962948055515,4.9731343283557345,0.767332916926681,67,0.2,1.34,0.017,0.02,0.24
23104422,2023-06-21,S.TOWER6VAN,124.5,10.0,10035.0,1974.0,790.0,4421.0,2468.0,13.0,448.0,6497.0,1041.0,0.0,0.14823529411764705,0.03294117647058824,0.9989411764705882,2929.0,0.9256505576139358,52.184738955404136,5.083586626137242,0.8426083987706239,67,0.19,1.3,0.017,0.019,0.21
23104415,2023-06-21,S.TOWER6VAN,124.65,8.28,11727.0,2001.0,815.0,4947.0,2413.0,101.0,572.0,6214.0,1077.0,0.0,0.14823529411764705,0.03294117647058824,0.9989411764705882,3086.0,0.9377115775149499,49.851584436022044,5.8605697151395,0.7819183408941083,67,0.19,1.25,0.02,0.021,0.21
23104425,2023-06-21,1786500D,118.38,9.49,9981.0,1461.0,800.0,4495.0,2531.0,0.0,324.0,6211.0,995.0,0.0,0.14823529411764705,0.03294117647058824,0.9989411764705882,2855.0,0.9257839993671245,52.46663287673199,6.8316221765867,0.886514886164313,2,0.17,1.14,0.02,0.022,0.168
23104427,2023-06-21,C20MMNC(BSP),124.0,10.0,9954.0,1980.0,792.0,4430.0,1721.0,246.0,0.0,6499.0,1037.0,0.0,0.14823529411764705,0.03294117647058824,0.9989411764705882,1967.0,0.9253731343214525,52.411290322157974,5.027272727270188,0.8749364514484622,43,0.21,0.87,0.014,0.023,0.19
23104452,2023-06-22,1786550D,120.0,9.28,10875.0,1770.0,785.0,3639.0,1702.0,281.0,125.0,6095.0,979.0,282.0,0.14436,0.03248,0.98748,2108.0,0.9282178217749983,50.7916666662434,6.1440677966066986,0.8074003795062583,3,0.22,0.81,0.02,0.02,0.21
23104451,2023-06-22,IS2062E350BR,120.3,9.49,9861.0,2100.0,1024.0,4957.0,2606.0,145.0,568.0,5958.0,962.0,275.0,0.14436,0.03248,0.98748,3319.0,0.926881886116597,49.52618453824168,4.695714285712049,0.7851762579087722,59,0.2,1.39,0.027,0.018,0.21
23104449,2023-06-22,1786550D,120.56,9.49,10038.0,1563.0,780.0,2928.0,1729.0,264.0,0.0,5815.0,941.0,0.0,0.14436,0.03248,0.98748,1993.0,0.927028066121284,48.23324485693237,6.422264875235815,0.8675363773201868,3,0.22,0.83,0.02,0.02,0.21
23104447,2023-06-22,1786550D,137.1,11.26,9759.0,1773.0,825.0,4098.0,1604.0,247.0,369.0,6603.0,1065.0,0.0,0.14436,0.03248,0.98748,2220.0,0.9241035319430838,48.16192560139926,5.504230118440212,0.7225225225221971,3,0.2,0.83,0.02,0.02,0.21
23104445,2023-06-22,1786550D,134.0,9.49,9990.0,1461.0,744.0,1577.0,1649.0,281.0,105.0,6796.0,1068.0,0.0,0.14436,0.03248,0.98748,2035.0,0.9338629869612247,50.71641791006928,6.837782340857743,0.8103194103190121,3,0.22,0.83,0.02,0.02,0.2
23204345,2023-06-22,2062BK1,124.12,7.53,9978.0,1305.0,597.0,4149.0,1714.0,307.0,209.0,6225.0,1008.0,0.0,0.14436,0.03248,0.98748,2230.0,0.9428028864341603,50.15307766637002,7.645977011488394,0.7686098654705074,6,0.22,0.79,0.028,0.025,0.21
23104428,2023-06-22,IS2062E350BR,124.34,10.2,9963.0,1968.0,810.0,4486.0,2528.0,88.0,511.0,6406.0,1023.0,0.0,0.14436,0.03248,0.98748,3127.0,0.9241861156464682,51.52002573547112,5.062499999997428,0.8084425967378291,59,0.2,1.38,0.02,0.017,0.21
23204471,2023-06-22,EXPORTDSP14,126.81,0.0,10647.0,2466.0,798.0,4968.0,1607.0,280.0,229.0,6418.0,1153.0,0.0,0.14436,0.03248,0.98748,2116.0,0.9999999999921142,50.6111505397791,4.317518248173432,0.7594517958408509,55,0.22,0.71,0.018,0.022,0.22
23104458,2023-06-22,EXPORTDSP14,133.12,9.29,11529.0,1992.0,820.0,4478.0,1702.0,305.0,152.0,6667.0,1062.0,237.0,0.14436,0.03248,0.98748,2159.0,0.9347658170006689,50.08263221116224,5.787650602406734,0.7883279295966705,55,0.2,0.76,0.016,0.015,0.2
23204487,2023-06-22,2830C20MMNAK,123.0,7.67,9411.0,1827.0,556.0,1436.0,816.0,489.0,0.0,6402.0,1001.0,481.0,0.14436,0.03248,0.98748,1305.0,0.94130251778571,52.04878048738171,5.151067323478297,0.6252873563213599,16,0.19,0.6,0.014,0.016,0.2
23204484,2023-06-22,S.TOWER6VAN,121.55,10.83,10326.0,1509.0,707.0,3326.0,2521.0,118.0,550.0,6104.0,958.0,0.0,0.14436,0.03248,0.98748,3189.0,0.9181900589143512,50.21801727642766,6.842942345919918,0.790529946691505,67,0.17,1.28,0.024,0.021,0.21
23204481,2023-06-22,IS2062E350BR,124.6,10.21,10746.0,1938.0,699.0,3598.0,2521.0,105.0,554.0,6499.0,1018.0,0.0,0.14436,0.03248,0.98748,3180.0,0.9242637786445793,52.1589085068045,5.544891640864012,0.792767295597235,59,0.17,1.35,0.029,0.023,0.22
23204478,2023-06-22,IS2062E350BR,129.57,7.67,9972.0,1620.0,699.0,0.0,2504.0,91.0,523.0,6391.0,1003.0,0.0,0.14436,0.03248,0.98748,3118.0,0.9441125036363736,49.324689356723596,6.155555555551756,0.8030788967284147,59,0.2,1.38,0.021,0.021,0.21
23204474,2023-06-22,IS2062E350BR,124.25,9.59,11868.0,2019.0,696.0,3169.0,2498.0,37.0,425.0,6397.0,1003.0,292.0,0.14436,0.03248,0.98748,2960.0,0.9283472803277918,51.48490945632608,5.878157503711799,0.8439189189186338,59,0.2,1.42,0.024,0.024,0.24
23104396,2023-06-22,2062BK1,127.06,9.28,16506.0,0.0,659.0,2162.0,2428.0,0.0,384.0,6205.0,1014.0,0.0,0.14436,0.03248,0.98748,2812.0,0.9319348687037412,48.835195970023335,16505999999999.998,0.8634423897578721,6,0.2,1.04,0.025,0.02,0.2
23304437,2023-06-22,1786550D,140.44,8.29,11073.0,1092.0,787.0,2626.0,1768.0,264.0,0.0,6924.0,1233.0,0.0,0.14436,0.03248,0.98748,2032.0,0.9442614132929185,49.302193107025765,10.140109890100604,0.8700787401570521,3,0.21,0.8,0.03,0.02,0.25
23104460,2023-06-22,IS2062E350BR,126.76,8.22,11256.0,1980.0,815.0,3976.0,2589.0,162.0,549.0,6366.0,1015.0,0.0,0.14436,0.03248,0.98748,3300.0,0.9391020891914424,50.220889870225456,5.684848484845614,0.7845454545452168,59,0.19,1.38,0.022,0.022,0.18
23104465,2023-06-22,IS2062E350BR,128.64,0.0,9963.0,1950.0,832.0,4084.0,2525.0,122.0,420.0,6397.0,1082.0,0.0,0.14436,0.03248,0.98748,3067.0,0.9999999999922264,49.727922885185585,5.109230769228149,0.8232800782520955,59,0.2,1.35,0.021,0.022,0.17
23304442,2023-06-22,IS2062E350BR,126.58,9.26,11976.0,0.0,754.0,1694.0,2731.0,3.0,508.0,6492.0,1232.0,293.0,0.14436,0.03248,0.98748,3242.0,0.9318315665420213,51.28772317861204,11976000000000.0,0.8423812461440955,59,0.2,1.43,0.03,0.019,0.23
23304444,2023-06-22,IS2062E350BR,121.93,8.07,11886.0,990.0,810.0,2190.0,2610.0,98.0,515.0,6546.0,1810.0,0.0,0.14436,0.03248,0.98748,3223.0,0.9379230769158623,53.686541457773416,12.006060606048479,0.8098045299407974,59,0.2,1.38,0.031,0.015,0.2
23304446,2023-06-22,IS2062E350BR,134.16,9.07,12390.0,873.0,804.0,3063.0,2765.0,41.0,640.0,7059.0,1514.0,0.0,0.14436,0.03248,0.98748,3446.0,0.9366752775191185,52.61627906937526,14.1924398625267,0.802379570516308,59,0.2,1.39,0.025,0.022,0.22
23304450,2023-06-22,2830C20MMNC,133.68,7.28,10149.0,1314.0,820.0,4437.0,1800.0,274.0,0.0,6246.0,1080.0,0.0,0.14436,0.03248,0.98748,2074.0,0.9483541430125685,46.723518850637916,7.723744292231565,0.8678881388616838,17,0.23,0.71,0.018,0.019,0.19
23304455,2023-06-22,2830C20MMNC,121.97,9.49,10632.0,1020.0,768.0,3315.0,1746.0,322.0,14.0,6362.0,1031.0,0.0,0.14436,0.03248,0.98748,2082.0,0.9278107409027248,52.16036730300762,10.423529411754487,0.8386167146970035,17,0.21,0.72,0.02,0.018,0.22
23304456,2023-06-22,1786550D,120.6,7.23,10020.0,1446.0,699.0,4223.0,1773.0,312.0,85.0,6209.0,1006.0,0.0,0.14436,0.03248,0.98748,2170.0,0.943440506915877,51.48424543904242,6.929460580908071,0.8170506912438631,3,0.22,0.83,0.03,0.02,0.22
23304457,2023-06-22,2830C25HMN,107.82,10.58,9456.0,1482.0,652.0,4076.0,1797.0,220.0,173.0,6197.0,1003.0,0.0,0.14436,0.03248,0.98748,2190.0,0.9106418918842006,57.47542199909594,6.380566801615128,0.8205479452051048,18,0.3,0.83,0.03,0.025,0.23
23304459,2023-06-22,1786500D,120.06,10.2,10473.0,1005.0,724.0,4627.0,1763.0,272.0,190.0,696.0,1415.0,0.0,0.14436,0.03248,0.98748,2225.0,0.9216950713885945,5.797101449227077,10.420895522377691,0.7923595505614417,2,0.19,0.75,0.023,0.02,0.186
23304397,2023-06-22,S.TOWER6VAN,125.15,10.2,10929.0,0.0,629.0,4369.0,2596.0,0.0,196.0,6432.0,1119.0,0.0,0.14436,0.03248,0.98748,2792.0,0.9246398226751044,51.39432680741994,10929000000000.0,0.9297994269337644,67,0.2,1.33,0.026,0.022,0.21
23304461,2023-06-22,1786550D,130.95,9.3,10668.0,1485.0,666.0,4420.0,1780.0,244.0,112.0,6159.0,999.0,0.0,0.14436,0.03248,0.98748,2136.0,0.9336898395655352,47.033218785436944,7.183838383833546,0.8333333333329432,3,0.23,0.77,0.03,0.02,0.21
23104462,2023-06-22,IS2062E350BR,127.56,9.33,10860.0,1986.0,767.0,4880.0,2636.0,116.0,637.0,6315.0,1018.0,0.0,0.14436,0.03248,0.98748,3389.0,0.9318430856824322,49.506114769132125,5.468277945616582,0.7778105635878496,59,0.2,1.37,0.022,0.023,0.22
23304453,2023-06-22,IS2062E350BR,123.62,8.14,10179.0,1488.0,638.0,4445.0,2627.0,61.0,442.0,5463.0,889.0,0.0,0.14436,0.03248,0.98748,3130.0,0.9382210078860186,44.19187833648122,6.840725806447016,0.8392971246003709,59,0.18,1.4,0.03,0.021,0.19
23104488,2023-06-22,IS2062E350BR,122.1,8.5,9984.0,1971.0,805.0,3172.0,2396.0,142.0,616.0,6421.0,1561.0,0.0,0.14436,0.03248,0.98748,3154.0,0.9349157733465934,52.588042587611895,5.06544901065192,0.7596702599870768,59,0.19,1.4,0.029,0.024,0.24
23104466,2023-06-22,IS2062E350BR,121.57,9.4,9933.0,1983.0,782.0,4475.0,2440.0,37.0,555.0,6799.0,1100.0,0.0,0.14436,0.03248,0.98748,3032.0,0.9282278384291959,55.92662663440054,5.009077155821982,0.8047493403691277,59,0.2,1.38,0.023,0.024,0.2
23104469,2023-06-22,1786550D,130.07,0.0,11001.0,1485.0,810.0,6097.0,1712.0,267.0,0.0,6278.0,1067.0,0.0,0.14436,0.03248,0.98748,1979.0,0.9999999999923119,48.26631813601703,7.40808080807582,0.8650833754417053,3,0.22,0.83,0.02,0.03,0.24
23104470,2023-06-22,IS2062E350BR,128.51,0.0,10941.0,1989.0,614.0,5011.0,2524.0,125.0,450.0,6506.0,1049.0,0.0,0.14436,0.03248,0.98748,3099.0,0.9999999999922186,50.62641039568418,5.5007541478102056,0.8144562762178721,59,0.18,1.36,0.023,0.019,0.22
23104475,2023-06-22,S.TOWER6VAN,112.08,8.23,9993.0,2010.0,786.0,4041.0,2521.0,0.0,541.0,6400.0,1029.0,0.0,0.14436,0.03248,0.98748,3062.0,0.9315933837508802,57.10206994952621,4.971641791042303,0.8233180927495678,67,0.18,1.3,0.02,0.023,0.22
23104479,2023-06-22,S.TOWER6VAN,126.11,9.49,9978.0,1953.0,995.0,3984.0,2411.0,91.0,450.0,6410.0,1029.0,0.0,0.14436,0.03248,0.98748,2952.0,0.9300147492556785,50.828641661638024,5.1090629800281055,0.8167344173438967,67,0.19,1.27,0.02,0.023,0.22
23104482,2023-06-22,S.TOWER6VAN,129.3,10.04,10968.0,1992.0,1648.0,4166.0,4600.0,230.0,1158.0,6535.0,1079.0,0.0,0.14436,0.03248,0.98748,5988.0,0.9279460312837094,50.541376643073924,5.506024096382778,0.7682030728121629,67,0.19,1.28,0.023,0.023,0.23
23104485,2023-06-22,IS2062E350BR,118.3,8.06,10071.0,1983.0,787.0,3149.0,2466.0,114.0,588.0,6262.0,2794.0,0.0,0.14436,0.03248,0.98748,3168.0,0.9362139917621382,52.93322062508087,5.078668683809845,0.7784090909088452,59,0.18,1.4,0.021,0.019,0.23
23304546,2023-06-23,SEQRFE550D,133.0,0.0,6495.0,0.0,804.0,509.0,1773.0,269.0,0.0,5297.0,3998.0,0.0,0.14221052631578948,0.03426315789473684,0.8621578947368421,2042.0,0.9999999999924812,39.82706766887348,6495000000000.0,0.8682664054843936,73,0.2,0.84,0.017,0.018,0.21
23304530,2023-06-23,SEQRFE550D,112.5,8.0,9987.0,1986.0,790.0,3049.0,1735.0,231.0,0.0,5805.0,1233.0,0.0,0.14221052631578948,0.03426315789473684,0.8621578947368421,1966.0,0.9336099584984763,51.59999999954133,5.028700906341879,0.882502543234546,73,0.19,0.8,0.02,0.02,0.24
23304540,2023-06-23,SEQRFE550D,121.58,9.23,10920.0,795.0,795.0,1680.0,1824.0,275.0,0.0,5807.0,922.0,0.0,0.14221052631578948,0.03426315789473684,0.8621578947368421,2099.0,0.9294396452799524,47.762789932161844,13.735849056586495,0.8689852310619967,73,0.22,0.86,0.025,0.021,0.25
23304538,2023-06-23,SEQRFE550D,122.22,10.0,8946.0,2088.0,765.0,1745.0,1872.0,369.0,0.0,6183.0,1164.0,0.0,0.14221052631578948,0.03426315789473684,0.8621578947368421,2241.0,0.9243684767741313,50.58910161961553,4.284482758618638,0.8353413654614746,73,0.21,0.8,0.02,0.017,0.24
23304489,2023-06-23,S.TOWER6VAN,128.86,9.49,11274.0,2274.0,1338.0,3007.0,5232.0,0.0,732.0,6555.0,1502.0,0.0,0.14221052631578948,0.03426315789473684,0.8621578947368421,5964.0,0.931405854709567,50.869160328644504,4.95778364115877,0.8772635814887865,67,0.19,1.32,0.018,0.022,0.2
23304506,2023-06-23,SEQRFE550D,121.65,10.2,14616.0,0.0,616.0,4049.0,1907.0,301.0,0.0,6204.0,1049.0,0.0,0.14221052631578948,0.03426315789473684,0.8621578947368421,2208.0,0.9226393629054029,50.99876695395808,14616000000000.0,0.8636775362314929,73,0.22,0.8,0.021,0.018,0.21
23304513,2023-06-23,SEQRFE550D,126.12,10.0,11289.0,0.0,409.0,4702.0,1892.0,261.0,0.0,6199.0,1027.0,307.0,0.14221052631578948,0.03426315789473684,0.8621578947368421,2153.0,0.9265354099256059,49.151601648833235,11289000000000.0,0.8787738039940183,73,0.22,0.8,0.021,0.018,0.21
23304535,2023-06-23,1786500D,120.97,8.0,9981.0,1995.0,796.0,4063.0,1764.0,217.0,0.0,3329.0,1011.0,0.0,0.14221052631578948,0.03426315789473684,0.8621578947368421,1981.0,0.9379700705517721,27.519219641005876,5.003007518794485,0.8904593639571476,2,0.22,0.75,0.017,0.023,0.215
23304524,2023-06-23,SEQRFE550D,127.3,8.0,11508.0,2505.0,802.0,3045.0,1760.0,190.0,0.0,6325.0,1187.0,0.0,0.14221052631578948,0.03426315789473684,0.8621578947368421,1950.0,0.9408721359871333,49.68578161783436,4.594011976046071,0.9025641025636397,73,0.21,0.81,0.017,0.018,0.25
23304527,2023-06-23,EXPORTDSP14,126.0,10.0,10419.0,1965.0,785.0,3633.0,1535.0,231.0,0.0,6392.0,1604.0,0.0,0.14221052631578948,0.03426315789473684,0.8621578947368421,1766.0,0.9264705882284819,50.730158729756106,5.30229007633318,0.8691959229893153,55,0.2,0.78,0.017,0.019,0.18
23304532,2023-06-23,2830C20MMNC,115.55,10.0,9996.0,1974.0,809.0,3362.0,1665.0,299.0,0.0,1228.0,2253.0,0.0,0.14221052631578948,0.03426315789473684,0.8621578947368421,1964.0,0.920350457977536,10.627434011158568,5.0638297872314775,0.8477596741339879,17,0.22,0.85,0.017,0.02,0.24
23304517,2023-06-23,SEQRFE550D,122.53,10.0,13089.0,0.0,614.0,6228.0,1919.0,295.0,0.0,6336.0,1002.0,0.0,0.14221052631578948,0.03426315789473684,0.8621578947368421,2214.0,0.9245453859433748,51.70978535826565,13089000000000.0,0.8667570009029509,73,0.21,0.8,0.029,0.022,0.2
23204496,2023-06-23,IS2062E350BR,122.0,10.27,9936.0,1812.0,753.0,3046.0,2535.0,115.0,516.0,6409.0,993.0,371.0,0.14221052631578948,0.03426315789473684,0.8621578947368421,3166.0,0.9223557873975781,52.5327868848153,5.483443708606245,0.8006948831330383,59,0.2,1.37,0.023,0.022,0.23
23204490,2023-06-23,S.TOWER6VAN,126.84,9.48,11106.0,1821.0,748.0,4706.0,2484.0,108.0,530.0,6560.0,1029.0,376.0,0.14221052631578948,0.03426315789473684,0.8621578947368421,3122.0,0.9304577464720478,51.71870072491549,6.098846787476058,0.7956438180650879,67,0.18,1.33,0.025,0.021,0.21
23204464,2023-06-23,IS2062E350BR,0.0,9.49,10644.0,1383.0,698.0,3711.0,2531.0,118.0,530.0,6421.0,1011.0,0.0,0.14221052631578948,0.03426315789473684,0.8621578947368421,3179.0,0.0,6421000000000.0,7.696312364419597,0.7961623151932066,59,0.2,1.37,0.02,0.019,0.21
23104539,2023-06-23,2830C20MMNC,125.84,0.0,11217.0,2001.0,747.0,3691.0,1676.0,332.0,255.0,6817.0,1118.0,0.0,0.14221052631578948,0.03426315789473684,0.8621578947368421,2263.0,0.9999999999920534,54.171964398806644,5.605697151421486,0.740609809986416,17,0.22,0.71,0.024,0.02,0.26
23104526,2023-06-23,1786500D,128.1,0.0,10038.0,1110.0,632.0,3941.0,1323.0,325.0,0.0,6433.0,1040.0,0.0,0.14221052631578948,0.03426315789473684,0.8621578947368421,1648.0,0.9999999999921937,50.21857923458066,9.043243243235096,0.8027912621354352,2,0.19,0.71,0.027,0.02,0.215
23104507,2023-06-23,IS2062E350BR,126.96,8.07,10005.0,990.0,574.0,3557.0,2511.0,101.0,420.0,6219.0,1062.0,0.0,0.14221052631578948,0.03426315789473684,0.8621578947368421,3032.0,0.9402355032145432,48.98393194668412,10.106060606050399,0.8281662269126556,59,0.2,1.35,0.019,0.02,0.21
23104501,2023-06-23,S.TOWER6VAN,120.52,8.87,9951.0,1002.0,807.0,3121.0,2315.0,139.0,646.0,5800.0,3980.0,0.0,0.14221052631578948,0.03426315789473684,0.8621578947368421,3100.0,0.9314475616281673,48.124792565149974,9.931137724540987,0.7467741935481462,67,0.2,1.29,0.025,0.024,0.26
23104498,2023-06-23,S.TOWER6VAN,125.11,10.17,9990.0,1488.0,832.0,2973.0,2423.0,84.0,531.0,6621.0,1240.0,0.0,0.14221052631578948,0.03426315789473684,0.8621578947368421,3038.0,0.9248225901764872,52.921429141931725,6.713709677414843,0.7975641869648461,67,0.2,1.34,0.023,0.021,0.25
23104495,2023-06-23,S.TOWER6VAN,124.9,10.2,10023.0,1998.0,694.0,3888.0,2443.0,166.0,497.0,6547.0,1078.0,0.0,0.14221052631578948,0.03426315789473684,0.8621578947368421,3106.0,0.9245003700893821,52.4179343470583,5.016516516514006,0.7865421764324576,67,0.2,1.31,0.023,0.021,0.25
23104493,2023-06-23,IS2062E350BR,126.14,11.54,10011.0,1989.0,772.0,3992.0,2430.0,95.0,430.0,6492.0,1073.0,0.0,0.14221052631578948,0.03426315789473684,0.8621578947368421,2955.0,0.9161824520560998,51.46662438519528,5.0331825037682085,0.8223350253804323,59,0.2,1.38,0.024,0.021,0.25
23104491,2023-06-23,IS2062E350BR,123.7,8.29,9978.0,1992.0,815.0,4005.0,2422.0,98.0,501.0,6399.0,1053.0,0.0,0.14221052631578948,0.03426315789473684,0.8621578947368421,3021.0,0.9371922115240762,51.72999191550743,5.0090361445757985,0.8017212843426674,59,0.2,1.39,0.029,0.026,0.25
23204545,2023-06-23,2830C20MMNC,120.72,9.49,11052.0,1983.0,803.0,2913.0,1714.0,290.0,226.0,6203.0,985.0,358.0,0.14221052631578948,0.03426315789473684,0.8621578947368421,2230.0,0.9271177328858988,51.383366467433866,5.573373676245298,0.7686098654705074,17,0.21,0.77,0.015,0.02,0.23
23104504,2023-06-23,1786550D,130.46,9.59,10428.0,1197.0,770.0,3305.0,1709.0,240.0,61.0,6110.0,1018.0,0.0,0.14221052631578948,0.03426315789473684,0.8621578947368421,2010.0,0.9315244555449373,46.834278705757825,8.711779448614276,0.8502487562184825,3,0.23,0.78,0.03,0.02,0.2
23204510,2023-06-23,IS2062E350BR,125.02,9.27,9867.0,981.0,586.0,3861.0,2514.0,54.0,425.0,6590.0,1036.0,0.0,0.14221052631578948,0.03426315789473684,0.8621578947368421,2993.0,0.9309702881753597,52.71156614899447,10.058103975524915,0.8399599064480989,59,0.2,1.35,0.023,0.023,0.19
23204531,2023-06-23,EXPORTDSP14,123.0,9.0,11313.0,1125.0,698.0,3138.0,1590.0,290.0,236.0,6311.0,994.0,0.0,0.14221052631578948,0.03426315789473684,0.8621578947368421,2116.0,0.9318181818111226,51.308943089013745,10.055999999991062,0.7514177693758264,55,0.22,0.73,0.03,0.02,0.21
23204542,2023-06-23,SEQRFE550D,122.25,9.07,12021.0,2364.0,809.0,2555.0,1684.0,378.0,226.0,6810.0,1450.0,0.0,0.14221052631578948,0.03426315789473684,0.8621578947368421,2288.0,0.9309320743151773,55.70552147193697,5.085025380708509,0.7360139860136643,73,0.21,0.88,0.021,0.021,0.25
23204502,2023-06-23,IS2062E350BR,127.1,7.47,9987.0,1479.0,748.0,2716.0,2521.0,0.0,483.0,6432.0,1013.0,0.0,0.14221052631578948,0.03426315789473684,0.8621578947368421,3004.0,0.9444898565732,50.605822186855974,6.752535496952838,0.8392143808252865,59,0.18,1.35,0.023,0.022,0.24
23204522,2023-06-23,SEQRFE550D,122.34,6.0,10377.0,1104.0,589.0,5912.0,1789.0,351.0,233.0,6545.0,1078.0,655.0,0.14221052631578948,0.03426315789473684,0.8621578947368421,2373.0,0.9532491818532551,53.498446950682535,9.399456521730617,0.7538980193844274,73,0.22,0.89,0.024,0.026,0.25
23204512,2023-06-23,1786500D,125.11,10.0,9684.0,1638.0,707.0,4095.0,2481.0,155.0,527.0,6233.0,1162.0,381.0,0.14221052631578948,0.03426315789473684,0.8621578947368421,3163.0,0.9259862334325661,49.82015826033234,5.912087912084303,0.7843819159023762,2,0.2,1.02,0.021,0.026,0.187
23204505,2023-06-23,IS2062E350BR,124.7,8.27,10473.0,1647.0,652.0,3453.0,2514.0,115.0,533.0,6431.0,1012.0,0.0,0.14221052631578948,0.03426315789473684,0.8621578947368421,3162.0,0.9378055200350621,51.57177225299461,6.358834244076285,0.7950664136619876,59,0.2,1.35,0.018,0.024,0.24
23104561,2023-06-24,2830C25HMN,122.45,10.27,11463.0,999.0,797.0,4549.0,1719.0,240.0,0.0,6506.0,1041.0,0.0,0.13625,0.036208333333333335,0.8795000000000001,1959.0,0.9226190476120961,53.131890567144694,11.474474474462989,0.877488514547791,18,0.27,0.74,0.026,0.024,0.26
23104572,2023-06-24,R34,128.39,0.0,10005.0,2019.0,1956.0,5175.0,2446.0,380.0,0.0,5836.0,1893.0,0.0,0.13625,0.036208333333333335,0.8795000000000001,2826.0,0.9999999999922113,45.45525352406376,4.955423476966342,0.865534324132744,66,0.63,0.71,0.015,0.023,0.2
23304565,2023-06-24,1786500D,126.07,6.09,11436.0,0.0,583.0,2488.0,1929.0,245.0,0.0,6493.0,1004.0,0.0,0.13625,0.036208333333333335,0.8795000000000001,2174.0,0.9539194915182059,51.50313317957085,11436000000000.0,0.887304507819279,2,0.25,0.77,0.023,0.028,0.21
23304595,2023-06-24,S.TOWER6VAN,120.98,9.28,9480.0,1494.0,719.0,3397.0,2475.0,190.0,336.0,6155.0,998.0,0.0,0.13625,0.036208333333333335,0.8795000000000001,3001.0,0.9287578688704995,50.876177880220894,6.34538152610017,0.8247250916358465,67,0.19,1.25,0.026,0.025,0.26
23104577,2023-06-24,1786500D,130.58,8.14,11574.0,1290.0,539.0,2665.0,1641.0,311.0,125.0,6930.0,1163.0,0.0,0.13625,0.036208333333333335,0.8795000000000001,2077.0,0.9413206458986352,53.07091438158163,8.972093023248858,0.7900818488200336,2,0.22,0.73,0.017,0.018,0.211
23104579,2023-06-24,1786500D,130.66,10.07,11961.0,1293.0,765.0,2679.0,1646.0,262.0,336.0,6715.0,1138.0,0.0,0.13625,0.036208333333333335,0.8795000000000001,2244.0,0.9284445391819198,51.39292821022966,9.250580046396559,0.7335115864524361,2,0.21,0.8,0.026,0.024,0.203
23104590,2023-06-24,2830C20MMNC,123.54,11.66,11577.0,1482.0,691.0,2639.0,1658.0,254.0,213.0,6589.0,1110.0,0.0,0.13625,0.036208333333333335,0.8795000000000001,2125.0,0.9137573964429456,53.33495224175704,7.811740890682988,0.7802352941172799,17,0.21,0.77,0.023,0.027,0.2
23104592,2023-06-24,1786500D,118.43,9.59,9660.0,2256.0,787.0,2970.0,1726.0,325.0,284.0,6013.0,1290.0,0.0,0.13625,0.036208333333333335,0.8795000000000001,2335.0,0.9250898297068811,50.77260829138923,4.281914893615124,0.7391862955028954,2,0.21,0.77,0.018,0.021,0.195
23104575,2023-06-24,S.TOWER6VAN,123.31,10.68,10002.0,1986.0,602.0,4030.0,2430.0,95.0,579.0,6404.0,1093.0,0.0,0.13625,0.036208333333333335,0.8795000000000001,3104.0,0.9202925591393366,51.934149703576885,5.03625377643251,0.7828608247420158,67,0.19,1.28,0.021,0.022,0.2
23304555,2023-06-24,2830C20MMNC,128.4,8.46,11364.0,0.0,807.0,1962.0,1855.0,272.0,0.0,6801.0,1254.0,0.0,0.13625,0.036208333333333335,0.8795000000000001,2127.0,0.9381850065692081,52.96728971921365,11364000000000.0,0.8721203573103563,17,0.19,0.81,0.022,0.024,0.26
23304574,2023-06-24,1786500D,124.66,11.54,12000.0,1119.0,710.0,901.0,1658.0,285.0,0.0,6221.0,1041.0,0.0,0.13625,0.036208333333333335,0.8795000000000001,1943.0,0.9152716593178029,49.903738167416144,10.723860589802749,0.8533196088518511,2,0.18,0.7,0.028,0.026,0.205
23304589,2023-06-24,1786500D,128.04,9.27,10455.0,1968.0,766.0,3774.0,1778.0,140.0,92.0,6294.0,1002.0,341.0,0.13625,0.036208333333333335,0.8795000000000001,2010.0,0.9324885295977533,49.15651358911937,5.312499999997301,0.8845771144274206,2,0.22,0.76,0.018,0.026,0.205
23304587,2023-06-24,2830C20MMNC,126.07,9.48,11196.0,1926.0,727.0,4287.0,1801.0,302.0,160.0,6201.0,994.0,0.0,0.13625,0.036208333333333335,0.8795000000000001,2263.0,0.9300627074811505,49.18695962521467,5.813084112146514,0.7958462218290783,17,0.19,0.74,0.024,0.026,0.19
23304571,2023-06-24,1786500D,119.7,10.2,10122.0,0.0,619.0,3112.0,1925.0,234.0,0.0,6377.0,1060.0,0.0,0.13625,0.036208333333333335,0.8795000000000001,2159.0,0.9214780600390957,53.274853800724514,10122000000000.0,0.8916164891149182,2,0.21,0.79,0.025,0.023,0.199
23304568,2023-06-24,1786500D,123.1,7.87,12132.0,0.0,605.0,2772.0,1906.0,261.0,0.0,6469.0,1322.0,0.0,0.13625,0.036208333333333335,0.8795000000000001,2167.0,0.9399099030240521,52.550771729873674,12132000000000.0,0.8795569912317123,2,0.22,0.76,0.022,0.026,0.222
23104594,2023-06-24,2062BK1,122.2,9.48,10050.0,2004.0,818.0,3521.0,1724.0,269.0,38.0,6122.0,981.0,331.0,0.13625,0.036208333333333335,0.8795000000000001,2031.0,0.9280072903939247,50.098199672257785,5.014970059877737,0.8488429345145992,6,0.19,0.73,0.028,0.024,0.19
23304552,2023-06-24,2830C20MMNC,129.58,8.88,10425.0,987.0,807.0,2072.0,1803.0,346.0,0.0,6638.0,1372.0,0.0,0.13625,0.036208333333333335,0.8795000000000001,2149.0,0.9358659540593973,51.22704120966795,10.562310030384435,0.8389948813397679,17,0.22,0.74,0.021,0.021,0.24
23304549,2023-06-24,2830C20MMNC,121.9,9.59,9756.0,876.0,787.0,423.0,1851.0,210.0,0.0,5761.0,911.0,0.0,0.13625,0.036208333333333335,0.8795000000000001,2061.0,0.9270666970801805,47.260049220284984,11.13698630135715,0.8981077147011655,17,0.19,0.75,0.019,0.016,0.24
23304543,2023-06-24,2830C20MMNC,127.58,9.49,10281.0,1737.0,804.0,1431.0,1807.0,278.0,0.0,6492.0,1085.0,0.0,0.13625,0.036208333333333335,0.8795000000000001,2085.0,0.9307653023934431,50.885718764297806,5.918825561309201,0.866666666666251,17,0.19,0.75,0.021,0.018,0.25
23304593,2023-06-24,S.TOWER6VAN,128.25,8.88,9531.0,1506.0,710.0,2798.0,2546.0,24.0,332.0,6300.0,1018.0,0.0,0.13625,0.036208333333333335,0.8795000000000001,2902.0,0.9352439291115349,49.12280701716084,6.328685258959941,0.8773259820810209,67,0.19,1.26,0.026,0.021,0.23
23104596,2023-06-24,2062BK1,127.52,10.2,10863.0,1986.0,997.0,5155.0,1724.0,284.0,213.0,6502.0,1040.0,328.0,0.13625,0.036208333333333335,0.8795000000000001,2221.0,0.9259366831184582,50.98808030072939,5.469788519634708,0.7762269248082952,6,0.21,0.77,0.027,0.024,0.21
23304560,2023-06-24,S.TOWER6VAN,126.63,0.0,12057.0,0.0,536.0,4746.0,2662.0,34.0,312.0,6365.0,1185.0,0.0,0.13625,0.036208333333333335,0.8795000000000001,3008.0,0.999999999992103,50.26455026415332,12057000000000.0,0.8849734042550249,67,0.2,1.26,0.023,0.021,0.21
23204578,2023-06-24,2830C20MMNC,125.71,9.59,10392.0,1554.0,751.0,2655.0,1681.0,277.0,206.0,6507.0,1079.0,0.0,0.13625,0.036208333333333335,0.8795000000000001,2164.0,0.9291204730160451,51.76199188567527,6.687258687254384,0.7768022181142437,17,0.2,0.76,0.02,0.022,0.2
23204576,2023-06-24,2830C20MMNC,127.09,9.59,10440.0,1527.0,748.0,2250.0,1650.0,287.0,209.0,6309.0,1085.0,0.0,0.13625,0.036208333333333335,0.8795000000000001,2146.0,0.9298361135430946,49.64198599378675,6.836935166989629,0.7688723205961002,17,0.2,0.83,0.026,0.024,0.24
23104598,2023-06-24,S.TOWER6VAN,130.53,9.59,10704.0,2007.0,803.0,4287.0,2465.0,0.0,444.0,5884.0,1146.0,0.0,0.13625,0.036208333333333335,0.8795000000000001,2909.0,0.9315586639956355,45.07775990159291,5.333333333330676,0.8473702303194062,67,0.18,1.3,0.018,0.02,0.22
23204580,2023-06-24,2830C20MMNC,122.87,12.27,10665.0,1488.0,0.0,3018.0,0.0,0.0,0.0,6307.0,1059.0,305.0,0.13625,0.036208333333333335,0.8795000000000001,0.0,0.9092052686036022,51.33067469641628,7.1673387096726024,0.0,17,0.2,0.77,0.024,0.031,0.18
23204582,2023-06-24,1786500D,122.65,10.21,10905.0,1494.0,0.0,2532.0,0.0,0.0,0.0,6404.0,1067.0,322.0,0.13625,0.036208333333333335,0.8795000000000001,0.0,0.9231521902685297,52.21361598000641,7.299196787143709,0.0,2,0.2,0.73,0.021,0.025,0.242
23204567,2023-06-24,S.TOWER6VAN,123.52,9.59,10113.0,507.0,1616.0,4599.0,4834.0,122.0,952.0,6387.0,1077.0,570.0,0.13625,0.036208333333333335,0.8795000000000001,5908.0,0.9279543234848776,51.70822538818241,19.946745562090836,0.8182125930939711,67,0.19,1.31,0.028,0.023,0.24
23204564,2023-06-24,S.TOWER6VAN,122.86,10.93,11286.0,1479.0,624.0,3309.0,2420.0,61.0,476.0,6300.0,1029.0,0.0,0.13625,0.036208333333333335,0.8795000000000001,2957.0,0.9183048060324517,51.27787725825103,7.630831642996869,0.818397024010545,67,0.2,1.32,0.021,0.025,0.21
23204562,2023-06-24,2830C20MMNC,124.32,7.08,9921.0,2001.0,753.0,3626.0,1725.0,243.0,0.0,225.0,1743.0,0.0,0.13625,0.036208333333333335,0.8795000000000001,1968.0,0.9461187214539869,1.809845559831002,4.95802098950277,0.8765243902434571,17,0.2,0.72,0.02,0.026,0.18
23204573,2023-06-24,1786500D,120.65,8.86,10434.0,0.0,591.0,2017.0,1755.0,273.0,125.0,6381.0,1005.0,304.0,0.13625,0.036208333333333335,0.8795000000000001,2153.0,0.9315882943330124,52.88852051344477,10434000000000.0,0.8151416627957199,2,0.2,0.79,0.038,0.022,0.17
23204558,2023-06-24,2830C20MMNC,126.6,8.68,10074.0,2025.0,803.0,3493.0,1688.0,250.0,0.0,6399.0,1043.0,0.0,0.13625,0.036208333333333335,0.8795000000000001,1938.0,0.9358367829617399,50.54502369628322,4.974814814812358,0.8710010319912946,17,0.21,0.72,0.028,0.029,0.21
23204551,2023-06-24,S.TOWER6VAN,123.08,8.77,10548.0,1554.0,797.0,2480.0,2504.0,105.0,432.0,6423.0,1015.0,230.0,0.13625,0.036208333333333335,0.8795000000000001,3041.0,0.9334850208499547,52.18557036031698,6.78764478764042,0.8234133508711531,67,0.2,1.26,0.025,0.019,0.24
23204548,2023-06-24,SEQRFE550D,120.27,10.21,10479.0,1560.0,792.0,2709.0,1698.0,270.0,230.0,5793.0,1147.0,0.0,0.13625,0.036208333333333335,0.8795000000000001,2198.0,0.9217504598335244,48.16662509313905,6.717307692303386,0.7725204731570644,73,0.21,0.87,0.021,0.021,0.25
