Repository: SiddharthKumar268/FerroMind

# FerroMind
*Ferro-Alloy Optimisation using Machine Learning*
**SAIL Durgapur Steel Plant | Steel Melting Shop**
Intern: Siddharth Kumar | FY 2023-24 to FY 2025-26

---

## Quick Start

```bash

# 2. Place raw Excel files in data/raw/

## Dataset

| | |
|---|---|
| Total heats after cleaning | 47,421 |
| Training set | 37,936 heats (Apr 2023 – Jun 2025) |
| Test set | 9,485 heats (Jun 2025 – Dec 2025) |
| Input features | 21 (16 raw + 5 engineered) |
| Target variables | Mn, Si, C, S, P |
| BOF grades | 76 distinct grades |
| Split method | Chronological 80/20 — no shuffle, no leakage |

---

File: data/processed/sms_train_slag.csv (part 26 of 74)
Heat_Number,Date,BOF Grade Code,Hot Metal Addn. Weight,Scrap Addn. Weight,Lime Into Converter,Dolomite Into Converter,Lime Into Ladle,Iron Ore Into Converter,SIMN Into Ladle,FESI Into Ladle,FEMN Into Ladle,Measered O2 Mainblow II,Duration of Mainblow I/II,Measered O2 2nd Blow,HM_P,HM_S,HM_Si,Total_FA_Ladle,HM_Ratio,O2_per_ton_HM,Lime_Dolo_Ratio,SiMn_FA_Fraction,Grade_Encoded,C,Mn,P,S,Si,FeO,CaO,SiO2,Al2O3,MnO,MgO,P2O5,Basicity,Slag_SP_Index
23217343,2024-02-21,SEQRFE550D,127.24,10.27,11040.0,495.0,789.0,2091.0,1708.0,300.0,0.0,6705.0,1162.0,316.0,0.1345294117647058,0.0415,1.0202058823529412,2008.0,0.925314522573447,52.69569317783169,22.303030302985245,0.8505976095613293,73,0.21,0.73,0.021,0.018,0.17,3.78,51.567,28.731,4.461,3.715,6.09,0.262,1.7947584574690238,1.5860912893700787
23217494,2024-02-22,2830C20MMNC,118.92,9.07,9990.0,3048.0,987.0,0.0,1802.0,304.0,0.0,6762.0,1078.0,0.0,0.13153125,0.045,0.84509375,2106.0,0.9291350886715436,56.86175580174183,3.277559055117035,0.8556505223167827,17,0.2,0.75,0.024,0.034,0.26,21.083,55.526,16.357,0.623,0.812,1.761,2.605,3.394424746301504,1.4830266285622715
23217496,2024-02-22,SAILTWR6NB,119.92,10.47,9906.0,2616.0,1018.0,1051.0,2524.0,71.0,543.0,6569.0,1048.0,0.0,0.13153125,0.045,0.84509375,3138.0,0.9197024311609808,54.77818545651452,3.7866972477049754,0.8043339706817068,69,0.18,1.28,0.033,0.033,0.21,23.383,52.991,16.119,1.008,0.689,2.315,2.255,3.2872828784119106,1.3414424220945247
23217505,2024-02-22,2062BK1,125.8,10.83,12639.0,1113.0,798.0,2323.0,1856.0,300.0,0.0,6596.0,1171.0,677.0,0.13153125,0.045,0.84509375,2156.0,0.9207348312894628,52.43243243201564,11.355795148237776,0.8608534322816044,6,0.18,0.74,0.016,0.032,0.2,22.136,54.143,16.03,0.847,0.697,2.494,2.209,3.377393799513442,1.418581497104829
23217507,2024-02-22,EXPORTDSP14,126.59,8.78,9453.0,1215.0,850.0,2172.0,1789.0,280.0,0.0,6751.0,1179.0,304.0,0.13153125,0.045,0.84509375,2069.0,0.9351407254123134,53.32964689111834,7.780246913573843,0.8646689221842123,55,0.17,0.73,0.024,0.027,0.21,12.0395,54.73350000000001,22.8525,2.9090000000000003,0.6815,4.432,1.0190000000000001,2.394972323714092,1.5686097498065519
23217511,2024-02-22,EXPORTDSP14,128.96,10.21,10221.0,1098.0,792.0,2959.0,1775.0,267.0,0.0,6787.0,1201.0,0.0,0.13153125,0.045,0.84509375,2042.0,0.926636487742138,52.62872208395915,9.308743169390429,0.8692458374138741,55,0.22,0.75,0.016,0.03,0.24,1.517,51.609,31.553,6.268,0.544,7.066,0.074,1.6355771059136717,1.5605515406247166
23217520,2024-02-22,2062BK1,126.63,9.68,13383.0,990.0,800.0,2091.0,1755.0,277.0,0.0,6736.0,1079.0,0.0,0.13153125,0.045,0.84509375,2032.0,0.9289854009175484,53.19434573123909,13.518181818168165,0.8636811023617796,6,0.19,0.74,0.019,0.032,0.21,2.163,53.13,28.981,5.981,1.265,6.822,0.119,1.833206818024981,1.705891796436025
23217526,2024-02-22,2062BK1,117.97,10.21,6576.0,999.0,899.0,2034.0,1721.0,267.0,0.0,5577.0,941.0,0.0,0.13153125,0.045,0.84509375,1988.0,0.9203463878848468,47.27473086337819,6.582582582575993,0.8656941649895041,6,0.19,0.78,0.018,0.033,0.24,24.082,50.9,17.109,0.632,0.926,2.597,2.36,2.974868497954412,1.235676830452515
23217536,2024-02-22,2830C20MMNC,127.53,9.28,8889.0,876.0,795.0,2341.0,1701.0,283.0,125.0,6299.0,1323.0,334.0,0.13153125,0.045,0.84509375,2109.0,0.9321687011115256,49.39229985062815,10.147260273961018,0.8065433854903715,17,0.2,0.78,0.024,0.033,0.22,21.464,53.256,17.65,0.726,0.711,2.449,2.424,3.017166166222877,1.3615237121308963
23317503,2024-02-22,C20MMNATLT,130.44,10.21,9198.0,1521.0,682.0,3518.0,1694.0,139.0,0.0,6202.0,1018.0,0.0,0.13153125,0.045,0.84509375,1833.0,0.9274084607115008,47.54676479571032,6.047337278102533,0.9241680305505052,41,0.22,0.78,0.017,0.04,0.22,19.763,53.146,18.751,1.211,0.641,2.574,2.532,2.8341510238907848,1.3798779696222252
23317527,2024-02-22,2830C20MMNC,122.81,10.48,10227.0,1815.0,914.0,2819.0,1833.0,251.0,0.0,6650.0,1023.0,0.0,0.13153125,0.045,0.84509375,2084.0,0.9213744466882636,54.14868496006719,5.634710743798548,0.8795585412663726,17,0.19,0.74,0.019,0.036,0.23,21.299,53.444,17.47,0.872,0.702,2.523,2.373,3.0590120771564306,1.378488522053134
23317535,2024-02-22,1786500D,127.7,10.83,10248.0,1671.0,817.0,3210.0,1744.0,379.0,0.0,6902.0,2635.0,0.0,0.13153125,0.045,0.84509375,2123.0,0.9218219880103818,54.04855129166759,6.132854578093278,0.8214790390952325,2,0.22,0.77,0.017,0.031,0.251,12.6285,52.0195,24.3975,2.7755,1.21,4.3405,1.2355,2.13207779166752,1.404907229859292
23317531,2024-02-22,1786500D,123.08,10.28,10434.0,1764.0,864.0,3410.0,1795.0,254.0,0.0,6545.0,1005.0,0.0,0.13153125,0.045,0.84509375,2049.0,0.9229154169096964,53.17679557967845,5.914965986391205,0.8760370912636037,2,0.21,0.8,0.021,0.034,0.253,2.552,54.749,29.333,4.761,1.15,5.957,0.12,1.8664007636190088,1.7170231449538984
23217593,2024-02-23,SAILTWR6NB,121.38,9.49,9693.0,1107.0,806.0,867.0,2491.0,88.0,483.0,6384.0,1117.0,0.0,0.1277741935483871,0.0417419354838709,0.9451290322580644,3062.0,0.9274852907394552,52.59515570890925,8.7560975609677,0.8135205747874548,69,0.2,1.32,0.024,0.032,0.26,0.371,51.518,25.727,13.231,0.523,6.719,0.08,2.0024098258706466,1.9739453618912601
23317560,2024-02-23,SAILTWR6NB,124.8,10.87,9639.0,1413.0,837.0,3615.0,2464.0,62.0,472.0,6040.0,994.0,0.0,0.1277741935483871,0.0417419354838709,0.9451290322580644,2998.0,0.919879118442398,48.3974358970481,6.821656050950586,0.8218812541691721,69,0.18,1.31,0.031,0.034,0.25,1.435,52.282,29.648,5.83,2.139,7.185,0.075,1.7633647003271609,1.681958563891391
23317558,2024-02-23,SAILTWR6NB,126.2,10.88,9747.0,1434.0,840.0,3885.0,2503.0,0.0,366.0,6348.0,1204.0,0.0,0.1277741935483871,0.0417419354838709,0.9451290322580644,2869.0,0.9206302888756884,50.30110934983913,6.797071129702373,0.872429417915346,69,0.18,1.35,0.018,0.029,0.27,1.074,55.729,30.641,3.749,1.415,6.097,0.069,1.818712877749494,1.7571257409509395
23317571,2024-02-23,SAILTWR6NB,125.3,10.02,9513.0,1407.0,735.0,5202.0,2539.0,153.0,424.0,6467.0,1069.0,237.0,0.1277741935483871,0.0417419354838709,0.9451290322580644,3116.0,0.9259532958843782,51.612130885462,6.7611940298459405,0.8148267008983264,69,0.17,1.3,0.028,0.02,0.21,10.456,48.763999999999996,24.789,5.275,0.9279999999999999,7.1,1.1785,1.9670835014118593,1.3835328831640468
23217581,2024-02-23,2062BK1,125.87,9.07,9516.0,3087.0,1004.0,1022.0,1802.0,300.0,0.0,6493.0,1029.0,0.0,0.1277741935483871,0.0417419354838709,0.9451290322580644,2102.0,0.9327849414485492,51.584968618006,3.0826044703585738,0.8572787821118661,6,0.19,0.76,0.031,0.03,0.23,22.969,51.331,17.188,1.204,1.193,3.018,1.687,2.9862702891384028,1.2782260072712788
23217579,2024-02-23,SAILTWR6NB,126.1,9.28,9348.0,2277.0,1015.0,995.0,2524.0,88.0,540.0,6861.0,1086.0,0.0,0.1277741935483871,0.0417419354838709,0.9451290322580644,3152.0,0.9314522085911402,54.40919904794283,4.105401844530476,0.8007614213195429,69,0.17,1.31,0.025,0.019,0.22,20.664,49.803,20.226,1.513,1.12,3.362,1.938,2.4622039847728283,1.2179452691301265
23317573,2024-02-23,SAILTWR6NB,131.44,9.48,9513.0,1764.0,688.0,3607.0,2540.0,7.0,546.0,6368.0,1346.0,0.0,0.1277741935483871,0.0417419354838709,0.9451290322580644,3093.0,0.932727788809731,48.4479610464969,5.392857142854086,0.8212091820236594,69,0.17,1.32,0.026,0.032,0.2,19.845,48.336,22.25,2.143,1.107,2.842,2.126,2.172306862612916,1.1482326111744585
23217555,2024-02-23,1786500D,119.7,10.21,9591.0,1362.0,891.0,3603.0,1681.0,253.0,0.0,5347.0,969.0,0.0,0.1277741935483871,0.0417419354838709,0.9451290322580644,1934.0,0.921407128004608,44.670008353845695,7.041850220259147,0.869183040330471,2,0.19,0.69,0.021,0.037,0.224,12.663,54.3655,23.1845,2.0535,1.6715,3.346,1.4264999999999999,2.3448060210045067,1.5165348619886467
23317607,2024-02-24,2062BK1,136.74,10.14,10950.0,2313.0,704.0,3579.0,1780.0,268.0,0.0,6446.0,1016.0,0.0,0.1310689655172414,0.0416551724137931,0.8595172413793103,2048.0,0.9309640522812436,47.14055872424206,4.7341115434480185,0.8691406249995757,6,0.2,0.78,0.03,0.032,0.22,1.032,50.909,31.551,5.936,1.635,7.302,0.058,1.6134951825557808,1.5623925853179477
23317605,2024-02-24,2062BK1,120.0,10.21,10869.0,2169.0,685.0,3649.0,1857.0,278.0,0.0,6413.0,1007.0,0.0,0.1310689655172414,0.0416551724137931,0.8595172413793103,2135.0,0.9215882036639154,53.44166666622132,5.011065006913319,0.8697892271658689,6,0.19,0.75,0.021,0.03,0.22,2.037,51.73,30.038,5.468,2.798,6.263,0.103,1.7220946103398913,1.6127322608804089
23317594,2024-02-24,SEQRFE550D,123.69,9.5,9975.0,1035.0,953.0,4094.0,1827.0,302.0,0.0,6281.0,1048.0,0.0,0.1310689655172414,0.0416551724137931,0.8595172413793103,2129.0,0.9286733238161372,50.78017624665874,9.637681159410976,0.8581493658990803,73,0.21,0.78,0.035,0.024,0.22,28.254,48.339,15.137,0.588,0.905,3.412,2.12,3.193222354340071,1.1140071902654867
23317611,2024-02-24,SAILTWR6NB,114.97,10.83,10965.0,2661.0,754.0,3647.0,2546.0,157.0,528.0,6297.0,990.0,0.0,0.1310689655172414,0.0416551724137931,0.8595172413793103,3231.0,0.913910969786058,54.77080977598703,4.120631341599354,0.7879913339520929,69,0.17,1.32,0.027,0.025,0.19,21.792,53.142,17.391,0.796,0.73,2.488,2.323,3.055542778288869,1.3562168231931402
23217639,2024-02-24,SAILTWR6NB,122.76,9.28,9801.0,1101.0,797.0,1402.0,2474.0,91.0,391.0,6494.0,1157.0,0.0,0.1310689655172414,0.0416551724137931,0.8595172413793103,2956.0,0.9297182671847192,52.89996741566552,8.901907356940143,0.8369418132608806,69,0.17,1.36,0.023,0.023,0.23,20.593,53.959,17.561,0.724,0.738,2.736,2.39,3.0724860494248944,1.414205215568078
23317618,2024-02-24,SAILTWR6NB,126.19,10.13,10056.0,2289.0,718.0,3533.0,2586.0,160.0,379.0,6388.0,1008.0,0.0,0.1310689655172414,0.0416551724137931,0.8595172413793103,3125.0,0.92568955398382,50.62207781876042,4.393184796852602,0.8275199999997352,69,0.19,1.33,0.023,0.03,0.2,1.73,46.896,33.952,5.678,2.842,7.302,0.04,1.381203428268489,1.3142392736036772
23317626,2024-02-24,SAILTWR6NB,128.21,9.5,10797.0,2760.0,903.0,3497.0,2617.0,75.0,471.0,6504.0,1042.0,118.0,0.1310689655172414,0.0416551724137931,0.8595172413793103,3163.0,0.9310144506504175,50.7292722872574,3.911956521737713,0.8273790705024258,69,0.19,1.34,0.026,0.035,0.21,1.748,47.093,33.814,5.665,2.813,7.27,0.041,1.392665976637587,1.3242133678261117
23217695,2024-02-25,2830C20MMNC,124.06,0.0,8940.0,1275.0,798.0,2353.0,1812.0,263.0,0.0,6074.0,1015.0,301.0,0.1368125,0.038125,0.8908125,2075.0,0.9999999999919392,48.960180557399966,7.011764705876853,0.873253012047772,17,0.18,0.73,0.018,0.026,0.18,27.439,50.99,14.763,0.546,1.107,2.023,1.922,3.453671091845029,1.2082079473023246
23217662,2024-02-25,SEQRFE550D,123.76,9.88,9489.0,996.0,894.0,3375.0,1640.0,283.0,0.0,4218.0,678.0,0.0,0.1368125,0.038125,0.8908125,1923.0,0.9260700389035764,34.082094375936634,9.527108433725374,0.8528341133640911,73,0.21,0.76,0.025,0.026,0.24,22.369,53.819,15.635,0.762,0.856,3.146,2.152,3.441992837042722,1.4161031443231156
23317661,2024-02-25,2062BK1,116.54,10.21,11664.0,1761.0,729.0,5072.0,1671.0,224.0,0.0,6203.0,976.0,0.0,0.1368125,0.038125,0.8908125,1895.0,0.91944773174817,53.22636004759544,6.623509369672559,0.8817941952501943,6,0.22,0.77,0.02,0.024,0.2,19.957,55.629,16.889,0.801,0.684,2.423,2.308,3.2936056838365895,1.5097294216625505
23317663,2024-02-25,2062BK1,121.65,10.21,10494.0,1776.0,707.0,4279.0,1664.0,264.0,0.0,6291.0,1060.0,0.0,0.1368125,0.038125,0.8908125,1928.0,0.9225693917721632,51.71393341511126,5.908783783780457,0.8630705394186395,6,0.19,0.77,0.016,0.024,0.22,22.883,53.366,16.081,0.666,0.834,2.763,2.136,3.3183683621440117,1.369588091877326
23317669,2024-02-25,SEQRFE550D,128.74,10.08,10965.0,1716.0,707.0,3992.0,1674.0,292.0,0.0,6307.0,991.0,0.0,0.1368125,0.038125,0.8908125,1966.0,0.9273879844336018,48.99021283168409,6.389860139856416,0.8514750762966168,73,0.2,0.76,0.017,0.027,0.19,1.604,55.753,29.677,3.583,1.016,6.751,0.253,1.8785969404946425,1.7822709545425484
23317680,2024-02-25,C20MMNATLT,124.39,9.49,7992.0,0.0,812.0,3072.0,1840.0,308.0,0.0,6401.0,1599.0,0.0,0.1368125,0.038125,0.8908125,2148.0,0.929115625926732,51.45912050766574,7991999999999.999,0.8566108007444801,41,0.21,0.79,0.017,0.025,0.25,27.712,50.697,14.76,0.557,1.11,2.043,1.914,3.434523406273288,1.1936288936500836
23317682,2024-02-25,2062BK1,129.15,9.49,8373.0,0.0,789.0,3489.0,1867.0,223.0,0.0,6546.0,1062.0,0.0,0.1368125,0.038125,0.8908125,2090.0,0.9315493364041292,50.6852497092475,8372999999999.999,0.8933014354062712,6,0.19,0.81,0.021,0.029,0.23,27.393,51.164,14.662,0.548,1.103,2.017,1.913,3.489326877173839,1.2165683850104623
23317648,2024-02-25,SEQRFE550D,122.12,10.21,9936.0,1971.0,767.0,3048.0,1644.0,260.0,0.0,6156.0,984.0,0.0,0.1368125,0.038125,0.8908125,1904.0,0.9228444041341884,50.40943334383877,5.041095890408402,0.863445378150807,73,0.19,0.76,0.023,0.033,0.18,20.903,54.06,17.268,0.713,1.014,2.548,2.179,3.130464995077885,1.416221314052185
23317656,2024-02-25,2062BK1,120.59,10.22,9957.0,1782.0,668.0,2438.0,1796.0,281.0,0.0,6148.0,1029.0,0.0,0.1368125,0.038125,0.8908125,2077.0,0.9218714165513198,50.98266854589118,5.587542087538952,0.8647087144916396,6,0.19,0.85,0.028,0.021,0.18,21.697,54.31,15.388,0.835,0.871,3.459,2.189,3.5291441939047377,1.4644340182279028
23317704,2024-02-26,2062BK1,128.59,9.68,10398.0,1527.0,764.0,4540.0,1683.0,230.0,0.0,6122.0,993.0,0.0,0.146,0.0407,0.9306666666666666,1913.0,0.9299920445437913,47.60867874603306,6.809430255398291,0.8797699947721486,6,0.2,0.75,0.021,0.025,0.21,27.44,51.398,14.461,0.536,1.104,1.966,1.897,3.554003595629927,1.2266240274927211
23317700,2024-02-26,C20MMNATLT,122.17,9.13,9495.0,1515.0,793.0,3025.0,1612.0,204.0,0.0,424.0,92.0,0.0,0.146,0.0407,0.9306666666666666,1816.0,0.930464584912944,3.4705737905912204,6.26732673266913,0.8876651982373966,41,0.18,0.76,0.031,0.03,0.2,27.474,51.303,14.519,0.531,1.094,1.979,1.903,3.5332644628099175,1.221674524932133
23217699,2024-02-26,2830C20MMNC,121.39,10.21,8724.0,0.0,995.0,2867.0,1785.0,253.0,0.0,6599.0,1184.0,0.0,0.146,0.0407,0.9306666666666666,2038.0,0.9224164133668512,54.361973802995614,8723999999999.999,0.87585868498485,17,0.2,0.79,0.036,0.034,0.21,27.18,51.396,14.688,0.541,1.096,1.982,1.92,3.4989447886173326,1.227543050944613
23217737,2024-02-26,EXPORTDSP14,134.25,0.0,11958.0,0.0,803.0,3622.0,1752.0,263.0,0.0,6664.0,1084.0,0.0,0.146,0.0407,0.9306666666666666,2015.0,0.9999999999925512,49.63873370540307,11958000000000.0,0.8694789081881541,55,0.19,0.8,0.026,0.024,0.2,21.533,51.93,18.277,0.774,1.374,2.608,2.191,2.8411204726994197,1.3044133530933661
23317722,2024-02-26,2830C20MMNC,119.83,10.83,9588.0,2481.0,903.0,2464.0,1699.0,200.0,0.0,6216.0,987.0,0.0,0.146,0.0407,0.9306666666666666,1899.0,0.9171131180092064,51.87348744010787,3.864570737604247,0.8946814112686179,17,0.22,0.76,0.022,0.023,0.19,0.417,55.732,29.188,6.95,0.625,5.345,0.055,1.9093494124498955,1.882456258866446
23317725,2024-02-26,EXPORTDSP14,125.7,10.08,10302.0,1356.0,740.0,3130.0,1847.0,254.0,0.0,6574.0,1153.0,0.0,0.146,0.0407,0.9306666666666666,2101.0,0.9257622624766112,52.29912490014082,7.59734513273776,0.8791051880052931,55,0.22,0.73,0.021,0.025,0.2,1.619,55.919,28.438,6.607,0.889,4.699,0.204,1.966278701782763,1.8603699514272405
23217714,2024-02-26,2062BK1,120.54,9.94,8982.0,1020.0,0.0,1797.0,0.0,0.0,0.0,6178.0,984.0,0.0,0.146,0.0407,0.9306666666666666,0.0,0.9238197424821902,51.2526962000062,8.805882352932544,0.0,6,0.21,0.73,0.027,0.026,0.18,3.431,55.459,30.386,2.646,1.749,4.674,0.469,1.8250896765064009,1.6399254834703414
23317728,2024-02-26,2062BK1,130.37,9.88,10737.0,1041.0,708.0,2910.0,1774.0,340.0,0.0,6301.0,1000.0,0.0,0.146,0.0407,0.9306666666666666,2114.0,0.9295543671947984,48.33167139642302,10.314121037454068,0.8391674550610978,6,0.2,0.76,0.024,0.026,0.19,21.432,52.524,17.869,0.764,1.366,2.582,2.151,2.9392277560156685,1.3364205383949928
23317729,2024-02-26,2062BK1,122.21,10.28,11325.0,1509.0,819.0,3501.0,1812.0,277.0,0.0,6226.0,1099.0,0.0,0.146,0.0407,0.9306666666666666,2089.0,0.9224092384261272,50.94509450903408,7.504970178921468,0.867400670176703,6,0.19,0.77,0.017,0.028,0.22,21.685,52.691,17.433,0.884,1.37,2.59,2.032,3.0223127222668347,1.3469413839822084
23217767,2024-02-27,1786500D,122.78,11.08,10854.0,1203.0,613.0,2747.0,1752.0,257.0,0.0,6392.0,1252.0,0.0,0.1418518518518518,0.0381851851851851,0.972777777777778,2009.0,0.9172269535266904,52.060596187880265,9.022443890266814,0.8720756595316714,2,0.19,0.75,0.017,0.024,0.168,21.617,53.544,16.781,0.677,1.348,2.595,2.14,3.190561315695388,1.394411312794604
23217765,2024-02-27,SAILTWR6NB,123.51,9.28,10413.0,1164.0,858.0,2405.0,2565.0,91.0,513.0,6596.0,1090.0,0.0,0.1418518518518518,0.0381851851851851,0.972777777777778,3169.0,0.930115219512538,53.40458262445628,8.945876288652109,0.8094035973490662,69,0.2,1.28,0.024,0.022,0.19,20.148,53.132,18.133,0.954,1.316,2.969,2.053,2.9299658100805117,1.387910767462515
23317750,2024-02-27,EXPORTDSP14,123.9,9.68,10437.0,1791.0,677.0,3522.0,1302.0,312.0,0.0,6675.0,1055.0,0.0,0.1418518518518518,0.0381851851851851,0.972777777777778,1614.0,0.9275340619783836,53.8740920092504,5.827470686763916,0.8066914498136266,55,0.2,0.77,0.032,0.028,0.23,0.795,51.358,32.74,5.319,0.853,7.416,0.067,1.5686142756788124,1.5314289122137403
23317752,2024-02-27,SAILTWR6NB,121.88,9.47,11019.0,1794.0,693.0,4130.0,2440.0,44.0,417.0,6580.0,1035.0,0.0,0.1418518518518518,0.0381851851851851,0.972777777777778,2901.0,0.9279025504306976,53.98752871632764,6.142140468224001,0.8410892795584829,69,0.18,1.29,0.026,0.021,0.19,0.0,0.0,0.0,0.0,0.0,0.0,0.0,0.0,0.0
23317774,2024-02-27,2062BK1,118.21,7.82,10950.0,2088.0,795.0,4401.0,1749.0,261.0,0.0,5978.0,1136.0,0.0,0.1418518518518518,0.0381851851851851,0.972777777777778,2010.0,0.9379512814334844,50.57101767997148,5.244252873560707,0.8701492537309103,6,0.19,0.8,0.018,0.023,0.22,20.945,53.452,17.459,0.683,1.314,2.56,2.286,3.0613974799541808,1.391797942976175
23317781,2024-02-27,1786500D,130.68,9.28,11481.0,516.0,704.0,4056.0,1785.0,220.0,0.0,6479.0,1304.0,359.0,0.1418518518518518,0.0381851851851851,0.972777777777778,2005.0,0.9336953415194792,49.57912457874519,22.24999999995688,0.8902743142140198,2,0.2,0.75,0.021,0.026,0.18,21.256,52.791,17.692,0.671,1.333,2.627,2.316,2.9837223760809355,1.355387814834784
23317291,2024-02-27,2830C20MMNAK,118.69,10.08,9678.0,969.0,630.0,4292.0,1710.0,308.0,0.0,6339.0,1028.0,0.0,0.1418518518518518,0.0381851851851851,0.972777777777778,2018.0,0.9217208977174672,53.40803774493716,9.9876160990609,0.8473736372641986,16,0.18,0.6,0.014,0.024,0.2,24.999,53.723,12.807,0.792,0.654,3.827,2.059,4.19448782011243,1.4209802417541726
23217804,2024-02-28,1786500D,123.5,9.49,10176.0,387.0,847.0,1818.0,1846.0,277.0,0.0,5757.0,915.0,1116.0,0.1339666666666666,0.0409,0.8944333333333333,2123.0,0.9286412512149136,46.61538461500716,26.294573643342908,0.8695242581248849,2,0.2,0.76,0.032,0.022,0.226,1.025,47.21,35.823,5.135,1.495,7.779,0.106,1.317831621259491,1.281174523053543
23217800,2024-02-28,2062BK1,120.46,9.49,9135.0,1989.0,916.0,1822.0,1836.0,287.0,0.0,6668.0,1061.0,0.0,0.1339666666666666,0.0409,0.8944333333333333,2123.0,0.9269719122668184,55.35447451390209,4.592760180993166,0.8648139425337424,6,0.21,0.79,0.032,0.028,0.23,21.207,52.847,17.692,0.689,1.335,2.604,2.312,2.9868874696207537,1.35853470437018
23217838,2024-02-28,SAILTWR6NB,121.82,9.49,10164.0,0.0,756.0,3471.0,2420.0,105.0,445.0,6072.0,1019.0,0.0,0.1339666666666666,0.0409,0.8944333333333333,2970.0,0.9277282765903,49.84403217821504,10164000000000.0,0.8148148148145404,69,0.18,1.29,0.037,0.028,0.2,23.62,52.333,16.214,0.742,0.855,2.813,2.126,3.2274437249460375,1.3137441948035646
23317796,2024-02-28,2062BK1,120.92,10.08,9993.0,1611.0,649.0,3048.0,1791.0,302.0,0.0,6245.0,1035.0,0.0,0.1339666666666666,0.0409,0.8944333333333333,2093.0,0.9230534351074576,51.64571617555701,6.202979515824827,0.855709507883012,6,0.21,0.78,0.018,0.023,0.24,21.387,52.863,17.522,0.673,1.34,2.603,2.301,3.0167779489813387,1.358596761757903
23317805,2024-02-28,2062BK1,118.97,10.28,10092.0,1536.0,793.0,4242.0,1824.0,325.0,0.0,6596.0,2059.0,0.0,0.1339666666666666,0.0409,0.8944333333333333,2149.0,0.920464216627308,55.442548541183136,6.5703124999957225,0.8487668683104473,6,0.21,0.82,0.02,0.027,0.22,21.532,52.57,17.659,0.678,1.351,2.626,2.271,2.97678369195923,1.3413451724841805
23317809,2024-02-28,2062BK1,119.0,10.21,5982.0,1485.0,909.0,4159.0,1777.0,218.0,0.0,6605.0,1381.0,0.0,0.1339666666666666,0.0409,0.8944333333333333,1995.0,0.9209813481857364,55.504201680205846,4.028282828280116,0.8907268170421601,6,0.19,0.82,0.017,0.024,0.19,19.472,52.394,19.092,1.042,1.424,2.693,2.473,2.744147069606662,1.3585893945287177
23317825,2024-02-28,2062BK1,118.37,11.55,10965.0,1332.0,809.0,3042.0,1634.0,329.0,0.0,6194.0,977.0,0.0,0.1339666666666666,0.0409,0.8944333333333333,1963.0,0.9110991379240218,52.32744783262374,8.231981981975801,0.8323993886903553,6,0.21,0.86,0.019,0.025,0.21,20.802,52.934,18.122,0.737,0.858,2.637,2.517,2.9208188489764386,1.359897238278741
23317827,2024-02-28,2062BK1,120.58,0.0,12252.0,1878.0,789.0,5463.0,1759.0,326.0,0.0,6094.0,982.0,268.0,0.1339666666666666,0.0409,0.8944333333333333,2085.0,0.9999999999917067,50.53906120376067,6.52396166133838,0.8436450839324491,6,0.2,0.8,0.021,0.021,0.22,24.933,52.694,14.776,0.533,1.141,2.52,2.111,3.5659470799215,1.326970536388819
23317841,2024-02-28,2062BK1,128.74,11.08,9762.0,1461.0,815.0,3282.0,1716.0,333.0,0.0,6703.0,1046.0,331.0,0.1339666666666666,0.0409,0.8944333333333333,2049.0,0.9207552567521043,52.066179897063336,6.68172484599132,0.8374816983890495,6,0.21,0.78,0.016,0.023,0.22,21.66,53.837,16.999,0.708,0.716,2.407,2.35,3.1668823529411765,1.3925763062597
23217860,2024-02-29,2062BK1,122.71,9.09,10461.0,1380.0,688.0,3863.0,1802.0,287.0,0.0,4157.0,1307.0,0.0,0.1299473684210526,0.0378947368421052,0.9574736842105264,2089.0,0.931031866457276,33.87661967212227,7.580434782603203,0.8626136907607168,6,0.16,0.78,0.02,0.026,0.23,24.362,52.022,15.74,0.543,1.093,2.666,2.294,3.3048726256273424,1.2972096850609682
23117881,2024-02-29,2062BK1,124.28,0.0,10491.0,0.0,797.0,5594.0,1725.0,304.0,0.0,6570.0,1066.0,0.0,0.1299473684210526,0.0378947368421052,0.9574736842105264,2029.0,0.9999999999919535,52.86449951679381,10491000000000.0,0.8501724987674469,6,0.19,0.78,0.021,0.022,0.2,26.619,48.304,16.924,0.953,1.52,2.365,2.006,2.854002954209749,1.1093147161491825
23117880,2024-02-29,2062BK1,96.45,0.0,10497.0,0.0,787.0,3883.0,1615.0,301.0,0.0,4895.0,1090.0,0.0,0.1299473684210526,0.0378947368421052,0.9574736842105264,1916.0,0.9999999999896318,50.75168481025659,10497000000000.0,0.8429018789139651,6,0.21,0.8,0.014,0.02,0.2,24.174,50.808,16.658,0.574,0.494,3.918,2.105,3.049882946155231,1.2442877084710897
23117883,2024-03-01,IS2062E350BR,127.62,0.0,10431.0,0.0,793.0,7750.0,2521.0,99.0,491.0,6299.0,1042.0,0.0,0.1301999999999999,0.0401999999999999,0.90652,3111.0,0.9999999999921642,49.3574674811992,10431000000000.0,0.8103503696557987,59,0.19,1.36,0.023,0.019,0.2,26.815,48.308,16.682,1.002,1.529,2.4,1.951,2.895642270574837,1.1105797967722655
23117890,2024-03-01,2830C20MMNC,129.05,0.0,9816.0,0.0,785.0,5837.0,1705.0,277.0,0.0,5849.0,962.0,0.0,0.1301999999999999,0.0401999999999999,0.90652,1982.0,0.9999999999922512,45.32351801592155,9816000000000.0,0.8602421796161149,17,0.19,0.78,0.025,0.029,0.19,24.77,51.84,15.53,0.584,1.109,2.657,2.23,3.3378404481359865,1.2863204386987919
23117895,2024-03-01,2062BK1,121.48,0.0,10242.0,0.0,779.0,5810.0,1715.0,267.0,0.0,5771.0,958.0,0.0,0.1301999999999999,0.0401999999999999,0.90652,1982.0,0.999999999991768,47.50576226500242,10242000000000.0,0.8652875882942153,6,0.21,0.8,0.031,0.026,0.19,26.955,48.737,16.497,0.695,1.312,2.602,1.986,2.954115650381864,1.1216026511403128
23317940,2024-03-02,2062BK1,112.88,10.47,10002.0,2034.0,908.0,3654.0,1629.0,277.0,0.0,6403.0,1001.0,0.0,0.1371724137931034,0.0400344827586206,1.0424827586206895,1906.0,0.9151195784279276,56.72395464159528,4.917404129791093,0.8546694648474005,6,0.2,0.8,0.02,0.032,0.24,19.42,55.187,17.735,0.843,0.798,2.127,2.548,3.1115809652683803,1.4852782861449025
23317926,2024-03-02,2830C20MMNC,123.33,10.21,10674.0,0.0,790.0,2276.0,1732.0,305.0,0.0,6405.0,1076.0,282.0,0.1371724137931034,0.0400344827586206,1.0424827586206895,2037.0,0.9235435075563612,51.933836049201865,10674000000000.0,0.8502700049087628,17,0.21,0.74,0.025,0.025,0.2,22.924,49.758,18.713,1.184,1.594,2.104,2.302,2.658865020840013,1.1950141697487873
23317930,2024-03-02,2830C20MMNC,124.04,9.5,10635.0,495.0,803.0,3465.0,1742.0,244.0,0.0,6159.0,1114.0,0.0,0.1371724137931034,0.0400344827586206,1.0424827586206895,1986.0,0.9288602665798348,49.6533376326213,21.48484848480508,0.8771399798585714,17,0.21,0.76,0.015,0.025,0.23,22.757,50.082,18.617,1.141,1.582,2.082,2.311,2.689977441185949,1.2104410876132932
23117966,2024-03-02,1786500D,122.7,9.68,11181.0,1110.0,789.0,3445.0,1719.0,251.0,0.0,6163.0,1024.0,0.0,0.1371724137931034,0.0400344827586206,1.0424827586206895,1970.0,0.9268771717712128,50.22819885859634,10.072972972963898,0.8725888324868667,2,0.2,0.72,0.036,0.025,0.188,22.82,51.361,17.569,0.944,1.221,2.561,2.169,2.9232214001138304,1.2716266402574896
23117937,2024-03-02,1786500D,131.46,0.0,10383.0,0.0,903.0,6629.0,1771.0,281.0,0.0,6139.0,1041.0,0.0,0.1371724137931034,0.0400344827586206,1.0424827586206895,2052.0,0.9999999999923932,46.69861554810058,10383000000000.0,0.863060428849482,2,0.19,0.73,0.031,0.033,0.196,16.69,54.053,20.008,0.915,0.943,3.678,2.237,2.7014343545404564,1.4728739202703072
23117927,2024-03-02,2062BK1,130.77,0.0,10758.0,1107.0,779.0,5990.0,1781.0,288.0,143.0,6007.0,1015.0,304.0,0.1371724137931034,0.0400344827586206,1.0424827586206895,2212.0,0.9999999999923532,45.93561214310671,9.718157181563036,0.8051537070520772,6,0.2,0.77,0.025,0.025,0.19,27.312,49.033,15.983,0.673,1.328,2.536,1.926,3.06763013013013,1.1325064671101257
23117985,2024-03-03,2830C20MMNC,120.02,11.55,10401.0,0.0,902.0,3282.0,1769.0,281.0,0.0,6136.0,1097.0,0.0,0.1335,0.0382692307692307,0.9162692307692308,2050.0,0.9122140305471444,51.12481253081882,10401000000000.0,0.8629268292678718,17,0.19,0.73,0.017,0.015,0.17,20.024,49.943,21.278,1.158,1.166,2.527,2.374,2.3470557826965552,1.2091857734305014
23117989,2024-03-03,2830C20MMNC,126.62,0.0,11727.0,0.0,780.0,7528.0,1774.0,284.0,0.0,6109.0,1023.0,0.0,0.1335,0.0382692307692307,0.9162692307692308,2058.0,0.9999999999921024,48.246722476320905,11727000000000.0,0.8620019436341778,17,0.21,0.79,0.018,0.022,0.21,20.145,50.754,20.494,1.07,1.189,2.475,2.346,2.476408880214686,1.2488681102362207
23117948,2024-03-03,STWR6NBAKRSI,121.25,0.0,10983.0,0.0,932.0,5884.0,1823.0,0.0,930.0,5554.0,956.0,0.0,0.1335,0.0382692307692307,0.9162692307692308,2753.0,0.9999999999917526,45.80618556663252,10983000000000.0,0.662186705412037,76,0.18,1.33,0.03,0.02,0.2,0.782,49.165,15.458,24.723,0.11,7.49,0.053,3.1803480173361796,3.027215072963487
23317944,2024-03-03,STWR6NBAKRSI,125.76,9.07,14733.0,1812.0,823.0,2855.0,1803.0,0.0,879.0,6742.0,1035.0,0.0,0.1335,0.0382692307692307,0.9162692307692308,2682.0,0.9327301045692152,53.61005089015895,8.130794701982268,0.672259507829727,76,0.19,1.3,0.02,0.02,0.2,10.939,53.674499999999995,17.1025,10.4065,0.3885,4.4115,1.2665,3.138217323939544,1.9140411874832841
23317942,2024-03-03,STWR6NBAKRSI,125.86,9.6,9972.0,2103.0,792.0,3168.0,1826.0,0.0,928.0,6806.0,1087.0,0.0,0.1335,0.0382692307692307,0.9162692307692308,2754.0,0.9291303705822448,54.07595741256892,4.741797432237403,0.6630355846039713,76,0.19,1.3,0.02,0.02,0.2,1.546,51.145,21.581,14.528,0.548,8.426,0.165,2.3697989064961544,2.211388792805258
23117987,2024-03-03,2062BK1,122.0,12.99,10545.0,0.0,850.0,4333.0,1787.0,292.0,0.0,6193.0,1094.0,188.0,0.1335,0.0382692307692307,0.9162692307692308,2079.0,0.9037706496710588,50.76229508155113,10545000000000.0,0.8595478595474461,6,0.19,0.76,0.019,0.025,0.22,20.964,50.124,20.063,1.244,1.2,2.595,2.22,2.498205741626794,1.2217022521205032
23318014,2024-03-03,2062BK1,127.4,11.87,9330.0,1815.0,685.0,3597.0,1683.0,278.0,0.0,940.0,1025.0,0.0,0.1335,0.0382692307692307,0.9162692307692308,1961.0,0.9147698714661108,7.378335949706606,5.140495867765763,0.858235594084213,6,0.2,0.78,0.023,0.024,0.2,20.96,52.564,18.295,0.859,1.286,2.513,2.119,2.872977700043725,1.3390055023435907
23318016,2024-03-03,1786550D,124.59,12.28,9606.0,1551.0,922.0,3055.0,1664.0,251.0,0.0,6346.0,1024.0,0.0,0.1335,0.0382692307692307,0.9162692307692308,1915.0,0.9102798275669594,50.9350670194162,6.193423597674924,0.8689295039159953,3,0.23,0.75,0.02,0.03,0.21,22.21,47.91,17.48,0.95,1.68,3.98,2.22,2.740689891882615,1.207074651684261
23317997,2024-03-03,2062BK1,121.96,12.0,10440.0,1458.0,853.0,2850.0,1736.0,305.0,0.0,6399.0,1156.0,376.0,0.1335,0.0382692307692307,0.9162692307692308,2041.0,0.9104210211935624,52.46802230196402,7.160493827155583,0.8505634492891472,6,0.2,0.84,0.015,0.026,0.23,1.158,52.283,31.701,4.636,0.646,8.149,0.058,1.6492019430950728,1.5910833840535605
23317967,2024-03-03,2062BK1,121.3,13.71,12168.0,2415.0,806.0,4839.0,1782.0,223.0,0.0,6309.0,1089.0,354.0,0.1335,0.0382692307692307,0.9162692307692308,2005.0,0.8984519665143439,52.01154163188779,5.0385093167681,0.8887780548623996,6,0.2,0.87,0.019,0.018,0.2,22.816,50.92,17.98,0.889,1.228,2.571,2.233,2.8318780935431844,1.2481309900237765
23117972,2024-03-03,2062BK1,118.31,9.59,12393.0,0.0,113.0,5494.0,1722.0,247.0,0.0,6099.0,1015.0,358.0,0.1335,0.0382692307692307,0.9162692307692308,1969.0,0.925019546513487,51.55101005788563,12393000000000.0,0.8745556119853354,6,0.22,0.73,0.018,0.012,0.22,1.973,48.039,32.479,6.47,0.71,8.725,0.1,1.4790332512315272,1.3943343105099704
23117974,2024-03-03,1786550D,118.18,12.26,12306.0,0.0,782.0,6013.0,1739.0,254.0,0.0,5744.0,963.0,267.0,0.1335,0.0382692307692307,0.9162692307692308,1993.0,0.906010426242671,48.603824673814486,12306000000000.0,0.8725539387853123,3,0.22,0.76,0.02,0.02,0.24,22.799,50.97,17.913,0.934,1.225,2.57,2.22,2.845260689963157,1.251934271608577
23118068,2024-03-04,2062BK1,122.18,10.27,8799.0,534.0,935.0,4943.0,1719.0,282.0,0.0,6028.0,1010.0,0.0,0.1383333333333333,0.0431111111111111,0.8463703703703703,2001.0,0.9224613061463008,49.33704370560372,16.477528089856783,0.8590704647671868,6,0.2,0.79,0.018,0.033,0.23,1.323,52.955,28.564,6.971,1.024,7.619,0.063,1.8538421144757569,1.771781316916488
23118064,2024-03-04,SEQRFE550D,121.23,9.67,9765.0,543.0,795.0,4016.0,1733.0,267.0,0.0,6056.0,1002.0,0.0,0.1383333333333333,0.0431111111111111,0.8463703703703703,2000.0,0.9261268143550336,49.95463169141339,17.983425414331524,0.8664999999995667,73,0.21,0.75,0.018,0.031,0.22,24.76,50.163,17.058,0.903,0.63,3.031,2.083,2.9405592355941144,1.1995265310026544
23118021,2024-03-04,SAILTWR6NB,126.88,0.0,8997.0,996.0,913.0,4988.0,2423.0,88.0,558.0,6392.0,1062.0,0.0,0.1383333333333333,0.0431111111111111,0.8463703703703703,3069.0,0.9999999999921184,50.378310213978736,9.033132530111413,0.7895079830561129,69,0.16,1.29,0.018,0.024,0.19,12.8,45.83,22.29,2.82,1.46,7.92,1.2999999999999998,2.055986721098201,1.306032885925166
23118017,2024-03-04,2062BK1,128.38,11.28,8988.0,984.0,900.0,5016.0,1722.0,271.0,0.0,6293.0,1050.0,0.0,0.1383333333333333,0.0431111111111111,0.8463703703703703,1993.0,0.919232421588721,49.01853871281338,9.134146341454132,0.8640240842945991,6,0.22,0.77,0.022,0.026,0.23,23.41,47.72,17.36,1.05,1.89,4.75,2.5,2.748689591613386,1.1704397733683256
23318042,2024-03-04,2830C20MMNC,107.68,0.0,8250.0,3480.0,919.0,3386.0,1735.0,234.0,0.0,5757.0,985.0,0.0,0.1383333333333333,0.0431111111111111,0.8463703703703703,1969.0,0.9999999999907132,53.46396731005326,2.3706896551717325,0.8811579481966069,17,0.19,0.75,0.018,0.022,0.2,20.458,53.462,17.935,0.806,1.252,2.514,2.189,2.9807091882247994,1.3924571547637654
23118046,2024-03-04,2830C20MMNC,124.08,9.68,11661.0,3705.0,857.0,4928.0,1722.0,305.0,0.0,6143.0,1102.0,0.0,0.1383333333333333,0.0431111111111111,0.8463703703703703,2027.0,0.9276315789404336,49.50838168883375,3.147368421051782,0.849531327083942,17,0.19,0.75,0.018,0.03,0.22,1.292,53.391,28.11,6.986,1.008,7.682,0.061,1.899292092063605,1.8158351188654216
23118019,2024-03-04,1786550D,124.9,11.27,8997.0,990.0,875.0,5003.0,1722.0,264.0,0.0,6193.0,1032.0,0.0,0.1383333333333333,0.0431111111111111,0.8463703703703703,1986.0,0.9172358081742144,49.58366693314985,9.087878787869608,0.8670694864043973,3,0.23,0.81,0.02,0.03,0.19,1.64,42.81,20.05,5.14,0.83,3.92,0.01,2.1350556081990923,1.9736296159697568
23118066,2024-03-04,SEQRFE550D,121.94,10.12,8796.0,0.0,958.0,4617.0,1725.0,271.0,0.0,6004.0,992.0,166.0,0.1383333333333333,0.0431111111111111,0.8463703703703703,1996.0,0.9233681659781664,49.237329833940976,8795999999999.999,0.8642284569133947,73,0.2,0.76,0.018,0.033,0.22,26.882,50.504,15.212,0.61,1.283,2.449,1.879,3.319792282915927,1.1997624420952606
23118035,2024-03-04,2062BK1,120.45,11.55,9999.0,2148.0,794.0,3972.0,1727.0,307.0,0.0,5759.0,1051.0,0.0,0.1383333333333333,0.0431111111111111,0.8463703703703703,2034.0,0.9124999999930872,47.81237027772675,4.655027932958727,0.8490658800389139,6,0.2,0.72,0.017,0.018,0.16,0.766,52.65,31.824,5.184,0.818,7.249,0.057,1.6543597800471326,1.6154766653370563
23318022,2024-03-04,2062BK1,124.2,11.68,9558.0,1491.0,668.0,3926.0,1678.0,285.0,0.0,6686.0,1182.0,0.0,0.1383333333333333,0.0431111111111111,0.8463703703703703,1963.0,0.9140418015829112,53.83252817992083,6.4104627766556606,0.8548140601116379,6,0.19,0.82,0.018,0.025,0.24,22.58,49.83,18.22,0.91,1.72,4.46,2.38,2.734756599528017,1.2212935957452025
23118041,2024-03-04,1786550D,122.46,12.28,10500.0,3330.0,772.0,2803.0,1720.0,298.0,0.0,6205.0,2719.0,0.0,0.1383333333333333,0.0431111111111111,0.8463703703703703,2018.0,0.9088615110515894,50.66960640167672,3.153153153152206,0.8523290386517085,3,0.2,0.78,0.02,0.02,0.22,21.216,51.955,17.429,0.953,1.436,3.269,2.38,2.980780263912794,1.3443823422863945
23318114,2024-03-05,IS2062E350BR,123.02,10.21,9912.0,3087.0,917.0,4243.0,2423.0,125.0,478.0,408.0,86.0,0.0,0.1504333333333333,0.0426,0.9837333333333332,3026.0,0.923365608339538,3.3165338969003697,3.210884353740457,0.8007270323857235,59,0.2,1.36,0.026,0.027,0.24,20.133,51.657,19.201,1.227,1.266,2.875,2.199,2.6901885220289548,1.313257912800305
23318084,2024-03-05,C20MMNATLT,122.16,9.49,9342.0,1425.0,696.0,3561.0,1698.0,285.0,0.0,6089.0,1023.0,328.0,0.1504333333333333,0.0426,0.9837333333333332,1983.0,0.927914925932944,49.844466273331335,6.55578947367961,0.8562783661115198,41,0.2,0.78,0.017,0.032,0.21,2.577,57.432,27.275,4.042,1.332,5.592,0.352,2.1055873295204575,1.9238267510802936
23118111,2024-03-05,IS2062E350BR,124.68,9.07,8988.0,0.0,975.0,4212.0,2568.0,118.0,524.0,6281.0,1050.0,0.0,0.1504333333333333,0.0426,0.9837333333333332,3210.0,0.932186915880881,50.37696503007397,8988000000000.0,0.7999999999997508,59,0.18,1.3,0.035,0.033,0.21,1.968,56.065,28.646,4.092,1.507,6.03,0.228,1.9570984745348552,1.8312918504001305
23118109,2024-03-05,IS2062E350BR,121.95,9.28,10158.0,1296.0,879.0,3162.0,2572.0,118.0,517.0,5892.0,997.0,0.0,0.1504333333333333,0.0426,0.9837333333333332,3207.0,0.9292844623871884,48.3148831484353,7.837962962956915,0.8019956345491731,59,0.19,1.36,0.027,0.028,0.23,1.503,52.515,29.631,5.683,2.174,6.758,0.06,1.7722394708423326,1.6866870081901397
23118080,2024-03-05,C20MMNATLT,122.7,8.89,10362.0,1968.0,955.0,4646.0,1728.0,284.0,0.0,6093.0,1000.0,0.0,0.1504333333333333,0.0426,0.9837333333333332,2012.0,0.9324416748922224,49.65770171108673,5.265243902436349,0.8588469184886387,41,0.2,0.75,0.022,0.031,0.21,20.652,51.598,18.973,0.81,1.25,3.272,2.113,2.719405502266259,1.30212486751123
23118077,2024-03-05,1786500D,108.05,10.21,9936.0,678.0,885.0,3358.0,1726.0,278.0,0.0,5797.0,945.0,0.0,0.1504333333333333,0.0426,0.9837333333333332,2004.0,0.9136648063511444,53.65108745901295,14.654867256615551,0.8612774451093507,2,0.2,0.9,0.037,0.03,0.26,2.673,57.359,27.227,4.051,1.461,5.471,0.365,2.1066181871602763,1.9182970469215077
23318128,2024-03-06,SAILTWR6NB,122.0,8.44,10887.0,1962.0,821.0,3831.0,2572.0,115.0,407.0,6507.0,1105.0,0.0,0.1477391304347826,0.0376521739130434,1.108304347826087,3094.0,0.9352959214893032,53.33606557333331,5.548929663605734,0.8312863606978568,69,0.19,1.34,0.02,0.023,0.25,23.681,51.665,15.987,0.849,1.263,3.234,1.973,3.2314861145859397,1.302402379691951
23118127,2024-03-06,SEQRFE550D,124.41,9.48,10815.0,1134.0,814.0,4599.0,1623.0,219.0,0.0,5936.0,987.0,260.0,0.1477391304347826,0.0376521739130434,1.108304347826087,1842.0,0.9291956083282606,47.71320633351248,9.537037037028629,0.8811074918561992,73,0.21,0.79,0.028,0.028,0.23,1.609,50.281,31.825,6.308,1.817,6.316,0.18,1.5798718029284233,1.5038432780020938
23118150,2024-03-06,IS2062E350BR,122.94,9.5,11433.0,2553.0,752.0,4465.0,2472.0,97.0,463.0,5914.0,978.0,0.0,0.1477391304347826,0.0376521739130434,1.108304347826087,3032.0,0.9282694050065822,48.10476655239869,4.478260869563464,0.8153034300788867,59,0.18,1.36,0.03,0.024,0.22,23.758,51.337,16.096,0.923,1.268,3.277,1.969,3.189227806423557,1.2880943419897128
23318112,2024-03-06,2062BK1,129.76,10.21,9963.0,3099.0,881.0,4043.0,1770.0,234.0,0.0,466.0,97.0,0.0,0.1477391304347826,0.0376521739130434,1.108304347826087,2004.0,0.9270557976643062,3.5912453760512397,3.2149080348489143,0.883233532933691,6,0.19,0.78,0.018,0.027,0.26,21.719,52.437,17.0,1.002,1.439,2.893,2.156,3.0843479795306155,1.3542613636363636
23118131,2024-03-06,SAILTWR6NB,118.89,8.88,10608.0,1092.0,822.0,4267.0,2426.0,115.0,551.0,5994.0,997.0,261.0,0.1477391304347826,0.0376521739130434,1.108304347826087,3092.0,0.9305001173911678,50.41635124862969,9.71428571427682,0.7846054333762016,69,0.18,1.34,0.025,0.022,0.22,23.867,51.702,15.81,0.834,1.268,3.223,1.946,3.2700018974131932,1.3030394677151067
23318147,2024-03-06,SAILTWR6NB,125.77,0.0,1605.0,0.0,804.0,2766.0,2450.0,118.0,437.0,6136.0,433.0,369.0,0.1477391304347826,0.0376521739130434,1.108304347826087,3005.0,0.9999999999920488,48.78746918940298,1605000000000.0,0.8153078202992295,69,0.19,1.3,0.028,0.026,0.21,17.335,55.323,19.922,0.721,1.221,2.289,1.861,2.7768408372233093,1.4848623114498898
23318152,2024-03-06,SAILTWR6NB,126.33,9.5,10749.0,2511.0,845.0,4515.0,2538.0,78.0,508.0,6187.0,1119.0,281.0,0.1477391304347826,0.0376521739130434,1.108304347826087,3124.0,0.9300596333583888,48.974906989242655,4.28076463560164,0.8124199743915453,69,0.2,1.32,0.022,0.021,0.21,16.467,56.299,19.899,0.706,1.21,2.251,1.859,2.8290954773869346,1.5480793026645037
23118119,2024-03-06,SEQRFE550D,122.01,9.88,10947.0,726.0,927.0,5288.0,1729.0,273.0,0.0,6193.0,1009.0,0.0,0.1477391304347826,0.0376521739130434,1.108304347826087,2002.0,0.9250890893856616,50.75813457871684,15.078512396673446,0.8636363636359322,73,0.2,0.78,0.015,0.022,0.22,21.897,52.107,17.041,1.061,1.456,2.921,2.153,3.057563666236357,1.3381699581396542
23118148,2024-03-06,SAILTWR6NB,124.0,10.18,11457.0,1773.0,1005.0,4500.0,2284.0,98.0,477.0,6067.0,1440.0,0.0,0.1477391304347826,0.0376521739130434,1.108304347826087,2859.0,0.9241317632961386,48.92741935444413,6.461928934006508,0.7988807275268279,69,0.18,1.25,0.018,0.025,0.26,23.788,51.733,15.862,0.841,1.265,3.208,1.949,3.2612368404463217,1.3047085823812767
23118195,2024-03-07,2830C20MMNC,119.07,14.12,10212.0,996.0,782.0,4843.0,1722.0,281.0,0.0,6397.0,1059.0,0.0,0.1394117647058823,0.0396470588235294,1.0054117647058822,2003.0,0.8939860349808996,53.724699755994585,10.253012048182477,0.8597104343480481,17,0.2,0.71,0.017,0.02,0.21,21.713,55.463,14.601,0.782,0.854,3.263,2.088,3.798315299274072,1.5272752306209556
23118193,2024-03-07,SEQRFE550D,118.0,14.68,9966.0,996.0,952.0,4159.0,1719.0,277.0,0.0,6200.0,1047.0,0.0,0.1394117647058823,0.0396470588235294,1.0054117647058822,1996.0,0.8893578534753591,52.542372880910655,10.006024096375496,0.8612224448893481,73,0.2,0.7,0.016,0.02,0.22,20.637,48.582,21.056,1.052,1.35,3.844,2.078,2.3071662630004273,1.165203626421068
23318175,2024-03-07,IS2062E350BR,124.85,10.88,11394.0,1575.0,773.0,3986.0,2450.0,81.0,515.0,6280.0,1028.0,0.0,0.1394117647058823,0.0396470588235294,1.0054117647058822,3046.0,0.9198408605251616,50.300360432116136,7.234285714281121,0.804333552199342,59,0.2,1.4,0.019,0.021,0.23,12.439,52.6005,20.4175,4.6495,1.2455,6.1485,1.0410000000000001,2.5761196953742926,1.6008673818762842
23318188,2024-03-07,SAILTWR6NB,108.59,14.89,10011.0,2010.0,788.0,3098.0,2512.0,163.0,508.0,6093.0,1361.0,0.0,0.1394117647058823,0.0396470588235294,1.0054117647058822,3183.0,0.8794136702228749,56.1101390546449,4.980597014922895,0.7891925856108108,69,0.18,1.29,0.016,0.019,0.18,2.104,53.352,29.524,5.757,1.905,5.684,0.201,1.8070110076206602,1.686806411837238
