Repository: SiddharthKumar268/FerroMind

# FerroMind
*Ferro-Alloy Optimisation using Machine Learning*
**SAIL Durgapur Steel Plant | Steel Melting Shop**
Intern: Siddharth Kumar | FY 2023-24 to FY 2025-26

---

## Quick Start

```bash

# 2. Place raw Excel files in data/raw/

## Dataset

| | |
|---|---|
| Total heats after cleaning | 47,421 |
| Training set | 37,936 heats (Apr 2023 – Jun 2025) |
| Test set | 9,485 heats (Jun 2025 – Dec 2025) |
| Input features | 21 (16 raw + 5 engineered) |
| Target variables | Mn, Si, C, S, P |
| BOF grades | 76 distinct grades |
| Split method | Chronological 80/20 — no shuffle, no leakage |

---

File: data/processed/sms_train.csv (part 27 of 253)
Heat_Number,Date,BOF Grade Code,Hot Metal Addn. Weight,Scrap Addn. Weight,Lime Into Converter,Dolomite Into Converter,Lime Into Ladle,Iron Ore Into Converter,SIMN Into Ladle,FESI Into Ladle,FEMN Into Ladle,Measered O2 Mainblow II,Duration of Mainblow I/II,Measered O2 2nd Blow,HM_P,HM_S,HM_Si,Total_FA_Ladle,HM_Ratio,O2_per_ton_HM,Lime_Dolo_Ratio,SiMn_FA_Fraction,Grade_Encoded,C,Mn,P,S,Si
23304557,2023-06-24,S.TOWER6VAN,131.17,10.2,10185.0,1005.0,674.0,1645.0,2539.0,3.0,420.0,6786.0,1067.0,0.0,0.13625,0.036208333333333335,0.8795000000000001,2962.0,0.9278489071165889,51.73439048523494,10.134328358198871,0.8571910871030192,67,0.19,1.25,0.022,0.022,0.2
23204554,2023-06-24,S.TOWER6VAN,0.0,0.0,11529.0,1977.0,803.0,5341.0,2518.0,101.0,469.0,6208.0,1085.0,293.0,0.13625,0.036208333333333335,0.8795000000000001,3088.0,0.0,6208000000000.0,5.831562974200389,0.8154145077717566,67,0.19,1.29,0.017,0.023,0.2
23204570,2023-06-24,S.TOWER6VAN,125.44,8.65,9942.0,414.0,597.0,2232.0,2352.0,57.0,472.0,6243.0,1995.0,0.0,0.13625,0.036208333333333335,0.8795000000000001,2881.0,0.9354910880681968,49.76881377511345,24.014492753565182,0.816383200277398,67,0.2,1.31,0.025,0.026,0.23
23304629,2023-06-25,2062BK1,123.3,11.07,9777.0,0.0,773.0,1212.0,1789.0,264.0,0.0,1835.0,413.0,0.0,0.15335,0.04315,0.8452,2053.0,0.9176155391760243,14.882400648703305,9777000000000.0,0.8714076960541298,6,0.2,0.8,0.018,0.029,0.23
23304627,2023-06-25,2062BK1,128.42,10.47,10758.0,1473.0,727.0,2150.0,1814.0,251.0,0.0,6543.0,1019.0,0.0,0.15335,0.04315,0.8452,2065.0,0.9246166030605183,50.95000778655234,7.303462321787302,0.8784503631957005,6,0.16,0.76,0.026,0.028,0.23
23304631,2023-06-25,2062BK1,126.0,9.68,10863.0,510.0,746.0,3253.0,1883.0,298.0,0.0,6993.0,1557.0,0.0,0.15335,0.04315,0.8452,2181.0,0.9286556603705141,55.49999999955952,21.299999999958235,0.8633654287020343,6,0.22,0.83,0.021,0.029,0.21
23304635,2023-06-25,SAILTOWER6VA,127.13,10.21,9663.0,984.0,779.0,1255.0,1926.0,0.0,706.0,6793.0,2556.0,0.0,0.15335,0.04315,0.8452,2632.0,0.9256589485879885,53.4334932741805,9.820121951209533,0.7317629179328526,68,0.2,1.3,0.025,0.015,0.25
23304638,2023-06-25,SAILTOWER6VA,127.24,9.48,10218.0,0.0,799.0,3187.0,1989.0,0.0,908.0,6803.0,1322.0,381.0,0.15335,0.04315,0.8452,2897.0,0.930661205376458,53.46589122875302,10218000000000.0,0.6865723161889242,68,0.2,1.34,0.024,0.019,0.25
23304601,2023-06-25,S.TOWER6VAN,124.9,8.88,9954.0,1506.0,663.0,3811.0,2523.0,44.0,319.0,6494.0,1134.0,0.0,0.15335,0.04315,0.8452,2886.0,0.9336223650700134,51.99359487548443,6.609561752983659,0.8742203742200713,67,0.2,1.27,0.026,0.022,0.21
23304623,2023-06-25,C20MMNC(BSP),122.16,11.55,10806.0,2241.0,478.0,3507.0,1911.0,237.0,192.0,6574.0,1160.0,0.0,0.15335,0.04315,0.8452,2340.0,0.9136190262440085,53.81466928574153,4.821954484602935,0.8166666666663177,43,0.19,0.75,0.017,0.02,0.18
23304621,2023-06-25,2062BK1,124.76,10.92,11892.0,2079.0,599.0,3669.0,1868.0,250.0,10.0,6581.0,993.0,0.0,0.15335,0.04315,0.8452,2128.0,0.9195165094271852,52.74927861451788,5.720057720054969,0.8778195488717679,6,0.2,0.76,0.02,0.025,0.16
23304618,2023-06-25,2062BK1,126.58,9.67,10962.0,0.0,602.0,3249.0,1832.0,210.0,45.0,6505.0,978.0,0.0,0.15335,0.04315,0.8452,2087.0,0.9290275229289613,51.390425027244504,10962000000000.0,0.8778150455194644,6,0.19,0.78,0.028,0.032,0.2
23304597,2023-06-25,2062BK1,121.59,10.07,10515.0,1458.0,663.0,3509.0,1238.0,255.0,0.0,6311.0,1025.0,0.0,0.15335,0.04315,0.8452,1493.0,0.923515114682337,51.903939468279425,7.211934156373655,0.8292029470858479,6,0.21,0.76,0.021,0.023,0.23
23304617,2023-06-25,SEQRFE550D,124.11,9.27,11052.0,0.0,662.0,3871.0,1816.0,264.0,0.0,6462.0,973.0,292.0,0.15335,0.04315,0.8452,2080.0,0.9304993252291911,52.066715010457926,11052000000000.0,0.8730769230765033,73,0.21,0.87,0.035,0.023,0.25
23304615,2023-06-25,2062BK1,126.17,6.49,10995.0,0.0,332.0,4447.0,1856.0,248.0,0.0,6487.0,979.0,0.0,0.15335,0.04315,0.8452,2104.0,0.9510779436080878,51.41475786596327,10995000000000.0,0.8821292775661207,6,0.21,0.78,0.029,0.025,0.21
23304612,2023-06-25,2062BK1,132.87,9.49,11592.0,0.0,621.0,3381.0,1848.0,264.0,0.0,6515.0,1427.0,0.0,0.15335,0.04315,0.8452,2112.0,0.9333380162901563,49.032889289914706,11592000000000.0,0.8749999999995857,6,0.2,0.9,0.023,0.026,0.21
23304609,2023-06-25,1786500D,127.55,9.87,11241.0,999.0,564.0,3446.0,1885.0,218.0,0.0,6610.0,1039.0,0.0,0.15335,0.04315,0.8452,2103.0,0.9281763935313043,51.82281458211037,11.25225225224099,0.8963385639558268,2,0.23,0.76,0.029,0.023,0.197
23304607,2023-06-25,S.TOWER6VAN,116.03,9.27,10449.0,1503.0,718.0,3703.0,2577.0,0.0,356.0,6260.0,1014.0,0.0,0.15335,0.04315,0.8452,2933.0,0.9260175578537428,53.951564250159855,6.952095808378608,0.8786225707463762,67,0.2,1.33,0.023,0.023,0.25
23304599,2023-06-25,1786500D,127.05,9.28,9975.0,1335.0,721.0,3365.0,1730.0,315.0,139.0,6197.0,1005.0,0.0,0.15335,0.04315,0.8452,2184.0,0.9319298760292533,48.77607241205214,7.471910112353954,0.7921245421241795,2,0.2,0.74,0.023,0.023,0.181
23304606,2023-06-25,2062BK1,128.68,9.48,10509.0,1545.0,718.0,3648.0,1736.0,295.0,116.0,4963.0,1137.0,0.0,0.15335,0.04315,0.8452,2147.0,0.9313839027147411,38.56854211968784,6.801941747568413,0.8085700978105224,6,0.2,0.78,0.022,0.024,0.21
23304625,2023-06-25,SEQRFE550D,124.27,9.12,11115.0,2691.0,669.0,1448.0,1885.0,353.0,0.0,6587.0,1023.0,0.0,0.15335,0.04315,0.8452,2238.0,0.9316290576435144,53.00555242574229,4.130434782607161,0.8422698838244672,73,0.18,0.83,0.027,0.03,0.2
23304603,2023-06-25,1786500D,124.72,8.88,11967.0,1554.0,597.0,3980.0,1655.0,197.0,24.0,6510.0,1110.0,0.0,0.15335,0.04315,0.8452,1876.0,0.9335329341247491,52.19692110285281,7.700772200767245,0.882196162046438,2,0.2,0.76,0.021,0.02,0.187
23104553,2023-06-25,45C8ASPRC,126.97,8.87,11508.0,1494.0,785.0,3204.0,1831.0,200.0,0.0,6484.0,1079.0,0.0,0.15335,0.04315,0.8452,2031.0,0.9347025912769825,51.06718122350896,7.702811244974764,0.9015263417031504,21,0.45,0.75,0.021,0.028,0.21
23104640,2023-06-25,2062BK1,126.67,10.21,11409.0,1983.0,717.0,3258.0,1739.0,380.0,143.0,6536.0,1391.0,0.0,0.15335,0.04315,0.8452,2262.0,0.9254091174684002,51.59864214058894,5.753403933431289,0.7687886825814462,6,0.18,0.78,0.016,0.033,0.23
23104634,2023-06-25,2062BK1,123.0,9.21,9711.0,1008.0,790.0,2001.0,1739.0,281.0,0.0,6777.0,1642.0,0.0,0.15335,0.04315,0.8452,2020.0,0.9303380984726546,55.097560975161805,9.633928571419014,0.8608910891084847,6,0.2,0.78,0.02,0.027,0.23
23104632,2023-06-25,C20MMNC(BSP),126.0,9.59,9897.0,1812.0,815.0,3032.0,1760.0,281.0,95.0,6466.0,1131.0,883.0,0.15335,0.04315,0.8452,2136.0,0.9292720702048141,51.31746031705303,5.46192052979831,0.8239700374527977,43,0.22,0.79,0.02,0.028,0.2
23104628,2023-06-25,C20MMNC(BSP),119.89,10.92,8523.0,498.0,780.0,3134.0,1735.0,284.0,219.0,6016.0,1003.0,0.0,0.15335,0.04315,0.8452,2238.0,0.9165201437128927,50.17933105304713,17.114457831290935,0.7752457551381702,43,0.2,0.83,0.027,0.027,0.21
23104626,2023-06-25,C20MMNC(BSP),127.77,0.0,8868.0,1470.0,827.0,3193.0,1743.0,315.0,237.0,6509.0,1036.0,0.0,0.15335,0.04315,0.8452,2295.0,0.9999999999921734,50.94310088400295,6.032653061220386,0.7594771241826757,43,0.2,0.79,0.031,0.027,0.23
23304639,2023-06-25,C20MMNC(BSP),126.21,10.26,10203.0,2079.0,845.0,2605.0,1792.0,359.0,0.0,6999.0,1249.0,0.0,0.15335,0.04315,0.8452,2151.0,0.9248186414528847,55.45519372430508,4.907647907645547,0.833100883309701,43,0.2,0.75,0.021,0.029,0.21
23104624,2023-06-25,2062BK1,122.68,10.48,9189.0,1170.0,737.0,2371.0,1756.0,288.0,376.0,6504.0,1030.0,0.0,0.15335,0.04315,0.8452,2420.0,0.9212976869861724,53.01597652385868,7.8538461538394415,0.725619834710444,6,0.19,0.75,0.023,0.029,0.21
23104622,2023-06-25,SEQRFE550D,120.95,12.07,9249.0,1194.0,744.0,2217.0,1753.0,300.0,213.0,6513.0,1030.0,0.0,0.15335,0.04315,0.8452,2266.0,0.9092617651412626,53.84869780856677,7.746231155772407,0.7736098852600293,73,0.19,0.83,0.016,0.026,0.23
23104620,2023-06-25,C20MMNC(BSP),123.08,9.68,9555.0,894.0,767.0,2287.0,1739.0,321.0,129.0,6685.0,1063.0,0.0,0.15335,0.04315,0.8452,2189.0,0.9270864718218811,54.31426714288013,10.687919463075293,0.7944266788484264,43,0.2,0.8,0.018,0.025,0.22
23104619,2023-06-25,SEQRFE550D,121.77,12.28,4692.0,1185.0,749.0,2306.0,1766.0,315.0,345.0,6616.0,1044.0,0.0,0.15335,0.04315,0.8452,2426.0,0.908392390892142,54.331937258320345,3.959493670882735,0.727947238251967,73,0.2,0.84,0.024,0.022,0.22
23104616,2023-06-25,2830C20MMNC,122.42,10.27,14886.0,1773.0,737.0,2723.0,1690.0,250.0,200.0,6602.0,1036.0,0.0,0.15335,0.04315,0.8452,2140.0,0.922601552483815,53.929096552410314,8.395939086289681,0.7897196261678553,17,0.2,0.73,0.02,0.025,0.2
23104614,2023-06-25,R34,133.1,0.0,10461.0,1518.0,973.0,2981.0,1200.0,237.0,0.0,6033.0,950.0,0.0,0.15335,0.04315,0.8452,1437.0,0.9999999999924869,45.326821938051644,6.891304347821547,0.8350730688929471,66,0.62,0.79,0.028,0.022,0.22
23104613,2023-06-25,2830C20MMNC,125.58,9.47,9897.0,1509.0,727.0,2497.0,1722.0,281.0,148.0,6408.0,1010.0,0.0,0.15335,0.04315,0.8452,2151.0,0.9298778230216225,51.027233635522954,6.558648111327662,0.8005578800554158,17,0.21,0.82,0.035,0.026,0.24
23304563,2023-06-25,45C8ASPRC,132.29,6.08,10149.0,0.0,630.0,2234.0,1783.0,281.0,0.0,6461.0,999.0,0.0,0.15335,0.04315,0.8452,2064.0,0.9560598395536889,48.839670420675496,10149000000000.0,0.8638565891468682,21,0.47,0.76,0.019,0.021,0.22
23104611,2023-06-25,S.TOWER6VAN,129.28,9.12,9999.0,1671.0,749.0,2991.0,2578.0,108.0,592.0,6314.0,996.0,331.0,0.15335,0.04315,0.8452,3278.0,0.9341040462360253,48.8397277223945,5.983842010768412,0.7864551555824324,67,0.2,1.39,0.029,0.023,0.24
23104604,2023-06-25,S.TOWER6VAN,128.48,8.88,10806.0,1989.0,822.0,4564.0,2510.0,53.0,213.0,6381.0,1019.0,370.0,0.15335,0.04315,0.8452,2776.0,0.9353523587584789,49.665317558766624,5.432880844642819,0.9041786743512593,67,0.2,1.27,0.019,0.019,0.2
23104602,2023-06-25,2062BK1,125.31,9.48,10455.0,1977.0,769.0,4421.0,1704.0,264.0,200.0,6198.0,989.0,283.0,0.15335,0.04315,0.8452,2168.0,0.929668373017808,49.461335886605525,5.288315629739358,0.7859778597782352,6,0.2,0.75,0.027,0.024,0.21
23104600,2023-06-25,2062BK1,126.93,9.59,10638.0,2178.0,815.0,4238.0,1266.0,376.0,0.0,6412.0,1023.0,333.0,0.15335,0.04315,0.8452,1642.0,0.9297538822082497,50.51603245843759,4.884297520658914,0.7710109622406998,6,0.2,0.75,0.02,0.027,0.25
23104583,2023-06-25,2830C20MMNC,129.47,6.67,11607.0,1476.0,684.0,2888.0,1668.0,280.0,158.0,6450.0,1075.0,0.0,0.15335,0.04315,0.8452,2106.0,0.9510063170196049,49.81849076967778,7.863821138206054,0.792022792022416,17,0.22,0.69,0.014,0.018,0.17
23104559,2023-06-25,45C8ASPRC,128.87,5.08,10008.0,1005.0,825.0,4000.0,1837.0,291.0,0.0,6508.0,1104.0,0.0,0.15335,0.04315,0.8452,2128.0,0.9620754012619479,50.500504383871345,9.958208955213973,0.8632518796988424,21,0.46,0.72,0.018,0.022,0.22
23104556,2023-06-25,45C8ASPRC,129.45,10.53,11490.0,1515.0,802.0,3614.0,1827.0,281.0,0.0,6472.0,1072.0,0.0,0.15335,0.04315,0.8452,2108.0,0.9247749678459439,49.996137504441904,7.584158415836578,0.8666982922197027,21,0.47,0.74,0.018,0.024,0.22
23104550,2023-06-25,45C8ASPRC,126.61,9.47,11496.0,1500.0,782.0,3937.0,1704.0,237.0,118.0,6624.0,1475.0,0.0,0.15335,0.04315,0.8452,2059.0,0.9304085831795237,52.3181423264172,7.663999999994891,0.8275862068961498,21,0.46,0.76,0.021,0.02,0.22
23104547,2023-06-25,45C8ASPRC,124.76,9.28,11505.0,1500.0,822.0,4035.0,1817.0,240.0,0.0,6322.0,3350.0,0.0,0.15335,0.04315,0.8452,2057.0,0.9307669352362672,50.67329272162012,7.669999999994887,0.8833252309183844,21,0.43,0.77,0.02,0.02,0.2
23104544,2023-06-25,45C8ASPRC,122.46,9.07,12183.0,1971.0,792.0,4127.0,1790.0,271.0,0.0,6474.0,1071.0,0.0,0.15335,0.04315,0.8452,2061.0,0.9310423477462857,52.86624203778486,6.1811263318081275,0.8685104318287877,21,0.44,0.72,0.03,0.026,0.21
23104541,2023-06-25,45C8ASPRC,117.97,9.1,11715.0,1989.0,772.0,3927.0,1712.0,223.0,0.0,6323.0,1044.0,0.0,0.15335,0.04315,0.8452,1935.0,0.9283859290081972,53.59837246712216,5.889894419303223,0.884754521963367,21,0.47,0.72,0.02,0.023,0.24
23104536,2023-06-25,45C8ASPRC,119.65,8.0,10521.0,1986.0,795.0,4341.0,1750.0,291.0,0.0,6591.0,1073.0,0.0,0.15335,0.04315,0.8452,2041.0,0.9373286329734639,55.085666526911105,5.297583081568329,0.8574228319447048,21,0.47,0.72,0.022,0.022,0.22
23104521,2023-06-25,45C8ASPRC,125.3,10.0,9222.0,1998.0,632.0,3130.0,1736.0,291.0,0.0,6498.0,1064.0,0.0,0.15335,0.04315,0.8452,2027.0,0.9260901699857643,51.859537110519874,4.615615615613305,0.856438085840722,21,0.45,0.72,0.021,0.02,0.23
23104610,2023-06-25,1786500D,126.55,4.76,11160.0,1494.0,769.0,3890.0,1685.0,271.0,274.0,6403.0,1177.0,321.0,0.15335,0.04315,0.8452,2230.0,0.9637499047980829,50.59660213314424,7.469879518067289,0.7556053811655804,2,0.21,0.71,0.019,0.021,0.19
23304641,2023-06-25,2062BK1,126.87,11.07,10902.0,1449.0,0.0,1939.0,0.0,0.0,0.0,7096.0,1172.0,0.0,0.15335,0.04315,0.8452,0.0,0.9197477163917664,55.931268226878444,7.523809523804331,0.0,6,0.19,0.82,0.034,0.027,0.21
23104637,2023-06-25,2062BK1,126.68,9.49,9219.0,1923.0,794.0,2319.0,1719.0,283.0,297.0,6487.0,1157.0,0.0,0.15335,0.04315,0.8452,2299.0,0.930307703598955,51.207767603005934,4.794071762868022,0.7477163984337766,6,0.2,0.78,0.028,0.03,0.23
23204650,2023-06-25,SEQRFE550D,132.5,9.47,8466.0,1437.0,759.0,2594.0,1721.0,304.0,223.0,6225.0,1016.0,0.0,0.15335,0.04315,0.8452,2248.0,0.9332957667047033,46.981132075117124,5.8914405010397415,0.765569395017453,73,0.19,0.9,0.027,0.035,0.25
23104636,2023-06-25,C20MMNC(BSP),125.46,10.67,9141.0,1491.0,799.0,1995.0,1734.0,310.0,261.0,6428.0,1069.0,0.0,0.15335,0.04315,0.8452,2305.0,0.9216190406161638,51.23545353059752,6.130784708245385,0.7522776572664849,43,0.19,0.79,0.018,0.04,0.21
23104642,2023-06-25,1786550D,125.52,8.14,11007.0,1929.0,592.0,2540.0,1717.0,315.0,160.0,5563.0,931.0,0.0,0.15335,0.04315,0.8452,2192.0,0.9390992069359637,44.31963033744169,5.7060653188150825,0.7833029197076719,3,0.21,0.84,0.04,0.03,0.19
23104644,2023-06-25,2062BK1,128.48,8.87,10002.0,2010.0,830.0,1012.0,1734.0,275.0,0.0,6406.0,1036.0,0.0,0.15335,0.04315,0.8452,2009.0,0.9354204586753883,49.859900373210934,4.976119402982599,0.8631159780981269,6,0.2,0.76,0.019,0.022,0.21
23104647,2023-06-25,2062BK1,127.46,10.92,9954.0,1992.0,774.0,3031.0,1726.0,212.0,0.0,6410.0,1031.0,0.0,0.15335,0.04315,0.8452,1938.0,0.9210868622566767,50.290287148514906,4.99698795180472,0.8906088751285394,6,0.19,0.77,0.021,0.032,0.21
23104653,2023-06-25,1786500D,126.27,10.2,8988.0,1998.0,905.0,2001.0,1689.0,254.0,0.0,6495.0,1035.0,0.0,0.15335,0.04315,0.8452,1943.0,0.9252582985203689,51.437396055662965,4.498498498496247,0.8692743180644008,2,0.18,0.86,0.04,0.031,0.211
23204525,2023-06-25,45C8ASPRC,123.0,5.0,10500.0,2223.0,710.0,4130.0,1677.0,297.0,0.0,6209.0,1107.0,370.0,0.15335,0.04315,0.8452,1974.0,0.9609374999924928,50.47967479633756,4.723346828607862,0.8495440729478979,21,0.44,0.72,0.017,0.021,0.22
23204537,2023-06-25,45C8ASPRC,112.17,9.0,11505.0,990.0,795.0,2556.0,1688.0,260.0,0.0,6348.0,1069.0,0.0,0.15335,0.04315,0.8452,1948.0,0.9257241891480917,56.592671836885145,11.621212121200383,0.8665297741268653,21,0.47,0.73,0.021,0.025,0.23
23204584,2023-06-25,2062BK1,128.68,0.0,11601.0,1101.0,599.0,1653.0,1684.0,284.0,179.0,6122.0,1243.0,369.0,0.15335,0.04315,0.8452,2147.0,0.9999999999922289,47.57538078918577,10.536784741134843,0.7843502561710366,6,0.2,0.81,0.019,0.034,0.17
23204643,2023-06-25,2062BK1,128.68,9.47,10632.0,1305.0,751.0,2978.0,1674.0,273.0,172.0,6448.0,1020.0,0.0,0.15335,0.04315,0.8452,2119.0,0.931451321021126,50.10879701546388,8.147126436775366,0.789995280792454,6,0.2,0.86,0.026,0.031,0.22
23204646,2023-06-25,2062BK1,125.03,9.67,10137.0,1524.0,690.0,3604.0,1671.0,304.0,223.0,5927.0,1046.0,0.0,0.15335,0.04315,0.8452,2198.0,0.9282108388943713,47.40462289012713,6.651574803145242,0.7602365787075704,6,0.2,0.77,0.037,0.027,0.23
23204648,2023-06-25,SEQRFE550D,125.58,9.28,9987.0,975.0,743.0,3342.0,1684.0,297.0,226.0,5947.0,985.0,0.0,0.15335,0.04315,0.8452,2207.0,0.9311878985545665,47.35626692110721,10.243076923066418,0.7630267331215392,73,0.2,0.83,0.022,0.033,0.22
23104670,2023-06-26,EXPORTDSP14,118.42,9.45,9681.0,2616.0,820.0,2038.0,1705.0,288.0,470.0,6417.0,1030.0,0.0,0.14745833333333333,0.03816666666666667,0.9252083333333333,2463.0,0.9260968170726042,54.18848167493507,3.700688073393081,0.6922452293947656,55,0.21,0.79,0.024,0.029,0.2
23104697,2023-06-26,C20MMNACU,127.1,7.67,9987.0,1485.0,802.0,3222.0,1540.0,263.0,325.0,6506.0,1080.0,0.0,0.14745833333333333,0.03816666666666667,0.9252083333333333,2128.0,0.9430882243752833,51.188040912264455,6.725252525247996,0.7236842105259758,39,0.2,0.79,0.023,0.029,0.21
23104687,2023-06-26,SEQRFE550D,123.89,9.11,7905.0,0.0,795.0,0.0,1695.0,311.0,220.0,6699.0,1119.0,0.0,0.14745833333333333,0.03816666666666667,0.9252083333333333,2226.0,0.9315037593914925,54.072160787359174,7904999999999.999,0.761455525606127,73,0.2,0.89,0.028,0.02,0.21
23104689,2023-06-26,EXPORTDSP14,126.99,9.27,10812.0,0.0,805.0,2545.0,1581.0,328.0,291.0,6628.0,1105.0,0.0,0.14745833333333333,0.03816666666666667,0.9252083333333333,2200.0,0.9319682958980482,52.19308606935827,10812000000000.0,0.718636363636037,55,0.21,0.78,0.023,0.025,0.21
23104692,2023-06-26,SEQRFE550D,122.6,10.07,9207.0,1488.0,795.0,3028.0,1563.0,308.0,196.0,6398.0,1054.0,0.0,0.14745833333333333,0.03816666666666667,0.9252083333333333,2067.0,0.9240973844808616,52.18597063578967,6.1874999999958415,0.756168359941579,73,0.21,0.87,0.02,0.027,0.25
23104694,2023-06-26,C20MMNACU,128.46,9.06,9693.0,1467.0,805.0,3077.0,1509.0,338.0,349.0,6614.0,1091.0,0.0,0.14745833333333333,0.03816666666666667,0.9252083333333333,2196.0,0.9341186736406769,51.4868441534214,6.60736196318568,0.6871584699450423,39,0.2,0.77,0.02,0.023,0.19
23104669,2023-06-26,EXPORTDSP14,118.27,10.27,9507.0,2616.0,1053.0,2031.0,1719.0,301.0,206.0,6058.0,1004.0,0.0,0.14745833333333333,0.03816666666666667,0.9252083333333333,2226.0,0.9201026917619411,51.22178067091213,3.634174311925216,0.7722371967651518,55,0.22,0.82,0.024,0.025,0.2
23104672,2023-06-26,2062BK1,123.39,7.87,9591.0,2892.0,822.0,2184.0,1712.0,335.0,159.0,6751.0,1082.0,0.0,0.14745833333333333,0.03816666666666667,0.9252083333333333,2206.0,0.9400426634089591,54.712699570024206,3.316390041492629,0.7760652765182339,6,0.19,0.8,0.026,0.027,0.19
23304665,2023-06-26,S.TOWER6VAN,123.05,8.88,11085.0,1500.0,671.0,2966.0,2508.0,0.0,305.0,6492.0,1151.0,0.0,0.14745833333333333,0.03816666666666667,0.9252083333333333,2813.0,0.9326915788605117,52.75904103979879,7.389999999995073,0.8915748311408135,67,0.18,1.29,0.025,0.02,0.23
23304662,2023-06-26,2062BK1,128.86,10.92,11463.0,1518.0,0.0,2516.0,0.0,0.0,0.0,6620.0,1123.0,0.0,0.14745833333333333,0.03816666666666667,0.9252083333333333,0.0,0.9218772356494359,51.37358373388659,7.551383399204512,0.0,6,0.2,0.79,0.031,0.028,0.24
23104666,2023-06-26,2062BK1,124.23,10.94,9024.0,2604.0,1053.0,1898.0,1716.0,297.0,142.0,6534.0,1042.0,0.0,0.14745833333333333,0.03816666666666667,0.9252083333333333,2155.0,0.9190648812538355,52.59599130602434,3.4654377880171023,0.7962877030158718,6,0.2,0.75,0.025,0.028,0.16
23304668,2023-06-26,S.TOWER6VAN,126.88,10.6,11808.0,1803.0,533.0,2751.0,2546.0,152.0,241.0,6642.0,1564.0,0.0,0.14745833333333333,0.03816666666666667,0.9252083333333333,2939.0,0.922897876047986,52.3486759138371,6.549084858565419,0.8662810479752071,67,0.19,1.34,0.026,0.026,0.23
23304671,2023-06-26,S.TOWER6VAN,118.02,8.14,11766.0,2196.0,732.0,2224.0,2631.0,201.0,353.0,6298.0,1056.0,387.0,0.14745833333333333,0.03816666666666667,0.9252083333333333,3185.0,0.9354787571263833,53.36383663740583,5.35792349726532,0.8260596546308239,67,0.19,1.34,0.025,0.027,0.24
23204654,2023-06-26,2062BK1,123.05,9.27,8688.0,1872.0,509.0,3154.0,1701.0,253.0,182.0,6041.0,999.0,0.0,0.14745833333333333,0.03816666666666667,0.9252083333333333,2136.0,0.9299425634754389,49.09386428241289,4.641025641023162,0.7963483146063688,6,0.2,0.76,0.018,0.029,0.2
23304676,2023-06-26,2062BK1,122.35,8.25,10902.0,2205.0,508.0,1804.0,1685.0,325.0,0.0,6517.0,1087.0,0.0,0.14745833333333333,0.03816666666666667,0.9252083333333333,2010.0,0.9368300153067625,53.26522272126469,4.944217687072587,0.8383084577110257,6,0.2,0.79,0.028,0.024,0.22
23304678,2023-06-26,S.TOWER6VAN,126.76,9.55,11016.0,2205.0,796.0,3160.0,2502.0,0.0,309.0,6212.0,994.0,376.0,0.14745833333333333,0.03816666666666667,0.9252083333333333,2811.0,0.9299391093762018,49.00599558181598,4.995918367344673,0.8900747065098221,67,0.18,1.37,0.022,0.027,0.26
23304680,2023-06-26,EXPORTDSP14,121.79,9.07,10137.0,2058.0,804.0,3153.0,1763.0,336.0,0.0,6100.0,1067.0,483.0,0.14745833333333333,0.03816666666666667,0.9252083333333333,2099.0,0.9306892862530133,50.08621397446353,4.925655976673991,0.8399237732249453,55,0.2,0.75,0.019,0.023,0.22
23304682,2023-06-26,2062BK1,123.1,10.11,9810.0,2214.0,693.0,2639.0,793.0,320.0,357.0,5751.0,918.0,474.0,0.14745833333333333,0.03816666666666667,0.9252083333333333,1470.0,0.9241047969302298,46.71811535299173,4.430894308941088,0.5394557823125582,6,0.21,0.79,0.019,0.02,0.2
23304684,2023-06-26,SEQRFE550D,119.21,10.21,9984.0,2637.0,685.0,1889.0,1702.0,288.0,0.0,5853.0,939.0,387.0,0.14745833333333333,0.03816666666666667,0.9252083333333333,1990.0,0.9211095657477895,49.098230013848685,3.7861205915799068,0.8552763819091179,73,0.21,0.86,0.022,0.022,0.25
23304686,2023-06-26,S.TOWER6VAN,121.7,10.08,9963.0,2451.0,686.0,2213.0,2639.0,85.0,176.0,5998.0,961.0,0.0,0.14745833333333333,0.03816666666666667,0.9252083333333333,2900.0,0.9235088784267453,49.2851273619615,4.064871481026493,0.9099999999996862,67,0.18,1.32,0.02,0.02,0.23
23304690,2023-06-26,S.TOWER6VAN,122.6,9.59,9024.0,2010.0,1392.0,1188.0,5228.0,54.0,606.0,6046.0,970.0,0.0,0.14745833333333333,0.03816666666666667,0.9252083333333333,5888.0,0.9274529086850182,49.31484502406758,4.4895522388037366,0.8879076086955013,67,0.19,1.28,0.022,0.022,0.23
23304693,2023-06-26,EXPORTDSP14,128.9,9.06,9735.0,2199.0,829.0,1263.0,1759.0,309.0,0.0,6246.0,1011.0,396.0,0.14745833333333333,0.03816666666666667,0.9252083333333333,2068.0,0.9343287909471273,48.45616757138514,4.427012278306309,0.8505802707926254,55,0.2,0.78,0.022,0.025,0.21
23304645,2023-06-26,C20MMNC(BSP),123.26,9.66,11385.0,2049.0,610.0,898.0,1815.0,315.0,0.0,6963.0,1141.0,0.0,0.14745833333333333,0.03816666666666667,0.9252083333333333,2130.0,0.9273247065834538,56.49034561044547,5.556368960465809,0.852112676055938,43,0.2,0.84,0.034,0.025,0.19
23104664,2023-06-26,C20MMNC(BSP),121.45,10.21,9042.0,3000.0,1038.0,2674.0,1720.0,305.0,240.0,6431.0,1029.0,0.0,0.14745833333333333,0.03816666666666667,0.9252083333333333,2265.0,0.9224517697028525,52.951832029205825,3.0139999999989953,0.7593818984544108,43,0.2,0.8,0.021,0.021,0.2
23104651,2023-06-26,2062BK1,129.91,9.49,9984.0,1980.0,888.0,3000.0,1720.0,257.0,112.0,6498.0,1360.0,0.0,0.14745833333333333,0.03816666666666667,0.9252083333333333,2089.0,0.9319225251009188,50.019244091678715,5.042424242421696,0.8233604595496298,6,0.2,0.79,0.023,0.028,0.21
23104659,2023-06-26,2062BK1,123.58,9.68,9990.0,2013.0,802.0,3874.0,1722.0,234.0,403.0,6401.0,1026.0,0.0,0.14745833333333333,0.03816666666666667,0.9252083333333333,2359.0,0.9273600480194556,51.79640718520961,4.962742175854465,0.7299703264091861,6,0.22,0.78,0.021,0.028,0.2
23204656,2023-06-26,SEQRFE550D,124.23,11.55,9993.0,1206.0,732.0,3238.0,1667.0,277.0,223.0,6297.0,1005.0,0.0,0.14745833333333333,0.03816666666666667,0.9252083333333333,2167.0,0.9149359257555242,50.68823955525486,8.286069651734422,0.7692662667278407,73,0.2,0.84,0.022,0.024,0.21
23204658,2023-06-26,SEQRFE550D,125.04,10.21,9822.0,984.0,701.0,2662.0,1671.0,267.0,236.0,6038.0,941.0,0.0,0.14745833333333333,0.03816666666666667,0.9252083333333333,2174.0,0.9245101663517598,48.28854766436109,9.981707317063027,0.7686292548294532,73,0.2,0.94,0.025,0.027,0.24
23204660,2023-06-26,2062BK1,127.96,9.49,10824.0,1371.0,701.0,3211.0,1650.0,267.0,229.0,6207.0,1373.0,463.0,0.14745833333333333,0.03816666666666667,0.9252083333333333,2146.0,0.9309567115246931,48.50734604526018,7.89496717723713,0.7688723205961002,6,0.22,0.79,0.027,0.028,0.24
23204663,2023-06-26,2062BK1,118.24,10.27,10941.0,1608.0,699.0,2904.0,1687.0,290.0,226.0,6300.0,1103.0,0.0,0.14745833333333333,0.03816666666666667,0.9252083333333333,2203.0,0.9200840401453578,53.28146143392015,6.804104477607709,0.7657739446206238,6,0.21,0.83,0.025,0.028,0.23
23204667,2023-06-26,C20MMNC(BSP),124.43,10.21,10413.0,2307.0,0.0,2351.0,0.0,0.0,0.0,6604.0,1119.0,585.0,0.14745833333333333,0.03816666666666667,0.9252083333333333,0.0,0.9241681521024646,53.07401751946416,4.5136540962269125,0.0,43,0.19,0.78,0.019,0.021,0.18
23204673,2023-06-26,2062BK1,124.09,8.27,10380.0,1503.0,976.0,2284.0,1728.0,283.0,229.0,5723.0,1259.0,0.0,0.14745833333333333,0.03816666666666667,0.9252083333333333,2240.0,0.9375188878744521,46.11975179268176,6.906187624745904,0.7714285714282271,6,0.2,0.81,0.021,0.022,0.21
23204675,2023-06-26,EXPORTDSP14,123.61,7.67,10755.0,2367.0,600.0,780.0,1698.0,290.0,229.0,6306.0,999.0,0.0,0.14745833333333333,0.03816666666666667,0.9252083333333333,2217.0,0.9415752589812495,51.015290024666164,4.543726235739525,0.7658998646816573,55,0.19,0.75,0.02,0.025,0.2
23204677,2023-06-26,EXPORTDSP14,131.06,7.52,10323.0,1494.0,803.0,2277.0,1711.0,297.0,230.0,6373.0,1067.0,0.0,0.14745833333333333,0.03816666666666667,0.9252083333333333,2238.0,0.9457353153344946,48.62658324394456,6.9096385542122425,0.7645218945483626,55,0.19,0.78,0.027,0.025,0.2
23204679,2023-06-26,2062BK1,124.64,9.59,9954.0,0.0,800.0,3570.0,1620.0,304.0,176.0,6425.0,1075.0,0.0,0.14745833333333333,0.03816666666666667,0.9252083333333333,2100.0,0.9285554644943117,51.54845956312942,9954000000000.0,0.7714285714282041,6,0.2,0.81,0.019,0.023,0.25
23204681,2023-06-26,S.TOWER6VAN,122.82,9.68,10002.0,993.0,814.0,3044.0,2460.0,118.0,479.0,6407.0,1735.0,0.0,0.14745833333333333,0.03816666666666667,0.9252083333333333,3057.0,0.9269433962194193,52.16577104663601,10.072507552859948,0.8047105004904139,67,0.19,1.33,0.023,0.023,0.23
23104661,2023-06-26,2062BK1,124.55,9.28,9000.0,2613.0,797.0,3061.0,1729.0,257.0,345.0,6675.0,1065.0,0.0,0.14745833333333333,0.03816666666666667,0.9252083333333333,2331.0,0.9306582978335901,53.59293456400166,3.44431687715138,0.7417417417414235,6,0.2,0.82,0.021,0.027,0.22
23204683,2023-06-26,S.TOWER6VAN,120.48,9.06,9999.0,495.0,792.0,2066.0,2497.0,149.0,439.0,6398.0,1357.0,0.0,0.14745833333333333,0.03816666666666667,0.9252083333333333,3085.0,0.930060213054423,53.104249667553916,20.199999999959193,0.8094003241488462,67,0.2,1.39,0.025,0.018,0.24
23204688,2023-06-26,2062BK1,127.1,11.65,10242.0,999.0,803.0,813.0,1640.0,260.0,223.0,6607.0,1113.0,0.0,0.14745833333333333,0.03816666666666667,0.9252083333333333,2123.0,0.916036036029434,51.982690794240895,10.25225225224199,0.7724917569473516,6,0.2,0.79,0.021,0.024,0.2
23204691,2023-06-26,2062BK1,127.3,8.87,10521.0,984.0,795.0,875.0,1644.0,257.0,226.0,6600.0,1095.0,0.0,0.14745833333333333,0.03816666666666667,0.9252083333333333,2127.0,0.9348608357131906,51.846032992522815,10.69207317072084,0.7729196050772107,6,0.21,0.78,0.022,0.023,0.21
23204695,2023-06-26,SEQRFE550D,126.07,9.59,11169.0,996.0,800.0,1067.0,1694.0,277.0,219.0,6800.0,1186.0,0.0,0.14745833333333333,0.03816666666666667,0.9252083333333333,2190.0,0.9293085655246255,53.93828825213026,11.213855421675488,0.7735159817348066,73,0.19,0.8,0.023,0.027,0.2
23204698,2023-06-26,SEQRFE550D,126.48,9.59,9729.0,975.0,803.0,1568.0,1721.0,267.0,243.0,6401.0,1107.0,0.0,0.14745833333333333,0.03816666666666667,0.9252083333333333,2231.0,0.9295215697734291,50.60879190345818,9.978461538451304,0.7714029583143114,73,0.19,0.83,0.023,0.026,0.22
23204701,2023-06-26,2062BK1,130.04,9.59,9153.0,243.0,800.0,3650.0,1610.0,290.0,0.0,6298.0,1052.0,0.0,0.14745833333333333,0.03816666666666667,0.9252083333333333,1900.0,0.931318484559684,48.43125192211296,37.66666666651166,0.8473684210521856,6,0.21,0.75,0.028,0.019,0.21
23204704,2023-06-26,EXPORTDSP14,123.37,9.28,10152.0,240.0,795.0,2978.0,1590.0,287.0,0.0,6218.0,985.0,0.0,0.14745833333333333,0.03816666666666667,0.9252083333333333,1877.0,0.9300414624882771,50.40123206573396,42.299999999823754,0.8470964304737096,55,0.21,0.79,0.026,0.019,0.23
23104649,2023-06-26,2062BK1,127.64,10.2,10020.0,1959.0,900.0,2989.0,1706.0,291.0,68.0,6211.0,995.0,0.0,0.14745833333333333,0.03816666666666667,0.9252083333333333,2065.0,0.9260011607593878,48.660294578120805,5.114854517608415,0.8261501210649752,6,0.2,0.77,0.025,0.036,0.22
23304696,2023-06-26,2062BK1,130.8,9.0,9672.0,1980.0,815.0,1967.0,1783.0,271.0,0.0,6046.0,968.0,324.0,0.14745833333333333,0.03816666666666667,0.9252083333333333,2054.0,0.935622317589874,46.22324158986068,4.884848484846017,0.8680623174289834,6,0.2,0.78,0.021,0.027,0.22
23104655,2023-06-26,2062BK1,125.81,10.2,11010.0,1998.0,890.0,4762.0,1756.0,264.0,91.0,6403.0,1027.0,0.0,0.14745833333333333,0.03816666666666667,0.9252083333333333,2111.0,0.9250055142936182,50.89420554764411,5.5105105105077525,0.8318332543814155,6,0.19,0.77,0.025,0.025,0.2
23104657,2023-06-26,2062BK1,125.0,9.68,9975.0,2010.0,927.0,3531.0,1736.0,261.0,0.0,6906.0,1105.0,0.0,0.14745833333333333,0.03816666666666667,0.9252083333333333,1997.0,0.9281259281190368,55.24799999955801,4.96268656716171,0.8693039559334655,6,0.2,0.76,0.018,0.023,0.22
23204685,2023-06-26,EXPORTDSP14,122.88,11.08,9744.0,999.0,797.0,922.0,1671.0,260.0,196.0,6508.0,1143.0,0.0,0.14745833333333333,0.03816666666666667,0.9252083333333333,2127.0,0.9172887429014833,52.96223958290233,9.75375375374399,0.7856135401970918,55,0.18,0.73,0.019,0.021,0.2
23304699,2023-06-26,EXPORTDSP14,124.35,9.48,9075.0,2007.0,776.0,3006.0,1765.0,285.0,0.0,6286.0,999.0,0.0,0.14745833333333333,0.03816666666666667,0.9252083333333333,2050.0,0.9291638645974061,50.55086449496943,4.521674140505969,0.8609756097556776,55,0.22,0.82,0.018,0.022,0.24
23304674,2023-06-26,S.TOWER6VAN,127.23,8.14,11262.0,2082.0,1048.0,2628.0,5272.0,0.0,778.0,6292.0,1494.0,283.0,0.14745833333333333,0.03816666666666667,0.9252083333333333,6050.0,0.9398685085252282,49.45374518549514,5.409221902014693,0.8714049586775419,67,0.18,1.35,0.026,0.026,0.25
23204652,2023-06-26,C20MMNATLT,128.82,8.86,9426.0,1242.0,808.0,3865.0,1694.0,297.0,223.0,6477.0,1049.0,0.0,0.14745833333333333,0.03816666666666667,0.9252083333333333,2214.0,0.935647879133239,50.279459710834665,7.589371980670218,0.7651309846428341,41,0.2,0.8,0.028,0.025,0.21
23104706,2023-06-26,SEQRFE550D,122.63,9.59,8562.0,1509.0,797.0,2603.0,1665.0,254.0,78.0,6154.0,927.0,0.0,0.14745833333333333,0.03816666666666667,0.9252083333333333,1997.0,0.9274693692260818,50.18347875682799,5.6739562624216875,0.8337506259384909,73,0.21,0.82,0.021,0.014,0.23
23104700,2023-06-26,2062BK1,131.31,0.0,9696.0,1659.0,782.0,5030.0,1543.0,321.0,318.0,6515.0,1113.0,0.0,0.14745833333333333,0.03816666666666667,0.9252083333333333,2182.0,0.9999999999923845,49.615413905646065,5.844484629291233,0.7071494042159913,6,0.22,0.8,0.021,0.017,0.2
23104726,2023-06-27,EXPORTDSP14,125.46,8.83,11196.0,2013.0,712.0,2438.0,1619.0,355.0,282.0,6431.0,2805.0,0.0,0.15265217391304348,0.03560869565217391,0.845,2256.0,0.9342467793511487,51.259365534423246,5.561847988074733,0.7176418439713131,55,0.19,0.8,0.016,0.018,0.21
23104728,2023-06-27,EXPORTDSP14,127.28,11.67,9951.0,1587.0,800.0,2571.0,1611.0,335.0,301.0,6317.0,1495.0,0.0,0.15265217391304348,0.03560869565217391,0.845,2247.0,0.9160129542935157,49.63073538615941,6.27032136105465,0.7169559412546876,55,0.22,0.78,0.024,0.023,0.2
23104730,2023-06-27,2062BK1,129.34,11.54,9438.0,1968.0,604.0,2708.0,1709.0,392.0,251.0,6206.0,5152.0,0.0,0.15265217391304348,0.03560869565217391,0.845,2352.0,0.918086314587464,47.98206277989809,4.795731707314636,0.7266156462581944,6,0.19,0.83,0.016,0.023,0.2
23104732,2023-06-27,2062BK1,127.9,11.56,8292.0,2133.0,789.0,0.0,1626.0,286.0,0.0,6000.0,958.0,0.0,0.15265217391304348,0.03560869565217391,0.845,1912.0,0.9171088484087402,46.911649725981924,3.887482419126166,0.8504184100413962,6,0.21,0.74,0.019,0.024,0.23
23104734,2023-06-27,2062BK1,123.3,11.53,8427.0,2319.0,812.0,927.0,1699.0,261.0,0.0,6042.0,965.0,0.0,0.15265217391304348,0.03560869565217391,0.845,1960.0,0.9144849069130426,49.002433089626905,3.633893919791447,0.8668367346934353,6,0.2,0.74,0.022,0.021,0.2
23104755,2023-06-27,2062BK1,119.77,9.49,8547.0,1974.0,822.0,2811.0,1648.0,281.0,149.0,6309.0,1011.0,0.0,0.15265217391304348,0.03560869565217391,0.845,2078.0,0.9265820826170001,52.67596226056044,4.32978723404036,0.7930702598648735,6,0.21,0.79,0.031,0.02,0.21
23104736,2023-06-27,EXPORTDSP14,117.3,12.68,7614.0,1950.0,792.0,220.0,1745.0,311.0,0.0,6062.0,982.0,0.0,0.15265217391304348,0.03560869565217391,0.845,2056.0,0.902446530228478,51.67945439001126,3.904615384613382,0.8487354085598985,55,0.2,0.83,0.02,0.02,0.24
23104740,2023-06-27,SEQRFE550D,129.18,11.54,9810.0,2013.0,802.0,2746.0,1749.0,310.0,0.0,6469.0,1029.0,0.0,0.15265217391304348,0.03560869565217391,0.845,2059.0,0.9179931779354891,50.07741136360058,4.8733233979111406,0.8494414764444637,73,0.21,0.84,0.023,0.027,0.24
23104744,2023-06-27,SEQRFE550D,124.53,6.11,8619.0,1509.0,704.0,4024.0,1681.0,260.0,112.0,5998.0,958.0,0.0,0.15265217391304348,0.03560869565217391,0.845,2053.0,0.9532302510643507,48.165100778542,5.711729622262617,0.8188017535310186,73,0.21,0.87,0.027,0.032,0.25
23104746,2023-06-27,SEQRFE550D,124.57,11.75,9516.0,1653.0,586.0,3398.0,1670.0,325.0,291.0,6310.0,1001.0,0.0,0.15265217391304348,0.03560869565217391,0.845,2286.0,0.9138057511670056,50.65425062173353,5.756805807619022,0.7305336832892693,73,0.22,0.83,0.021,0.027,0.24
23104749,2023-06-27,SEQRFE550D,132.13,0.0,10740.0,1983.0,792.0,3541.0,1678.0,281.0,75.0,6495.0,1033.0,0.0,0.15265217391304348,0.03560869565217391,0.845,2034.0,0.9999999999924317,49.15613410997385,5.4160363086205665,0.8249754178953663,73,0.22,0.85,0.027,0.022,0.22
23104752,2023-06-27,2062BK1,126.66,11.27,8955.0,2385.0,799.0,1726.0,1702.0,240.0,325.0,6698.0,1066.0,0.0,0.15265217391304348,0.03560869565217391,0.845,2267.0,0.9182918871824962,52.881730616983404,3.754716981130501,0.7507719453018302,6,0.21,0.79,0.025,0.025,0.19
23104724,2023-06-27,EXPORTDSP14,132.3,9.28,11334.0,1599.0,712.0,2488.0,1601.0,351.0,202.0,6436.0,4813.0,0.0,0.15265217391304348,0.03560869565217391,0.845,2154.0,0.9344540189226271,48.647014360932374,7.088180112565924,0.7432683379755138,55,0.21,0.74,0.015,0.019,0.19
23204759,2023-06-27,EXPORTDSP14,129.94,7.28,10761.0,555.0,806.0,6091.0,1644.0,334.0,223.0,6509.0,1029.0,0.0,0.15265217391304348,0.03560869565217391,0.845,2201.0,0.9469465092483097,50.09235031514475,19.389189189154255,0.7469332121759441,55,0.21,0.75,0.036,0.022,0.21
23104757,2023-06-27,1786500D,124.3,8.0,9588.0,1995.0,795.0,3319.0,1651.0,257.0,369.0,6308.0,1002.0,0.0,0.15265217391304348,0.03560869565217391,0.845,2277.0,0.9395313680956952,50.74818986282584,4.806015037591576,0.7250768555113197,2,0.21,0.79,0.037,0.02,0.221
23304448,2023-06-27,2062BK1,136.19,10.82,9519.0,1944.0,649.0,3551.0,2584.0,38.0,434.0,6702.0,1248.0,0.0,0.15265217391304348,0.03560869565217391,0.845,3056.0,0.9263995646491641,49.21066157537844,4.896604938269086,0.8455497382196187,6,0.16,1.19,0.025,0.023,0.2
23204756,2023-06-27,EXPORTDSP14,129.46,7.48,9759.0,1116.0,797.0,1897.0,1589.0,304.0,230.0,6356.0,1007.0,0.0,0.15265217391304348,0.03560869565217391,0.845,2123.0,0.945377537600808,49.096245944314106,8.744623655906143,0.7484691474325255,55,0.19,0.72,0.032,0.018,0.19
23204750,2023-06-27,ASP1239,125.4,11.27,11364.0,1119.0,1004.0,3882.0,1104.0,267.0,0.0,6121.0,1033.0,460.0,0.15265217391304348,0.03560869565217391,0.845,1371.0,0.9175385966128811,48.81180223246561,10.155495978543204,0.8052516411372682,24,0.43,0.72,0.02,0.025,0.23
23204747,2023-06-27,2062BK1,125.33,11.55,8973.0,1656.0,696.0,3028.0,1640.0,300.0,226.0,6169.0,1000.0,0.0,0.15265217391304348,0.03560869565217391,0.845,2166.0,0.9156195207414114,49.22205377763327,5.418478260866293,0.7571560480144243,6,0.21,0.77,0.024,0.023,0.2
23204743,2023-06-27,2062BK1,117.88,13.48,9867.0,1653.0,756.0,2910.0,1164.0,327.0,0.0,6430.0,1116.0,387.0,0.15265217391304348,0.03560869565217391,0.845,1491.0,0.8973812423805012,54.54699694558409,5.969147005441035,0.780684104627243,6,0.22,0.74,0.024,0.022,0.21
23204741,2023-06-27,2062BK1,118.26,12.08,8490.0,1584.0,597.0,2646.0,1671.0,273.0,233.0,6036.0,964.0,0.0,0.15265217391304348,0.03560869565217391,0.845,2177.0,0.9073193186979644,51.04008117663588,5.359848484845101,0.7675700505278973,6,0.18,0.78,0.026,0.031,0.2
23204738,2023-06-27,SEQRFE550D,119.32,13.07,8103.0,1593.0,698.0,2641.0,1698.0,304.0,226.0,6127.0,981.0,0.0,0.15265217391304348,0.03560869565217391,0.845,2228.0,0.9012765314532725,51.34931277194645,5.086629001880046,0.7621184919206633,73,0.2,0.82,0.023,0.024,0.25
23204499,2023-06-27,IS2062E350BR,120.69,8.87,10401.0,1491.0,751.0,2479.0,2511.0,101.0,533.0,6303.0,1143.0,0.0,0.15265217391304348,0.03560869565217391,0.845,3145.0,0.9315375115704575,52.224707928973196,6.97585513078003,0.7984101748805092,59,0.18,1.35,0.021,0.028,0.24
23204735,2023-06-27,2062BK1,124.4,12.26,8832.0,1578.0,613.0,2772.0,1661.0,253.0,213.0,6314.0,1023.0,0.0,0.15265217391304348,0.03560869565217391,0.845,2127.0,0.9102883067400097,50.755627009238296,5.596958174901396,0.780912082745284,6,0.19,0.77,0.02,0.026,0.21
23204731,2023-06-27,2062BK1,127.63,12.47,9183.0,1527.0,760.0,3494.0,1691.0,297.0,203.0,6311.0,996.0,0.0,0.15265217391304348,0.03560869565217391,0.845,2191.0,0.9109921484588795,49.447622032050084,6.01375245579174,0.7717937015058093,6,0.21,0.78,0.03,0.022,0.21
23204729,2023-06-27,EXPORTDSP14,122.17,11.87,7944.0,648.0,506.0,857.0,1704.0,290.0,216.0,6272.0,1431.0,0.0,0.15265217391304348,0.03560869565217391,0.845,2210.0,0.9114443449648506,51.33829909100975,12.259259259240341,0.7710407239815515,55,0.21,0.74,0.03,0.021,0.22
23204727,2023-06-27,SEQRFE550D,120.41,11.63,9051.0,1551.0,805.0,1102.0,1701.0,307.0,206.0,6010.0,1017.0,314.0,0.15265217391304348,0.03560869565217391,0.845,2214.0,0.911920630105181,49.91279793995588,5.835589941969158,0.7682926829264822,73,0.22,0.8,0.02,0.025,0.24
23204725,2023-06-27,2062BK1,123.0,8.88,8397.0,873.0,745.0,999.0,1688.0,294.0,206.0,6803.0,1251.0,0.0,0.15265217391304348,0.03560869565217391,0.845,2188.0,0.9326660600475231,55.30894308898122,9.61855670101991,0.771480804387216,6,0.2,0.74,0.016,0.017,0.22
23204720,2023-06-27,2062BK1,124.25,9.67,9615.0,2076.0,756.0,1337.0,1731.0,297.0,0.0,6313.0,990.0,687.0,0.15265217391304348,0.03560869565217391,0.845,2028.0,0.9277927120599778,50.80885311830335,4.63150289017118,0.8535502958575673,6,0.2,0.75,0.016,0.022,0.24
23204719,2023-06-27,SEQRFE550D,125.63,9.59,10464.0,1491.0,693.0,2684.0,1701.0,318.0,209.0,6102.0,1129.0,0.0,0.15265217391304348,0.03560869565217391,0.845,2228.0,0.9290785386708396,48.57120114583641,7.018108651906762,0.7634649910229967,73,0.2,0.89,0.023,0.02,0.16
23204733,2023-06-27,EXPORTDSP14,125.0,12.08,9015.0,1590.0,770.0,2810.0,1691.0,294.0,213.0,6007.0,974.0,0.0,0.15265217391304348,0.03560869565217391,0.845,2198.0,0.9118762766201352,48.05599999961555,5.669811320751151,0.7693357597812697,55,0.21,0.72,0.022,0.03,0.2
23104717,2023-06-27,SEQRFE550D,122.75,8.26,11142.0,1998.0,672.0,3761.0,1606.0,351.0,223.0,6656.0,1077.0,0.0,0.15265217391304348,0.03560869565217391,0.845,2180.0,0.9369513777502715,54.2240325861163,5.576576576573785,0.7366972477060841,73,0.22,0.9,0.02,0.02,0.2
23104723,2023-06-27,2062BK1,125.9,9.6,10908.0,1665.0,785.0,1228.0,1590.0,355.0,315.0,6533.0,2146.0,0.0,0.15265217391304348,0.03560869565217391,0.845,2260.0,0.929151291506058,51.89038919736385,6.551351351347416,0.7035398230085382,6,0.19,0.76,0.02,0.021,0.2
23104712,2023-06-27,EXPORTDSP14,121.46,10.0,8535.0,1995.0,765.0,3334.0,1665.0,254.0,51.0,6533.0,1061.0,0.0,0.15265217391304348,0.03560869565217391,0.845,1970.0,0.9239312338283592,53.78725506295252,4.2781954887196605,0.8451776649741902,55,0.21,0.78,0.025,0.02,0.21
23304296,2023-06-27,2830C20MMNC,128.4,8.03,10452.0,2001.0,798.0,1068.0,1810.0,332.0,0.0,7098.0,2075.0,0.0,0.15265217391304348,0.03560869565217391,0.845,2142.0,0.9411419775640172,55.28037383134517,5.223388305844466,0.8450046685336858,17,0.17,0.64,0.018,0.025,0.23
23304754,2023-06-27,SEQRFE550D,124.29,7.27,8280.0,1509.0,787.0,3469.0,1780.0,342.0,207.0,6086.0,939.0,0.0,0.15265217391304348,0.03560869565217391,0.845,2329.0,0.9447400425589486,48.966127604401265,5.487077534787616,0.7642765135247899,73,0.21,0.84,0.025,0.023,0.21
23304751,2023-06-27,EXPORTDSP14,121.62,12.89,8211.0,744.0,796.0,2177.0,1783.0,115.0,180.0,6767.0,1090.0,0.0,0.15265217391304348,0.03560869565217391,0.845,2078.0,0.9041706936220048,55.64051965091563,11.036290322565812,0.8580365736280761,55,0.2,0.83,0.022,0.025,0.23
