Repository: SiddharthKumar268/FerroMind

# FerroMind
*Ferro-Alloy Optimisation using Machine Learning*
**SAIL Durgapur Steel Plant | Steel Melting Shop**
Intern: Siddharth Kumar | FY 2023-24 to FY 2025-26

---

## Quick Start

```bash

# 2. Place raw Excel files in data/raw/

## Dataset

| | |
|---|---|
| Total heats after cleaning | 47,421 |
| Training set | 37,936 heats (Apr 2023 – Jun 2025) |
| Test set | 9,485 heats (Jun 2025 – Dec 2025) |
| Input features | 21 (16 raw + 5 engineered) |
| Target variables | Mn, Si, C, S, P |
| BOF grades | 76 distinct grades |
| Split method | Chronological 80/20 — no shuffle, no leakage |

---

File: data/processed/sms_train_slag.csv (part 27 of 74)
Heat_Number,Date,BOF Grade Code,Hot Metal Addn. Weight,Scrap Addn. Weight,Lime Into Converter,Dolomite Into Converter,Lime Into Ladle,Iron Ore Into Converter,SIMN Into Ladle,FESI Into Ladle,FEMN Into Ladle,Measered O2 Mainblow II,Duration of Mainblow I/II,Measered O2 2nd Blow,HM_P,HM_S,HM_Si,Total_FA_Ladle,HM_Ratio,O2_per_ton_HM,Lime_Dolo_Ratio,SiMn_FA_Fraction,Grade_Encoded,C,Mn,P,S,Si,FeO,CaO,SiO2,Al2O3,MnO,MgO,P2O5,Basicity,Slag_SP_Index
23318205,2024-03-07,2830C20MMNC,119.61,11.55,11040.0,2694.0,691.0,3248.0,1762.0,312.0,0.0,6331.0,974.0,0.0,0.1394117647058823,0.0396470588235294,1.0054117647058822,2074.0,0.9119396157295524,52.93035699311989,4.097995545655494,0.8495660559301593,17,0.2,0.73,0.021,0.021,0.19,20.493,52.421,18.863,1.031,1.146,2.739,1.969,2.7788910093299406,1.331935869095714
23318203,2024-03-07,2830C20MMNC,119.62,11.68,10776.0,2109.0,696.0,3822.0,1745.0,271.0,0.0,6725.0,1058.0,0.0,0.1394117647058823,0.0396470588235294,1.0054117647058822,2016.0,0.9110434120265724,56.219695702589696,5.109530583212371,0.8655753968249674,17,0.2,0.73,0.021,0.019,0.21,1.649,57.175,28.96,4.069,1.883,4.517,0.382,1.974206691757881,1.867853642600457
23118239,2024-03-08,IS2062E350BR,122.18,11.08,10506.0,1482.0,972.0,5036.0,2426.0,98.0,520.0,6396.0,1085.0,0.0,0.1385909090909091,0.0404545454545454,1.0108636363636363,3044.0,0.9168542698415364,52.34899328816214,7.089068825906148,0.796977660972143,59,0.18,1.37,0.028,0.025,0.2,0.886,50.358,29.114,8.17,1.622,7.968,0.087,1.7296239052035032,1.6785440485317153
23118231,2024-03-08,2062BK1,120.63,11.25,10005.0,1530.0,807.0,3491.0,1519.0,256.0,0.0,2928.0,1474.0,0.0,0.1385909090909091,0.0404545454545454,1.0108636363636363,1775.0,0.9146951774270952,24.2725690124822,6.539215686270236,0.8557746478868419,6,0.18,0.77,0.017,0.024,0.22,20.631,48.388,21.27,1.052,1.347,3.798,2.102,2.274834281416012,1.1547897475060858
23118225,2024-03-08,2062BK1,126.28,11.47,11448.0,1023.0,1092.0,4560.0,1729.0,251.0,0.0,6495.0,1141.0,0.0,0.1385909090909091,0.0404545454545454,1.0108636363636363,1980.0,0.9167332123345427,51.433322774378894,11.190615835766188,0.8732323232318822,6,0.19,0.78,0.02,0.026,0.21,20.482,52.849,18.636,0.991,1.134,2.634,1.942,2.83570317111123,1.3509803420332833
23118244,2024-03-08,SEQRFE550D,126.11,0.0,11205.0,3006.0,897.0,4049.0,1726.0,277.0,0.0,6041.0,1002.0,0.0,0.1385909090909091,0.0404545454545454,1.0108636363636363,2003.0,0.9999999999920705,47.90262469234872,3.7275449101784006,0.8617074388413072,73,0.2,0.72,0.018,0.026,0.21,18.798,50.374,21.52,1.16,1.189,3.247,2.222,2.3406904883602064,1.2493861454897197
23318224,2024-03-08,IS2062E350BR,121.6,11.55,9741.0,1497.0,823.0,4022.0,2475.0,159.0,556.0,6654.0,1468.0,0.0,0.1385909090909091,0.0404545454545454,1.0108636363636363,3190.0,0.9132557266172492,54.7203947363921,6.507014028051765,0.775862068965274,59,0.2,1.4,0.018,0.026,0.25,20.661,48.397,21.099,1.157,1.35,3.844,2.081,2.293696682464455,1.1589042407988313
23318226,2024-03-08,2062BK1,115.98,11.68,9549.0,1767.0,795.0,3504.0,1685.0,413.0,0.0,6348.0,994.0,0.0,0.1385909090909091,0.0404545454545454,1.0108636363636363,2098.0,0.9085069716363112,54.73357475379605,5.4040747028831895,0.8031458531931348,6,0.18,0.76,0.016,0.027,0.21,20.369,52.272,19.165,1.049,1.145,2.704,1.962,2.727329646248565,1.3221702289110915
23118249,2024-03-08,2062BK1,122.5,12.27,10860.0,1263.0,890.0,4560.0,1723.0,291.0,0.0,6490.0,1065.0,0.0,0.1385909090909091,0.0404545454545454,1.0108636363636363,2014.0,0.9089559991028496,52.979591836302205,8.598574821845924,0.8555114200591581,6,0.2,0.74,0.018,0.023,0.21,0.52,50.945,31.048,6.827,0.656,8.323,0.041,1.6407935843344392,1.6137666698343311
23318240,2024-03-08,IS2062E350BR,116.24,11.54,10668.0,1545.0,862.0,3974.0,2504.0,233.0,397.0,6292.0,997.0,315.0,0.1385909090909091,0.0404545454545454,1.0108636363636363,3134.0,0.9096885271489302,54.12938747372566,6.90485436892757,0.7989789406506704,59,0.18,1.39,0.03,0.022,0.23,1.468,52.281,30.931,4.496,2.52,6.514,0.174,1.6901913875598085,1.613611111111111
23318242,2024-03-08,SEQRFE550D,133.7,0.0,10296.0,2256.0,768.0,5403.0,1661.0,305.0,0.0,5332.0,1021.0,321.0,0.1385909090909091,0.0404545454545454,1.0108636363636363,1966.0,0.9999999999925206,39.8803290946905,4.563829787232019,0.8448626653098449,73,0.21,0.74,0.029,0.022,0.2,0.905,52.111,31.268,4.801,1.473,7.974,0.059,1.6665387444433781,1.6196618387517872
23318236,2024-03-08,IS2062E350BR,118.09,10.28,13209.0,1521.0,740.0,3641.0,2538.0,184.0,612.0,246.0,937.0,0.0,0.1385909090909091,0.0404545454545454,1.0108636363636363,3334.0,0.9199189841791704,2.083156914200329,8.684418145950898,0.7612477504496817,59,0.18,1.35,0.02,0.018,0.2,1.545,49.326,30.933,7.261,2.234,6.752,0.108,1.594556151807073,1.5187043936081777
23118246,2024-03-08,2062BK1,113.48,11.88,9507.0,972.0,874.0,4528.0,1731.0,280.0,0.0,6649.0,1096.0,0.0,0.1385909090909091,0.0404545454545454,1.0108636363636363,2011.0,0.9052329291567864,58.591822347033904,9.7808641975208,0.860765788164664,6,0.21,0.81,0.019,0.023,0.22,19.522,51.514,19.974,1.022,1.227,3.135,2.096,2.5789236545682104,1.304250955768793
23318254,2024-03-09,IS2062E350BR,113.34,12.28,10143.0,1872.0,812.0,2844.0,2498.0,3.0,563.0,6104.0,1448.0,0.0,0.1391282051282051,0.0401794871794871,0.9323846153846154,3064.0,0.9022448654601,53.85565554919837,5.418269230766336,0.8152741514357652,59,0.2,1.43,0.024,0.025,0.21,23.777,51.319,16.125,0.962,1.272,3.241,1.941,3.182376286741907,1.28609377741022
23318294,2024-03-09,IS2062E350BR,120.19,10.28,10242.0,2697.0,864.0,5548.0,2677.0,37.0,400.0,6301.0,957.0,0.0,0.1391282051282051,0.0401794871794871,0.9323846153846154,3114.0,0.9212079405156648,52.425326565833885,3.7975528364835753,0.8596660244056328,59,0.18,1.39,0.018,0.02,0.21,11.2545,53.048500000000004,24.0385,2.9765,2.489,4.579000000000001,1.0165,2.2067222695979534,1.5030458434861451
23318280,2024-03-09,1786550D,118.4,10.08,8184.0,3174.0,903.0,2574.0,1718.0,251.0,0.0,6513.0,1004.0,0.0,0.1391282051282051,0.0401794871794871,0.9323846153846154,1969.0,0.9215442092082694,55.00844594548134,2.578449905481229,0.8725241239203289,3,0.21,0.9,0.02,0.03,0.22,0.786,49.94,30.968,6.91,2.457,7.226,0.039,1.6125803222577415,1.5726657219335536
23118285,2024-03-09,IS2062E350BR,117.93,10.88,11247.0,1125.0,481.0,4147.0,2530.0,99.0,521.0,5853.0,985.0,0.0,0.1391282051282051,0.0401794871794871,0.9323846153846154,3150.0,0.9155345081832504,49.631137114816994,9.997333333324448,0.8031746031743482,59,0.18,1.38,0.025,0.033,0.24,1.12,50.483,30.349,6.757,2.369,6.979,0.039,1.6633607907742998,1.604162694629806
23318369,2024-03-10,2830C20MMNC,125.46,9.5,8940.0,1779.0,820.0,4089.0,1705.0,264.0,0.0,6351.0,1002.0,0.0,0.1468214285714285,0.0398571428571428,0.8696785714285714,1969.0,0.9296087729628808,50.62171209907045,5.025295109609317,0.8659217877090575,17,0.17,0.74,0.018,0.024,0.25,21.356,52.108,16.324,0.618,1.094,4.551,2.199,3.191914241960183,1.3828720044584801
23118338,2024-03-10,2062BK1,120.9,12.27,9612.0,1104.0,890.0,4211.0,1717.0,281.0,0.0,6329.0,1043.0,0.0,0.1468214285714285,0.0398571428571428,0.8696785714285714,1998.0,0.9078621311037932,52.34904880022871,8.706521739122548,0.8593593593589293,6,0.19,0.75,0.021,0.023,0.22,19.017,50.883,20.893,1.125,1.217,3.23,2.126,2.435292428448358,1.2749116784846286
23318323,2024-03-10,EXPORTDSP14,120.17,10.93,10596.0,3072.0,795.0,4114.0,1728.0,251.0,0.0,6110.0,1083.0,0.0,0.1468214285714285,0.0398571428571428,0.8696785714285714,1979.0,0.9166285278343508,50.8446367641604,3.4492187499988773,0.8731682668009736,55,0.22,0.74,0.018,0.022,0.22,2.027,57.734,28.133,4.137,1.289,4.896,0.238,2.052107769958058,1.9141938264646396
23118350,2024-03-10,2062BK1,120.09,9.5,9984.0,996.0,782.0,4690.0,1725.0,302.0,0.0,6070.0,1124.0,0.0,0.1468214285714285,0.0398571428571428,0.8696785714285714,2027.0,0.9266918743658716,50.54542426471358,10.024096385532104,0.8510113468175378,6,0.19,0.74,0.018,0.021,0.24,0.627,55.679,28.382,7.233,0.764,5.524,0.127,1.9617024275094246,1.919303688383316
23118359,2024-03-10,IS2062E350BR,120.27,9.28,9978.0,990.0,817.0,4156.0,2486.0,118.0,457.0,5834.0,1063.0,0.0,0.1468214285714285,0.0398571428571428,0.8696785714285714,3061.0,0.9283674256971952,48.50752473560732,10.078787878777698,0.8121528912117569,59,0.18,1.4,0.033,0.028,0.23,1.218,52.301,26.945,5.212,1.112,5.832,0.085,1.9409559860461663,1.8570160488566965
23118368,2024-03-10,2062BK1,114.62,12.28,8490.0,984.0,802.0,2602.0,1580.0,251.0,0.0,5797.0,958.0,0.0,0.1468214285714285,0.0398571428571428,0.8696785714285714,1831.0,0.9032308904578152,50.57581573852228,8.628048780479036,0.8629164391038433,6,0.2,0.74,0.02,0.023,0.18,1.752,51.323,28.521,6.329,0.882,5.626,0.082,1.7994179931281116,1.6952830811917816
23118329,2024-03-10,2062BK1,124.1,10.93,10656.0,996.0,902.0,3582.0,1767.0,284.0,0.0,6373.0,1088.0,0.0,0.1468214285714285,0.0398571428571428,0.8696785714285714,2051.0,0.9190550248024952,51.353746977829545,10.69879518071215,0.8615309605066497,6,0.18,0.74,0.02,0.024,0.22,1.556,53.193,30.2,5.891,1.345,6.254,0.048,1.76129929472534,1.6750007872280126
23118326,2024-03-10,2062BK1,125.57,0.0,10503.0,0.0,917.0,6746.0,1776.0,281.0,0.0,6282.0,1075.0,172.0,0.1468214285714285,0.0398571428571428,0.8696785714285714,2057.0,0.9999999999920364,50.02787289917952,10503000000000.0,0.8633932912003581,6,0.22,0.77,0.02,0.025,0.22,1.081,55.74,28.724,4.753,1.557,6.625,0.066,1.9404699738903395,1.8700932698114474
23118319,2024-03-10,2062BK1,125.49,9.29,10428.0,1503.0,742.0,5016.0,1781.0,291.0,0.0,5778.0,951.0,0.0,0.1468214285714285,0.0398571428571428,0.8696785714285714,2072.0,0.9310728594677914,46.0435094426166,6.938123752490394,0.8595559845555697,6,0.22,0.75,0.014,0.018,0.24,19.554,54.344,18.38,1.178,1.283,2.794,1.903,2.956531200696371,1.432555687359958
23318371,2024-03-10,1786550D,127.17,9.69,8937.0,1518.0,807.0,4015.0,1665.0,316.0,0.0,6063.0,986.0,0.0,0.1468214285714285,0.0398571428571428,0.8696785714285714,1981.0,0.9291977202913254,47.676338758766406,5.887351778652248,0.8404846037350628,3,0.2,0.76,0.03,0.03,0.19,20.979,55.708,16.374,0.553,0.804,1.702,2.643,3.4020152671755723,1.4913530010172942
23318373,2024-03-10,2062BK1,123.55,8.67,9438.0,1512.0,768.0,4681.0,1705.0,261.0,0.0,5922.0,1021.0,0.0,0.1468214285714285,0.0398571428571428,0.8696785714285714,1966.0,0.934427469362166,47.9320113310568,6.242063492059364,0.8672431332650726,6,0.17,0.78,0.021,0.027,0.21,0.989,53.201,27.332,6.857,1.2,6.415,0.085,1.9464017853876265,1.878433726431749
23318389,2024-03-11,2062E300BR,125.66,9.48,8424.0,1116.0,790.0,4701.0,929.0,217.0,1054.0,6279.0,1001.0,0.0,0.149076923076923,0.0432307692307692,0.9900384615384616,2200.0,0.9298505253742058,49.96816807217915,7.54838709676743,0.4222727272725353,7,0.2,1.04,0.031,0.025,0.23,1.172,47.517,33.745,5.992,2.801,7.121,0.066,1.4080779944289696,1.360816770719973
23118370,2024-03-11,IS2062E350BR,116.99,10.22,8736.0,999.0,779.0,3733.0,2523.0,129.0,514.0,6195.0,1032.0,0.0,0.149076923076923,0.0432307692307692,0.9900384615384616,3166.0,0.9196604040490554,52.95324386654455,8.744744744735991,0.7969046114969056,59,0.16,1.39,0.033,0.029,0.22,21.921,51.603,17.49,0.986,1.403,2.977,2.223,2.9502601337830887,1.3093220338983051
23118376,2024-03-11,IS2062E350BR,128.73,10.21,9213.0,1005.0,797.0,5154.0,2246.0,102.0,612.0,6200.0,1058.0,0.0,0.149076923076923,0.0432307692307692,0.9900384615384616,2960.0,0.9265150424577048,48.16282140877681,9.167164179095357,0.7587837837835274,59,0.2,1.35,0.024,0.025,0.24,22.52,51.088,17.335,1.064,1.43,3.008,2.15,2.946931241347485,1.2818145323163388
23118401,2024-03-11,2062BK1,124.94,9.29,11943.0,0.0,789.0,5298.0,1717.0,302.0,0.0,6206.0,1116.0,0.0,0.149076923076923,0.0432307692307692,0.9900384615384616,2019.0,0.9307904343222024,49.67184248399494,11943000000000.0,0.8504210004948735,6,0.19,0.73,0.019,0.022,0.19,0.745,54.548,31.004,4.832,0.571,6.672,0.103,1.759329140461216,1.718047244094488
23118402,2024-03-11,2830C20MMNC,123.79,10.22,11985.0,177.0,847.0,5146.0,1778.0,284.0,0.0,5932.0,986.0,0.0,0.149076923076923,0.0432307692307692,0.9900384615384616,2062.0,0.9237370345427676,47.91986428590419,67.71186440639711,0.8622696411247031,17,0.18,0.73,0.018,0.03,0.23,16.55,56.43,19.673,0.72,1.216,2.253,1.834,2.868252516010979,1.5578069787985867
23318393,2024-03-11,2830C20MMNC,121.64,0.0,10971.0,2682.0,867.0,4619.0,1731.0,278.0,0.0,6381.0,1032.0,0.0,0.149076923076923,0.0432307692307692,0.9900384615384616,2009.0,0.999999999991779,52.458073001870616,4.090604026844113,0.8616226978592028,17,0.2,0.76,0.018,0.022,0.22,0.568,53.448,31.52,5.332,0.573,6.971,0.045,1.6956314837727229,1.6656175013244414
23118408,2024-03-11,2830C20MMNC,118.45,9.5,11880.0,0.0,1015.0,4976.0,1723.0,305.0,0.0,5635.0,1047.0,0.0,0.149076923076923,0.0432307692307692,0.9900384615384616,2028.0,0.925752246964238,47.57281553357896,11880000000000.0,0.8496055226820268,17,0.2,0.71,0.016,0.026,0.22,1.197,58.088,26.148,5.601,0.563,6.745,0.051,2.221423381391258,2.1241863526658378
23318438,2024-03-12,SAILTWR6NB,120.7,10.21,11748.0,1851.0,812.0,5083.0,2552.0,51.0,389.0,6190.0,1090.0,0.0,0.1480416666666666,0.0454166666666666,1.0696666666666668,2992.0,0.9220074860520816,51.28417564166293,6.34683954618782,0.8529411764703032,69,0.18,1.38,0.023,0.024,0.2,1.96,44.79,24.77,6.23,1.08,7.37,0.0,1.8081627709821968,1.6755826568403724
23318417,2024-03-12,2062E300BR,122.48,9.49,10623.0,1665.0,798.0,3728.0,2243.0,143.0,207.0,5966.0,1228.0,0.0,0.1480416666666666,0.0454166666666666,1.0696666666666668,2593.0,0.9280897173529736,48.70999346792366,6.380180180176349,0.8650212109522311,7,0.16,1.01,0.02,0.03,0.16,20.8,52.505,18.634,1.032,1.163,2.607,1.911,2.8175476254360072,1.3314314695067835
23118453,2024-03-12,2062BK1,121.81,11.28,10650.0,1098.0,985.0,5785.0,1769.0,257.0,0.0,5898.0,983.0,0.0,0.1480416666666666,0.0454166666666666,1.0696666666666668,2026.0,0.915245322707076,48.419669977436826,9.699453551903735,0.8731490621910794,6,0.2,0.81,0.018,0.026,0.19,19.15,52.942,19.879,1.0,1.209,2.208,2.155,2.6630784708249493,1.3564437612093263
23118455,2024-03-12,SAILTWR6NB,117.5,11.28,10317.0,1107.0,825.0,4703.0,2419.0,125.0,406.0,5762.0,960.0,0.0,0.1480416666666666,0.0454166666666666,1.0696666666666668,2950.0,0.9124087591170026,49.03829787192308,9.31978319782356,0.8199999999997221,69,0.18,1.32,0.02,0.023,0.19,18.772,52.842,20.358,0.975,1.19,2.182,2.223,2.595510584999263,1.3503871610743403
23118422,2024-03-12,2062E300BR,123.93,9.48,10311.0,0.0,945.0,3962.0,2121.0,0.0,362.0,5887.0,968.0,0.0,0.1480416666666666,0.0454166666666666,1.0696666666666668,2483.0,0.9289408589991086,47.502622447772914,10311000000000.0,0.8542086186061804,7,0.18,1.03,0.022,0.029,0.22,22.047,51.496,17.383,1.131,1.463,2.934,2.167,2.9622641509433962,1.3059775303695065
23118430,2024-03-12,1786550D,124.8,8.77,10920.0,1011.0,552.0,4459.0,1727.0,254.0,0.0,6373.0,1045.0,0.0,0.1480416666666666,0.0454166666666666,1.0696666666666668,1981.0,0.9343415437528312,51.06570512779595,10.801186943609494,0.8717819283185907,3,0.21,0.78,0.02,0.03,0.2,0.651,53.544,31.639,5.098,0.573,6.88,0.068,1.6922882427307204,1.6581710074014433
23318456,2024-03-12,SEQRFE550D,124.16,11.55,10350.0,1683.0,837.0,4809.0,1682.0,223.0,0.0,6311.0,1009.0,0.0,0.1480416666666666,0.0454166666666666,1.0696666666666668,1905.0,0.9148920492158656,50.82957474185865,6.149732620317201,0.8829396325454683,73,0.19,0.76,0.016,0.026,0.21,19.866,54.164,17.553,0.682,1.032,3.273,2.062,3.085564543693745,1.4474612506680922
23118470,2024-03-13,2062BK1,119.24,11.55,11493.0,1899.0,885.0,3893.0,1722.0,254.0,0.0,6680.0,1119.0,0.0,0.1414666666666666,0.0421,1.0352333333333332,1976.0,0.9116904962083364,56.02146930513233,6.052132701418614,0.8714574898781015,6,0.19,0.75,0.015,0.02,0.19,22.635,52.722,15.986,0.981,1.483,2.802,2.035,3.2978044661287296,1.365076899176635
23118479,2024-03-13,SAILTWR6NB,117.28,11.28,11079.0,1449.0,802.0,2526.0,2416.0,119.0,464.0,5814.0,1368.0,0.0,0.1414666666666666,0.0421,1.0352333333333332,2999.0,0.912258867447789,49.57366984950909,7.645962732913978,0.8056018672888278,69,0.17,1.29,0.019,0.03,0.22,0.84,55.077,28.791,5.708,2.528,5.184,0.07,1.9129272020005554,1.8587000539956802
23318493,2024-03-13,SAILTWR6NB,119.09,11.47,9048.0,1080.0,787.0,3584.0,2495.0,58.0,603.0,6209.0,1013.0,0.0,0.1414666666666666,0.0421,1.0352333333333332,3156.0,0.9121476715616412,52.137039213602,8.37777777777002,0.7905576679338433,69,0.2,1.33,0.02,0.03,0.2,16.619,54.487,19.442,0.897,0.855,3.723,2.576,2.802396749472818,1.510925628084965
23118492,2024-03-13,SEQRFE550D,119.31,11.0,8979.0,1296.0,769.0,4080.0,1726.0,267.0,0.0,6398.0,1394.0,0.0,0.1414666666666666,0.0421,1.0352333333333332,1993.0,0.915585910514039,53.62501047645943,6.9282407407353945,0.8660311088806493,73,0.2,0.73,0.032,0.034,0.17,17.574,55.811,19.421,0.614,1.238,2.181,1.832,2.873596951910205,1.5085684938912314
23318476,2024-03-13,SEQRFE550D,121.15,11.88,11043.0,855.0,1008.0,4485.0,1793.0,237.0,0.0,6333.0,1034.0,308.0,0.1414666666666666,0.0421,1.0352333333333332,2030.0,0.9106968352934623,52.27404044529695,12.915789473669104,0.8832512315266585,73,0.2,0.91,0.018,0.033,0.21,24.9,48.03,18.74,0.93,1.96,3.56,2.4,2.5628301584760687,1.100570564377535
23318464,2024-03-13,SEQRFE550D,124.29,11.08,14265.0,3003.0,709.0,3215.0,1808.0,219.0,0.0,6413.0,1255.0,294.0,0.1414666666666666,0.0421,1.0352333333333332,2027.0,0.918150254850276,51.59707136494008,4.750249750248169,0.8919585594470193,73,0.2,0.79,0.017,0.025,0.2,17.76,54.664,19.642,0.964,1.14,2.282,2.135,2.7828743063686807,1.461487046493597
23318537,2024-03-14,SEQRFE550D,103.85,10.21,8559.0,996.0,804.0,2479.0,1579.0,173.0,0.0,6398.0,1036.0,0.0,0.1409545454545454,0.0364090909090909,0.7531363636363636,1752.0,0.9104857092678372,61.60808858871827,8.593373493967276,0.9012557077620428,73,0.2,0.73,0.019,0.022,0.17,21.238,54.079,15.41,0.98,1.392,3.067,2.388,3.5091168645772504,1.4755927856148874
23318539,2024-03-14,SEQRFE550D,117.01,11.88,8925.0,996.0,814.0,3769.0,1645.0,183.0,0.0,6197.0,968.0,0.0,0.1409545454545454,0.0364090909090909,0.7531363636363636,1828.0,0.9078283807827774,52.961285359772994,8.960843373484979,0.8998905908091357,73,0.19,0.77,0.023,0.023,0.19,20.055,53.685,16.694,1.097,1.339,3.128,2.572,3.215633423180593,1.4608163265306127
23318546,2024-03-14,SEQRFE550D,130.1,0.0,10380.0,2565.0,812.0,6230.0,1732.0,258.0,0.0,6159.0,1082.0,304.0,0.1409545454545454,0.0364090909090909,0.7531363636363636,1990.0,0.9999999999923136,47.340507301711455,4.046783625729416,0.8703517587935324,73,0.2,0.76,0.018,0.023,0.22,1.07,56.131,27.859,5.816,0.56,6.894,0.048,2.0147523330940413,1.9402350501209815
23318525,2024-03-14,SEQRFE550D,124.6,11.68,9513.0,1539.0,768.0,3879.0,1644.0,133.0,0.0,6113.0,1195.0,0.0,0.1409545454545454,0.0364090909090909,0.7531363636363636,1777.0,0.9142941003748584,49.06099518419694,6.181286549703586,0.9251547552048818,73,0.2,0.72,0.015,0.019,0.2,22.242,51.213,18.073,0.933,0.883,3.242,2.052,2.83351776031869,1.2702897112808813
23118524,2024-03-14,2062BK1,116.02,11.47,9048.0,2508.0,915.0,2382.0,1729.0,254.0,0.0,6356.0,1047.0,0.0,0.1409545454545454,0.0364090909090909,0.7531363636363636,1983.0,0.9100321593779116,54.78365798952953,3.607655502390906,0.871911245587054,6,0.2,0.76,0.019,0.018,0.19,19.855,51.802,19.578,0.874,1.106,3.114,2.242,2.6457939629194542,1.313637977379926
23118543,2024-03-14,SEQRFE550D,121.48,0.0,10509.0,1014.0,975.0,4691.0,1574.0,237.0,0.0,5826.0,1222.0,0.0,0.1409545454545454,0.0364090909090909,0.7531363636363636,1811.0,0.999999999991768,47.95851168877216,10.363905325433567,0.8691330756483329,73,0.22,0.75,0.021,0.016,0.2,0.696,53.611,31.144,5.337,0.602,7.005,0.047,1.7213356879113821,1.6837096824848465
23118515,2024-03-14,R34,121.5,0.0,12369.0,2037.0,900.0,6212.0,1194.0,233.0,0.0,5419.0,1534.0,0.0,0.1409545454545454,0.0364090909090909,0.7531363636363636,1427.0,0.9999999999917696,44.6008230449004,6.072164948450627,0.8367203924310885,66,0.62,0.74,0.022,0.015,0.2,15.244,53.501,21.089,1.236,1.179,4.039,2.152,2.536794689426268,1.4724775692189136
23318512,2024-03-14,R34,122.56,0.0,11904.0,3000.0,726.0,5924.0,1142.0,278.0,0.0,5470.0,1290.0,0.0,0.1409545454545454,0.0364090909090909,0.7531363636363636,1420.0,0.9999999999918407,44.63120104402226,3.9679999999986775,0.8042253521121097,66,0.63,0.73,0.02,0.02,0.21,21.553,51.979,17.959,0.88,1.228,2.84,2.169,2.894153674832962,1.3154911041935566
23118575,2024-03-15,R34,124.86,0.0,9966.0,984.0,757.0,6156.0,1176.0,270.0,0.0,6161.0,981.0,0.0,0.1469166666666666,0.0329166666666666,0.7630833333333333,1446.0,0.999999999991991,49.34326445579575,10.128048780477512,0.8132780082981927,66,0.62,0.72,0.015,0.012,0.21,18.956,52.954,18.184,0.885,0.9,3.766,2.823,2.911960406928787,1.4257559031797744
23318566,2024-03-15,SEQRFE550D,125.41,11.28,10335.0,585.0,820.0,4731.0,1721.0,163.0,0.0,6294.0,1038.0,0.0,0.1469166666666666,0.0329166666666666,0.7630833333333333,1884.0,0.9174775038340957,50.18738537556664,17.666666666636466,0.9134819532903856,73,0.2,0.79,0.028,0.023,0.2,22.546,50.972,17.983,0.95,0.892,3.25,2.043,2.834297153024911,1.2576363187762154
23118565,2024-03-15,R34,127.9,0.0,10620.0,1248.0,744.0,4325.0,1130.0,203.0,0.0,6232.0,970.0,0.0,0.1469166666666666,0.0329166666666666,0.7630833333333333,1333.0,0.9999999999921814,48.72556684871989,8.509615384608566,0.8477119279813595,66,0.63,0.74,0.024,0.015,0.21,21.241,54.022,15.388,1.092,1.389,3.101,2.318,3.5104295275846384,1.474802074802075
23318558,2024-03-15,SEQRFE550D,129.78,11.41,10554.0,1260.0,701.0,3693.0,1669.0,295.0,0.0,6541.0,1379.0,276.0,0.1469166666666666,0.0329166666666666,0.7630833333333333,1964.0,0.919186911247828,50.40067807019263,8.376190476183828,0.8497963340117872,73,0.22,0.79,0.024,0.022,0.23,17.887,53.793,18.647,1.157,1.246,3.073,2.741,2.8846525096525095,1.4723689612700153
23318564,2024-03-15,2062BK1,128.0,0.0,9963.0,864.0,850.0,4515.0,1744.0,298.0,0.0,6303.0,981.0,0.0,0.1469166666666666,0.0329166666666666,0.7630833333333333,2042.0,0.9999999999921876,49.2421874996153,11.531249999986654,0.8540646425069275,6,0.2,0.76,0.023,0.023,0.22,19.964,53.657,16.791,1.098,1.33,3.151,2.585,3.1953906622201043,1.4598160844487977
23118570,2024-03-15,SEQRFE550D,126.85,11.47,9453.0,1776.0,855.0,2009.0,1655.0,221.0,0.0,6385.0,1515.0,0.0,0.1469166666666666,0.0329166666666666,0.7630833333333333,1876.0,0.9170763447012936,50.33504138706871,5.322635135132138,0.882196162046438,73,0.18,0.76,0.024,0.018,0.21,21.319,52.57,18.183,0.949,1.156,2.576,1.903,2.891003079630444,1.3307850036706075
23118595,2024-03-16,R34,131.49,0.0,9777.0,1101.0,775.0,3509.0,1182.0,234.0,0.0,5795.0,914.0,0.0,0.1425714285714285,0.0357142857142857,0.7645357142857143,1416.0,0.999999999992395,44.07179253141629,8.880108991817547,0.8347457627112749,66,0.61,0.75,0.016,0.014,0.23,20.724,52.974,16.498,0.837,1.078,3.67,2.773,3.2107400448512022,1.423152352040405
23118620,2024-03-16,1786550D,121.78,10.27,9981.0,1254.0,694.0,2503.0,1727.0,284.0,0.0,6825.0,1066.0,0.0,0.1425714285714285,0.0357142857142857,0.7645357142857143,2011.0,0.9222264293758256,56.04368533374903,7.959330143534323,0.8587767279955948,3,0.2,0.72,0.02,0.02,0.23,16.779,56.996,17.119,0.83,0.815,3.27,2.78,3.3292056074766356,1.6813475323755867
23118619,2024-03-16,2062BK1,121.15,9.5,9156.0,966.0,0.0,2863.0,1775.0,358.0,0.0,6636.0,1034.0,0.0,0.1425714285714285,0.0357142857142857,0.7645357142857143,2133.0,0.9272866436974568,54.77507222406293,9.478260869555406,0.8321612751988597,6,0.2,0.76,0.025,0.02,0.22,16.694,56.635,17.404,0.835,0.811,3.304,2.9,3.253950014363688,1.6608991466025398
23318593,2024-03-16,SEQRFE550D,120.65,10.21,8688.0,264.0,1292.0,3034.0,1735.0,272.0,0.0,5853.0,925.0,318.0,0.1425714285714285,0.0357142857142857,0.7645357142857143,2007.0,0.9219776860696776,48.51222544510143,32.909090908966256,0.8644743398102319,73,0.2,0.77,0.023,0.018,0.2,18.294,53.633,19.109,0.796,0.974,3.287,2.482,2.806541077969649,1.4338840765693508
23318594,2024-03-16,1786500D,128.09,9.68,8166.0,1446.0,804.0,2728.0,1745.0,264.0,0.0,6002.0,948.0,323.0,0.1425714285714285,0.0357142857142857,0.7645357142857143,2009.0,0.9297379690721512,46.85767819465331,5.6473029045604095,0.8685913389741818,2,0.25,0.77,0.021,0.022,0.214,10.555,53.974000000000004,25.083,2.2645,1.3255,4.23,1.211,2.1517301865731144,1.5144644911473388
23118633,2024-03-17,1786500D,120.15,9.49,9669.0,1479.0,835.0,3811.0,1781.0,251.0,0.0,6105.0,1012.0,0.0,0.1463809523809523,0.0318095238095238,0.709047619047619,2032.0,0.9267972847814964,50.811485642523415,6.537525354965154,0.8764763779523246,2,0.2,0.74,0.022,0.014,0.182,20.515,52.733,16.831,0.854,1.076,3.705,2.839,3.1329016159695815,1.4119741880204566
23118635,2024-03-17,2062BK1,122.5,9.68,9096.0,1320.0,789.0,3842.0,1772.0,254.0,0.0,6294.0,1045.0,0.0,0.1463809523809523,0.0318095238095238,0.709047619047619,2026.0,0.926766530481716,51.379591836315264,6.890909090903871,0.8746298124378704,6,0.21,0.8,0.021,0.019,0.21,16.928,56.418,17.423,0.835,0.817,3.301,2.861,3.237947658402204,1.6423497904052167
23318649,2024-03-17,2062BK1,120.84,9.61,9015.0,894.0,817.0,3939.0,1759.0,285.0,0.0,6042.0,970.0,0.0,0.1463809523809523,0.0318095238095238,0.709047619047619,2044.0,0.9263319279346393,49.99999999958623,10.083892617438384,0.8605675146766827,6,0.21,0.78,0.022,0.018,0.23,1.319,55.266,28.89,5.713,1.757,5.223,0.222,1.9129140562805025,1.8293942403177754
23318653,2024-03-17,1786500D,124.17,10.83,8523.0,1779.0,563.0,4167.0,1767.0,308.0,0.0,6257.0,987.0,0.0,0.1463809523809523,0.0318095238095238,0.709047619047619,2075.0,0.9197777777709648,50.390593540707165,4.790893760536936,0.8515662650598306,2,0.21,0.75,0.029,0.019,0.229,0.955,53.546,32.451,3.601,0.561,7.481,0.103,1.6500061629483547,1.6028377286197506
23318702,2024-03-18,SAILTWR6NB,121.8,10.21,8430.0,0.0,784.0,2253.0,2541.0,84.0,433.0,5776.0,1305.0,0.0,0.15524,0.04032,0.76396,3058.0,0.922657374434341,47.422003283682905,8429999999999.999,0.8309352517982894,69,0.19,1.3,0.026,0.022,0.22,17.937,54.109,17.946,0.8,0.861,4.066,2.795,3.014932857859252,1.5078865232415561
23318696,2024-03-18,2062BK1,124.1,7.43,9549.0,2031.0,798.0,3706.0,1695.0,352.0,0.0,6509.0,2549.0,473.0,0.15524,0.04032,0.76396,2047.0,0.943510986079651,52.449637388779614,4.701624815359576,0.8280410356615397,6,0.2,0.72,0.017,0.02,0.21,1.383,48.248,32.012,7.453,0.888,8.503,0.057,1.5071377252990972,1.4447239190322194
23318690,2024-03-18,1786500D,122.18,9.5,10050.0,1671.0,765.0,4374.0,1698.0,258.0,0.0,6556.0,1398.0,0.0,0.15524,0.04032,0.76396,1956.0,0.9278554070403414,53.65853658492667,6.014362657087963,0.8680981595087587,2,0.21,0.8,0.018,0.026,0.22,17.813,53.914,18.253,0.807,0.843,4.145,2.792,2.9535444286183847,1.4948290681232153
23318688,2024-03-18,2062BK1,116.73,10.22,8757.0,1656.0,759.0,3069.0,1661.0,329.0,0.0,6308.0,996.0,0.0,0.15524,0.04032,0.76396,1990.0,0.919495864506345,54.03923584293635,5.288043478257676,0.8346733668337514,6,0.21,0.82,0.02,0.023,0.25,17.977,53.787,18.192,0.816,0.855,4.163,2.772,2.956466772934645,1.487061100359414
23318686,2024-03-18,45C8ASPRC,130.77,8.87,8661.0,1572.0,735.0,3040.0,1542.0,228.0,0.0,6066.0,956.0,0.0,0.15524,0.04032,0.76396,1770.0,0.936479518755826,46.38678595972787,5.50954198472932,0.8711864406774739,21,0.42,0.74,0.033,0.033,0.21,18.009,53.16,18.628,0.877,0.842,4.276,2.75,2.8536153309356376,1.4509525629128228
23318676,2024-03-18,2062BK1,122.94,9.19,9009.0,1224.0,701.0,3009.0,1768.0,209.0,0.0,5688.0,899.0,336.0,0.15524,0.04032,0.76396,1977.0,0.9304472867559946,46.26647144911122,7.360294117641046,0.8942842690941354,6,0.2,0.74,0.015,0.024,0.21,28.388,47.419,16.524,0.879,0.872,2.65,1.92,2.8695310136157333,1.0557967626299734
23318674,2024-03-18,1786500D,124.43,9.27,8568.0,999.0,787.0,2923.0,1765.0,244.0,0.0,5965.0,942.0,0.0,0.15524,0.04032,0.76396,2009.0,0.930665669402164,47.93860001568802,8.57657657656799,0.8785465405670092,2,0.19,0.79,0.02,0.025,0.202,28.327,47.305,16.649,0.889,0.87,2.681,1.931,2.841141141141141,1.0517597883362608
23318715,2024-03-18,2062BK1,122.57,9.49,8142.0,1404.0,679.0,3524.0,1704.0,277.0,0.0,5990.0,1121.0,0.0,0.15524,0.04032,0.76396,1981.0,0.9281387248150224,48.870033449874605,5.799145299141169,0.8601716304892175,6,0.17,0.74,0.016,0.025,0.2,19.515,53.387,16.969,0.852,1.037,3.742,2.992,3.145963464938126,1.4632588735096614
23318701,2024-03-18,1786500D,119.48,9.88,9453.0,1755.0,801.0,3795.0,1747.0,437.0,351.0,5439.0,1538.0,0.0,0.15524,0.04032,0.76396,2535.0,0.9236239950454266,45.52226313989352,5.386324786321717,0.6891518737669865,2,0.21,0.85,0.017,0.023,0.22,17.822,54.08,18.038,0.83,0.853,4.104,2.785,2.997948888519319,1.5080449513398957
23118693,2024-03-18,2062BK1,120.52,9.47,9729.0,3036.0,692.0,1376.0,1780.0,271.0,0.0,6125.0,1014.0,0.0,0.15524,0.04032,0.76396,2051.0,0.9271482421653424,50.82144042440408,3.204545454544399,0.8678693320327314,6,0.19,0.78,0.016,0.018,0.23,19.529,53.49,16.878,0.838,1.044,3.726,2.995,3.1690266011019608,1.4691825972313781
23118697,2024-03-18,1786500D,123.52,10.27,10215.0,1650.0,809.0,3202.0,1722.0,341.0,0.0,6115.0,3437.0,0.0,0.15524,0.04032,0.76396,2063.0,0.9232379101508092,49.50615284934014,6.190909090905339,0.8347067377601383,2,0.2,0.77,0.025,0.021,0.223,1.006,48.659,32.329,8.165,1.394,6.541,0.052,1.5050726879059697,1.4596532277417806
23318744,2024-03-19,2062BK1,128.55,9.49,8112.0,1647.0,665.0,2962.0,1761.0,290.0,0.0,5962.0,968.0,0.0,0.14816,0.0398,0.7066,2051.0,0.9312518110625092,46.37884091756998,4.9253187613813445,0.8586055582638427,6,0.2,0.74,0.02,0.022,0.19,20.934,50.429,17.631,0.995,2.257,3.373,2.995,2.860083938294011,1.3076025514702072
23318717,2024-03-19,SAILTWR6NB,115.12,9.28,7935.0,1725.0,718.0,3568.0,2423.0,81.0,340.0,5891.0,954.0,331.0,0.14816,0.0398,0.7066,2844.0,0.9254019292530112,51.17268936717189,4.599999999997333,0.8519690576649607,69,0.18,1.33,0.03,0.027,0.23,0.763,55.892,28.361,3.371,1.48,8.616,0.169,1.9706649742613356,1.919038626609442
23118719,2024-03-19,SAILTWR6NB,120.95,9.5,7908.0,594.0,885.0,2458.0,2625.0,71.0,565.0,6088.0,991.0,0.0,0.14816,0.0398,0.7066,3261.0,0.9271751628905546,50.33484911078681,13.3131313131089,0.8049678012877016,69,0.19,1.32,0.02,0.019,0.23,18.944,52.986,20.216,0.912,1.193,2.109,2.189,2.620863629618637,1.3530298000561785
23118741,2024-03-19,2062BK1,123.16,9.48,8511.0,1095.0,679.0,3214.0,1773.0,271.0,0.0,5892.0,980.0,361.0,0.14816,0.0398,0.7066,2044.0,0.9285283473995136,47.84020785930627,7.772602739718929,0.8674168297451725,6,0.19,0.75,0.022,0.025,0.2,20.763,50.733,17.507,1.035,2.204,3.465,2.927,2.897703906785469,1.3256251469781295
23318756,2024-03-20,2062BK1,123.47,8.88,9903.0,2529.0,773.0,3314.0,1691.0,255.0,0.0,6196.0,978.0,0.0,0.1510434782608695,0.0312608695652173,0.8229565217391305,1946.0,0.9329051756635218,50.182230500929926,3.915776986949816,0.8689619732780736,6,0.2,0.72,0.016,0.024,0.2,0.963,50.195,31.983,7.604,0.853,6.753,0.04,1.5693784392196097,1.5235074513612774
23118754,2024-03-20,SEQRFE550D,124.59,9.48,11412.0,738.0,802.0,1496.0,1778.0,300.0,145.0,6369.0,1033.0,0.0,0.1510434782608695,0.0312608695652173,0.8229565217391305,2223.0,0.9292906690465484,51.1196725254746,15.463414634125389,0.7998200629775979,73,0.21,0.77,0.016,0.014,0.17,1.537,47.353,31.211,6.919,0.593,10.708,0.127,1.5171408432654108,1.44593728052765
23118757,2024-03-20,2062BK1,126.07,9.88,13899.0,492.0,790.0,2306.0,1682.0,260.0,0.0,6664.0,1102.0,0.0,0.1510434782608695,0.0312608695652173,0.8229565217391305,1942.0,0.9273262228692364,52.85952248708765,28.24999999994258,0.8661174047369381,6,0.2,0.74,0.023,0.022,0.21,3.395,56.31,25.511,5.751,1.189,6.289,0.119,2.2071966133584198,1.9479710796692844
23118782,2024-03-20,SAILTWR6NB,116.18,9.0,8391.0,1815.0,699.0,2252.0,2426.0,101.0,416.0,6035.0,991.0,0.0,0.1510434782608695,0.0312608695652173,0.8229565217391305,2943.0,0.9281035309080676,51.945257358822985,4.623140495865221,0.8243289160717553,69,0.19,1.31,0.03,0.016,0.23,20.771,52.826,18.387,1.017,1.148,2.611,1.897,2.8728518599086357,1.3490129982890269
23318797,2024-03-21,SAILTWR6NBAL,114.78,10.08,9363.0,1506.0,643.0,3138.0,1921.0,58.0,817.0,6041.0,1215.0,0.0,0.1431739130434782,0.0304347826086956,0.6609565217391304,2796.0,0.9192695819244012,52.63112040379307,6.217131474099458,0.6870529327608416,70,0.18,1.31,0.03,0.014,0.19,1.064,51.293,25.5165,12.3005,0.5345,7.209,0.044,2.0101107083374155,1.929650320711773
23318802,2024-03-21,SEQRFE550D,112.08,9.49,9264.0,2130.0,814.0,2740.0,1664.0,240.0,0.0,5643.0,911.0,321.0,0.1431739130434782,0.0304347826086956,0.6609565217391304,1904.0,0.9219379781120184,50.347965738308815,4.349295774645846,0.8739495798314738,73,0.2,0.79,0.021,0.016,0.22,20.806,50.639,17.565,1.035,2.243,3.373,2.955,2.8827849254241147,1.3196862295423748
23318806,2024-03-21,2062BK1,125.24,9.28,9378.0,2142.0,716.0,2777.0,1843.0,250.0,0.0,6216.0,992.0,460.0,0.1431739130434782,0.0304347826086956,0.6609565217391304,2093.0,0.9310139756100878,49.63270520560817,4.3781512605021575,0.8805542283798946,6,0.19,0.81,0.025,0.014,0.21,17.874,54.084,18.047,0.782,0.855,4.061,2.819,2.9966755319148937,1.505595456823117
23118815,2024-03-21,2062BK1,127.67,10.21,7977.0,1902.0,799.0,806.0,1726.0,305.0,0.0,6722.0,1072.0,376.0,0.1431739130434782,0.0304347826086956,0.6609565217391304,2031.0,0.9259501015308534,52.65136680463185,4.19400630914606,0.8498276710975629,6,0.2,0.76,0.031,0.017,0.23,21.423,53.713,15.489,1.081,1.394,3.087,2.354,3.4675919948353777,1.4551242109825808
23318820,2024-03-21,1786500D,125.9,8.49,8970.0,0.0,721.0,1075.0,1681.0,258.0,0.0,5970.0,1041.0,0.0,0.1431739130434782,0.0304347826086956,0.6609565217391304,1939.0,0.9368256566639124,47.418586179130905,8970000000000.0,0.8669417225369433,2,0.16,0.72,0.017,0.013,0.22,21.327,52.217,18.456,0.954,1.166,2.588,1.939,2.8291163244297555,1.312512567866479
23118856,2024-03-22,2062BK1,123.42,8.15,8982.0,963.0,782.0,2933.0,1678.0,281.0,0.0,6403.0,1088.0,0.0,0.1355,0.030625,0.6184166666666667,1959.0,0.9380557877864404,51.87976016810987,9.327102803728632,0.8565594691164591,6,0.2,0.75,0.019,0.014,0.22,19.491,55.795,17.181,0.792,0.683,2.34,2.391,3.2472936794319636,1.521419027622502
23318846,2024-03-22,2062BK1,121.64,9.6,8847.0,1713.0,787.0,4620.0,1732.0,271.0,0.0,6525.0,1029.0,0.0,0.1355,0.030625,0.6184166666666667,2003.0,0.9268515696363392,53.64189411333737,5.164623467597686,0.8647029455811959,6,0.19,0.83,0.022,0.014,0.23,18.388,53.136,20.001,1.23,1.157,2.514,2.129,2.6565343465653433,1.3841104454284971
23118839,2024-03-22,SAILTWR6NBAL,126.7,9.28,8973.0,1959.0,779.0,2991.0,2324.0,0.0,518.0,6883.0,1436.0,0.0,0.1355,0.030625,0.6184166666666667,2842.0,0.931754669797531,54.32517758441732,4.58039816232538,0.8177339901474955,70,0.17,1.27,0.031,0.013,0.23,1.115,56.521,27.55,5.696,0.555,6.88,0.054,2.051504482595913,1.9717086443870788
23318858,2024-03-22,SAILTWR6NB,125.86,8.14,7881.0,1773.0,809.0,2687.0,2504.0,88.0,590.0,6356.0,1124.0,0.0,0.1355,0.030625,0.6184166666666667,3182.0,0.9392537313362744,50.50055617312489,4.44500846023438,0.7869264613448187,69,0.19,1.35,0.03,0.014,0.22,1.274,55.993,28.099,5.797,2.441,4.911,0.135,1.9926334519572952,1.9062095730918498
23318857,2024-03-22,2062BK1,129.0,8.49,7932.0,1740.0,707.0,3368.0,1757.0,247.0,0.0,6554.0,1032.0,0.0,0.1355,0.030625,0.6184166666666667,2004.0,0.9382500545425976,50.80620154999375,4.558620689652552,0.8767465069855904,6,0.19,0.7,0.021,0.013,0.17,18.76,53.942,17.645,0.987,1.062,3.68,2.503,3.0568967471381616,1.4816788441465694
23318870,2024-03-22,SAILTWR6NB,127.32,7.88,8988.0,1137.0,831.0,2906.0,2548.0,108.0,376.0,6205.0,1276.0,0.0,0.1355,0.030625,0.6184166666666667,3032.0,0.9417159763243956,48.73546968230651,7.905013192605184,0.8403693931395645,69,0.19,1.4,0.03,0.015,0.24,21.543,50.197,17.352,1.027,2.271,3.313,2.914,2.892698668818072,1.290544014808721
23318844,2024-03-22,2062BK1,122.77,9.48,8940.0,1569.0,787.0,6486.0,1695.0,272.0,0.0,6390.0,1306.0,0.0,0.1355,0.030625,0.6184166666666667,1967.0,0.9283175803332452,52.04854606131752,5.697896749518357,0.8617183528211176,6,0.2,0.74,0.023,0.016,0.23,20.99,50.275,17.669,1.057,2.255,3.397,2.97,2.8452178834182225,1.3004397309881015
23118908,2024-03-23,SEQRFE550D,119.41,8.21,8991.0,3033.0,804.0,2880.0,1680.0,273.0,0.0,5851.0,973.0,0.0,0.14648,0.03088,0.82928,1953.0,0.9356683905270672,48.99924629386987,2.9643916913936814,0.8602150537630004,73,0.19,0.77,0.029,0.016,0.22,18.523,52.161,19.732,0.644,1.334,3.531,2.45,2.6433385699082756,1.3634723964868258
23118891,2024-03-23,SEQRFE550D,123.94,8.16,10842.0,3057.0,807.0,2267.0,1677.0,277.0,0.0,6505.0,1078.0,311.0,0.14648,0.03088,0.82928,1954.0,0.9382286146787416,52.48507342220038,3.5466143277711657,0.8582395086996631,73,0.21,0.79,0.019,0.014,0.23,18.408,53.737,17.865,0.788,0.877,4.056,2.769,3.0077801410500395,1.4814191983238687
23118895,2024-03-23,2062BK1,118.11,6.71,10032.0,1317.0,787.0,3167.0,1678.0,281.0,0.0,5954.0,991.0,0.0,0.14648,0.03088,0.82928,1959.0,0.9462425893210524,50.41063415417483,7.617312072887155,0.8565594691164591,6,0.21,0.75,0.023,0.012,0.23,18.567,51.973,19.813,0.638,1.341,3.585,2.458,2.6230443121025537,1.3541335556655638
23318883,2024-03-23,SEQRFE550D,128.7,8.29,9642.0,2511.0,729.0,7065.0,1745.0,268.0,0.0,6765.0,1130.0,0.0,0.14648,0.03088,0.82928,2013.0,0.9394846339080264,52.56410256369415,3.8399044205480526,0.8668653750616657,73,0.2,0.75,0.03,0.015,0.2,7.281,55.449,25.0335,2.943,0.8955,5.5329999999999995,1.3375,2.2149034332620983,1.715863904318361
23318890,2024-03-23,R34,120.79,0.0,10320.0,4497.0,751.0,3162.0,1064.0,244.0,0.0,6072.0,1958.0,0.0,0.14648,0.03088,0.82928,1308.0,0.9999999999917212,50.26906200802824,2.2948632421609303,0.8134556574917329,66,0.6,0.72,0.022,0.022,0.2,13.544,54.655,20.053,0.694,0.975,5.452,2.996,2.72539144310362,1.6267337341508423
23318898,2024-03-23,2062BK1,119.97,0.0,11046.0,4404.0,782.0,3258.0,1706.0,298.0,0.0,6554.0,1258.0,0.0,0.14648,0.03088,0.82928,2004.0,0.9999999999916646,54.63032424727323,2.508174386920411,0.8512974051891959,6,0.21,0.74,0.032,0.016,0.24,14.035,54.45,19.833,0.685,0.976,5.424,2.964,2.7452858727437737,1.6076648262422868
23318906,2024-03-23,2062BK1,121.7,7.56,8802.0,2022.0,902.0,3053.0,1703.0,251.0,0.0,6486.0,1050.0,0.0,0.14648,0.03088,0.82928,1954.0,0.9415132291432656,53.29498767417177,4.353115727000815,0.8715455475942315,6,0.18,0.77,0.025,0.016,0.25,17.433,54.261,19.048,0.602,1.203,3.426,2.497,2.8484959840411572,1.4873362206019412
23118924,2024-03-24,2062BK1,120.92,11.66,9000.0,2196.0,707.0,1960.0,1648.0,251.0,0.0,6428.0,1924.0,0.0,0.1426,0.0342,0.79156,1899.0,0.912053100008206,53.15911346300728,4.098360655735839,0.8678251711422497,6,0.2,0.71,0.017,0.014,0.19,9.669,51.965,25.054,3.797,1.0795,5.539,1.2935,2.074037118339653,1.4965153784126255
23118928,2024-03-24,2062BK1,123.11,7.53,8151.0,3303.0,694.0,538.0,1648.0,250.0,0.0,6560.0,1080.0,0.0,0.1426,0.0342,0.79156,1898.0,0.9423606858470428,53.285679473208624,2.4677565849220504,0.8682824025285204,6,0.21,0.75,0.021,0.017,0.21,21.914,51.756,16.06,1.072,1.183,4.209,2.431,3.222464354647905,1.362896642527979
23118926,2024-03-24,2062BK1,125.23,9.59,8199.0,3303.0,712.0,725.0,1653.0,250.0,0.0,6090.0,1005.0,0.0,0.1426,0.0342,0.79156,1903.0,0.928868120450016,48.63051984309965,2.482288828337123,0.8686284813447879,6,0.21,0.74,0.015,0.016,0.23,18.433,52.581,19.573,0.633,1.314,3.448,2.41,2.686267497701032,1.3834556792169865
23118915,2024-03-24,2062BK1,124.41,9.64,9057.0,3300.0,792.0,2378.0,1680.0,267.0,0.0,6208.0,1030.0,0.0,0.1426,0.0342,0.79156,1947.0,0.9280865348681232,49.89952576119364,2.744545454544623,0.8628659476112671,6,0.21,0.76,0.035,0.017,0.22,17.338,54.591,18.876,0.596,1.195,3.4,2.478,2.8919319807172745,1.5074140549496067
23318914,2024-03-24,2062BK1,133.1,10.07,8544.0,2895.0,779.0,2865.0,1671.0,319.0,0.0,6327.0,1022.0,0.0,0.1426,0.0342,0.79156,1990.0,0.9296640357551886,47.535687452685686,2.9512953367865453,0.8396984924618897,6,0.21,0.79,0.022,0.017,0.18,18.603,52.065,19.765,0.639,1.337,3.522,2.45,2.6340686026510167,1.3569548333289896
23318927,2024-03-24,2062BK1,122.18,11.26,8193.0,2856.0,768.0,2224.0,1715.0,243.0,0.0,6395.0,1266.0,0.0,0.1426,0.0342,0.79156,1958.0,0.9156175059883424,52.34080864255736,2.868697478990592,0.8758937691517488,6,0.19,0.78,0.016,0.013,0.2,2.736,52.034,28.848,7.008,1.852,5.748,0.221,1.8036673714860134,1.6474275763811936
23118938,2024-03-24,1786500D,109.62,7.54,8505.0,1500.0,789.0,2014.0,1621.0,301.0,0.0,6438.0,1073.0,0.0,0.1426,0.0342,0.79156,1922.0,0.9356435643484496,58.73015872962296,5.66999999999622,0.8433922996873864,2,0.23,0.76,0.022,0.012,0.205,20.892,52.258,18.754,1.034,1.164,2.613,1.925,2.7863503065849105,1.3180820743057484
23318949,2024-03-24,2062BK1,116.8,8.14,9177.0,3057.0,751.0,3083.0,1680.0,233.0,0.0,5703.0,969.0,0.0,0.1426,0.0342,0.79156,1913.0,0.9348487273816644,48.82705479410251,3.0019627085368,0.8782017773126617,6,0.19,0.78,0.024,0.031,0.22,14.537,54.909,20.014,0.829,1.475,3.972,2.851,2.743392455658256,1.5891699467469322
