Repository: SiddharthKumar268/FerroMind

# FerroMind
*Ferro-Alloy Optimisation using Machine Learning*
**SAIL Durgapur Steel Plant | Steel Melting Shop**
Intern: Siddharth Kumar | FY 2023-24 to FY 2025-26

---

## Quick Start

```bash

# 2. Place raw Excel files in data/raw/

## Dataset

| | |
|---|---|
| Total heats after cleaning | 47,421 |
| Training set | 37,936 heats (Apr 2023 – Jun 2025) |
| Test set | 9,485 heats (Jun 2025 – Dec 2025) |
| Input features | 21 (16 raw + 5 engineered) |
| Target variables | Mn, Si, C, S, P |
| BOF grades | 76 distinct grades |
| Split method | Chronological 80/20 — no shuffle, no leakage |

---

File: data/processed/sms_train.csv (part 28 of 253)
Heat_Number,Date,BOF Grade Code,Hot Metal Addn. Weight,Scrap Addn. Weight,Lime Into Converter,Dolomite Into Converter,Lime Into Ladle,Iron Ore Into Converter,SIMN Into Ladle,FESI Into Ladle,FEMN Into Ladle,Measered O2 Mainblow II,Duration of Mainblow I/II,Measered O2 2nd Blow,HM_P,HM_S,HM_Si,Total_FA_Ladle,HM_Ratio,O2_per_ton_HM,Lime_Dolo_Ratio,SiMn_FA_Fraction,Grade_Encoded,C,Mn,P,S,Si
23304748,2023-06-27,EXPORTDSP14,126.05,13.07,8595.0,1509.0,743.0,3364.0,1827.0,319.0,237.0,269.0,1360.0,0.0,0.15265217391304348,0.03560869565217391,0.845,2383.0,0.9060523289181567,2.134073780229004,5.695825049698015,0.7666806546366904,55,0.21,0.78,0.019,0.028,0.2
23304745,2023-06-27,EXPORTDSP14,115.72,12.27,8877.0,2181.0,815.0,2594.0,1756.0,254.0,0.0,6140.0,958.0,322.0,0.15265217391304348,0.03560869565217391,0.845,2010.0,0.9041331353941391,53.05910819172953,4.070151306738161,0.8736318407955853,55,0.21,0.77,0.021,0.025,0.24
23104714,2023-06-27,SEQRFE550D,125.11,0.0,9216.0,1986.0,830.0,3560.0,1693.0,288.0,386.0,6594.0,1062.0,0.0,0.15265217391304348,0.03560869565217391,0.845,2367.0,0.999999999992007,52.70561905481012,4.640483383683464,0.7152513730457477,73,0.21,0.85,0.018,0.023,0.19
23304739,2023-06-27,EXPORTDSP14,123.4,11.65,1794.0,0.0,873.0,565.0,1190.0,403.0,0.0,6441.0,990.0,0.0,0.15265217391304348,0.03560869565217391,0.845,1593.0,0.913735653454915,52.196110210273936,1794000000000.0,0.7470182046448544,55,0.18,0.78,0.025,0.025,0.27
23304737,2023-06-27,2062BK1,131.52,0.0,10926.0,2016.0,630.0,3441.0,1790.0,220.0,210.0,2522.0,623.0,0.0,0.15265217391304348,0.03560869565217391,0.845,2220.0,0.9999999999923966,19.175790754112107,5.419642857140169,0.8063063063059431,6,0.19,0.76,0.021,0.027,0.19
23304721,2023-06-27,EXPORTDSP14,126.53,8.63,10101.0,2061.0,0.0,3171.0,0.0,0.0,0.0,6598.0,1311.0,0.0,0.15265217391304348,0.03560869565217391,0.845,0.0,0.9361497484393597,52.145736188633954,4.901018922850606,0.0,55,0.21,0.84,0.021,0.022,0.24
23304718,2023-06-27,C20MMNATLT,125.56,9.27,10653.0,2115.0,798.0,2385.0,1770.0,186.0,81.0,6716.0,3148.0,0.0,0.15265217391304348,0.03560869565217391,0.845,2037.0,0.9312467551662742,53.48837209259725,5.036879432621732,0.8689248895430197,41,0.19,0.87,0.021,0.021,0.24
23304715,2023-06-27,2062BK1,124.03,9.27,9549.0,1563.0,793.0,3090.0,1568.0,370.0,0.0,6188.0,1173.0,0.0,0.15265217391304348,0.03560869565217391,0.845,1938.0,0.9304576143966208,49.89115536523509,6.109404990399162,0.8090815273473637,6,0.22,0.74,0.018,0.023,0.19
23304742,2023-06-27,2830C20MMNAK,122.13,11.86,4464.0,2181.0,791.0,2137.0,1758.0,216.0,0.0,6136.0,968.0,364.0,0.15265217391304348,0.03560869565217391,0.845,1974.0,0.9114859317791515,50.24154589330843,2.0467675378257466,0.8905775075983331,16,0.2,0.79,0.029,0.028,0.25
23304708,2023-06-27,EXPORTDSP14,118.9,10.07,8958.0,1077.0,818.0,3079.0,1640.0,309.0,0.0,5997.0,964.0,0.0,0.15265217391304348,0.03560869565217391,0.845,1949.0,0.9219198263090493,50.43734230403332,8.317548746510383,0.8414571575162435,55,0.2,0.79,0.02,0.027,0.23
23304705,2023-06-27,C20MMNATLT,126.3,9.59,8961.0,1587.0,790.0,2977.0,1684.0,214.0,0.0,5994.0,1080.0,0.0,0.15265217391304348,0.03560869565217391,0.845,1898.0,0.9294282139897755,47.45843230366224,5.646502835535195,0.8872497365643376,41,0.21,0.76,0.018,0.025,0.2
23304702,2023-06-27,2062BK1,122.11,9.28,9591.0,2130.0,809.0,3270.0,1766.0,197.0,0.0,6301.0,1064.0,0.0,0.15265217391304348,0.03560869565217391,0.845,1963.0,0.9293705761402744,51.601015477425264,4.502816901406336,0.899643402954203,6,0.2,0.8,0.024,0.023,0.16
23204707,2023-06-27,SEQRFE550D,128.01,10.21,9948.0,1422.0,797.0,3828.0,1613.0,287.0,223.0,6393.0,1055.0,0.0,0.15265217391304348,0.03560869565217391,0.845,2123.0,0.9261322529234111,49.94141082688899,6.99578059071238,0.7597739048512672,73,0.18,0.83,0.029,0.03,0.24
23204710,2023-06-27,2062BK1,128.55,9.67,9972.0,0.0,808.0,4616.0,1593.0,270.0,223.0,6224.0,983.0,0.0,0.15265217391304348,0.03560869565217391,0.845,2086.0,0.9300390681454925,48.41695838157591,9972000000000.0,0.7636625119842936,6,0.19,0.82,0.025,0.023,0.19
23104709,2023-06-27,2062BK1,121.54,10.0,9702.0,1836.0,830.0,3628.0,1690.0,292.0,278.0,6306.0,1170.0,371.0,0.15265217391304348,0.03560869565217391,0.845,2260.0,0.923977497332188,51.88415336472038,5.284313725487318,0.7477876106191381,6,0.19,0.8,0.019,0.025,0.19
23204713,2023-06-27,2062BK1,126.6,9.84,9942.0,1107.0,798.0,3801.0,1586.0,280.0,223.0,6224.0,999.0,0.0,0.15265217391304348,0.03560869565217391,0.845,2089.0,0.9278803869764888,49.16271721920093,8.98102981028999,0.7592149353754144,6,0.21,0.78,0.021,0.025,0.24
23204716,2023-06-27,ASP1239,126.33,9.49,9957.0,423.0,1001.0,3837.0,1215.0,273.0,0.0,6020.0,949.0,348.0,0.15265217391304348,0.03560869565217391,0.845,1488.0,0.9301281107279479,47.652972373564054,23.539007092142935,0.8165322580639673,24,0.44,0.73,0.015,0.014,0.26
23304711,2023-06-27,SEQRFE550D,121.53,11.65,8967.0,2103.0,799.0,3948.0,1644.0,234.0,0.0,6196.0,1216.0,0.0,0.15265217391304348,0.03560869565217391,0.845,1878.0,0.9125244030566713,50.98329630501947,4.263908701852466,0.8753993610218981,73,0.19,0.87,0.019,0.022,0.19
23104703,2023-06-27,EXPORTDSP14,125.34,9.59,8997.0,1992.0,817.0,3380.0,1624.0,301.0,210.0,6320.0,1028.0,0.0,0.15265217391304348,0.03560869565217391,0.845,2135.0,0.9289261098278446,50.422849848010024,4.516566265057974,0.7606557377045617,55,0.22,0.7,0.022,0.021,0.19
23204528,2023-06-28,45C8ASPRC,125.1,10.0,10779.0,1101.0,1396.0,3127.0,3402.0,614.0,0.0,6586.0,1093.0,0.0,0.15176,0.0344,0.89264,4016.0,0.9259807549894451,52.645883292944475,9.79019073568593,0.8471115537846496,21,0.46,0.67,0.028,0.023,0.2
23104630,2023-06-28,S.TOWER6VAN,127.85,10.21,10983.0,1968.0,1584.0,3467.0,4798.0,290.0,974.0,6800.0,1128.0,0.0,0.15176,0.0344,0.89264,6062.0,0.9260466463789219,53.18732890063991,5.5807926829239936,0.7914879577695824,67,0.19,1.3,0.034,0.032,0.25
23104809,2023-06-28,1786550D,126.72,9.66,9003.0,1980.0,800.0,4636.0,1724.0,241.0,0.0,6212.0,1017.0,0.0,0.15176,0.0344,0.89264,1965.0,0.9291684997732134,49.021464646077796,4.546969696967401,0.8773536895669836,3,0.2,0.8,0.03,0.03,0.24
23104806,2023-06-28,EXPORTDSP14,123.76,10.2,8988.0,2001.0,962.0,4046.0,1694.0,254.0,0.0,6201.0,1091.0,0.0,0.15176,0.0344,0.89264,1948.0,0.9238578680134081,50.10504201640186,4.491754122936286,0.8696098562623873,55,0.22,0.71,0.021,0.02,0.2
23104802,2023-06-28,1786550D,119.36,9.85,9987.0,1989.0,852.0,3395.0,1607.0,271.0,122.0,5796.0,961.0,0.0,0.15176,0.0344,0.89264,2000.0,0.9237675102474749,48.55898123283714,5.021116138760673,0.8034999999995982,3,0.2,0.77,0.02,0.03,0.23
23104518,2023-06-28,45C8ASPRC,126.61,10.0,9900.0,2685.0,779.0,3830.0,1712.0,223.0,0.0,6411.0,1073.0,0.0,0.15176,0.0344,0.89264,1935.0,0.9267989166171817,50.63581075704418,3.6871508379874536,0.884754521963367,21,0.43,0.69,0.02,0.018,0.18
23104797,2023-06-28,EXPORTDSP14,127.2,9.48,8493.0,1485.0,807.0,4018.0,1702.0,192.0,146.0,6035.0,988.0,0.0,0.15176,0.0344,0.89264,2040.0,0.9306409130748418,47.44496855308612,5.719191919188068,0.8343137254897871,55,0.21,0.79,0.021,0.024,0.25
23104515,2023-06-28,45C8ASPRC,122.31,10.0,10227.0,1680.0,814.0,3063.0,1613.0,267.0,0.0,6152.0,1102.0,0.0,0.15176,0.0344,0.89264,1880.0,0.9244199229013347,50.298422041940164,6.087499999996377,0.857978723403799,21,0.43,0.68,0.02,0.018,0.18
23104529,2023-06-28,45C8ASPRC,122.2,10.0,11136.0,1560.0,677.0,3569.0,1675.0,305.0,0.0,6351.0,1026.0,0.0,0.15176,0.0344,0.89264,1980.0,0.9243570347887721,51.9721767589855,7.138461538456963,0.8459595959591687,21,0.46,0.68,0.024,0.024,0.22
23104533,2023-06-28,45C8ASPRC,124.39,9.0,10431.0,2007.0,790.0,4380.0,1760.0,254.0,0.0,6402.0,1036.0,330.0,0.15176,0.0344,0.89264,2014.0,0.9325286753060011,51.46715973911514,5.197309417037769,0.8738828202577588,21,0.46,0.68,0.023,0.024,0.21
23104788,2023-06-28,2062BK1,127.3,10.92,10098.0,1992.0,800.0,3907.0,1728.0,247.0,0.0,6202.0,1085.0,0.0,0.15176,0.0344,0.89264,1975.0,0.9209955143906744,48.7195600938828,5.06927710843119,0.8749367088603165,6,0.21,0.73,0.019,0.02,0.21
23104794,2023-06-28,EXPORTDSP14,122.75,10.21,9024.0,2004.0,807.0,4083.0,1726.0,240.0,54.0,5654.0,928.0,0.0,0.15176,0.0344,0.89264,2020.0,0.9232099879593622,46.06109979595877,4.502994011973801,0.8544554455441314,55,0.2,0.71,0.021,0.025,0.22
23104800,2023-06-28,EXPORTDSP14,116.53,9.5,8544.0,1980.0,792.0,3447.0,1654.0,271.0,186.0,5559.0,1065.0,0.0,0.15176,0.0344,0.89264,2111.0,0.9246211219477535,47.70445378831456,4.315151515149336,0.7835149218376203,55,0.22,0.74,0.02,0.02,0.21
23204762,2023-06-28,SEQRFE550D,122.69,9.49,11250.0,999.0,611.0,4917.0,1701.0,304.0,226.0,5797.0,925.0,0.0,0.15176,0.0344,0.89264,2231.0,0.9282039642840959,47.24916456070381,11.261261261249988,0.7624383684443019,73,0.22,0.81,0.027,0.024,0.2
23304787,2023-06-28,2062BK1,108.2,10.07,5358.0,2070.0,801.0,4129.0,1604.0,277.0,213.0,5999.0,1027.0,280.0,0.15176,0.0344,0.89264,2094.0,0.9148558383282754,55.44362292000514,2.588405797100199,0.765998089779959,6,0.22,0.82,0.026,0.019,0.18
23204768,2023-06-28,SEQRFE550D,125.06,8.06,11478.0,993.0,597.0,2791.0,1569.0,263.0,226.0,6409.0,1085.0,0.0,0.15176,0.0344,0.89264,2058.0,0.9394531249929429,51.247401246991465,11.558912386695308,0.7623906705535655,73,0.21,0.83,0.018,0.024,0.24
23104760,2023-06-28,2062BK1,127.55,8.76,11172.0,2004.0,787.0,3726.0,1665.0,240.0,254.0,6716.0,1172.0,0.0,0.15176,0.0344,0.89264,2159.0,0.9357347223172494,52.653861230477034,5.574850299398416,0.7711903659097864,6,0.21,0.74,0.029,0.021,0.24
23304817,2023-06-28,1786550D,130.4,10.21,10053.0,2145.0,732.0,3468.0,1746.0,261.0,0.0,6904.0,1427.0,0.0,0.15176,0.0344,0.89264,2007.0,0.9273878102487206,52.944785275667606,4.686713286711102,0.8699551569502392,3,0.24,0.78,0.03,0.02,0.2
23304808,2023-06-28,C20MMNATLT,115.75,9.47,8673.0,1818.0,809.0,3660.0,1827.0,281.0,0.0,1026.0,235.0,0.0,0.15176,0.0344,0.89264,2108.0,0.9243731033307429,8.863930885452579,4.770627062703647,0.8666982922197027,41,0.21,0.78,0.03,0.022,0.2
23304805,2023-06-28,1786550D,133.12,9.67,9990.0,2019.0,768.0,3720.0,1742.0,359.0,285.0,6415.0,1167.0,0.0,0.15176,0.0344,0.89264,2386.0,0.9322781707337191,48.18960336502261,4.9479940564611455,0.730092204526098,3,0.22,0.77,0.02,0.03,0.2
23304801,2023-06-28,EXPORTDSP14,130.52,10.24,9441.0,1482.0,757.0,3923.0,1729.0,339.0,170.0,921.0,226.0,0.0,0.15176,0.0344,0.89264,2238.0,0.9272520602378002,7.056389825260064,6.370445344125256,0.7725647899907182,55,0.22,0.79,0.025,0.022,0.2
23304796,2023-06-28,2062BK1,122.02,6.71,8304.0,1992.0,768.0,3381.0,1760.0,173.0,224.0,6368.0,1101.0,0.0,0.15176,0.0344,0.89264,2157.0,0.9478753981127331,52.18816587401911,4.168674698793088,0.8159480760311469,6,0.19,0.73,0.02,0.024,0.2
23204765,2023-06-28,SEQRFE550D,123.94,9.14,10944.0,1017.0,583.0,4023.0,1512.0,260.0,233.0,6158.0,1127.0,170.0,0.15176,0.0344,0.89264,2005.0,0.9313195070564225,49.685331611669476,10.761061946892074,0.7541147132165815,73,0.21,0.82,0.021,0.025,0.21
23304758,2023-06-28,2062BK1,120.82,8.77,8514.0,1689.0,828.0,4036.0,1792.0,321.0,233.0,6245.0,974.0,0.0,0.15176,0.0344,0.89264,2346.0,0.9323250250719012,51.688462174708754,5.04085257548547,0.7638533674336045,6,0.2,0.72,0.03,0.024,0.21
23304767,2023-06-28,R34,134.9,0.0,10491.0,921.0,796.0,4953.0,1270.0,387.0,0.0,6456.0,1050.0,0.0,0.15176,0.0344,0.89264,1657.0,0.9999999999925872,47.85767234953404,11.390879478814993,0.7664453832222291,66,0.63,0.76,0.018,0.023,0.22
23304770,2023-06-28,1786550D,131.6,8.26,9561.0,918.0,707.0,3940.0,1735.0,275.0,0.0,6496.0,1048.0,0.0,0.15176,0.0344,0.89264,2010.0,0.9409409409342133,49.361702127284495,10.415032679727217,0.8631840796015606,3,0.21,0.79,0.02,0.02,0.23
23304773,2023-06-28,2062BK1,126.8,10.2,9021.0,2640.0,809.0,3393.0,1665.0,265.0,0.0,6076.0,1052.0,380.0,0.15176,0.0344,0.89264,1930.0,0.9255474452487187,47.917981072177305,3.4170454545441604,0.8626943005176877,6,0.2,0.79,0.024,0.022,0.23
23304776,2023-06-28,2062BK1,122.62,10.82,10038.0,2100.0,721.0,4053.0,1687.0,251.0,268.0,6494.0,1013.0,383.0,0.15176,0.0344,0.89264,2206.0,0.9189148680986293,52.96036535595367,4.779999999997724,0.7647325475971148,6,0.22,0.76,0.019,0.023,0.21
23304780,2023-06-28,C20MMNATLT,124.3,11.86,10071.0,1629.0,757.0,3528.0,1674.0,285.0,254.0,6685.0,1121.0,362.0,0.15176,0.0344,0.89264,2213.0,0.9128965922377138,53.78117457720208,6.182320441985155,0.7564392227741724,41,0.2,0.76,0.02,0.023,0.2
23304782,2023-06-28,2062BK1,121.63,10.92,8802.0,3018.0,840.0,3236.0,1651.0,278.0,281.0,6406.0,1085.0,318.0,0.15176,0.0344,0.89264,2210.0,0.9176159939576191,52.667927320129344,2.916500994034819,0.7470588235290737,6,0.2,0.79,0.026,0.028,0.19
23304784,2023-06-28,EXPORTDSP14,124.3,11.67,13380.0,1944.0,796.0,3985.0,1804.0,196.0,136.0,6514.0,1017.0,371.0,0.15176,0.0344,0.89264,2136.0,0.9141722438706026,52.405470635137526,6.882716049379176,0.8445692883891177,55,0.22,0.75,0.022,0.028,0.25
23104763,2023-06-28,2062BK1,122.18,8.46,11304.0,1992.0,584.0,3559.0,1645.0,284.0,0.0,6736.0,1089.0,0.0,0.15176,0.0344,0.89264,1929.0,0.9352418860920451,55.13177279378677,5.674698795177874,0.8527734577496875,6,0.22,0.75,0.021,0.017,0.22
23104766,2023-06-28,2062BK1,124.31,8.14,10989.0,1998.0,775.0,3884.0,912.0,213.0,0.0,6409.0,1082.0,0.0,0.15176,0.0344,0.89264,1125.0,0.93854284635003,51.556592389578014,5.4999999999972475,0.8106666666659461,6,0.22,0.76,0.019,0.017,0.24
23304792,2023-06-28,1786550D,124.52,10.08,9087.0,1221.0,716.0,3478.0,1747.0,298.0,143.0,6572.0,1334.0,0.0,0.15176,0.0344,0.89264,2188.0,0.925111441300705,52.77867009273387,7.442260442254347,0.7984460694694705,3,0.23,0.84,0.02,0.02,0.19
23104774,2023-06-28,2062BK1,128.4,10.07,10503.0,1512.0,1564.0,3859.0,2380.0,690.0,0.0,6485.0,1073.0,0.0,0.15176,0.0344,0.89264,3070.0,0.9272766664192442,50.506230529201666,6.9464285714239775,0.7752442996740145,6,0.21,0.79,0.021,0.025,0.25
23204771,2023-06-28,EXPORTDSP14,127.25,7.42,11235.0,996.0,809.0,3150.0,1671.0,270.0,219.0,6168.0,2080.0,0.0,0.15176,0.0344,0.89264,2160.0,0.9449023538951149,48.47151276975661,11.280120481916386,0.773611111110753,55,0.2,0.73,0.02,0.016,0.21
23204775,2023-06-28,1786550D,124.4,9.49,11289.0,798.0,803.0,2904.0,1664.0,273.0,216.0,6800.0,1174.0,0.0,0.15176,0.0344,0.89264,2153.0,0.9291209201513995,54.66237942078245,14.146616541335655,0.772875058058164,3,0.22,0.83,0.02,0.02,0.23
23104785,2023-06-28,2062BK1,127.1,12.27,10161.0,1512.0,817.0,3231.0,1714.0,296.0,237.0,6271.0,3449.0,0.0,0.15176,0.0344,0.89264,2247.0,0.9119609672030425,49.339103068061846,6.7202380952336505,0.7627948375608532,6,0.21,0.76,0.019,0.022,0.21
23104772,2023-06-28,2062BK1,129.27,8.35,11175.0,1494.0,792.0,3680.0,1209.0,356.0,0.0,6697.0,1100.0,0.0,0.15176,0.0344,0.89264,1565.0,0.9393256794002376,51.806296897564735,7.4799196787098525,0.7725239616608482,6,0.21,0.75,0.03,0.013,0.23
23204778,2023-06-28,2062BK1,124.66,9.87,10662.0,1086.0,797.0,2311.0,1657.0,267.0,223.0,281.0,1241.0,0.0,0.15176,0.0344,0.89264,2147.0,0.9266334646478359,2.2541312369464612,9.817679558002009,0.771774569165919,6,0.2,0.76,0.021,0.021,0.22
23204779,2023-06-28,2830C20MMNAK,135.4,0.0,9423.0,999.0,800.0,478.0,1714.0,277.0,229.0,5047.0,2466.0,0.0,0.15176,0.0344,0.89264,2220.0,0.9999999999926146,37.27474150637168,9.43243243242299,0.7720720720717243,16,0.21,0.75,0.015,0.02,0.24
23204783,2023-06-28,2062BK1,122.6,9.66,10239.0,996.0,814.0,2595.0,1715.0,280.0,229.0,6205.0,1427.0,0.0,0.15176,0.0344,0.89264,2224.0,0.9269620444508775,50.611745513453414,10.28012048191739,0.7711330935248332,6,0.21,0.78,0.015,0.018,0.26
23204786,2023-06-28,EXPORTDSP14,120.62,10.92,9693.0,1005.0,784.0,2300.0,1721.0,280.0,233.0,6594.0,1126.0,0.0,0.15176,0.0344,0.89264,2234.0,0.916983427087449,54.66755098611617,9.644776119393388,0.7703670546102191,55,0.21,0.73,0.021,0.023,0.21
23204789,2023-06-28,EXPORTDSP14,121.59,9.68,9999.0,807.0,798.0,4729.0,1688.0,294.0,229.0,6174.0,1089.0,0.0,0.15176,0.0344,0.89264,2211.0,0.9262588557863468,50.77720207212125,12.390334572475354,0.7634554500222689,55,0.21,0.72,0.027,0.025,0.23
23204793,2023-06-28,2062BK1,126.58,10.03,9021.0,1515.0,704.0,4006.0,1708.0,297.0,229.0,6003.0,985.0,293.0,0.15176,0.0344,0.89264,2234.0,0.9265793133670555,47.4245536415909,5.954455445540624,0.7645478961500607,6,0.22,0.76,0.025,0.026,0.22
23204798,2023-06-28,1786550D,126.05,9.06,13440.0,1653.0,803.0,3441.0,1617.0,297.0,233.0,6106.0,1029.0,0.0,0.15176,0.0344,0.89264,2147.0,0.9329435274892094,48.441094803265045,8.130671506347168,0.75314392175093,3,0.22,0.82,0.02,0.03,0.22
23204804,2023-06-28,2062BK1,115.54,10.2,9090.0,873.0,798.0,2901.0,1593.0,263.0,0.0,5766.0,1021.0,0.0,0.15176,0.0344,0.89264,1856.0,0.9188802290367514,49.90479487580141,10.412371134008692,0.858297413792641,6,0.19,0.7,0.018,0.026,0.22
23204813,2023-06-28,2062BK1,117.85,9.47,10212.0,1119.0,696.0,2844.0,1762.0,294.0,0.0,6562.0,1119.0,0.0,0.15176,0.0344,0.89264,2056.0,0.9256204838130253,55.68095036015544,9.12600536192214,0.8570038910501668,6,0.21,0.76,0.032,0.025,0.2
23204816,2023-06-28,1786550D,139.66,0.0,12072.0,1098.0,709.0,6743.0,1691.0,304.0,240.0,6754.0,1096.0,295.0,0.15176,0.0344,0.89264,2235.0,0.9999999999928398,48.36030359409738,10.99453551911567,0.7565995525723684,3,0.23,0.78,0.03,0.03,0.21
23104781,2023-06-28,EXPORTDSP14,124.1,10.07,11970.0,1503.0,784.0,2877.0,1580.0,307.0,372.0,6368.0,1878.0,0.0,0.15176,0.0344,0.89264,2259.0,0.924945964068533,51.31345688919167,7.964071856282127,0.6994245241254098,55,0.21,0.73,0.034,0.025,0.26
23104777,2023-06-28,EXPORTDSP14,117.36,10.02,9975.0,2001.0,810.0,3416.0,1726.0,305.0,203.0,6107.0,1049.0,0.0,0.15176,0.0344,0.89264,2234.0,0.9213377296206521,52.03646898387835,4.985007496249382,0.7726051924795109,55,0.22,0.75,0.019,0.02,0.21
23304790,2023-06-28,1786550D,125.56,10.21,10602.0,1662.0,2180.0,3519.0,1620.0,316.0,136.0,6361.0,1233.0,0.0,0.15176,0.0344,0.89264,2072.0,0.9247992929150416,50.66103854690458,6.3790613718373175,0.7818532818529045,3,0.21,0.82,0.02,0.02,0.21
23104868,2023-06-29,2062ACUK1,121.66,10.11,9030.0,1527.0,777.0,3861.0,1666.0,302.0,150.0,6106.0,1096.0,0.0,0.1487058823529412,0.034176470588235294,0.8784117647058823,2118.0,0.923275404106221,50.189051454461705,5.9135559921375815,0.786591123701234,5,0.22,0.83,0.021,0.025,0.202
23104865,2023-06-29,2062ACUK1,131.29,8.87,9231.0,1500.0,813.0,2728.0,1542.0,308.0,321.0,6244.0,1078.0,0.0,0.1487058823529412,0.034176470588235294,0.8784117647058823,2171.0,0.9367151826417187,47.55883921054492,6.153999999995897,0.7102717641636526,5,0.21,0.79,0.026,0.027,0.211
23104860,2023-06-29,2062BK1,130.69,7.69,8952.0,2241.0,809.0,3548.0,1683.0,287.0,124.0,6354.0,1119.0,0.0,0.1487058823529412,0.034176470588235294,0.8784117647058823,2094.0,0.9444283855980314,48.6188690791291,3.994645247655513,0.8037249283663783,6,0.2,0.75,0.018,0.025,0.21
23104857,2023-06-29,1786500D,125.92,9.46,8601.0,2217.0,782.0,3520.0,1659.0,200.0,254.0,6066.0,1104.0,0.0,0.1487058823529412,0.034176470588235294,0.8784117647058823,2113.0,0.9301226178096461,48.17344345578007,3.8795669824069106,0.7851396119257997,2,0.2,0.73,0.018,0.02,0.203
23104855,2023-06-29,2062BK1,126.5,10.0,5058.0,2007.0,727.0,2924.0,1707.0,277.0,368.0,6290.0,1049.0,0.0,0.1487058823529412,0.034176470588235294,0.8784117647058823,2352.0,0.9267399267331375,49.72332015770969,2.5201793721960537,0.7257653061221404,6,0.19,0.79,0.024,0.025,0.18
23204821,2023-06-29,2830C20MMNC,120.78,9.55,10548.0,1095.0,808.0,3809.0,1806.0,334.0,0.0,6387.0,1047.0,0.0,0.1487058823529412,0.034176470588235294,0.8784117647058823,2140.0,0.9267244686493767,52.88127173329292,9.63287671231997,0.8439252336444655,17,0.23,0.77,0.025,0.024,0.21
23104853,2023-06-29,2062BK1,129.3,10.0,14241.0,2229.0,772.0,3565.0,1685.0,254.0,85.0,6457.0,1133.0,0.0,0.1487058823529412,0.034176470588235294,0.8784117647058823,2024.0,0.928212491019898,49.9381283832178,6.388963660831589,0.8325098814225136,6,0.19,0.74,0.016,0.022,0.21
23104851,2023-06-29,2062ACUK1,131.95,10.0,9186.0,2859.0,1678.0,3180.0,3322.0,576.0,750.0,6061.0,1082.0,0.0,0.1487058823529412,0.034176470588235294,0.8784117647058823,4648.0,0.9295526593805598,45.934065933717825,3.213011542496253,0.7147160068845277,5,0.2,0.74,0.029,0.019,0.217
23104845,2023-06-29,2062BK1,124.24,0.0,10677.0,1995.0,797.0,3786.0,1671.0,294.0,338.0,5760.0,980.0,0.0,0.1487058823529412,0.034176470588235294,0.8784117647058823,2303.0,0.999999999991951,46.36188023143624,5.351879699245438,0.7255753365172707,6,0.2,0.81,0.02,0.019,0.2
23104847,2023-06-29,2062ACUK1,129.98,9.49,9711.0,2220.0,1620.0,3492.0,3336.0,588.0,190.0,6185.0,1045.0,259.0,0.1487058823529412,0.034176470588235294,0.8784117647058823,4114.0,0.9319566931889872,47.584243729438505,4.3743243243223535,0.8108896451140468,5,0.21,0.78,0.019,0.023,0.181
23104840,2023-06-29,2062BK1,119.95,10.22,11472.0,1989.0,804.0,3250.0,1858.0,291.0,0.0,438.0,733.0,0.0,0.1487058823529412,0.034176470588235294,0.8784117647058823,2149.0,0.9214872858498772,3.65152146724759,5.767722473601927,0.8645881805486902,6,0.22,0.79,0.018,0.019,0.22
23104836,2023-06-29,2062BK1,122.93,9.86,11622.0,2097.0,611.0,3957.0,1875.0,297.0,0.0,6267.0,1268.0,0.0,0.1487058823529412,0.034176470588235294,0.8784117647058823,2172.0,0.925747420732542,50.980232652314484,5.542203147350719,0.8632596685078898,6,0.22,0.8,0.016,0.022,0.22
23104833,2023-06-29,2062BK1,131.38,9.48,11631.0,2046.0,684.0,3546.0,1864.0,359.0,0.0,6406.0,1057.0,0.0,0.1487058823529412,0.034176470588235294,0.8784117647058823,2223.0,0.9326991338851861,48.75932409766511,5.6847507331350515,0.8385065227166718,6,0.21,0.75,0.025,0.025,0.2
23104826,2023-06-29,2062BK1,125.06,10.21,9615.0,2409.0,724.0,3837.0,2074.0,307.0,0.0,6427.0,1064.0,0.0,0.1487058823529412,0.034176470588235294,0.8784117647058823,2381.0,0.9245213277081059,51.391332160152,3.99128268991117,0.8710625787480591,6,0.19,0.79,0.02,0.023,0.23
23104822,2023-06-29,EXPORTDSP14,123.4,18.0,9495.0,3426.0,787.0,3276.0,2111.0,287.0,0.0,6529.0,1182.0,0.0,0.1487058823529412,0.034176470588235294,0.8784117647058823,2398.0,0.8727015558637009,52.909238249166044,2.7714535901918356,0.8803169307752793,55,0.2,0.76,0.025,0.021,0.25
23104820,2023-06-29,1786550D,127.31,10.08,9066.0,2454.0,815.0,2983.0,2108.0,288.0,0.0,6236.0,1028.0,0.0,0.1487058823529412,0.034176470588235294,0.8784117647058823,2396.0,0.9266322148560547,48.982797894517454,3.694376528115854,0.8797996661098164,3,0.22,0.79,0.03,0.02,0.22
23104812,2023-06-29,2062BK1,131.14,10.21,8760.0,2181.0,834.0,4604.0,1668.0,334.0,169.0,6463.0,1073.0,0.0,0.1487058823529412,0.034176470588235294,0.8784117647058823,2171.0,0.9277679518859019,49.283208784129314,4.016506189819341,0.7683095347762467,6,0.22,0.82,0.024,0.019,0.19
23104849,2023-06-29,S.TOWER6VAN,128.23,10.27,9111.0,1293.0,777.0,2985.0,2457.0,109.0,495.0,6185.0,1061.0,0.0,0.1487058823529412,0.034176470588235294,0.8784117647058823,3061.0,0.9258483754445788,48.23364267294524,7.046403712291534,0.8026788631163664,67,0.17,1.25,0.024,0.023,0.24
23104829,2023-06-29,1786550D,128.85,9.49,10719.0,2235.0,774.0,3085.0,1864.0,321.0,0.0,6439.0,1352.0,0.0,0.1487058823529412,0.034176470588235294,0.8784117647058823,2185.0,0.9314008963356123,49.972836631354504,4.79597315436027,0.8530892448508681,3,0.21,0.77,0.02,0.03,0.22
23104862,2023-06-29,2062BK1,123.07,9.28,10563.0,2613.0,782.0,2825.0,1675.0,261.0,277.0,6428.0,1073.0,0.0,0.1487058823529412,0.034176470588235294,0.8784117647058823,2213.0,0.929882886279336,52.230437961710976,4.0424799081500025,0.7568910980565943,6,0.19,0.79,0.022,0.024,0.19
23304831,2023-06-29,EXPORTDSP14,116.88,9.67,11661.0,1983.0,635.0,2368.0,1955.0,315.0,0.0,6473.0,974.0,301.0,0.1487058823529412,0.034176470588235294,0.8784117647058823,2270.0,0.9235875148089799,55.381587952982706,5.880484114974342,0.861233480175832,55,0.21,0.79,0.021,0.022,0.19
23304825,2023-06-29,1786550D,128.3,7.07,12297.0,2289.0,555.0,3417.0,1846.0,238.0,0.0,6748.0,1694.0,336.0,0.1487058823529412,0.034176470588235294,0.8784117647058823,2084.0,0.9477727709171326,52.59547934487455,5.372214941019934,0.8857965451051412,3,0.21,0.79,0.02,0.02,0.22
23304828,2023-06-29,EXPORTDSP14,122.89,9.67,11406.0,2982.0,602.0,3270.0,1834.0,224.0,0.0,469.0,95.0,0.0,0.1487058823529412,0.034176470588235294,0.8784117647058823,2058.0,0.9270519010189571,3.8164211896507734,3.824949698187852,0.891156462584601,55,0.19,0.8,0.02,0.021,0.27
23304834,2023-06-29,1786550D,121.98,9.96,10665.0,1317.0,561.0,3489.0,1990.0,305.0,0.0,3302.0,657.0,0.0,0.1487058823529412,0.034176470588235294,0.8784117647058823,2295.0,0.9245111414209148,27.070011477069436,8.097949886098634,0.8671023965137834,3,0.21,0.8,0.02,0.03,0.24
23304839,2023-06-29,2830C20MMNC,120.4,10.24,11157.0,1518.0,591.0,3548.0,1977.0,247.0,0.0,443.0,1003.0,0.0,0.1487058823529412,0.034176470588235294,0.8784117647058823,2224.0,0.9216166564534475,3.679401993324922,7.3498023715366605,0.8889388489204636,17,0.2,0.79,0.021,0.024,0.21
23304867,2023-06-29,1786500D,128.25,9.88,9039.0,1959.0,782.0,3201.0,1822.0,247.0,0.0,6337.0,999.0,324.0,0.1487058823529412,0.034176470588235294,0.8784117647058823,2069.0,0.9284731774348189,49.411306042499724,4.614088820824597,0.8806186563553018,2,0.22,0.72,0.029,0.029,0.195
23304823,2023-06-29,1786550D,128.66,5.68,10959.0,2268.0,676.0,3671.0,1792.0,417.0,0.0,6718.0,1336.0,0.0,0.1487058823529412,0.034176470588235294,0.8784117647058823,2209.0,0.9577192198827027,52.21514068045846,4.832010582008452,0.8112267994564005,3,0.23,0.75,0.03,0.02,0.22
23204864,2023-06-29,1786500D,123.4,10.08,8910.0,993.0,798.0,3330.0,1677.0,253.0,0.0,6206.0,1030.0,0.0,0.1487058823529412,0.034176470588235294,0.8784117647058823,1930.0,0.924483068617587,50.2917341973234,8.97280966766468,0.8689119170979954,2,0.21,0.72,0.018,0.033,0.22
23204861,2023-06-29,2062ACUK1,126.88,10.92,9123.0,1029.0,798.0,3922.0,1691.0,243.0,0.0,6009.0,953.0,0.0,0.1487058823529412,0.034176470588235294,0.8784117647058823,1934.0,0.9207547169744504,47.359709961795716,8.865889212819372,0.8743536711474279,5,0.21,0.77,0.016,0.031,0.21
23204858,2023-06-29,2062ACUK1,127.31,10.21,8997.0,1011.0,800.0,3694.0,1715.0,250.0,0.0,6394.0,1015.0,0.0,0.1487058823529412,0.034176470588235294,0.8784117647058823,1965.0,0.925756253629103,50.22386301115212,8.899109792276064,0.8727735368952302,5,0.2,0.75,0.02,0.026,0.231
23204856,2023-06-29,S.TOWER6VAN,123.48,9.49,8412.0,1008.0,809.0,4535.0,2528.0,67.0,429.0,6395.0,1013.0,0.0,0.1487058823529412,0.034176470588235294,0.8784117647058823,3024.0,0.9286305181550077,51.78976352403798,8.345238095229817,0.8359788359785595,67,0.17,1.3,0.025,0.025,0.23
23204854,2023-06-29,2062ACUK1,136.0,0.0,8073.0,1008.0,803.0,3346.0,1691.0,250.0,0.0,5320.0,927.0,0.0,0.1487058823529412,0.034176470588235294,0.8784117647058823,1941.0,0.9999999999926471,39.1176470585359,8.008928571420626,0.8712004121582323,5,0.2,0.76,0.027,0.026,0.218
23204852,2023-06-29,S.TOWER6VAN,119.69,9.67,8931.0,987.0,1606.0,4071.0,4792.0,0.0,884.0,6408.0,1016.0,0.0,0.1487058823529412,0.034176470588235294,0.8784117647058823,5676.0,0.9252473716687908,53.538307293395114,9.048632218835817,0.8442565186749745,67,0.19,1.26,0.02,0.03,0.25
23204850,2023-06-29,2062BK1,124.59,10.93,9969.0,1011.0,795.0,3586.0,1698.0,243.0,0.0,6055.0,1108.0,0.0,0.1487058823529412,0.034176470588235294,0.8784117647058823,1941.0,0.9193476977500048,48.599406051459994,9.860534124619328,0.8748068006177874,6,0.2,0.76,0.019,0.024,0.19
23204848,2023-06-29,2062BK1,125.1,10.0,9954.0,1002.0,792.0,3705.0,1731.0,256.0,0.0,6663.0,1060.0,0.0,0.1487058823529412,0.034176470588235294,0.8784117647058823,1987.0,0.9259807549894451,53.26139088686442,9.934131736517031,0.8711625566175787,6,0.2,0.73,0.021,0.028,0.22
23304799,2023-06-29,2062BK1,124.22,9.46,8577.0,1968.0,704.0,3311.0,1753.0,302.0,308.0,6731.0,1048.0,0.0,0.1487058823529412,0.034176470588235294,0.8784117647058823,2363.0,0.9292339916148322,54.186121397084314,4.358231707314858,0.7418535759624453,6,0.22,0.73,0.028,0.023,0.2
23204844,2023-06-29,2062BK1,118.84,9.49,11373.0,1497.0,789.0,4257.0,1711.0,263.0,0.0,6495.0,1123.0,0.0,0.1487058823529412,0.034176470588235294,0.8784117647058823,1974.0,0.9260500272662195,54.65331538156636,7.59719438877248,0.8667679837888213,6,0.22,0.83,0.029,0.025,0.26
23204846,2023-06-29,S.TOWER6VAN,125.2,10.67,10002.0,999.0,817.0,3999.0,2440.0,105.0,439.0,6507.0,1133.0,0.0,0.1487058823529412,0.034176470588235294,0.8784117647058823,2984.0,0.9214690512922539,51.97284345006411,10.01201201200199,0.8176943699729163,67,0.18,1.25,0.017,0.024,0.27
23204827,2023-06-29,2830C20MMNC,127.57,9.87,12336.0,1104.0,498.0,4527.0,1907.0,331.0,0.0,7014.0,1628.0,0.0,0.1487058823529412,0.034176470588235294,0.8784117647058823,2238.0,0.9281868451620475,54.98157874065234,11.17391304346814,0.8521000893651242,17,0.19,0.7,0.019,0.019,0.2
23204830,2023-06-29,2062BK1,122.94,0.0,9780.0,1638.0,715.0,4101.0,1799.0,277.0,0.0,831.0,184.0,0.0,0.1487058823529412,0.034176470588235294,0.8784117647058823,2076.0,0.999999999991866,6.759394826689772,5.970695970692326,0.8665703275525691,6,0.22,0.79,0.017,0.023,0.27
23204824,2023-06-29,2062BK1,126.17,10.21,10278.0,1095.0,792.0,4519.0,1863.0,334.0,0.0,6400.0,1254.0,0.0,0.1487058823529412,0.034176470588235294,0.8784117647058823,2197.0,0.9251356503818366,50.725212015132556,9.386301369854442,0.8479745106960183,6,0.2,0.78,0.026,0.025,0.23
23204835,2023-06-29,2830C20MMNC,124.09,9.49,10455.0,1668.0,770.0,5825.0,1893.0,337.0,0.0,6822.0,2097.0,0.0,0.1487058823529412,0.034176470588235294,0.8784117647058823,2230.0,0.9289564305964294,54.9762269316224,6.267985611507034,0.8488789237664355,17,0.23,0.82,0.023,0.025,0.2
23204837,2023-06-29,2062BK1,122.63,9.44,10008.0,1653.0,707.0,3443.0,1860.0,267.0,0.0,6294.0,1185.0,0.0,0.1487058823529412,0.034176470588235294,0.8784117647058823,2127.0,0.9285227530784546,51.32512435740581,6.054446460976374,0.8744710860362602,6,0.22,0.81,0.021,0.03,0.21
23204841,2023-06-29,2062BK1,118.56,10.66,10017.0,1299.0,710.0,2586.0,1867.0,267.0,0.0,6123.0,963.0,0.0,0.1487058823529412,0.034176470588235294,0.8784117647058823,2134.0,0.9175050301739863,51.64473684166966,7.711316397222701,0.8748828491092433,6,0.22,0.84,0.021,0.022,0.2
23204832,2023-06-29,1786550D,123.03,10.21,9762.0,1509.0,687.0,3662.0,1876.0,280.0,0.0,5924.0,1390.0,0.0,0.1487058823529412,0.034176470588235294,0.8784117647058823,2156.0,0.9233713599450363,48.150857514036,6.469184890651777,0.8701298701294665,3,0.23,0.83,0.03,0.03,0.24
23304897,2023-06-30,EXPORTDSP14,125.04,6.09,10917.0,1974.0,578.0,4182.0,1930.0,183.0,0.0,5581.0,965.0,0.0,0.15611764705882353,0.0321764705882353,0.8684705882352941,2113.0,0.9535575383134787,44.633717210135686,5.530395136775314,0.9133932796966808,55,0.18,0.76,0.019,0.022,0.2
23304894,2023-06-30,EXPORTDSP14,121.9,10.47,10872.0,1989.0,552.0,3144.0,1882.0,288.0,0.0,6265.0,1122.0,428.0,0.15611764705882353,0.0321764705882353,0.8684705882352941,2170.0,0.9209035279827689,51.394585725583305,5.466063348413542,0.8672811059903838,55,0.2,0.76,0.016,0.022,0.22
23304891,2023-06-30,EXPORTDSP14,126.8,9.47,11307.0,1950.0,575.0,3989.0,2018.0,298.0,0.0,6587.0,1046.0,301.0,0.15611764705882353,0.0321764705882353,0.8684705882352941,2316.0,0.9305056138480186,51.947949526404194,5.7984615384585645,0.8713298791015236,55,0.2,0.81,0.02,0.024,0.2
23304888,2023-06-30,2062BK1,127.23,9.27,10908.0,2013.0,618.0,4604.0,1994.0,261.0,0.0,6773.0,1019.0,0.0,0.15611764705882353,0.0321764705882353,0.8684705882352941,2255.0,0.9320879120810837,53.234300086039184,5.4187779433654155,0.8842572062080336,6,0.22,0.74,0.02,0.018,0.2
23304879,2023-06-30,2062BK1,124.99,10.83,9588.0,2016.0,815.0,4889.0,1699.0,255.0,0.0,6449.0,1004.0,326.0,0.15611764705882353,0.0321764705882353,0.8684705882352941,1954.0,0.9202621116115428,51.596127689802415,4.7559523809500215,0.8694984646873749,6,0.22,0.75,0.033,0.022,0.2
23304873,2023-06-30,2062ACUK1,121.9,11.28,10746.0,2097.0,704.0,3810.0,1837.0,338.0,0.0,6197.0,1088.0,572.0,0.15611764705882353,0.0321764705882353,0.8684705882352941,2175.0,0.9153025979808133,50.83675143518591,5.124463519310861,0.844597701149037,5,0.21,0.83,0.019,0.025,0.232
23104910,2023-06-30,EXPORTDSP14,144.33,0.0,9636.0,2232.0,764.0,4411.0,1769.0,227.0,0.0,6787.0,1365.0,0.0,0.15611764705882353,0.0321764705882353,0.8684705882352941,1996.0,0.9999999999930715,47.02418069668798,4.3172043010733345,0.8862725450897363,55,0.2,0.76,0.024,0.018,0.22
23304901,2023-06-30,2062BK1,131.91,0.0,9591.0,2352.0,774.0,5122.0,1947.0,234.0,0.0,6351.0,982.0,0.0,0.15611764705882353,0.0321764705882353,0.8684705882352941,2181.0,0.9999999999924192,48.14646349747444,4.077806122447246,0.8927097661619016,6,0.18,0.85,0.023,0.025,0.22
23104915,2023-06-30,2062BK1,121.29,9.49,9021.0,1998.0,780.0,3192.0,1770.0,318.0,0.0,6472.0,1088.0,0.0,0.15611764705882353,0.0321764705882353,0.8684705882352941,2088.0,0.9274353876668648,53.35971638178448,4.5150150150127555,0.8477011494248814,6,0.17,0.82,0.023,0.018,0.19
23104917,2023-06-30,1786500D,129.92,9.49,9534.0,2016.0,669.0,3365.0,1788.0,284.0,0.0,6695.0,1069.0,0.0,0.15611764705882353,0.0321764705882353,0.8684705882352941,2072.0,0.9319274083571342,51.53171182226347,4.729166666664321,0.8629343629339464,2,0.2,0.8,0.032,0.023,0.24
23104919,2023-06-30,2062BK1,131.87,6.8,11412.0,1992.0,815.0,4002.0,1763.0,311.0,0.0,6791.0,1146.0,0.0,0.15611764705882353,0.0321764705882353,0.8684705882352941,2074.0,0.9509627172355163,51.49768711570867,5.728915662647727,0.8500482160073047,6,0.22,0.78,0.034,0.023,0.18
23104908,2023-06-30,2062BK1,120.83,6.81,9957.0,1731.0,694.0,1425.0,1752.0,287.0,0.0,6434.0,1051.0,0.0,0.15611764705882353,0.0321764705882353,0.8684705882352941,2039.0,0.9466468191715242,53.248365471710265,5.752166377812968,0.8592447278073275,6,0.21,0.78,0.026,0.016,0.22
23304909,2023-06-30,2062BK1,134.69,0.0,10050.0,2841.0,768.0,4466.0,1883.0,339.0,0.0,6640.0,1196.0,0.0,0.15611764705882353,0.0321764705882353,0.8684705882352941,2222.0,0.9999999999925756,49.29838889264758,3.5374868004211413,0.8474347434739661,6,0.16,0.72,0.023,0.021,0.18
23304925,2023-06-30,FE500DHCR,135.05,7.67,10074.0,3198.0,787.0,4416.0,1709.0,302.0,0.0,6089.0,987.0,322.0,0.15611764705882353,0.0321764705882353,0.8684705882352941,2011.0,0.9462584080651189,45.08700481269835,3.150093808629409,0.8498259572347838,57,0.21,0.76,0.02,0.022,0.23
23304914,2023-06-30,2062BK1,132.15,9.28,9486.0,2166.0,796.0,4260.0,1791.0,258.0,0.0,6262.0,1004.0,0.0,0.15611764705882353,0.0321764705882353,0.8684705882352941,2049.0,0.9343845011600482,47.38554672684536,4.3795013850395295,0.874084919472487,6,0.2,0.82,0.04,0.025,0.21
23304920,2023-06-30,FE500DHCR,125.1,9.67,9291.0,2082.0,1536.0,4008.0,3452.0,692.0,0.0,6009.0,1056.0,322.0,0.15611764705882353,0.0321764705882353,0.8684705882352941,4144.0,0.928248126430747,48.03357314110285,4.462536023052611,0.8330115830113819,57,0.18,0.75,0.029,0.023,0.22
23304923,2023-06-30,FE500DHCR,121.96,10.27,9915.0,2976.0,1606.0,2497.0,3512.0,392.0,0.0,6115.0,992.0,380.0,0.15611764705882353,0.0321764705882353,0.8684705882352941,3904.0,0.92233229977371,50.13938996351148,3.331653225805332,0.8995901639341958,57,0.2,0.76,0.02,0.02,0.25
23304931,2023-06-30,FE500DHCR,121.59,11.54,8691.0,2205.0,0.0,472.0,0.0,0.0,0.0,6179.0,1108.0,0.0,0.15611764705882353,0.0321764705882353,0.8684705882352941,0.0,0.9133178096528709,50.81832387490074,3.941496598637668,0.0,57,0.19,0.74,0.022,0.02,0.24
23104871,2023-06-30,2830C20MMNC,130.97,0.0,10953.0,1437.0,720.0,6131.0,1709.0,355.0,372.0,5740.0,1045.0,0.0,0.15611764705882353,0.0321764705882353,0.8684705882352941,2436.0,0.9999999999923648,43.826830571552065,7.622129436320375,0.701559934318267,17,0.2,0.77,0.022,0.022,0.17
23104878,2023-06-30,2830C20MMNC,124.79,7.43,8874.0,1008.0,1748.0,1653.0,1702.0,277.0,148.0,319.0,1103.0,0.0,0.15611764705882353,0.0321764705882353,0.8684705882352941,2127.0,0.9438057782412359,2.556294574865323,8.803571428562694,0.8001880582976962,17,0.2,0.74,0.023,0.023,0.19
23104883,2023-06-30,2830C20MMNC,121.86,10.07,10002.0,1992.0,764.0,2047.0,1719.0,267.0,0.0,6406.0,1020.0,0.0,0.15611764705882353,0.0321764705882353,0.8684705882352941,1986.0,0.9236716440466636,52.56852125346653,5.021084337346877,0.8655589123862711,17,0.18,0.75,0.034,0.026,0.23
23104890,2023-06-30,2062BK1,124.25,0.0,10023.0,2250.0,797.0,2996.0,1726.0,244.0,0.0,6680.0,1135.0,0.0,0.15611764705882353,0.0321764705882353,0.8684705882352941,1970.0,0.9999999999919517,53.7625754522836,4.454666666664687,0.8761421319792507,6,0.18,0.74,0.016,0.021,0.21
23104892,2023-06-30,2062BK1,126.94,9.49,9975.0,2001.0,800.0,3690.0,1719.0,240.0,0.0,6274.0,1150.0,0.0,0.15611764705882353,0.0321764705882353,0.8684705882352941,1959.0,0.9304405189406256,49.42492516110426,4.985007496249382,0.877488514547791,6,0.2,0.74,0.027,0.021,0.2
23104895,2023-06-30,2062BK1,136.91,0.0,10017.0,1980.0,800.0,5521.0,1707.0,261.0,0.0,6409.0,1109.0,0.0,0.15611764705882353,0.0321764705882353,0.8684705882352941,1968.0,0.999999999992696,46.81177415786421,5.059090909088354,0.8673780487800471,6,0.21,0.71,0.03,0.021,0.23
23104900,2023-06-30,2062BK1,127.94,6.47,11031.0,2022.0,619.0,4979.0,1729.0,250.0,240.0,6112.0,1063.0,0.0,0.15611764705882353,0.0321764705882353,0.8684705882352941,2219.0,0.9518637006104319,47.77239330899037,5.4554896142406255,0.7791798107252009,6,0.19,0.78,0.016,0.02,0.22
23104903,2023-06-30,2062BK1,122.27,10.92,10431.0,996.0,569.0,2912.0,1702.0,281.0,91.0,6319.0,1048.0,0.0,0.15611764705882353,0.0321764705882353,0.8684705882352941,2074.0,0.9180118627455665,51.680706632439026,10.472891566254546,0.8206364513014366,6,0.2,0.82,0.018,0.02,0.22
23104906,2023-06-30,1786500D,134.76,9.12,9954.0,1965.0,733.0,3492.0,1760.0,314.0,0.0,6575.0,1092.0,0.0,0.15611764705882353,0.0321764705882353,0.8684705882352941,2074.0,0.936613844864216,48.79044226737319,5.065648854959254,0.8486017357758686,2,0.18,0.76,0.021,0.021,0.223
23304912,2023-06-30,2062BK1,141.27,0.0,10287.0,2613.0,793.0,5238.0,1923.0,197.0,0.0,6453.0,1298.0,0.0,0.15611764705882353,0.0321764705882353,0.8684705882352941,2120.0,0.9999999999929214,45.678488001375534,3.936854190584027,0.9070754716976853,6,0.18,0.82,0.021,0.025,0.23
23104898,2023-06-30,EXPORTDSP14,126.38,10.0,10359.0,1974.0,800.0,4213.0,1702.0,288.0,0.0,6403.0,1016.0,0.0,0.15611764705882353,0.0321764705882353,0.8684705882352941,1990.0,0.9266754656039986,50.66466212968298,5.247720364738983,0.8552763819091179,55,0.19,0.72,0.022,0.022,0.2
23304905,2023-06-30,2062BK1,126.82,10.21,9687.0,2562.0,844.0,2436.0,1685.0,322.0,0.0,6521.0,1044.0,186.0,0.15611764705882353,0.0321764705882353,0.8684705882352941,2007.0,0.9254907684381122,51.41933448942265,3.7810304449633954,0.8395615346283809,6,0.2,0.86,0.028,0.021,0.2
23204904,2023-06-30,EXPORTDSP14,126.22,9.88,9711.0,1089.0,809.0,3028.0,1849.0,300.0,0.0,6426.0,1019.0,0.0,0.15611764705882353,0.0321764705882353,0.8684705882352941,2149.0,0.92740631887636,50.911107589519006,8.917355371892638,0.8604001861326848,55,0.21,0.77,0.023,0.023,0.22
23204902,2023-06-30,1786500D,124.28,0.0,11205.0,1116.0,795.0,6909.0,1860.0,297.0,0.0,5958.0,993.0,0.0,0.15611764705882353,0.0321764705882353,0.8684705882352941,2157.0,0.9999999999919537,47.94013517824316,10.040322580636165,0.8623087621692803,2,0.18,0.75,0.022,0.022,0.215
23204875,2023-06-30,2062ACUK1,118.96,10.08,10128.0,1482.0,1424.0,2310.0,3268.0,588.0,466.0,6212.0,1049.0,0.0,0.15611764705882353,0.0321764705882353,0.8684705882352941,4322.0,0.9218846869116408,52.21923335531087,6.834008097161381,0.7561314206384182,5,0.21,0.86,0.018,0.024,0.233
23204899,2023-06-30,2062BK1,126.52,0.0,10431.0,1230.0,690.0,4711.0,1840.0,257.0,0.0,6039.0,975.0,0.0,0.15611764705882353,0.0321764705882353,0.8684705882352941,2097.0,0.9999999999920961,47.73158393892087,8.480487804871155,0.8774439675723045,6,0.2,0.75,0.019,0.022,0.21
23204877,2023-06-30,2062BK1,123.5,10.87,10158.0,1971.0,690.0,2770.0,1674.0,304.0,243.0,6630.0,1214.0,0.0,0.15611764705882353,0.0321764705882353,0.8684705882352941,2221.0,0.9191039666523845,53.6842105258811,5.153729071534676,0.7537145429983099,6,0.21,0.76,0.019,0.021,0.22
23204882,2023-06-30,2062BK1,126.92,10.92,9558.0,1470.0,701.0,3334.0,1768.0,260.0,0.0,5754.0,4854.0,0.0,0.15611764705882353,0.0321764705882353,0.8684705882352941,2028.0,0.920777713284092,45.335644500115535,6.502040816322108,0.8717948717944419,6,0.2,0.78,0.024,0.024,0.17
23204885,2023-06-30,2062BK1,122.04,9.45,9444.0,1428.0,701.0,3174.0,1795.0,260.0,0.0,6229.0,994.0,0.0,0.15611764705882353,0.0321764705882353,0.8684705882352941,2055.0,0.9281314168307239,51.040642411905594,6.613445378146629,0.8734793187343681,6,0.19,0.77,0.024,0.023,0.18
23204887,2023-06-30,2830C20MMNC,119.49,9.22,9972.0,1500.0,748.0,3509.0,1907.0,250.0,0.0,6232.0,1022.0,0.0,0.15611764705882353,0.0321764705882353,0.8684705882352941,2157.0,0.9283660943133527,52.15499204910741,6.647999999995568,0.884098284654203,17,0.21,0.78,0.036,0.025,0.23
