Repository: SiddharthKumar268/FerroMind

# FerroMind
*Ferro-Alloy Optimisation using Machine Learning*
**SAIL Durgapur Steel Plant | Steel Melting Shop**
Intern: Siddharth Kumar | FY 2023-24 to FY 2025-26

---

## Quick Start

```bash

# 2. Place raw Excel files in data/raw/

## Dataset

| | |
|---|---|
| Total heats after cleaning | 47,421 |
| Training set | 37,936 heats (Apr 2023 – Jun 2025) |
| Test set | 9,485 heats (Jun 2025 – Dec 2025) |
| Input features | 21 (16 raw + 5 engineered) |
| Target variables | Mn, Si, C, S, P |
| BOF grades | 76 distinct grades |
| Split method | Chronological 80/20 — no shuffle, no leakage |

---

File: data/processed/sms_train_slag.csv (part 28 of 74)
Heat_Number,Date,BOF Grade Code,Hot Metal Addn. Weight,Scrap Addn. Weight,Lime Into Converter,Dolomite Into Converter,Lime Into Ladle,Iron Ore Into Converter,SIMN Into Ladle,FESI Into Ladle,FEMN Into Ladle,Measered O2 Mainblow II,Duration of Mainblow I/II,Measered O2 2nd Blow,HM_P,HM_S,HM_Si,Total_FA_Ladle,HM_Ratio,O2_per_ton_HM,Lime_Dolo_Ratio,SiMn_FA_Fraction,Grade_Encoded,C,Mn,P,S,Si,FeO,CaO,SiO2,Al2O3,MnO,MgO,P2O5,Basicity,Slag_SP_Index
23318942,2024-03-24,2062BK1,123.15,10.21,9000.0,2538.0,798.0,3007.0,1708.0,227.0,0.0,6169.0,1061.0,346.0,0.1426,0.0342,0.79156,1935.0,0.923440311930688,50.093382053998425,3.5460992907787445,0.8826873385008358,6,0.19,0.73,0.019,0.02,0.23,16.565,54.902,17.833,0.612,2.373,3.748,2.625,3.0785017382527755,1.5960347684525715
23318940,2024-03-24,2062BK1,113.4,8.15,9012.0,2547.0,806.0,3395.0,1732.0,281.0,0.0,5652.0,915.0,374.0,0.1426,0.0342,0.79156,2013.0,0.9329494035299634,49.84126984083032,3.538280329798375,0.8604073522102035,6,0.19,0.71,0.021,0.02,0.2,22.557,51.477,17.022,1.085,1.491,2.859,2.125,3.0239675732832048,1.300581101566448
23318939,2024-03-24,SAILTWR6NB,120.4,7.54,9276.0,2841.0,817.0,4526.0,2507.0,74.0,413.0,6294.0,1016.0,0.0,0.1426,0.0342,0.79156,2994.0,0.9410661247386192,52.27574750787146,3.2650475184782595,0.8373413493651178,69,0.18,1.25,0.023,0.017,0.18,18.271,53.665,17.999,0.848,0.873,4.076,2.774,2.9813888888888886,1.4795566706184007
23118950,2024-03-24,SEQRFE550D,122.93,7.87,9063.0,2952.0,819.0,2545.0,1688.0,246.0,0.0,6893.0,1073.0,0.0,0.1426,0.0342,0.79156,1934.0,0.9398318042741604,56.07256161997825,3.0701219512184723,0.8728024819023409,73,0.19,0.86,0.02,0.019,0.21,16.457,54.819,18.02,0.6,2.361,3.745,2.658,3.04195105710005,1.5899704159173966
23318966,2024-03-25,2062BK1,132.34,7.53,10263.0,3981.0,781.0,2829.0,1738.0,173.0,0.0,6303.0,1096.0,274.0,0.1384090909090909,0.043090909090909,0.7856363636363636,1911.0,0.9461642954104086,47.62732356016603,2.5779954785223365,0.9094714808995764,6,0.19,0.72,0.021,0.019,0.2,21.123,52.941,17.003,0.866,1.053,3.143,2.529,3.113443895553987,1.3885435518136753
23118943,2024-03-25,SAILTWR6NB,122.7,10.87,10209.0,2151.0,837.0,3572.0,2429.0,122.0,473.0,6229.0,1418.0,0.0,0.1384090909090909,0.043090909090909,0.7856363636363636,3024.0,0.9186194504685288,50.76609616910541,4.746164574614251,0.8032407407404751,69,0.19,1.28,0.027,0.012,0.22,16.948,54.143,18.038,0.699,2.366,3.842,2.624,3.0014413215810185,1.5475176494126388
23318953,2024-03-25,2062BK1,125.9,7.53,9375.0,3126.0,757.0,3938.0,1684.0,258.0,0.0,6436.0,1890.0,0.0,0.1384090909090909,0.043090909090909,0.7856363636363636,1942.0,0.9435659147047624,51.11993645709992,2.999040307100768,0.8671472708543424,6,0.2,0.74,0.03,0.025,0.19,14.544,54.796,20.065,0.832,1.467,4.001,2.873,2.730788398285657,1.5832418376191852
23118956,2024-03-25,SEQRFE550D,119.97,8.46,8952.0,2994.0,802.0,3200.0,1630.0,250.0,0.0,6400.0,1002.0,0.0,0.1384090909090909,0.043090909090909,0.7856363636363636,1880.0,0.9341275402870504,53.34667000038888,2.989979959918841,0.8670212765952835,73,0.19,0.77,0.028,0.019,0.21,16.397,54.86,18.024,0.62,2.357,3.749,2.654,3.043550624133148,1.593748184300738
23318979,2024-03-25,2062BK1,128.84,10.86,8745.0,1371.0,793.0,3338.0,1789.0,281.0,0.0,5755.0,942.0,0.0,0.1384090909090909,0.043090909090909,0.7856363636363636,2070.0,0.922261989971924,44.66780502914725,6.378555798682437,0.8642512077290511,6,0.2,0.75,0.02,0.027,0.21,1.194,56.426,28.699,4.576,1.052,6.413,0.21,1.9660627177700347,1.8875359603933899
23318975,2024-03-25,2062BK1,116.95,9.5,8718.0,2223.0,801.0,2485.0,1831.0,241.0,0.0,5873.0,960.0,0.0,0.1384090909090909,0.043090909090909,0.7856363636363636,2072.0,0.9248714907004756,50.21804189781771,3.921727395409842,0.8836872586868322,6,0.2,0.76,0.018,0.026,0.2,16.609,54.377,18.199,0.606,2.39,3.774,2.695,2.9877472527472526,1.5621534660576286
23318974,2024-03-25,2062BK1,123.3,10.65,9114.0,2220.0,878.0,2615.0,1771.0,292.0,0.0,6359.0,1037.0,0.0,0.1384090909090909,0.043090909090909,0.7856363636363636,2063.0,0.9204927211577418,51.573398215315706,4.105405405403556,0.8584585555012805,6,0.2,0.78,0.02,0.028,0.22,0.984,55.374,29.599,4.857,1.029,6.59,0.111,1.8707432432432431,1.8105545383206907
23118985,2024-03-25,2062BK1,126.5,9.68,7998.0,3717.0,787.0,1976.0,0.0,301.0,0.0,6895.0,1111.0,0.0,0.1384090909090909,0.043090909090909,0.7856363636363636,301.0,0.9289176090400284,54.50592885332407,2.15173527037876,0.0,6,0.19,0.8,0.022,0.023,0.2,20.85,53.344,16.869,0.902,1.052,3.165,2.47,3.162062833432128,1.4142099681866385
23118978,2024-03-25,SEQRFE550D,117.7,10.92,8457.0,3312.0,822.0,473.0,1729.0,308.0,0.0,6170.0,1415.0,0.0,0.1384090909090909,0.043090909090909,0.7856363636363636,2037.0,0.9150987404687057,52.42141036489021,2.5534420289847364,0.8487972508586898,73,0.19,0.79,0.023,0.03,0.2,0.865,55.962,28.115,3.364,1.467,8.692,0.188,1.9903969270166455,1.9309892688313035
23119007,2024-03-26,SEQRFE550D,123.52,9.5,10713.0,2016.0,797.0,3929.0,1675.0,250.0,0.0,6662.0,1116.0,0.0,0.1515416666666666,0.03675,0.9115,1925.0,0.9285821680880428,53.93458549179133,5.31398809523546,0.8701298701294181,73,0.2,0.78,0.03,0.028,0.25,20.688,53.235,17.052,0.931,1.051,3.196,2.498,3.1217381105963757,1.4105349619776903
23319013,2024-03-26,SAILTWR6NB,124.99,9.6,10245.0,4197.0,784.0,2373.0,2535.0,106.0,447.0,6470.0,1262.0,0.0,0.1515416666666666,0.03675,0.9115,3088.0,0.9286722639057235,51.76414113087636,2.441029306647024,0.8209196891189051,69,0.19,1.3,0.02,0.02,0.19,3.552,50.694,30.374,5.124,0.834,7.65,0.385,1.6689382716049384,1.494208152798656
23319018,2024-03-26,SEQRFE550D,127.64,8.88,9426.0,3552.0,743.0,2647.0,1739.0,323.0,0.0,6305.0,1019.0,369.0,0.1515416666666666,0.03675,0.9115,2062.0,0.9349545854018828,49.39674083320748,2.6537162162154693,0.8433559650820353,73,0.2,0.79,0.022,0.022,0.22,11.2675,53.95,24.051000000000002,2.3970000000000002,1.248,4.322,1.3625,2.2430567104606682,1.527484817168986
23319020,2024-03-26,SAILTWR6NB,115.7,9.6,9471.0,3309.0,828.0,2712.0,2454.0,82.0,373.0,6085.0,985.0,0.0,0.1515416666666666,0.03675,0.9115,2909.0,0.923383878683772,52.59291270481769,2.8621940163182646,0.8435888621516523,69,0.19,1.32,0.024,0.021,0.2,18.153,52.433,18.231,1.047,1.311,5.027,2.406,2.8758775778850367,1.4410608767349182
23319031,2024-03-26,2062BK1,126.47,9.5,10761.0,3444.0,679.0,2892.0,1688.0,257.0,0.0,6233.0,1005.0,287.0,0.1515416666666666,0.03675,0.9115,1945.0,0.9301316466799284,49.28441527596043,3.1245644599294065,0.8678663239070088,6,0.21,0.74,0.022,0.024,0.22,1.5,50.904,30.543,6.782,1.317,7.249,0.13,1.6665793609219488,1.5885657221320686
23319035,2024-03-26,SEQRFE550D,127.39,7.67,10947.0,3582.0,1215.0,3612.0,1733.0,243.0,0.0,6655.0,1052.0,0.0,0.1515416666666666,0.03675,0.9115,1976.0,0.9432104249893144,52.2411492263738,3.056113902846718,0.8770242914975319,73,0.19,0.73,0.024,0.028,0.22,21.648,51.221,17.706,0.856,1.186,3.592,2.45,2.892697803128706,1.301511879049676
23319038,2024-03-26,SEQRFE550D,125.21,9.46,11250.0,3291.0,704.0,3025.0,1698.0,233.0,0.0,6238.0,983.0,0.0,0.1515416666666666,0.03675,0.9115,1931.0,0.9297542139977,49.82030189242217,3.4184138559697907,0.8793371310197414,73,0.2,0.74,0.016,0.021,0.21,21.29,53.172,17.804,0.903,0.647,2.287,2.438,2.9863521482729567,1.3600716204118175
23119011,2024-03-26,2062BK1,120.59,10.21,10692.0,1977.0,800.0,2400.0,1673.0,254.0,0.0,6294.0,1139.0,0.0,0.1515416666666666,0.03675,0.9115,1927.0,0.9219418960174164,52.19338253543251,5.40819423368467,0.8681888946544535,6,0.2,0.78,0.024,0.024,0.21,5.162,51.995,26.345,5.435,1.528,6.805,0.956,1.9735443710620206,1.6502158182049003
23119021,2024-03-26,SAILTWR6NB,129.01,9.68,10392.0,3060.0,782.0,1730.0,2572.0,122.0,420.0,6902.0,1112.0,313.0,0.1515416666666666,0.03675,0.9115,3114.0,0.9302040521960472,53.49972870278662,3.396078431371439,0.8259473346175896,69,0.17,1.31,0.028,0.026,0.19,31.587,44.969,14.824,1.441,1.106,3.25,1.565,3.033322091062395,0.9689089028699475
23119019,2024-03-26,R34,126.4,0.0,10056.0,4251.0,842.0,2463.0,1127.0,220.0,0.0,5747.0,1266.0,0.0,0.1515416666666666,0.03675,0.9115,1347.0,0.9999999999920886,45.46677215153903,2.3655610444595703,0.8366740905710196,66,0.62,0.74,0.019,0.02,0.22,31.681,44.702,14.955,1.521,1.104,3.227,1.546,2.9889007756084514,0.9585093380792075
23119032,2024-03-26,SEQRFE550D,130.38,0.0,10374.0,1554.0,947.0,4650.0,1769.0,267.0,0.0,6229.0,1032.0,314.0,0.1515416666666666,0.03675,0.9115,2036.0,0.9999999999923302,47.77573247393945,6.67567567567138,0.8688605108050742,73,0.21,0.77,0.029,0.024,0.19,21.314,52.919,16.867,0.918,1.062,3.121,2.447,3.137242115247806,1.385967209679954
23119030,2024-03-26,SEQRFE550D,124.97,6.2,10869.0,2913.0,789.0,3213.0,1772.0,264.0,0.0,6201.0,1031.0,323.0,0.1515416666666666,0.03675,0.9115,2036.0,0.952733094450311,49.61990877770969,3.7312049433560825,0.8703339882117532,73,0.2,0.93,0.025,0.024,0.2,1.871,56.898,27.748,4.213,1.115,6.351,0.202,2.050452268550218,1.9209318028359217
23119026,2024-03-26,SAILTWR6NB,128.97,0.0,9837.0,3783.0,795.0,1243.0,2475.0,118.0,458.0,5706.0,2007.0,0.0,0.1515416666666666,0.03675,0.9115,3051.0,0.9999999999922464,44.2428471734183,2.600317208563944,0.8112094395277577,69,0.2,1.3,0.024,0.021,0.21,12.347,57.145,20.208,1.095,0.706,4.385,2.784,2.8277005294670694,1.7552832043248559
23119025,2024-03-26,SAILTWR6NB,120.94,9.88,8133.0,2085.0,787.0,0.0,2511.0,122.0,471.0,6107.0,1074.0,664.0,0.1515416666666666,0.03675,0.9115,3104.0,0.92447637975138,50.4961137750083,3.900719424458561,0.8089561855667496,69,0.2,1.3,0.02,0.019,0.2,21.465,51.243,17.803,0.874,1.181,3.629,2.466,2.878173444169849,1.30492245791846
23119024,2024-03-26,SAILTWR6NB,117.85,9.88,9654.0,3633.0,644.0,2550.0,2531.0,116.0,468.0,5728.0,1369.0,0.0,0.1515416666666666,0.03675,0.9115,3115.0,0.922649338441066,48.60415782733471,2.6573080099084345,0.8125200642051966,69,0.17,1.27,0.021,0.02,0.21,31.103,44.947,15.266,1.495,1.088,3.238,1.607,2.9440623567171027,0.9693120552081088
23119023,2024-03-26,SAILTWR6NB,114.41,9.6,9648.0,3087.0,794.0,2308.0,2327.0,122.0,317.0,5935.0,1086.0,0.0,0.1515416666666666,0.03675,0.9115,2766.0,0.9225868881467416,51.87483611527074,3.125364431485868,0.841287057121894,69,0.19,1.34,0.022,0.022,0.22,21.549,51.301,17.685,0.887,1.189,3.609,2.439,2.900655886011535,1.3075315407161976
23319065,2024-03-27,2062BK1,119.43,9.88,10002.0,2649.0,823.0,2733.0,1633.0,196.0,0.0,6460.0,1052.0,0.0,0.1507037037037037,0.0335555555555555,0.9455555555555556,1829.0,0.9235944629114254,54.090262077751895,3.775764439409673,0.8928376161832188,6,0.18,0.75,0.018,0.018,0.22,19.989,52.511,19.662,0.907,1.219,2.121,2.125,2.670548746376443,1.3242963784928885
23319075,2024-03-27,SAILTWR6NB,123.58,9.5,10968.0,2316.0,817.0,2995.0,2390.0,133.0,441.0,6154.0,981.0,0.0,0.1507037037037037,0.0335555555555555,0.9455555555555556,2964.0,0.9286143672908882,49.79770189310732,4.735751295334743,0.8063427800267186,69,0.17,1.26,0.022,0.019,0.22,21.02,48.406,21.018,1.002,1.37,3.686,2.08,2.302963984965983,1.1514546016793932
23319071,2024-03-27,2062BK1,120.38,10.21,9987.0,2634.0,787.0,3045.0,1664.0,180.0,0.0,6264.0,990.0,0.0,0.1507037037037037,0.0335555555555555,0.9455555555555556,1844.0,0.921816371843772,52.03522179720855,3.791571753984893,0.90238611713617,6,0.2,0.75,0.018,0.022,0.21,18.537,54.053,18.157,0.835,0.875,3.833,2.333,2.9768146271615814,1.4730344733614933
23119070,2024-03-27,2062BK1,123.56,10.28,10416.0,2976.0,809.0,2442.0,1728.0,260.0,0.0,6703.0,1133.0,0.0,0.1507037037037037,0.0335555555555555,0.9455555555555556,1988.0,0.923191870883718,54.24894787913362,3.499999999998824,0.8692152917500658,6,0.19,0.77,0.02,0.018,0.23,9.572,54.429,21.133499999999998,6.5265,0.742,4.952,1.2175,2.575362558849275,1.7725562991549022
23319077,2024-03-27,SAILTWR6NB,115.94,10.21,9978.0,2610.0,826.0,2940.0,2441.0,0.0,299.0,6661.0,1226.0,0.0,0.1507037037037037,0.0335555555555555,0.9455555555555556,2740.0,0.9190646056209348,57.45213041178668,3.822988505745662,0.890875912408434,69,0.19,1.3,0.023,0.016,0.23,20.162,51.087,19.77,1.043,1.266,3.06,2.07,2.5839360679783523,1.2793178574111639
23319067,2024-03-27,SEQRFE550D,129.63,10.21,9495.0,2733.0,776.0,2852.0,1640.0,255.0,0.0,6438.0,1041.0,0.0,0.1507037037037037,0.0335555555555555,0.9455555555555556,1895.0,0.926987986263394,49.66442952981822,3.474204171239124,0.8654353562000711,73,0.2,0.74,0.02,0.021,0.2,1.456,55.927,30.547,3.984,1.007,5.448,0.172,1.830790886473746,1.7475003124609425
23319043,2024-03-27,2062BK1,131.59,10.21,10965.0,4185.0,796.0,3048.0,1692.0,241.0,0.0,6647.0,1046.0,0.0,0.1507037037037037,0.0335555555555555,0.9455555555555556,1933.0,0.9279971791189844,50.51295691123556,2.620071684587187,0.8753233316084452,6,0.2,0.73,0.018,0.02,0.21,20.041,52.825,17.139,1.351,1.144,3.774,2.416,3.0819719953325553,1.4207525348968562
23119072,2024-03-27,1786500D,127.12,10.88,10818.0,3180.0,747.0,2778.0,1720.0,251.0,0.0,6398.0,1065.0,0.0,0.1507037037037037,0.0335555555555555,0.9455555555555556,1971.0,0.92115942028318,50.330396475375,3.4018867924517604,0.8726534753927587,2,0.22,0.76,0.04,0.023,0.232,27.037,49.693,15.774,0.668,1.302,2.396,1.925,3.150110935023772,1.1607259646827992
23119050,2024-03-27,SEQRFE550D,123.6,10.21,10932.0,2907.0,817.0,2629.0,1726.0,254.0,0.0,6220.0,1762.0,0.0,0.1507037037037037,0.0335555555555555,0.9455555555555556,1980.0,0.923697780428042,50.32362459506211,3.760577915375384,0.8717171717167315,73,0.19,0.8,0.026,0.021,0.2,11.612,53.4265,23.4045,3.397,0.922,4.3785,1.422,2.2826472410330902,1.5257085742842864
23119052,2024-03-27,SAILTWR6NBAL,125.5,9.5,10485.0,3408.0,790.0,3228.0,1824.0,0.0,825.0,6327.0,2375.0,0.0,0.1507037037037037,0.0335555555555555,0.9455555555555556,2649.0,0.9296296296227436,50.41434262908036,3.0765845070413507,0.6885617214040436,70,0.19,1.32,0.021,0.012,0.25,15.576,49.260999999999996,20.062,7.195,0.7495,4.927,0.8375,2.455315755370582,1.382221723392912
23119054,2024-03-27,2062BK1,122.4,11.49,10476.0,1962.0,807.0,1969.0,1773.0,297.0,0.0,6410.0,1109.0,0.0,0.1507037037037037,0.0335555555555555,0.9455555555555556,2070.0,0.9141832847791904,52.369281045323774,5.339449541281683,0.856521739130021,6,0.18,0.75,0.018,0.017,0.2,21.128,49.375,19.581,0.938,1.103,3.926,2.482,2.5214482688183026,1.2128469663473347
23119056,2024-03-27,SEQRFE550D,125.6,11.3,10500.0,3444.0,777.0,2689.0,1773.0,304.0,0.0,6194.0,1515.0,0.0,0.1507037037037037,0.0335555555555555,0.9455555555555556,2077.0,0.917457998532378,49.31528662381118,3.048780487803993,0.8536350505532722,73,0.21,0.75,0.019,0.021,0.22,17.676,50.008,21.911,0.943,1.025,4.31,2.679,2.2822197882438844,1.2632110740628473
23119068,2024-03-27,SAILTWR6NB,122.2,10.48,8649.0,3036.0,802.0,1862.0,2524.0,81.0,514.0,6204.0,1027.0,0.0,0.1507037037037037,0.0335555555555555,0.9455555555555556,3119.0,0.9210129635143126,50.769230768815305,2.8488142292480734,0.8092337287589583,69,0.17,1.28,0.03,0.02,0.2,31.315,44.915,15.145,1.469,1.092,3.217,1.593,2.965469430872838,0.9667247799229461
23119064,2024-03-27,SEQRFE550D,125.99,9.49,9945.0,2943.0,865.0,3274.0,1659.0,264.0,0.0,6398.0,1066.0,0.0,0.1507037037037037,0.0335555555555555,0.9455555555555556,1923.0,0.9299527605481994,50.78180807960329,3.3792048929652125,0.8627145085798946,73,0.22,0.74,0.016,0.021,0.22,17.752,51.473,20.426,0.712,1.301,4.272,2.664,2.519851177363294,1.3482018910919618
23319102,2024-03-28,SAILTWR6NB,127.61,0.0,1284.0,2754.0,1094.0,6093.0,2493.0,79.0,235.0,6110.0,1570.0,224.0,0.1490555555555555,0.0353611111111111,0.948888888888889,2807.0,0.9999999999921636,47.88026016732325,0.4662309368190028,0.8881368008546889,69,0.19,1.4,0.029,0.015,0.23,22.215,51.13,17.647,0.894,1.03,3.478,2.197,2.8972121486854037,1.2826430524546575
23119119,2024-03-28,2062BK1,112.75,11.54,8127.0,2514.0,968.0,2008.0,1817.0,288.0,0.0,5921.0,987.0,0.0,0.1490555555555555,0.0353611111111111,0.948888888888889,2105.0,0.907152626913612,52.51441241638568,3.232696897373416,0.8631828978618227,6,0.205,0.779,0.021,0.021,0.212,10.7765,53.973,23.799999999999997,3.389,1.0815000000000001,4.182,1.315,2.2676778286626615,1.5609283493601334
23119117,2024-03-28,2062BK1,115.01,11.55,8436.0,2508.0,912.0,1994.0,1827.0,277.0,0.0,5984.0,999.0,0.0,0.1490555555555555,0.0353611111111111,0.948888888888889,2104.0,0.908738938045917,52.03025823796165,3.3636363636350226,0.86834600760415,6,0.2,0.83,0.026,0.018,0.21,13.442,57.161,20.728,0.935,1.013,3.225,2.112,2.7575377490472284,1.672792718972228
23119115,2024-03-28,1786500D,120.9,10.92,11379.0,3552.0,775.0,3102.0,1804.0,267.0,0.0,6227.0,1041.0,0.0,0.1490555555555555,0.0353611111111111,0.948888888888889,2071.0,0.917159763306652,51.50537634366,3.2035472972963954,0.8710767745046494,2,0.23,0.87,0.017,0.022,0.203,13.397,56.843,21.048,0.942,1.008,3.238,2.146,2.7005083376882513,1.6502061197236255
23119091,2024-03-28,SAILTWR6NB,123.16,9.07,11004.0,2844.0,795.0,3194.0,2420.0,102.0,414.0,6212.0,1017.0,295.0,0.1490555555555555,0.0353611111111111,0.948888888888889,2936.0,0.9314073961965408,50.438454043111086,3.8691983122349263,0.8242506811986293,69,0.18,1.31,0.037,0.018,0.21,20.592,51.928,18.259,0.808,1.021,3.627,2.31,2.8438116100766697,1.3365592504890353
23119099,2024-03-28,1786500D,120.2,10.5,10512.0,2967.0,842.0,3818.0,1725.0,267.0,0.0,6400.0,1063.0,0.0,0.1490555555555555,0.0353611111111111,0.948888888888889,1992.0,0.9196633511788856,53.24459234564688,3.5429726996954694,0.865963855421252,2,0.22,0.84,0.017,0.02,0.177,15.962,52.275,22.016,0.823,1.14,4.228,2.15,2.3743016759776534,1.3764185470918142
23319152,2024-03-29,2062BK1,116.94,8.65,10524.0,1146.0,0.0,2622.0,0.0,0.0,0.0,6257.0,1010.0,0.0,0.1458888888888889,0.0308518518518518,0.8797777777777779,0.0,0.9311250895697816,53.506071489195264,9.183246073290416,0.0,6,0.2,0.85,0.023,0.02,0.22,19.264,52.968,18.238,0.682,1.098,3.883,2.433,2.9041065847908327,1.4123670106391493
23319136,2024-03-29,SEQRFE550D,128.7,0.0,11196.0,4404.0,792.0,4049.0,1745.0,308.0,0.0,6278.0,1015.0,336.0,0.1458888888888889,0.0308518518518518,0.8797777777777779,2053.0,0.99999999999223,48.780108779729765,2.5422343324244907,0.849975645396566,73,0.21,0.75,0.022,0.025,0.22,22.856,50.442,18.363,0.83,1.397,2.416,2.338,2.746787192332825,1.22372634643377
23319140,2024-03-29,2062BK1,122.3,11.46,10935.0,2652.0,809.0,3886.0,1723.0,291.0,0.0,6361.0,1029.0,311.0,0.1458888888888889,0.0308518518518518,0.8797777777777779,2014.0,0.9143241626725904,52.01144726040874,4.12330316741926,0.8555114200591581,6,0.2,0.77,0.021,0.024,0.21,22.957,50.634,18.146,0.824,1.397,2.396,2.293,2.7902132583898163,1.231850914752822
23319144,2024-03-29,2062BK1,121.81,8.16,6726.0,3441.0,776.0,4041.0,1654.0,281.0,0.0,6766.0,1607.0,0.0,0.1458888888888889,0.0308518518518518,0.8797777777777779,1935.0,0.937216280672946,55.54552171368898,1.954664341760548,0.8547803617566642,6,0.21,0.79,0.017,0.021,0.22,19.445,52.415,19.24,0.77,1.184,3.174,2.382,2.724130762434385,1.3548829033758982
23319146,2024-03-29,1786500D,112.95,11.06,10518.0,3840.0,832.0,2865.0,0.0,519.0,1573.0,6604.0,1074.0,0.0,0.1458888888888889,0.0308518518518518,0.8797777777777779,2092.0,0.910813644053618,58.46834882639691,2.7390624999992865,0.0,2,0.2,0.74,0.022,0.025,0.222,18.671,53.474,19.075,0.783,1.159,3.139,2.331,2.8032082197525683,1.4166423821760672
23319154,2024-03-29,EXPORTDSP14,128.07,10.92,8976.0,1224.0,0.0,3218.0,0.0,0.0,0.0,6351.0,1026.0,0.0,0.1458888888888889,0.0308518518518518,0.8797777777777779,0.0,0.921433196626222,49.5900679312127,7.333333333327342,0.0,55,0.22,0.75,0.026,0.021,0.25,19.63,43.42,14.97,0.64,1.42,4.75,2.08,2.900273862801416,1.2548770266755296
23319162,2024-03-29,2830C20HMNAK,123.11,11.66,10557.0,1254.0,906.0,3387.0,2655.0,75.0,113.0,6478.0,1231.0,0.0,0.1458888888888889,0.0308518518518518,0.8797777777777779,2843.0,0.9134822289759332,52.61960847979352,8.418660287074626,0.9338726697147612,15,0.18,1.08,0.029,0.024,0.19,1.377,52.897,31.185,4.739,2.614,5.571,0.124,1.696177772077214,1.6244510640911465
23319174,2024-03-29,SEQRFE550D,123.79,10.92,9582.0,1035.0,710.0,3702.0,1804.0,197.0,0.0,6314.0,1008.0,256.0,0.1458888888888889,0.0308518518518518,0.8797777777777779,2001.0,0.9189369757188112,51.005735519419936,9.25797101448381,0.9015492253868558,73,0.2,0.75,0.025,0.014,0.2,2.824,50.961,28.027,6.542,2.64,6.928,0.403,1.818217496788925,1.6517891870867367
23119181,2024-03-29,S.TOWER6VAN,118.92,11.08,9987.0,2484.0,792.0,2852.0,2423.0,122.0,467.0,6664.0,1425.0,0.0,0.1458888888888889,0.0308518518518518,0.8797777777777779,3012.0,0.9147692307621942,56.03767238432528,4.020531400964565,0.8044488711816719,67,0.18,1.31,0.023,0.015,0.2,21.791,50.941,17.849,0.848,1.195,3.569,2.465,2.8538375350140055,1.2850583991322118
23119151,2024-03-29,2062BK1,124.5,0.0,9927.0,3000.0,787.0,4161.0,1618.0,290.0,0.0,6398.0,6215.0,0.0,0.1458888888888889,0.0308518518518518,0.8797777777777779,1908.0,0.999999999991968,51.38955823251896,3.308999999998897,0.8480083857437903,6,0.21,0.75,0.026,0.021,0.21,10.769499999999999,51.68,25.346,2.9085,0.9665,5.6525,1.1940000000000002,2.038900067069081,1.4309249235114145
23119155,2024-03-29,EXPORTDSP14,122.92,8.06,9966.0,2952.0,782.0,2708.0,1688.0,257.0,0.0,3141.0,1489.0,0.0,0.1458888888888889,0.0308518518518518,0.8797777777777779,1945.0,0.9384638876092652,25.55320533659654,3.376016260161458,0.8678663239070088,55,0.21,0.81,0.016,0.016,0.25,20.871,50.616,18.655,0.706,0.951,4.488,2.24,2.7131217838765007,1.2805424140460953
23119158,2024-03-29,2062BK1,121.49,10.35,9888.0,2490.0,792.0,2019.0,1702.0,254.0,0.0,7007.0,1368.0,0.0,0.1458888888888889,0.0308518518518518,0.8797777777777779,1956.0,0.921495752420195,57.67552884963639,3.971084337347803,0.8701431492838088,6,0.2,0.78,0.016,0.017,0.24,11.673,51.932,24.4705,2.98,1.115,5.1335,1.2595,2.1221420836483254,1.4367884463749672
23119159,2024-03-29,2062BK1,126.12,11.43,8979.0,2988.0,914.0,3629.0,1678.0,257.0,0.0,6505.0,1093.0,0.0,0.1458888888888889,0.0308518518518518,0.8797777777777779,1935.0,0.9169029443771944,51.57786235290534,3.00502008032028,0.8671834625318516,6,0.19,0.72,0.03,0.018,0.21,1.604,52.2,32.006,4.861,1.717,6.162,0.078,1.63089324210329,1.5530629853321831
23119161,2024-03-29,S.TOWER6VAN,115.43,11.26,10554.0,3003.0,897.0,3255.0,2325.0,98.0,508.0,6208.0,1040.0,0.0,0.1458888888888889,0.0308518518518518,0.8797777777777779,2931.0,0.9111216354810078,53.781512604576086,3.514485514484344,0.7932446264070988,67,0.18,1.28,0.022,0.02,0.21,1.312,51.207,30.186,7.675,1.923,5.91,0.071,1.6963262331467188,1.6256706562113081
23119163,2024-03-29,S.TOWER6VAN,115.92,10.65,10872.0,3093.0,787.0,2253.0,2429.0,102.0,399.0,6160.0,1055.0,0.0,0.1458888888888889,0.0308518518518518,0.8797777777777779,2930.0,0.915856838106061,53.14009661789907,3.51503394762253,0.8290102389075669,67,0.19,1.29,0.018,0.014,0.25,1.244,50.727,30.823,7.701,1.863,5.874,0.074,1.6456981572800413,1.581857303230635
23319223,2024-03-30,2062BK1,120.89,10.21,10260.0,3009.0,823.0,3133.0,1688.0,308.0,0.0,6301.0,1055.0,0.0,0.1485757575757575,0.0327878787878787,0.9233333333333332,1996.0,0.9221205186809908,52.12176358630059,3.409770687935058,0.8456913827651074,6,0.2,0.7,0.016,0.02,0.2,21.447,52.305,17.499,0.918,1.16,3.324,1.953,2.988857142857143,1.3429789200708657
23319212,2024-03-30,C20MMNATLT,120.48,9.5,10920.0,1098.0,845.0,5293.0,1661.0,213.0,0.0,6393.0,1048.0,0.0,0.1485757575757575,0.0327878787878787,0.9233333333333332,1874.0,0.926911832582498,53.06274900354363,9.945355191247772,0.8863393810027288,41,0.2,0.82,0.024,0.02,0.25,0.657,48.546,32.149,8.394,1.425,7.182,0.048,1.5099844479004667,1.479745176334319
23319204,2024-03-30,EXPORTDSP14,118.22,12.25,9957.0,1077.0,696.0,7939.0,1641.0,217.0,0.0,6006.0,1036.0,0.0,0.1485757575757575,0.0327878787878787,0.9233333333333332,1858.0,0.9061086839817116,50.80358653315172,9.245125348180832,0.8832077502686312,55,0.183,0.832,0.021,0.022,0.225,1.969,58.592,28.35,2.399,1.982,5.256,0.188,2.0666643151917037,1.9324538258575195
23319200,2024-03-30,2830C20HMNAK,120.5,10.2,9087.0,1056.0,811.0,4195.0,2149.0,63.0,485.0,6200.0,1002.0,0.0,0.1485757575757575,0.0327878787878787,0.9233333333333332,2697.0,0.9219586840021274,51.45228215724936,8.605113636355489,0.7968112717831677,15,0.18,1.09,0.032,0.02,0.21,23.239,49.349,19.202,0.702,1.452,2.326,2.266,2.569858876217257,1.1627397389378444
23319198,2024-03-30,2830C20HMNAK,125.03,9.6,8550.0,1044.0,777.0,3715.0,2260.0,119.0,291.0,6203.0,1008.0,0.0,0.1485757575757575,0.0327878787878787,0.9233333333333332,2670.0,0.9286934561321496,49.61209309725976,8.18965517240595,0.8464419475652261,15,0.21,1.1,0.026,0.022,0.22,11.2345,55.698499999999996,22.9025,1.9255,1.5845,4.01,1.2725,2.4318772240050643,1.6315689261233814
23319192,2024-03-30,2062BK1,125.4,11.45,9966.0,1287.0,798.0,3925.0,1807.0,258.0,0.0,5969.0,972.0,0.0,0.1485757575757575,0.0327878787878787,0.9233333333333332,2065.0,0.9163317500846452,47.59968102035407,7.743589743583727,0.8750605326872276,6,0.17,0.76,0.02,0.019,0.19,20.749,51.05,19.898,0.824,1.301,2.384,2.371,2.565455550530177,1.2559043495374926
23319190,2024-03-30,EXPORTDSP14,124.2,12.65,9000.0,1269.0,787.0,3888.0,1776.0,247.0,0.0,6078.0,989.0,0.0,0.1485757575757575,0.0327878787878787,0.9233333333333332,2023.0,0.9075630252034524,48.93719806723883,7.092198581554695,0.8779041028171637,55,0.21,0.72,0.02,0.02,0.24,20.847,50.747,20.065,0.822,1.314,2.39,2.388,2.5290042858566726,1.2403636985799134
23319208,2024-03-30,2062BK1,128.89,8.48,11004.0,1014.0,770.0,6077.0,1595.0,213.0,0.0,6108.0,1069.0,0.0,0.1485757575757575,0.0327878787878787,0.9233333333333332,1808.0,0.938268908779659,47.38924664405781,10.852071005906458,0.8821902654862377,6,0.19,0.75,0.03,0.028,0.2,24.258,48.893,18.475,0.918,1.341,2.461,2.206,2.6462978999783497,1.1441241166284457
23119224,2024-03-30,1786500D,118.44,10.48,11328.0,3015.0,792.0,3434.0,1781.0,255.0,0.0,6559.0,1163.0,0.0,0.1485757575757575,0.0327878787878787,0.9233333333333332,2036.0,0.9187092770639258,55.37825059054899,3.757213930347013,0.8747544204317904,2,0.21,0.72,0.015,0.02,0.2,22.132,50.648,18.676,0.827,1.223,2.783,2.319,2.711784547839589,1.241098777230513
23119222,2024-03-30,S.TOWER6VAN,118.0,9.67,11049.0,5793.0,863.0,0.0,2427.0,0.0,471.0,6951.0,1073.0,0.0,0.1485757575757575,0.0327878787878787,0.9233333333333332,2898.0,0.924257852268158,58.906779660517735,1.9073019161053155,0.8374741200825268,67,0.18,1.42,0.019,0.013,0.23,21.22,51.905,18.121,0.851,1.155,3.274,2.095,2.8641982121178677,1.3193279446901534
23119218,2024-03-30,1786500D,121.4,9.68,8835.0,1725.0,601.0,3629.0,1724.0,277.0,0.0,6557.0,1011.0,0.0,0.1485757575757575,0.0327878787878787,0.9233333333333332,2001.0,0.9261519682565904,54.01153212476102,5.121739130431814,0.8615692153918733,2,0.2,0.83,0.034,0.022,0.213,18.722,53.188,18.756,0.779,0.884,3.864,2.42,2.835634696380018,1.4191413858427386
23119215,2024-03-30,1786500D,128.82,9.28,9336.0,1491.0,779.0,2031.0,1719.0,288.0,0.0,6292.0,1050.0,0.0,0.1485757575757575,0.0327878787878787,0.9233333333333332,2007.0,0.9328023171547228,48.843347305939744,6.261569416494795,0.8565022421520396,2,0.21,0.88,0.021,0.014,0.26,0.56,47.966,32.811,5.991,0.639,10.399,0.043,1.4618432280872853,1.4373127172479923
23119201,2024-03-30,2062BK1,121.0,8.06,10350.0,2064.0,579.0,3077.0,1719.0,264.0,0.0,5797.0,1018.0,0.0,0.1485757575757575,0.0327878787878787,0.9233333333333332,1983.0,0.9375484270809116,47.90909090869496,5.0145348837185,0.8668683812401075,6,0.21,0.76,0.017,0.018,0.22,2.783,54.944,28.747,4.083,1.91,5.814,0.234,1.911228607207458,1.7425390885160634
23119199,2024-03-30,2062BK1,119.14,8.25,9096.0,1812.0,687.0,3404.0,1719.0,257.0,0.0,410.0,89.0,0.0,0.1485757575757575,0.0327878787878787,0.9233333333333332,1976.0,0.9352382447528436,3.441329528257165,5.019867549666104,0.8699392712546204,6,0.2,0.75,0.016,0.016,0.22,24.945,47.48,18.757,1.15,1.403,2.778,2.013,2.531186693677364,1.0864242729332083
23119189,2024-03-30,2062BK1,122.74,12.99,9960.0,1935.0,850.0,3783.0,1713.0,295.0,0.0,6126.0,1489.0,0.0,0.1485757575757575,0.0327878787878787,0.9233333333333332,2008.0,0.9042952921174074,49.91037966392447,5.147286821702767,0.8530876494019656,6,0.2,0.77,0.017,0.018,0.23,20.632,50.366,20.264,1.067,1.311,2.612,2.314,2.485368862570935,1.231532875272025
23119187,2024-03-30,EXPORTDSP14,120.93,12.27,10590.0,2223.0,790.0,3560.0,1709.0,301.0,0.0,6540.0,1474.0,0.0,0.1485757575757575,0.0327878787878787,0.9233333333333332,2010.0,0.907882882876067,54.08087323200131,4.763832658567358,0.8502487562184825,55,0.2,0.75,0.021,0.018,0.23,20.739,50.738,20.081,0.892,1.303,2.453,2.369,2.5265411811572553,1.242938683520737
23119203,2024-03-30,2062BK1,121.84,0.0,9870.0,2064.0,709.0,2400.0,1709.0,261.0,0.0,411.0,89.0,0.0,0.1485757575757575,0.0327878787878787,0.9233333333333332,1970.0,0.9999999999917925,3.373276428074743,4.78197674418373,0.8675126903548895,6,0.2,0.76,0.031,0.017,0.19,20.377000000000002,47.903999999999996,20.488,2.816,2.444,4.454,0.193,2.3380350431939085,1.1722214065482308
23319233,2024-03-31,R34,130.79,0.0,10479.0,1686.0,892.0,5022.0,1112.0,213.0,0.0,6085.0,986.0,0.0,0.1364827586206896,0.033,0.8395862068965517,1325.0,0.9999999999923542,46.52496368188299,6.215302491099516,0.8392452830182345,66,0.63,0.75,0.02,0.022,0.2,21.812,50.573,19.104,0.843,1.197,2.736,2.353,2.6471080868882493,1.2359899308355942
23319283,2024-03-31,2062BK1,121.57,8.87,10578.0,2427.0,801.0,4149.0,1519.0,247.0,0.0,5740.0,921.0,0.0,0.1364827586206896,0.033,0.8395862068965517,1766.0,0.931999386684054,47.21559595256054,4.358467243508711,0.8601359003392638,6,0.18,0.75,0.017,0.02,0.18,15.016,51.94,22.629,0.899,1.24,4.472,2.448,2.2951833848873173,1.3796950539233914
23319281,2024-03-31,2062BK1,124.85,8.85,11013.0,2067.0,779.0,5246.0,1584.0,237.0,0.0,6126.0,1078.0,373.0,0.1364827586206896,0.033,0.8395862068965517,1821.0,0.9338070306586852,49.06688025591456,5.328011611027901,0.8698517298183032,6,0.19,0.78,0.026,0.02,0.24,15.318,52.647,21.637,0.945,1.266,4.424,2.38,2.4330806913762824,1.4245859941552117
23319275,2024-03-31,1786500D,126.76,8.88,9882.0,2718.0,834.0,3089.0,1681.0,214.0,0.0,6293.0,1028.0,314.0,0.1364827586206896,0.033,0.8395862068965517,1895.0,0.9345325862508512,49.64499842182356,3.635761589402636,0.8870712401050728,2,0.21,0.72,0.02,0.024,0.203,19.081,51.123,19.867,1.198,0.981,4.206,2.184,2.5731326756593513,1.312562581837788
23319273,2024-03-31,EXPORTDSP14,124.39,9.5,10311.0,3171.0,867.0,2891.0,1692.0,302.0,0.0,6119.0,1006.0,320.0,0.1364827586206896,0.033,0.8395862068965517,1994.0,0.9290462319745386,49.19205723893245,3.2516556291380474,0.8485456369103066,55,0.2,0.76,0.022,0.022,0.231,19.104,51.435,19.744,1.002,0.974,4.105,2.283,2.6049632818435047,1.3239723030193828
23319269,2024-03-31,1786500D,122.16,10.21,10092.0,2301.0,895.0,3091.0,1706.0,275.0,0.0,6386.0,1115.0,347.0,0.1364827586206896,0.033,0.8395862068965517,1981.0,0.9228677192647664,52.27570399433304,4.385919165578277,0.8611812216048151,2,0.18,0.73,0.03,0.025,0.192,21.959,50.333,19.181,0.842,1.209,2.754,2.331,2.6239703889062658,1.2234267519019957
23319265,2024-03-31,2062BK1,120.7,9.49,9531.0,2289.0,715.0,3048.0,1674.0,306.0,0.0,6120.0,972.0,323.0,0.1364827586206896,0.033,0.8395862068965517,1980.0,0.9271065365932324,50.704225351692585,4.163826998687565,0.8454545454541185,6,0.19,0.72,0.019,0.021,0.2,1.551,53.626,31.3,4.254,1.109,6.681,0.154,1.7132359988498769,1.632351150614879
23319251,2024-03-31,2062BK1,111.96,9.49,8307.0,2955.0,823.0,2892.0,1671.0,177.0,0.0,6097.0,1346.0,0.0,0.1364827586206896,0.033,0.8395862068965517,1848.0,0.9218608480780416,54.45694890983872,2.811167512689404,0.90422077922029,6,0.21,0.76,0.018,0.022,0.2,1.948,56.794,23.993,5.634,0.341,9.303,0.086,2.3670084187713596,2.1892683678976175
23319249,2024-03-31,EXPORTDSP14,124.65,10.06,8271.0,2979.0,693.0,3256.0,1664.0,298.0,0.0,6104.0,964.0,0.0,0.1364827586206896,0.033,0.8395862068965517,1962.0,0.925321060048064,48.96911351745712,2.7764350453162887,0.8481141692146544,55,0.21,0.74,0.016,0.024,0.22,21.538,52.065,18.059,0.686,1.176,2.899,2.209,2.8828903654485045,1.3148391332895601
23319247,2024-03-31,2062BK1,123.9,9.49,9528.0,3006.0,702.0,3150.0,1648.0,305.0,0.0,6401.0,1348.0,0.0,0.1364827586206896,0.033,0.8395862068965517,1953.0,0.9288552365175136,51.6626311537396,3.16966067864166,0.8438300051198956,6,0.18,0.81,0.017,0.015,0.17,21.332,51.8,18.44,0.713,1.153,2.949,2.257,2.8089582994414615,1.3023910693183816
23319245,2024-03-31,S.TOWER6VAN,123.53,11.54,9387.0,1698.0,699.0,2917.0,2474.0,108.0,535.0,6051.0,1084.0,270.0,0.1364827586206896,0.033,0.8395862068965517,3117.0,0.9145628192721216,48.98405245649653,5.528268551233493,0.7937119024700694,67,0.193,1.328,0.018,0.018,0.212,2.444,51.42,30.541,4.841,1.827,7.247,0.127,1.6835832623927707,1.5588431455769116
23119271,2024-03-31,1786500D,119.1,8.88,9090.0,1287.0,789.0,3002.0,1675.0,250.0,0.0,6229.0,1488.0,0.0,0.1364827586206896,0.033,0.8395862068965517,1925.0,0.9306141584549882,52.300587740954654,7.062937062931575,0.8701298701294181,2,0.21,0.8,0.021,0.019,0.217,21.614,51.8,18.175,0.717,1.184,2.957,2.176,2.8499119718309855,1.3018346318170395
23319229,2024-03-31,1786500D,128.66,7.42,9459.0,1647.0,837.0,3099.0,1558.0,257.0,0.0,6329.0,1023.0,0.0,0.1364827586206896,0.033,0.8395862068965517,1815.0,0.9454732510218588,49.19166796168824,5.743169398903617,0.8584022038562764,2,0.18,0.75,0.025,0.025,0.18,21.467,48.668,19.777,1.023,1.106,3.984,2.491,2.4607139245626453,1.1799733301006183
23119270,2024-03-31,EXPORTDSP14,120.31,11.27,9660.0,2004.0,785.0,3600.0,1685.0,254.0,0.0,6136.0,1068.0,0.0,0.1364827586206896,0.033,0.8395862068965517,1939.0,0.9143486852035694,51.00157925317096,4.820359281434721,0.8690046415673703,55,0.2,0.765,0.019,0.023,0.237,21.447,51.755,18.37,0.739,1.165,2.939,2.221,2.8172119100756627,1.2997890401326035
23119262,2024-03-31,2062BK1,121.26,10.08,9360.0,2001.0,842.0,2408.0,1684.0,318.0,0.0,233.0,2937.0,0.0,0.1364827586206896,0.033,0.8395862068965517,2002.0,0.9232526267631852,1.921491011034789,4.677661169412954,0.841158841158421,6,0.2,0.75,0.02,0.012,0.2,1.284,50.948,30.622,6.828,1.414,7.061,0.132,1.663716814159292,1.596765600025073
23119260,2024-03-31,1786500D,120.08,10.07,9120.0,2004.0,762.0,1982.0,1726.0,247.0,0.0,6406.0,999.0,0.0,0.1364827586206896,0.033,0.8395862068965517,1973.0,0.9226277372191884,53.34776815411936,4.550898203590544,0.8748099341100483,2,0.211,0.708,0.026,0.027,0.2,1.637,54.052,30.616,4.228,1.276,6.431,0.203,1.7654244374040564,1.6758231537173685
23119248,2024-03-31,2062BK1,119.63,7.66,9111.0,1665.0,815.0,2831.0,1722.0,240.0,0.0,6589.0,1028.0,0.0,0.1364827586206896,0.033,0.8395862068965517,1962.0,0.9398224526597548,55.07815765230228,5.472072072068785,0.877675840978146,6,0.22,0.82,0.022,0.022,0.26,5.374,56.337,27.198,2.444,1.965,5.234,0.163,2.071289385639178,1.7295612930955087
23119244,2024-03-31,EXPORTDSP14,122.8,11.46,10242.0,1617.0,805.0,2564.0,1722.0,261.0,0.0,6493.0,1048.0,0.0,0.1364827586206896,0.033,0.8395862068965517,1983.0,0.9146432295477832,52.87459283344565,6.333951762519274,0.8683812405441914,55,0.18,0.72,0.02,0.023,0.2,1.49,54.652,26.473,6.67,0.453,8.647,0.116,2.0643650373951803,1.9543699041624947
23119230,2024-03-31,2062BK1,117.88,11.32,10233.0,1995.0,802.0,2923.0,1787.0,261.0,0.0,6341.0,1010.0,307.0,0.1364827586206896,0.033,0.8395862068965517,2048.0,0.9123839009217308,53.79199185566854,5.129323308268106,0.8725585937495739,6,0.2,0.79,0.029,0.025,0.2,17.977,49.826,21.815,0.923,1.029,4.3,2.679,2.2839200586725337,1.2521297715678636
24300002,2024-04-01,2062BK1,121.67,9.14,8790.0,2583.0,743.0,3237.0,1671.0,271.0,0.0,6251.0,1160.0,0.0,0.1272758620689655,0.0343793103448275,0.8514827586206897,1942.0,0.9301276660734644,51.37667461123221,3.403019744481841,0.8604531410912151,6,0.19,0.78,0.025,0.026,0.21,3.7,57.718,28.458,2.847,2.108,3.683,0.275,2.0281106152710917,1.7947697378649836
24300013,2024-04-01,2062BK1,125.4,10.21,11163.0,1602.0,807.0,4103.0,1591.0,265.0,0.0,6231.0,1022.0,270.0,0.1272758620689655,0.0343793103448275,0.8514827586206897,1856.0,0.9247105670605066,49.68899521491476,6.968164794003141,0.857219827585745,6,0.18,0.76,0.025,0.022,0.17,15.281,52.018,23.266,0.977,1.175,3.607,2.334,2.2356986289594705,1.3494344713084987
24300014,2024-04-01,1786500D,120.6,9.6,8613.0,1776.0,776.0,3889.0,1614.0,247.0,0.0,5744.0,1057.0,273.0,0.1272758620689655,0.0343793103448275,0.8514827586206897,1861.0,0.9262672810988768,47.628524046039566,4.849662162159431,0.8672756582477876,2,0.19,0.75,0.019,0.026,0.195,0.817,54.25,32.948,4.045,0.894,5.647,0.115,1.646483960059486,1.60664573831665
24100012,2024-04-01,2830C20MMNC,126.89,9.68,10287.0,1989.0,810.0,2687.0,1682.0,254.0,0.0,6501.0,1130.0,0.0,0.1272758620689655,0.0343793103448275,0.8514827586206897,1936.0,0.9291205974889866,51.23335172156014,5.171945701354866,0.8688016528921132,17,0.19,0.75,0.027,0.022,0.2,15.462,52.095,22.999,0.947,1.179,3.641,2.332,2.265,1.3544537465550415
24100015,2024-04-01,2062BK1,127.97,9.88,9642.0,2358.0,774.0,3158.0,1679.0,302.0,0.0,6271.0,988.0,0.0,0.1272758620689655,0.0343793103448275,0.8514827586206897,1981.0,0.92832789263019,49.00367273541452,4.089058524171294,0.8475517415442466,6,0.18,0.77,0.024,0.023,0.19,15.453,52.19,22.927,0.949,1.18,3.628,2.328,2.276256106071179,1.3597873948047212
24100018,2024-04-01,1786500D,121.86,9.5,8292.0,2193.0,832.0,2587.0,1682.0,301.0,0.0,6528.0,1050.0,0.0,0.1272758620689655,0.0343793103448275,0.8514827586206897,1983.0,0.9276796589454348,53.56967011280511,3.781121751024268,0.8482097831564054,2,0.2,0.76,0.032,0.024,0.194,20.425,51.189,19.494,0.77,1.114,3.491,2.182,2.6257501923570143,1.2822895791583169
24100022,2024-04-01,1786500D,123.44,10.21,9975.0,1992.0,807.0,3029.0,1681.0,254.0,0.0,6211.0,976.0,0.0,0.1272758620689655,0.0343793103448275,0.8514827586206897,1935.0,0.9236064347106352,50.31594296783607,5.007530120479414,0.86873385012875,2,0.22,0.72,0.018,0.025,0.221,15.416,52.294,22.886,0.962,1.168,3.617,2.318,2.284877878271508,1.3652716497402293
24300055,2024-04-02,2062BK1,122.41,8.1,10086.0,2793.0,806.0,3426.0,1702.0,272.0,0.0,6472.0,1159.0,0.0,0.136,0.03672,0.85768,1974.0,0.9379357903537052,52.87149742624891,3.611170784101822,0.8622087132721062,6,0.19,0.76,0.025,0.025,0.22,25.201,50.035,16.345,0.38,1.353,3.265,2.128,3.0609935152330845,1.2042987459985077
24300053,2024-04-02,2830C20MMNC,129.31,8.15,10161.0,2646.0,765.0,3468.0,1674.0,284.0,0.0,6559.0,1546.0,0.0,0.136,0.03672,0.85768,1958.0,0.9407100247276248,50.72306859445733,3.840136054420317,0.854954034728879,17,0.199,0.716,0.029,0.026,0.199,1.481,53.506,28.063,4.548,2.93,7.273,0.174,1.9065706955530217,1.8110001692333728
24300050,2024-04-02,2830C20MMNC,124.25,8.15,10425.0,2403.0,815.0,3594.0,1742.0,302.0,0.0,6555.0,1464.0,0.0,0.136,0.03672,0.85768,2044.0,0.9384441087542414,52.75653923498788,4.338327091134275,0.8522504892363737,17,0.2,0.741,0.027,0.031,0.225,25.363,50.179,16.11,0.371,1.359,3.223,2.108,3.1145801005524176,1.2098905338284227
24300048,2024-04-02,2830C20MMNC,124.2,6.89,10203.0,2709.0,801.0,3709.0,1812.0,274.0,0.0,6506.0,1463.0,0.0,0.136,0.03672,0.85768,2086.0,0.9474406895953358,52.38325281761366,3.7663344407516552,0.8686481303926804,17,0.201,0.813,0.027,0.027,0.252,20.802,50.562,18.739,0.733,0.948,4.488,2.249,2.698078975453575,1.2786910120884125
24300034,2024-04-02,2062BK1,115.74,7.88,10428.0,1452.0,721.0,3208.0,1705.0,264.0,0.0,6087.0,972.0,0.0,0.136,0.03672,0.85768,1969.0,0.936256269204528,52.59201658845177,7.181818181813235,0.8659217877090575,6,0.18,0.76,0.017,0.02,0.21,23.509,48.953,19.309,0.714,1.469,2.309,2.259,2.535111341273951,1.1432541628716226
24300060,2024-04-02,2062BK1,114.8,7.28,10332.0,1455.0,806.0,4149.0,1654.0,309.0,0.0,5852.0,1126.0,0.0,0.136,0.03672,0.85768,1963.0,0.9403669724693612,50.97560975565352,7.101030927830172,0.8425878757000292,6,0.17,0.73,0.025,0.026,0.18,5.285,47.032,31.021,5.93,0.762,8.329,0.157,1.5160853587776415,1.2953975817335501
24300065,2024-04-02,2062BK1,127.71,8.15,11136.0,1020.0,820.0,4465.0,1667.0,220.0,0.0,6398.0,1035.0,311.0,0.136,0.03672,0.85768,1887.0,0.94001177682217,50.09787800446247,10.917647058812824,0.883412824588827,6,0.2,0.74,0.022,0.023,0.22,1.932,54.479,28.371,4.17,3.144,6.261,0.185,1.9201677710418723,1.7977494720168956
24300067,2024-04-02,2062BK1,130.15,8.15,9984.0,1044.0,800.0,4918.0,1642.0,240.0,0.0,6216.0,1158.0,0.0,0.136,0.03672,0.85768,1882.0,0.9410701373756972,47.7602766035516,9.563218390795438,0.872476089266274,6,0.18,0.7,0.024,0.022,0.19,21.049,50.735,19.415,1.045,1.271,2.85,2.235,2.613051091882983,1.2537995798838504
24100049,2024-04-02,2062BK1,117.4,7.43,8421.0,2511.0,799.0,3155.0,1627.0,266.0,0.0,6114.0,994.0,311.0,0.136,0.03672,0.85768,1893.0,0.9404790515025196,52.078364565144135,3.3536439665458566,0.8594823032219443,6,0.22,0.78,0.031,0.024,0.24,19.992,50.977,17.199,0.855,1.418,5.878,2.217,2.9637790697674413,1.3706442245644224
