Repository: SiddharthKumar268/FerroMind

# FerroMind
*Ferro-Alloy Optimisation using Machine Learning*
**SAIL Durgapur Steel Plant | Steel Melting Shop**
Intern: Siddharth Kumar | FY 2023-24 to FY 2025-26

---

## Quick Start

```bash

# 2. Place raw Excel files in data/raw/

## Dataset

| | |
|---|---|
| Total heats after cleaning | 47,421 |
| Training set | 37,936 heats (Apr 2023 – Jun 2025) |
| Test set | 9,485 heats (Jun 2025 – Dec 2025) |
| Input features | 21 (16 raw + 5 engineered) |
| Target variables | Mn, Si, C, S, P |
| BOF grades | 76 distinct grades |
| Split method | Chronological 80/20 — no shuffle, no leakage |

---

File: data/processed/sms_train.csv (part 29 of 253)
Heat_Number,Date,BOF Grade Code,Hot Metal Addn. Weight,Scrap Addn. Weight,Lime Into Converter,Dolomite Into Converter,Lime Into Ladle,Iron Ore Into Converter,SIMN Into Ladle,FESI Into Ladle,FEMN Into Ladle,Measered O2 Mainblow II,Duration of Mainblow I/II,Measered O2 2nd Blow,HM_P,HM_S,HM_Si,Total_FA_Ladle,HM_Ratio,O2_per_ton_HM,Lime_Dolo_Ratio,SiMn_FA_Fraction,Grade_Encoded,C,Mn,P,S,Si
23204889,2023-06-30,2062BK1,125.01,9.49,9165.0,1407.0,754.0,3705.0,1860.0,290.0,0.0,5848.0,925.0,0.0,0.15611764705882353,0.0321764705882353,0.8684705882352941,2150.0,0.9294423791752459,46.780257579019434,6.5138592750486755,0.8651162790693651,6,0.21,0.75,0.026,0.026,0.21
23204893,2023-06-30,2062BK1,123.71,10.0,9546.0,1413.0,767.0,3313.0,1863.0,283.0,0.0,6193.0,1072.0,0.0,0.15611764705882353,0.0321764705882353,0.8684705882352941,2146.0,0.9252112781323373,50.06062565637329,6.755838641184178,0.8681267474366877,6,0.22,0.74,0.022,0.022,0.21
23204911,2023-06-30,1786500D,132.71,0.0,9009.0,2397.0,786.0,4585.0,1708.0,300.0,0.0,5897.0,971.0,0.0,0.15611764705882353,0.0321764705882353,0.8684705882352941,2008.0,0.9999999999924648,44.435234721992046,3.7584480600735257,0.8505976095613293,2,0.19,0.76,0.023,0.023,0.218
23204896,2023-06-30,1786500D,125.94,10.21,8964.0,1419.0,803.0,3132.0,1850.0,260.0,0.0,5506.0,876.0,0.0,0.15611764705882353,0.0321764705882353,0.8684705882352941,2110.0,0.9250091810435181,43.71923137967509,6.317124735724935,0.8767772511844186,2,0.2,0.75,0.027,0.022,0.185
23204913,2023-06-30,1786500D,122.94,8.68,9822.0,2535.0,784.0,3190.0,1789.0,300.0,0.0,6537.0,1164.0,0.0,0.15611764705882353,0.0321764705882353,0.8684705882352941,2089.0,0.9340525755893173,53.17227916013362,3.874556213016223,0.8563906175199347,2,0.19,0.77,0.022,0.021,0.207
23204916,2023-06-30,2062BK1,123.9,8.48,9777.0,1992.0,803.0,2049.0,1809.0,304.0,0.0,6418.0,1016.0,0.0,0.15611764705882353,0.0321764705882353,0.8684705882352941,2113.0,0.9359419851870682,51.799838579081516,4.908132530118018,0.8561287269281325,6,0.2,0.79,0.026,0.018,0.23
23204918,2023-06-30,2062BK1,131.94,0.0,11019.0,1992.0,814.0,4534.0,1704.0,297.0,0.0,6477.0,1053.0,0.0,0.15611764705882353,0.0321764705882353,0.8684705882352941,2001.0,0.9999999999924208,49.090495679482416,5.531626506021319,0.8515742128931276,6,0.18,0.79,0.028,0.02,0.23
23204872,2023-06-30,1786500D,130.57,0.0,10284.0,978.0,704.0,4555.0,1600.0,300.0,243.0,6041.0,1538.0,0.0,0.15611764705882353,0.0321764705882353,0.8684705882352941,2143.0,0.9999999999923413,46.26637052886371,10.515337423302132,0.7466168922068378,2,0.21,0.75,0.016,0.025,0.215
23204907,2023-06-30,EXPORTDSP14,121.68,11.67,8406.0,1320.0,811.0,3636.0,1674.0,300.0,0.0,6339.0,2165.0,0.0,0.15611764705882353,0.0321764705882353,0.8684705882352941,1974.0,0.9124859392507502,52.09566074907876,6.368181818176994,0.8480243161089929,55,0.18,0.74,0.028,0.022,0.18
23204927,2023-07-01,1786500D,121.3,11.47,9213.0,768.0,693.0,2051.0,1688.0,290.0,0.0,6810.0,1147.0,0.0,0.14452941176470588,0.036,0.9533529411764706,1978.0,0.9136100022526654,56.141797196569314,11.99609374998438,0.8533872598580114,2,0.2,0.84,0.026,0.016,0.224
23304959,2023-07-01,1786500D,126.64,10.91,10008.0,2523.0,577.0,2532.0,1819.0,413.0,0.0,6272.0,1033.0,430.0,0.14452941176470588,0.036,0.9533529411764706,2232.0,0.9206833878522669,49.52621604509218,3.9667063020198308,0.814964157705728,2,0.2,0.71,0.018,0.027,0.198
23304928,2023-07-01,2062BK1,130.95,11.35,8841.0,2220.0,1624.0,712.0,3598.0,542.0,0.0,6427.0,1361.0,375.0,0.14452941176470588,0.036,0.9533529411764706,4140.0,0.9202389318276865,49.07980145056068,3.9824324324306386,0.8690821256036547,6,0.2,0.71,0.021,0.015,0.17
23304933,2023-07-01,EXPORTDSP14,126.74,4.47,10371.0,2319.0,757.0,1595.0,1736.0,271.0,0.0,6504.0,1023.0,318.0,0.14452941176470588,0.036,0.9533529411764706,2007.0,0.9659324746515819,51.31765819748053,4.472186287190827,0.864972595913869,55,0.21,0.78,0.019,0.021,0.22
23304939,2023-07-01,EXPORTDSP14,135.52,0.0,11061.0,5448.0,804.0,2411.0,1804.0,227.0,0.0,6789.0,2276.0,0.0,0.14452941176470588,0.036,0.9533529411764706,2031.0,0.9999999999926211,50.095926800102596,2.030286343611962,0.8882323978331422,55,0.2,0.81,0.024,0.018,0.2
23304942,2023-07-01,1786500D,122.9,11.26,9636.0,5877.0,820.0,465.0,1828.0,336.0,0.0,6613.0,1128.0,329.0,0.14452941176470588,0.036,0.9533529411764706,2164.0,0.9160703637379543,53.807973962133374,1.6396120469624569,0.8447319778184637,2,0.23,0.75,0.021,0.016,0.213
23304948,2023-07-01,2062BK1,123.02,12.0,6015.0,1989.0,818.0,2608.0,1149.0,261.0,0.0,6570.0,1102.0,0.0,0.14452941176470588,0.036,0.9533529411764706,1410.0,0.9111242778780099,53.40595025155742,3.0241327300135628,0.8148936170206986,6,0.2,0.72,0.021,0.023,0.2
23304950,2023-07-01,EXPORTDSP14,122.65,12.0,9129.0,1023.0,798.0,3870.0,1762.0,243.0,0.0,6666.0,1043.0,0.0,0.14452941176470588,0.036,0.9533529411764706,2005.0,0.910880059406529,54.34977578431023,8.923753665680426,0.878802992518265,55,0.22,0.71,0.018,0.022,0.21
23304952,2023-07-01,1786500D,123.59,12.0,9042.0,1665.0,790.0,3602.0,1831.0,302.0,0.0,6455.0,1072.0,0.0,0.14452941176470588,0.036,0.9533529411764706,2133.0,0.9114978980683569,52.22914475238911,5.430630630627369,0.8584153774023168,2,0.19,0.73,0.023,0.03,0.214
23304955,2023-07-01,2062BK1,123.4,12.0,11214.0,1731.0,807.0,2755.0,1873.0,228.0,0.0,6907.0,1452.0,306.0,0.14452941176470588,0.036,0.9533529411764706,2101.0,0.9113737075265039,55.97244732531627,6.478336221833346,0.8914802475007656,6,0.21,0.72,0.018,0.022,0.21
23304961,2023-07-01,1786500D,126.95,11.67,9930.0,2544.0,0.0,1860.0,0.0,0.0,0.0,6454.0,1309.0,0.0,0.14452941176470588,0.036,0.9533529411764706,0.0,0.9158130139884879,50.838912957456955,3.9033018867909184,0.0,2,0.21,0.7,0.024,0.026,0.263
23304963,2023-07-01,2062BK1,129.19,9.48,11571.0,1761.0,807.0,1899.0,1888.0,316.0,0.0,6402.0,1143.0,0.0,0.14452941176470588,0.036,0.9533529411764706,2204.0,0.931636258737062,49.554919111002754,6.570698466776507,0.8566243194188491,6,0.22,0.76,0.031,0.026,0.2
23304965,2023-07-01,2062BK1,126.63,12.26,11520.0,1992.0,610.0,3688.0,1796.0,254.0,0.0,6758.0,1222.0,0.0,0.14452941176470588,0.036,0.9533529411764706,2050.0,0.9117287061637863,53.368080233330424,5.783132530117578,0.8760975609751824,6,0.22,0.79,0.025,0.028,0.22
23304969,2023-07-01,1786500D,119.69,0.0,11718.0,3195.0,735.0,3569.0,1819.0,254.0,0.0,6567.0,1495.0,0.0,0.14452941176470588,0.036,0.9533529411764706,2073.0,0.999999999991645,54.866739075487786,3.667605633801669,0.8774722624211879,2,0.19,0.73,0.031,0.028,0.206
23304972,2023-07-01,2062BK1,125.75,9.07,12117.0,2091.0,588.0,3741.0,1893.0,292.0,0.0,6721.0,1012.0,350.0,0.14452941176470588,0.036,0.9533529411764706,2185.0,0.9327251149611875,53.447316102954694,5.79483500717083,0.8663615560636767,6,0.2,0.8,0.017,0.026,0.26
23204932,2023-07-01,2062BK1,113.04,12.27,9411.0,984.0,825.0,827.0,1711.0,283.0,240.0,5905.0,938.0,0.0,0.14452941176470588,0.036,0.9533529411764706,2234.0,0.9020828345630669,52.23814578863908,9.564024390234183,0.7658907788716357,6,0.22,0.75,0.021,0.02,0.2
23204940,2023-07-01,EXPORTDSP14,126.81,12.0,10074.0,759.0,765.0,2619.0,1563.0,280.0,236.0,6422.0,1027.0,0.0,0.14452941176470588,0.036,0.9533529411764706,2079.0,0.9135508969028633,50.642693793465476,13.272727272709785,0.7518037518033902,55,0.21,0.7,0.022,0.027,0.24
23204954,2023-07-01,EXPORTDSP14,118.08,12.0,9990.0,1536.0,545.0,2087.0,1826.0,307.0,0.0,6414.0,1105.0,0.0,0.14452941176470588,0.036,0.9533529411764706,2133.0,0.9077490774837967,54.31910569059689,6.503906249995766,0.8560712611341509,55,0.22,0.7,0.018,0.024,0.2
23204957,2023-07-01,EXPORTDSP14,126.52,10.08,9258.0,1497.0,756.0,2838.0,1698.0,277.0,189.0,6356.0,1000.0,321.0,0.14452941176470588,0.036,0.9533529411764706,2164.0,0.9262079062889736,50.237116661000336,6.184368737470819,0.7846580406650718,55,0.2,0.72,0.022,0.029,0.19
23104968,2023-07-01,2062BK1,131.53,9.49,11454.0,993.0,792.0,3191.0,1658.0,247.0,206.0,6574.0,1099.0,0.0,0.14452941176470588,0.036,0.9533529411764706,2111.0,0.9327045809038952,49.980992928989735,11.534743202405302,0.7854097584079652,6,0.18,0.71,0.021,0.027,0.21
23104966,2023-07-01,EXPORTDSP14,124.65,9.28,11412.0,990.0,684.0,3301.0,1722.0,274.0,115.0,6414.0,1162.0,0.0,0.14452941176470588,0.036,0.9533529411764706,2111.0,0.930710072418945,51.456077015230996,11.527272727261083,0.8157271435334837,55,0.19,0.78,0.02,0.026,0.21
23104956,2023-07-01,2062BK1,128.57,12.0,10455.0,1977.0,739.0,3564.0,1668.0,250.0,227.0,6401.0,1204.0,0.0,0.14452941176470588,0.036,0.9533529411764706,2145.0,0.9146332787869771,49.78610873415427,5.288315629739358,0.7776223776220151,6,0.17,0.76,0.015,0.031,0.18
23104953,2023-07-01,2062BK1,125.72,12.0,9342.0,987.0,782.0,3874.0,1649.0,277.0,0.0,6636.0,1152.0,0.0,0.14452941176470588,0.036,0.9533529411764706,1926.0,0.9128666860229969,52.78396436483627,9.465045592695578,0.8561786085146126,6,0.19,0.77,0.021,0.025,0.21
23104951,2023-07-01,1786500D,123.45,12.0,9030.0,2001.0,787.0,3205.0,1668.0,315.0,0.0,6655.0,1095.0,0.0,0.14452941176470588,0.036,0.9533529411764706,1983.0,0.9114064230276014,53.908464965136424,4.512743628183652,0.8411497730706802,2,0.19,0.74,0.024,0.022,0.188
23104949,2023-07-01,1786500D,128.18,12.0,8643.0,1515.0,807.0,4139.0,1678.0,261.0,0.0,6515.0,1122.0,0.0,0.14452941176470588,0.036,0.9533529411764706,1939.0,0.9143957768518021,50.82696208417205,5.70495049504574,0.8653945332641231,2,0.2,0.72,0.023,0.026,0.205
23104947,2023-07-01,1786500D,126.14,12.0,9351.0,1113.0,795.0,2390.0,1632.0,268.0,258.0,6539.0,1061.0,0.0,0.14452941176470588,0.036,0.9533529411764706,2158.0,0.9131316056108795,51.839226256129386,8.401617250666305,0.7562557924000203,2,0.18,0.74,0.025,0.024,0.202
23104943,2023-07-01,EXPORTDSP14,125.71,12.0,4110.0,2028.0,790.0,3487.0,1668.0,264.0,0.0,6573.0,1066.0,0.0,0.14452941176470588,0.036,0.9533529411764706,1932.0,0.9128603587182279,52.28700978400854,2.026627218933912,0.8633540372666338,55,0.21,0.75,0.024,0.022,0.22
23104938,2023-07-01,EXPORTDSP14,128.39,11.47,9801.0,1998.0,784.0,3166.0,1779.0,324.0,0.0,6501.0,1060.0,0.0,0.14452941176470588,0.036,0.9533529411764706,2103.0,0.9179894179828544,50.63478464015395,4.90540540540295,0.845934379457515,55,0.21,0.74,0.023,0.021,0.22
23104936,2023-07-01,EXPORTDSP14,118.3,11.68,10002.0,1467.0,797.0,3269.0,1785.0,243.0,0.0,6385.0,1052.0,0.0,0.14452941176470588,0.036,0.9533529411764706,2028.0,0.9101400215347736,53.972950126340045,6.817995910015802,0.8801775147924654,55,0.21,0.75,0.027,0.021,0.22
23104934,2023-07-01,2062BK1,140.57,0.0,9420.0,1461.0,797.0,5256.0,1768.0,331.0,0.0,6483.0,1092.0,0.0,0.14452941176470588,0.036,0.9533529411764706,2099.0,0.9999999999928861,46.119371131492365,6.4476386036916855,0.8423058599329003,6,0.22,0.81,0.028,0.019,0.21
23104945,2023-07-01,EXPORTDSP14,125.3,11.54,9531.0,2352.0,599.0,3367.0,1697.0,308.0,386.0,6871.0,1253.0,0.0,0.14452941176470588,0.036,0.9533529411764706,2391.0,0.9156679333461293,54.836392657184064,4.052295918365624,0.709744876620364,55,0.2,0.76,0.018,0.021,0.22
23104922,2023-07-01,2062BK1,126.94,10.21,10230.0,1479.0,802.0,3293.0,1798.0,376.0,0.0,6378.0,1346.0,0.0,0.14452941176470588,0.036,0.9533529411764706,2174.0,0.9255559606203022,50.244209862531555,6.916835699792483,0.8270469181228947,6,0.21,0.76,0.018,0.019,0.23
23204960,2023-07-01,EXPORTDSP14,123.97,11.48,8994.0,1497.0,2747.0,2304.0,1752.0,283.0,189.0,6406.0,1086.0,263.0,0.14452941176470588,0.036,0.9533529411764706,2224.0,0.9152454780294188,51.673792046046024,6.008016032060115,0.7877697841723077,55,0.2,0.73,0.025,0.026,0.25
23104926,2023-07-01,2062BK1,135.6,0.0,10218.0,1518.0,800.0,4846.0,1758.0,265.0,0.0,6558.0,1085.0,0.0,0.14452941176470588,0.036,0.9533529411764706,2023.0,0.9999999999926255,48.36283185805043,6.731225296438254,0.8690064260994221,6,0.22,0.75,0.023,0.021,0.2
23204967,2023-07-01,2062BK1,126.35,11.27,10374.0,1485.0,759.0,2768.0,1708.0,294.0,209.0,6402.0,1078.0,364.0,0.14452941176470588,0.036,0.9533529411764706,2211.0,0.918107833157113,50.66877720577231,6.985858585853881,0.7725011307097366,6,0.21,0.81,0.016,0.022,0.19
23204970,2023-07-01,2062BK1,131.42,11.87,10248.0,1185.0,742.0,2556.0,1745.0,283.0,206.0,6606.0,1110.0,0.0,0.14452941176470588,0.036,0.9533529411764706,2234.0,0.9171610021570441,50.26632171625122,8.648101265815487,0.7811101163828196,6,0.2,0.77,0.019,0.025,0.19
23204962,2023-07-01,2062BK1,123.4,10.94,11334.0,1506.0,797.0,4592.0,1728.0,287.0,189.0,6497.0,1100.0,0.0,0.14452941176470588,0.036,0.9533529411764706,2204.0,0.9185648354851976,52.64991896229619,7.525896414337632,0.784029038112167,6,0.2,0.77,0.033,0.028,0.2
23204976,2023-07-01,1786500D,0.0,12.68,9660.0,1602.0,753.0,2492.0,1823.0,253.0,0.0,6766.0,1061.0,0.0,0.14452941176470588,0.036,0.9533529411764706,2076.0,0.0,6766000000000.0,6.029962546812715,0.8781310211941821,2,0.21,0.75,0.02,0.025,0.193
23104984,2023-07-02,2062BK1,122.76,12.37,10866.0,2469.0,807.0,0.0,1857.0,274.0,0.0,6412.0,1016.0,0.0,0.17637499999999998,0.042166666666666665,0.9569166666666667,2131.0,0.9084585214170914,52.23199739286223,4.400972053461158,0.8714218676673527,6,0.19,0.8,0.028,0.022,0.2
23305032,2023-07-02,2062BK1,128.85,12.27,10311.0,330.0,460.0,3039.0,1845.0,251.0,0.0,6164.0,1035.0,0.0,0.17637499999999998,0.042166666666666665,0.9569166666666667,2096.0,0.9130527210819653,47.83857198255462,31.245454545359863,0.8802480916026335,6,0.19,0.78,0.029,0.029,0.2
23305013,2023-07-02,2830C20MMNC,122.52,11.55,12000.0,1980.0,494.0,2328.0,1810.0,336.0,0.0,6090.0,1568.0,432.0,0.17637499999999998,0.042166666666666665,0.9569166666666667,2146.0,0.9138509733653029,49.706170420750034,6.060606060603,0.8434296365326918,17,0.21,0.73,0.023,0.025,0.19
23105030,2023-07-02,1786500D,129.55,8.15,9651.0,1968.0,749.0,2217.0,1854.0,192.0,0.0,6299.0,998.0,0.0,0.17637499999999998,0.042166666666666665,0.9569166666666667,2046.0,0.9408133623751576,48.62215360827,4.903963414631654,0.9061583577708181,2,0.18,0.77,0.036,0.039,0.228
23105036,2023-07-02,1786500D,123.21,11.46,11493.0,1995.0,599.0,2487.0,1869.0,271.0,0.0,6442.0,992.0,0.0,0.17637499999999998,0.042166666666666665,0.9569166666666667,2140.0,0.9149030964512149,52.284717149157665,5.76090225563621,0.8733644859809003,2,0.2,0.69,0.022,0.031,0.211
23104971,2023-07-02,2062BK1,134.29,12.99,12897.0,1491.0,798.0,4207.0,1845.0,306.0,0.0,703.0,1125.0,0.0,0.17637499999999998,0.042166666666666665,0.9569166666666667,2151.0,0.9118006518134723,5.234939310408557,8.649899396372469,0.8577405857736599,6,0.18,0.75,0.015,0.025,0.21
23305029,2023-07-02,2062BK1,132.99,0.0,13329.0,6069.0,575.0,2730.0,1854.0,281.0,0.0,4341.0,886.0,2792.0,0.17637499999999998,0.042166666666666665,0.9569166666666667,2135.0,0.9999999999924807,32.64155199614526,2.1962432031632564,0.8683840749410453,6,0.21,0.76,0.02,0.025,0.23
23305026,2023-07-02,2062BK1,122.7,11.47,10320.0,2121.0,608.0,2082.0,1781.0,352.0,0.0,6706.0,1296.0,0.0,0.17637499999999998,0.042166666666666665,0.9569166666666667,2133.0,0.9145114407027315,54.653626731420914,4.865629420082572,0.8349742147206587,6,0.19,0.74,0.026,0.031,0.23
23305023,2023-07-02,2830C20MMNC,128.7,10.82,10533.0,2118.0,580.0,2280.0,1816.0,220.0,0.0,6685.0,1534.0,0.0,0.17637499999999998,0.042166666666666665,0.9569166666666667,2036.0,0.9224483944888013,51.94250194209836,4.973087818694536,0.8919449901763792,17,0.2,0.74,0.026,0.038,0.27
23305021,2023-07-02,2062BK1,121.76,6.7,9435.0,2112.0,773.0,2274.0,1827.0,289.0,0.0,6595.0,1425.0,0.0,0.17637499999999998,0.042166666666666665,0.9569166666666667,2116.0,0.9478436867433611,54.16392904029103,4.46732954545243,0.8634215500941099,6,0.22,0.74,0.026,0.034,0.22
23305019,2023-07-02,2062BK1,128.68,9.89,5673.0,2097.0,569.0,1827.0,1754.0,302.0,0.0,6812.0,1392.0,0.0,0.17637499999999998,0.042166666666666665,0.9569166666666667,2056.0,0.9286281301802078,52.93751942762716,2.7052932761074366,0.8531128404665111,6,0.22,0.7,0.028,0.033,0.2
23305016,2023-07-02,2062BK1,125.68,12.99,16458.0,2067.0,569.0,1830.0,1858.0,210.0,0.0,6608.0,1395.0,0.0,0.17637499999999998,0.042166666666666665,0.9569166666666667,2068.0,0.9063243671961757,52.577975811166624,7.962264150939544,0.8984526112181342,6,0.2,0.75,0.022,0.03,0.23
23104982,2023-07-02,2062BK1,121.32,12.26,11568.0,2070.0,697.0,1469.0,1810.0,326.0,0.0,5944.0,1684.0,0.0,0.17637499999999998,0.042166666666666665,0.9569166666666667,2136.0,0.9082197933754439,48.99439498805643,5.5884057970987495,0.8473782771531614,6,0.2,0.8,0.02,0.021,0.24
23305010,2023-07-02,2830C20MMNC,125.43,10.28,11400.0,1509.0,712.0,2659.0,1779.0,230.0,0.0,6667.0,2524.0,0.0,0.17637499999999998,0.042166666666666665,0.9569166666666667,2009.0,0.9242502394744364,53.15315315272938,7.554671968185849,0.8855151816819883,17,0.21,0.72,0.021,0.027,0.19
23204988,2023-07-02,2062BK1,123.4,11.54,10467.0,1611.0,806.0,3647.0,1151.0,304.0,0.0,6347.0,1090.0,0.0,0.17637499999999998,0.042166666666666665,0.9569166666666667,1455.0,0.9144805098494556,51.43435980509372,6.497206703906581,0.7910652920956762,6,0.18,0.71,0.025,0.027,0.26
23305002,2023-07-02,C20HMNCMAV55,123.46,9.59,10887.0,3069.0,798.0,3610.0,2578.0,0.0,349.0,6896.0,1139.0,0.0,0.17637499999999998,0.042166666666666665,0.9569166666666667,2927.0,0.9279218338900571,55.85614773970634,3.547409579666488,0.8807652886911921,35,0.23,1.4,0.03,0.03,0.23
23105014,2023-07-02,2062BK1,130.53,8.48,10227.0,1998.0,800.0,3495.0,1638.0,294.0,159.0,6516.0,3730.0,0.0,0.17637499999999998,0.042166666666666665,0.9569166666666667,2091.0,0.938997194439688,49.91955872175041,5.118618618616057,0.7833572453367846,6,0.2,0.75,0.022,0.029,0.21
23105017,2023-07-02,2830C20MMNC,125.1,5.68,10215.0,1992.0,822.0,3462.0,1722.0,301.0,240.0,6468.0,1122.0,0.0,0.17637499999999998,0.042166666666666665,0.9569166666666667,2263.0,0.9565682826047058,51.70263788927496,5.128012048190197,0.7609368095445157,17,0.2,0.75,0.022,0.022,0.2
23105020,2023-07-02,1786500D,124.9,11.67,9219.0,1989.0,787.0,3084.0,1743.0,338.0,328.0,6959.0,48.0,0.0,0.17637499999999998,0.042166666666666665,0.9569166666666667,2409.0,0.9145493153627112,55.71657325816079,4.63499245851954,0.7235367372350671,2,0.2,0.73,0.018,0.04,0.211
23205034,2023-07-02,C20MMNATLT,129.59,11.54,9681.0,1467.0,707.0,3149.0,1782.0,283.0,0.0,6399.0,1067.0,0.0,0.17637499999999998,0.042166666666666665,0.9569166666666667,2065.0,0.9182314178352001,49.37881009299036,6.599182004085481,0.8629539951569671,41,0.2,0.75,0.029,0.028,0.18
23205031,2023-07-02,1786500D,120.52,11.68,10092.0,1656.0,701.0,3466.0,1812.0,294.0,0.0,5767.0,1049.0,0.0,0.17637499999999998,0.042166666666666665,0.9569166666666667,2106.0,0.9116490166345564,47.85097909021033,6.094202898547045,0.8603988603984518,2,0.19,0.78,0.029,0.032,0.218
23105024,2023-07-02,1786500D,121.8,11.67,9936.0,2001.0,780.0,2672.0,1715.0,308.0,289.0,6484.0,1072.0,0.0,0.17637499999999998,0.042166666666666665,0.9569166666666667,2312.0,0.9125646212563681,53.23481116540858,4.965517241376829,0.7417820069200944,2,0.21,0.74,0.023,0.04,0.226
23205025,2023-07-02,2062BK1,120.46,12.26,9405.0,2016.0,737.0,1237.0,1674.0,287.0,206.0,6503.0,1087.0,0.0,0.17637499999999998,0.042166666666666665,0.9569166666666667,2167.0,0.9076250753397557,53.984725219541886,4.6651785714262575,0.7724965389936445,6,0.19,0.74,0.024,0.03,0.18
23205022,2023-07-02,2062BK1,122.9,11.47,9537.0,2304.0,811.0,2310.0,1674.0,267.0,206.0,6507.0,1094.0,0.0,0.17637499999999998,0.042166666666666665,0.9569166666666667,2147.0,0.9146386842233041,52.945484133011014,4.13932291666487,0.7796925943172894,6,0.22,0.75,0.021,0.031,0.2
23205018,2023-07-02,2062BK1,121.3,10.5,10233.0,1995.0,797.0,2980.0,1681.0,290.0,192.0,6558.0,1115.0,0.0,0.17637499999999998,0.042166666666666665,0.9569166666666667,2163.0,0.9203338391432447,54.06430337960376,5.129323308268106,0.7771613499765246,6,0.21,0.78,0.03,0.033,0.2
23205015,2023-07-02,1786500D,121.05,8.48,10374.0,2205.0,748.0,1274.0,1694.0,270.0,202.0,6499.0,1109.0,328.0,0.17637499999999998,0.042166666666666665,0.9569166666666667,2166.0,0.9345325407169418,53.688558446479234,4.7047619047597715,0.7820867959368504,2,0.19,0.75,0.021,0.028,0.213
23205012,2023-07-02,1786500D,121.89,11.07,10383.0,2286.0,756.0,1592.0,1708.0,287.0,206.0,6338.0,998.0,416.0,0.17637499999999998,0.042166666666666665,0.9569166666666667,2201.0,0.9167418772494228,51.99770284640251,4.541994750654181,0.7760109041341318,2,0.19,0.69,0.02,0.024,0.176
23205009,2023-07-02,2062BK1,122.78,7.43,11073.0,1782.0,751.0,3481.0,1741.0,307.0,202.0,6296.0,1057.0,327.0,0.17637499999999998,0.042166666666666665,0.9569166666666667,2250.0,0.9429383303821294,51.278709887186196,6.213804713801227,0.7737777777774338,6,0.22,0.77,0.018,0.022,0.22
23205006,2023-07-02,2830C20MMNC,123.37,7.36,11391.0,1113.0,748.0,3594.0,1731.0,273.0,202.0,6347.0,1042.0,0.0,0.17637499999999998,0.042166666666666665,0.9569166666666667,2206.0,0.9437007572787907,51.44686714718775,10.2345013476997,0.7846781504982844,17,0.19,0.73,0.029,0.024,0.22
23205003,2023-07-02,2830C20MMNC,121.97,10.21,10815.0,1500.0,789.0,2991.0,1806.0,300.0,0.0,6507.0,1035.0,255.0,0.17637499999999998,0.042166666666666665,0.9569166666666667,2106.0,0.9227568467171829,53.349184225191856,7.209999999995193,0.8575498575494503,17,0.19,0.72,0.025,0.023,0.27
23204991,2023-07-02,2062BK1,126.73,0.0,11124.0,1065.0,814.0,4460.0,1634.0,300.0,186.0,6347.0,1818.0,0.0,0.17637499999999998,0.042166666666666665,0.9569166666666667,2120.0,0.9999999999921092,50.082853309791815,10.445070422525404,0.7707547169807685,6,0.22,0.72,0.025,0.025,0.19
23105011,2023-07-02,C20HMNCMAV55,130.64,10.92,10233.0,1980.0,774.0,3015.0,2429.0,112.0,656.0,6416.0,1691.0,0.0,0.17637499999999998,0.042166666666666665,0.9569166666666667,3197.0,0.9228595648423082,49.1120636860907,5.168181818179208,0.7597747888643229,35,0.22,1.39,0.03,0.03,0.22
23305007,2023-07-02,2062BK1,126.28,10.08,11901.0,3549.0,859.0,1402.0,1816.0,301.0,0.0,6887.0,1352.0,0.0,0.17637499999999998,0.042166666666666665,0.9569166666666667,2117.0,0.9260780287406418,54.53753563466473,3.3533389687226394,0.857817666508806,6,0.21,0.78,0.034,0.025,0.25
23105008,2023-07-02,C20HMNCMAV55,125.32,8.49,11472.0,1938.0,840.0,3611.0,2426.0,128.0,618.0,6528.0,1076.0,0.0,0.17637499999999998,0.042166666666666665,0.9569166666666667,3172.0,0.9365518272106976,52.09064794085469,5.919504643959794,0.7648171500628106,35,0.23,1.43,0.03,0.02,0.22
23204973,2023-07-02,C20MMNATLT,137.0,0.0,9969.0,1974.0,748.0,4192.0,1809.0,263.0,0.0,6461.0,1026.0,0.0,0.17637499999999998,0.042166666666666665,0.9569166666666667,2072.0,0.9999999999927008,47.160583941261606,5.050151975681333,0.8730694980690767,41,0.19,0.73,0.026,0.023,0.21
23304999,2023-07-02,1786500D,127.01,13.87,11391.0,2163.0,807.0,3643.0,1860.0,260.0,0.0,6703.0,1417.0,223.0,0.17637499999999998,0.042166666666666665,0.9569166666666667,2120.0,0.9015474162343731,52.775372017535815,5.266296809983696,0.8773584905656239,2,0.21,0.79,0.024,0.023,0.216
23304996,2023-07-02,1786500D,124.13,10.08,10755.0,1218.0,806.0,3923.0,1949.0,275.0,0.0,6643.0,1125.0,0.0,0.17637499999999998,0.042166666666666665,0.9569166666666667,2224.0,0.9248938231061404,53.51647466322793,8.830049261076494,0.8763489208629153,2,0.22,0.74,0.024,0.022,0.205
23304993,2023-07-02,1786500D,130.71,12.09,10419.0,2208.0,856.0,3726.0,1868.0,258.0,0.0,6672.0,2367.0,0.0,0.17637499999999998,0.042166666666666665,0.9569166666666667,2126.0,0.9153361344473716,51.044296533922086,4.718749999997863,0.8786453433674136,2,0.21,0.77,0.022,0.029,0.192
23304990,2023-07-02,EXPORTDSP14,125.44,11.87,9957.0,1206.0,848.0,4340.0,1877.0,329.0,0.0,6884.0,1455.0,239.0,0.17637499999999998,0.042166666666666665,0.9569166666666667,2206.0,0.9135532736077959,54.878826530174756,8.256218905465792,0.8508612873976198,55,0.18,0.78,0.026,0.031,0.22
23304977,2023-07-02,2062BK1,134.43,8.87,10437.0,1578.0,530.0,2994.0,1801.0,285.0,0.0,6612.0,994.0,0.0,0.17637499999999998,0.042166666666666665,0.9569166666666667,2086.0,0.9381018841525604,49.185449676045636,6.614068441060447,0.8633748801529898,6,0.21,0.81,0.022,0.023,0.2
23304974,2023-07-02,C20MMNATLT,119.59,9.69,11088.0,2541.0,577.0,3612.0,1801.0,241.0,0.0,6559.0,1122.0,0.0,0.17637499999999998,0.042166666666666665,0.9569166666666667,2042.0,0.9250464108839338,54.845722886070355,4.3636363636346465,0.8819784524971195,41,0.21,0.77,0.018,0.022,0.21
23204986,2023-07-02,1786500D,124.41,11.47,11112.0,1671.0,743.0,3874.0,1802.0,300.0,0.0,6445.0,1139.0,0.0,0.17637499999999998,0.042166666666666665,0.9569166666666667,2102.0,0.9155872828899354,51.8045173213423,6.649910233389198,0.8572787821118661,2,0.2,0.67,0.027,0.027,0.193
23104987,2023-07-02,EXPORTDSP14,129.72,0.0,11760.0,2475.0,785.0,2324.0,1810.0,325.0,0.0,6402.0,1092.0,0.0,0.17637499999999998,0.042166666666666665,0.9569166666666667,2135.0,0.9999999999922912,49.35245143347709,4.751515151513232,0.847775175643631,55,0.21,0.8,0.03,0.03,0.24
23104975,2023-07-02,2062BK1,111.01,0.0,8991.0,1581.0,820.0,3872.0,1821.0,326.0,0.0,397.0,86.0,0.0,0.17637499999999998,0.042166666666666665,0.9569166666666667,2147.0,0.9999999999909918,3.5762543914640457,5.686907020869269,0.848160223567374,6,0.19,0.75,0.016,0.024,0.2
23105005,2023-07-02,2062BK1,131.19,0.0,6354.0,2235.0,764.0,3831.0,1686.0,247.0,0.0,6343.0,1059.0,0.0,0.17637499999999998,0.042166666666666665,0.9569166666666667,1933.0,0.9999999999923775,48.349721777205964,2.8429530201329563,0.8722193481630253,6,0.2,0.77,0.037,0.026,0.27
23104978,2023-07-02,2062BK1,128.62,12.27,10653.0,2214.0,679.0,2859.0,1813.0,213.0,0.0,6449.0,1023.0,0.0,0.17637499999999998,0.042166666666666665,0.9569166666666667,2026.0,0.9129107814542344,50.13994713069398,4.811653116528992,0.894866732477347,6,0.19,0.75,0.016,0.023,0.2
23204983,2023-07-02,EXPORTDSP14,121.02,9.59,10980.0,1638.0,737.0,3524.0,1799.0,294.0,0.0,6087.0,1321.0,0.0,0.17637499999999998,0.042166666666666665,0.9569166666666667,2093.0,0.9265753005058835,50.29747149189971,6.703296703292611,0.8595317725748401,55,0.2,0.75,0.02,0.024,0.23
23104992,2023-07-02,2062BK1,132.2,10.21,10479.0,5046.0,739.0,0.0,1648.0,240.0,0.0,6961.0,1121.0,0.0,0.17637499999999998,0.042166666666666665,0.9569166666666667,1888.0,0.92830559651058,52.655068078270396,2.0766944114145702,0.8728813559317411,6,0.18,0.73,0.035,0.018,0.19
23104995,2023-07-02,2062BK1,124.3,8.27,11262.0,4947.0,752.0,0.0,1660.0,277.0,0.0,6965.0,1151.0,0.0,0.17637499999999998,0.042166666666666665,0.9569166666666667,1937.0,0.9376178622543743,56.033789219179134,2.2765312310486605,0.8569953536392065,6,0.21,0.74,0.027,0.018,0.2
23104998,2023-07-02,EXPORTDSP14,118.57,13.26,11694.0,2646.0,813.0,3558.0,1654.0,261.0,0.0,6519.0,1075.0,0.0,0.17637499999999998,0.042166666666666665,0.9569166666666667,1915.0,0.8994159144284352,54.98018048363853,4.419501133785178,0.8637075718011156,55,0.22,0.72,0.02,0.017,0.2
23105001,2023-07-02,2062BK1,123.44,14.07,11508.0,2166.0,784.0,2432.0,1684.0,297.0,0.0,6850.0,1086.0,0.0,0.17637499999999998,0.042166666666666665,0.9569166666666667,1981.0,0.8976801687084746,55.4925469859406,5.313019390579265,0.8500757193332408,6,0.18,0.7,0.019,0.024,0.18
23105004,2023-07-02,EXPORTDSP14,123.95,9.87,10062.0,2067.0,840.0,3372.0,1662.0,271.0,0.0,6806.0,1083.0,0.0,0.17637499999999998,0.042166666666666665,0.9569166666666667,1933.0,0.9262442086315481,54.90923759536176,4.867924528299532,0.8598034143813452,55,0.19,0.69,0.024,0.024,0.18
23204980,2023-07-02,1786500D,123.04,11.87,10563.0,1413.0,762.0,3543.0,1785.0,304.0,0.0,6514.0,1025.0,0.0,0.17637499999999998,0.042166666666666665,0.9569166666666667,2089.0,0.9120154176791047,52.94213263936165,7.475583864113606,0.8544758257535402,2,0.2,0.72,0.022,0.023,0.204
23105056,2023-07-03,S.TOWER6VAN,120.18,9.49,11457.0,2220.0,785.0,2966.0,2531.0,11.0,387.0,6452.0,1160.0,0.0,0.171,0.04364,0.9791200000000001,2929.0,0.926814220706973,53.68613746002924,5.160810810808486,0.8641174462270863,67,0.19,1.3,0.03,0.034,0.22
23105058,2023-07-03,S.TOWER6VAN,122.12,10.47,11388.0,2157.0,847.0,2885.0,2521.0,143.0,468.0,6364.0,1070.0,0.0,0.171,0.04364,0.9791200000000001,3132.0,0.9210347688293158,52.112676055911294,5.2795549374106265,0.8049169859512117,67,0.18,1.31,0.03,0.028,0.23
23105059,2023-07-03,2062BK1,124.75,11.54,13323.0,1104.0,679.0,2830.0,1841.0,274.0,0.0,6553.0,1031.0,0.0,0.171,0.04364,0.9791200000000001,2115.0,0.9153276102361486,52.52905811581139,12.067934782597765,0.8704491725764206,6,0.17,0.81,0.026,0.035,0.24
23105061,2023-07-03,S.TOWER6VAN,129.26,11.47,13581.0,1101.0,702.0,2717.0,2514.0,0.0,487.0,6639.0,1126.0,0.0,0.171,0.04364,0.9791200000000001,3001.0,0.9184964115617247,51.36159678128299,12.335149863749015,0.837720759746472,67,0.18,1.3,0.027,0.032,0.23
23105065,2023-07-03,2062BK1,118.45,12.98,9345.0,993.0,714.0,2080.0,1736.0,267.0,226.0,6248.0,1001.0,0.0,0.171,0.04364,0.9791200000000001,2229.0,0.9012402039039699,52.747994934126226,9.410876132921036,0.7788245850153527,6,0.19,0.8,0.022,0.028,0.21
23105063,2023-07-03,2062BK1,128.37,0.0,10722.0,1941.0,667.0,3673.0,1737.0,346.0,139.0,5605.0,1853.0,0.0,0.171,0.04364,0.9791200000000001,2222.0,0.9999999999922101,43.662849575105845,5.5239567233356395,0.78172817281693,6,0.19,0.79,0.019,0.028,0.2
23105067,2023-07-03,2062BK1,120.32,12.26,9675.0,990.0,818.0,3053.0,1622.0,326.0,363.0,6520.0,1075.0,0.0,0.171,0.04364,0.9791200000000001,2311.0,0.9075275305407489,54.18882978678367,9.772727272717402,0.7018606663778876,6,0.18,0.8,0.027,0.031,0.18
23105069,2023-07-03,2062BK1,126.13,11.54,10218.0,1005.0,787.0,4150.0,1787.0,308.0,68.0,6277.0,1043.0,0.0,0.171,0.04364,0.9791200000000001,2163.0,0.916176363761777,49.766114326093984,10.16716417909436,0.8261673601475608,6,0.2,0.82,0.026,0.042,0.21
23105070,2023-07-03,2062BK1,127.24,11.47,10434.0,1485.0,795.0,4215.0,1607.0,288.0,399.0,6450.0,1137.0,0.0,0.171,0.04364,0.9791200000000001,2294.0,0.9173094946224691,50.691606412679256,7.026262626257894,0.7005231037486048,6,0.19,0.78,0.024,0.031,0.21
23105073,2023-07-03,2062BK1,124.9,11.46,9984.0,495.0,800.0,3897.0,1603.0,284.0,277.0,5991.0,945.0,0.0,0.171,0.04364,0.9791200000000001,2164.0,0.9159577588668528,47.96637309809474,20.169696969656222,0.7407578558222085,6,0.19,0.76,0.022,0.031,0.2
23105080,2023-07-03,C20MMNATLT,123.73,11.28,10863.0,1293.0,833.0,2554.0,1729.0,294.0,0.0,6462.0,1056.0,0.0,0.171,0.04364,0.9791200000000001,2023.0,0.9164506332796354,52.22662248401983,8.401392111362412,0.8546712802763942,41,0.21,0.76,0.022,0.024,0.22
23305043,2023-07-03,2830C20MMNC,122.12,11.67,12453.0,2859.0,549.0,3336.0,1902.0,258.0,0.0,6491.0,1172.0,0.0,0.171,0.04364,0.9791200000000001,2160.0,0.9127737498997477,53.152636750301724,4.355718782789662,0.8805555555551479,17,0.19,0.72,0.02,0.025,0.21
23205028,2023-07-03,2062BK1,125.31,11.47,10041.0,1287.0,707.0,2657.0,1836.0,283.0,0.0,6492.0,1059.0,0.0,0.171,0.04364,0.9791200000000001,2119.0,0.9161427109159517,51.80751735654132,7.8018648018587395,0.8664464369981754,6,0.2,0.73,0.033,0.028,0.21
23205037,2023-07-03,2062BK1,122.09,11.55,10314.0,1497.0,688.0,3104.0,1738.0,290.0,0.0,6171.0,995.0,0.0,0.171,0.04364,0.9791200000000001,2028.0,0.9135737802984617,50.544680153570766,6.889779559113634,0.8570019723861652,6,0.2,0.75,0.024,0.028,0.2
23205039,2023-07-03,1786500D,123.91,11.67,9909.0,1503.0,701.0,2470.0,1819.0,294.0,0.0,6301.0,1074.0,0.0,0.171,0.04364,0.9791200000000001,2113.0,0.9139253577156372,50.8514244205403,6.592814371253098,0.8608613345949546,2,0.22,0.73,0.031,0.035,0.205
23205041,2023-07-03,2062BK1,116.73,11.47,10467.0,1275.0,754.0,2631.0,1809.0,283.0,0.0,6399.0,1099.0,0.0,0.171,0.04364,0.9791200000000001,2092.0,0.9105304212097463,54.818812644094756,8.209411764699444,0.864722753345667,6,0.2,0.75,0.024,0.028,0.2
23205045,2023-07-03,C20MMNATLT,123.02,12.0,9957.0,1200.0,707.0,3683.0,1741.0,290.0,0.0,5716.0,903.0,0.0,0.171,0.04364,0.9791200000000001,2031.0,0.9111242778780099,46.46398959481008,8.297499999993086,0.8572131954697897,41,0.2,0.76,0.025,0.031,0.2
23205047,2023-07-03,C20MMNATLT,124.84,12.08,12126.0,2055.0,808.0,2606.0,1698.0,287.0,0.0,6732.0,1106.0,0.0,0.171,0.04364,0.9791200000000001,1985.0,0.9117732982697065,53.925024030327414,5.900729927004428,0.8554156171280325,41,0.18,0.72,0.025,0.03,0.2
23205050,2023-07-03,2830C20MMNC,122.6,10.82,17052.0,2757.0,542.0,2610.0,1718.0,283.0,0.0,6516.0,1060.0,0.0,0.171,0.04364,0.9791200000000001,2001.0,0.9189027132295091,53.148450244264694,6.184983677908529,0.8585707146422495,17,0.2,0.7,0.023,0.028,0.21
23205053,2023-07-03,2062BK1,122.69,12.65,5955.0,3003.0,495.0,2157.0,1694.0,287.0,0.0,6502.0,1010.0,0.0,0.171,0.04364,0.9791200000000001,1981.0,0.9065316979392158,52.99535414416012,1.9830169830163227,0.8551236749112291,6,0.21,0.79,0.022,0.03,0.22
23205057,2023-07-03,C20MMNATLT,117.11,12.08,11472.0,3087.0,605.0,0.0,1701.0,280.0,0.0,6531.0,1421.0,0.0,0.171,0.04364,0.9791200000000001,1981.0,0.9064943106981462,55.76808129061764,3.7162293488812064,0.858657243815821,41,0.21,0.78,0.02,0.02,0.21
23205071,2023-07-03,S.TOWER6VAN,136.0,0.0,11502.0,2013.0,1618.0,3619.0,4780.0,216.0,870.0,6601.0,1027.0,533.0,0.171,0.04364,0.9791200000000001,5866.0,0.9999999999926471,48.53676470552547,5.713859910578384,0.8148653256050434,67,0.19,1.27,0.021,0.026,0.23
23205074,2023-07-03,2062BK1,125.5,6.81,10803.0,2088.0,784.0,3005.0,1714.0,277.0,0.0,6497.0,1009.0,322.0,0.171,0.04364,0.9791200000000001,1991.0,0.9485299674933979,51.76892430237634,5.1738505747101655,0.8608739326967048,6,0.2,0.77,0.021,0.031,0.2
23205076,2023-07-03,1786500D,123.5,11.47,11007.0,1662.0,803.0,2602.0,1684.0,280.0,0.0,6796.0,1129.0,0.0,0.171,0.04364,0.9791200000000001,1964.0,0.915018152175187,55.028340080526085,6.622743682306485,0.8574338085535349,2,0.22,0.72,0.02,0.024,0.229
23105054,2023-07-03,S.TOWER6VAN,129.36,12.27,11886.0,1122.0,803.0,3472.0,2552.0,105.0,299.0,6623.0,1102.0,0.0,0.171,0.04364,0.9791200000000001,2956.0,0.9133658123214476,51.19820655495363,10.593582887691094,0.8633288227331315,67,0.18,1.27,0.036,0.031,0.24
23205081,2023-07-03,1786500D,127.4,10.92,9732.0,1002.0,809.0,3658.0,1701.0,277.0,0.0,6359.0,1031.0,0.0,0.171,0.04364,0.9791200000000001,1978.0,0.9210526315722887,49.91365777040884,9.712574850289709,0.8599595551057331,2,0.2,0.73,0.025,0.031,0.227
23105052,2023-07-03,C20MMNATLT,121.14,10.47,11430.0,1104.0,797.0,2547.0,1816.0,284.0,0.0,6427.0,1074.0,0.0,0.171,0.04364,0.9791200000000001,2100.0,0.9204467745542098,53.05431731836673,10.35326086955584,0.864761904761493,41,0.18,0.76,0.03,0.031,0.18
23305040,2023-07-03,1786500D,120.95,10.92,11214.0,489.0,795.0,3530.0,1963.0,220.0,0.0,6474.0,1291.0,0.0,0.171,0.04364,0.9791200000000001,2183.0,0.9171911731180922,53.5262505162999,22.932515337376415,0.8992212551530466,2,0.21,0.73,0.027,0.027,0.189
23105046,2023-07-03,2830C20MMNC,120.81,10.21,12348.0,1320.0,785.0,2339.0,1770.0,291.0,0.0,6331.0,1205.0,0.0,0.171,0.04364,0.9791200000000001,2061.0,0.9220729659523579,52.40460226759039,9.354545454538368,0.8588064046575163,17,0.2,0.72,0.034,0.033,0.23
23305087,2023-07-03,1786500D,128.75,11.67,12633.0,1566.0,870.0,2022.0,1909.0,268.0,0.0,6887.0,1120.0,0.0,0.171,0.04364,0.9791200000000001,2177.0,0.9168921805945245,53.491262135506865,8.067049808423967,0.8768948093702909,2,0.2,0.75,0.029,0.034,0.221
23305082,2023-07-03,1786500D,125.72,0.0,10641.0,1440.0,859.0,5806.0,2007.0,254.0,0.0,6541.0,1153.0,0.0,0.171,0.04364,0.9791200000000001,2261.0,0.9999999999920458,52.02831689427276,7.3895833333282015,0.8876603272884177,2,0.19,0.79,0.026,0.025,0.214
23305077,2023-07-03,S.TOWER6VAN,122.0,7.42,10677.0,1692.0,663.0,2538.0,2539.0,129.0,393.0,4911.0,1497.0,0.0,0.171,0.04364,0.9791200000000001,3061.0,0.9426672848018649,40.254098360325784,6.310283687939533,0.8294674942826431,67,0.18,1.31,0.019,0.031,0.19
23305072,2023-07-03,S.TOWER6VAN,124.9,11.46,12042.0,996.0,1564.0,2943.0,4990.0,386.0,768.0,6778.0,1502.0,0.0,0.171,0.04364,0.9791200000000001,6144.0,0.9159577588668528,54.267413930710426,12.090361445770993,0.8121744791665344,67,0.17,1.29,0.029,0.029,0.22
23305068,2023-07-03,S.TOWER6VAN,123.41,11.27,10362.0,1584.0,861.0,2373.0,2483.0,33.0,233.0,6600.0,1844.0,0.0,0.171,0.04364,0.9791200000000001,2749.0,0.9163201663133627,53.48026902152597,6.541666666662537,0.9032375409236438,67,0.17,1.27,0.032,0.031,0.23
23305066,2023-07-03,S.TOWER6VAN,118.9,9.87,9714.0,1176.0,784.0,1888.0,2434.0,68.0,339.0,6221.0,1716.0,0.0,0.171,0.04364,0.9791200000000001,2841.0,0.9233517123481918,52.3212783847576,8.260204081625629,0.8567405843010008,67,0.18,1.29,0.025,0.03,0.22
23305064,2023-07-03,2062BK1,126.68,10.22,10263.0,2232.0,688.0,2040.0,1804.0,377.0,0.0,6594.0,2345.0,382.0,0.171,0.04364,0.9791200000000001,2181.0,0.9253469685834527,52.05241553479592,4.598118279567832,0.8271435121500105,6,0.22,0.84,0.021,0.021,0.2
23305062,2023-07-03,2062BK1,127.59,11.54,6552.0,2676.0,589.0,2611.0,1759.0,244.0,146.0,6208.0,1543.0,0.0,0.171,0.04364,0.9791200000000001,2149.0,0.91705599079338,48.65585077162273,2.4484304932726277,0.8185202419726298,6,0.18,0.76,0.025,0.033,0.21
23305060,2023-07-03,2062BK1,131.0,11.47,16395.0,1995.0,605.0,2653.0,1783.0,275.0,81.0,6598.0,1451.0,0.0,0.171,0.04364,0.9791200000000001,2139.0,0.9194918228334422,50.366412213355986,8.218045112777835,0.8335670874236403,6,0.2,0.81,0.03,0.04,0.2
23305051,2023-07-03,2062BK1,124.9,11.54,11361.0,2220.0,809.0,2479.0,1768.0,206.0,133.0,6616.0,1235.0,0.0,0.171,0.04364,0.9791200000000001,2107.0,0.9154206977358883,52.97037630061673,5.1175675675652625,0.8391077361173046,6,0.2,0.83,0.039,0.032,0.22
23305048,2023-07-03,2830C20MMNAK,128.36,12.88,10857.0,3756.0,666.0,0.0,1817.0,186.0,156.0,6395.0,1286.0,0.0,0.171,0.04364,0.9791200000000001,2159.0,0.9088077031937922,49.820816453335766,2.890575079871435,0.8415933302450942,16,0.22,0.77,0.035,0.028,0.18
23305035,2023-07-03,C20MMNATLT,121.47,11.52,10956.0,4350.0,666.0,1587.0,1886.0,254.0,0.0,6648.0,1192.0,281.0,0.171,0.04364,0.9791200000000001,2140.0,0.9133769456281421,54.72956285457537,2.5186206896545933,0.8813084112145414,41,0.2,0.8,0.02,0.023,0.23
23105049,2023-07-03,2062BK1,121.92,11.87,10950.0,1128.0,797.0,2554.0,1821.0,305.0,0.0,6580.0,1096.0,0.0,0.171,0.04364,0.9791200000000001,2126.0,0.9112788698638817,53.96981627252321,9.707446808502032,0.8565380997173769,6,0.17,0.75,0.024,0.026,0.2
23305044,2023-07-03,2062BK1,121.56,11.87,12690.0,1953.0,729.0,3152.0,1860.0,244.0,159.0,2023.0,870.0,4608.0,0.171,0.04364,0.9791200000000001,2263.0,0.9110394963583075,16.641987495749902,6.497695852531235,0.8219178082188149,6,0.21,0.79,0.021,0.027,0.21
23105042,2023-07-03,2062BK1,132.23,12.27,9918.0,2181.0,823.0,3408.0,1787.0,308.0,0.0,6403.0,1111.0,0.0,0.171,0.04364,0.9791200000000001,2095.0,0.9150865051839786,48.423201996155015,4.547455295733816,0.8529832935556788,6,0.22,0.84,0.024,0.03,0.21
23105038,2023-07-03,C20MMNATLT,126.86,11.55,11802.0,1707.0,795.0,3847.0,1891.0,274.0,0.0,6636.0,1093.0,420.0,0.171,0.04364,0.9791200000000001,2165.0,0.9165522722280433,52.309632665518606,6.9138840070258265,0.8734411085446312,41,0.2,0.79,0.034,0.027,0.21
23105033,2023-07-03,2062BK1,127.54,11.27,11409.0,2019.0,601.0,3466.0,1860.0,274.0,0.0,6392.0,991.0,0.0,0.171,0.04364,0.9791200000000001,2134.0,0.918809884007501,50.11761016112499,5.650817236252773,0.8716026241795354,6,0.21,0.76,0.027,0.033,0.21
23105027,2023-07-03,2062BK1,124.71,11.54,8979.0,1980.0,820.0,2922.0,1707.0,298.0,237.0,5961.0,2533.0,0.0,0.171,0.04364,0.9791200000000001,2242.0,0.9153027522868602,47.79889343238073,4.5348484848461945,0.7613737734162528,6,0.21,0.8,0.023,0.031,0.18
23205091,2023-07-04,2830C20MMNC,128.68,12.27,9666.0,1659.0,811.0,2751.0,1482.0,283.0,0.0,6429.0,1020.0,0.0,0.17145833333333335,0.04741666666666666,0.9792083333333333,1765.0,0.9129478538424055,49.96114392252129,5.826401446651099,0.839660056656748,17,0.18,0.74,0.031,0.037,0.21
23305101,2023-07-04,C20MMNC(BSP),126.72,12.26,9903.0,1002.0,746.0,1323.0,1838.0,170.0,213.0,951.0,3941.0,0.0,0.17145833333333335,0.04741666666666666,0.9792083333333333,2221.0,0.9117858684637231,7.504734848425626,9.883233532924269,0.8275551553350619,43,0.2,0.82,0.036,0.033,0.21
23305098,2023-07-04,1786500D,123.38,9.86,9684.0,1851.0,832.0,2014.0,1959.0,323.0,0.0,6612.0,1031.0,0.0,0.17145833333333335,0.04741666666666666,0.9792083333333333,2282.0,0.9259981987321675,53.59053331128554,5.231766612638989,0.8584574934264424,2,0.21,0.74,0.032,0.033,0.204
23305095,2023-07-04,2062BK1,120.66,9.49,9753.0,1644.0,859.0,2108.0,1963.0,227.0,0.0,6421.0,1118.0,0.0,0.17145833333333335,0.04741666666666666,0.9792083333333333,2190.0,0.9270841336847708,53.21564727288898,5.932481751821209,0.896347031963061,6,0.19,0.74,0.031,0.035,0.19
23305092,2023-07-04,2062BK1,121.58,7.87,9816.0,2190.0,837.0,2497.0,1989.0,227.0,0.0,2214.0,542.0,0.0,0.17145833333333335,0.04741666666666666,0.9792083333333333,2216.0,0.9392043259873373,18.210231945893977,4.482191780819871,0.8975631768949018,6,0.22,0.81,0.032,0.029,0.23
