Repository: SiddharthKumar268/FerroMind

# FerroMind
*Ferro-Alloy Optimisation using Machine Learning*
**SAIL Durgapur Steel Plant | Steel Melting Shop**
Intern: Siddharth Kumar | FY 2023-24 to FY 2025-26

---

## Quick Start

```bash

# 2. Place raw Excel files in data/raw/

## Dataset

| | |
|---|---|
| Total heats after cleaning | 47,421 |
| Training set | 37,936 heats (Apr 2023 – Jun 2025) |
| Test set | 9,485 heats (Jun 2025 – Dec 2025) |
| Input features | 21 (16 raw + 5 engineered) |
| Target variables | Mn, Si, C, S, P |
| BOF grades | 76 distinct grades |
| Split method | Chronological 80/20 — no shuffle, no leakage |

---

File: data/processed/sms_train_slag.csv (part 29 of 74)
Heat_Number,Date,BOF Grade Code,Hot Metal Addn. Weight,Scrap Addn. Weight,Lime Into Converter,Dolomite Into Converter,Lime Into Ladle,Iron Ore Into Converter,SIMN Into Ladle,FESI Into Ladle,FEMN Into Ladle,Measered O2 Mainblow II,Duration of Mainblow I/II,Measered O2 2nd Blow,HM_P,HM_S,HM_Si,Total_FA_Ladle,HM_Ratio,O2_per_ton_HM,Lime_Dolo_Ratio,SiMn_FA_Fraction,Grade_Encoded,C,Mn,P,S,Si,FeO,CaO,SiO2,Al2O3,MnO,MgO,P2O5,Basicity,Slag_SP_Index
24100052,2024-04-02,2062BK1,119.19,6.69,9795.0,2784.0,807.0,3352.0,1624.0,305.0,0.0,6197.0,953.0,0.0,0.136,0.03672,0.85768,1929.0,0.9468541467989604,51.99261682983478,3.5183189655159777,0.8418869880762873,6,0.19,0.8,0.02,0.026,0.22,19.12,52.272,17.605,1.204,0.925,5.333,2.164,2.9689878450528226,1.423296846920438
24100071,2024-04-02,1786550D,125.71,0.0,10002.0,2088.0,782.0,3790.0,1676.0,294.0,0.0,5838.0,1068.0,0.0,0.136,0.03672,0.85768,1970.0,0.9999999999920453,46.440219552569886,4.790229885055177,0.850761421319365,3,0.24,0.75,0.03,0.02,0.21,18.366,53.752,19.075,1.035,0.94,3.393,2.137,2.8177815055567206,1.4356070722717804
24100073,2024-04-02,2830C20MMNC,124.95,8.14,10167.0,1977.0,800.0,4920.0,1685.0,301.0,0.0,5915.0,1066.0,0.0,0.136,0.03672,0.85768,1986.0,0.9388383800365254,47.338935573850826,5.142640364185563,0.848439073514175,17,0.206,0.73,0.024,0.026,0.22,0.0,0.0,0.0,0.0,0.0,0.0,0.0,0.0,0.0
24300068,2024-04-02,1786500D,120.46,9.69,10074.0,1455.0,790.0,4578.0,1691.0,279.0,0.0,6214.0,1072.0,0.0,0.136,0.03672,0.85768,1970.0,0.9255474452483632,51.5855885766928,6.923711340201427,0.8583756345173308,2,0.19,0.71,0.018,0.026,0.226,21.341,50.997,19.267,0.841,1.283,2.519,2.356,2.6467199501764584,1.2558053633431012
24300070,2024-04-02,2830C20MMNC,120.32,9.6,9702.0,1080.0,786.0,4748.0,1688.0,240.0,0.0,5859.0,1081.0,211.0,0.136,0.03672,0.85768,1928.0,0.9261083743771082,48.69514627619103,8.983333333325016,0.875518672198716,17,0.184,0.729,0.021,0.026,0.238,11.366999999999999,52.455,24.372,3.286,1.6905000000000001,4.1415,1.2425,2.1521765888483158,1.4676832680470062
24300076,2024-04-02,2830C20MMNC,125.35,10.21,8679.0,0.0,715.0,6230.0,1624.0,248.0,0.0,6011.0,992.0,0.0,0.136,0.03672,0.85768,1872.0,0.9246827972785138,47.95372955685717,8678999999999.999,0.8675213675209041,17,0.2,0.72,0.029,0.026,0.22,12.009,52.043000000000006,23.9045,2.835,1.533,5.095000000000001,1.0735000000000001,2.1770303904959114,1.4490804549694416
24300079,2024-04-02,1786550D,127.33,9.29,11166.0,1923.0,701.0,3402.0,1665.0,281.0,0.0,6505.0,1036.0,268.0,0.136,0.03672,0.85768,1946.0,0.932001171124784,51.08772480914877,5.8065522620874646,0.8556012332986354,3,0.23,0.76,0.03,0.03,0.23,17.994,52.496,20.343,1.033,1.226,3.066,2.316,2.5804168305151394,1.3692941728833012
24300131,2024-04-03,1786550D,125.03,9.49,8418.0,2997.0,862.0,2599.0,1630.0,261.0,0.0,6234.0,1007.0,323.0,0.134,0.0392058823529411,0.7786764705882353,1891.0,0.9294528694548808,49.86003359153915,2.808808808807872,0.8619777895288937,3,0.2,0.75,0.03,0.03,0.21,13.469,53.617,21.602,0.658,1.233,5.285,2.694,2.4819238068786738,1.5287693886861315
24300115,2024-04-03,2062BK1,120.71,10.21,9465.0,2736.0,743.0,3594.0,1644.0,268.0,0.0,6162.0,1077.0,260.0,0.134,0.0392058823529411,0.7786764705882353,1912.0,0.922013443317125,51.04796619956053,3.459429824560139,0.8598326359828139,6,0.19,0.8,0.032,0.031,0.22,19.28,48.54,17.92,0.77,1.48,5.04,2.36,2.7085542101445226,1.3048036343109055
24300111,2024-04-03,S.TOWER6VAN,123.42,8.77,8943.0,978.0,790.0,3620.0,2549.0,140.0,447.0,5778.0,942.0,0.0,0.134,0.0392058823529411,0.7786764705882353,3136.0,0.9336561010595836,46.81575109344664,9.144171779131756,0.8128188775507612,67,0.17,1.29,0.032,0.029,0.21,24.175,51.052,16.931,0.635,1.389,2.266,2.124,3.0151193007323407,1.2419295983652419
24300101,2024-04-03,EXPORTDSP14,127.49,7.48,13329.0,1176.0,806.0,4717.0,1654.0,244.0,0.0,6337.0,1040.0,315.0,0.134,0.0392058823529411,0.7786764705882353,1898.0,0.944580277091616,49.70585928269114,11.33418367345975,0.8714436248678232,55,0.194,0.768,0.023,0.03,0.222,15.504,54.02,31.552,3.943,1.456,5.478,0.258,1.7120400595822902,1.147969483817498
24300078,2024-04-03,2830C20MMNC,131.89,0.0,5952.0,0.0,682.0,0.0,1674.0,235.0,0.0,2403.0,401.0,0.0,0.134,0.0392058823529411,0.7786764705882353,1909.0,0.999999999992418,18.21972856154205,5952000000000.0,0.8768988999471572,17,0.224,0.729,0.02,0.02,0.198,22.918,49.05,17.71,1.247,1.125,4.382,2.012,2.7694653040483312,1.2072657461419183
24100134,2024-04-03,1786550D,122.77,9.65,7035.0,3999.0,952.0,3215.0,1710.0,247.0,0.0,6413.0,1063.0,0.0,0.134,0.0392058823529411,0.7786764705882353,1957.0,0.9271258118039034,52.235888245888766,1.7591897974489223,0.8737864077665438,3,0.21,0.75,0.03,0.02,0.23,21.891,51.125,17.555,0.518,1.076,4.307,2.22,2.9121098200045568,1.2960427915937842
24100130,2024-04-03,2062BK1,121.7,9.28,8217.0,3567.0,934.0,2754.0,1715.0,246.0,0.0,6337.0,1051.0,0.0,0.134,0.0392058823529411,0.7786764705882353,1961.0,0.9291494884644288,52.07066557064855,2.303616484440061,0.874553799081655,6,0.21,0.74,0.031,0.026,0.22,21.67,50.759,18.084,0.517,1.052,4.322,2.295,2.806690627591927,1.2767953716513645
24100118,2024-04-03,S.TOWER6VAN,121.85,9.49,9090.0,3657.0,807.0,1053.0,2429.0,85.0,403.0,567.0,1644.0,0.0,0.134,0.0392058823529411,0.7786764705882353,2917.0,0.9277447845216404,4.653262207594146,2.4856439704669167,0.8327048337330022,67,0.19,1.28,0.025,0.017,0.24,19.63,47.67,17.61,0.79,1.51,4.79,2.29,2.7068309579240246,1.2800408152305258
24100116,2024-04-03,SEQRFE550D,124.48,8.88,8799.0,3468.0,784.0,0.0,1658.0,213.0,0.0,6561.0,1086.0,0.0,0.134,0.0392058823529411,0.7786764705882353,1871.0,0.9334133173295336,52.70726221037349,2.5371972318331784,0.8861571352213329,73,0.2,0.75,0.025,0.017,0.25,21.196,51.377,18.799,0.787,1.308,2.844,2.215,2.73281914893617,1.2845534553455344
24100096,2024-04-03,S.TOWER6VAN,130.6,0.0,10158.0,2970.0,794.0,6201.0,2324.0,122.0,470.0,6338.0,1432.0,0.0,0.134,0.0392058823529411,0.7786764705882353,2916.0,0.9999999999923432,48.52986217420728,3.4202020202008687,0.7969821673522645,67,0.16,1.34,0.028,0.02,0.26,15.504,48.902,19.357,0.777,1.471,2.344,2.238,2.5261907221820437,1.4027307670242672
24100098,2024-04-03,2062BK1,122.7,8.87,10890.0,2001.0,815.0,2460.0,1678.0,298.0,0.0,5796.0,964.0,0.0,0.134,0.0392058823529411,0.7786764705882353,1976.0,0.9325834156651778,47.237163813795945,5.442278860566995,0.8491902834003799,6,0.22,0.75,0.023,0.024,0.21,7.752,25.3345,15.252,3.47,0.709,3.672,0.044,1.6609519438798923,1.1012605955227122
24100104,2024-04-03,EXPORTDSP14,127.22,7.43,8205.0,3954.0,815.0,222.0,1670.0,250.0,0.0,3969.0,1050.0,0.0,0.134,0.0392058823529411,0.7786764705882353,1920.0,0.9448199034463808,31.197924854337383,2.075113808800689,0.8697916666662137,55,0.196,0.773,0.019,0.023,0.228,19.504,52.298,17.816,0.985,1.183,3.58,2.285,2.935286524106191,1.4013022159106134
24100150,2024-04-04,C20MMNATLT,123.45,10.92,9576.0,3204.0,714.0,3250.0,1737.0,250.0,0.0,6009.0,999.0,0.0,0.1340384615384615,0.0405384615384615,0.7018846153846153,1987.0,0.9187318597832944,48.67557715634933,2.9887640449428874,0.8741821841968423,41,0.21,0.75,0.023,0.032,0.23,1.343,53.569,29.432,5.88,0.712,7.142,0.089,1.8200319369415283,1.740609565895503
24100155,2024-04-04,2062ACUK1,119.01,0.0,9747.0,2073.0,712.0,5290.0,1726.0,264.0,0.0,5901.0,970.0,0.0,0.1340384615384615,0.0405384615384615,0.7018846153846153,1990.0,0.9999999999915972,49.58406856525011,4.701881331401495,0.8673366834166496,5,0.19,0.81,0.035,0.028,0.205,20.39,51.903,16.674,1.001,0.99,5.155,2.631,3.1126236881559217,1.400323755564549
24300159,2024-04-04,SEQRFE550D,121.97,10.21,8967.0,975.0,715.0,3570.0,1748.0,207.0,0.0,6255.0,1011.0,0.0,0.1340384615384615,0.0405384615384615,0.7018846153846153,1955.0,0.9227568467171828,51.2831024018096,9.196923076913643,0.8941176470583662,73,0.19,0.77,0.02,0.024,0.21,1.088,55.18,30.334,4.535,0.794,6.439,0.097,1.8190209329157738,1.7560385704738566
24100144,2024-04-04,2062BK1,122.98,9.45,7623.0,4428.0,845.0,3160.0,1678.0,247.0,0.0,6555.0,1071.0,0.0,0.1340384615384615,0.0405384615384615,0.7018846153846153,1925.0,0.928641546470372,53.3013498125443,1.7215447154467656,0.8716883116878589,6,0.18,0.73,0.027,0.018,0.19,2.802,49.668,29.096,6.539,1.719,8.156,0.238,1.7069801010413443,1.5570394056240007
24100136,2024-04-04,C20MMNATLT,122.72,9.55,7242.0,4455.0,930.0,3264.0,1717.0,247.0,0.0,6538.0,1072.0,0.0,0.1340384615384615,0.0405384615384615,0.7018846153846153,1964.0,0.9277991986018916,53.27574967362063,1.6255892255888604,0.8742362525453797,41,0.2,0.72,0.026,0.023,0.22,21.159,51.392,18.899,0.761,1.3,2.801,2.216,2.719153439153439,1.2829077111260891
24100172,2024-04-04,SEQRFE550D,115.4,8.87,9420.0,1488.0,767.0,3177.0,1723.0,271.0,0.0,5490.0,1314.0,0.0,0.1340384615384615,0.0405384615384615,0.7018846153846153,1994.0,0.9286231592425476,47.573656845341645,6.330645161286069,0.8640922768300582,73,0.21,0.79,0.019,0.023,0.23,21.652,50.076,19.001,0.91,1.16,3.009,2.816,2.635301547205557,1.2317607123530279
24100146,2024-04-04,EXPORTDSP14,119.07,8.26,8718.0,3198.0,697.0,3334.0,1682.0,251.0,0.0,5544.0,1642.0,0.0,0.1340384615384615,0.0405384615384615,0.7018846153846153,1933.0,0.9351291918563172,46.56084656045552,2.7260787992486786,0.8701500258660786,55,0.199,0.772,0.026,0.027,0.227,1.367,53.749,29.253,5.824,0.726,7.151,0.086,1.8373213919464004,1.7552986512524085
24300160,2024-04-04,2062ACUK1,119.01,9.49,8853.0,1056.0,712.0,3705.0,1745.0,295.0,0.0,6155.0,998.0,0.0,0.1340384615384615,0.0405384615384615,0.7018846153846153,2040.0,0.9261478599149716,51.71834299595229,8.383522727264788,0.8553921568623258,5,0.21,0.77,0.026,0.029,0.184,17.584,54.366,17.684,1.062,1.076,4.746,2.232,3.0741306191687867,1.5414670106892738
24300135,2024-04-04,2062BK1,111.02,9.49,8937.0,2994.0,702.0,3339.0,1701.0,281.0,0.0,5791.0,937.0,321.0,0.1340384615384615,0.0405384615384615,0.7018846153846153,1982.0,0.92125134842817,52.16177265310609,2.9849699398787624,0.8582240161448748,6,0.19,0.75,0.024,0.028,0.21,1.486,54.605,31.603,3.292,1.349,6.041,0.251,1.7277876218200225,1.6501964339679662
24300162,2024-04-04,SEQRFE550D,118.05,9.68,8874.0,0.0,724.0,3433.0,1743.0,224.0,0.0,6115.0,1004.0,0.0,0.1340384615384615,0.0405384615384615,0.7018846153846153,1967.0,0.924215141306473,51.8000847094299,8874000000000.0,0.8861209964408306,73,0.2,0.78,0.033,0.03,0.17,18.79,55.168,16.344,0.674,1.118,4.396,2.255,3.3752217803609663,1.570172192969973
24300141,2024-04-04,EXPORTDSP14,123.05,7.27,10569.0,3387.0,817.0,4195.0,1685.0,265.0,0.0,6138.0,992.0,322.0,0.1340384615384615,0.0405384615384615,0.7018846153846153,1950.0,0.9442142418589304,49.8821617224715,3.1204605845872098,0.8641025641021209,55,0.19,0.75,0.015,0.024,0.2,1.75,49.64,26.28,5.29,1.02,9.05,0.0,1.8888170160952777,1.7708965074381933
24300143,2024-04-04,2062BK1,123.72,8.47,10194.0,3408.0,815.0,4364.0,1709.0,237.0,0.0,6273.0,1013.0,380.0,0.1340384615384615,0.0405384615384615,0.7018846153846153,1946.0,0.9359255616844244,50.70320077553586,2.991197183097714,0.8782117163407615,6,0.19,0.77,0.014,0.024,0.2,0.937,54.907,30.316,4.977,0.858,6.523,0.07,1.8110960847049509,1.7567991297113967
24300147,2024-04-04,2062BK1,122.87,15.66,8511.0,2985.0,804.0,2650.0,1688.0,230.0,0.0,6665.0,1083.0,0.0,0.1340384615384615,0.0405384615384615,0.7018846153846153,1918.0,0.8869558940237714,54.24432326805368,2.85125628140608,0.8800834202289468,6,0.19,0.76,0.025,0.028,0.21,1.353,53.578,29.412,5.86,0.714,7.153,0.09,1.8215754938292592,1.741467854124683
24300153,2024-04-04,2062BK1,122.06,9.49,10026.0,3066.0,782.0,3122.0,1696.0,268.0,0.0,6586.0,1055.0,0.0,0.1340384615384615,0.0405384615384615,0.7018846153846153,1964.0,0.927860129221377,53.95707029285632,3.2700587084138064,0.863543788186933,6,0.19,0.76,0.041,0.036,0.22,20.639,51.517,16.725,1.011,1.008,5.204,2.634,3.080055004185101,1.3787501672688345
24300157,2024-04-04,2062BK1,128.62,9.1,7491.0,0.0,906.0,3501.0,1644.0,271.0,0.0,5999.0,1005.0,226.0,0.1340384615384615,0.0405384615384615,0.7018846153846153,1915.0,0.9339239035656848,46.64126885362587,7491000000000.0,0.8584856396862358,6,0.192,0.777,0.024,0.03,0.22,20.133,52.243,17.745,1.01,0.948,3.628,2.717,2.9439310267102443,1.3792074764381321
24300171,2024-04-05,S.TOWER6VAN,120.6,9.48,8613.0,0.0,793.0,3495.0,2414.0,0.0,462.0,6046.0,1474.0,0.0,0.1538,0.0334,0.97456,2876.0,0.927121771210585,50.13266998300056,8612999999999.999,0.8393602225310016,67,0.17,1.26,0.025,0.026,0.203,21.928,50.19,18.698,0.928,1.166,2.988,2.725,2.6841007540510184,1.2353853348758215
24300203,2024-04-05,2062BK1,122.12,0.0,11217.0,2922.0,768.0,3624.0,1711.0,292.0,0.0,6578.0,1062.0,0.0,0.1538,0.0334,0.97456,2003.0,0.9999999999918112,53.8650507692936,3.838809034906284,0.8542186719915855,6,0.21,0.74,0.022,0.02,0.2,20.313,53.787,17.257,0.561,1.048,3.33,2.459,3.1166415575385322,1.4316094860397648
24300191,2024-04-05,SEQRFE550D,115.13,7.47,8994.0,2031.0,881.0,2769.0,1305.0,213.0,0.0,6201.0,1097.0,0.0,0.1538,0.0334,0.97456,1518.0,0.9390701468112636,53.86085294837262,4.428360413587185,0.8596837944658369,73,0.2,0.79,0.021,0.02,0.21,19.201,53.524,18.741,0.625,1.168,3.076,2.264,2.855831821577206,1.4106422792082862
24300189,2024-04-05,2062BK1,113.82,7.27,9717.0,1971.0,712.0,2983.0,1677.0,251.0,0.0,6202.0,990.0,0.0,0.1538,0.0334,0.97456,1928.0,0.9399620117190522,54.48954489497022,4.929984779297347,0.8698132780078476,6,0.2,0.85,0.021,0.021,0.23,10.0325,52.131,22.4235,3.0375,0.995,6.378,1.1715,2.3247341077838968,1.6061558369535076
24300181,2024-04-05,2830C20MMNC,118.88,10.21,8634.0,2049.0,815.0,3793.0,1617.0,254.0,0.0,6063.0,1062.0,0.0,0.1538,0.0334,0.97456,1871.0,0.9209078937104276,51.00100942083613,4.2137628111253225,0.8642437199354013,17,0.2,0.76,0.024,0.028,0.22,18.638,53.418,19.279,0.654,1.137,3.139,2.34,2.770643153526971,1.4087768342212141
24300177,2024-04-05,S.TOWER6VAN,119.33,9.28,8655.0,1029.0,826.0,3790.0,2438.0,122.0,461.0,6667.0,1438.0,0.0,0.1538,0.0334,0.97456,3021.0,0.9278438690542896,55.87027570555711,8.411078717192993,0.807017543859382,67,0.179,1.297,0.029,0.029,0.208,20.199,52.003,18.009,0.76,1.168,3.798,2.718,2.8874514158800664,1.3610144206862258
24100180,2024-04-05,S.TOWER6VAN,120.88,9.28,8448.0,1344.0,782.0,3005.0,2541.0,95.0,496.0,5745.0,1444.0,0.0,0.1538,0.0334,0.97456,3132.0,0.9287031345964298,47.52647253435203,6.285714285709609,0.8113026819920781,67,0.18,1.289,0.023,0.027,0.203,16.023,54.258,20.115,0.579,0.839,4.008,2.887,2.697255915689004,1.5013697113921252
24100202,2024-04-05,S.TOWER6VAN,117.97,10.21,10266.0,1995.0,694.0,2863.0,2423.0,0.0,467.0,6298.0,1071.0,0.0,0.1538,0.0334,0.97456,2890.0,0.9203463878848468,53.38645418281439,5.145864661651556,0.8384083044979798,67,0.2,1.32,0.031,0.023,0.22,1.351,53.713,27.709,6.104,1.554,7.676,0.204,1.9383976903644893,1.8482846426482227
24100212,2024-04-05,C25HMNMAV65,121.46,10.21,8988.0,4428.0,893.0,2566.0,2555.0,96.0,607.0,6577.0,1093.0,0.0,0.1538,0.0334,0.97456,3258.0,0.9224576592927588,54.149514242926486,2.0298102981025226,0.7842234499690656,50,0.221,1.386,0.024,0.018,0.207,19.387,52.777,17.198,0.813,1.04,5.125,2.335,3.0686086400372115,1.4425463291969607
24100190,2024-04-05,S.TOWER6VAN,123.38,6.09,9966.0,2571.0,677.0,4140.0,2429.0,81.0,413.0,6249.0,1026.0,0.0,0.1538,0.0334,0.97456,2923.0,0.9529620761492782,50.64840330644636,3.876312718784957,0.8309955525142556,67,0.174,1.405,0.028,0.021,0.214,0.0,0.0,0.0,0.0,0.0,0.0,0.0,0.0,0.0
24100182,2024-04-05,2062BK1,120.87,9.28,8595.0,1440.0,807.0,2856.0,1729.0,271.0,0.0,6300.0,1295.0,0.0,0.1538,0.0334,0.97456,2000.0,0.928697656542999,52.122114668221045,5.968749999995855,0.8644999999995677,6,0.2,0.77,0.02,0.024,0.2,16.18,55.154,19.364,0.572,0.837,3.852,2.769,2.8481280660986315,1.5516669011112678
24100178,2024-04-05,SEQRFE550D,118.77,10.48,9972.0,1491.0,782.0,3108.0,1736.0,271.0,0.0,5715.0,1288.0,0.0,0.1538,0.0334,0.97456,2007.0,0.9189168278458884,48.1182116692084,6.688128772631329,0.864972595913869,73,0.2,0.77,0.022,0.026,0.23,16.527,54.251,19.671,0.596,0.882,3.938,2.85,2.7577775518503453,1.4986878090554987
24100176,2024-04-05,2062ACUK1,121.4,10.21,8469.0,1596.0,862.0,3101.0,1736.0,277.0,0.0,5787.0,1336.0,0.0,0.1538,0.0334,0.97456,2013.0,0.922422308328224,47.66886326155132,5.306390977440285,0.8623944361644995,5,0.2,0.79,0.04,0.031,0.2,15.872,54.342,20.255,0.604,0.823,3.95,2.881,2.682760663507109,1.5041519043401244
24100192,2024-04-05,SEQRFE550D,121.4,7.43,9954.0,1881.0,729.0,5286.0,1733.0,261.0,0.0,5921.0,981.0,0.0,0.1538,0.0334,0.97456,1994.0,0.9423270977183704,48.772652388395606,5.2918660287053205,0.8691073219654618,73,0.2,0.8,0.035,0.025,0.25,18.62,53.287,18.887,0.744,1.003,3.681,2.412,2.821209233375688,1.4206835875013328
24300251,2024-04-06,2062BK1,121.36,9.49,10059.0,1140.0,784.0,2912.0,1708.0,277.0,0.0,5899.0,1080.0,321.0,0.1655454545454545,0.0342424242424242,0.9581515151515152,1985.0,0.9274742071002868,48.60744891192644,8.823684210518575,0.8604534005033448,6,0.19,0.75,0.016,0.019,0.22,15.164,53.763,21.869,0.933,1.146,3.604,2.209,2.458299039780521,1.4517200410433655
24300221,2024-04-06,S.TOWER6VAN,120.51,9.68,11493.0,0.0,787.0,4992.0,2380.0,126.0,377.0,6267.0,1174.0,0.0,0.1655454545454545,0.0342424242424242,0.9581515151515152,2883.0,0.9256471311089512,52.0039830715127,11493000000000.0,0.8255289628855964,67,0.191,1.383,0.025,0.024,0.235,1.127,55.312,30.444,4.314,1.646,5.399,0.205,1.8167843652488092,1.7519320917268466
24300231,2024-04-06,SEQRFE550D,119.5,7.47,11694.0,447.0,688.0,4244.0,1759.0,261.0,0.0,6117.0,964.0,0.0,0.1655454545454545,0.0342424242424242,0.9581515151515152,2020.0,0.9411672048441272,51.188284518400096,26.16107382544483,0.8707920792074897,73,0.21,0.82,0.016,0.018,0.25,1.081,56.739,28.845,4.401,1.816,5.434,0.097,1.9669624904666156,1.895913389247168
24100267,2024-04-06,SEQRFE550D,122.71,10.48,10695.0,2190.0,784.0,3839.0,1729.0,271.0,0.0,6196.0,1028.0,265.0,0.1655454545454545,0.0342424242424242,0.9581515151515152,2000.0,0.9213154140632082,50.49303235229001,4.883561643833387,0.8644999999995677,73,0.2,0.79,0.02,0.019,0.21,19.426,53.344,16.328,1.073,0.937,5.12,2.52,3.266825892583747,1.4919311984337857
24100233,2024-04-06,SEQRFE550D,110.92,7.87,11670.0,2007.0,795.0,2400.0,1682.0,254.0,0.0,6469.0,1065.0,0.0,0.1655454545454545,0.0342424242424242,0.9581515151515152,1936.0,0.9337486320318734,58.32131265724557,5.814648729444039,0.8688016528921132,73,0.21,0.8,0.024,0.018,0.25,23.024,51.306,16.732,1.379,1.1,3.118,2.034,3.0661566963485325,1.2904897250798602
24300270,2024-04-06,SEQRFE550D,127.18,8.14,11196.0,1818.0,807.0,4152.0,1684.0,221.0,0.0,6801.0,1272.0,0.0,0.1655454545454545,0.0342424242424242,0.9581515151515152,1905.0,0.9398462902679589,53.4753892117198,6.158415841580771,0.8839895013118719,73,0.19,0.77,0.02,0.015,0.22,17.948,54.031,17.937,0.809,0.861,4.152,2.783,3.0120972237707657,1.5056289360753496
24300285,2024-04-07,1786500D,123.94,0.0,7995.0,0.0,748.0,1596.0,1745.0,304.0,0.0,3279.0,589.0,0.0,0.1583793103448275,0.0311724137931034,0.9911724137931034,2049.0,0.9999999999919316,26.456349846486557,7994999999999.999,0.8516349438746453,2,0.19,0.73,0.019,0.014,0.208,17.635,55.685,18.037,0.558,1.14,3.236,2.374,3.0870939128506487,1.5609844980797805
24300287,2024-04-07,SEQRFE550D,87.68,7.47,11106.0,594.0,729.0,4027.0,1738.0,274.0,0.0,538.0,105.0,0.0,0.1583793103448275,0.0311724137931034,0.9911724137931034,2012.0,0.9214923804422334,6.135948905039507,18.696969696938226,0.8638170974150776,73,0.19,0.76,0.019,0.02,0.22,17.949,55.211,18.14,0.575,1.178,3.189,2.396,3.0434375172261725,1.529814353006373
24300308,2024-04-07,SEQRFE550D,117.2,10.67,10116.0,3186.0,480.0,2767.0,1778.0,241.0,0.0,6231.0,1001.0,370.0,0.1583793103448275,0.0311724137931034,0.9911724137931034,2019.0,0.9165558770554738,53.16552900978528,3.1751412429368564,0.8806339772160077,73,0.2,0.77,0.022,0.021,0.22,17.354,55.241,18.625,0.671,1.173,3.239,2.354,2.9658004939332114,1.53532518065592
24300306,2024-04-07,2062BK1,118.6,0.0,5001.0,0.0,818.0,0.0,1512.0,266.0,0.0,2475.0,744.0,0.0,0.1583793103448275,0.0311724137931034,0.9911724137931034,1778.0,0.9999999999915684,20.868465429840903,5001000000000.0,0.8503937007869233,6,0.2,0.79,0.024,0.02,0.22,15.085,53.869,21.822,0.93,1.145,3.648,2.197,2.4684507171332997,1.459548065460063
24300300,2024-04-07,2062BK1,124.2,11.48,8274.0,2016.0,784.0,1914.0,1803.0,237.0,0.0,1426.0,2440.0,0.0,0.1583793103448275,0.0311724137931034,0.9911724137931034,2040.0,0.9153891509366496,11.481481481389038,4.104166666664631,0.8838235294113315,6,0.2,0.75,0.018,0.016,0.21,0.792,49.019,32.319,7.243,1.282,7.597,0.06,1.5166769801980198,1.4803998550374484
24300289,2024-04-07,EXPORTDSP14,127.14,7.68,11112.0,0.0,687.0,3973.0,1705.0,203.0,0.0,445.0,91.0,0.0,0.1583793103448275,0.0311724137931034,0.9911724137931034,1908.0,0.9430351579814344,3.500078653425357,11112000000000.0,0.8936058700204961,55,0.21,0.74,0.024,0.018,0.2,19.055,54.267,17.189,0.478,0.681,5.129,2.019,3.156893542757417,1.4972272037522418
24300294,2024-04-07,2062BK1,121.83,7.48,9690.0,987.0,699.0,4881.0,1823.0,193.0,0.0,6406.0,1257.0,282.0,0.1583793103448275,0.0311724137931034,0.9911724137931034,2016.0,0.9421545124047472,52.58146597674972,9.81762917932136,0.9042658730154244,6,0.21,0.75,0.024,0.02,0.2,0.851,48.976,32.367,7.223,1.261,7.582,0.068,1.513099357390015,1.4743369758270872
24300291,2024-04-07,SEQRFE550D,123.19,8.16,11976.0,0.0,677.0,4211.0,1735.0,308.0,0.0,897.0,287.0,0.0,0.1583793103448275,0.0311724137931034,0.9911724137931034,2043.0,0.937875904065947,7.281435181367956,11976000000000.0,0.8492413117959622,73,0.2,0.75,0.017,0.015,0.21,3.328,55.069,25.302,4.227,1.955,8.248,0.444,2.176382247164368,1.9234047011980022
24300283,2024-04-07,EXPORTDSP14,115.74,7.43,10953.0,0.0,646.0,4086.0,1734.0,234.0,0.0,6388.0,1055.0,0.0,0.1583793103448275,0.0311724137931034,0.9911724137931034,1968.0,0.9396768693599116,55.19267323263183,10953000000000.0,0.881097560975162,55,0.22,0.74,0.033,0.016,0.22,3.436,51.671,27.728,5.85,1.688,7.591,0.327,1.8634281798838759,1.657981710251885
24300316,2024-04-07,EXPORTDSP14,121.45,9.48,11250.0,1578.0,826.0,5816.0,1729.0,272.0,0.0,6256.0,1007.0,279.0,0.1583793103448275,0.0311724137931034,0.9911724137931034,2001.0,0.9275948980300344,51.510909839015966,7.129277566535406,0.8640679660165597,55,0.18,0.77,0.023,0.02,0.18,16.326,54.737,19.607,0.819,1.234,3.748,2.141,2.79156466748266,1.5232648744921247
24100282,2024-04-07,SEQRFE550D,124.17,7.66,10341.0,4956.0,845.0,3040.0,1676.0,258.0,0.0,6440.0,1067.0,0.0,0.1583793103448275,0.0311724137931034,0.9911724137931034,1934.0,0.9418948645912016,51.864379479327816,2.086561743340983,0.8665977249219925,73,0.22,0.75,0.019,0.017,0.2,19.585,53.882,17.058,0.516,0.689,5.098,1.984,3.1585673251656012,1.470418076629189
24100288,2024-04-07,SEQRFE550D,129.32,0.0,11115.0,3207.0,795.0,4095.0,1682.0,250.0,0.0,5867.0,1019.0,0.0,0.1583793103448275,0.0311724137931034,0.9911724137931034,1932.0,0.9999999999922672,45.36807918307016,3.4658559401298827,0.8706004140782243,73,0.21,0.74,0.02,0.016,0.21,2.822,54.387,26.206,4.407,1.955,8.389,0.411,2.075285229137253,1.8735402528505978
24300268,2024-04-07,S.TOWER6VAN,124.24,9.07,11076.0,1983.0,701.0,3241.0,2389.0,67.0,375.0,6420.0,1009.0,349.0,0.1583793103448275,0.0311724137931034,0.9911724137931034,2831.0,0.9319630935343788,51.674179007954976,5.58547655067797,0.843871423524958,67,0.194,1.353,0.022,0.022,0.228,19.396,53.41,16.299,1.071,0.934,5.12,2.517,3.2766871165644167,1.4962460779919318
24300343,2024-04-08,2062BK1,127.47,10.21,10878.0,2007.0,864.0,4517.0,1650.0,335.0,0.0,6598.0,1158.0,0.0,0.1554516129032258,0.0309354838709677,0.9046129032258065,1985.0,0.9258425334040832,51.7611987130167,5.420029895363518,0.8312342569265334,6,0.19,0.77,0.025,0.016,0.19,1.171,52.79,30.81,5.567,1.413,6.638,0.124,1.7133491285579825,1.6506159714839597
24300365,2024-04-08,SEQRFE550D,115.37,9.68,9906.0,1056.0,834.0,3907.0,1660.0,183.0,0.0,6196.0,1057.0,0.0,0.1554516129032258,0.0309354838709677,0.9046129032258065,1843.0,0.9225909636071764,53.70546935898669,9.380681818172937,0.9007053716761255,73,0.22,0.75,0.015,0.014,0.19,20.106,54.979,16.183,1.041,1.242,2.923,2.253,3.3971206129510625,1.5149903554698265
24100356,2024-04-08,2062BK1,129.76,9.28,10803.0,2307.0,779.0,4371.0,1783.0,288.0,0.0,6500.0,1047.0,272.0,0.1554516129032258,0.0309354838709677,0.9046129032258065,2071.0,0.9332566167942083,50.09247842131557,4.682704811441403,0.8609367455331429,6,0.22,0.83,0.022,0.015,0.22,1.311,55.505,28.818,5.019,1.437,6.311,0.113,1.9259863284638605,1.8421838698971125
24100331,2024-04-08,2062BK1,115.12,9.28,10068.0,2841.0,842.0,3128.0,1779.0,267.0,0.0,6276.0,990.0,0.0,0.1554516129032258,0.0309354838709677,0.9046129032258065,2046.0,0.9254019292530112,54.51702571182664,3.543822597675627,0.8695014662752348,6,0.21,0.74,0.022,0.013,0.22,1.232,49.496,29.588,8.479,0.664,8.616,0.079,1.6727838047923214,1.6059180428928328
24100320,2024-04-08,2062BK1,0.0,10.22,11049.0,3282.0,815.0,3090.0,1729.0,277.0,0.0,6174.0,1170.0,270.0,0.1554516129032258,0.0309354838709677,0.9046129032258065,2006.0,0.0,6174000000000.0,3.3665447897613143,0.8619142572278854,6,0.2,0.74,0.025,0.018,0.2,17.267,55.572,18.443,0.661,1.166,3.218,2.325,3.013012361743656,1.5561591666433314
24100315,2024-04-08,2062BK1,117.92,9.0,10743.0,1683.0,802.0,3241.0,1729.0,250.0,0.0,6284.0,1003.0,297.0,0.1554516129032258,0.0309354838709677,0.9046129032258065,1979.0,0.9290891900336504,53.29036634961592,6.383244206769826,0.8736735725109279,6,0.2,0.76,0.021,0.018,0.18,16.664,54.555,19.468,0.816,1.254,3.736,2.114,2.802147002927731,1.5098386516480777
24300413,2024-04-09,1786550DHCR,121.37,10.21,10962.0,552.0,729.0,3780.0,1654.0,244.0,0.0,6289.0,1067.0,0.0,0.144,0.0317058823529411,0.9745882352941178,1898.0,0.9224046207560236,51.81675867140301,19.85869565213794,0.8714436248678232,4,0.2,0.75,0.027,0.021,0.2,14.441,54.932,21.765,0.705,1.211,3.216,2.359,2.5237526417348155,1.5171651890518407
24300401,2024-04-09,SEQRFE550D,0.0,0.0,8127.0,1023.0,812.0,2934.0,1637.0,268.0,0.0,4604.0,1292.0,0.0,0.144,0.0317058823529411,0.9745882352941178,1905.0,0.0,4604000000000.0,7.944281524918921,0.8593175853013862,73,0.2,0.77,0.021,0.015,0.19,2.878,55.176,29.805,2.975,1.931,5.718,0.257,1.8511709051868752,1.6881654632235958
24300395,2024-04-09,2830C20MMNC,121.0,12.27,10455.0,2022.0,790.0,3372.0,1661.0,319.0,0.0,6258.0,1105.0,0.0,0.144,0.0317058823529411,0.9745882352941178,1980.0,0.9079312673451796,51.71900826403538,5.170623145398037,0.8388888888884652,17,0.192,0.742,0.025,0.016,0.22,2.8285,50.471000000000004,30.063499999999998,5.868,1.4935,7.5165,0.235,1.6787573383891303,1.5343994162891805
24300389,2024-04-09,2830C20MMNC,121.2,11.07,10182.0,1527.0,803.0,3089.0,1738.0,163.0,0.0,6399.0,1253.0,0.0,0.144,0.0317058823529411,0.9745882352941178,1901.0,0.9163075527261184,52.79702970253467,6.667976424357127,0.914255654917983,17,0.189,0.751,0.026,0.015,0.19,18.956,53.028,18.766,0.669,1.325,3.437,2.223,2.8255981243672403,1.4057206478806037
24300386,2024-04-09,SEQRFE550D,125.21,10.21,11115.0,1434.0,695.0,3635.0,1664.0,312.0,0.0,6241.0,996.0,224.0,0.144,0.0317058823529411,0.9745882352941178,1976.0,0.9246049327948266,49.84426164004597,7.751046025099197,0.8421052631574686,73,0.21,0.77,0.028,0.016,0.21,1.654,54.924,31.04,3.787,1.391,5.462,0.298,1.7694017589639508,1.6798898914207065
24100398,2024-04-09,SEQRFE550D,116.84,12.27,11847.0,1320.0,796.0,3596.0,1692.0,256.0,0.0,6126.0,978.0,317.0,0.144,0.0317058823529411,0.9745882352941178,1948.0,0.9049647587258542,52.43067442611751,8.974999999993202,0.8685831622172132,73,0.2,0.76,0.018,0.014,0.17,1.277,49.281,35.557,3.48,1.79,7.24,0.112,1.3859328421171044,1.3378851635672593
24100396,2024-04-09,2830C20MMNC,120.38,11.87,10494.0,1587.0,757.0,3155.0,1691.0,257.0,0.0,6414.0,1019.0,0.0,0.144,0.0317058823529411,0.9745882352941178,1948.0,0.9102457466849888,53.2812759590191,6.61247637050623,0.8680698151946262,17,0.192,0.752,0.028,0.016,0.214,0.992,54.456,30.268,4.657,0.639,7.521,0.07,1.799068353761274,1.741978823454144
24300446,2024-04-10,2830C20MMNC,124.25,10.08,12474.0,1011.0,788.0,5924.0,1678.0,234.0,0.0,6007.0,1008.0,0.0,0.1413703703703703,0.0323333333333333,0.9907037037037036,1912.0,0.9249609171374604,48.34607645836341,12.338278931738538,0.8776150627610473,17,0.2,0.75,0.03,0.02,0.2,19.073,53.396,18.815,0.856,1.161,3.223,2.089,2.8377976190476186,1.4092744596056903
24300426,2024-04-10,1786550DHCR,117.91,9.28,9489.0,1161.0,790.0,3605.0,1648.0,264.0,0.0,6002.0,1098.0,579.0,0.1413703703703703,0.0323333333333333,0.9907037037037036,1912.0,0.9270382891663884,50.90323127766175,8.17312661498004,0.8619246861920178,4,0.19,0.79,0.02,0.019,0.22,21.718,53.376,16.77,0.728,1.325,2.554,2.293,3.182636694293721,1.3867858349138715
24100459,2024-04-10,SEQRFE550D,121.05,8.89,10470.0,2496.0,744.0,3519.0,1736.0,257.0,0.0,5847.0,933.0,318.0,0.1413703703703703,0.0323333333333333,0.9907037037037036,1993.0,0.9315838079041744,48.30235439860965,4.194711538459858,0.8710486703457747,73,0.2,0.76,0.015,0.015,0.19,23.88,51.892,15.655,0.855,1.269,3.184,1.915,3.3145120081757797,1.3125252934034806
24300448,2024-04-10,2062BK1,127.89,9.6,9978.0,2115.0,949.0,4080.0,1615.0,199.0,0.0,6003.0,1018.0,0.0,0.1413703703703703,0.0323333333333333,0.9907037037037036,1814.0,0.9301767401197892,46.93877550983706,4.71773049645167,0.8902976846742612,6,0.19,0.73,0.017,0.019,0.17,19.66,54.194,17.674,0.767,1.197,3.127,1.981,3.066138613861386,1.4515601982054374
24100434,2024-04-10,R34,0.0,0.0,13512.0,1101.0,800.0,5042.0,1086.0,217.0,0.0,5667.0,1507.0,0.0,0.1413703703703703,0.0323333333333333,0.9907037037037036,1303.0,0.0,5667000000000.0,12.272479564021552,0.8334612432840879,66,0.62,0.74,0.024,0.023,0.24,22.412,53.678,16.046,0.597,1.336,2.334,2.356,3.3450489188010217,1.395720117527757
24100381,2024-04-10,2062BK1,125.4,9.6,7179.0,2214.0,800.0,4530.0,1654.0,240.0,0.0,4305.0,2129.0,0.0,0.1413703703703703,0.0323333333333333,0.9907037037037036,1894.0,0.9288888888820084,34.33014354039609,3.2425474254727904,0.8732840549097818,6,0.19,0.76,0.02,0.015,0.2,2.886,59.045,24.343,1.847,0.0,0.0,0.0,2.4254436411436084,2.1683804627249357
24100432,2024-04-10,1786550DHCR,122.6,9.28,9555.0,2202.0,825.0,2930.0,1682.0,267.0,0.0,6433.0,1118.0,0.0,0.1413703703703703,0.0323333333333333,0.9907037037037036,1949.0,0.929632999689645,52.47145187559159,4.339237057218738,0.8630066700867814,4,0.21,0.81,0.027,0.021,0.22,21.86,53.596,16.487,0.711,1.333,2.514,2.267,3.2506065016982046,1.3976217794930637
24300464,2024-04-11,SEQRFE550D,114.72,9.5,9186.0,1674.0,950.0,4880.0,1772.0,247.0,0.0,6018.0,977.0,0.0,0.1344375,0.0334375,0.9813125,2019.0,0.923522782153248,52.45815899535863,5.487455197129338,0.8776622090139289,73,0.2,0.76,0.019,0.019,0.21,17.415,55.327,18.601,0.648,1.187,3.206,2.307,2.9742500806364904,1.5361357136907572
24300475,2024-04-11,2062BK1,113.29,10.21,8418.0,1068.0,741.0,4640.0,1594.0,299.0,0.0,6250.0,2240.0,0.0,0.1344375,0.0334375,0.9813125,1893.0,0.9173279352152444,55.168152528421146,7.882022471902732,0.8420496566292435,6,0.196,0.764,0.028,0.02,0.217,1.4505,48.579499999999996,33.1685,5.560499999999999,0.79,8.844,0.104,1.4645834275463905,1.4032206816868862
24300481,2024-04-11,2830C20MMNC,115.21,12.05,11487.0,2175.0,288.0,2628.0,1732.0,238.0,0.0,6633.0,1057.0,0.0,0.1344375,0.0334375,0.9813125,1970.0,0.9053119597602914,57.573127332197096,5.281379310342399,0.879187817258437,17,0.207,0.799,0.022,0.021,0.217,20.085,50.098,17.845,0.859,1.412,5.988,2.248,2.807239717583772,1.320766655242414
24300486,2024-04-11,2062BK1,125.04,8.69,10002.0,1716.0,693.0,3062.0,1659.0,228.0,0.0,6184.0,985.0,287.0,0.1344375,0.0334375,0.9813125,1887.0,0.935018320489531,49.456174023916695,5.828671328667932,0.8791732909375309,6,0.17,0.71,0.021,0.022,0.19,20.563,50.057,17.739,0.928,1.18,5.411,2.416,2.821702367531003,1.3068689136621154
24300466,2024-04-11,SEQRFE550D,122.54,10.21,9057.0,981.0,779.0,4749.0,1787.0,252.0,0.0,879.0,158.0,0.0,0.1344375,0.0334375,0.9813125,2039.0,0.9230885122341012,7.173167945102226,9.232415902131262,0.8764100049039351,73,0.21,0.819,0.021,0.02,0.228,17.661,55.56,18.142,0.625,1.174,3.312,2.233,3.0623380918260485,1.5517819238073962
24300460,2024-04-11,2062BK1,128.54,9.82,9429.0,1047.0,937.0,5385.0,1855.0,282.0,0.0,6078.0,993.0,0.0,0.1344375,0.0334375,0.9813125,2137.0,0.9290257299730484,47.28489186208741,9.005730659017187,0.8680393074399307,6,0.185,0.793,0.024,0.019,0.204,1.1,53.305,29.051,6.537,0.561,7.988,0.158,1.8348134379732892,1.7678760944547625
24300462,2024-04-11,2830C20MMNC,122.31,9.6,9105.0,1932.0,1005.0,4749.0,1762.0,258.0,0.0,6270.0,1089.0,0.0,0.1344375,0.0334375,0.9813125,2020.0,0.9272231066566052,51.263183713095714,4.712732919252219,0.8722772277223405,17,0.195,0.761,0.024,0.016,0.219,17.398,55.943,18.171,0.645,1.179,3.134,2.227,3.078527404798591,1.5727579420860274
24300473,2024-04-11,S.TOWER6VAN,118.81,9.48,9429.0,1032.0,749.0,4540.0,2448.0,133.0,390.0,5782.0,942.0,0.0,0.1344375,0.0334375,0.9813125,2971.0,0.9261049185367052,48.66593721026289,9.136627906967892,0.8239649949509176,67,0.184,1.31,0.026,0.019,0.224,17.569,55.903,17.939,0.625,1.171,3.29,2.213,3.1161092530657744,1.5743332676222932
24100465,2024-04-11,2830C20MMNC,122.05,9.87,9813.0,1992.0,797.0,4446.0,1726.0,261.0,0.0,6083.0,971.0,340.0,0.1344375,0.0334375,0.9813125,1987.0,0.9251819284344668,49.84022941376616,4.926204819274635,0.8686462003015256,17,0.206,0.759,0.019,0.019,0.193,18.679,54.684,17.853,0.657,0.942,4.016,2.025,3.062843060378626,1.4968384748036023
24100467,2024-04-11,2062BK1,117.47,10.08,11058.0,1986.0,679.0,3251.0,1709.0,281.0,0.0,6117.0,975.0,0.0,0.1344375,0.0334375,0.9813125,1990.0,0.9209721677701216,52.07286966840834,5.567975830812906,0.8587939698488147,6,0.204,0.752,0.021,0.02,0.168,1.5495,48.560500000000005,33.1615,5.5295000000000005,0.78,8.7975,0.126,1.4643196381454961,1.398954252131828
24300471,2024-04-11,2062BK1,125.34,9.68,9636.0,1167.0,787.0,4744.0,1683.0,257.0,0.0,5998.0,982.0,150.0,0.1344375,0.0334375,0.9813125,1940.0,0.9283069174868294,47.85383756145002,8.257069408733285,0.8675257731954291,6,0.22,0.78,0.022,0.02,0.17,16.704,54.845,19.457,0.699,1.185,3.435,2.319,2.818635008736766,1.5166473093302362
24100476,2024-04-11,2062BK1,120.45,8.49,10977.0,1572.0,822.0,2800.0,1725.0,254.0,0.0,6258.0,1027.0,0.0,0.1344375,0.0334375,0.9813125,1979.0,0.9341554211188604,51.95516811912034,6.982824427476474,0.8716523496711108,6,0.21,0.75,0.033,0.019,0.24,0.817,47.5485,34.9225,4.249499999999999,2.5785,8.42,0.075,1.36150443111372,1.3303814999790153
24100482,2024-04-11,2062BK1,123.17,9.68,10092.0,2301.0,807.0,2738.0,1729.0,253.0,0.0,6172.0,1230.0,0.0,0.1344375,0.0334375,0.9813125,1982.0,0.9271358675127804,50.10960461110571,4.385919165578277,0.8723511604435559,6,0.19,0.77,0.02,0.016,0.21,11.135,49.878,23.563,2.9675000000000002,2.2545,7.34,1.1824999999999999,2.1167034459344762,1.4374477650652757
24100487,2024-04-11,1786500D,116.89,11.55,9357.0,2724.0,789.0,1953.0,1677.0,256.0,0.0,6258.0,1010.0,0.0,0.1344375,0.0334375,0.9813125,1933.0,0.910074743063609,53.537513901501086,3.435022026430457,0.8675633729948952,2,0.2,0.7,0.017,0.018,0.214,20.125,51.126,17.014,0.819,1.422,5.835,2.191,3.0047605054363795,1.3765751211631665
24100488,2024-04-11,2830C20MMNC,121.97,11.48,9231.0,2157.0,810.0,2088.0,1730.0,264.0,0.0,6611.0,1058.0,0.0,0.1344375,0.0334375,0.9813125,1994.0,0.9139752716304688,54.201852914206754,4.279554937411089,0.8676028084248407,17,0.207,0.839,0.023,0.022,0.207,21.386,49.742,17.108,0.965,1.415,5.775,2.122,2.9073587000993624,1.2921678140018185
24300469,2024-04-11,S.TOWER6VAN,120.75,9.48,9048.0,1014.0,770.0,4930.0,2388.0,85.0,325.0,6210.0,1432.0,0.0,0.1344375,0.0334375,0.9813125,2798.0,0.9272057129622424,51.42857142814552,8.923076923068123,0.8534667619725327,67,0.165,1.307,0.021,0.02,0.184,1.37,55.113,30.459,4.162,2.137,5.287,0.077,1.8093565331582402,1.7314797360980205
24100534,2024-04-12,2062BK1,118.0,12.69,12039.0,1965.0,752.0,3281.0,1685.0,239.0,0.0,6280.0,1151.0,318.0,0.1510344827586207,0.0379310344827586,1.1628620689655171,1924.0,0.9028999923413964,53.22033898259983,6.12671755724879,0.8757796257791706,6,0.19,0.76,0.015,0.023,0.2,1.618,49.49,30.65,5.917,1.347,9.008,0.053,1.614629212749992,1.5336700858409
24100499,2024-04-12,2830C20MMNC,120.24,11.55,10977.0,2436.0,827.0,1556.0,1732.0,305.0,0.0,4342.0,1419.0,0.0,0.1510344827586207,0.0379310344827586,1.1628620689655171,2037.0,0.9123605736329587,36.11111111081079,4.50615763546613,0.8502700049087628,17,0.19,0.733,0.017,0.018,0.21,21.543,51.992,16.089,1.193,1.328,4.046,2.308,3.2313238036047234,1.3815534238567215
24300516,2024-04-12,2062BK1,127.02,0.0,9591.0,1044.0,748.0,2973.0,1728.0,223.0,0.0,6107.0,1197.0,214.0,0.1510344827586207,0.0379310344827586,1.1628620689655171,1951.0,0.9999999999921272,48.07904267006708,9.186781609186603,0.8856996412091821,6,0.189,0.752,0.015,0.026,0.215,16.674,53.126,19.084,0.925,0.929,5.574,2.207,2.7836520827875293,1.4856679437344447
24300518,2024-04-12,2062BK1,126.86,9.5,9606.0,1053.0,956.0,3008.0,1695.0,292.0,0.0,6459.0,1494.0,0.0,0.1510344827586207,0.0379310344827586,1.1628620689655171,1987.0,0.9303314754991908,50.91439381955767,9.12250712249846,0.8530447911419965,6,0.21,0.72,0.024,0.022,0.19,24.693,50.56,15.525,0.765,1.464,3.148,2.398,3.2564730130104342,1.2571172828762525
24300520,2024-04-12,2062BK1,122.97,0.0,9612.0,1095.0,916.0,3003.0,1762.0,271.0,0.0,5861.0,954.0,0.0,0.1510344827586207,0.0379310344827586,1.1628620689655171,2033.0,0.999999999991868,47.66203138938227,8.778082191772805,0.8666994589272667,6,0.2,0.73,0.025,0.02,0.16,0.952,54.793,28.946,4.127,0.724,8.941,0.078,1.8928731820223164,1.832603097093548
24300531,2024-04-12,2062BK1,124.09,9.58,12210.0,630.0,729.0,3635.0,1657.0,250.0,0.0,6253.0,1111.0,0.0,0.1510344827586207,0.0379310344827586,1.1628620689655171,1907.0,0.9283309643081594,50.390845353772335,19.380952380921617,0.8689040377551815,6,0.21,0.74,0.03,0.02,0.21,1.536,52.934,29.565,4.979,1.565,7.508,0.196,1.790367313806399,1.701948427753842
24300541,2024-04-12,2062BK1,117.86,12.78,12615.0,0.0,774.0,5475.0,1735.0,335.0,0.0,6229.0,1317.0,281.0,0.1510344827586207,0.0379310344827586,1.1628620689655171,2070.0,0.9021739130365726,52.85083997918844,12615000000000.0,0.8381642512073245,6,0.22,0.74,0.025,0.026,0.19,1.667,48.089,31.826,5.474,0.934,10.051,0.1,1.5109498224777704,1.4357496865110169
24100517,2024-04-12,SEQRFE550D,118.8,11.68,10548.0,2292.0,699.0,2540.0,1732.0,274.0,0.0,481.0,98.0,0.0,0.1510344827586207,0.0379310344827586,1.1628620689655171,2006.0,0.91048436541301,4.048821548787468,4.602094240835688,0.8634097706875058,73,0.2,0.77,0.016,0.025,0.21,24.546,50.887,15.3,0.758,1.453,3.256,2.355,3.3257303444219333,1.277059753557357
24300546,2024-04-13,S.TOWER6VAN,113.9,11.76,13260.0,0.0,782.0,6706.0,2418.0,88.0,334.0,6508.0,2073.0,0.0,0.14415,0.04645,1.0435,2840.0,0.9064141333685626,57.1378402102095,13260000000000.0,0.8514084507039256,67,0.193,1.394,0.028,0.027,0.182,21.765,49.039,18.444,1.049,1.186,4.814,2.125,2.658660883708322,1.2195722457100224
24100582,2024-04-13,2062BK1,120.81,12.78,11535.0,1110.0,754.0,4836.0,1736.0,257.0,0.0,6044.0,1159.0,0.0,0.14415,0.04645,1.0435,1993.0,0.9043341567414902,50.02897111124883,10.39189189188253,0.8710486703457747,6,0.2,0.81,0.025,0.03,0.19,3.289,52.008,27.759,5.38,0.959,8.5,0.217,1.873487031700288,1.675029791619698
24100579,2024-04-13,2062BK1,117.34,11.48,11526.0,1095.0,812.0,3968.0,1682.0,220.0,0.0,4785.0,1042.0,0.0,0.14415,0.04645,1.0435,1902.0,0.9108834031911904,40.77893301482207,10.526027397250662,0.8843322818081576,6,0.19,0.77,0.022,0.023,0.24,1.193,53.45,27.687,4.86,0.71,9.954,0.086,1.930439179427911,1.8506976905231811
24100576,2024-04-13,ASP1239,106.66,12.67,11670.0,0.0,800.0,4051.0,1736.0,274.0,0.0,5581.0,1541.0,0.0,0.14415,0.04645,1.0435,2010.0,0.893823849820717,52.32514532109202,11670000000000.0,0.8636815920393713,24,0.46,0.82,0.022,0.027,0.22,0.793,49.578,31.135,5.075,0.762,10.595,0.099,1.5923047276464541,1.5527576811049517
24100575,2024-04-13,2062BK1,117.79,11.85,11610.0,0.0,810.0,4962.0,1682.0,271.0,0.0,5366.0,1463.0,0.0,0.14415,0.04645,1.0435,1953.0,0.9085930268365582,45.555649885002495,11610000000000.0,0.8612391193031944,6,0.19,0.79,0.022,0.03,0.2,23.078,48.637,17.905,1.227,1.114,4.5,1.994,2.716240366357645,1.1867314073784891
24100573,2024-04-13,S.TOWER6VAN,114.98,12.99,12117.0,0.0,857.0,4285.0,2487.0,0.0,474.0,6527.0,1094.0,0.0,0.14415,0.04645,1.0435,2961.0,0.8984918340165782,56.7663941550116,12117000000000.0,0.8399189463016413,67,0.189,1.377,0.03,0.025,0.185,1.62,48.756,28.908,7.721,1.755,9.013,0.161,1.6865336054515894,1.5970388810639062
