Repository: SiddharthKumar268/FerroMind

# FerroMind
*Ferro-Alloy Optimisation using Machine Learning*
**SAIL Durgapur Steel Plant | Steel Melting Shop**
Intern: Siddharth Kumar | FY 2023-24 to FY 2025-26

---

## Quick Start

```bash

# 2. Place raw Excel files in data/raw/

## Dataset

| | |
|---|---|
| Total heats after cleaning | 47,421 |
| Training set | 37,936 heats (Apr 2023 – Jun 2025) |
| Test set | 9,485 heats (Jun 2025 – Dec 2025) |
| Input features | 21 (16 raw + 5 engineered) |
| Target variables | Mn, Si, C, S, P |
| BOF grades | 76 distinct grades |
| Split method | Chronological 80/20 — no shuffle, no leakage |

---

File: data/processed/sms_train.csv (part 30 of 253)
Heat_Number,Date,BOF Grade Code,Hot Metal Addn. Weight,Scrap Addn. Weight,Lime Into Converter,Dolomite Into Converter,Lime Into Ladle,Iron Ore Into Converter,SIMN Into Ladle,FESI Into Ladle,FEMN Into Ladle,Measered O2 Mainblow II,Duration of Mainblow I/II,Measered O2 2nd Blow,HM_P,HM_S,HM_Si,Total_FA_Ladle,HM_Ratio,O2_per_ton_HM,Lime_Dolo_Ratio,SiMn_FA_Fraction,Grade_Encoded,C,Mn,P,S,Si
23305089,2023-07-04,2062BK1,124.59,12.27,7200.0,1554.0,848.0,2044.0,1946.0,193.0,0.0,6570.0,1018.0,0.0,0.17145833333333335,0.04741666666666666,0.9792083333333333,2139.0,0.9103463393182059,52.73296412189796,4.633204633201652,0.909770920990692,6,0.2,0.76,0.025,0.034,0.2
23305084,2023-07-04,2062BK1,127.65,12.07,9645.0,1626.0,851.0,2363.0,1960.0,296.0,0.0,6427.0,1133.0,176.0,0.17145833333333335,0.04741666666666666,0.9792083333333333,2256.0,0.9136129401595076,50.348609478649834,5.931734317339526,0.8687943262407497,6,0.2,0.76,0.026,0.035,0.2
23305079,2023-07-04,2062BK1,127.4,9.49,11097.0,1518.0,815.0,2985.0,1831.0,241.0,0.0,4496.0,1042.0,0.0,0.17145833333333335,0.04741666666666666,0.9792083333333333,2072.0,0.9306742640007987,35.29042386157543,7.310276679837082,0.8836872586868322,6,0.22,0.75,0.02,0.024,0.19
23205094,2023-07-04,2062BK1,118.35,10.53,10791.0,1524.0,789.0,2071.0,1704.0,283.0,0.0,6351.0,1023.0,0.0,0.17145833333333335,0.04741666666666666,0.9792083333333333,1987.0,0.9182960893783497,53.66286438484442,7.080708661412677,0.857574232510892,6,0.22,0.75,0.02,0.033,0.21
23205116,2023-07-04,1786500D,136.59,12.08,10929.0,2484.0,696.0,1999.0,1738.0,294.0,0.0,6806.0,1285.0,261.0,0.17145833333333335,0.04741666666666666,0.9792083333333333,2032.0,0.9187462164463661,49.82795226554047,4.399758454104509,0.8553149606295003,2,0.22,0.77,0.023,0.04,0.206
23205120,2023-07-04,2062BK1,126.92,9.59,9966.0,3321.0,806.0,1053.0,1806.0,263.0,0.0,6427.0,1016.0,0.0,0.17145833333333335,0.04741666666666666,0.9792083333333333,2069.0,0.9297487363495002,50.63819728923229,3.0009033423658535,0.8728854519087129,6,0.19,0.81,0.026,0.03,0.22
23205103,2023-07-04,1786500D,122.02,11.47,10389.0,2262.0,748.0,2426.0,1708.0,277.0,0.0,6504.0,1089.0,334.0,0.17145833333333335,0.04741666666666666,0.9792083333333333,1985.0,0.9140759607392758,53.30273725575067,4.592838196284442,0.8604534005033448,2,0.23,0.73,0.024,0.032,0.185
23205055,2023-07-04,C20MMNATLT,120.73,11.54,12078.0,2088.0,500.0,2112.0,1701.0,290.0,0.0,6613.0,1118.0,481.0,0.17145833333333335,0.04741666666666666,0.9792083333333333,1991.0,0.9127542148566361,54.77511803151847,5.784482758617919,0.8543445504767181,41,0.18,0.75,0.022,0.025,0.19
23205127,2023-07-04,2830C25HMN,134.5,0.0,12252.0,1293.0,792.0,4903.0,1792.0,280.0,0.0,6346.0,1385.0,0.0,0.17145833333333335,0.04741666666666666,0.9792083333333333,2072.0,0.9999999999925652,47.1821561334782,9.475638051036755,0.8648648648644475,18,0.25,0.87,0.036,0.03,0.18
23205100,2023-07-04,C20MMNC(BSP),124.45,11.47,10479.0,1440.0,748.0,2263.0,1718.0,273.0,0.0,6252.0,978.0,330.0,0.17145833333333335,0.04741666666666666,0.9792083333333333,1991.0,0.9156121247725455,50.2370429887486,7.27708333332828,0.8628829733797776,43,0.22,0.82,0.036,0.037,0.23
23205133,2023-07-04,C20MMNC(BSP),122.04,11.64,10077.0,1479.0,759.0,2588.0,1809.0,256.0,0.0,5834.0,1093.0,0.0,0.17145833333333335,0.04741666666666666,0.9792083333333333,2065.0,0.9129263913755766,47.80399868856273,6.813387423930484,0.8760290556896484,43,0.22,0.8,0.014,0.031,0.19
23305104,2023-07-04,C20MMNC(BSP),127.4,10.42,10800.0,1995.0,834.0,2991.0,1825.0,302.0,180.0,6989.0,2079.0,0.0,0.17145833333333335,0.04741666666666666,0.9792083333333333,2307.0,0.9243941372738037,54.858712715424964,5.4135338345837525,0.7910706545293493,43,0.22,0.81,0.027,0.038,0.21
23205136,2023-07-04,2062BK1,128.69,12.47,10257.0,1623.0,701.0,3264.0,1836.0,287.0,0.0,6527.0,1070.0,0.0,0.17145833333333335,0.04741666666666666,0.9792083333333333,2123.0,0.9116605270550322,50.7187815677153,6.319778188535848,0.8648139425337424,6,0.21,0.74,0.024,0.032,0.18
23205097,2023-07-04,2062BK1,118.51,11.65,9873.0,1806.0,809.0,0.0,1711.0,280.0,0.0,6259.0,994.0,0.0,0.17145833333333335,0.04741666666666666,0.9792083333333333,1991.0,0.9104947756537302,52.81410851360379,5.466777408634846,0.8593671521844001,6,0.22,0.76,0.023,0.03,0.21
23205085,2023-07-04,2062BK1,125.2,11.54,12735.0,879.0,797.0,4306.0,1704.0,277.0,0.0,6521.0,1067.0,0.0,0.17145833333333335,0.04741666666666666,0.9792083333333333,1981.0,0.915606260048884,52.0846645363252,14.48805460749205,0.8601716304892175,6,0.2,0.75,0.021,0.031,0.19
23205088,2023-07-04,2062BK1,126.9,12.0,10626.0,2004.0,795.0,2290.0,1708.0,280.0,0.0,7051.0,1129.0,0.0,0.17145833333333335,0.04741666666666666,0.9792083333333333,1988.0,0.9136069114405069,55.56343577576388,5.302395209578193,0.8591549295770327,6,0.19,0.75,0.036,0.031,0.21
23205118,2023-07-04,1786500D,123.29,13.88,10845.0,2484.0,608.0,1073.0,1806.0,290.0,0.0,6504.0,1086.0,216.0,0.17145833333333335,0.04741666666666666,0.9792083333333333,2096.0,0.8988116935124385,52.75367020802373,4.36594202898375,0.8616412213736347,2,0.23,0.75,0.022,0.04,0.214
23305108,2023-07-04,1786500D,125.32,9.49,11208.0,879.0,710.0,1854.0,1767.0,235.0,214.0,6794.0,1478.0,385.0,0.17145833333333335,0.04741666666666666,0.9792083333333333,2216.0,0.929604628729845,54.2132141712878,12.750853242306313,0.7973826714797846,2,0.24,0.88,0.025,0.02,0.165
23205106,2023-07-04,C20MMNC(BSP),129.37,12.27,10299.0,1752.0,743.0,2622.0,1728.0,290.0,0.0,6599.0,1237.0,0.0,0.17145833333333335,0.04741666666666666,0.9792083333333333,2018.0,0.9133719288272143,51.00873463669314,5.878424657530891,0.8562933597617164,43,0.23,0.82,0.037,0.033,0.25
23205113,2023-07-04,2830C20MMNC,126.6,11.67,10776.0,2493.0,698.0,1341.0,1728.0,300.0,0.0,6403.0,1107.0,375.0,0.17145833333333335,0.04741666666666666,0.9792083333333333,2028.0,0.9155999132066567,50.57661927290224,4.322503008421852,0.8520710059167396,17,0.18,0.67,0.019,0.031,0.19
23105075,2023-07-04,2062BK1,118.6,6.25,11445.0,1485.0,800.0,2948.0,1705.0,319.0,0.0,5836.0,922.0,0.0,0.17145833333333335,0.04741666666666666,0.9792083333333333,2024.0,0.9499399279058875,49.20741989840466,7.707070707065517,0.8423913043474099,6,0.21,0.77,0.022,0.028,0.2
23105078,2023-07-04,C20MMNATLT,125.2,6.2,6417.0,2103.0,807.0,2568.0,1704.0,301.0,0.0,6243.0,985.0,0.0,0.17145833333333335,0.04741666666666666,0.9792083333333333,2005.0,0.952815829520907,49.864217251997886,3.0513552068459098,0.8498753117202744,41,0.22,0.79,0.022,0.03,0.25
23105083,2023-07-04,C20MMNATLT,125.24,9.49,9972.0,750.0,757.0,2604.0,1751.0,253.0,0.0,6319.0,1192.0,0.0,0.17145833333333335,0.04741666666666666,0.9792083333333333,2004.0,0.9295628293555293,50.4551261573742,13.295999999982271,0.873752495009544,41,0.2,0.74,0.02,0.033,0.23
23105086,2023-07-04,2062BK1,126.92,12.26,9048.0,960.0,817.0,1998.0,1706.0,278.0,0.0,6014.0,996.0,0.0,0.17145833333333335,0.04741666666666666,0.9792083333333333,1984.0,0.9119126311186097,47.38417901002691,9.424999999990183,0.8598790322576311,6,0.2,0.77,0.034,0.031,0.19
23105090,2023-07-04,1786500D,121.32,11.67,11235.0,663.0,793.0,3602.0,1700.0,309.0,0.0,6756.0,1264.0,0.0,0.17145833333333335,0.04741666666666666,0.9792083333333333,2009.0,0.91224904127444,55.68743817956077,16.945701357440505,0.8461921353903205,2,0.2,0.74,0.031,0.027,0.208
23105093,2023-07-04,1786500D,125.08,11.54,9363.0,1128.0,800.0,3610.0,1709.0,288.0,0.0,6536.0,1071.0,0.0,0.17145833333333335,0.04741666666666666,0.9792083333333333,1997.0,0.915532132916736,52.25455708304881,8.300531914886259,0.8557836755128414,2,0.2,0.73,0.022,0.02,0.192
23105096,2023-07-04,2830C20MMNC,106.94,10.0,9690.0,1110.0,840.0,1960.0,1554.0,241.0,0.0,5701.0,1585.0,0.0,0.17145833333333335,0.04741666666666666,0.9792083333333333,1795.0,0.91448606122016,53.3102674391873,8.729729729721866,0.8657381615594063,17,0.18,0.7,0.021,0.031,0.2
23105099,2023-07-04,2062BK1,122.82,12.27,11313.0,1104.0,787.0,3553.0,1741.0,288.0,234.0,6470.0,1079.0,0.0,0.17145833333333335,0.04741666666666666,0.9792083333333333,2263.0,0.9091716633288239,52.67871682093569,10.24728260868637,0.7693327441446004,6,0.21,0.79,0.026,0.028,0.24
23105102,2023-07-04,2062BK1,130.1,0.0,10719.0,1482.0,782.0,4856.0,1692.0,288.0,325.0,6231.0,1045.0,0.0,0.17145833333333335,0.04741666666666666,0.9792083333333333,2305.0,0.9999999999923137,47.89392774751811,7.232793522262326,0.7340563991320026,6,0.22,0.85,0.026,0.036,0.22
23305111,2023-07-04,1786500D,108.94,11.87,10032.0,0.0,461.0,349.0,1793.0,308.0,0.0,6983.0,1740.0,0.0,0.17145833333333335,0.04741666666666666,0.9792083333333333,2101.0,0.9017465441527874,64.09950431371306,10032000000000.0,0.8534031413608504,2,0.23,0.74,0.022,0.026,0.221
23105110,2023-07-04,C20MMNC(BSP),125.61,10.67,11193.0,1983.0,782.0,3063.0,1634.0,311.0,369.0,6423.0,1076.0,0.0,0.17145833333333335,0.04741666666666666,0.9792083333333333,2314.0,0.9217053125849597,51.13446381616802,5.644478063537244,0.7061365600688392,43,0.18,0.8,0.019,0.029,0.21
23105112,2023-07-04,C20MMNC(BSP),126.98,11.56,11178.0,1476.0,793.0,3057.0,1625.0,264.0,332.0,6476.0,1606.0,0.0,0.17145833333333335,0.04741666666666666,0.9792083333333333,2221.0,0.9165583946808392,51.00015750471727,7.573170731702186,0.7316524088245242,43,0.2,0.77,0.022,0.027,0.22
23105115,2023-07-04,C20MMNC(BSP),122.34,12.27,10212.0,2217.0,803.0,2990.0,1626.0,319.0,269.0,6426.0,1068.0,0.0,0.17145833333333335,0.04741666666666666,0.9792083333333333,2214.0,0.9088477824759762,52.525747915215575,4.60622462787343,0.73441734417311,43,0.18,0.79,0.023,0.04,0.22
23105107,2023-07-04,2062BK1,130.4,11.07,11289.0,1695.0,839.0,2901.0,1716.0,307.0,173.0,6602.0,1165.0,0.0,0.17145833333333335,0.04741666666666666,0.9792083333333333,2196.0,0.9217501943809873,50.62883435543996,6.660176991146513,0.7814207650269666,6,0.2,0.8,0.025,0.028,0.23
23105121,2023-07-04,2062BK1,129.97,10.42,12102.0,1977.0,607.0,3452.0,1797.0,267.0,0.0,6430.0,1005.0,0.0,0.17145833333333335,0.04741666666666666,0.9792083333333333,2064.0,0.9257781893231302,49.47295529699567,6.121396054625128,0.8706395348832991,6,0.22,0.82,0.03,0.035,0.17
23305126,2023-07-04,2830C20MMNAK,130.55,10.47,11265.0,1674.0,825.0,2995.0,1799.0,237.0,0.0,6702.0,1058.0,361.0,0.17145833333333335,0.04741666666666666,0.9792083333333333,2036.0,0.9257552120200983,51.33665262312266,6.729390680999565,0.8835952848718647,16,0.19,0.8,0.021,0.042,0.21
23305129,2023-07-04,C20MMNC(BSP),128.51,10.87,10383.0,1842.0,776.0,3479.0,1775.0,247.0,0.0,6667.0,1245.0,0.0,0.17145833333333335,0.04741666666666666,0.9792083333333333,2022.0,0.9220117663874157,51.87923118783069,5.636807817586517,0.8778437190895757,43,0.2,0.8,0.024,0.032,0.21
23105119,2023-07-04,2062BK1,132.88,0.0,11655.0,2016.0,564.0,5161.0,1834.0,290.0,0.0,6312.0,984.0,288.0,0.17145833333333335,0.04741666666666666,0.9792083333333333,2124.0,0.9999999999924745,47.50150511704169,5.781249999997132,0.863465160074923,6,0.2,0.74,0.019,0.021,0.21
23105139,2023-07-04,C20MMNC(BSP),126.78,12.98,8802.0,2004.0,774.0,2917.0,1718.0,274.0,0.0,6611.0,1262.0,0.0,0.17145833333333335,0.04741666666666666,0.9792083333333333,1992.0,0.9071265025693538,52.1454488085491,4.392215568860084,0.8624497991963542,43,0.21,0.79,0.027,0.037,0.2
23105134,2023-07-04,2062BK1,126.39,10.48,9198.0,2214.0,835.0,1837.0,1700.0,258.0,0.0,6839.0,1037.0,0.0,0.17145833333333335,0.04741666666666666,0.9792083333333333,1958.0,0.9234309929062364,54.11029353545288,4.154471544713571,0.8682328907043574,6,0.22,0.81,0.029,0.031,0.26
23305132,2023-07-04,2062BK1,121.49,0.0,11136.0,1191.0,915.0,4981.0,1717.0,323.0,0.0,6121.0,1075.0,0.0,0.17145833333333335,0.04741666666666666,0.9792083333333333,2040.0,0.9999999999917688,50.38274755082408,9.350125944576533,0.8416666666662541,6,0.21,0.79,0.029,0.037,0.21
23105125,2023-07-04,2062BK1,122.02,10.92,10590.0,1005.0,832.0,2212.0,1870.0,277.0,0.0,6385.0,1025.0,0.0,0.17145833333333335,0.04741666666666666,0.9792083333333333,2147.0,0.9178576801495574,52.327487296735555,10.537313432825336,0.8709827666507355,6,0.22,0.8,0.026,0.036,0.17
23105123,2023-07-04,C20MMNC(BSP),119.14,12.98,11328.0,1974.0,790.0,2967.0,1871.0,274.0,0.0,6265.0,1011.0,0.0,0.17145833333333335,0.04741666666666666,0.9792083333333333,2145.0,0.90175597940583,52.58519388910034,5.7386018237053,0.8722610722606656,43,0.19,0.8,0.021,0.03,0.21
23105130,2023-07-04,C20MMNC(BSP),124.11,10.88,11985.0,1992.0,797.0,4136.0,1848.0,280.0,0.0,6357.0,1026.0,0.0,0.17145833333333335,0.04741666666666666,0.9792083333333333,2128.0,0.9194014371366812,51.22069132180146,6.016566265057221,0.8684210526311709,43,0.19,0.76,0.022,0.039,0.19
23305151,2023-07-05,2062BK1,126.81,12.27,9027.0,1392.0,812.0,3095.0,1933.0,211.0,0.0,6685.0,1157.0,0.0,0.1655294117647059,0.03252941176470588,1.0021176470588236,2144.0,0.9117773942988799,52.71666272334424,6.48491379309879,0.9015858208951019,6,0.2,0.74,0.024,0.022,0.2
23305145,2023-07-05,2062BK1,127.12,12.27,10044.0,1653.0,829.0,3324.0,1970.0,169.0,0.0,6674.0,1032.0,186.0,0.1655294117647059,0.03252941176470588,1.0021176470588236,2139.0,0.9119735992473493,52.50157331613828,6.076225045368375,0.920991117344123,6,0.22,0.79,0.028,0.033,0.18
23305140,2023-07-05,1786500D,125.47,11.28,10080.0,1230.0,873.0,3004.0,1967.0,363.0,0.0,7014.0,1085.0,0.0,0.1655294117647059,0.03252941176470588,1.0021176470588236,2330.0,0.9175137111450273,55.90180919697217,8.19512195121285,0.8442060085833286,2,0.2,0.81,0.028,0.029,0.208
23305137,2023-07-05,2830C20MMNC,121.26,11.65,9117.0,1530.0,848.0,3151.0,2017.0,149.0,0.0,6593.0,1163.0,0.0,0.1655294117647059,0.03252941176470588,1.0021176470588236,2166.0,0.9123467007680962,54.37077354400156,5.95882352940787,0.9312096029543254,17,0.19,0.77,0.026,0.026,0.19
23305148,2023-07-05,R34,131.51,11.54,10314.0,1548.0,814.0,3178.0,1308.0,271.0,0.0,6640.0,1749.0,0.0,0.1655294117647059,0.03252941176470588,1.0021176470588236,1579.0,0.9193289059705047,50.4904569990838,6.662790697670115,0.8283723875865558,66,0.63,0.73,0.022,0.018,0.21
23305154,2023-07-05,2062BK1,123.09,11.4,10005.0,1110.0,1218.0,1903.0,1701.0,217.0,0.0,6449.0,1144.0,0.0,0.1655294117647059,0.03252941176470588,1.0021176470588236,1918.0,0.9152353334752381,52.39255829025597,9.013513513505393,0.8868613138681507,6,0.19,0.76,0.031,0.026,0.18
23305157,2023-07-05,1786500D,124.15,10.23,10524.0,1050.0,780.0,2536.0,1719.0,268.0,0.0,6389.0,1120.0,238.0,0.1655294117647059,0.03252941176470588,1.0021176470588236,1987.0,0.9238726000824241,51.461941199746576,10.022857142847597,0.8651233014590513,2,0.21,0.85,0.039,0.035,0.237
23305160,2023-07-05,1786500D,122.0,11.27,11262.0,1518.0,779.0,2029.0,1736.0,281.0,0.0,6391.0,1075.0,0.0,0.1655294117647059,0.03252941176470588,1.0021176470588236,2017.0,0.9154348315381149,52.385245901209956,7.418972332010923,0.8606841844318985,2,0.2,0.79,0.027,0.03,0.18
23305162,2023-07-05,EXPORTDSP14,116.29,11.44,11109.0,1677.0,837.0,267.0,1779.0,236.0,0.0,6473.0,1382.0,0.0,0.1655294117647059,0.03252941176470588,1.0021176470588236,2015.0,0.9104360760908914,55.66256771815579,6.62432915920893,0.8828784119102319,55,0.22,0.73,0.028,0.026,0.24
23305167,2023-07-05,SEQRFE550D,118.52,9.49,10506.0,1875.0,0.0,1719.0,0.0,159.0,0.0,1339.0,4235.0,0.0,0.1655294117647059,0.03252941176470588,1.0021176470588236,159.0,0.9258651667766123,11.297671279013688,5.6031999999970115,0.0,73,0.21,0.81,0.028,0.019,0.2
23305172,2023-07-05,FE500DHCR,131.2,0.0,11520.0,1479.0,708.0,2307.0,1834.0,268.0,0.0,6510.0,1333.0,0.0,0.1655294117647059,0.03252941176470588,1.0021176470588236,2102.0,0.9999999999923781,49.6189024386462,7.78904665313875,0.8725023786865497,57,0.21,0.75,0.021,0.021,0.22
23305192,2023-07-05,EXPORTDSP14,122.74,11.48,11550.0,1560.0,677.0,1896.0,1725.0,359.0,0.0,6596.0,1111.0,0.0,0.1655294117647059,0.03252941176470588,1.0021176470588236,2084.0,0.9144687825889252,53.73961218792782,7.403846153841408,0.8277351247596796,55,0.21,0.73,0.021,0.023,0.2
23305114,2023-07-05,2062BK1,132.13,12.68,11727.0,1728.0,702.0,3834.0,1703.0,262.0,0.0,6710.0,1246.0,467.0,0.1655294117647059,0.03252941176470588,1.0021176470588236,1965.0,0.9124369863896662,50.7833194577251,6.786458333329406,0.8666666666662256,6,0.2,0.8,0.025,0.04,0.25
23205153,2023-07-05,EXPORTDSP14,134.0,0.0,10287.0,0.0,795.0,2889.0,1698.0,280.0,233.0,6061.0,1469.0,0.0,0.1655294117647059,0.03252941176470588,1.0021176470588236,2211.0,0.9999999999925374,45.23134328324455,10287000000000.0,0.7679782903660027,55,0.21,0.73,0.033,0.03,0.23
23205131,2023-07-05,ASP1239,120.9,10.92,10770.0,1497.0,808.0,2693.0,1212.0,263.0,0.0,5400.0,966.0,0.0,0.1655294117647059,0.03252941176470588,1.0021176470588236,1475.0,0.9171597633066519,44.66501240657845,7.194388777550304,0.8216949152536802,24,0.44,0.75,0.017,0.013,0.26
23105178,2023-07-05,EXPORTDSP14,126.22,0.0,9969.0,990.0,795.0,4739.0,1758.0,267.0,0.0,5982.0,1718.0,0.0,0.1655294117647059,0.03252941176470588,1.0021176470588236,2025.0,0.9999999999920773,47.393440024977075,10.069696969686799,0.8681481481477195,55,0.21,0.78,0.039,0.024,0.23
23205124,2023-07-05,2062BK1,111.39,18.0,10215.0,1773.0,795.0,1716.0,1711.0,260.0,0.0,6485.0,1023.0,0.0,0.1655294117647059,0.03252941176470588,1.0021176470588236,1971.0,0.8608856944055888,58.21887063418423,5.761421319793705,0.8680872653470989,6,0.2,0.79,0.031,0.04,0.23
23105174,2023-07-05,EXPORTDSP14,125.11,11.27,10494.0,1497.0,835.0,4430.0,1712.0,247.0,0.0,6197.0,987.0,0.0,0.1655294117647059,0.03252941176470588,1.0021176470588236,1959.0,0.9173632497366377,49.53241147750354,7.010020040075478,0.8739152628887831,55,0.21,0.71,0.024,0.026,0.2
23105171,2023-07-05,2062BK1,133.8,0.0,10008.0,1968.0,807.0,5507.0,1738.0,237.0,0.0,5288.0,837.0,0.0,0.1655294117647059,0.03252941176470588,1.0021176470588236,1975.0,0.9999999999925262,39.521674140212845,5.0853658536559525,0.8799999999995545,6,0.19,0.74,0.026,0.022,0.24
23105169,2023-07-05,SEQRFE550D,124.99,11.54,10446.0,1482.0,783.0,3302.0,1743.0,319.0,227.0,6513.0,1083.0,0.0,0.1655294117647059,0.03252941176470588,1.0021176470588236,2289.0,0.9154764520551126,52.10816865307538,7.048582995946661,0.7614678899079242,73,0.21,0.84,0.027,0.027,0.23
23105163,2023-07-05,2062BK1,119.84,11.28,10062.0,1245.0,619.0,836.0,1695.0,369.0,324.0,369.0,1593.0,0.0,0.1655294117647059,0.03252941176470588,1.0021176470588236,2388.0,0.9139719340991919,3.0791054739395936,8.081927710836881,0.7097989949745771,6,0.21,0.81,0.019,0.021,0.2
23105161,2023-07-05,2062BK1,120.49,10.21,11463.0,2457.0,797.0,1968.0,1736.0,311.0,156.0,6254.0,1044.0,0.0,0.1655294117647059,0.03252941176470588,1.0021176470588236,2203.0,0.9218821729080193,51.90472238316952,4.665445665443767,0.7880163413523432,6,0.22,0.84,0.026,0.02,0.21
23105180,2023-07-05,FE500DHCR,128.41,17.08,10482.0,1512.0,797.0,2847.0,1722.0,281.0,0.0,403.0,100.0,0.0,0.1655294117647059,0.03252941176470588,1.0021176470588236,2003.0,0.8826036153626874,3.1383848609676948,6.932539682535098,0.8597104343480481,57,0.23,0.74,0.026,0.022,0.23
23105158,2023-07-05,EXPORTDSP14,119.56,10.47,10680.0,2055.0,779.0,810.0,1714.0,296.0,263.0,6303.0,1005.0,0.0,0.1655294117647059,0.03252941176470588,1.0021176470588236,2273.0,0.9194801199652429,52.71830043448713,5.197080291968274,0.7540695116582692,55,0.2,0.74,0.03,0.028,0.26
23105152,2023-07-05,1786500D,127.95,8.49,11262.0,837.0,739.0,3399.0,1631.0,311.0,0.0,6248.0,1013.0,0.0,0.1655294117647059,0.03252941176470588,1.0021176470588236,1942.0,0.9377748460793187,48.83157483353785,13.455197132600413,0.8398558187431309,2,0.21,0.76,0.019,0.027,0.213
23105149,2023-07-05,2062BK1,126.99,11.07,9846.0,1971.0,782.0,3510.0,1712.0,254.0,0.0,5242.0,868.0,0.0,0.1655294117647059,0.03252941176470588,1.0021176470588236,1966.0,0.9198174706582659,41.278840853285466,4.995433789951804,0.8708036622579497,6,0.19,0.79,0.024,0.026,0.24
23105146,2023-07-05,2062BK1,125.31,8.68,9822.0,1500.0,805.0,3634.0,1729.0,291.0,0.0,6529.0,1055.0,0.0,0.1655294117647059,0.03252941176470588,1.0021176470588236,2020.0,0.9352190461904977,52.102785092553646,6.547999999995635,0.8559405940589823,6,0.2,0.84,0.03,0.029,0.26
23105144,2023-07-05,2062BK1,125.86,11.55,9837.0,1659.0,809.0,2380.0,1721.0,199.0,0.0,6307.0,1014.0,0.0,0.1655294117647059,0.03252941176470588,1.0021176470588236,1920.0,0.9159449821634821,50.111234704829876,5.929475587699862,0.8963541666661998,6,0.21,0.82,0.033,0.028,0.24
23105142,2023-07-05,EXPORTDSP14,127.78,11.65,10650.0,1965.0,792.0,3535.0,1717.0,315.0,0.0,6302.0,1206.0,0.0,0.1655294117647059,0.03252941176470588,1.0021176470588236,2032.0,0.9164455282154741,49.31914227540054,5.4198473282415165,0.8449803149602141,55,0.18,0.75,0.021,0.033,0.23
23105128,2023-07-05,2062BK1,120.38,11.65,10980.0,1998.0,822.0,2231.0,1820.0,294.0,0.0,6426.0,1041.0,0.0,0.1655294117647059,0.03252941176470588,1.0021176470588236,2114.0,0.9117624782177403,53.38096029196394,5.495495495492745,0.8609271523174735,6,0.2,0.8,0.034,0.035,0.21
23105105,2023-07-05,2062BK1,121.32,12.27,10173.0,1512.0,685.0,3209.0,1703.0,291.0,369.0,6320.0,1041.0,0.0,0.1655294117647059,0.03252941176470588,1.0021176470588236,2363.0,0.9081518077632447,52.09363666294021,6.728174603170153,0.720694033008582,6,0.22,0.85,0.028,0.039,0.22
23105155,2023-07-05,EXPORTDSP14,124.04,10.21,9132.0,1506.0,785.0,3093.0,1705.0,281.0,173.0,6371.0,1388.0,0.0,0.1655294117647059,0.03252941176470588,1.0021176470588236,2159.0,0.9239478584661159,51.36246372096612,6.0637450199162926,0.789717461787499,55,0.21,0.73,0.028,0.031,0.23
23105184,2023-07-05,FE500DHCR,121.08,12.25,9969.0,978.0,787.0,4024.0,1715.0,233.0,0.0,6399.0,1011.0,0.0,0.1655294117647059,0.03252941176470588,1.0021176470588236,1948.0,0.9081227030607658,52.84935579738314,10.193251533731909,0.8803901437367144,57,0.2,0.75,0.023,0.025,0.22
23105176,2023-07-05,2062BK1,128.96,11.07,10443.0,978.0,770.0,3623.0,1681.0,203.0,0.0,6334.0,1130.0,0.0,0.1655294117647059,0.03252941176470588,1.0021176470588236,1884.0,0.9209455116694928,49.11600496239829,10.67791411041853,0.8922505307850891,6,0.2,0.76,0.027,0.023,0.19
23205150,2023-07-05,EXPORTDSP14,132.87,0.0,11538.0,663.0,800.0,4265.0,1698.0,300.0,236.0,6286.0,1070.0,261.0,0.1655294117647059,0.03252941176470588,1.0021176470588236,2234.0,0.9999999999924739,47.309400165219316,17.402714932100448,0.7600716204114771,55,0.21,0.75,0.029,0.024,0.21
23205138,2023-07-05,2062BK1,126.78,11.07,11397.0,1122.0,792.0,2637.0,1691.0,297.0,236.0,6698.0,1090.0,0.0,0.1655294117647059,0.03252941176470588,1.0021176470588236,2224.0,0.9196953209944165,52.83167692023322,10.157754010686133,0.7603417266183632,6,0.21,0.77,0.029,0.026,0.16
23205141,2023-07-05,2062BK1,120.6,11.47,11280.0,1116.0,806.0,2420.0,1718.0,290.0,236.0,6588.0,1124.0,0.0,0.1655294117647059,0.03252941176470588,1.0021176470588236,2244.0,0.913152116295047,54.62686567118883,10.107526881711374,0.765597147949748,6,0.2,0.78,0.033,0.036,0.24
23205143,2023-07-05,EXPORTDSP14,125.92,11.47,13788.0,1116.0,715.0,5237.0,1718.0,307.0,229.0,6630.0,1133.0,225.0,0.1655294117647059,0.03252941176470588,1.0021176470588236,2254.0,0.916515030199312,52.65247776324132,12.35483870966635,0.7622005323865296,55,0.2,0.74,0.019,0.038,0.21
23205147,2023-07-05,EXPORTDSP14,130.08,0.0,11352.0,672.0,786.0,4705.0,1671.0,300.0,233.0,6134.0,1669.0,0.0,0.1655294117647059,0.03252941176470588,1.0021176470588236,2204.0,0.9999999999923125,47.15559655560305,16.892857142832003,0.7581669691466615,55,0.2,0.85,0.035,0.028,0.19
23105186,2023-07-05,FE500DHCR,121.62,11.66,10503.0,1014.0,802.0,4519.0,1739.0,277.0,0.0,6302.0,990.0,0.0,0.1655294117647059,0.03252941176470588,1.0021176470588236,2016.0,0.9125150059955545,51.817135339156245,10.357988165670259,0.8625992063487785,57,0.2,0.77,0.022,0.023,0.25
23205156,2023-07-05,2830C20MMNAK,122.42,11.07,10584.0,2040.0,696.0,3551.0,1674.0,290.0,233.0,6494.0,1182.0,0.0,0.1655294117647059,0.03252941176470588,1.0021176470588236,2197.0,0.9170724398762674,53.04688776300402,5.1882352941151035,0.7619481110601903,16,0.17,0.73,0.024,0.033,0.21
23205159,2023-07-05,EXPORTDSP14,122.39,10.92,12108.0,1023.0,808.0,1956.0,1650.0,277.0,233.0,5849.0,1152.0,0.0,0.1655294117647059,0.03252941176470588,1.0021176470588236,2160.0,0.9180856649844867,47.78985211171019,11.835777126088137,0.7638888888885352,55,0.19,0.74,0.02,0.021,0.22
23205164,2023-07-05,2062BK1,124.24,12.99,11319.0,1527.0,817.0,2234.0,1637.0,287.0,236.0,6493.0,1292.0,0.0,0.1655294117647059,0.03252941176470588,1.0021176470588236,2160.0,0.9053413976469772,52.261751448388104,7.41257367386548,0.7578703703700195,6,0.22,0.78,0.025,0.026,0.22
23205166,2023-07-05,SEQRFE550D,123.02,10.83,10749.0,990.0,679.0,2498.0,1664.0,283.0,233.0,6608.0,1206.0,0.0,0.1655294117647059,0.03252941176470588,1.0021176470588236,2180.0,0.9190885319318709,53.71484311450403,10.85757575756479,0.7633027522932279,73,0.21,0.86,0.019,0.027,0.25
23205170,2023-07-05,EXPORTDSP14,129.24,11.27,10722.0,1575.0,660.0,2080.0,1782.0,287.0,0.0,6669.0,1141.0,0.0,0.1655294117647059,0.03252941176470588,1.0021176470588236,2069.0,0.9197921856030191,51.60167130879293,6.807619047614725,0.8612856452388298,55,0.19,0.73,0.023,0.029,0.21
23205175,2023-07-05,FE500DHCR,127.55,12.26,10362.0,1521.0,853.0,2004.0,1826.0,270.0,0.0,6406.0,1053.0,0.0,0.1655294117647059,0.03252941176470588,1.0021176470588236,2096.0,0.9123095629718024,50.223441787140544,6.812623274157256,0.8711832061064546,57,0.2,0.73,0.03,0.019,0.21
23205177,2023-07-05,R19,127.79,11.65,11046.0,1629.0,886.0,3974.0,1137.0,263.0,0.0,6544.0,1068.0,0.0,0.1655294117647059,0.03252941176470588,1.0021176470588236,1400.0,0.9164515203606107,51.20901478948893,6.780847145483867,0.8121428571422771,64,0.52,0.76,0.019,0.014,0.24
23205179,2023-07-05,EXPORTDSP14,125.4,11.87,9159.0,1515.0,809.0,2435.0,1785.0,290.0,0.0,6353.0,1014.0,0.0,0.1655294117647059,0.03252941176470588,1.0021176470588236,2075.0,0.9135280833327492,50.66188197726745,6.045544554451455,0.8602409638550071,55,0.21,0.79,0.026,0.021,0.23
23205181,2023-07-05,2062BK1,125.18,16.5,9915.0,1314.0,709.0,3550.0,1799.0,280.0,0.0,5347.0,1076.0,0.0,0.1655294117647059,0.03252941176470588,1.0021176470588236,2079.0,0.8835403726645713,42.71449113242758,7.545662100450879,0.8653198653194492,6,0.22,0.8,0.02,0.026,0.23
23205189,2023-07-05,EXPORTDSP14,124.16,12.29,13752.0,1503.0,784.0,2194.0,1741.0,283.0,0.0,4128.0,732.0,0.0,0.1655294117647059,0.03252941176470588,1.0021176470588236,2024.0,0.9099303774209607,33.247422680144595,9.149700598796308,0.8601778656122232,55,0.22,0.75,0.024,0.019,0.24
23205168,2023-07-05,EXPORTDSP14,123.9,11.1,10242.0,1905.0,743.0,1718.0,1671.0,294.0,226.0,6601.0,1173.0,0.0,0.1655294117647059,0.03252941176470588,1.0021176470588236,2191.0,0.9177777777709796,53.27683615776209,5.376377952753083,0.76266544956606,55,0.19,0.77,0.022,0.024,0.23
23205232,2023-07-06,EXPORTDSP14,123.1,6.81,8979.0,987.0,795.0,2054.0,1691.0,256.0,0.0,6710.0,1665.0,0.0,0.15523809523809523,0.03157142857142857,0.9812380952380954,1947.0,0.9475790932110879,54.508529650247695,9.097264437680753,0.8685156651253886,55,0.22,0.74,0.025,0.025,0.19
23205241,2023-07-06,SEQRFE550D,116.67,0.0,11286.0,2166.0,748.0,1336.0,1650.0,267.0,179.0,6281.0,1064.0,0.0,0.15523809523809523,0.03157142857142857,0.9812380952380954,2096.0,0.9999999999914287,53.83560469654722,5.210526315787068,0.7872137404576397,73,0.22,0.84,0.023,0.019,0.23
23305213,2023-07-06,2062BK1,127.85,11.9,10800.0,891.0,787.0,1766.0,2670.0,268.0,0.0,6393.0,1193.0,373.0,0.15523809523809523,0.03157142857142857,0.9812380952380954,2938.0,0.9148479427483732,50.00391083261632,12.121212121198518,0.9087814840024137,6,0.22,1.02,0.02,0.022,0.23
23205235,2023-07-06,SEQRFE550D,124.72,9.48,9858.0,1035.0,808.0,2656.0,1657.0,253.0,0.0,6704.0,1698.0,0.0,0.15523809523809523,0.03157142857142857,0.9812380952380954,1910.0,0.9293591654178142,53.75240538763829,9.524637681150217,0.8675392670152526,73,0.21,0.81,0.023,0.021,0.23
23205229,2023-07-06,EXPORTDSP14,112.35,8.14,10962.0,0.0,797.0,511.0,1684.0,253.0,0.0,6459.0,1947.0,0.0,0.15523809523809523,0.03157142857142857,0.9812380952380954,1937.0,0.9324425263429957,57.48998664835345,10962000000000.0,0.869385647908689,55,0.22,0.77,0.026,0.019,0.21
23205205,2023-07-06,2062BK1,114.31,11.55,9912.0,1653.0,743.0,793.0,1762.0,250.0,0.0,5158.0,813.0,0.0,0.15523809523809523,0.03157142857142857,0.9812380952380954,2012.0,0.9082313681796581,45.12291138093672,5.996370235931037,0.8757455268385309,6,0.21,0.76,0.022,0.017,0.18
23205215,2023-07-06,R19,121.01,11.47,11325.0,1329.0,745.0,2245.0,1147.0,246.0,0.0,6267.0,1012.0,0.0,0.15523809523809523,0.03157142857142857,0.9812380952380954,1393.0,0.913420893712912,51.78910833772589,8.521444695253182,0.8234027279247499,64,0.52,0.72,0.014,0.023,0.21
23205212,2023-07-06,R19,116.57,8.87,11421.0,1098.0,745.0,2736.0,1141.0,267.0,0.0,6193.0,1060.0,0.0,0.15523809523809523,0.03157142857142857,0.9812380952380954,1408.0,0.9292889030538162,53.12687655440399,10.401639344252821,0.8103693181812427,64,0.52,0.76,0.016,0.015,0.24
23205185,2023-07-06,C20MMNACU,122.62,11.67,11253.0,1491.0,1376.0,2344.0,3516.0,560.0,0.0,6451.0,1040.0,0.0,0.15523809523809523,0.03157142857142857,0.9812380952380954,4076.0,0.9130985181256007,52.60968846801003,7.547283702208218,0.8626104023550386,39,0.21,0.74,0.024,0.023,0.21
23205207,2023-07-06,EXPORTDSP14,118.93,11.54,10410.0,1662.0,808.0,1838.0,1755.0,284.0,0.0,6200.0,1005.0,0.0,0.15523809523809523,0.03157142857142857,0.9812380952380954,2039.0,0.9115505480117151,52.13150592741838,6.263537906133416,0.860716037272751,55,0.2,0.75,0.02,0.02,0.19
23205225,2023-07-06,EXPORTDSP14,122.22,12.27,11925.0,1044.0,803.0,2772.0,1654.0,250.0,0.0,6527.0,1216.0,0.0,0.15523809523809523,0.03157142857142857,0.9812380952380954,1904.0,0.9087664510304947,53.40369824862213,11.422413793092508,0.8686974789911404,55,0.2,0.7,0.022,0.025,0.23
23305221,2023-07-06,2062BK1,123.8,11.27,10425.0,1389.0,754.0,2241.0,1959.0,194.0,0.0,6727.0,1090.0,0.0,0.15523809523809523,0.03157142857142857,0.9812380952380954,2153.0,0.9165617827725139,54.33764135658855,7.505399568029154,0.9098931723172736,6,0.22,0.84,0.02,0.025,0.21
23305217,2023-07-06,2062BK1,131.79,10.82,10689.0,1221.0,864.0,2082.0,1734.0,203.0,0.0,6292.0,1151.0,0.0,0.15523809523809523,0.03157142857142857,0.9812380952380954,1937.0,0.9241287427184341,47.74262083581651,8.754299754292585,0.8951987609701109,6,0.21,0.79,0.019,0.026,0.2
23305226,2023-07-06,SEQRFE550D,121.82,11.47,10863.0,1869.0,790.0,2252.0,2014.0,234.0,0.0,6688.0,1072.0,0.0,0.15523809523809523,0.03157142857142857,0.9812380952380954,2248.0,0.9139470327787986,54.900673123831055,5.812199036915028,0.8959074733092101,73,0.21,0.86,0.02,0.026,0.25
23105230,2023-07-06,SEQRFE550D,126.6,12.07,9885.0,2166.0,787.0,2977.0,1719.0,297.0,0.0,6312.0,1139.0,0.0,0.15523809523809523,0.03157142857142857,0.9812380952380954,2016.0,0.9129588230986303,49.85781990481945,4.563711911355234,0.8526785714281485,73,0.22,0.85,0.026,0.02,0.25
23105224,2023-07-06,EXPORTDSP14,132.63,0.0,10602.0,1995.0,790.0,3715.0,1709.0,220.0,0.0,340.0,3128.0,0.0,0.15523809523809523,0.03157142857142857,0.9812380952380954,1929.0,0.9999999999924603,2.5635225815987073,5.31428571428305,0.8859512700876693,55,0.19,0.75,0.026,0.023,0.21
23305223,2023-07-06,2062BK1,121.31,11.27,10767.0,1794.0,837.0,2521.0,1961.0,237.0,0.0,6692.0,1085.0,0.0,0.15523809523809523,0.03157142857142857,0.9812380952380954,2198.0,0.9149947201620532,55.16445470237272,6.00167224079933,0.8921747042762092,6,0.2,0.82,0.022,0.023,0.22
23105219,2023-07-06,2830C20MMNC,122.02,8.68,11520.0,2010.0,612.0,3280.0,1767.0,312.0,0.0,4548.0,901.0,0.0,0.15523809523809523,0.03157142857142857,0.9812380952380954,2079.0,0.9335883703065526,37.272578265552596,5.731343283579238,0.8499278499274411,17,0.21,0.83,0.023,0.02,0.22
23105216,2023-07-06,2830C20MMNC,126.58,13.07,11451.0,1992.0,597.0,3315.0,1753.0,338.0,0.0,3725.0,742.0,0.0,0.15523809523809523,0.03157142857142857,0.9812380952380954,2091.0,0.9064088793347196,29.428029704302194,5.748493975900729,0.8383548541363758,17,0.21,0.78,0.02,0.022,0.21
23105214,2023-07-06,2830C20MMNC,117.98,13.7,10971.0,1482.0,599.0,2802.0,1782.0,237.0,0.0,6226.0,1020.0,0.0,0.15523809523809523,0.03157142857142857,0.9812380952380954,2019.0,0.8959599027878496,52.77165621247015,7.402834008092171,0.8826151560173935,17,0.2,0.82,0.024,0.021,0.17
23105210,2023-07-06,2062BK1,126.96,10.92,10317.0,1812.0,612.0,2481.0,1756.0,342.0,0.0,6273.0,1068.0,0.0,0.15523809523809523,0.03157142857142857,0.9812380952380954,2098.0,0.9208006962509371,49.40926275953522,5.693708609268381,0.8369876072445963,6,0.21,0.8,0.025,0.016,0.21
23105208,2023-07-06,2062BK1,126.33,10.92,10611.0,1593.0,699.0,2177.0,1709.0,291.0,0.0,4669.0,1159.0,0.0,0.15523809523809523,0.03157142857142857,0.9812380952380954,2000.0,0.9204371584632391,36.9587588060084,6.661016949148361,0.8544999999995727,6,0.21,0.76,0.021,0.02,0.18
23105233,2023-07-06,1786500D,121.31,9.48,7209.0,1089.0,835.0,3474.0,1753.0,284.0,0.0,6218.0,1239.0,0.0,0.15523809523809523,0.03157142857142857,0.9812380952380954,2037.0,0.9275173942891085,51.257109883346324,6.619834710737723,0.8605792832592731,2,0.23,0.86,0.02,0.025,0.23
23105206,2023-07-06,EXPORTDSP14,117.7,8.28,10560.0,1554.0,772.0,2735.0,1709.0,281.0,0.0,4785.0,1373.0,0.0,0.15523809523809523,0.03157142857142857,0.9812380952380954,1990.0,0.9342752817833443,40.654205607131225,6.795366795362423,0.8587939698488147,55,0.19,0.74,0.022,0.026,0.2
23105202,2023-07-06,2062BK1,119.55,12.27,13173.0,1485.0,546.0,1460.0,1814.0,315.0,61.0,6992.0,1263.0,0.0,0.15523809523809523,0.03157142857142857,0.9812380952380954,2190.0,0.9069185252548406,58.485989125399534,8.870707070701098,0.8283105022827268,6,0.22,0.84,0.023,0.019,0.19
23105200,2023-07-06,EXPORTDSP14,116.25,10.92,11607.0,1497.0,689.0,2294.0,1902.0,353.0,98.0,6768.0,1144.0,0.0,0.15523809523809523,0.03157142857142857,0.9812380952380954,2353.0,0.9141306911935666,58.219354838208865,7.753507014022877,0.8083297917548626,55,0.2,0.73,0.023,0.017,0.2
23105198,2023-07-06,2830C20MMNC,116.1,10.92,11346.0,1485.0,762.0,2104.0,1638.0,250.0,0.0,6060.0,1039.0,0.0,0.15523809523809523,0.03157142857142857,0.9812380952380954,1888.0,0.9140292867193037,52.196382428490985,7.640404040398895,0.8675847457622523,17,0.21,0.76,0.027,0.019,0.2
23105196,2023-07-06,EXPORTDSP14,120.4,12.99,11121.0,1503.0,782.0,2390.0,1800.0,302.0,0.0,6564.0,1119.0,0.0,0.15523809523809523,0.03157142857142857,0.9812380952380954,2102.0,0.9026163880283183,54.51827242479636,7.399201596801464,0.8563273073259484,55,0.22,0.77,0.025,0.023,0.21
23105194,2023-07-06,EXPORTDSP14,126.02,12.26,11397.0,1488.0,782.0,4143.0,1793.0,294.0,0.0,6574.0,1115.0,0.0,0.15523809523809523,0.03157142857142857,0.9812380952380954,2087.0,0.9113393115352088,52.16632280548987,7.65927419354324,0.8591279348342793,55,0.2,0.73,0.024,0.023,0.2
23105190,2023-07-06,C20MMNACU,125.37,12.99,11385.0,978.0,890.0,4282.0,1877.0,284.0,0.0,160.0,1968.0,0.0,0.15523809523809523,0.03157142857142857,0.9812380952380954,2161.0,0.9061144839483513,1.2762223817398402,11.641104294466626,0.8685793614063542,39,0.2,0.73,0.026,0.022,0.2
23105188,2023-07-06,C20MMNACU,121.74,12.99,10521.0,978.0,822.0,4469.0,1729.0,288.0,0.0,6308.0,995.0,0.0,0.15523809523809523,0.03157142857142857,0.9812380952380954,2017.0,0.9035849476664175,51.81534417568741,10.757668711645442,0.8572136836882215,39,0.21,0.83,0.03,0.025,0.24
23105182,2023-07-06,2830C20MMNAK,122.22,10.47,10488.0,1998.0,672.0,3610.0,1760.0,284.0,0.0,6191.0,994.0,0.0,0.15523809523809523,0.03157142857142857,0.9812380952380954,2044.0,0.9210942798935784,50.65455735517383,5.249249249246622,0.8610567514672891,16,0.22,0.83,0.025,0.024,0.27
23105204,2023-07-06,2062BK1,127.13,9.47,10560.0,2214.0,811.0,3752.0,1709.0,344.0,0.0,6469.0,1045.0,0.0,0.15523809523809523,0.03157142857142857,0.9812380952380954,2053.0,0.9306734992611225,50.8849209466618,4.76964769647481,0.8324403312221956,6,0.22,0.75,0.025,0.021,0.21
23105236,2023-07-06,EXPORTDSP14,127.93,9.59,10716.0,1020.0,767.0,2858.0,1785.0,311.0,0.0,6224.0,2903.0,0.0,0.15523809523809523,0.03157142857142857,0.9812380952380954,2096.0,0.9302646887657776,48.651606346840836,10.505882352930877,0.8516221374041738,55,0.22,0.83,0.019,0.022,0.23
23105220,2023-07-06,SEQRFE550D,126.58,12.0,9396.0,1608.0,807.0,3494.0,1759.0,301.0,0.0,6179.0,1161.0,0.0,0.15523809523809523,0.03157142857142857,0.9812380952380954,2060.0,0.9134074180912586,48.814978669230406,5.843283582085919,0.8538834951452166,73,0.2,0.8,0.026,0.021,0.21
23305240,2023-07-06,2062BK1,133.09,9.88,11106.0,1485.0,791.0,3340.0,1804.0,287.0,0.0,6514.0,1135.0,0.0,0.15523809523809523,0.03157142857142857,0.9812380952380954,2091.0,0.9308945932648046,48.94432338981934,7.478787878782843,0.8627450980388031,6,0.2,0.79,0.032,0.021,0.23
23305237,2023-07-06,2062BK1,125.54,9.28,12390.0,1503.0,693.0,1838.0,1755.0,308.0,0.0,909.0,1932.0,0.0,0.15523809523809523,0.03157142857142857,0.9812380952380954,2063.0,0.9311674825624452,7.240720089156916,8.243512974046412,0.8507028599123361,6,0.17,0.79,0.021,0.028,0.24
23305231,2023-07-06,2062BK1,130.92,6.88,9453.0,2178.0,790.0,3435.0,1980.0,190.0,0.0,6487.0,1051.0,0.0,0.15523809523809523,0.03157142857142857,0.9812380952380954,2170.0,0.950072568933599,49.5493431099179,4.340220385672938,0.9124423963129435,6,0.2,0.81,0.023,0.021,0.19
23305228,2023-07-06,SEQRFE550D,126.3,11.27,10101.0,1893.0,785.0,2623.0,1933.0,234.0,0.0,6544.0,1062.0,0.0,0.15523809523809523,0.03157142857142857,0.9812380952380954,2167.0,0.918078069339841,51.81314330917012,5.335974643420319,0.892016612828384,73,0.22,0.83,0.024,0.024,0.23
23305234,2023-07-06,2062BK1,126.11,9.59,9492.0,1551.0,776.0,3236.0,1995.0,308.0,0.0,4875.0,853.0,0.0,0.15523809523809523,0.03157142857142857,0.9812380952380954,2303.0,0.9293294030882143,38.65672825280583,6.1199226305569825,0.8662613981759156,6,0.19,0.8,0.026,0.028,0.22
23305291,2023-07-07,S.TOWER6VAN,131.77,10.19,10302.0,1209.0,831.0,2339.0,2429.0,0.0,306.0,5817.0,1133.0,0.0,0.17089473684210527,0.034842105263157896,0.953,2735.0,0.9282192166742166,44.145101312558666,8.521091811407343,0.8881170018278288,67,0.2,1.32,0.035,0.035,0.23
23305243,2023-07-07,SEQRFE550D,122.33,0.0,11961.0,1488.0,1703.0,3584.0,1780.0,302.0,0.0,4789.0,1256.0,0.0,0.17089473684210527,0.034842105263157896,0.953,2082.0,0.9999999999918253,39.148205672859085,8.038306451607502,0.8549471661859487,73,0.22,0.85,0.027,0.022,0.22
23305245,2023-07-07,S.TOWER6VAN,129.32,10.2,12279.0,1038.0,691.0,4233.0,2634.0,48.0,346.0,1176.0,375.0,5325.0,0.17089473684210527,0.034842105263157896,0.953,3028.0,0.9268922018282191,9.093721002094853,11.82947976877473,0.8698811096430417,67,0.2,1.35,0.02,0.021,0.22
23305259,2023-07-07,S.TOWER6VAN,130.09,10.21,11880.0,0.0,917.0,1517.0,2617.0,0.0,343.0,6513.0,1066.0,419.0,0.17089473684210527,0.034842105263157896,0.953,2960.0,0.9272273699149877,50.06533938004409,11880000000000.0,0.8841216216213229,67,0.2,1.32,0.022,0.027,0.21
23305262,2023-07-07,S.TOWER6VAN,121.31,10.0,10380.0,0.0,947.0,1104.0,2304.0,0.0,278.0,402.0,89.0,0.0,0.17089473684210527,0.034842105263157896,0.953,2582.0,0.9238443378194818,3.31382408702239,10380000000000.0,0.8923315259485313,67,0.2,1.28,0.028,0.026,0.23
23305275,2023-07-07,2830C20MMNC,121.36,9.29,10008.0,1014.0,795.0,2469.0,1888.0,322.0,0.0,5274.0,1493.0,0.0,0.17089473684210527,0.034842105263157896,0.953,2210.0,0.928893991573449,43.45748187175793,9.869822485197368,0.8542986425335501,17,0.21,0.87,0.026,0.022,0.24
23305279,2023-07-07,EXPORTDSP14,125.61,9.48,11052.0,1068.0,818.0,2794.0,1899.0,275.0,0.0,738.0,1000.0,0.0,0.17089473684210527,0.034842105263157896,0.953,2174.0,0.9298245613966258,5.875328397373813,10.348314606731885,0.8735050597972063,55,0.2,0.77,0.026,0.026,0.23
23305283,2023-07-07,2830C20MMNC,122.51,11.65,11169.0,1089.0,865.0,3392.0,1838.0,322.0,0.0,927.0,1220.0,0.0,0.17089473684210527,0.034842105263157896,0.953,2160.0,0.91316338699379,7.56672924653035,10.256198347098021,0.850925925925532,17,0.2,0.89,0.03,0.021,0.23
23305135,2023-07-07,R34,124.95,11.66,11190.0,996.0,837.0,3478.0,1273.0,275.0,0.0,6565.0,1081.0,0.0,0.17089473684210527,0.034842105263157896,0.953,1548.0,0.9146475367768491,52.54101640614213,11.234939759024865,0.8223514211880992,66,0.62,0.77,0.022,0.029,0.25
23305285,2023-07-07,2830C20HMNAK,93.71,0.0,7059.0,1011.0,768.0,1056.0,2369.0,0.0,288.0,802.0,207.0,0.0,0.17089473684210527,0.034842105263157896,0.953,2657.0,0.9999999999893288,8.558318215680735,6.982195845690423,0.8916070756488929,15,0.18,1.38,0.021,0.018,0.21
23305287,2023-07-07,EXPORTDSP14,121.92,10.27,10590.0,1098.0,826.0,2548.0,1766.0,281.0,0.0,6124.0,974.0,370.0,0.17089473684210527,0.034842105263157896,0.953,2047.0,0.9223087979353787,50.22965879223893,9.644808743160615,0.8627259404001648,55,0.21,0.85,0.024,0.026,0.22
