Repository: SiddharthKumar268/FerroMind

# FerroMind
*Ferro-Alloy Optimisation using Machine Learning*
**SAIL Durgapur Steel Plant | Steel Melting Shop**
Intern: Siddharth Kumar | FY 2023-24 to FY 2025-26

---

## Quick Start

```bash

# 2. Place raw Excel files in data/raw/

## Dataset

| | |
|---|---|
| Total heats after cleaning | 47,421 |
| Training set | 37,936 heats (Apr 2023 – Jun 2025) |
| Test set | 9,485 heats (Jun 2025 – Dec 2025) |
| Input features | 21 (16 raw + 5 engineered) |
| Target variables | Mn, Si, C, S, P |
| BOF grades | 76 distinct grades |
| Split method | Chronological 80/20 — no shuffle, no leakage |

---

File: data/processed/sms_train_slag.csv (part 30 of 74)
Heat_Number,Date,BOF Grade Code,Hot Metal Addn. Weight,Scrap Addn. Weight,Lime Into Converter,Dolomite Into Converter,Lime Into Ladle,Iron Ore Into Converter,SIMN Into Ladle,FESI Into Ladle,FEMN Into Ladle,Measered O2 Mainblow II,Duration of Mainblow I/II,Measered O2 2nd Blow,HM_P,HM_S,HM_Si,Total_FA_Ladle,HM_Ratio,O2_per_ton_HM,Lime_Dolo_Ratio,SiMn_FA_Fraction,Grade_Encoded,C,Mn,P,S,Si,FeO,CaO,SiO2,Al2O3,MnO,MgO,P2O5,Basicity,Slag_SP_Index
24100571,2024-04-13,2062BK1,114.81,11.08,11769.0,0.0,747.0,5118.0,1737.0,261.0,0.0,5876.0,969.0,0.0,0.14415,0.04645,1.0435,1998.0,0.9119866550090396,51.180210782587054,11769000000000.0,0.8693693693689343,6,0.17,0.82,0.02,0.028,0.22,5.16,43.447,34.132,5.556,0.785,9.209,0.058,1.2728737585327985,1.1057185758277557
24100574,2024-04-13,2062BK1,116.65,11.48,11256.0,0.0,767.0,5073.0,1681.0,220.0,0.0,6197.0,1349.0,0.0,0.14415,0.04645,1.0435,1901.0,0.910403496441814,53.12473210413094,11256000000000.0,0.8842714360858053,6,0.21,0.77,0.022,0.026,0.2,8.02,51.278,24.876,4.041,0.816,8.482,0.603,2.061261406118101,1.558743958415661
24100566,2024-04-13,2062BK1,120.74,12.47,11601.0,0.0,707.0,4878.0,1788.0,288.0,0.0,6001.0,948.0,0.0,0.14415,0.04645,1.0435,2076.0,0.9063884092717784,49.70183866117524,11601000000000.0,0.8612716763001632,6,0.2,0.79,0.029,0.028,0.24,2.316,51.05,28.158,5.402,1.571,9.362,0.066,1.8129194928797185,1.675143560295324
24300561,2024-04-13,SEQRFE550D,115.81,9.07,11211.0,0.0,795.0,5309.0,1752.0,302.0,0.0,5607.0,1066.0,0.0,0.14415,0.04645,1.0435,2054.0,0.9273702754570198,48.41550815949904,11211000000000.0,0.8529698149947161,73,0.21,0.76,0.023,0.031,0.22,19.749,51.935,19.088,1.116,0.964,3.448,2.15,2.7206768295877204,1.3372212781296668
24300586,2024-04-13,2062BK1,111.23,12.69,11724.0,0.0,814.0,6099.0,1683.0,247.0,0.0,6396.0,1781.0,0.0,0.14415,0.04645,1.0435,1930.0,0.8975952227170949,57.50247235406363,11724000000000.0,0.8720207253881492,6,0.21,0.84,0.019,0.026,0.2,22.896,49.545,17.34,1.279,1.139,4.373,1.875,2.8571016665705553,1.2313293734622361
24100562,2024-04-13,S.TOWER6VAN,123.74,11.25,11664.0,0.0,755.0,4590.0,2437.0,89.0,420.0,6001.0,1002.0,0.0,0.14415,0.04645,1.0435,2946.0,0.9166604933630886,48.49684822976809,11664000000000.0,0.8272233536996513,67,0.186,1.382,0.025,0.026,0.231,23.822,49.995,16.876,1.077,0.903,4.157,1.745,2.962315577413047,1.2284085604068895
24100589,2024-04-14,S.TOWER6VAN,116.1,12.63,14667.0,633.0,800.0,1563.0,2539.0,123.0,472.0,6271.0,1011.0,0.0,0.1519642857142857,0.0381428571428571,1.0405,3134.0,0.9018876718643528,54.01378122261831,23.17061611370747,0.810146777281171,67,0.179,1.361,0.033,0.021,0.219,20.094,49.048,20.449,1.124,1.099,4.371,2.175,2.398435207823961,1.2097474348855564
24100597,2024-04-14,S.TOWER6VAN,118.58,10.93,10491.0,1203.0,802.0,2960.0,2533.0,121.0,476.0,6240.0,1049.0,0.0,0.1519642857142857,0.0381428571428571,1.0405,3130.0,0.9156049725819196,52.62270197290755,8.72069825435684,0.8092651757185912,67,0.18,1.32,0.022,0.025,0.21,24.692,48.195,16.595,1.193,0.798,5.253,1.844,2.9040130151843817,1.1672883162177874
24100615,2024-04-14,2830C20MMNC,115.2,11.85,11004.0,771.0,817.0,4056.0,1753.0,277.0,0.0,5698.0,997.0,0.0,0.1519642857142857,0.0381428571428571,1.0405,2030.0,0.9067296339952244,49.4618055551262,14.27237354083752,0.8635467980291313,17,0.19,0.75,0.021,0.02,0.18,1.736,49.355,29.929,5.173,3.088,8.676,0.198,1.6490143668559973,1.558611760247584
24300590,2024-04-14,2062BK1,110.36,12.38,10845.0,0.0,823.0,5043.0,1641.0,261.0,0.0,5686.0,1133.0,0.0,0.1519642857142857,0.0381428571428571,1.0405,1902.0,0.899136385848956,51.52229068456395,10845000000000.0,0.8627760252361395,6,0.17,0.8,0.016,0.025,0.19,19.834,49.415,20.473,1.072,1.093,4.297,2.19,2.4135488912767413,1.2259352982038305
24300595,2024-04-14,2062BK1,108.84,11.18,11217.0,0.0,646.0,4552.0,1606.0,268.0,0.0,5976.0,1784.0,0.0,0.1519642857142857,0.0381428571428571,1.0405,1874.0,0.9068488585160236,54.90628445374029,11217000000000.0,0.8569903948768106,6,0.19,0.77,0.024,0.026,0.19,2.559,48.698,29.18,5.421,0.853,10.951,0.198,1.6688256057023405,1.5342785129174543
24300600,2024-04-14,2062BK1,108.95,12.39,10749.0,0.0,705.0,4185.0,1631.0,244.0,0.0,5790.0,941.0,0.0,0.1519642857142857,0.0381428571428571,1.0405,1875.0,0.8978902258043687,53.14364387284861,10749000000000.0,0.8698666666662027,6,0.2,0.75,0.024,0.026,0.19,1.713,50.385,29.543,6.524,2.007,7.986,0.112,1.7054224207961006,1.6119589212016507
24100616,2024-04-14,1786500D,108.53,11.48,11271.0,1074.0,754.0,3055.0,1752.0,281.0,0.0,6208.0,1361.0,0.0,0.1519642857142857,0.0381428571428571,1.0405,2033.0,0.9043413048837234,57.200773979017775,10.494413407811455,0.8617806197733096,2,0.21,0.87,0.04,0.025,0.223,22.098,47.881,18.675,1.314,1.229,5.09,2.149,2.5637716855857784,1.174302251434738
24300612,2024-04-14,SEQRFE550D,116.9,11.85,11313.0,0.0,726.0,3960.0,1603.0,292.0,0.0,6167.0,990.0,0.0,0.1519642857142857,0.0381428571428571,1.0405,1895.0,0.9079611650414916,52.75449101751279,11313000000000.0,0.8459102902370206,73,0.22,0.83,0.03,0.027,0.2,27.294,48.192,15.474,1.118,1.013,3.59,1.74,3.1141841680129243,1.1267974467488135
24300678,2024-04-15,S.TOWER6VAN,117.5,11.18,10965.0,1125.0,682.0,3040.0,2457.0,65.0,397.0,6412.0,1023.0,0.0,0.1642962962962963,0.033,0.924037037037037,2919.0,0.9131178116186422,54.57021276549302,9.746666666658005,0.8417266187047476,67,0.2,1.3,0.017,0.017,0.19,24.765,50.641,15.547,0.729,1.229,3.3,2.346,3.257074864934397,1.2561952719966265
24300670,2024-04-15,S.TOWER6VAN,122.14,10.93,9075.0,2235.0,806.0,4392.0,2216.0,0.0,564.0,6696.0,1154.0,0.0,0.1642962962962963,0.033,0.924037037037037,2780.0,0.9178627789816048,54.82233502493186,4.060402684561942,0.7971223021579866,67,0.2,1.34,0.022,0.016,0.22,22.99,48.935,16.775,1.352,0.912,5.411,2.054,2.9169647114926085,1.2305738570638234
24300668,2024-04-15,SEQRFE550D,118.72,11.89,8055.0,2043.0,804.0,4642.0,1712.0,316.0,0.0,5857.0,959.0,0.0,0.1642962962962963,0.033,0.924037037037037,2028.0,0.9089656228396832,49.33456873273808,3.94273127753111,0.8441814595656587,73,0.19,0.83,0.025,0.023,0.23,2.473,54.401,28.419,3.52,2.684,7.02,0.102,1.9141801548205488,1.7609490823163825
24300666,2024-04-15,S.TOWER6VAN,120.4,11.86,10194.0,2598.0,1037.0,4037.0,2225.0,0.0,372.0,6237.0,1007.0,0.0,0.1642962962962963,0.033,0.924037037037037,2597.0,0.9103281415325094,51.802325580965096,3.92378752886685,0.8567577974582762,67,0.181,1.284,0.02,0.016,0.202,23.289,48.579,16.786,1.308,0.912,5.446,2.096,2.893846428784178,1.2121718734404632
24100611,2024-04-15,2062BK1,114.54,11.78,11412.0,756.0,785.0,4238.0,1749.0,277.0,0.0,6096.0,1052.0,0.0,0.1642962962962963,0.033,0.924037037037037,2026.0,0.9067447751669828,53.22158197962963,15.095238095218129,0.8632773938791396,6,0.202,0.777,0.022,0.027,0.215,21.914,47.545,18.908,1.393,1.247,5.261,2.149,2.514411126976572,1.1646620777502878
24100613,2024-04-15,2062BK1,114.8,11.78,11487.0,822.0,767.0,4180.0,1751.0,281.0,0.0,6066.0,1061.0,0.0,0.1642962962962963,0.033,0.924037037037037,2032.0,0.9069363248466824,52.83972125389512,13.974452554727526,0.8617125984247728,6,0.193,0.79,0.031,0.026,0.207,22.341,47.692,18.532,1.319,1.249,5.174,2.116,2.5733556358927316,1.1668053041052993
24100652,2024-04-15,1786500D,122.22,11.37,11208.0,1095.0,812.0,3832.0,1762.0,301.0,0.0,6202.0,1119.0,0.0,0.1642962962962963,0.033,0.924037037037037,2063.0,0.9148888389781056,50.74455899156648,10.235616438346815,0.8540959767324993,2,0.19,0.65,0.024,0.015,0.162,2.825,51.282,26.308,5.242,4.187,7.972,0.275,1.9492188984758065,1.760211436809226
24100657,2024-04-15,ASP1239,129.55,0.0,9954.0,978.0,787.0,4141.0,1206.0,258.0,0.0,5509.0,1439.0,0.0,0.1642962962962963,0.033,0.924037037037037,1464.0,0.9999999999922812,42.52412196030472,10.17791411041904,0.823770491802716,24,0.44,0.75,0.02,0.02,0.21,3.103,52.575,27.68,5.129,1.267,8.835,0.062,1.8993172211986562,1.7078677234927235
24100663,2024-04-15,2062BK1,120.6,11.77,9246.0,309.0,777.0,1779.0,1689.0,258.0,0.0,6307.0,1066.0,0.0,0.1642962962962963,0.033,0.924037037037037,1947.0,0.9110825715727802,52.296849087460224,29.922330096990542,0.8674884437591847,6,0.18,0.8,0.025,0.014,0.21,1.372,59.549,25.934,3.8,1.753,5.769,0.271,2.2960863697705802,2.180722891566265
24100665,2024-04-15,2062BK1,121.9,11.48,11280.0,0.0,757.0,4220.0,1686.0,284.0,0.0,2946.0,1168.0,0.0,0.1642962962962963,0.033,0.924037037037037,1970.0,0.9139301244495884,24.16735028692233,11280000000000.0,0.8558375634513422,6,0.19,0.81,0.028,0.013,0.22,1.501,51.939,27.241,6.427,2.096,8.929,0.041,1.9065780779678436,1.8070138816407473
24100671,2024-04-15,2062BK1,120.46,13.37,11295.0,0.0,945.0,3978.0,1698.0,271.0,0.0,4456.0,824.0,0.0,0.1642962962962963,0.033,0.924037037037037,1969.0,0.9000971381536271,36.99153245860044,11295000000000.0,0.8623666835952959,6,0.2,0.78,0.024,0.02,0.2,23.49,48.24,18.117,1.002,0.991,4.508,2.108,2.6625455348272435,1.1593924245337437
24100677,2024-04-15,2062BK1,102.15,0.0,8955.0,1029.0,769.0,4245.0,1736.0,280.0,0.0,5210.0,920.0,0.0,0.1642962962962963,0.033,0.924037037037037,2016.0,0.9999999999902104,51.0034263333235,8.702623906697083,0.861111111110684,6,0.2,0.73,0.018,0.019,0.2,21.714,47.697,18.378,0.961,1.016,6.212,2.274,2.595190162685674,1.189659042725663
24300700,2024-04-16,2062BK1,122.5,12.78,9336.0,1323.0,693.0,2970.0,1681.0,315.0,0.0,6250.0,1119.0,0.0,0.1509230769230769,0.0406538461538461,0.9101923076923076,1996.0,0.905529272613058,51.02040816284881,7.056689342398294,0.842184368737053,6,0.2,0.77,0.024,0.024,0.18,24.382,48.755,17.176,1.058,1.091,3.928,2.014,2.838388542818886,1.1731514232777498
24300693,2024-04-16,2830C20MMNC,122.1,11.45,9141.0,1119.0,680.0,4222.0,1662.0,268.0,0.0,6692.0,3491.0,0.0,0.1509230769230769,0.0406538461538461,0.9101923076923076,1930.0,0.9142643204723756,54.807534807085936,8.168900804282243,0.8611398963726108,17,0.212,0.736,0.02,0.018,0.175,1.631,47.724,31.439,5.894,1.287,10.224,0.062,1.5179389312977098,1.4430770161168396
24300707,2024-04-16,S.TOWER6VAN,123.93,11.77,10152.0,657.0,795.0,3391.0,2478.0,146.0,416.0,6425.0,1277.0,315.0,0.1509230769230769,0.0406538461538461,0.9101923076923076,3040.0,0.913264554156866,51.843782780183616,15.452054794497029,0.8151315789471003,67,0.179,1.31,0.024,0.024,0.217,1.503,50.733,30.426,5.843,1.769,7.879,0.057,1.6673677983370032,1.588881929220169
24300703,2024-04-16,S.TOWER6VAN,118.3,12.39,10527.0,1137.0,732.0,4299.0,2321.0,95.0,563.0,6707.0,1410.0,0.0,0.1509230769230769,0.0406538461538461,0.9101923076923076,2979.0,0.9051955007965018,56.69484361744129,9.25857519788104,0.7791205102380735,67,0.2,1.4,0.02,0.017,0.22,0.939,52.197,29.261,5.448,1.405,8.813,0.022,1.7837810129177774,1.7283202542962155
24100730,2024-04-16,2830C20MMNC,117.54,10.0,10167.0,1386.0,802.0,2589.0,1736.0,287.0,0.0,6251.0,1039.0,311.0,0.1509230769230769,0.0406538461538461,0.9101923076923076,2023.0,0.9215932256474706,53.18189552447522,7.335497835492543,0.8581314878888492,17,0.22,0.89,0.022,0.023,0.26,24.378,49.099,16.902,1.053,1.096,3.903,1.972,2.904750635981778,1.1893849470700806
24300763,2024-04-17,S.TOWER6VAN,0.0,11.18,11685.0,885.0,668.0,4297.0,2510.0,91.0,385.0,6359.0,1000.0,0.0,0.15825,0.0341666666666666,1.0661666666666667,2986.0,0.0,6359000000000.0,13.203389830493556,0.8405894172803615,67,0.18,1.32,0.017,0.016,0.215,25.796,49.683,15.379,0.929,1.07,3.998,1.758,3.23036410923277,1.2066009325820868
24300760,2024-04-17,2830C20MMNC,114.3,11.87,12057.0,1392.0,701.0,4997.0,1698.0,180.0,0.0,6395.0,1113.0,0.0,0.15825,0.0341666666666666,1.0661666666666667,1878.0,0.905920583332758,55.94925634246764,8.66163793102826,0.9041533546321064,17,0.195,0.783,0.016,0.016,0.19,27.113,46.553,16.791,0.945,0.711,4.07,2.159,2.7723320628870884,1.0603120373533768
24300734,2024-04-17,1786550D,121.2,10.0,9372.0,2169.0,652.0,4715.0,1726.0,251.0,0.0,433.0,512.0,6285.0,0.15825,0.0341666666666666,1.0661666666666667,1977.0,0.9237804877978372,3.5726072606965955,4.320885200551258,0.8730399595342069,3,0.2,0.78,0.02,0.03,0.21,24.845,49.247,16.375,1.056,1.113,3.866,1.89,3.0072667318026376,1.194706581596759
24300732,2024-04-17,S.TOWER6VAN,125.36,9.28,10290.0,2220.0,807.0,4819.0,2464.0,0.0,350.0,6813.0,1098.0,0.0,0.15825,0.0341666666666666,1.0661666666666667,2814.0,0.93107546048031,54.34747925929844,4.635135135133047,0.8756218905469525,67,0.194,1.309,0.023,0.023,0.227,24.819,48.734,16.741,1.123,1.111,3.965,1.906,2.9108828097001553,1.1725896874473665
24300716,2024-04-17,S.TOWER6VAN,131.43,12.39,10455.0,1467.0,795.0,1557.0,2380.0,0.0,402.0,7101.0,1122.0,0.0,0.15825,0.0341666666666666,1.0661666666666667,2782.0,0.9138506466352814,54.02876055653939,7.126789366048312,0.855499640546062,67,0.182,1.283,0.02,0.02,0.18,1.606,50.121,28.836,7.376,2.075,7.839,0.096,1.7380795505773834,1.646388332293138
24100775,2024-04-17,2062BK1,116.85,12.08,10935.0,975.0,772.0,4875.0,2436.0,0.0,416.0,4055.0,699.0,0.0,0.15825,0.0341666666666666,1.0661666666666667,2852.0,0.9063057472977096,34.70261018369959,11.215384615373113,0.8541374474050301,6,0.18,1.16,0.021,0.016,0.19,0.258,52.599,23.948,13.117,0.688,7.844,0.034,2.1962921207566075,2.17288387656463
24100764,2024-04-17,2830C20MMNC,120.1,12.78,10047.0,984.0,1033.0,3962.0,1035.0,399.0,628.0,3868.0,60.0,0.0,0.15825,0.0341666666666666,1.0661666666666667,2062.0,0.9038229981870574,32.2064945875753,10.21036585364816,0.501939864209262,17,0.211,0.815,0.02,0.02,0.196,22.549,49.986,17.535,1.409,1.619,3.503,1.872,2.8504790145985397,1.2470001247349383
24200765,2024-04-17,SEQRFE550D,114.86,11.78,11895.0,1083.0,907.0,1329.0,1593.0,277.0,0.0,5939.0,1340.0,0.0,0.15825,0.0341666666666666,1.0661666666666667,1870.0,0.906980416922718,51.70642521285298,10.9833795013749,0.8518716577535551,73,0.19,0.8,0.019,0.017,0.2,25.098,50.252,15.643,0.861,1.036,3.904,1.821,3.212221938123242,1.2334200579254824
24200772,2024-04-17,2830C20MMNC,118.13,11.86,10428.0,1509.0,745.0,3246.0,1482.0,236.0,0.0,6791.0,1053.0,320.0,0.15825,0.0341666666666666,1.0661666666666667,1718.0,0.9087622124708918,57.487513755544846,6.910536779319476,0.8626309662393117,17,0.19,0.776,0.021,0.017,0.209,22.851,50.867,17.513,0.886,1.238,3.062,2.034,2.9043622245061087,1.2601758949585036
24100738,2024-04-17,1786550D,112.08,10.0,11865.0,1305.0,784.0,3251.0,1739.0,281.0,0.0,5347.0,937.0,0.0,0.15825,0.0341666666666666,1.0661666666666667,2020.0,0.9180865006477876,47.70699500314323,9.09195402298154,0.8608910891084847,3,0.21,0.78,0.02,0.03,0.21,2.158,47.725,30.986,7.291,1.271,8.622,0.017,1.5401620034207892,1.4398853522401571
24200717,2024-04-17,S.TOWER6VAN,116.74,0.0,10932.0,0.0,710.0,1755.0,2329.0,95.0,391.0,6204.0,1238.0,0.0,0.15825,0.0341666666666666,1.0661666666666667,2815.0,0.999999999991434,53.143738221234,10932000000000.0,0.827353463587628,67,0.171,1.342,0.027,0.023,0.228,2.567,49.02,30.179,4.212,5.127,7.173,0.028,1.624254473161034,1.496931016581672
24100789,2024-04-18,2062BK1,117.5,10.93,13197.0,2187.0,798.0,4160.0,1736.0,258.0,0.0,5853.0,1054.0,318.0,0.1572083333333333,0.0332916666666666,0.971375,1994.0,0.9148952736828242,49.81276595702287,6.034293552809312,0.8706118355060829,6,0.2,0.79,0.031,0.019,0.18,21.155,49.628,18.022,1.139,1.203,5.011,2.152,2.7535926316373525,1.2667313288069837
24100787,2024-04-18,2830C20MMNC,121.3,11.86,12459.0,1194.0,820.0,5494.0,1737.0,249.0,0.0,6240.0,1067.0,314.0,0.1572083333333333,0.0332916666666666,0.971375,1986.0,0.9109342144719816,51.442704039147216,10.434673366825432,0.8746223564950278,17,0.23,0.8,0.035,0.017,0.21,20.477,48.904,18.882,1.577,1.165,5.203,2.137,2.5898427156701795,1.2424796747967481
24100783,2024-04-18,SEQRFE550D,116.8,11.85,10869.0,1209.0,785.0,3235.0,1739.0,271.0,0.0,6187.0,1045.0,369.0,0.1572083333333333,0.0332916666666666,0.971375,2010.0,0.9078896230011048,52.97089041050538,8.990074441679909,0.8651741293528034,73,0.2,0.75,0.034,0.017,0.18,21.966,49.266,17.614,1.191,1.219,4.985,2.06,2.7968208912858357,1.244688107930573
24300802,2024-04-18,2062BK1,125.5,12.08,10470.0,0.0,724.0,4033.0,1628.0,254.0,0.0,6109.0,995.0,0.0,0.1572083333333333,0.0332916666666666,0.971375,1882.0,0.9121965401881654,48.67729083626552,10470000000000.0,0.8650371944735042,6,0.21,0.75,0.021,0.016,0.2,20.087,50.842,18.018,1.025,1.296,4.834,2.257,2.8215772240412895,1.3342255812732902
24300816,2024-04-18,2830C20MMNC,121.59,11.86,8922.0,0.0,784.0,4152.0,1644.0,220.0,0.0,6298.0,990.0,0.0,0.1572083333333333,0.0332916666666666,0.971375,1864.0,0.9111277632003664,51.79702278105274,8922000000000.0,0.8819742489265655,17,0.199,0.811,0.021,0.019,0.182,23.535,49.716,17.128,1.038,1.449,3.578,1.995,2.9024461439663725,1.2226047609679325
24300819,2024-04-18,2830C20MMNC,124.03,12.07,9852.0,0.0,726.0,6672.0,1659.0,292.0,0.0,6201.0,995.0,264.0,0.1572083333333333,0.0332916666666666,0.971375,1951.0,0.9113152093981536,49.99596871684273,9852000000000.0,0.8503331624803433,17,0.2,0.73,0.03,0.027,0.21,21.786,50.795,18.161,1.023,1.061,3.492,2.115,2.796773483096575,1.271527986382297
24300833,2024-04-18,2830C20MMNC,116.4,10.93,11007.0,1659.0,735.0,5184.0,1774.0,251.0,0.0,6772.0,1247.0,0.0,0.1572083333333333,0.0332916666666666,0.971375,2025.0,0.9141600565388034,58.17869415757578,6.634719710665078,0.8760493827156167,17,0.2,0.76,0.026,0.017,0.2,18.82,51.677,18.656,0.898,1.323,4.651,2.301,2.769845098354505,1.3788990580889613
24300790,2024-04-18,2830C20MMNC,122.92,11.48,11052.0,1467.0,956.0,4168.0,1682.0,265.0,0.0,6649.0,1058.0,0.0,0.1572083333333333,0.0332916666666666,0.971375,1947.0,0.9145833333265284,54.09209241739268,7.533742331283208,0.863893168977471,17,0.198,0.767,0.028,0.018,0.209,1.667,53.872,28.204,5.629,2.136,6.903,0.105,1.9100159546179754,1.8034279592929832
24100818,2024-04-18,SEQRFE550D,127.1,11.18,9945.0,693.0,787.0,4131.0,1694.0,254.0,0.0,6202.0,1974.0,0.0,0.1572083333333333,0.0332916666666666,0.971375,1948.0,0.919149551627718,48.79622344572151,14.350649350628643,0.8696098562623873,73,0.21,0.74,0.018,0.02,0.18,11.649000000000001,52.5275,21.575499999999998,3.1165000000000003,2.247,5.978,1.193,2.434477324867333,1.5809393387608917
24100813,2024-04-18,2830C20MMNC,121.83,10.88,10980.0,990.0,780.0,3494.0,1699.0,257.0,0.0,6008.0,1093.0,265.0,0.1572083333333333,0.0332916666666666,0.971375,1956.0,0.9180167281974378,49.31461873061385,11.090909090897888,0.8686094069525212,17,0.2,0.83,0.018,0.019,0.24,20.175,51.09,19.575,1.058,0.72,3.554,2.248,2.609828361258684,1.2852506855173456
24300792,2024-04-18,2830C20MMNC,123.93,11.48,12573.0,1470.0,713.0,5455.0,1698.0,241.0,0.0,6587.0,1024.0,213.0,0.1572083333333333,0.0332916666666666,0.971375,1939.0,0.9152204416149826,53.15097232265673,8.553061224483978,0.875709128416258,17,0.2,0.77,0.029,0.019,0.2,0.972,49.836,31.517,6.155,1.73,8.062,0.058,1.5811916999809632,1.5338873499538321
24300857,2024-04-19,SEQRFE550D,120.03,11.86,11196.0,807.0,702.0,4346.0,1713.0,281.0,0.0,5796.0,996.0,324.0,0.1683846153846153,0.0358076923076923,0.8951538461538462,1994.0,0.9100765789604212,48.2879280175932,13.8736059479382,0.8590772316946544,73,0.22,0.77,0.018,0.019,0.21,3.059,52.349,28.007,4.038,2.943,7.89,0.175,1.8690731219651524,1.6850355682878937
24300852,2024-04-19,C20MMNATLT,120.48,13.78,11079.0,522.0,594.0,5073.0,1674.0,312.0,0.0,6030.0,1566.0,361.0,0.1683846153846153,0.0358076923076923,0.8951538461538462,1986.0,0.897363324885317,50.04980079639733,21.224137930993823,0.8429003021143792,41,0.2,0.84,0.021,0.019,0.24,3.355,49.708,29.277,4.369,2.368,9.122,0.174,1.6977935651342302,1.5232433426286276
24300846,2024-04-19,2062BK1,123.72,8.39,11034.0,1101.0,721.0,5098.0,1683.0,209.0,0.0,6090.0,1129.0,333.0,0.1683846153846153,0.0358076923076923,0.8951538461538462,1892.0,0.9364923170014648,49.2240543158,10.021798365113511,0.8895348837204601,6,0.18,0.72,0.016,0.018,0.23,1.952,52.069,25.189,5.321,0.854,6.12,0.847,2.067050416832076,1.9183921597524134
24100851,2024-04-19,2062BK1,120.32,12.78,9240.0,0.0,802.0,5863.0,1739.0,258.0,0.0,6198.0,1129.0,0.0,0.1683846153846153,0.0358076923076923,0.8951538461538462,1997.0,0.9039819684379866,51.51263297829527,9240000000000.0,0.8708062093135349,6,0.18,0.74,0.019,0.018,0.19,21.661,46.13,21.284,2.04,1.208,3.863,2.203,2.167253934695795,1.0741396171936852
24300866,2024-04-19,SEQRFE550D,115.83,11.18,9663.0,810.0,823.0,2885.0,1732.0,298.0,0.0,6025.0,1049.0,373.0,0.1683846153846153,0.0358076923076923,0.8951538461538462,2030.0,0.9119754349979374,52.01588534876961,11.929629629614904,0.8532019704429294,73,0.205,0.821,0.024,0.021,0.242,22.428,50.108,16.155,0.663,1.081,5.665,2.449,3.1015102748204995,1.2986730250881195
24100853,2024-04-19,S.TOWER6VAN,117.89,11.18,8970.0,0.0,969.0,4347.0,2433.0,68.0,415.0,6003.0,970.0,0.0,0.1683846153846153,0.0358076923076923,0.8951538461538462,2916.0,0.91338033624457,50.92034947789532,8970000000000.0,0.8343621399174094,67,0.182,1.331,0.028,0.019,0.205,24.48,47.845,17.39,1.147,0.977,4.481,2.049,2.751135644873785,1.1426763153495259
24100865,2024-04-19,SEQRFE550D,116.08,11.85,9258.0,2415.0,949.0,3074.0,1711.0,253.0,0.0,6189.0,995.0,0.0,0.1683846153846153,0.0358076923076923,0.8951538461538462,1964.0,0.9073712186280984,53.31667815253862,3.83354037266922,0.8711812627286807,73,0.22,0.76,0.023,0.021,0.24,22.34,48.622,17.203,0.871,1.035,6.147,2.238,2.8262032085561497,1.229567064535707
24100881,2024-04-19,S.TOWER6VAN,123.3,11.18,11193.0,1101.0,1028.0,4602.0,2544.0,115.0,413.0,6408.0,1047.0,0.0,0.1683846153846153,0.0358076923076923,0.8951538461538462,3072.0,0.9168649613257224,51.97080291928653,10.166212534050713,0.8281249999997304,67,0.2,1.36,0.025,0.019,0.23,23.831,49.348,16.047,0.948,1.025,5.154,2.073,3.0750249252243265,1.2374432658792849
24300925,2024-04-20,2830C20MMNC,123.5,10.0,8823.0,816.0,771.0,4195.0,1942.0,318.0,0.0,6411.0,1069.0,0.0,0.1475714285714285,0.0437857142857142,0.7149285714285715,2260.0,0.925093632951872,51.910931173668736,10.81249999998675,0.8592920353978499,17,0.211,0.747,0.023,0.023,0.174,1.443,49.345,31.0,6.821,2.009,7.356,0.081,1.5917228476500758,1.5209283688817656
24100887,2024-04-20,1786500D,122.4,11.86,10098.0,555.0,777.0,3809.0,1736.0,263.0,0.0,6379.0,1314.0,0.0,0.1475714285714285,0.0437857142857142,0.7149285714285715,1999.0,0.9116639356404614,52.11601307146964,18.194594594561813,0.8684342171081199,2,0.22,0.84,0.039,0.025,0.235,2.116,53.272,28.827,3.257,1.578,9.278,0.095,1.8479256278618008,1.7215615305067216
24100884,2024-04-20,SEQRFE550D,123.7,10.93,11130.0,1101.0,800.0,4260.0,1736.0,271.0,0.0,6102.0,1159.0,0.0,0.1475714285714285,0.0437857142857142,0.7149285714285715,2007.0,0.918814528701487,49.32902182660202,10.108991825603898,0.864972595913869,73,0.208,0.813,0.03,0.022,0.22,1.112,53.358,27.127,6.906,1.858,7.818,0.03,1.966897670303745,1.8894475920679887
24100916,2024-04-20,2830C20MMNC,124.19,8.89,13902.0,1197.0,817.0,2411.0,1702.0,273.0,0.0,6409.0,1019.0,0.0,0.1475714285714285,0.0437857142857142,0.7149285714285715,1975.0,0.9331980763380434,51.60640953336334,11.614035087709595,0.8617721518982978,17,0.2,0.77,0.02,0.021,0.21,0.808,52.036,30.913,5.162,1.548,7.83,0.062,1.683250307304134,1.6403757644536914
24200915,2024-04-20,2062BK1,127.05,10.93,8691.0,0.0,808.0,2783.0,1775.0,263.0,0.0,6112.0,992.0,0.0,0.1475714285714285,0.0437857142857142,0.7149285714285715,2038.0,0.9207856210978348,48.107044470302185,8690999999999.999,0.870951913640397,6,0.2,0.73,0.017,0.024,0.19,1.695,52.431,29.304,4.609,2.127,8.1,0.085,1.789148609452312,1.6913225806451613
24200913,2024-04-20,2062BK1,125.51,10.0,8643.0,0.0,797.0,2497.0,1752.0,304.0,0.0,5740.0,1447.0,0.0,0.1475714285714285,0.0437857142857142,0.7149285714285715,2056.0,0.926204708132786,45.7334076962335,8642999999999.999,0.8521400778205972,6,0.19,0.74,0.017,0.024,0.2,12.383,49.683,22.896,4.1405,1.5885,6.4544999999999995,1.067,2.169847578285365,1.408248299319728
24100922,2024-04-20,2830C20MMNC,122.8,9.68,9474.0,1005.0,804.0,2930.0,1759.0,277.0,0.0,6406.0,1091.0,0.0,0.1475714285714285,0.0437857142857142,0.7149285714285715,2036.0,0.9269323671427618,52.16612377807682,9.426865671632411,0.8639489194494774,17,0.192,0.721,0.021,0.023,0.192,20.788,51.966,17.031,0.916,0.957,4.041,2.738,3.0510803193987788,1.374034902168165
24200907,2024-04-20,S.TOWER6VAN,121.29,9.07,10071.0,0.0,786.0,4287.0,2386.0,78.0,486.0,5778.0,1004.0,325.0,0.1475714285714285,0.0437857142857142,0.7149285714285715,2950.0,0.9304234427667196,47.63789265357706,10071000000000.0,0.8088135593217597,67,0.19,1.3,0.02,0.02,0.23,1.176,50.282,30.2,5.097,3.489,7.826,0.059,1.6649117578888115,1.6025113936960194
24300903,2024-04-20,2062BK1,108.54,10.0,10902.0,1023.0,817.0,5039.0,1675.0,237.0,0.0,6202.0,1028.0,0.0,0.1475714285714285,0.0437857142857142,0.7149285714285715,1912.0,0.9156402901896774,57.1402248013899,10.656891495590756,0.8760460251041443,6,0.2,0.76,0.023,0.029,0.2,23.446,48.318,16.853,1.327,0.921,5.452,2.098,2.8668565325738693,1.198957816377171
24300898,2024-04-20,2062BK1,109.29,11.78,8949.0,0.0,831.0,5525.0,1769.0,268.0,0.0,5999.0,986.0,0.0,0.1475714285714285,0.0437857142857142,0.7149285714285715,2037.0,0.9027009168175212,54.89065788219516,8949000000000.0,0.8684339715263287,6,0.21,0.73,0.021,0.026,0.21,20.486,51.28,19.21,0.991,0.723,3.462,2.26,2.6693040445578053,1.2917852734463564
24300888,2024-04-20,2062BK1,117.82,11.48,10488.0,0.0,810.0,4802.0,1747.0,315.0,0.0,6200.0,1097.0,0.0,0.1475714285714285,0.0437857142857142,0.7149285714285715,2062.0,0.911214230464724,52.622644711826325,10488000000000.0,0.847235693501044,6,0.22,0.78,0.023,0.023,0.2,22.95,48.564,17.098,1.391,0.971,5.416,2.005,2.840166091584303,1.212614547179705
24100931,2024-04-21,SEQRFE550D,122.21,12.69,9585.0,0.0,840.0,2524.0,1751.0,290.0,0.0,5612.0,889.0,0.0,0.167,0.042074074074074,0.894,2041.0,0.9059303187479176,45.92095573156108,9585000000000.0,0.8579127878486732,73,0.202,0.843,0.022,0.024,0.206,20.991,52.076,16.805,0.869,0.948,3.932,2.813,3.0986552421754134,1.3777813053946082
24200962,2024-04-21,C20MMNATLT,120.93,11.76,9759.0,645.0,775.0,4302.0,1856.0,280.0,0.0,6199.0,1196.0,0.0,0.167,0.042074074074074,0.894,2136.0,0.9113723716865524,51.26106011699941,15.130232558116075,0.8689138576774958,41,0.2,0.76,0.016,0.025,0.2,19.323,53.423,18.211,0.927,0.777,3.292,2.637,2.9333955633648143,1.4232849340615428
24100949,2024-04-21,2062BK1,124.17,8.39,8604.0,0.0,924.0,3716.0,1715.0,281.0,0.0,5567.0,1309.0,0.0,0.167,0.042074074074074,0.894,1996.0,0.9367079058468868,44.83369573935062,8603999999999.999,0.859218436873317,6,0.2,0.78,0.023,0.03,0.2,19.706,52.748,17.412,0.866,0.936,4.221,2.597,3.0292310342847295,1.4210512136641613
24300967,2024-04-21,2062BK1,123.58,10.91,11265.0,1137.0,784.0,6440.0,1769.0,248.0,0.0,6541.0,1065.0,269.0,0.167,0.042074074074074,0.894,2017.0,0.9188787270360704,52.929276581542894,9.907651715030864,0.877045116509233,6,0.22,0.8,0.034,0.027,0.22,1.9,53.038,29.024,3.384,1.557,9.424,0.086,1.8273212747631349,1.7150525464834274
24300971,2024-04-21,R34,126.65,0.0,11766.0,0.0,812.0,7271.0,1118.0,173.0,0.0,5609.0,1186.0,364.0,0.167,0.042074074074074,0.894,1291.0,0.9999999999921042,44.28740623731317,11766000000000.0,0.8659953524392983,66,0.63,0.74,0.015,0.018,0.23,19.594,50.687,18.542,1.171,1.049,5.019,2.251,2.733484333710834,1.3290767496132365
24200951,2024-04-21,SEQRFE550D,115.87,10.0,9963.0,585.0,820.0,3423.0,1890.0,284.0,0.0,5929.0,1067.0,187.0,0.167,0.042074074074074,0.894,2174.0,0.9205529514505398,51.16941399800492,17.03076923074012,0.8693652253905845,73,0.21,0.85,0.024,0.024,0.25,0.931,52.113,30.778,5.046,1.549,7.814,0.112,1.693134929659833,1.6434247871333962
24200942,2024-04-21,C20MMNATLT,119.21,9.29,8823.0,0.0,1006.0,4030.0,1735.0,307.0,0.0,6014.0,1382.0,0.0,0.167,0.042074074074074,0.894,2042.0,0.9277042801484224,50.44878785294481,8823000000000.0,0.8496571988242656,41,0.19,0.73,0.027,0.03,0.19,12.6955,51.3135,23.2795,2.549,1.297,6.1485,1.0899999999999999,2.204140804535985,1.4263258839226154
24200935,2024-04-21,2062BK1,112.49,9.39,7986.0,555.0,817.0,3156.0,1708.0,307.0,0.0,6150.0,990.0,316.0,0.167,0.042074074074074,0.894,2015.0,0.9229570068844524,54.67152635741247,14.389189189163265,0.8476426799003237,6,0.2,0.75,0.019,0.027,0.21,23.428,48.361,18.098,1.066,0.987,4.455,2.055,2.672026078788883,1.1645676306981
24200930,2024-04-21,2830C20MMNC,110.68,0.0,9942.0,0.0,751.0,3165.0,1731.0,300.0,0.0,6399.0,1357.0,676.0,0.167,0.042074074074074,0.894,2031.0,0.9999999999909648,57.81532345448305,9942000000000.0,0.8522895125549718,17,0.208,0.79,0.021,0.024,0.222,1.391,48.876,31.279,7.053,1.982,7.403,0.063,1.5625319693094628,1.4960056319059716
24300973,2024-04-21,2830C20MMNC,125.6,12.99,11013.0,1173.0,792.0,5415.0,1727.0,318.0,0.0,6319.0,1047.0,271.0,0.167,0.042074074074074,0.894,2045.0,0.9062702936654428,50.31050955373957,9.38874680306105,0.8444987775056995,17,0.22,0.89,0.021,0.022,0.21,18.96,50.718,18.985,1.239,1.03,5.101,2.297,2.6713367744653955,1.3365835661202763
24300969,2024-04-21,2830C20MMNC,115.07,10.0,10155.0,993.0,806.0,6616.0,1694.0,247.0,0.0,5950.0,990.0,314.0,0.167,0.042074074074074,0.894,1941.0,0.9200447749186852,51.70765620881457,10.226586102708737,0.8727460072123273,17,0.22,0.85,0.026,0.022,0.207,20.225,50.548,18.151,1.149,1.07,5.001,2.164,2.7847069193477303,1.317143080490919
24100956,2024-04-21,2062BK1,121.75,7.45,9201.0,987.0,283.0,4901.0,1724.0,273.0,0.0,5810.0,1154.0,0.0,0.167,0.042074074074074,0.894,1997.0,0.942337461293016,47.72073921932057,9.32218844983858,0.8632949424131882,6,0.21,0.75,0.018,0.023,0.21,1.614,51.642,29.223,6.165,1.43,8.034,0.038,1.7671092252942788,1.6746222193397757
24100958,2024-04-21,2062BK1,121.08,10.18,9642.0,0.0,782.0,4160.0,1681.0,247.0,0.0,6495.0,1181.0,0.0,0.167,0.042074074074074,0.894,1928.0,0.9224440042593142,53.64222001937858,9642000000000.0,0.8718879668045271,6,0.17,0.76,0.029,0.026,0.2,1.326,46.384,32.309,6.439,1.353,10.027,0.143,1.4355926957598268,1.3789986918777501
24100986,2024-04-21,2830C20MMNC,125.12,7.22,10230.0,1296.0,772.0,3859.0,1736.0,267.0,0.0,5800.0,1079.0,317.0,0.167,0.042074074074074,0.894,2003.0,0.9454435544737386,46.35549872085713,7.893518518512428,0.866699950074455,17,0.2,0.75,0.017,0.023,0.21,20.009,52.954,16.632,1.101,0.975,4.549,2.244,3.183671015451211,1.445172206757273
24100900,2024-04-22,S.TOWER6VAN,117.05,10.03,10620.0,0.0,0.0,4910.0,0.0,0.0,0.0,6003.0,1034.0,0.0,0.1473076923076923,0.0387692307692307,0.8756538461538461,0.0,0.9210733396213324,51.28577530925856,10620000000000.0,0.0,67,0.2,1.39,0.034,0.026,0.23,11.4195,50.944,23.0265,2.7560000000000002,2.8945,5.896,1.2955,2.212311366843991,1.4789096292855695
24100991,2024-04-22,2062BK1,124.44,9.08,8622.0,3282.0,752.0,3279.0,1729.0,284.0,0.0,5478.0,1076.0,0.0,0.1473076923076923,0.0387692307692307,0.8756538461538461,2013.0,0.9319952067036248,44.021215043040655,2.627056672759712,0.8589170392444814,6,0.22,0.77,0.024,0.023,0.19,19.652,52.459,17.383,1.055,0.914,4.747,2.311,3.0176599171652096,1.4164326601144834
24301008,2024-04-22,SEQRFE550D,125.6,8.0,8475.0,2397.0,920.0,3840.0,1902.0,227.0,0.0,6241.0,1095.0,161.0,0.1473076923076923,0.0387692307692307,0.8756538461538461,2129.0,0.9401197604720052,49.68949044546426,3.5356695869822548,0.8933771723809801,73,0.21,0.81,0.024,0.026,0.21,21.429,50.587,16.93,0.913,0.883,5.253,2.503,2.987832969109917,1.318743482794578
24301010,2024-04-22,2062BK1,119.82,7.33,10593.0,3441.0,917.0,4444.0,1928.0,279.0,0.0,6252.0,1030.0,0.0,0.1473076923076923,0.0387692307692307,0.8756538461538461,2207.0,0.942351553276112,52.17826740066618,3.0784655623356354,0.8735840507472253,6,0.2,0.74,0.022,0.022,0.17,11.546999999999999,53.103,22.7695,2.6105,1.0585,5.846,1.246,2.3320963527370937,1.5474029285350042
24301031,2024-04-22,SEQRFE550D,117.6,7.33,9882.0,846.0,803.0,5783.0,1862.0,298.0,0.0,5887.0,977.0,0.0,0.1473076923076923,0.0387692307692307,0.8756538461538461,2160.0,0.9413271431926572,50.05952380909813,11.68085106381598,0.8620370370366379,73,0.21,0.81,0.02,0.026,0.22,20.777,52.606,16.569,1.128,0.99,4.232,2.222,3.174773687386844,1.4085736471470265
24101004,2024-04-22,2062BK1,0.0,0.0,9858.0,1521.0,802.0,4144.0,1796.0,267.0,0.0,6302.0,1243.0,0.0,0.1473076923076923,0.0387692307692307,0.8756538461538461,2063.0,0.0,6302000000000.0,6.481262327411913,0.870576829859006,6,0.19,0.78,0.032,0.028,0.21,1.514,50.391,30.746,5.695,2.693,6.938,0.086,1.6388915991804078,1.5619788599237472
24301043,2024-04-22,SEQRFE550D,122.0,7.33,10371.0,930.0,655.0,4609.0,1661.0,217.0,0.0,6277.0,1118.0,0.0,0.1473076923076923,0.0387692307692307,0.8756538461538461,1878.0,0.9433232815205804,51.45081967170942,11.151612903213817,0.8844515441954822,73,0.2,0.77,0.019,0.018,0.18,21.49,51.213,18.201,1.008,0.951,3.462,2.111,2.813591912976596,1.2902600020155195
24101012,2024-04-22,2062BK1,117.79,6.39,10518.0,1605.0,802.0,3876.0,1780.0,271.0,0.0,5912.0,1055.0,0.0,0.1473076923076923,0.0387692307692307,0.8756538461538461,2051.0,0.9485424383882384,50.19101791280931,6.5532710280333,0.8678693320327314,6,0.2,0.74,0.023,0.028,0.2,1.514,53.223,15.964,1.06,0.996,4.067,2.149,3.33373003445036,3.044968247611419
24101020,2024-04-22,2062BK1,116.64,8.15,10500.0,1779.0,832.0,3926.0,1790.0,277.0,0.0,5808.0,1070.0,472.0,0.1473076923076923,0.0387692307692307,0.8756538461538461,2067.0,0.9346902796623552,49.794238682700666,5.902192242829734,0.8659893565549753,6,0.2,0.75,0.022,0.02,0.18,1.514,52.746,16.323,1.062,0.999,4.156,2.237,3.2311933349669197,2.956945845946855
24101022,2024-04-22,2062BK1,124.51,10.0,10515.0,1563.0,810.0,3748.0,1769.0,277.0,0.0,6006.0,1331.0,0.0,0.1473076923076923,0.0387692307692307,0.8756538461538461,2046.0,0.9256560850425573,48.23708939002299,6.727447216886291,0.8646138807424905,6,0.19,0.75,0.018,0.019,0.19,2.018,49.18,28.953,7.199,1.218,9.371,0.093,1.698556330731505,1.5878858323647165
24101079,2024-04-23,S.TOWER6VAN,122.29,7.48,8724.0,1236.0,727.0,2750.0,2430.0,115.0,403.0,6236.0,1339.0,0.0,0.1473571428571428,0.038,0.6928928571428571,2948.0,0.942359559212897,50.99353994561294,7.058252427178756,0.824287652645582,67,0.199,1.404,0.022,0.016,0.219,1.094,52.179,29.343,4.671,2.231,8.735,0.064,1.778182933478735,1.7142716341415336
24101088,2024-04-23,2062BK1,123.17,8.82,8724.0,1086.0,782.0,3490.0,1734.0,247.0,0.0,6507.0,1160.0,0.0,0.1473571428571428,0.038,0.6928928571428571,1981.0,0.9331767558077644,52.82942274861712,8.033149171263322,0.8753154972231826,6,0.19,0.82,0.023,0.022,0.21,0.806,53.849,27.994,6.264,0.703,8.752,0.11,1.9235220575102696,1.8696920245824795
24301075,2024-04-23,1786550D,121.27,6.88,8907.0,1599.0,713.0,2734.0,1668.0,237.0,0.0,5998.0,1012.0,0.0,0.1473571428571428,0.038,0.6928928571428571,1905.0,0.9463129145458736,49.45988290550458,5.570356472792014,0.8755905511806428,3,0.2,0.8,0.02,0.03,0.23,1.262,46.031,34.143,5.285,1.445,10.244,0.013,1.3481431583880037,1.3000903801615546
24301073,2024-04-23,2062BK1,121.86,7.5,8592.0,2013.0,715.0,3782.0,1659.0,305.0,0.0,6002.0,1018.0,0.0,0.1473571428571428,0.038,0.6928928571428571,1964.0,0.9420222634435528,49.25324142418141,4.268256333827984,0.8447046843172888,6,0.2,0.8,0.02,0.025,0.21,1.099,52.046,29.443,4.685,2.231,8.738,0.065,1.7676266811574513,1.7040238352486656
24201044,2024-04-23,C20MMNATLT,124.61,7.48,9129.0,1032.0,814.0,3909.0,1627.0,250.0,0.0,6229.0,1087.0,0.0,0.1473571428571428,0.038,0.6928928571428571,1877.0,0.9433719433648016,49.98796244242045,8.845930232549568,0.8668087373463682,41,0.209,0.752,0.027,0.026,0.208,20.036,51.571,18.061,0.912,1.219,4.338,2.21,2.8552209057690177,1.3536406110556984
24201093,2024-04-24,S.TOWER6VAN,115.22,7.78,7968.0,690.0,509.0,2082.0,2518.0,91.0,537.0,6576.0,1041.0,0.0,0.1513913043478261,0.0348260869565217,0.7527391304347826,3146.0,0.9367479674720588,57.073424752151766,11.547826086939786,0.8003814367448187,67,0.178,1.299,0.023,0.018,0.195,1.515,52.18,29.672,4.572,1.35,8.587,0.136,1.7585009941697838,1.6730793895087852
24101127,2024-04-24,SEQRFE550D,118.14,7.56,9546.0,858.0,796.0,4000.0,1738.0,256.0,0.0,6215.0,1119.0,268.0,0.1513913043478261,0.0348260869565217,0.7527391304347826,1994.0,0.9398568019018309,52.60707634964781,11.12587412586116,0.8716148445331637,73,0.18,0.8,0.026,0.021,0.24,21.859,49.752,16.675,1.323,1.238,5.107,2.529,2.9834492684096903,1.2910860256909302
24201139,2024-04-25,2062BK1,119.76,10.0,10764.0,1002.0,795.0,1062.0,1603.0,277.0,0.0,7094.0,1191.0,0.0,0.1530869565217391,0.031695652173913,0.960304347826087,1880.0,0.922934648574885,59.235136940053145,10.74251497004916,0.8526595744676315,6,0.2,0.87,0.038,0.024,0.25,22.192,49.628,17.205,0.966,0.729,5.346,2.397,2.884342671161223,1.2596578506523175
24201146,2024-04-25,2062BK1,117.33,10.93,8625.0,1089.0,701.0,2437.0,1677.0,243.0,0.0,6604.0,1046.0,0.0,0.1530869565217391,0.031695652173913,0.960304347826087,1920.0,0.9147824730943804,56.285689933893416,7.920110192830193,0.8734374999995451,6,0.21,0.77,0.02,0.016,0.21,16.878,52.976,19.162,0.978,0.789,4.276,3.209,2.7644940771277984,1.469881523820094
24201148,2024-04-25,S.TOWER6VAN,118.21,10.0,8613.0,1119.0,698.0,2553.0,2332.0,54.0,439.0,6708.0,1054.0,0.0,0.1530869565217391,0.031695652173913,0.960304347826087,2825.0,0.9220029638801812,56.74646814942267,7.697050938330923,0.8254867256634246,67,0.191,1.377,0.023,0.015,0.188,1.814,48.461,30.782,5.628,1.927,9.372,0.098,1.5742780105902607,1.4866705525048316
24201150,2024-04-25,2062BK1,123.09,10.0,10155.0,0.0,693.0,3292.0,1650.0,283.0,0.0,6602.0,1062.0,0.0,0.1530869565217391,0.031695652173913,0.960304347826087,1933.0,0.9248628747394632,53.635551222246846,10155000000000.0,0.8535954474905051,6,0.18,0.76,0.02,0.019,0.19,21.186,52.221,17.277,1.0,0.874,3.169,2.592,3.0223984257437198,1.3576591098169717
24301160,2024-04-25,2062BK1,120.54,0.0,11421.0,0.0,809.0,2035.0,1757.0,346.0,0.0,6751.0,1291.0,260.0,0.1530869565217391,0.031695652173913,0.960304347826087,2103.0,0.999999999991704,56.00630496054416,11421000000000.0,0.8354731336182427,6,0.22,0.78,0.04,0.023,0.25,19.434,53.186,18.757,0.921,0.507,3.09,2.416,2.835376905853502,1.3925953079178885
24201174,2024-04-25,2062BK1,112.67,11.34,10173.0,792.0,803.0,2670.0,1701.0,243.0,0.0,6590.0,1139.0,722.0,0.1530869565217391,0.031695652173913,0.960304347826087,1944.0,0.9085557616248,58.48939380439789,12.844696969680752,0.8749999999995499,6,0.19,0.8,0.018,0.016,0.21,1.023,47.584,33.342,5.859,2.31,7.995,0.09,1.4271061392196265,1.3846243380084968
24101154,2024-04-25,S.TOWER6VAN,130.43,8.2,10941.0,639.0,894.0,3574.0,2534.0,51.0,457.0,6149.0,1323.0,0.0,0.1530869565217391,0.031695652173913,0.960304347826087,3042.0,0.9408497439158852,47.14406194857668,17.122065727672737,0.8330046022350976,67,0.177,1.319,0.024,0.018,0.2,1.043,48.732,29.976,5.96,3.584,8.456,0.098,1.62564632885212,1.5709864603481625
24101161,2024-04-25,S.TOWER6VAN,119.53,10.93,9717.0,1488.0,794.0,3544.0,2426.0,101.0,422.0,5977.0,874.0,0.0,0.1530869565217391,0.031695652173913,0.960304347826087,2949.0,0.9162195308836716,50.00418304986192,6.5302419354794825,0.8226517463544175,67,0.161,1.287,0.025,0.022,0.237,25.943,48.504,14.981,0.786,0.904,5.403,2.075,3.237484981978374,1.1851924251679902
24101151,2024-04-25,S.TOWER6VAN,113.6,0.0,10974.0,654.0,899.0,2500.0,2436.0,47.0,456.0,5777.0,927.0,0.0,0.1530869565217391,0.031695652173913,0.960304347826087,2939.0,0.9999999999911972,50.85387323898896,16.77981651373581,0.8288533514798132,67,0.182,1.318,0.022,0.014,0.195,0.463,51.89,29.723,6.48,2.664,6.766,0.021,1.745727358363612,1.718951866697585
24101145,2024-04-25,S.TOWER6VAN,120.93,10.0,10968.0,1431.0,794.0,3705.0,2429.0,54.0,406.0,6450.0,1376.0,0.0,0.1530869565217391,0.031695652173913,0.960304347826087,2889.0,0.9236233101586832,53.33664103156092,7.66457023060261,0.8407753547937553,67,0.169,1.42,0.031,0.014,0.239,22.484,52.641,15.914,0.808,0.848,3.372,2.457,3.3076343072573047,1.3708950753925884
24101143,2024-04-25,S.TOWER6VAN,117.32,0.0,11463.0,498.0,810.0,3720.0,2434.0,51.0,454.0,6217.0,967.0,0.0,0.1530869565217391,0.031695652173913,0.960304347826087,2939.0,0.9999999999914764,52.99181725150876,23.018072289110407,0.8281728479071697,67,0.16,1.362,0.029,0.016,0.207,1.265,48.672,29.447,7.781,2.986,7.623,0.141,1.6528117359413201,1.584736105232312
24101141,2024-04-25,S.TOWER6VAN,122.98,0.0,10950.0,2667.0,787.0,4170.0,2436.0,54.0,456.0,6558.0,1053.0,0.0,0.1530869565217391,0.031695652173913,0.960304347826087,2946.0,0.9999999999918686,53.32574402298483,4.105736782900598,0.8268839103866847,67,0.2,1.37,0.025,0.017,0.2,0.927,52.926,29.682,4.603,2.172,7.858,0.029,1.7830407977630294,1.7290427964717414
24101149,2024-04-25,2062BK1,118.79,0.0,10929.0,435.0,867.0,3666.0,1644.0,281.0,0.0,6115.0,1420.0,0.0,0.1530869565217391,0.031695652173913,0.960304347826087,1925.0,0.9999999999915816,51.47739708686356,25.12413793097673,0.8540259740255304,6,0.22,0.78,0.025,0.022,0.22,9.091999999999999,52.0395,24.627,4.053,1.1795,5.5585,1.6125,2.113021763846029,1.5432829181494665
