Repository: SiddharthKumar268/FerroMind

# FerroMind
*Ferro-Alloy Optimisation using Machine Learning*
**SAIL Durgapur Steel Plant | Steel Melting Shop**
Intern: Siddharth Kumar | FY 2023-24 to FY 2025-26

---

## Quick Start

```bash

# 2. Place raw Excel files in data/raw/

## Dataset

| | |
|---|---|
| Total heats after cleaning | 47,421 |
| Training set | 37,936 heats (Apr 2023 – Jun 2025) |
| Test set | 9,485 heats (Jun 2025 – Dec 2025) |
| Input features | 21 (16 raw + 5 engineered) |
| Target variables | Mn, Si, C, S, P |
| BOF grades | 76 distinct grades |
| Split method | Chronological 80/20 — no shuffle, no leakage |

---

File: data/processed/sms_train.csv (part 31 of 253)
Heat_Number,Date,BOF Grade Code,Hot Metal Addn. Weight,Scrap Addn. Weight,Lime Into Converter,Dolomite Into Converter,Lime Into Ladle,Iron Ore Into Converter,SIMN Into Ladle,FESI Into Ladle,FEMN Into Ladle,Measered O2 Mainblow II,Duration of Mainblow I/II,Measered O2 2nd Blow,HM_P,HM_S,HM_Si,Total_FA_Ladle,HM_Ratio,O2_per_ton_HM,Lime_Dolo_Ratio,SiMn_FA_Fraction,Grade_Encoded,C,Mn,P,S,Si
23105242,2023-07-07,R19,133.2,0.0,12429.0,513.0,1023.0,4967.0,1155.0,240.0,0.0,5772.0,2265.0,0.0,0.17089473684210527,0.034842105263157896,0.953,1395.0,0.9999999999924926,43.333333333008014,24.22807017539137,0.8279569892467183,64,0.52,0.75,0.025,0.015,0.22
23305273,2023-07-07,S.TOWER6VAN,120.61,10.0,9963.0,1308.0,801.0,2586.0,2555.0,34.0,407.0,6247.0,1452.0,0.0,0.17089473684210527,0.034842105263157896,0.953,2996.0,0.9234361840523433,51.79504187006222,7.616972477058397,0.8528037383174724,67,0.19,1.32,0.043,0.039,0.23
23305195,2023-07-07,C20MMNACU,119.04,11.88,15588.0,1560.0,547.0,1818.0,1720.0,330.0,0.0,5660.0,2517.0,0.0,0.17089473684210527,0.034842105263157896,0.953,2050.0,0.9092575618628991,47.54704301035326,9.992307692301287,0.8390243902434932,39,0.2,0.77,0.022,0.027,0.27
23205197,2023-07-07,R19,123.26,11.87,11802.0,2436.0,943.0,1864.0,1188.0,233.0,0.0,6506.0,2071.0,0.0,0.17089473684210527,0.034842105263157896,0.953,1421.0,0.912158662022407,52.782735680246766,4.844827586204908,0.8360309641091935,64,0.52,0.74,0.02,0.019,0.21
23105244,2023-07-07,R19,127.6,0.0,12231.0,0.0,975.0,6023.0,1205.0,255.0,0.0,631.0,1834.0,0.0,0.17089473684210527,0.034842105263157896,0.953,1460.0,0.9999999999921629,4.945141065791966,12231000000000.0,0.8253424657528594,64,0.52,0.75,0.016,0.022,0.19
23205271,2023-07-07,EXPORTDSP14,116.91,10.0,10350.0,1194.0,1012.0,2854.0,1731.0,256.0,0.0,6381.0,3166.0,0.0,0.17089473684210527,0.034842105263157896,0.953,1987.0,0.9212040028293972,54.58044649683876,8.668341708535454,0.8711625566175787,55,0.19,0.73,0.027,0.024,0.19
23205268,2023-07-07,EXPORTDSP14,120.58,10.0,10911.0,1104.0,803.0,3014.0,1688.0,260.0,0.0,6673.0,1319.0,0.0,0.17089473684210527,0.034842105263157896,0.953,1948.0,0.9234185939583137,55.34085254556858,9.883152173904092,0.8665297741268653,55,0.2,0.7,0.023,0.024,0.22
23205265,2023-07-07,S.TOWER6VAN,122.26,10.0,10047.0,1026.0,1578.0,3086.0,4840.0,148.0,858.0,6504.0,1544.0,0.0,0.17089473684210527,0.034842105263157896,0.953,5846.0,0.9243913503634934,53.19810240427614,9.792397660809169,0.827916524118914,67,0.2,1.32,0.023,0.019,0.23
23205261,2023-07-07,2830C20MMNC,124.96,10.07,10893.0,522.0,888.0,1552.0,1785.0,307.0,0.0,6046.0,1032.0,0.0,0.17089473684210527,0.034842105263157896,0.953,2092.0,0.9254239798494748,48.38348271408144,20.867816091914047,0.8532504780110645,17,0.21,0.74,0.028,0.02,0.19
23205258,2023-07-07,2830C20MMNC,120.68,0.0,11532.0,1017.0,905.0,1740.0,1779.0,263.0,0.0,6614.0,1136.0,0.0,0.17089473684210527,0.034842105263157896,0.953,2042.0,0.9999999999917136,54.80609877316203,11.339233038336934,0.8712047012728349,17,0.21,0.72,0.024,0.025,0.19
23205256,2023-07-07,EXPORTDSP14,122.66,9.67,10941.0,1002.0,910.0,2096.0,1860.0,260.0,0.0,6413.0,1026.0,294.0,0.17089473684210527,0.034842105263157896,0.953,2120.0,0.9269251114567604,52.282732756788825,10.91916167663581,0.8773584905656239,55,0.21,0.78,0.023,0.023,0.25
23205253,2023-07-07,SEQRFE550D,122.43,9.68,13479.0,1461.0,547.0,2500.0,1748.0,267.0,0.0,6337.0,1136.0,476.0,0.17089473684210527,0.034842105263157896,0.953,2015.0,0.92672772688724,51.760189495615776,9.225872689932084,0.8674937965256241,73,0.22,0.82,0.025,0.028,0.23
23205251,2023-07-07,2062BK1,136.8,0.0,10746.0,2001.0,745.0,1939.0,1674.0,256.0,182.0,6752.0,1162.0,0.0,0.17089473684210527,0.034842105263157896,0.953,2112.0,0.9999999999926902,49.356725145838034,5.370314842576027,0.7926136363632611,6,0.21,0.76,0.04,0.024,0.22
23205249,2023-07-07,SEQRFE550D,130.2,0.0,10602.0,1974.0,748.0,993.0,1647.0,273.0,179.0,6442.0,1210.0,0.0,0.17089473684210527,0.034842105263157896,0.953,2099.0,0.9999999999923196,49.477726574120766,5.370820668690288,0.7846593616003884,73,0.22,0.87,0.027,0.022,0.18
23205247,2023-07-07,2830C20MMNAK,132.0,0.0,6927.0,591.0,704.0,0.0,1701.0,280.0,186.0,2305.0,530.0,649.0,0.17089473684210527,0.034842105263157896,0.953,2167.0,0.9999999999924243,17.462121211988926,11.720812182721286,0.7849561605903161,16,0.19,0.87,0.017,0.015,0.2
23205246,2023-07-07,2830C20MMNAK,119.81,0.0,5934.0,309.0,751.0,0.0,1667.0,290.0,182.0,1684.0,621.0,0.0,0.17089473684210527,0.034842105263157896,0.953,2139.0,0.9999999999916535,14.055588014238747,19.203883495083485,0.7793361383820574,16,0.2,0.81,0.015,0.012,0.18
23205222,2023-07-07,R19,128.12,12.27,10812.0,1281.0,1006.0,3002.0,1134.0,257.0,0.0,6714.0,1176.0,0.0,0.17089473684210527,0.034842105263157896,0.953,1391.0,0.912600612572743,52.403996253103315,8.440281030438376,0.8152408339318367,64,0.5,0.73,0.015,0.019,0.24
23205203,2023-07-07,R19,123.9,10.3,10242.0,1764.0,907.0,766.0,1154.0,257.0,0.0,6503.0,1298.0,0.0,0.17089473684210527,0.034842105263157896,0.953,1411.0,0.9232488822583961,52.485875705791074,5.806122448976301,0.8178596739894983,64,0.5,0.74,0.02,0.02,0.23
23205201,2023-07-07,R19,120.7,12.27,10764.0,2061.0,952.0,208.0,1191.0,226.0,0.0,6225.0,1074.0,250.0,0.17089473684210527,0.034842105263157896,0.953,1417.0,0.9077235466578347,51.5741507866481,5.222707423578252,0.8405081157368803,64,0.51,0.75,0.016,0.019,0.21
23205199,2023-07-07,R19,119.9,10.68,10770.0,2457.0,943.0,1230.0,1181.0,230.0,0.0,6405.0,1515.0,310.0,0.17089473684210527,0.034842105263157896,0.953,1411.0,0.9182110583479997,53.419516263107425,4.3833943833925995,0.836995038978854,64,0.52,0.73,0.018,0.02,0.2
23205193,2023-07-07,WTCC1875CL5,127.53,0.0,12009.0,2523.0,960.0,2659.0,1178.0,233.0,0.0,6102.0,2629.0,0.0,0.17089473684210527,0.034842105263157896,0.953,1411.0,0.9999999999921587,47.84756527838275,4.7598097502953784,0.8348688873133701,81,0.55,0.78,0.02,0.015,0.26
23105248,2023-07-07,2062BK1,132.0,0.0,10227.0,1650.0,832.0,4221.0,1829.0,294.0,0.0,6357.0,1159.0,0.0,0.17089473684210527,0.034842105263157896,0.953,2123.0,0.9999999999924243,48.15909090872607,6.198181818178062,0.8615167216199427,6,0.19,0.78,0.021,0.022,0.19
23305293,2023-07-07,S.TOWER6VAN,130.03,0.0,11238.0,1098.0,771.0,4000.0,2449.0,0.0,309.0,5946.0,1050.0,0.0,0.17089473684210527,0.034842105263157896,0.953,2758.0,0.9999999999923096,45.72790894373816,10.234972677586308,0.8879622915152691,67,0.2,1.34,0.036,0.036,0.24
23105282,2023-07-07,EXPORTDSP14,124.7,9.87,11103.0,2103.0,1126.0,3495.0,1658.0,309.0,0.0,6074.0,1164.0,0.0,0.17089473684210527,0.034842105263157896,0.953,1967.0,0.9266552723420775,48.70890136288124,5.279600570610899,0.8429079816975887,55,0.22,0.79,0.02,0.028,0.25
23105254,2023-07-07,R19,136.66,0.0,11073.0,1014.0,987.0,5592.0,1235.0,250.0,0.0,5598.0,2181.0,0.0,0.17089473684210527,0.034842105263157896,0.953,1485.0,0.9999999999926826,40.962973803300436,10.920118343184496,0.8316498316492716,64,0.52,0.75,0.018,0.025,0.21
23105288,2023-07-07,S.TOWER6VAN,123.76,10.2,10713.0,1488.0,795.0,3392.0,2403.0,132.0,522.0,5376.0,1228.0,0.0,0.17089473684210527,0.034842105263157896,0.953,3057.0,0.9238578680134081,43.43891402679832,7.19959677418871,0.7860647693814897,67,0.18,1.38,0.023,0.026,0.23
23105255,2023-07-07,R19,111.84,8.87,10419.0,999.0,955.0,2349.0,1229.0,254.0,0.0,5259.0,1545.0,0.0,0.17089473684210527,0.034842105263157896,0.953,1483.0,0.9265181012266878,47.022532188420755,10.42942942941899,0.8287255563042287,64,0.5,0.74,0.015,0.022,0.21
23105257,2023-07-07,2830C20MMNC,123.3,0.0,10020.0,987.0,883.0,4442.0,0.0,602.0,1449.0,5800.0,1024.0,0.0,0.17089473684210527,0.034842105263157896,0.953,2051.0,0.9999999999918897,47.0397404700159,10.151975683880291,0.0,17,0.2,0.71,0.016,0.021,0.2
23105260,2023-07-07,R19,132.18,0.0,10293.0,996.0,983.0,4447.0,1316.0,240.0,0.0,5669.0,1491.0,0.0,0.17089473684210527,0.034842105263157896,0.953,1556.0,0.9999999999924346,42.88848539837427,10.334337349387214,0.8457583547552405,64,0.51,0.75,0.018,0.024,0.24
23105263,2023-07-07,EXPORTDSP14,118.36,0.0,10701.0,1023.0,990.0,4327.0,1751.0,294.0,0.0,5806.0,1171.0,0.0,0.17089473684210527,0.034842105263157896,0.953,2045.0,0.9999999999915512,49.053734369305054,10.460410557174525,0.8562347188259872,55,0.21,0.71,0.02,0.025,0.24
23105266,2023-07-07,S.TOWER6VAN,121.21,10.0,10554.0,1473.0,1784.0,1992.0,5016.0,108.0,1036.0,5897.0,1244.0,0.0,0.17089473684210527,0.034842105263157896,0.953,6160.0,0.92378629676912,48.65110139387302,7.164969450096969,0.814285714285582,67,0.2,1.32,0.024,0.02,0.2
23105272,2023-07-07,2830C20MMNC,127.25,10.0,12297.0,1098.0,814.0,4170.0,1702.0,311.0,0.0,6125.0,1174.0,0.0,0.17089473684210527,0.034842105263157896,0.953,2013.0,0.9271402550023524,48.133595284494035,11.19945355190237,0.8455042225529829,17,0.23,0.82,0.035,0.024,0.2
23105284,2023-07-07,EXPORTDSP14,123.29,10.07,11391.0,1980.0,784.0,2813.0,1837.0,284.0,0.0,6359.0,1189.0,0.0,0.17089473684210527,0.034842105263157896,0.953,2121.0,0.9244901019726718,51.577581311934644,5.753030303027398,0.8661008958034577,55,0.19,0.75,0.018,0.023,0.23
23105250,2023-07-07,R19,129.2,0.0,10200.0,0.0,978.0,5040.0,1172.0,254.0,0.0,5451.0,1016.0,0.0,0.17089473684210527,0.034842105263157896,0.953,1426.0,0.9999999999922602,42.19040247645364,10200000000000.0,0.8218793828886242,64,0.52,0.75,0.019,0.029,0.21
23105278,2023-07-07,C25HMNMAV55,122.62,9.49,10023.0,1371.0,792.0,3668.0,2422.0,0.0,650.0,6304.0,1073.0,0.0,0.17089473684210527,0.034842105263157896,0.953,3072.0,0.9281659223304204,51.410862827830606,7.310722100651123,0.7884114583330767,49,0.25,1.35,0.027,0.027,0.23
23105280,2023-07-07,2830C20MMNC,127.77,0.0,13035.0,1326.0,794.0,2789.0,1678.0,256.0,0.0,6106.0,1122.0,0.0,0.17089473684210527,0.034842105263157896,0.953,1934.0,0.9999999999921734,47.7889958515474,9.830316742074034,0.8676318510853839,17,0.21,0.84,0.026,0.022,0.22
23305301,2023-07-08,S.TOWER6VAN,121.11,12.27,10122.0,1191.0,807.0,3145.0,2518.0,34.0,271.0,6102.0,1148.0,322.0,0.17440909090909093,0.04263636363636364,1.0987727272727275,2823.0,0.9080071974740741,50.38394847617551,8.498740554149036,0.8919589089617811,67,0.2,1.39,0.031,0.03,0.19
23105344,2023-07-08,SEQRFE550D,126.48,8.87,12885.0,2223.0,790.0,4236.0,1701.0,321.0,0.0,6031.0,1148.0,0.0,0.17440909090909093,0.04263636363636364,1.0987727272727275,2022.0,0.9344661987370931,47.68342820961667,5.796221322534505,0.8412462908007708,73,0.2,0.83,0.027,0.033,0.24
23305309,2023-07-08,1786500D,122.75,9.59,10587.0,1524.0,613.0,2350.0,2597.0,0.0,292.0,6186.0,1124.0,0.0,0.17440909090909093,0.04263636363636364,1.0987727272727275,2889.0,0.9275351367619198,50.395112015882724,6.946850393696229,0.898926964347214,2,0.19,1.15,0.028,0.03,0.22
23305306,2023-07-08,2830C25HMN,124.4,10.93,10725.0,1563.0,804.0,2733.0,2666.0,14.0,315.0,6001.0,1207.0,0.0,0.17440909090909093,0.04263636363636364,1.0987727272727275,2995.0,0.9192344638962593,48.23954983884052,6.861804222644363,0.8901502504170651,18,0.19,1.31,0.026,0.025,0.2
23305298,2023-07-08,EXPORTDSP14,0.0,0.0,6585.0,888.0,804.0,2842.0,1661.0,231.0,0.0,4091.0,673.0,0.0,0.17440909090909093,0.04263636363636364,1.0987727272727275,1892.0,0.0,4090999999999.9995,7.41554054053219,0.8779069767437221,55,0.2,0.85,0.031,0.032,0.22
23105334,2023-07-08,S.TOWER6VAN,130.48,10.21,11841.0,1983.0,694.0,3353.0,2558.0,78.0,589.0,6103.0,1327.0,368.0,0.17440909090909093,0.04263636363636364,1.0987727272727275,3225.0,0.9274290994318898,46.77345186965993,5.971255673219379,0.7931782945733975,67,0.19,1.38,0.026,0.033,0.27
23105332,2023-07-08,S.TOWER6VAN,123.69,9.58,10974.0,1479.0,699.0,2601.0,2544.0,92.0,464.0,5973.0,1383.0,0.0,0.17440909090909093,0.04263636363636364,1.0987727272727275,3100.0,0.9281158550241756,48.290080038416285,7.419878296141028,0.8206451612900578,67,0.2,1.39,0.039,0.03,0.22
23105329,2023-07-08,SEQRFE550D,119.08,8.27,10977.0,1155.0,694.0,1878.0,1711.0,257.0,310.0,6098.0,1205.0,0.0,0.17440909090909093,0.04263636363636364,1.0987727272727275,2278.0,0.93506085590157,51.20927107783667,9.503896103887875,0.7510974539066062,73,0.21,0.87,0.03,0.035,0.25
23305304,2023-07-08,S.TOWER6VAN,122.19,9.67,10677.0,1200.0,779.0,2043.0,2577.0,0.0,314.0,6248.0,1003.0,0.0,0.17440909090909093,0.04263636363636364,1.0987727272727275,2891.0,0.9266646443127056,51.133480644478816,8.897499999992586,0.891387063299588,67,0.2,1.35,0.03,0.032,0.22
23205296,2023-07-08,S.TOWER6VAN,124.8,0.0,11451.0,1047.0,1606.0,3031.0,4982.0,0.0,1066.0,6456.0,1880.0,0.0,0.17440909090909093,0.04263636363636364,1.0987727272727275,6048.0,0.9999999999919872,51.730769230354724,10.936962750705886,0.8237433862432499,67,0.19,1.42,0.033,0.025,0.19
23305317,2023-07-08,SEQRFE550D,126.65,0.0,11037.0,1032.0,793.0,2176.0,1750.0,214.0,0.0,3323.0,675.0,0.0,0.17440909090909093,0.04263636363636364,1.0987727272727275,1964.0,0.9999999999921042,26.23766285016788,10.694767441850102,0.8910386965372246,73,0.22,0.84,0.025,0.035,0.19
23205302,2023-07-08,EXPORTDSP14,124.75,0.0,6945.0,567.0,704.0,1413.0,1664.0,267.0,0.0,6506.0,138.0,0.0,0.17440909090909093,0.04263636363636364,1.0987727272727275,1931.0,0.999999999991984,52.15230460880038,12.248677248655646,0.8617296737437278,55,0.2,0.8,0.025,0.025,0.19
23205305,2023-07-08,EXPORTDSP14,124.59,0.0,10164.0,657.0,699.0,5466.0,1661.0,267.0,0.0,6118.0,1039.0,0.0,0.17440909090909093,0.04263636363636364,1.0987727272727275,1928.0,0.9999999999919736,49.10506461153299,15.47031963467965,0.86151452282113,55,0.2,0.78,0.025,0.031,0.21
23205308,2023-07-08,2830C20MMNC,125.66,8.88,8862.0,0.0,699.0,2053.0,1650.0,273.0,0.0,5910.0,958.0,277.0,0.17440909090909093,0.04263636363636364,1.0987727272727275,1923.0,0.9339973242089046,47.03167276741181,8862000000000.0,0.8580343213724088,17,0.22,0.78,0.03,0.031,0.23
23205319,2023-07-08,2830C20MMNC,120.65,9.87,9954.0,1437.0,800.0,2043.0,1613.0,304.0,0.0,6690.0,1154.0,0.0,0.17440909090909093,0.04263636363636364,1.0987727272727275,1917.0,0.9243794054480204,55.44964774094115,6.926931106466996,0.8414188836719659,17,0.19,0.77,0.022,0.028,0.23
23205322,2023-07-08,2830C20MMNC,119.54,11.54,10347.0,1512.0,754.0,2725.0,1671.0,300.0,0.0,6286.0,1849.0,322.0,0.17440909090909093,0.04263636363636364,1.0987727272727275,1971.0,0.9119621605057068,52.58490881669244,6.843253968249442,0.8477929984774999,17,0.2,0.78,0.03,0.033,0.24
23205324,2023-07-08,2830C20MMNC,119.8,10.21,10398.0,1155.0,806.0,2617.0,1873.0,260.0,0.0,6480.0,1120.0,0.0,0.17440909090909093,0.04263636363636364,1.0987727272727275,2133.0,0.9214675794098803,54.09015024996586,9.002597402589608,0.8781059540549094,17,0.21,0.77,0.025,0.031,0.21
23205328,2023-07-08,2830C20MMNC,121.26,12.27,9759.0,1305.0,820.0,2059.0,1860.0,263.0,0.0,6222.0,1109.0,0.0,0.17440909090909093,0.04263636363636364,1.0987727272727275,2123.0,0.9081105369511863,51.31123206291183,7.478160919534499,0.8761186999524841,17,0.22,0.81,0.023,0.034,0.22
23205331,2023-07-08,SEQRFE550D,123.92,9.01,10173.0,981.0,806.0,2062.0,1856.0,253.0,0.0,6609.0,1050.0,0.0,0.17440909090909093,0.04263636363636364,1.0987727272727275,2109.0,0.932219965388308,53.332795351409516,10.370030581029184,0.8800379326690944,73,0.19,0.84,0.033,0.031,0.22
23205333,2023-07-08,ASP1239,120.46,9.43,11460.0,1188.0,1823.0,2931.0,1229.0,267.0,0.0,778.0,1312.0,0.0,0.17440909090909093,0.04263636363636364,1.0987727272727275,1496.0,0.9274001077763694,6.458575460680238,9.646464646456527,0.8215240641705739,24,0.47,0.75,0.016,0.019,0.27
23205299,2023-07-08,S.TOWER6VAN,127.14,0.0,7839.0,894.0,751.0,3100.0,2403.0,101.0,432.0,6718.0,1991.0,0.0,0.17440909090909093,0.04263636363636364,1.0987727272727275,2936.0,0.9999999999921346,52.83938964879,8.768456375829118,0.8184604904629365,67,0.2,1.37,0.031,0.028,0.2
23105321,2023-07-08,SEQRFE550D,120.1,11.67,11106.0,1116.0,785.0,2635.0,1946.0,301.0,0.0,6271.0,1173.0,0.0,0.17440909090909093,0.04263636363636364,1.0987727272727275,2247.0,0.9114365940585003,52.214820982079814,9.951612903216889,0.8660436137067797,73,0.2,0.8,0.016,0.028,0.17
23105326,2023-07-08,SEQRFE550D,127.57,10.92,10962.0,1518.0,684.0,2580.0,1711.0,240.0,57.0,6002.0,1222.0,520.0,0.17440909090909093,0.04263636363636364,1.0987727272727275,2008.0,0.9211495414764883,47.0486791561727,7.221343873513029,0.8520916334657112,73,0.2,0.82,0.019,0.031,0.22
23305341,2023-07-08,SEQRFE550D,125.15,10.07,13020.0,504.0,589.0,4232.0,1885.0,302.0,0.0,6324.0,1180.0,0.0,0.17440909090909093,0.04263636363636364,1.0987727272727275,2187.0,0.9255287679268931,50.53136236475804,25.833333333282077,0.8619112940096654,73,0.2,0.82,0.033,0.03,0.23
23305289,2023-07-08,EXPORTDSP14,121.16,9.48,11025.0,990.0,787.0,2000.0,1810.0,284.0,0.0,6078.0,1085.0,378.0,0.17440909090909093,0.04263636363636364,1.0987727272727275,2094.0,0.9274341702317253,50.165070980107586,11.136363636352387,0.8643744030559387,55,0.21,0.82,0.028,0.027,0.19
23105269,2023-07-08,S.TOWER6VAN,122.1,10.0,11118.0,1491.0,880.0,2470.0,2531.0,156.0,390.0,6213.0,1156.0,0.0,0.17440909090909093,0.04263636363636364,1.0987727272727275,3077.0,0.9242997728923218,50.88452088410414,7.4567404426509345,0.8225544361388292,67,0.18,1.27,0.024,0.023,0.21
23305313,2023-07-08,EXPORTDSP14,123.34,9.59,10962.0,1506.0,912.0,4676.0,1736.0,237.0,0.0,4390.0,810.0,0.0,0.17440909090909093,0.04263636363636364,1.0987727272727275,1973.0,0.927856766712346,35.59267066616189,7.278884462146562,0.8798783578302687,55,0.22,0.78,0.034,0.034,0.22
23105276,2023-07-08,ASP1239,123.37,9.49,11205.0,2001.0,925.0,2977.0,1012.0,223.0,0.0,5958.0,1062.0,0.0,0.17440909090909093,0.04263636363636364,1.0987727272727275,1235.0,0.9285714285644395,48.293750506214685,5.599700149922239,0.8194331983799032,24,0.48,0.69,0.019,0.02,0.19
23205173,2023-07-08,2062BK1,127.79,11.54,10125.0,1404.0,657.0,2087.0,1779.0,280.0,0.0,6416.0,1035.0,0.0,0.17440909090909093,0.04263636363636364,1.0987727272727275,2059.0,0.917175052028155,50.20737146842313,7.211538461533325,0.8640116561433395,6,0.16,0.7,0.026,0.027,0.19
23305165,2023-07-08,1786500D,121.16,11.68,11547.0,1551.0,776.0,375.0,1700.0,298.0,0.0,6425.0,1667.0,0.0,0.17440909090909093,0.04263636363636364,1.0987727272727275,1998.0,0.9120746762954527,53.02905249213413,7.4448742746567085,0.850850850850425,2,0.24,0.79,0.02,0.023,0.244
23105286,2023-07-08,EXPORTDSP14,120.59,10.21,10692.0,1476.0,795.0,3285.0,1837.0,271.0,0.0,6113.0,2271.0,0.0,0.17440909090909093,0.04263636363636364,1.0987727272727275,2108.0,0.9219418960174164,50.69242889086414,7.243902439019482,0.8714421252367782,55,0.2,0.84,0.027,0.021,0.24
23105290,2023-07-08,R19,133.48,0.0,11682.0,0.0,998.0,5607.0,1140.0,281.0,0.0,5342.0,1958.0,0.0,0.17440909090909093,0.04263636363636364,1.0987727272727275,1421.0,0.9999999999925083,40.02097692508226,11682000000000.0,0.8022519352562968,64,0.49,0.73,0.016,0.024,0.23
23105292,2023-07-08,EXPORTDSP14,128.18,9.49,10161.0,0.0,812.0,2706.0,1828.0,274.0,0.0,5944.0,1026.0,0.0,0.17440909090909093,0.04263636363636364,1.0987727272727275,2102.0,0.931067044374729,46.37228896827608,10161000000000.0,0.8696479543287966,55,0.22,0.84,0.025,0.026,0.2
23105294,2023-07-08,R19,126.7,0.0,11691.0,0.0,968.0,4792.0,1167.0,264.0,0.0,4514.0,2417.0,0.0,0.17440909090909093,0.04263636363636364,1.0987727272727275,1431.0,0.9999999999921073,35.62746645591454,11691000000000.0,0.8155136268338117,64,0.51,0.75,0.019,0.023,0.24
23305267,2023-07-08,R19,109.81,10.0,11172.0,0.0,994.0,1012.0,1251.0,186.0,0.0,5954.0,964.0,0.0,0.17440909090909093,0.04263636363636364,1.0987727272727275,1437.0,0.9165345129712333,54.22092705532992,11172000000000.0,0.8705636743208973,64,0.5,0.76,0.026,0.024,0.26
23305310,2023-07-08,EXPORTDSP14,128.92,9.59,10089.0,1038.0,793.0,2360.0,1749.0,248.0,0.0,6198.0,1195.0,0.0,0.17440909090909093,0.04263636363636364,1.0987727272727275,1997.0,0.9307631217895405,48.07632640359855,9.719653179181387,0.8758137205804327,55,0.19,0.8,0.036,0.036,0.23
23105297,2023-07-08,R19,130.44,0.0,11181.0,0.0,1046.0,4745.0,1157.0,244.0,0.0,5808.0,1368.0,0.0,0.17440909090909093,0.04263636363636364,1.0987727272727275,1401.0,0.9999999999923337,44.5262189509006,11181000000000.0,0.8258386866518017,64,0.5,0.76,0.018,0.022,0.23
23305339,2023-07-08,SEQRFE550D,124.65,10.07,13200.0,1476.0,588.0,3862.0,1640.0,196.0,0.0,6401.0,1367.0,312.0,0.17440909090909093,0.04263636363636364,1.0987727272727275,1836.0,0.9252523752900442,51.35178499758241,8.94308943088825,0.8932461873633479,73,0.19,0.86,0.022,0.031,0.25
23305330,2023-07-08,2830C20MMNC,121.76,10.2,12357.0,1479.0,713.0,4052.0,1822.0,327.0,0.0,6616.0,1258.0,253.0,0.17440909090909093,0.04263636363636364,1.0987727272727275,2149.0,0.9227038496444173,54.33639947392956,8.354969574030862,0.8478362028846683,17,0.21,0.75,0.032,0.031,0.22
23105312,2023-07-08,R19,121.06,9.27,14568.0,2553.0,887.0,1119.0,1127.0,213.0,0.0,5994.0,992.0,0.0,0.17440909090909093,0.04263636363636364,1.0987727272727275,1340.0,0.928872861191369,49.51263836073424,5.706227967095297,0.8410447761187754,64,0.51,0.73,0.016,0.029,0.22
23305335,2023-07-08,1786500D,128.19,10.27,12516.0,1392.0,814.0,3340.0,1840.0,294.0,0.0,6494.0,1162.0,0.0,0.17440909090909093,0.04263636363636364,1.0987727272727275,2134.0,0.9258269536261315,50.65917778258321,8.991379310338369,0.8622305529517984,2,0.17,0.85,0.035,0.039,0.235
23305323,2023-07-08,2830C20MMNC,128.51,0.0,11610.0,1506.0,671.0,5837.0,1852.0,289.0,0.0,6916.0,2942.0,0.0,0.17440909090909093,0.04263636363636364,1.0987727272727275,2141.0,0.9999999999922186,53.8168235930759,7.709163346608427,0.8650163475007636,17,0.2,0.73,0.032,0.033,0.22
23105307,2023-07-08,R19,121.6,9.67,11985.0,1953.0,885.0,1968.0,1096.0,304.0,0.0,5974.0,1074.0,0.0,0.17440909090909093,0.04263636363636364,1.0987727272727275,1400.0,0.9263350346543284,49.1282894732802,6.136712749612833,0.7828571428565837,64,0.51,0.74,0.017,0.028,0.22
23105303,2023-07-08,R19,135.19,0.0,12618.0,2436.0,1003.0,3032.0,1127.0,223.0,0.0,221.0,4397.0,0.0,0.17440909090909093,0.04263636363636364,1.0987727272727275,1350.0,0.999999999992603,1.6347362970513002,5.179802955662899,0.8348148148141964,64,0.48,0.76,0.017,0.023,0.24
23305327,2023-07-08,2830C20MMNC,119.33,11.27,12048.0,1473.0,818.0,1706.0,1946.0,196.0,0.0,6153.0,1133.0,325.0,0.17440909090909093,0.04263636363636364,1.0987727272727275,2142.0,0.9137059724279196,51.56289281780304,8.179226069240883,0.9084967320257197,17,0.23,0.75,0.023,0.03,0.21
23205386,2023-07-09,2062BK1,127.04,0.0,11577.0,1458.0,795.0,3896.0,1785.0,273.0,0.0,376.0,1019.0,0.0,0.19121052631578947,0.04905263157894737,1.238263157894737,2058.0,0.9999999999921284,2.9596977329741834,7.9403292181015495,0.8673469387750887,6,0.22,0.79,0.029,0.035,0.23
23205374,2023-07-09,C20MMNC(BSP),120.48,11.54,10833.0,1170.0,690.0,2263.0,1708.0,287.0,219.0,6408.0,1064.0,0.0,0.19121052631578947,0.04905263157894737,1.238263157894737,2214.0,0.9125890016595017,53.18725099557447,9.258974358966446,0.7714543812101303,43,0.2,0.79,0.032,0.036,0.22
23205382,2023-07-09,2062BK1,121.8,12.27,11871.0,1965.0,748.0,2722.0,1688.0,277.0,216.0,6595.0,1126.0,318.0,0.19121052631578947,0.04905263157894737,1.238263157894737,2181.0,0.9084806444326958,54.14614121466218,6.041221374042727,0.7739569005040009,6,0.2,0.86,0.031,0.042,0.21
23205380,2023-07-09,ASP1239,116.1,11.54,11469.0,1605.0,1295.0,2753.0,1222.0,226.0,0.0,6304.0,1298.0,305.0,0.19121052631578947,0.04905263157894737,1.238263157894737,1448.0,0.9095894703783329,54.29801894871406,7.145794392518912,0.8439226519331189,24,0.46,0.67,0.022,0.019,0.21
23205378,2023-07-09,C20MMNC(BSP),119.7,11.56,11433.0,1458.0,707.0,2452.0,1684.0,287.0,216.0,6494.0,1107.0,0.0,0.19121052631578947,0.04905263157894737,1.238263157894737,2187.0,0.9119305195725133,54.25229740973891,7.841563786002852,0.7700045724733562,43,0.21,0.86,0.033,0.035,0.19
23205376,2023-07-09,2062BK1,120.09,10.82,10857.0,1272.0,696.0,2214.0,1684.0,283.0,219.0,6403.0,1151.0,0.0,0.19121052631578947,0.04905263157894737,1.238263157894737,2186.0,0.9173477961888524,53.318344574458166,8.535377358483856,0.7703568161021178,6,0.21,0.85,0.031,0.036,0.18
23205372,2023-07-09,C20MMNC(BSP),122.57,11.54,11352.0,1482.0,712.0,2584.0,1681.0,277.0,219.0,6506.0,1290.0,0.0,0.19121052631578947,0.04905263157894737,1.238263157894737,2177.0,0.9139512340547764,53.07987272535629,7.659919028334913,0.7721635277901827,43,0.21,0.86,0.031,0.037,0.24
23205363,2023-07-09,2062BK1,118.2,12.07,11889.0,1269.0,811.0,3074.0,1755.0,300.0,0.0,6041.0,1055.0,0.0,0.19121052631578947,0.04905263157894737,1.238263157894737,2055.0,0.9073462807944473,51.10829103171651,9.368794326233752,0.8540145985397304,6,0.2,0.77,0.025,0.037,0.22
23205369,2023-07-09,2062BK1,124.9,10.21,7446.0,1485.0,754.0,2563.0,1681.0,280.0,216.0,6397.0,1142.0,266.0,0.19121052631578947,0.04905263157894737,1.238263157894737,2177.0,0.9244319443348055,51.21697357845302,5.014141414138038,0.7721635277901827,6,0.22,0.78,0.019,0.032,0.27
23205366,2023-07-09,C20MMNC(BSP),120.61,12.27,15318.0,1191.0,798.0,2850.0,1745.0,300.0,0.0,6256.0,1096.0,0.0,0.19121052631578947,0.04905263157894737,1.238263157894737,2045.0,0.9076610475548792,51.86966254828066,12.861460957168042,0.8533007334959153,43,0.23,0.84,0.033,0.039,0.21
23205364,2023-07-09,SEQRFE550D,121.77,12.27,11721.0,987.0,795.0,3395.0,1755.0,300.0,0.0,6368.0,1100.0,0.0,0.19121052631578947,0.04905263157894737,1.238263157894737,2055.0,0.9084601611391492,52.295310831466736,11.875379939197694,0.8540145985397304,73,0.22,0.86,0.027,0.032,0.23
23205361,2023-07-09,SEQRFE550D,127.07,0.0,10911.0,948.0,693.0,4143.0,1745.0,300.0,0.0,6280.0,1266.0,0.0,0.19121052631578947,0.04905263157894737,1.238263157894737,2045.0,0.9999999999921303,49.42157865704398,11.509493670873935,0.8533007334959153,73,0.22,0.84,0.033,0.034,0.24
23205352,2023-07-09,2062BK1,121.3,10.83,11970.0,0.0,701.0,3044.0,1708.0,283.0,0.0,6139.0,1075.0,0.0,0.19121052631578947,0.04905263157894737,1.238263157894737,1991.0,0.9180352682894269,50.61005770774435,11970000000000.0,0.8578603716720955,6,0.21,0.79,0.032,0.039,0.21
23205337,2023-07-09,S.TOWER6VAN,122.28,10.08,13092.0,0.0,635.0,3603.0,2470.0,121.0,435.0,5471.0,1081.0,0.0,0.19121052631578947,0.04905263157894737,1.238263157894737,3026.0,0.9238440616430655,44.74157670882612,13092000000000.0,0.8162590879045551,67,0.2,1.3,0.03,0.03,0.21
23205388,2023-07-09,2830C20MMNC,126.87,9.59,12459.0,1248.0,844.0,3120.0,1799.0,283.0,0.0,7002.0,1688.0,0.0,0.19121052631578947,0.04905263157894737,1.238263157894737,2082.0,0.9297229957428571,55.19035232872081,9.983173076915078,0.8640730067238885,17,0.21,0.72,0.027,0.04,0.2
23205370,2023-07-09,C20MMNC(BSP),117.06,11.54,10917.0,1191.0,745.0,2195.0,1681.0,297.0,219.0,6299.0,1054.0,0.0,0.19121052631578947,0.04905263157894737,1.238263157894737,2197.0,0.9102643856849904,53.81001195921912,9.166246851377695,0.7651342740096654,43,0.22,0.82,0.031,0.036,0.2
23205390,2023-07-09,2062BK1,124.41,8.76,11946.0,1521.0,864.0,2717.0,1795.0,280.0,0.0,6631.0,1057.0,0.0,0.19121052631578947,0.04905263157894737,1.238263157894737,2075.0,0.9342194187810002,53.299573988800745,7.854043392499768,0.8650602409634385,6,0.2,0.86,0.025,0.033,0.25
23105371,2023-07-09,2062BK1,122.24,11.27,10971.0,1875.0,805.0,3085.0,1838.0,284.0,0.0,5733.0,1050.0,0.0,0.19121052631578947,0.04905263157894737,1.238263157894737,2122.0,0.9155868474203013,46.899541884433084,5.851199999996879,0.8661639962295635,6,0.21,0.83,0.034,0.036,0.23
23105356,2023-07-09,2830C20MMNC,121.42,9.27,11274.0,2031.0,782.0,3003.0,1624.0,325.0,169.0,6189.0,1083.0,0.0,0.19121052631578947,0.04905263157894737,1.238263157894737,2118.0,0.9290687887295963,50.97183330546061,5.550960118165657,0.7667610953726314,17,0.22,0.8,0.03,0.031,0.23
23105353,2023-07-09,S.TOWER6VAN,122.09,0.0,12030.0,2313.0,589.0,3217.0,2447.0,106.0,349.0,6066.0,1051.0,0.0,0.19121052631578947,0.04905263157894737,1.238263157894737,2902.0,0.9999999999918093,49.684658857812394,5.201037613486727,0.8432115782216254,67,0.18,1.28,0.025,0.04,0.22
23105387,2023-07-09,2062BK1,125.14,11.77,11658.0,2313.0,1010.0,3309.0,1719.0,260.0,0.0,6211.0,1173.0,0.0,0.19121052631578947,0.04905263157894737,1.238263157894737,1979.0,0.9140311153245635,49.63241169850062,5.040207522695616,0.8686205154113852,6,0.19,0.81,0.038,0.04,0.21
23105350,2023-07-09,2830C25HMN,121.25,10.21,12300.0,1719.0,837.0,3404.0,1612.0,315.0,328.0,6002.0,1071.0,0.0,0.19121052631578947,0.04905263157894737,1.238263157894737,2255.0,0.9223337897389142,49.5010309274268,7.155322862124982,0.7148558758311686,18,0.24,0.83,0.025,0.035,0.2
23105383,2023-07-09,2062BK1,123.11,0.0,11670.0,2007.0,579.0,4247.0,1658.0,301.0,0.0,5013.0,924.0,0.0,0.19121052631578947,0.04905263157894737,1.238263157894737,1959.0,0.9999999999918772,40.719681585243116,5.8146487294440385,0.8463501786621509,6,0.2,0.78,0.023,0.035,0.22
23105342,2023-07-09,S.TOWER6VAN,123.78,9.59,12468.0,1641.0,802.0,4237.0,2532.0,0.0,579.0,5730.0,936.0,381.0,0.19121052631578947,0.04905263157894737,1.238263157894737,3111.0,0.9280947739302086,46.291808046160185,7.59780621571749,0.8138862102215321,67,0.2,1.38,0.033,0.033,0.24
23105338,2023-07-09,2062BK1,119.92,12.99,12459.0,1512.0,714.0,2494.0,1875.0,271.0,0.0,5928.0,1379.0,0.0,0.19121052631578947,0.04905263157894737,1.238263157894737,2146.0,0.9022646903852062,49.43295530312347,8.240079365073916,0.8737185461319321,6,0.22,0.83,0.026,0.021,0.16
23105336,2023-07-09,S.TOWER6VAN,124.35,11.65,12543.0,1881.0,817.0,4458.0,2538.0,78.0,447.0,6287.0,1111.0,0.0,0.19121052631578947,0.04905263157894737,1.238263157894737,3063.0,0.9143382352873946,50.55890631242011,6.66826156299486,0.8285994123405718,67,0.19,1.29,0.03,0.033,0.22
23105381,2023-07-09,C20MMNC(BSP),117.81,11.27,11682.0,2040.0,792.0,2575.0,1817.0,294.0,0.0,6262.0,1393.0,0.0,0.19121052631578947,0.04905263157894737,1.238263157894737,2111.0,0.9126898047651636,53.15338256469609,5.726470588232487,0.8607295120791754,43,0.22,0.84,0.031,0.04,0.22
23105379,2023-07-09,2062BK1,115.52,11.48,11232.0,1434.0,817.0,2176.0,1814.0,382.0,0.0,6668.0,3178.0,0.0,0.19121052631578947,0.04905263157894737,1.238263157894737,2196.0,0.9096062992054361,57.72160664769978,7.832635983258136,0.8260473588338679,6,0.2,0.83,0.025,0.032,0.18
23105377,2023-07-09,2830C20MMNC,120.2,11.68,12177.0,1479.0,795.0,2649.0,1831.0,294.0,0.0,6403.0,1484.0,0.0,0.19121052631578947,0.04905263157894737,1.238263157894737,2125.0,0.9114346375423763,53.2695507483089,8.233265720075568,0.861647058823124,17,0.21,0.72,0.028,0.034,0.21
23105385,2023-07-09,C20MMNC(BSP),120.31,12.27,11934.0,1494.0,802.0,2592.0,1712.0,251.0,0.0,6498.0,1112.0,0.0,0.19121052631578947,0.04905263157894737,1.238263157894737,1963.0,0.9074521043829579,54.01047294444343,7.987951807223569,0.8721344880280835,43,0.22,0.84,0.024,0.039,0.24
23105367,2023-07-09,C20MMNC(BSP),121.47,11.67,11088.0,1419.0,805.0,2797.0,1844.0,301.0,0.0,6041.0,999.0,0.0,0.19121052631578947,0.04905263157894737,1.238263157894737,2145.0,0.9123479044546168,49.732444224502075,7.813953488366586,0.8596736596732589,43,0.23,0.85,0.027,0.04,0.22
23105368,2023-07-09,C20MMNC(BSP),123.49,8.68,10227.0,2823.0,795.0,1714.0,1824.0,315.0,0.0,6400.0,1181.0,0.0,0.19121052631578947,0.04905263157894737,1.238263157894737,2139.0,0.9343270030949965,51.82605878976576,3.622741764079482,0.8527349228607514,43,0.2,0.84,0.031,0.04,0.22
23105360,2023-07-09,2830C20MMNC,86.2,0.0,6879.0,534.0,704.0,0.0,1712.0,271.0,345.0,531.0,1784.0,0.0,0.19121052631578947,0.04905263157894737,1.238263157894737,2328.0,0.9999999999883991,6.160092807353131,12.882022471885989,0.7353951890031205,17,0.2,0.8,0.015,0.023,0.21
23305343,2023-07-09,2062BK1,124.07,9.68,12051.0,1002.0,749.0,3847.0,1963.0,200.0,0.0,3450.0,754.0,0.0,0.19121052631578947,0.04905263157894737,1.238263157894737,2163.0,0.9276261682173635,27.806883210866392,12.026946107772428,0.9075358298655074,6,0.2,0.81,0.031,0.032,0.18
23305345,2023-07-09,S.TOWER6VAN,126.84,8.88,11463.0,945.0,776.0,4289.0,2548.0,193.0,369.0,5922.0,999.0,0.0,0.19121052631578947,0.04905263157894737,1.238263157894737,3110.0,0.9345711759436004,46.68874172148621,12.130158730145894,0.8192926045013443,67,0.2,1.36,0.042,0.03,0.22
23105358,2023-07-09,2062BK1,129.95,11.47,10923.0,1644.0,704.0,3757.0,1702.0,288.0,91.0,6234.0,1091.0,0.0,0.19121052631578947,0.04905263157894737,1.238263157894737,2081.0,0.9188940743818492,47.972297036952895,6.644160583937564,0.817876021143288,6,0.21,0.85,0.027,0.034,0.25
23305351,2023-07-09,2062BK1,128.69,8.87,12678.0,0.0,802.0,4767.0,1888.0,516.0,0.0,3600.0,630.0,0.0,0.19121052631578947,0.04905263157894737,1.238263157894737,2404.0,0.9355190462275697,27.97420156944616,12678000000000.0,0.7853577371044986,6,0.22,0.78,0.035,0.042,0.26
23305354,2023-07-09,2830C20MMNC,123.58,9.28,12936.0,1488.0,0.0,2720.0,0.0,0.0,0.0,477.0,2201.0,0.0,0.19121052631578947,0.04905263157894737,1.238263157894737,0.0,0.93015203973408,3.8598478717926863,8.693548387090932,0.0,17,0.19,0.78,0.028,0.036,0.19
23105362,2023-07-09,C20MMNC(BSP),136.43,0.0,12198.0,1509.0,790.0,4395.0,1864.0,240.0,0.0,6058.0,1401.0,0.0,0.19121052631578947,0.04905263157894737,1.238263157894737,2104.0,0.9999999999926703,44.403723520894204,8.083499005958858,0.8859315589349401,43,0.21,0.84,0.031,0.036,0.24
23105365,2023-07-09,C20MMNC(BSP),121.32,11.47,11124.0,1701.0,820.0,2897.0,1848.0,305.0,0.0,6291.0,1092.0,0.0,0.19121052631578947,0.04905263157894737,1.238263157894737,2153.0,0.9136230137742781,51.854599406100775,6.5396825396786955,0.8583372039011341,43,0.19,0.8,0.022,0.036,0.23
23305347,2023-07-09,2062BK1,119.67,9.48,11964.0,1116.0,726.0,4370.0,1902.0,281.0,0.0,6033.0,1212.0,0.0,0.19121052631578947,0.04905263157894737,1.238263157894737,2183.0,0.9265969802483424,50.41363750271234,10.720430107517275,0.8712780577183366,6,0.2,0.84,0.033,0.031,0.18
23205425,2023-07-10,2062BK1,125.16,15.65,13083.0,1539.0,701.0,2757.0,1701.0,280.0,0.0,6304.0,1398.0,357.0,0.2006363636363636,0.04740909090909091,1.365590909090909,1981.0,0.8888573254677306,50.36752956175801,8.500974658863871,0.858657243815821,6,0.21,0.8,0.022,0.032,0.19
23205427,2023-07-10,2062BK1,113.3,14.27,12651.0,1323.0,709.0,2052.0,1566.0,263.0,0.0,6161.0,1304.0,261.0,0.2006363636363636,0.04740909090909091,1.365590909090909,1829.0,0.8881398447841331,54.37775816368599,9.562358276636763,0.8562055768174651,6,0.19,0.81,0.03,0.032,0.22
23205430,2023-07-10,SEQRFE550D,124.8,15.27,13686.0,1221.0,690.0,2646.0,1728.0,277.0,0.0,6498.0,1623.0,0.0,0.2006363636363636,0.04740909090909091,1.365590909090909,2005.0,0.8909830798822662,52.067307691890484,11.20884520883603,0.861845386533236,73,0.2,0.85,0.028,0.03,0.24
23205432,2023-07-10,SEQRFE550D,127.12,14.56,13749.0,1197.0,803.0,4851.0,1741.0,267.0,0.0,5364.0,1005.0,1402.0,0.2006363636363636,0.04740909090909091,1.365590909090909,2008.0,0.8972332015746949,42.19634990526907,11.486215538837522,0.8670318725095284,73,0.22,0.85,0.023,0.033,0.22
23205436,2023-07-10,2062BK1,126.55,15.65,12186.0,2025.0,806.0,3110.0,1718.0,253.0,0.0,6671.0,1117.0,0.0,0.2006363636363636,0.04740909090909091,1.365590909090909,1971.0,0.8899437412033058,52.714342156833546,6.017777777774806,0.8716387620492787,6,0.22,0.79,0.024,0.037,0.21
23205438,2023-07-10,1786500D,122.82,0.0,11970.0,1980.0,789.0,3638.0,1718.0,256.0,0.0,6609.0,1713.0,0.0,0.2006363636363636,0.04740909090909091,1.365590909090909,1974.0,0.999999999991858,53.810454322961974,6.045454545451492,0.8703140830795997,2,0.23,0.88,0.03,0.04,0.255
23205440,2023-07-10,1786500D,116.96,11.28,11973.0,1989.0,806.0,3589.0,1708.0,267.0,0.0,6111.0,1121.0,0.0,0.2006363636363636,0.04740909090909091,1.365590909090909,1975.0,0.91203992513325,52.24863201049719,6.019607843134229,0.8648101265818406,2,0.24,0.87,0.027,0.039,0.249
23105412,2023-07-10,2830C20MMNC,119.86,10.83,11076.0,3021.0,782.0,1801.0,1922.0,315.0,0.0,6283.0,1097.0,0.0,0.2006363636363636,0.04740909090909091,1.365590909090909,2237.0,0.917132144763049,52.41948940386768,3.6663356504456583,0.8591864103706486,17,0.22,0.79,0.024,0.028,0.23
23105416,2023-07-10,2830C20MMNC,125.21,12.26,12132.0,1905.0,837.0,2926.0,1925.0,271.0,0.0,6643.0,1118.0,0.0,0.2006363636363636,0.04740909090909091,1.365590909090909,2196.0,0.9108169055000305,53.05486782163521,6.368503937004531,0.8765938069212766,17,0.21,0.83,0.027,0.033,0.26
23105418,2023-07-10,2062BK1,125.69,11.54,12735.0,2169.0,807.0,3646.0,1922.0,341.0,0.0,6543.0,1098.0,0.0,0.2006363636363636,0.04740909090909091,1.365590909090909,2263.0,0.9159076003722517,52.05664730645193,5.871369294603102,0.8493150684927754,6,0.22,0.81,0.03,0.035,0.27
23105422,2023-07-10,2062BK1,122.93,8.09,13170.0,2127.0,795.0,3957.0,1810.0,311.0,0.0,6366.0,2106.0,0.0,0.2006363636363636,0.04740909090909091,1.365590909090909,2121.0,0.9382537017177665,51.785569022599965,6.19181946403094,0.853371051390451,6,0.18,0.78,0.025,0.039,0.2
23105424,2023-07-10,2062BK1,122.24,15.28,12999.0,1977.0,677.0,3358.0,1824.0,281.0,0.0,6522.0,1454.0,0.0,0.2006363636363636,0.04740909090909091,1.365590909090909,2105.0,0.8888888888824253,53.35405759118657,6.575113808797888,0.8665083135387808,6,0.21,0.84,0.025,0.035,0.24
23105428,2023-07-10,1786500D,121.6,14.94,12105.0,1500.0,787.0,3061.0,1810.0,325.0,0.0,6178.0,1160.0,0.0,0.2006363636363636,0.04740909090909091,1.365590909090909,2135.0,0.8905815145679612,50.80592105221377,8.06999999999462,0.847775175643631,2,0.21,0.82,0.035,0.04,0.222
23205423,2023-07-10,2062BK1,126.31,12.26,13278.0,1761.0,792.0,2731.0,1691.0,280.0,0.0,6513.0,1451.0,357.0,0.2006363636363636,0.04740909090909091,1.365590909090909,1971.0,0.9115248610744642,51.5636133318695,7.540034071545974,0.8579401319122993,6,0.2,0.82,0.031,0.04,0.23
23105410,2023-07-10,2062BK1,122.25,12.26,13206.0,2184.0,837.0,3104.0,1936.0,112.0,0.0,6417.0,1032.0,0.0,0.2006363636363636,0.04740909090909091,1.365590909090909,2048.0,0.9088543602638552,52.49079754558289,6.046703296700528,0.9453124999995385,6,0.2,0.82,0.018,0.031,0.17
23205421,2023-07-10,2062BK1,131.52,0.0,13980.0,1581.0,803.0,4040.0,1711.0,283.0,0.0,7296.0,5683.0,0.0,0.2006363636363636,0.04740909090909091,1.365590909090909,1994.0,0.9999999999923966,55.47445255432273,8.842504743827424,0.8580742226675737,6,0.18,0.83,0.032,0.034,0.22
23205396,2023-07-10,2062BK1,123.2,11.67,12987.0,1308.0,756.0,3247.0,1772.0,263.0,0.0,5178.0,1045.0,0.0,0.2006363636363636,0.04740909090909091,1.365590909090909,2035.0,0.9134722325134317,42.02922077887963,9.928899082561216,0.8707616707612429,6,0.21,0.78,0.032,0.039,0.21
23205417,2023-07-10,2830C20MMNC,129.6,7.88,11964.0,651.0,591.0,2695.0,1671.0,270.0,0.0,6480.0,1228.0,0.0,0.2006363636363636,0.04740909090909091,1.365590909090909,1941.0,0.9426825720036175,49.999999999614204,18.377880184303567,0.860896445130932,17,0.22,0.79,0.031,0.04,0.21
23105389,2023-07-10,2062BK1,119.44,9.07,10974.0,948.0,995.0,2761.0,1723.0,234.0,0.0,373.0,1007.0,0.0,0.2006363636363636,0.04740909090909091,1.365590909090909,1957.0,0.9294218348694311,3.1229068988352067,11.575949367076397,0.8804292284103831,6,0.21,0.83,0.021,0.04,0.22
23105391,2023-07-10,2062BK1,127.49,8.49,11067.0,993.0,1053.0,3033.0,1677.0,304.0,0.0,6126.0,1015.0,0.0,0.2006363636363636,0.04740909090909091,1.365590909090909,1981.0,0.9375643476912962,48.050827515506704,11.145015105728957,0.8465421504286489,6,0.2,0.84,0.026,0.034,0.22
23105393,2023-07-10,2830C20MMNAK,82.37,0.0,8997.0,975.0,1060.0,1073.0,1743.0,261.0,0.0,3458.0,580.0,0.0,0.2006363636363636,0.04740909090909091,1.365590909090909,2004.0,0.9999999999878596,41.98130387225954,9.227692307682844,0.8697604790414821,16,0.21,0.76,0.02,0.027,0.18
23105400,2023-07-10,2062BK1,124.23,11.68,12000.0,1968.0,975.0,4448.0,1723.0,302.0,0.0,4914.0,828.0,0.0,0.2006363636363636,0.04740909090909091,1.365590909090909,2025.0,0.9140607755064819,39.5556628830431,6.097560975606658,0.8508641975304441,6,0.21,0.77,0.028,0.034,0.23
23205392,2023-07-10,2062BK1,116.55,8.03,13212.0,1308.0,842.0,4122.0,1792.0,277.0,0.0,6249.0,1421.0,0.0,0.2006363636363636,0.04740909090909091,1.365590909090909,2069.0,0.9355434259035516,53.616473616013586,10.100917431184937,0.8661188980179477,6,0.21,0.81,0.029,0.035,0.21
23205394,2023-07-10,2062BK1,116.34,6.68,12231.0,0.0,841.0,5595.0,1826.0,300.0,0.0,5660.0,1067.0,0.0,0.2006363636363636,0.04740909090909091,1.365590909090909,2126.0,0.9456998861896788,48.65050713384347,12231000000000.0,0.8588899341482319,6,0.21,0.85,0.025,0.034,0.18
23105431,2023-07-10,2062BK1,121.6,14.94,12486.0,1947.0,815.0,2237.0,1810.0,298.0,0.0,6356.0,1120.0,0.0,0.2006363636363636,0.04740909090909091,1.365590909090909,2108.0,0.8905815145679612,52.26973684167542,6.412942989210882,0.8586337760906743,6,0.18,0.78,0.024,0.036,0.2
23205398,2023-07-10,2830C20MMNC,122.04,11.54,11991.0,1494.0,797.0,2523.0,1772.0,260.0,0.0,6223.0,1060.0,0.0,0.2006363636363636,0.04740909090909091,1.365590909090909,2032.0,0.9136098218227758,50.99147820344975,8.02610441766531,0.872047244094059,17,0.2,0.77,0.027,0.04,0.25
