Repository: SiddharthKumar268/FerroMind

# FerroMind
*Ferro-Alloy Optimisation using Machine Learning*
**SAIL Durgapur Steel Plant | Steel Melting Shop**
Intern: Siddharth Kumar | FY 2023-24 to FY 2025-26

---

## Quick Start

```bash

# 2. Place raw Excel files in data/raw/

## Dataset

| | |
|---|---|
| Total heats after cleaning | 47,421 |
| Training set | 37,936 heats (Apr 2023 – Jun 2025) |
| Test set | 9,485 heats (Jun 2025 – Dec 2025) |
| Input features | 21 (16 raw + 5 engineered) |
| Target variables | Mn, Si, C, S, P |
| BOF grades | 76 distinct grades |
| Split method | Chronological 80/20 — no shuffle, no leakage |

---

File: data/processed/sms_train_slag.csv (part 31 of 74)
Heat_Number,Date,BOF Grade Code,Hot Metal Addn. Weight,Scrap Addn. Weight,Lime Into Converter,Dolomite Into Converter,Lime Into Ladle,Iron Ore Into Converter,SIMN Into Ladle,FESI Into Ladle,FEMN Into Ladle,Measered O2 Mainblow II,Duration of Mainblow I/II,Measered O2 2nd Blow,HM_P,HM_S,HM_Si,Total_FA_Ladle,HM_Ratio,O2_per_ton_HM,Lime_Dolo_Ratio,SiMn_FA_Fraction,Grade_Encoded,C,Mn,P,S,Si,FeO,CaO,SiO2,Al2O3,MnO,MgO,P2O5,Basicity,Slag_SP_Index
24101135,2024-04-25,2062BK1,118.57,8.13,8745.0,2208.0,797.0,2736.0,1732.0,247.0,0.0,6279.0,1051.0,0.0,0.1530869565217391,0.031695652173913,0.960304347826087,1979.0,0.935832675604295,52.95605971111617,3.960597826085163,0.8751894896407907,6,0.2,0.76,0.031,0.02,0.22,1.264,48.445,29.594,7.828,2.987,7.649,0.143,1.6369319141746916,1.5698823681908032
24201222,2024-04-26,2830C20MMNC,116.59,11.85,9900.0,1506.0,707.0,2091.0,1688.0,230.0,0.0,6833.0,1126.0,0.0,0.16121875,0.0335,0.81984375,1918.0,0.9077390221044244,58.60708465512816,6.573705179278504,0.8800834202289468,17,0.211,0.733,0.022,0.019,0.191,1.712,53.726,27.279,6.592,2.109,6.372,0.222,1.9694281524926684,1.853131898454746
24201196,2024-04-26,2062BK1,124.09,10.93,8079.0,990.0,797.0,3660.0,1634.0,240.0,0.0,5939.0,947.0,0.0,0.16121875,0.0335,0.81984375,1874.0,0.9190490297665602,47.86042388550358,8.160606060597818,0.8719316969045507,6,0.21,0.79,0.02,0.023,0.2,23.893,50.665,15.943,0.999,0.958,3.298,2.485,3.1776843953838436,1.2718076160353442
24301184,2024-04-26,2062BK1,122.8,11.58,12801.0,0.0,765.0,5118.0,1640.0,284.0,0.0,6375.0,1168.0,0.0,0.16121875,0.0335,0.81984375,1924.0,0.913826462264371,51.91368078133621,12801000000000.0,0.8523908523904093,6,0.2,0.76,0.029,0.023,0.2,21.169,52.259,16.882,0.882,0.926,3.857,2.425,3.095362198661375,1.3733575107747293
24301182,2024-04-26,2062BK1,117.2,12.78,10119.0,0.0,798.0,2985.0,1639.0,241.0,0.0,6200.0,1127.0,0.0,0.16121875,0.0335,0.81984375,1880.0,0.9016771810978484,52.901023890333605,10119000000000.0,0.8718085106378342,6,0.2,0.77,0.028,0.023,0.2,22.339,52.12,16.203,0.863,0.896,3.781,2.233,3.216489755615897,1.3522559219572945
24301187,2024-04-26,2062BK1,114.3,11.85,10260.0,0.0,818.0,4228.0,1610.0,194.0,0.0,6233.0,1134.0,0.0,0.16121875,0.0335,0.81984375,1804.0,0.9060642092674904,54.53193350783437,10260000000000.0,0.8924611973387514,6,0.21,0.81,0.019,0.018,0.2,21.493,53.036,16.18,0.839,0.92,3.737,2.234,3.2776713429330697,1.4077613208047992
24101178,2024-04-26,S.TOWER6VAN,116.54,11.95,10284.0,0.0,790.0,2434.0,2436.0,106.0,416.0,5678.0,1000.0,0.0,0.16121875,0.0335,0.81984375,2958.0,0.9069966534290064,48.72146902309317,10284000000000.0,0.8235294117644275,67,0.17,1.4,0.023,0.018,0.232,19.878,51.117,18.562,0.886,1.212,4.372,2.316,2.7537036039433276,1.3297520876147864
24101205,2024-04-26,2830C20MMNC,112.43,11.85,10662.0,0.0,747.0,2493.0,1623.0,254.0,0.0,6249.0,1241.0,382.0,0.16121875,0.0335,0.81984375,1877.0,0.9046507885347228,55.58125055540708,10662000000000.0,0.8646776771439186,17,0.193,0.764,0.023,0.013,0.2,12.652999999999999,50.119,20.71,3.009,2.4505,4.7844999999999995,1.0925,2.419921780696248,1.5021879870519124
24101215,2024-04-26,2830C20MMNC,119.07,10.92,10515.0,1005.0,915.0,3854.0,1631.0,264.0,0.0,6838.0,1083.0,0.0,0.16121875,0.0335,0.81984375,1895.0,0.9159935379574125,57.42840345966719,10.462686567153767,0.8606860158306804,17,0.186,0.736,0.014,0.015,0.192,17.877,53.881,18.339,0.98,0.835,3.82,2.591,2.9378953107960744,1.4877267581522493
24101221,2024-04-26,2062BK1,125.53,12.78,9783.0,3279.0,401.0,3050.0,1681.0,247.0,0.0,6623.0,1192.0,0.0,0.16121875,0.0335,0.81984375,1928.0,0.9075988720923462,52.76029634308324,2.9835315645004625,0.8718879668045271,6,0.19,0.75,0.025,0.019,0.2,17.558,54.118,18.215,1.235,0.87,3.917,2.405,2.9709046991655685,1.5127746408005818
24301193,2024-04-26,2062BK1,123.18,11.7,10464.0,0.0,798.0,5338.0,1562.0,247.0,0.0,6503.0,1135.0,0.0,0.16121875,0.0335,0.81984375,1809.0,0.9132562277512364,52.7926611458614,10464000000000.0,0.8634604754002966,6,0.19,0.75,0.018,0.02,0.2,3.117,46.709,28.6115,6.003,2.5305,10.8575,0.10600000000000001,1.6324683267802536,1.4721000961250572
24301203,2024-04-26,2830C20MMNC,114.77,12.06,9339.0,504.0,823.0,5018.0,1640.0,223.0,0.0,6001.0,1022.0,0.0,0.16121875,0.0335,0.81984375,1863.0,0.9049120870385168,52.28718306132014,18.529761904725135,0.8803005904450455,17,0.195,0.721,0.022,0.022,0.208,23.011,51.136,16.065,0.957,0.914,3.864,2.341,3.182870658533549,1.3085958492207694
24301201,2024-04-26,2062BK1,115.97,12.78,9375.0,495.0,776.0,5223.0,1652.0,197.0,0.0,6316.0,1062.0,218.0,0.16121875,0.0335,0.81984375,1849.0,0.900737864070674,54.46236095494988,18.93939393935568,0.8934559221195817,6,0.19,0.84,0.022,0.022,0.19,21.85,51.59,16.61,0.993,0.896,3.909,2.474,3.1057732827644333,1.3413587790229065
24101195,2024-04-26,1786500D,115.55,11.7,9843.0,0.0,729.0,3174.0,1668.0,254.0,0.0,5720.0,952.0,302.0,0.16121875,0.0335,0.81984375,1922.0,0.9080550098160468,49.50237992168324,9843000000000.0,0.8678459937560521,2,0.2,0.73,0.022,0.019,0.2,18.527,53.571,18.189,0.908,0.792,3.655,2.725,2.945079714128642,1.4590244301004984
24101197,2024-04-26,2830C20MMNC,113.85,11.3,9735.0,0.0,757.0,2934.0,1652.0,274.0,0.0,5654.0,998.0,0.0,0.16121875,0.0335,0.81984375,1926.0,0.9097083499727552,49.66183574835607,9735000000000.0,0.8577362409133656,17,0.19,0.751,0.022,0.021,0.197,19.669,53.538,17.29,0.849,0.825,3.586,2.572,3.0962928691226645,1.448538961038961
24101183,2024-04-26,1786500D,120.06,12.69,10293.0,0.0,812.0,2716.0,1685.0,257.0,0.0,5871.0,954.0,0.0,0.16121875,0.0335,0.81984375,1942.0,0.904406779654204,48.900549724730126,10293000000000.0,0.8676622039130445,2,0.19,0.77,0.022,0.021,0.193,28.919,47.637,15.336,0.801,0.847,3.048,1.886,3.1060181261002806,1.076396420824295
24301219,2024-04-26,2062BK1,121.19,12.23,9753.0,1146.0,892.0,4022.0,1822.0,227.0,0.0,6505.0,1055.0,160.0,0.16121875,0.0335,0.81984375,2049.0,0.9083345825145532,53.67604587792989,8.510471204181055,0.8892142508536411,6,0.21,0.83,0.022,0.023,0.19,20.127,50.525,17.993,1.216,0.855,5.431,2.291,2.807880404579304,1.3253849584218673
24301217,2024-04-26,2830C20MMNC,113.8,11.45,9447.0,1107.0,627.0,3102.0,1697.0,230.0,0.0,6177.0,1142.0,0.0,0.16121875,0.0335,0.81984375,1927.0,0.9085828343240832,54.279437609364855,8.533875338745679,0.8806434872854797,17,0.187,0.77,0.015,0.014,0.224,0.781,52.243,30.456,5.289,1.467,8.047,0.147,1.7153035426995435,1.6724182085920996
24301290,2024-04-27,2830C20MMNC,120.76,9.84,9081.0,2415.0,817.0,4223.0,1664.0,260.0,0.0,6262.0,1032.0,0.0,0.1526129032258064,0.036,0.7016774193548386,1924.0,0.924655436440087,51.85491884687102,3.760248447203412,0.8648648648644154,17,0.21,0.74,0.02,0.023,0.2,1.687,53.033,29.257,5.378,2.498,6.27,0.16,1.8125982637227425,1.7137825173695265
24201248,2024-04-27,2062BK1,122.23,10.0,7968.0,0.0,894.0,3153.0,1664.0,297.0,0.0,6159.0,1121.0,0.0,0.1526129032258064,0.036,0.7016774193548386,1961.0,0.9243741964688468,50.38861163339288,7967999999999.999,0.8485466598669819,6,0.19,0.79,0.023,0.023,0.23,16.997,55.701,16.998,0.882,0.636,4.971,2.355,3.2767221601270657,1.6384574655841864
24201225,2024-04-27,2830C20MMNC,126.11,12.56,9111.0,1497.0,605.0,2045.0,1640.0,236.0,0.0,6920.0,1137.0,0.0,0.1526129032258064,0.036,0.7016774193548386,1876.0,0.9094252541940622,54.87273015577771,6.0861723446853135,0.8742004264387664,17,0.191,0.726,0.029,0.02,0.189,9.425,54.107,22.2625,3.5444999999999998,1.1385,6.4695,1.3490000000000002,2.430300716419251,1.7074648531801757
24201239,2024-04-27,2830C20MMNC,125.9,0.0,8520.0,0.0,795.0,5424.0,1644.0,263.0,0.0,6218.0,1734.0,0.0,0.1526129032258064,0.036,0.7016774193548386,1907.0,0.9999999999920572,49.38840349444489,8519999999999.999,0.8620870477184782,17,0.208,0.787,0.017,0.021,0.193,18.401,51.733,18.847,0.989,1.314,4.749,2.31,2.7447474533106955,1.3888426534940534
24301263,2024-04-27,2062BK1,118.67,9.87,7932.0,1575.0,726.0,3296.0,1657.0,282.0,0.0,6393.0,1053.0,0.0,0.1526129032258064,0.036,0.7016774193548386,1939.0,0.9232145635527992,53.87208224442679,5.036190476187278,0.8545642083543814,6,0.2,0.8,0.033,0.018,0.2,4.594,55.58,23.722,3.338,2.112,8.432,0.514,2.3428740041310117,1.9627785429247446
24301244,2024-04-27,2062BK1,10.02,10.02,8040.0,0.0,812.0,4748.0,1664.0,261.0,0.0,5805.0,995.0,269.0,0.1526129032258064,0.036,0.7016774193548386,1925.0,0.4999999999750499,579.3413173074509,8039999999999.999,0.8644155844151353,6,0.22,0.85,0.021,0.025,0.22,1.325,53.921,28.48,4.857,1.544,8.094,0.123,1.8932270636564725,1.809065288868013
24301255,2024-04-27,S.TOWER6VAN,129.99,9.88,6963.0,1557.0,695.0,3626.0,2430.0,95.0,290.0,6169.0,996.0,299.0,0.1526129032258064,0.036,0.7016774193548386,2815.0,0.929362979903272,47.45749673015265,4.472061657029883,0.8632326820600841,67,0.177,1.351,0.02,0.02,0.208,19.865,50.738,18.042,0.979,0.96,5.36,2.424,2.8120600787008807,1.338450986599135
24301257,2024-04-27,SEQRFE550D,125.55,9.88,7308.0,1581.0,712.0,3585.0,1720.0,224.0,0.0,6268.0,1089.0,0.0,0.1526129032258064,0.036,0.7016774193548386,1944.0,0.9270471830397472,49.924332934687975,4.622390891837684,0.8847736625509852,73,0.2,0.84,0.018,0.023,0.18,20.986,52.934,16.366,0.93,0.852,4.292,2.198,3.2341907496792324,1.4171284769630283
24301282,2024-04-27,2062BK1,120.2,10.93,8193.0,1833.0,812.0,2226.0,1691.0,321.0,0.0,6098.0,1216.0,0.0,0.1526129032258064,0.036,0.7016774193548386,2012.0,0.916647601609726,50.732113144336665,4.469721767591669,0.8404572564608149,6,0.22,0.73,0.025,0.023,0.2,19.818,50.767,16.865,0.85,1.662,5.685,2.837,3.0100201588995614,1.383900338022026
24301266,2024-04-27,SEQRFE550D,119.02,10.21,9216.0,1962.0,817.0,3537.0,1663.0,294.0,0.0,5987.0,1834.0,0.0,0.1526129032258064,0.036,0.7016774193548386,1957.0,0.9209935773355956,50.30247017265752,4.697247706419624,0.8497700562080481,73,0.22,0.77,0.019,0.018,0.19,11.7185,49.775000000000006,24.174500000000002,2.9645,1.3845,7.0045,1.4525000000000001,2.058902608012244,1.3867220148214188
24301271,2024-04-27,SEQRFE550D,118.7,10.0,8583.0,2187.0,811.0,3542.0,1618.0,269.0,0.0,5667.0,1356.0,0.0,0.1526129032258064,0.036,0.7016774193548386,1887.0,0.922299922292756,47.74220724475365,3.9245541838116487,0.8574456809746384,73,0.21,0.77,0.021,0.017,0.19,1.309,52.43,30.614,4.477,2.168,7.31,0.097,1.7125592030050627,1.6423380528755793
24301272,2024-04-27,2062BK1,136.55,0.0,7314.0,990.0,806.0,0.0,1696.0,289.0,0.0,5194.0,1698.0,0.0,0.1526129032258064,0.036,0.7016774193548386,1985.0,0.9999999999926767,38.03734895614766,7.387878787871325,0.8544080604529701,6,0.19,0.76,0.021,0.015,0.2,21.604,51.028,16.134,0.945,0.982,5.036,2.724,3.1625658506352647,1.352129097220382
24301258,2024-04-27,1786500D,0.0,9.89,7173.0,1569.0,345.0,4155.0,0.0,0.0,0.0,5994.0,997.0,321.0,0.1526129032258064,0.036,0.7016774193548386,0.0,0.0,5994000000000.0,4.571701720838386,0.0,2,0.19,1.25,0.026,0.022,0.201,21.243,52.364,16.754,0.809,1.135,4.021,2.091,3.125276037003879,1.3780725301331649
24101253,2024-04-27,SEQRFE550D,115.78,10.94,8238.0,1662.0,647.0,1555.0,1631.0,220.0,0.0,5990.0,1024.0,0.0,0.1526129032258064,0.036,0.7016774193548386,1851.0,0.9136679292857192,51.73605113100936,4.956678700358029,0.8811453268498751,73,0.21,0.78,0.018,0.02,0.21,13.006499999999999,52.5325,21.3365,3.1905,0.977,5.9775,1.3385,2.461980082015231,1.5295976007453993
24101260,2024-04-27,S.TOWER6VAN,123.43,10.93,7770.0,3441.0,774.0,2704.0,2427.0,101.0,469.0,6451.0,1053.0,0.0,0.1526129032258064,0.036,0.7016774193548386,2997.0,0.9186513843337404,52.26444138335684,2.258064516128376,0.8098098098095396,67,0.17,1.3,0.019,0.02,0.19,4.09,52.309,26.715,5.474,2.987,6.503,0.16,1.9579652642611167,1.6980133740180483
24101264,2024-04-27,2062BK1,102.74,0.0,2622.0,192.0,804.0,0.0,1589.0,297.0,0.0,523.0,102.0,0.0,0.1526129032258064,0.036,0.7016774193548386,1886.0,0.9999999999902668,5.0905197585644295,13.656249999928876,0.8425238600207622,6,0.2,0.87,0.019,0.018,0.19,1.905,52.088,28.053,6.203,2.198,7.574,0.209,1.8567049262137305,1.7386428118428519
24101267,2024-04-27,SEQRFE550D,119.22,10.0,8058.0,3789.0,584.0,3175.0,1627.0,301.0,0.0,266.0,1696.0,0.0,0.1526129032258064,0.036,0.7016774193548386,1928.0,0.9226125986617968,2.231169266882812,2.126682501978853,0.8438796680493549,73,0.22,0.79,0.014,0.022,0.19,22.848,46.773,15.67,0.971,3.108,6.636,2.473,2.9846850871035673,1.2142838599132897
24101268,2024-04-27,2830C20MMNC,119.73,10.0,8280.0,3675.0,910.0,1402.0,1634.0,305.0,0.0,6109.0,978.0,0.0,0.1526129032258064,0.036,0.7016774193548386,1939.0,0.9229168272494958,51.02313538753008,2.253061224489183,0.8427024239294262,17,0.192,0.747,0.021,0.016,0.191,22.438,46.943,15.838,1.089,3.099,6.677,2.373,2.9637603384052023,1.2264022781304702
24101273,2024-04-27,2830C20MMNC,131.28,10.0,8052.0,3798.0,892.0,486.0,1633.0,278.0,0.0,7518.0,1322.0,0.0,0.1526129032258064,0.036,0.7016774193548386,1911.0,0.9292185730398556,57.2669104200391,2.1200631911526804,0.8545264259545502,17,0.204,0.74,0.02,0.017,0.217,22.958,46.868,15.564,0.918,3.107,6.609,2.448,3.011114680372631,1.216623835111492
24201059,2024-04-27,S.TOWER6VAN,124.82,8.15,8181.0,1011.0,803.0,4566.0,2433.0,108.0,493.0,6493.0,2015.0,0.0,0.1526129032258064,0.036,0.7016774193548386,3034.0,0.9387079792363788,52.01890722598928,8.091988130555794,0.801911667765062,67,0.2,1.34,0.023,0.026,0.2,0.91,51.541,30.668,3.879,2.173,9.134,0.051,1.6805569141478365,1.6321289464517559
24101311,2024-04-28,2062BK1,115.29,9.86,8550.0,2376.0,800.0,2732.0,1479.0,223.0,0.0,5706.0,1150.0,0.0,0.15996,0.0384,0.7762399999999999,1702.0,0.9212145425415804,49.492583918384135,3.598484848483334,0.8689776733249889,6,0.18,0.77,0.016,0.019,0.19,20.066,53.492,16.814,0.887,0.787,4.08,2.348,3.181207255426702,1.4503945120793906
24101307,2024-04-28,2062BK1,124.02,0.0,7353.0,1506.0,784.0,2052.0,1631.0,298.0,0.0,3694.0,702.0,0.0,0.15996,0.0384,0.7762399999999999,1929.0,0.9999999999919368,29.78551846452358,4.88247011951867,0.845515811300754,6,0.2,0.75,0.019,0.018,0.18,20.328,51.46,17.344,1.073,0.818,5.071,2.429,2.9668492360910923,1.3659650147320364
24101296,2024-04-28,SEQRFE550D,121.24,10.28,9048.0,2265.0,779.0,3167.0,1634.0,270.0,0.0,6082.0,1068.0,326.0,0.15996,0.0384,0.7762399999999999,1904.0,0.9218369829613609,50.16496205831272,3.994701986753203,0.8581932773104737,73,0.22,0.76,0.021,0.021,0.22,20.705,51.666,16.61,0.857,0.946,4.813,2.795,3.1103485642044424,1.3845535427162612
24101291,2024-04-28,SEQRFE550D,122.1,10.13,9183.0,2175.0,697.0,3362.0,1644.0,270.0,0.0,5771.0,1087.0,353.0,0.15996,0.0384,0.7762399999999999,1914.0,0.9233910610230404,47.26453726415017,4.2220689655153,0.8589341692785482,73,0.2,0.77,0.016,0.018,0.19,20.26,51.573,16.984,0.886,0.936,4.919,2.857,3.0363850456284953,1.3846959323399115
24101283,2024-04-28,2830C20MMNC,121.08,10.17,8832.0,2487.0,724.0,3027.0,1628.0,274.0,0.0,5873.0,1083.0,295.0,0.15996,0.0384,0.7762399999999999,1902.0,0.9225142857072572,48.50512058103316,3.5512665862470643,0.8559411146157435,17,0.199,0.758,0.028,0.024,0.218,1.349,52.555,29.221,6.293,1.382,7.383,0.16,1.7984737526521113,1.7191128847600667
24301333,2024-04-28,2830C20MMNC,116.63,10.0,10224.0,0.0,712.0,4607.0,1677.0,304.0,0.0,5994.0,1096.0,0.0,0.15996,0.0384,0.7762399999999999,1981.0,0.921029771768767,51.39329503514196,10224000000000.0,0.8465421504286489,17,0.19,0.85,0.019,0.021,0.22,26.687,49.245,15.326,0.86,0.899,3.104,2.371,3.212957525934625,1.172109296901033
24301305,2024-04-28,2062BK1,122.0,10.0,13818.0,2565.0,682.0,2556.0,1627.0,220.0,0.0,6240.0,993.0,0.0,0.15996,0.0384,0.7762399999999999,1847.0,0.9242424242354224,51.14754098318731,5.387134502921876,0.8808879263666048,6,0.2,0.76,0.023,0.022,0.18,11.458,49.973,23.319000000000003,3.8855000000000004,1.4735,6.899000000000001,1.3515,2.1429245283018865,1.436914141123699
24301302,2024-04-28,2830C20MMNC,120.63,10.93,9108.0,2061.0,624.0,3592.0,1687.0,257.0,0.0,6766.0,1085.0,0.0,0.15996,0.0384,0.7762399999999999,1944.0,0.9169200364782844,56.08886678225907,4.419213973796983,0.8677983539090186,17,0.208,0.71,0.024,0.021,0.169,1.16,48.973,32.168,5.538,1.306,8.994,0.127,1.5223662532251547,1.4693810195325394
24301297,2024-04-28,2830C20MMNC,121.06,11.85,8580.0,2595.0,784.0,4401.0,1680.0,221.0,0.0,6263.0,1090.0,0.0,0.15996,0.0384,0.7762399999999999,1901.0,0.910841923099008,51.73467701923232,3.306358381501616,0.8837453971589249,17,0.199,0.737,0.021,0.025,0.218,18.082,51.129,18.553,0.907,1.071,5.567,3.115,2.755686105422011,1.3955944972158532
24301295,2024-04-28,2062BK1,119.43,10.93,8613.0,2343.0,814.0,4438.0,1636.0,284.0,0.0,6059.0,1085.0,0.0,0.15996,0.0384,0.7762399999999999,1920.0,0.9161552623433864,50.73264673825058,3.6760563380266,0.8520833333328895,6,0.2,0.74,0.021,0.022,0.22,18.098,51.484,18.357,0.912,1.064,5.489,3.046,2.8044449286414643,1.4122229536976083
24101322,2024-04-28,1786500D,121.38,9.69,7704.0,1203.0,792.0,4055.0,1676.0,251.0,0.0,6217.0,1183.0,0.0,0.15996,0.0384,0.7762399999999999,1927.0,0.9260700389034404,51.21931125349136,6.403990024932333,0.8697457187333317,2,0.23,0.8,0.04,0.02,0.181,1.21,53.734,25.929,5.835,1.803,6.441,0.632,2.072271500192827,1.9798820928518792
24101324,2024-04-28,2062BK1,122.0,9.09,7509.0,0.0,812.0,4397.0,1726.0,277.0,0.0,5584.0,1028.0,0.0,0.15996,0.0384,0.7762399999999999,2003.0,0.9306583263335826,45.77049180290352,7509000000000.0,0.8617074388413072,6,0.2,0.8,0.033,0.022,0.19,6.742,53.876,24.498,4.744,2.981,4.425,0.894,2.1991101677619493,1.7245286642553053
24101320,2024-04-28,2062BK1,120.3,10.21,7899.0,1437.0,797.0,4974.0,1682.0,247.0,0.0,5455.0,1466.0,0.0,0.15996,0.0384,0.7762399999999999,1929.0,0.9217684468552468,45.34497090569123,5.496868475987824,0.8719543805075832,6,0.19,0.77,0.022,0.023,0.18,0.851,53.942,25.794,3.822,1.799,5.432,0.603,2.091180461329715,2.024393905276589
24201315,2024-04-28,2062BK1,115.88,10.93,8691.0,906.0,803.0,2640.0,1671.0,260.0,0.0,6047.0,993.0,0.0,0.15996,0.0384,0.7762399999999999,1931.0,0.9138080592941108,52.183293061337736,9.592715231777492,0.8653547384770247,6,0.21,0.77,0.022,0.021,0.17,4.603,51.262,26.802,5.744,3.599,5.825,0.343,1.9125471029362384,1.632235878494555
24201310,2024-04-28,2062BK1,117.59,10.0,9012.0,660.0,635.0,3416.0,1586.0,273.0,0.0,5827.0,977.0,0.0,0.15996,0.0384,0.7762399999999999,1859.0,0.9216239517131308,49.5535334633085,13.654545454524769,0.8531468531463943,6,0.17,0.74,0.017,0.018,0.17,20.467,52.67,17.268,1.136,0.916,3.694,2.311,3.0499739417453235,1.3957494170023321
24201308,2024-04-28,SEQRFE550D,115.49,10.14,9024.0,288.0,828.0,2640.0,1688.0,287.0,0.0,6252.0,1088.0,0.0,0.15996,0.0384,0.7762399999999999,1975.0,0.9192867945481232,54.13455710404248,31.333333333224537,0.8546835443033647,73,0.21,0.73,0.017,0.018,0.2,1.811,54.876,28.351,5.685,1.871,5.499,0.154,1.935524830699774,1.8193150548685475
24301371,2024-04-29,2062BK1,119.8,10.0,9855.0,0.0,875.0,4612.0,1704.0,291.0,0.0,6201.0,1800.0,0.0,0.1578260869565217,0.0354347826086956,0.8409130434782609,1995.0,0.922958397527558,51.7612687808701,9855000000000.0,0.8541353383454365,6,0.18,0.74,0.031,0.021,0.17,0.789,53.603,31.028,4.073,1.114,7.823,0.094,1.727512971736118,1.6846753410019486
24301374,2024-04-29,SEQRFE550D,117.8,10.0,6642.0,240.0,828.0,5737.0,1667.0,258.0,0.0,6363.0,1211.0,0.0,0.1578260869565217,0.0354347826086956,0.8409130434782609,1925.0,0.9217527386469346,54.0152801353649,27.67499999988469,0.8659740259735761,73,0.19,0.77,0.021,0.02,0.19,10.461,51.335,25.668999999999997,2.117,1.4224999999999999,6.4275,1.1829999999999998,1.9998052201012857,1.4208020813152145
24301390,2024-04-29,SEQRFE550D,120.42,10.94,9288.0,891.0,691.0,4068.0,1655.0,325.0,0.0,6465.0,1068.0,0.0,0.1578260869565217,0.0354347826086956,0.8409130434782609,1980.0,0.9167174177762124,53.68709516646996,10.424242424230725,0.8358585858581637,73,0.2,0.75,0.032,0.025,0.23,23.347,48.008,17.201,1.355,0.93,5.475,2.094,2.7908382746192304,1.1839502823744112
24301346,2024-04-29,2062BK1,114.56,10.0,9504.0,1017.0,793.0,5250.0,1696.0,251.0,0.0,6495.0,1401.0,0.0,0.1578260869565217,0.0354347826086956,0.8409130434782609,1947.0,0.9197174052591544,56.695181563750914,9.345132743353645,0.8710837185408983,6,0.19,0.79,0.04,0.019,0.2,20.201,54.932,14.23,0.848,0.82,5.084,2.457,3.8600238915044622,1.595376394052045
24201342,2024-04-29,2830C20MMNC,119.59,9.89,8268.0,1035.0,797.0,2274.0,1688.0,260.0,0.0,4718.0,807.0,0.0,0.1578260869565217,0.0354347826086956,0.8409130434782609,1948.0,0.9236175471043896,39.45145915177313,7.988405797093731,0.8665297741268653,17,0.193,0.766,0.022,0.017,0.195,20.0,50.17,17.103,0.886,1.664,5.757,2.881,2.93323199251637,1.3521453212591634
24201360,2024-04-29,2062BK1,123.5,10.0,7980.0,816.0,921.0,4530.0,1667.0,263.0,0.0,6080.0,1004.0,0.0,0.1578260869565217,0.0354347826086956,0.8409130434782609,1930.0,0.925093632951872,49.2307692303706,9.779411764693895,0.863730569947739,6,0.19,0.73,0.019,0.019,0.22,5.388,53.112,25.476,5.131,2.769,5.728,0.593,2.0847038505318523,1.7207840596144501
24201362,2024-04-29,SEQRFE550D,119.26,10.0,9249.0,768.0,910.0,4131.0,1657.0,277.0,0.0,6207.0,1024.0,0.0,0.1578260869565217,0.0354347826086956,0.8409130434782609,1934.0,0.9226365464882978,52.04595002471872,12.04296874998432,0.8567735263697742,73,0.2,0.77,0.019,0.015,0.21,19.406,50.66,18.297,1.459,1.209,5.065,2.236,2.7686085911028524,1.343624018671759
24201364,2024-04-29,2062BK1,126.88,10.21,9318.0,666.0,924.0,3555.0,1603.0,206.0,0.0,6118.0,1008.0,0.0,0.1578260869565217,0.0354347826086956,0.8409130434782609,1809.0,0.9255233787954956,48.218789406933965,13.990990990969983,0.8861249309005604,6,0.19,0.73,0.024,0.015,0.18,19.699,50.228,18.835,1.286,1.188,4.91,2.231,2.6665958802293477,1.3034384325937458
24201366,2024-04-29,SEQRFE550D,116.91,10.0,8277.0,1665.0,924.0,4717.0,1816.0,250.0,0.0,6044.0,1005.0,259.0,0.1578260869565217,0.0354347826086956,0.8409130434782609,2066.0,0.9212040028293972,51.69788726326493,4.971171171168185,0.8789932236200974,73,0.2,0.81,0.023,0.018,0.19,19.632,50.575,18.669,1.25,1.174,4.864,2.217,2.7088912694161755,1.3204271317424678
24101355,2024-04-29,SEQRFE550D,119.38,0.0,9537.0,2211.0,777.0,2781.0,1662.0,275.0,0.0,5720.0,981.0,357.0,0.1578260869565217,0.0354347826086956,0.8409130434782609,1937.0,0.9999999999916234,47.914223487620085,4.313432835818944,0.8580278781616634,73,0.2,0.75,0.021,0.012,0.18,2.581,48.342,29.244,7.107,2.169,8.374,0.207,1.6530005129081893,1.5189467730786148
24101349,2024-04-29,2830C20MMNC,125.71,10.93,8697.0,2223.0,847.0,2721.0,1692.0,271.0,0.0,5679.0,1025.0,303.0,0.1578260869565217,0.0354347826086956,0.8409130434782609,1963.0,0.9200087821946722,45.17540370658519,3.912280701752626,0.8619460010184096,17,0.19,0.739,0.019,0.018,0.188,22.935,49.334,17.575,0.941,0.907,4.484,2.212,2.8068957669549386,1.2177926982794798
24201414,2024-04-30,2062BK1,120.1,10.93,7032.0,0.0,808.0,3144.0,1603.0,243.0,0.0,6564.0,1102.0,0.0,0.1563461538461538,0.0373076923076923,0.7445384615384616,1846.0,0.916583988392608,54.65445462069397,7032000000000.0,0.8683640303353909,6,0.22,0.76,0.018,0.02,0.22,24.894,49.26,16.529,1.53,0.886,2.913,2.381,2.980036297640653,1.1891657010428736
24201434,2024-04-30,2062BK1,109.72,10.93,7983.0,942.0,814.0,2837.0,1745.0,267.0,0.0,5898.0,972.0,0.0,0.1563461538461538,0.0373076923076923,0.7445384615384616,2012.0,0.9094073767019526,53.755012759262165,8.474522292984634,0.8672962226635849,6,0.21,0.82,0.029,0.017,0.21,21.247,52.88,16.216,0.96,0.852,4.263,2.136,3.2607757291730897,1.411488362161008
24301439,2024-04-30,SEQRFE550D,118.7,10.12,7485.0,1044.0,801.0,0.0,1630.0,251.0,0.0,6213.0,1881.0,0.0,0.1563461538461538,0.0373076923076923,0.7445384615384616,1881.0,0.921440770059607,52.34203875271826,7.16954022987819,0.8665603402440901,73,0.22,0.76,0.031,0.018,0.18,24.371,47.936,16.748,0.705,0.525,6.01,2.171,2.8620216132306404,1.1657587548638133
24301432,2024-04-30,SEQRFE550D,121.55,0.0,8895.0,1857.0,798.0,3476.0,1691.0,353.0,0.0,3705.0,1657.0,0.0,0.1563461538461538,0.0373076923076923,0.7445384615384616,2044.0,0.9999999999917728,30.48128342220912,4.789983844908567,0.8272994129154465,73,0.22,0.81,0.022,0.02,0.21,24.379,47.963,16.71,0.708,0.526,6.019,2.16,2.8701454132008855,1.167266974933074
24301417,2024-04-30,2062BK1,121.68,10.02,10155.0,1410.0,718.0,5168.0,1731.0,264.0,0.0,6380.0,1090.0,0.0,0.1563461538461538,0.0373076923076923,0.7445384615384616,1995.0,0.923917995437176,52.43261012448691,7.20212765956936,0.8676691729318959,6,0.22,0.77,0.018,0.02,0.21,1.528,46.256,33.451,5.239,1.488,10.428,0.018,1.3827573837139784,1.3223556317895941
24301409,2024-04-30,S.TOWER6VAN,120.24,9.69,9459.0,0.0,715.0,5049.0,2447.0,7.0,322.0,6435.0,1250.0,0.0,0.1563461538461538,0.0373076923076923,0.7445384615384616,2776.0,0.9254213807363548,53.51796407141119,9459000000000.0,0.8814841498555902,67,0.171,1.325,0.031,0.021,0.209,4.365,47.71,27.298,3.146,8.664,7.004,0.24,1.7476830653137478,1.506758463870642
24301403,2024-04-30,ST6VAKSI(RT),122.96,9.59,9459.0,0.0,808.0,6230.0,1870.0,0.0,783.0,6286.0,1643.0,0.0,0.1563461538461538,0.0373076923076923,0.7445384615384616,2653.0,0.92764994341058,51.122316199974605,9459000000000.0,0.704862419901732,75,0.19,1.36,0.027,0.015,0.17,0.415,51.765,25.359,11.824,1.872,7.094,0.109,2.041206624605678,2.0083414161008726
24301401,2024-04-30,ST6VAKSI(RT),116.5,10.2,9573.0,0.0,793.0,5177.0,1841.0,0.0,868.0,6497.0,1718.0,0.0,0.1563461538461538,0.0373076923076923,0.7445384615384616,2709.0,0.9194948697638556,55.76824034286894,9573000000000.0,0.6795865633072427,75,0.19,1.33,0.026,0.018,0.19,0.406,53.565,23.709,10.943,2.081,7.64,0.087,2.2591733445803457,2.221139492453143
24301005,2024-04-30,SEQRFE550D,126.59,6.89,7962.0,2682.0,922.0,3685.0,1918.0,258.0,0.0,6314.0,1093.0,0.0,0.1563461538461538,0.0373076923076923,0.7445384615384616,2176.0,0.948381780034849,49.87755746860038,2.968680089484352,0.8814338235290067,73,0.21,0.81,0.03,0.028,0.2,21.517,50.329,17.046,0.953,0.878,5.261,2.512,2.9523669853933243,1.3050772741416865
24101441,2024-05-01,SEQRFE550D,117.64,10.08,6717.0,1254.0,882.0,2941.0,1587.0,247.0,0.0,5556.0,960.0,0.0,0.1549285714285714,0.0339999999999999,0.7456785714285715,1834.0,0.9210773567106084,47.22883372962233,5.356459330139269,0.865321701199092,73,0.19,0.76,0.024,0.024,0.2,21.201,52.457,16.55,0.966,0.851,4.319,2.203,3.1694157452721887,1.38951578724306
24101444,2024-05-01,SEQRFE550D,120.55,10.0,7437.0,1128.0,807.0,3066.0,1583.0,250.0,0.0,5713.0,1008.0,0.0,0.1549285714285714,0.0339999999999999,0.7456785714285715,1833.0,0.9234009957799816,47.39112401453844,6.593085106377134,0.8636115657387542,73,0.19,0.79,0.023,0.02,0.19,2.347,50.0115,28.749000000000002,3.992,5.133,8.0295,0.14450000000000002,1.7395304347826084,1.608241952599929
24101447,2024-05-01,SEQRFE550D,114.17,10.0,7242.0,1113.0,762.0,2685.0,1583.0,250.0,0.0,5513.0,977.0,0.0,0.1549285714285714,0.0339999999999999,0.7456785714285715,1833.0,0.9194652492476486,48.287641236329264,6.506738544468547,0.8636115657387542,73,0.22,0.84,0.032,0.02,0.21,0.523,52.187,30.122,4.891,1.695,8.942,0.053,1.7324635660458785,1.702897604907655
24301471,2024-05-01,EXPORTDSP14,127.07,10.11,8490.0,1353.0,787.0,3324.0,1632.0,275.0,0.0,6619.0,1674.0,0.0,0.1549285714285714,0.0339999999999999,0.7456785714285715,1907.0,0.9263012100821818,52.08939954314874,6.274944567622857,0.8557944415307521,55,0.18,0.73,0.016,0.02,0.19,19.665,49.73,15.843,0.909,1.212,8.589,2.522,3.1387275940419084,1.400490016615506
24301435,2024-05-01,C25HMNMAV55,120.52,10.11,9255.0,2034.0,826.0,3411.0,2650.0,85.0,501.0,6106.0,1207.0,422.0,0.1549285714285714,0.0339999999999999,0.7456785714285715,3236.0,0.9226058332624772,50.66379024186306,4.550147492623132,0.818912237329784,49,0.231,1.411,0.027,0.019,0.162,22.689,49.54,16.309,0.782,1.106,5.713,2.397,3.0374003678724706,1.2702889817687633
24201442,2024-05-01,2062BK1,122.69,10.0,8016.0,0.0,828.0,2235.0,1681.0,257.0,0.0,6605.0,1021.0,0.0,0.1549285714285714,0.0339999999999999,0.7456785714285715,1938.0,0.9246363704806344,53.83486836699132,8015999999999.999,0.8673890608870654,6,0.19,0.75,0.019,0.016,0.18,22.96,48.569,16.969,1.518,0.936,5.484,1.995,2.86205067766647,1.2163536188329578
24301460,2024-05-02,2062BK1,116.44,10.93,8949.0,2055.0,785.0,2538.0,1733.0,282.0,0.0,6503.0,1123.0,0.0,0.1650384615384615,0.0316153846153846,0.8761153846153846,2015.0,0.91418701420339,55.84850566767564,4.354744525545327,0.8600496277911365,6,0.21,0.79,0.025,0.018,0.22,19.518,49.952,15.875,0.898,1.199,8.487,2.532,3.146384479717813,1.4113126518618975
24201472,2024-05-02,2062BK1,118.92,5.89,8946.0,0.0,817.0,3558.0,1667.0,250.0,0.0,6188.0,1106.0,0.0,0.1650384615384615,0.0316153846153846,0.8761153846153846,1917.0,0.9528082685605896,52.03498149973061,8946000000000.0,0.8695878977564582,6,0.2,0.73,0.016,0.016,0.19,22.8,50.85,15.94,0.76,1.88,4.45,2.99,3.1898877109340695,1.312562917838982
24201491,2024-05-02,2062BK1,121.74,10.0,7536.0,4122.0,814.0,2275.0,1802.0,246.0,0.0,6783.0,1091.0,0.0,0.1650384615384615,0.0316153846153846,0.8761153846153846,2048.0,0.9240929102708054,55.71710202024218,1.8282387190679696,0.8798828124995703,6,0.22,0.74,0.026,0.014,0.18,24.279,49.432,14.157,0.883,1.039,6.633,2.176,3.4914535951405568,1.2860525014959545
24201502,2024-05-02,C20MMNATLT,111.03,9.99,7944.0,1491.0,605.0,2189.0,1691.0,253.0,0.0,6104.0,1092.0,0.0,0.1650384615384615,0.0316153846153846,0.8761153846153846,1944.0,0.9174516608749178,54.9761325762859,5.3279678068374725,0.8698559670777418,41,0.208,0.78,0.024,0.016,0.21,0.252,56.607,26.987,5.851,1.505,6.751,0.026,2.0974877723432637,2.0780837004405286
24201505,2024-05-02,2062BK1,114.08,10.92,8100.0,1614.0,759.0,2030.0,1674.0,250.0,0.0,6098.0,988.0,0.0,0.1650384615384615,0.0316153846153846,0.8761153846153846,1924.0,0.9126399999926988,53.45371668957351,5.018587360591686,0.8700623700619179,6,0.21,0.76,0.02,0.013,0.2,0.357,57.166,26.545,5.744,1.492,6.631,0.027,2.1534694492578916,2.1248931345946547
24301519,2024-05-02,2062BK1,119.98,9.87,10092.0,498.0,770.0,4683.0,1594.0,333.0,0.0,6777.0,1144.0,0.0,0.1650384615384615,0.0316153846153846,0.8761153846153846,1927.0,0.9239892183217252,56.48441406854072,20.26506024092316,0.8271925272439922,6,0.19,0.73,0.02,0.014,0.18,20.339,51.039,17.912,1.649,1.104,3.863,2.577,2.849271478814269,1.3342831747359618
24101520,2024-05-02,2062BK1,114.91,10.01,9756.0,2103.0,795.0,4946.0,1659.0,281.0,0.0,5989.0,1059.0,313.0,0.1650384615384615,0.0316153846153846,0.8761153846153846,1940.0,0.9198687159708624,52.119049690609,4.63908701854273,0.8551546391748169,6,0.2,0.79,0.026,0.014,0.19,0.2425,27.308,14.194,3.0655,0.721,3.4285,0.0485,1.923775977456851,1.8914632034632035
24101499,2024-05-02,2062BK1,119.95,10.0,9312.0,1233.0,787.0,3440.0,1685.0,247.0,0.0,5416.0,1586.0,0.0,0.1650384615384615,0.0316153846153846,0.8761153846153846,1932.0,0.923047325887472,45.152146727426825,7.552311435516989,0.8721532091092794,6,0.2,0.77,0.018,0.017,0.21,0.197,52.594,30.159,6.788,1.324,7.024,0.02,1.7438328912466843,1.7325163883124157
24101495,2024-05-02,2062BK1,121.63,10.21,9225.0,981.0,782.0,5989.0,1677.0,250.0,0.0,5577.0,1034.0,0.0,0.1650384615384615,0.0316153846153846,0.8761153846153846,1927.0,0.9225576456240704,45.85217462759309,9.403669724761055,0.8702646600929579,6,0.19,0.73,0.029,0.025,0.21,26.862,48.92,12.758,0.774,1.095,6.272,1.881,3.8341562818402704,1.2346987708538404
24101494,2024-05-02,EXPORTDSP14,118.41,10.5,8088.0,0.0,845.0,6046.0,1683.0,254.0,0.0,5696.0,1093.0,0.0,0.1650384615384615,0.0316153846153846,0.8761153846153846,1937.0,0.9185478240561744,48.10404526604084,8087999999999.999,0.8688693856474605,55,0.19,0.75,0.027,0.024,0.2,24.382,49.241,14.131,0.852,1.033,6.717,2.233,3.4843617322388907,1.278522095861245
24101492,2024-05-02,2062BK1,119.31,10.83,8205.0,0.0,802.0,6345.0,1692.0,254.0,0.0,5662.0,1076.0,0.0,0.1650384615384615,0.0316153846153846,0.8761153846153846,1946.0,0.9167819271483264,47.456206520430335,8204999999999.999,0.8694758478926673,6,0.22,0.79,0.027,0.025,0.24,25.094,49.975,13.23,0.818,1.039,6.425,2.016,3.77711435265664,1.3039791258969342
24101488,2024-05-02,2062BK1,121.08,10.0,8247.0,0.0,830.0,5426.0,1693.0,247.0,0.0,5513.0,1130.0,0.0,0.1650384615384615,0.0316153846153846,0.8761153846153846,1940.0,0.9237107110091266,45.53187974855028,8246999999999.999,0.8726804123706842,6,0.18,0.737,0.021,0.021,0.193,1.641,53.413,28.536,4.927,2.051,7.477,0.099,1.8717104110453093,1.769931738352442
24301522,2024-05-02,SEQRFE550D,119.57,10.93,9726.0,213.0,895.0,5263.0,1597.0,233.0,0.0,6350.0,1086.0,0.0,0.1650384615384615,0.0316153846153846,0.8761153846153846,1830.0,0.9162452107209484,53.10696662998154,45.66197183077154,0.8726775956279385,73,0.22,0.78,0.018,0.014,0.21,21.916,49.654,16.648,1.343,1.237,5.159,2.514,2.982401345426152,1.287540516011928
24201124,2024-05-02,2062BK1,118.79,0.0,8952.0,1008.0,698.0,4550.0,1671.0,283.0,0.0,5838.0,1226.0,0.0,0.1650384615384615,0.0316153846153846,0.8761153846153846,1954.0,0.9999999999915816,49.14555097189034,8.88095238094357,0.8551688843393781,6,0.17,0.7,0.022,0.029,0.22,15.9345,48.986000000000004,22.6815,2.1245000000000003,2.6980000000000004,4.974,1.066,2.1596384878210073,1.2685086878835747
24101468,2024-05-02,2062BK1,112.19,7.98,7623.0,2682.0,792.0,1968.0,1660.0,269.0,0.0,5097.0,891.0,269.0,0.1650384615384615,0.0316153846153846,0.8761153846153846,1929.0,0.9335940750525622,45.431856671312666,2.842281879193571,0.860549507516402,6,0.21,0.71,0.028,0.019,0.21,23.183,50.278,16.129,0.888,1.588,3.368,2.863,3.117048977061376,1.278915371505609
24301566,2024-05-03,SEQRFE550D,122.7,10.0,8001.0,2127.0,804.0,3371.0,1615.0,261.0,0.0,6309.0,1089.0,0.0,0.1436785714285714,0.033,0.8100357142857143,1876.0,0.9246420497292794,51.4180929091164,3.761636107191461,0.8608742004259804,73,0.22,0.78,0.025,0.018,0.23,9.504,55.122,22.438000000000002,3.133,1.2349999999999999,5.4465,1.413,2.456526583181068,1.7256362896409227
24301571,2024-05-03,C20MMNATLT,114.91,10.93,8547.0,2712.0,770.0,3057.0,1616.0,230.0,0.0,6040.0,1047.0,0.0,0.1436785714285714,0.033,0.8100357142857143,1846.0,0.9131436745000544,52.56287529325069,3.1515486725652098,0.8754062838565139,41,0.17,0.75,0.02,0.014,0.2,1.225,54.386,27.347,5.407,1.532,8.124,0.095,1.9886646189849349,1.903405312707801
24301567,2024-05-03,2062BK1,113.19,10.0,8727.0,2043.0,851.0,2862.0,1501.0,271.0,0.0,6394.0,1047.0,0.0,0.1436785714285714,0.033,0.8100357142857143,1772.0,0.9188245799097424,56.4890891416513,4.2716593245206695,0.8470654627534723,6,0.19,0.76,0.017,0.017,0.21,18.342,56.05,16.348,1.025,1.172,2.846,2.567,3.428344241237996,1.6156928309936296
24301550,2024-05-03,IS2062E350BR,120.99,0.0,8589.0,684.0,815.0,3359.0,2423.0,17.0,366.0,516.0,1063.0,0.0,0.1436785714285714,0.033,0.8100357142857143,2806.0,0.9999999999917348,4.264815273954337,12.55701754384129,0.8635067712042539,59,0.18,1.39,0.022,0.015,0.21,21.96,49.581,16.696,1.392,1.233,5.136,2.479,2.969455590824699,1.2825878883513981
24301548,2024-05-03,2062BK1,108.33,0.0,8922.0,0.0,679.0,3728.0,1527.0,284.0,0.0,5105.0,1113.0,0.0,0.1436785714285714,0.033,0.8100357142857143,1811.0,0.9999999999907688,47.12452690808525,8922000000000.0,0.8431805632242722,6,0.2,0.79,0.017,0.02,0.21,23.279,52.012,15.116,0.741,1.215,3.933,2.187,3.4406297545809355,1.3546202729450987
24301538,2024-05-03,2062BK1,120.92,0.0,10128.0,0.0,807.0,5715.0,1570.0,437.0,0.0,6279.0,1095.0,0.0,0.1436785714285714,0.033,0.8100357142857143,2007.0,0.99999999999173,51.92689381366253,10128000000000.0,0.7822620827101234,6,0.2,0.77,0.024,0.019,0.2,0.508,56.12,27.087,5.88,1.518,6.79,0.043,2.0717660956881274,2.0336280620379763
24101539,2024-05-03,R34,124.36,0.0,11004.0,0.0,802.0,4924.0,1093.0,217.0,0.0,5908.0,1314.0,0.0,0.1436785714285714,0.033,0.8100357142857143,1310.0,0.9999999999919588,47.50723705333301,11004000000000.0,0.834351145037531,66,0.63,0.71,0.019,0.018,0.21,21.894,49.518,16.778,1.38,1.238,5.151,2.52,2.951188986232791,1.2804282057249246
24101540,2024-05-03,C20MMNATLT,114.32,10.0,8364.0,0.0,782.0,3392.0,1641.0,240.0,0.0,5581.0,993.0,0.0,0.1436785714285714,0.033,0.8100357142857143,1881.0,0.9195624195550228,48.81910426829235,8363999999999.999,0.8724082934604612,41,0.2,0.77,0.032,0.018,0.205,20.392,51.172,17.805,1.597,1.107,3.859,2.551,2.873862742895653,1.3396512906434892
24101542,2024-05-03,C20MMNATLT,110.66,10.0,8442.0,0.0,1012.0,4739.0,1630.0,240.0,0.0,5547.0,980.0,264.0,0.1436785714285714,0.033,0.8100357142857143,1870.0,0.917122492947811,50.12651364494735,8441999999999.999,0.871657754010229,41,0.21,0.808,0.026,0.021,0.204,23.375,51.619,15.246,0.865,1.215,4.001,2.154,3.38551846264839,1.3365180467091295
24101556,2024-05-03,C20MMNATLT,130.48,9.93,6048.0,1503.0,822.0,2552.0,1586.0,254.0,0.0,6282.0,1084.0,0.0,0.1436785714285714,0.033,0.8100357142857143,1840.0,0.9292785414078109,48.14530962562734,4.023952095805706,0.861956521738662,41,0.19,0.75,0.025,0.021,0.2,23.699,49.226,17.302,1.052,1.452,3.67,2.026,2.8449401837831587,1.2005755816789423
24101547,2024-05-03,2062BK1,121.4,10.01,9546.0,0.0,792.0,5533.0,1685.0,260.0,0.0,6019.0,1165.0,0.0,0.1436785714285714,0.033,0.8100357142857143,1945.0,0.9238261928245658,49.57990115280412,9546000000000.0,0.8663239074545674,6,0.16,0.81,0.021,0.016,0.19,7.433,34.729,27.772666666666666,20.517,0.8523333333333333,4.223,1.4223333333333334,1.2504290635013982,0.9864324938458626
24101597,2024-05-04,SEQRFE550D,114.38,10.0,9639.0,2469.0,799.0,3150.0,1688.0,253.0,0.0,5884.0,1067.0,0.0,0.1486666666666666,0.0387666666666666,0.8499333333333333,1941.0,0.9196012220540312,51.442559887642574,3.904009720533048,0.8696548171041373,73,0.19,0.83,0.024,0.025,0.19,22.797,45.258,20.131,1.224,1.486,5.291,2.096,2.2480627856149415,1.0542523701926438
24101595,2024-05-04,C20MMNATLT,123.26,0.0,9471.0,2985.0,782.0,3945.0,1645.0,244.0,0.0,5907.0,1112.0,0.0,0.1486666666666666,0.0387666666666666,0.8499333333333333,1889.0,0.999999999991887,47.92308940412199,3.172864321606977,0.8708311275802696,41,0.18,0.72,0.018,0.017,0.2,20.813,51.729,17.307,1.192,1.126,3.929,2.398,2.988733533626069,1.356968599984261
24101587,2024-05-04,C20MMNATLT,117.53,9.89,10488.0,543.0,799.0,4140.0,1687.0,267.0,0.0,5891.0,1254.0,0.0,0.1486666666666666,0.0387666666666666,0.8499333333333333,1954.0,0.9223826714729054,50.12337275546564,19.314917127036253,0.8633572159668048,41,0.2,0.82,0.019,0.018,0.18,1.038,54.513,26.531,6.733,1.163,7.987,0.048,2.0546132971506106,1.9772578890097932
24101581,2024-05-04,2062BK1,112.87,10.0,10818.0,0.0,797.0,4069.0,1729.0,301.0,0.0,5898.0,1453.0,0.0,0.1486666666666666,0.0387666666666666,0.8499333333333333,2030.0,0.9186131683818782,52.25480641399614,10818000000000.0,0.851724137930615,6,0.21,0.78,0.028,0.021,0.19,18.333,55.964,16.408,1.057,1.169,2.865,2.556,3.410567371564385,1.6108456623107479
24101611,2024-05-04,1786500D,118.97,10.0,8967.0,1977.0,799.0,2062.0,1688.0,254.0,0.0,5492.0,1748.0,0.0,0.1486666666666666,0.0387666666666666,0.8499333333333333,1942.0,0.9224625881916536,46.16289820924466,4.535660091044747,0.8692070030891508,2,0.23,0.77,0.022,0.023,0.22,26.796,46.95,15.817,0.979,1.217,4.515,2.199,2.9681375647995956,1.1017505983948939
24101609,2024-05-04,2062BK1,124.16,6.3,10353.0,2985.0,782.0,3005.0,1687.0,257.0,0.0,6062.0,1058.0,0.0,0.1486666666666666,0.0387666666666666,0.8499333333333333,1944.0,0.9517093361877073,48.82409793775109,3.468341708541552,0.8677983539090186,6,0.21,0.73,0.019,0.023,0.21,0.9455,23.84,15.0245,3.8795,0.6115,4.66,0.067,1.5866360520448572,1.4927055287708975
24301612,2024-05-04,SEQRFE550D,140.37,12.0,8028.0,2049.0,792.0,4358.0,1667.0,213.0,0.0,6329.0,1082.0,0.0,0.1486666666666666,0.0387666666666666,0.8499333333333333,1880.0,0.921244339430851,45.08798176216366,3.918008784771148,0.8867021276591028,73,0.19,0.79,0.014,0.025,0.22,19.622,52.609,17.383,1.277,1.065,4.289,2.21,3.0262885411872986,1.4216343295681784
24301629,2024-05-04,SEQRFE550D,121.43,13.61,9297.0,3102.0,808.0,2016.0,1662.0,268.0,0.0,6655.0,1296.0,0.0,0.1486666666666666,0.0387666666666666,0.8499333333333333,1930.0,0.899215047386706,54.80523758498884,2.9970986460338502,0.8611398963726108,73,0.22,0.78,0.028,0.026,0.21,1.035,48.637,29.66,8.296,1.273,8.959,0.068,1.6397626512929435,1.5844735470419598
24101630,2024-05-04,1786500D,120.09,12.68,10452.0,3156.0,830.0,3066.0,1640.0,288.0,0.0,6169.0,1245.0,0.0,0.1486666666666666,0.0387666666666666,0.8499333333333333,1928.0,0.9044964976959818,51.36980597842143,3.311787072242297,0.8506224066385629,2,0.17,0.76,0.026,0.022,0.224,18.704,49.196,18.383,1.008,1.411,6.791,2.855,2.6760226283724977,1.3264667817083693
24301632,2024-05-04,SEQRFE550D,121.77,10.0,8856.0,2646.0,795.0,3245.0,1620.0,226.0,0.0,4354.0,913.0,0.0,0.1486666666666666,0.0387666666666666,0.8499333333333333,1846.0,0.9241101919942012,35.75593331661529,3.346938775508939,0.8775731310937824,73,0.21,0.76,0.026,0.025,0.18,1.061,55.177,26.698,5.649,1.239,8.163,0.149,2.0666317090527735,1.98764409221902
