Repository: SiddharthKumar268/FerroMind

# FerroMind
*Ferro-Alloy Optimisation using Machine Learning*
**SAIL Durgapur Steel Plant | Steel Melting Shop**
Intern: Siddharth Kumar | FY 2023-24 to FY 2025-26

---

## Quick Start

```bash

# 2. Place raw Excel files in data/raw/

## Dataset

| | |
|---|---|
| Total heats after cleaning | 47,421 |
| Training set | 37,936 heats (Apr 2023 – Jun 2025) |
| Test set | 9,485 heats (Jun 2025 – Dec 2025) |
| Input features | 21 (16 raw + 5 engineered) |
| Target variables | Mn, Si, C, S, P |
| BOF grades | 76 distinct grades |
| Split method | Chronological 80/20 — no shuffle, no leakage |

---

File: data/processed/sms_train.csv (part 32 of 253)
Heat_Number,Date,BOF Grade Code,Hot Metal Addn. Weight,Scrap Addn. Weight,Lime Into Converter,Dolomite Into Converter,Lime Into Ladle,Iron Ore Into Converter,SIMN Into Ladle,FESI Into Ladle,FEMN Into Ladle,Measered O2 Mainblow II,Duration of Mainblow I/II,Measered O2 2nd Blow,HM_P,HM_S,HM_Si,Total_FA_Ladle,HM_Ratio,O2_per_ton_HM,Lime_Dolo_Ratio,SiMn_FA_Fraction,Grade_Encoded,C,Mn,P,S,Si
23205405,2023-07-10,2062BK1,127.26,11.55,13662.0,1401.0,737.0,5398.0,1694.0,283.0,213.0,6603.0,1283.0,312.0,0.2006363636363636,0.04740909090909091,1.365590909090909,2190.0,0.9167927382687359,51.88590287559417,9.751605995710385,0.7735159817348066,6,0.2,0.86,0.039,0.038,0.23
23205406,2023-07-10,2830C20MMNC,118.48,10.07,11733.0,1980.0,847.0,2899.0,1701.0,280.0,219.0,6204.0,1121.0,320.0,0.2006363636363636,0.04740909090909091,1.365590909090909,2200.0,0.9216647218909244,52.36326806167823,5.925757575754583,0.7731818181814667,17,0.22,0.78,0.024,0.03,0.21
23205408,2023-07-10,2062BK1,119.85,10.07,11430.0,1971.0,806.0,3219.0,1701.0,283.0,209.0,6611.0,1158.0,0.0,0.2006363636363636,0.04740909090909091,1.365590909090909,2193.0,0.9224907635396977,55.1606174380045,5.799086757987926,0.7756497948012879,6,0.21,0.76,0.023,0.026,0.21
23205409,2023-07-10,2830C20MMNC,119.64,9.28,11058.0,0.0,897.0,2528.0,1698.0,253.0,216.0,6393.0,1051.0,0.0,0.2006363636363636,0.04740909090909091,1.365590909090909,2167.0,0.928017375109153,53.43530591730662,11058000000000.0,0.7835717581906859,17,0.2,0.78,0.021,0.034,0.21
23205411,2023-07-10,2062BK1,125.22,11.47,11883.0,378.0,806.0,2302.0,1691.0,260.0,186.0,6341.0,1146.0,0.0,0.2006363636363636,0.04740909090909091,1.365590909090909,2137.0,0.916087497249864,50.638875578576595,31.43650793642477,0.7912962096393115,6,0.21,0.76,0.019,0.039,0.21
23205413,2023-07-10,2062BK1,118.58,10.47,13551.0,1065.0,800.0,1621.0,1694.0,267.0,196.0,6323.0,1123.0,0.0,0.2006363636363636,0.04740909090909091,1.365590909090909,2157.0,0.9188686555527402,53.32265137414975,12.723943661959884,0.7853500231799789,6,0.19,0.84,0.038,0.033,0.24
23205415,2023-07-10,2062BK1,128.48,10.28,12558.0,660.0,599.0,4532.0,1144.0,354.0,533.0,7000.0,1661.0,0.0,0.2006363636363636,0.04740909090909091,1.365590909090909,2031.0,0.9259152493447254,54.48318804440783,19.027272727243897,0.5632693254551633,6,0.21,0.83,0.032,0.04,0.22
23205419,2023-07-10,2830C20MMNC,121.52,11.07,11748.0,789.0,608.0,1980.0,1691.0,253.0,0.0,6198.0,1064.0,0.0,0.2006363636363636,0.04740909090909091,1.365590909090909,1944.0,0.9165095406824307,51.00394996666389,14.889733840285311,0.8698559670777418,17,0.22,0.79,0.018,0.038,0.25
23105433,2023-07-10,2062BK1,122.51,11.67,12630.0,1926.0,815.0,2522.0,1793.0,311.0,0.0,6737.0,1118.0,0.0,0.2006363636363636,0.04740909090909091,1.365590909090909,2104.0,0.9130272767855641,54.99142927063104,6.557632398750489,0.8521863117866673,6,0.22,0.83,0.03,0.038,0.2
23105420,2023-07-10,2830C20MMNC,122.35,10.62,13782.0,1581.0,782.0,4270.0,1864.0,274.0,0.0,6486.0,1189.0,0.0,0.2006363636363636,0.04740909090909091,1.365590909090909,2138.0,0.920132360675941,53.01185124599091,8.717267552176649,0.8718428437788251,17,0.22,0.76,0.036,0.031,0.22
23105435,2023-07-10,SEQRFE550D,130.18,10.48,13401.0,1953.0,780.0,3049.0,1814.0,277.0,0.0,6497.0,1098.0,0.0,0.2006363636363636,0.04740909090909091,1.365590909090909,2091.0,0.9254940992398303,49.90781994123592,6.8617511520702195,0.8675274988039849,73,0.22,0.83,0.025,0.032,0.22
23305264,2023-07-10,R19,109.61,0.0,11109.0,0.0,903.0,1010.0,1241.0,318.0,0.0,5868.0,1015.0,0.0,0.2006363636363636,0.04740909090909091,1.365590909090909,1559.0,0.9999999999908767,53.53526138077242,11109000000000.0,0.7960230917249544,64,0.52,0.74,0.019,0.026,0.22
23305295,2023-07-10,EXPORTDSP14,131.84,10.04,10569.0,1302.0,802.0,2459.0,1699.0,332.0,0.0,5999.0,1215.0,323.0,0.2006363636363636,0.04740909090909091,1.365590909090909,2031.0,0.9292359740560387,45.50212378606264,8.117511520731092,0.8365337272275546,55,0.2,0.8,0.029,0.036,0.21
23105346,2023-07-10,S.TOWER6VAN,124.6,10.92,13626.0,1977.0,812.0,5690.0,2517.0,115.0,535.0,5479.0,1171.0,0.0,0.2006363636363636,0.04740909090909091,1.365590909090909,3167.0,0.9194214875965215,43.97271268022494,6.8922610015139645,0.794758446479067,67,0.16,1.29,0.03,0.033,0.23
23105468,2023-07-11,2062BK1,126.78,11.27,11316.0,1971.0,775.0,2632.0,1828.0,264.0,0.0,6916.0,1264.0,0.0,0.1885416666666667,0.044375,1.04175,2092.0,0.9183629119817576,54.551191039165865,5.741248097409568,0.873804971318894,6,0.22,0.74,0.028,0.04,0.2
23105470,2023-07-11,2830C20MMNC,127.44,10.83,11988.0,1956.0,820.0,3269.0,1831.0,321.0,0.0,6798.0,1119.0,0.0,0.1885416666666667,0.044375,1.04175,2152.0,0.9216749837208239,53.342749528771634,6.128834355825088,0.8508364312263704,17,0.2,0.81,0.04,0.038,0.23
23205434,2023-07-11,2062BK1,126.1,15.65,13452.0,1332.0,797.0,4567.0,1708.0,256.0,0.0,6511.0,1050.0,242.0,0.1885416666666667,0.044375,1.04175,1964.0,0.8895943562547471,51.63362410744145,10.099099099091518,0.8696537678203311,6,0.2,0.8,0.023,0.04,0.24
23105472,2023-07-11,2830C20MMNC,124.06,0.0,12288.0,1119.0,820.0,5514.0,1814.0,295.0,0.0,5901.0,1012.0,224.0,0.1885416666666667,0.044375,1.04175,2109.0,0.9999999999919393,47.56569401863964,10.981233243958014,0.860123281175505,17,0.22,0.89,0.03,0.032,0.23
23105474,2023-07-11,1786550D,121.92,11.67,11661.0,1923.0,772.0,3708.0,1808.0,325.0,0.0,6126.0,1060.0,281.0,0.1885416666666667,0.044375,1.04175,2133.0,0.9126431619064852,50.246062991713856,6.0639625584991865,0.847632442568754,3,0.21,0.88,0.02,0.04,0.19
23105476,2023-07-11,2062BK1,123.95,11.48,11907.0,1005.0,812.0,3530.0,1756.0,274.0,44.0,6304.0,1128.0,386.0,0.1885416666666667,0.044375,1.04175,2074.0,0.9152329616708615,50.85921742597128,11.847761194018062,0.8466730954672871,6,0.2,0.87,0.041,0.036,0.21
23305494,2023-07-11,2062BK1,137.52,0.0,10884.0,1422.0,884.0,6144.0,1966.0,241.0,0.0,6658.0,1126.0,0.0,0.1885416666666667,0.044375,1.04175,2207.0,0.9999999999927284,48.41477603222502,7.654008438813183,0.8908019936561438,6,0.19,0.85,0.04,0.034,0.2
23105484,2023-07-11,SEQRFE550D,121.03,11.47,10908.0,1116.0,797.0,3328.0,1404.0,285.0,440.0,6202.0,1150.0,265.0,0.1885416666666667,0.044375,1.04175,2129.0,0.9134339622572571,51.24349334833311,9.774193548378339,0.6594645373411652,73,0.2,0.83,0.027,0.033,0.21
23105490,2023-07-11,2062BK1,122.1,11.08,10809.0,1089.0,848.0,3114.0,1831.0,328.0,0.0,6001.0,1062.0,0.0,0.1885416666666667,0.044375,1.04175,2159.0,0.9168043249668358,49.14823914783663,9.92561983470163,0.8480778138022936,6,0.2,0.81,0.024,0.031,0.22
23105493,2023-07-11,2062BK1,128.19,11.54,11055.0,1110.0,769.0,3345.0,1760.0,321.0,0.0,328.0,1526.0,0.0,0.1885416666666667,0.044375,1.04175,2081.0,0.9174121520008774,2.5587019268074056,9.959459459450487,0.8457472369049276,6,0.19,0.76,0.024,0.028,0.21
23105499,2023-07-11,SEQRFE550D,112.2,10.2,10899.0,2232.0,782.0,3034.0,1840.0,379.0,0.0,6418.0,1763.0,386.0,0.1885416666666667,0.044375,1.04175,2219.0,0.9166666666591775,57.20142602444562,4.8830645161268444,0.8292023433975533,73,0.21,0.85,0.027,0.031,0.24
23105462,2023-07-11,2062BK1,130.42,11.54,11226.0,1704.0,770.0,2438.0,1841.0,319.0,0.0,6597.0,1245.0,0.0,0.1885416666666667,0.044375,1.04175,2160.0,0.918709495626101,50.58273270931927,6.588028169010219,0.8523148148144202,6,0.21,0.87,0.026,0.042,0.22
23305497,2023-07-11,2830C20MMNC,117.1,11.47,9489.0,1893.0,931.0,3299.0,1937.0,282.0,0.0,4155.0,679.0,2079.0,0.1885416666666667,0.044375,1.04175,2219.0,0.9107878976362233,35.48249359491475,5.012678288428414,0.8729157278049243,17,0.21,0.78,0.028,0.028,0.18
23105504,2023-07-11,2830C20MMNC,124.39,8.14,10743.0,2016.0,825.0,3559.0,1657.0,348.0,0.0,6364.0,1033.0,0.0,0.1885416666666667,0.044375,1.04175,2005.0,0.9385799441565037,51.16166894403761,5.328869047616404,0.8264339152115578,17,0.19,0.75,0.028,0.027,0.19
23105274,2023-07-11,S.TOWER6VAN,124.63,9.59,11253.0,2010.0,780.0,2914.0,2431.0,0.0,420.0,6401.0,1117.0,0.0,0.1885416666666667,0.044375,1.04175,2851.0,0.928550141551717,51.360025675588865,5.598507462683782,0.852683269028112,67,0.19,1.37,0.022,0.022,0.22
23105252,2023-07-11,C20MMNATLT,118.92,10.21,10929.0,0.0,772.0,3166.0,1813.0,305.0,0.0,5993.0,1115.0,0.0,0.1885416666666667,0.044375,1.04175,2118.0,0.9209323937046316,50.39522367936095,10929000000000.0,0.8559962228513428,41,0.22,0.76,0.023,0.023,0.22
23305491,2023-07-11,2062BK1,122.25,12.27,12336.0,0.0,614.0,4543.0,1916.0,245.0,0.0,6538.0,1105.0,0.0,0.1885416666666667,0.044375,1.04175,2161.0,0.9087867974954744,53.480572596699545,12336000000000.0,0.8866265617765449,6,0.22,0.86,0.024,0.027,0.21
23305485,2023-07-11,2062BK1,125.5,11.87,11943.0,0.0,644.0,4130.0,1861.0,292.0,0.0,6405.0,1104.0,0.0,0.1885416666666667,0.044375,1.04175,2153.0,0.91359103151406,51.03585657329852,11943000000000.0,0.8643752902922135,6,0.22,0.77,0.025,0.034,0.23
23305483,2023-07-11,2062BK1,119.49,11.56,12612.0,0.0,560.0,4792.0,1887.0,254.0,0.0,426.0,91.0,0.0,0.1885416666666667,0.044375,1.04175,2141.0,0.911789393354355,3.5651518955262773,12612000000000.0,0.8813638486684346,6,0.21,0.83,0.029,0.029,0.23
23305480,2023-07-11,2062BK1,129.17,11.07,11820.0,492.0,754.0,3499.0,1822.0,309.0,52.0,6524.0,1209.0,0.0,0.1885416666666667,0.044375,1.04175,2183.0,0.9210638904669064,50.50708368777188,24.02439024385361,0.8346312414105201,6,0.21,0.85,0.03,0.038,0.24
23105496,2023-07-11,2062BK1,121.67,11.54,10116.0,1281.0,828.0,3029.0,1787.0,292.0,0.0,6103.0,996.0,0.0,0.1885416666666667,0.044375,1.04175,2079.0,0.9133698671202359,50.16026958124303,7.896955503506716,0.8595478595474461,6,0.21,0.83,0.032,0.036,0.22
23205442,2023-07-11,2062BK1,122.8,11.48,12072.0,2022.0,803.0,3049.0,1704.0,250.0,0.0,6904.0,1719.0,0.0,0.1885416666666667,0.044375,1.04175,1954.0,0.9145070002910746,56.221498370877676,5.970326409492596,0.8720573183209457,6,0.2,0.75,0.016,0.035,0.19
23105482,2023-07-11,SEQRFE550D,129.11,12.87,10944.0,894.0,797.0,3218.0,1730.0,325.0,129.0,6086.0,1211.0,0.0,0.1885416666666667,0.044375,1.04175,2184.0,0.9093534300541671,47.13809929480956,12.241610738241341,0.7921245421241795,73,0.22,0.81,0.029,0.034,0.21
23205453,2023-07-11,2062BK1,128.54,0.0,11382.0,2001.0,885.0,3327.0,1674.0,267.0,219.0,6303.0,989.0,0.0,0.1885416666666667,0.044375,1.04175,2160.0,0.9999999999922204,49.03531974444504,5.688155922036138,0.7749999999996412,6,0.19,0.84,0.022,0.034,0.21
23205495,2023-07-11,1786550D,121.06,11.2,11358.0,1008.0,806.0,3101.0,1819.0,280.0,0.0,6104.0,1014.0,0.0,0.1885416666666667,0.044375,1.04175,2099.0,0.9153183124080199,50.42127870435799,11.267857142845964,0.8666031443540416,3,0.24,0.84,0.02,0.03,0.21
23105461,2023-07-11,EXPORTDSP14,126.83,11.38,12402.0,1836.0,895.0,2300.0,1815.0,271.0,0.0,6528.0,1074.0,0.0,0.1885416666666667,0.044375,1.04175,2086.0,0.9176615295498324,51.47047228533099,6.754901960780635,0.8700862895489597,55,0.2,0.78,0.025,0.032,0.21
23205492,2023-07-11,1786550D,122.56,11.27,11385.0,1005.0,806.0,3305.0,1809.0,287.0,0.0,6152.0,1040.0,195.0,0.1885416666666667,0.044375,1.04175,2096.0,0.9157886871335591,50.19582245389853,11.328358208943952,0.8630725190835578,3,0.2,0.81,0.03,0.04,0.22
23105458,2023-07-11,2062BK1,128.71,10.26,11253.0,945.0,920.0,2567.0,1817.0,308.0,0.0,6606.0,1095.0,0.0,0.1885416666666667,0.044375,1.04175,2125.0,0.9261711160615518,51.32468339638471,11.907936507923907,0.8550588235290094,6,0.19,0.82,0.028,0.04,0.21
23205445,2023-07-11,2062BK1,126.68,10.92,10587.0,2532.0,808.0,2064.0,1721.0,256.0,0.0,6457.0,1163.0,120.0,0.1885416666666667,0.044375,1.04175,1977.0,0.9206395348770304,50.97095042586855,4.181279620851429,0.8705108750627868,6,0.2,0.76,0.02,0.032,0.23
23105456,2023-07-11,2062BK1,109.56,11.27,11328.0,2097.0,993.0,3135.0,1820.0,291.0,0.0,6544.0,1075.0,0.0,0.1885416666666667,0.044375,1.04175,2111.0,0.9067284614672951,59.72982840398202,5.402002861227753,0.862150639506934,6,0.19,0.88,0.022,0.04,0.22
23105450,2023-07-11,2062BK1,124.7,10.2,11274.0,3954.0,829.0,2001.0,1821.0,311.0,0.0,6949.0,1121.0,0.0,0.1885416666666667,0.044375,1.04175,2132.0,0.9243884358715762,55.725741779825775,2.851289833079704,0.8541275797369352,6,0.2,0.75,0.031,0.03,0.21
23105449,2023-07-11,SEQRFE550D,130.43,0.0,11976.0,2628.0,805.0,2215.0,1797.0,291.0,0.0,6864.0,1148.0,0.0,0.1885416666666667,0.044375,1.04175,2088.0,0.9999999999923331,52.62592961701583,4.557077625569042,0.8606321839076339,73,0.2,0.84,0.025,0.034,0.22
23105446,2023-07-11,SEQRFE550D,129.01,11.47,13428.0,1548.0,802.0,1978.0,1734.0,285.0,0.0,621.0,80.0,0.0,0.1885416666666667,0.044375,1.04175,2019.0,0.9183513667360597,4.813580342571789,8.67441860464556,0.8588410104007633,73,0.21,0.87,0.024,0.033,0.23
23105441,2023-07-11,2062BK1,130.91,12.26,12876.0,2238.0,774.0,1760.0,1799.0,250.0,0.0,6733.0,1088.0,0.0,0.1885416666666667,0.044375,1.04175,2049.0,0.9143675350917486,51.432281719872954,5.753351206431746,0.8779892630547204,6,0.2,0.83,0.025,0.041,0.24
23105439,2023-07-11,2062BK1,132.14,14.94,14187.0,2229.0,822.0,2776.0,1807.0,271.0,0.0,6798.0,1082.0,0.0,0.1885416666666667,0.044375,1.04175,2078.0,0.8984226271355833,51.44543665770059,6.364737550468208,0.869586140519312,6,0.19,0.78,0.02,0.033,0.19
23205489,2023-07-11,2062BK1,120.8,11.54,10917.0,993.0,902.0,3079.0,1782.0,280.0,0.0,301.0,70.0,0.0,0.1885416666666667,0.044375,1.04175,2062.0,0.9128003626952336,2.491721854284009,10.99395770391642,0.8642095053342075,6,0.22,0.89,0.025,0.03,0.23
23105429,2023-07-11,R34,124.8,16.37,14553.0,498.0,993.0,3991.0,1147.0,227.0,0.0,1279.0,1401.0,0.0,0.1885416666666667,0.044375,1.04175,1374.0,0.8840405185175035,10.248397435815317,29.222891566206382,0.8347889374084172,66,0.63,0.76,0.018,0.023,0.22
23205481,2023-07-11,2062BK1,126.65,9.67,11901.0,1110.0,600.0,3472.0,1826.0,277.0,0.0,6991.0,1616.0,0.0,0.1885416666666667,0.044375,1.04175,2103.0,0.929063967129335,55.19936833750336,10.721621621611963,0.8682834046595966,6,0.19,0.79,0.022,0.027,0.22
23205479,2023-07-11,SEQRFE550D,124.44,11.55,10521.0,1092.0,811.0,3425.0,1792.0,277.0,0.0,6302.0,1010.0,0.0,0.1885416666666667,0.044375,1.04175,2069.0,0.9150672843524151,50.64288010245385,9.634615384606562,0.8661188980179477,73,0.2,0.83,0.033,0.035,0.21
23205475,2023-07-11,2062BK1,123.82,6.71,10911.0,1221.0,732.0,3370.0,1782.0,277.0,0.0,335.0,962.0,0.0,0.1885416666666667,0.044375,1.04175,2059.0,0.9485941928985782,2.7055403004142664,8.936117936110618,0.865468674113227,6,0.21,0.86,0.028,0.032,0.24
23205473,2023-07-11,2062BK1,116.29,10.18,10974.0,1203.0,803.0,3125.0,1785.0,287.0,0.0,234.0,57.0,0.0,0.1885416666666667,0.044375,1.04175,2072.0,0.9195066023490195,2.0122108521625917,9.122194513708127,0.8614864864860707,6,0.22,0.81,0.029,0.037,0.23
23205471,2023-07-11,1786550D,122.03,12.28,10968.0,1218.0,798.0,3113.0,1833.0,304.0,0.0,5729.0,926.0,0.0,0.1885416666666667,0.044375,1.04175,2137.0,0.9085697267447803,46.947471932746474,9.004926108366991,0.8577445016374087,3,0.21,0.81,0.03,0.04,0.23
23205469,2023-07-11,2062BK1,123.9,12.27,11418.0,1377.0,899.0,2355.0,1671.0,263.0,213.0,6662.0,1099.0,0.0,0.1885416666666667,0.044375,1.04175,2147.0,0.909892046699641,53.769168683988944,8.291938997815329,0.7782952957611652,6,0.2,0.8,0.026,0.037,0.2
23205465,2023-07-11,2830C20MMNC,125.14,11.26,11376.0,1194.0,891.0,2282.0,1671.0,270.0,206.0,5781.0,914.0,635.0,0.1885416666666667,0.044375,1.04175,2147.0,0.91744868034518,46.196260188219625,9.527638190946794,0.7782952957611652,17,0.23,0.89,0.035,0.04,0.25
23205463,2023-07-11,2062BK1,121.97,12.27,11412.0,1191.0,910.0,2544.0,1667.0,263.0,216.0,6505.0,1025.0,207.0,0.1885416666666667,0.044375,1.04175,2146.0,0.9085965434974032,53.33278675040311,9.581863979840822,0.7767940354143631,6,0.21,0.82,0.022,0.04,0.18
23205460,2023-07-11,2062BK1,120.73,11.27,12843.0,1473.0,902.0,3173.0,1677.0,270.0,213.0,6659.0,1055.0,0.0,0.1885416666666667,0.044375,1.04175,2160.0,0.9146212121142833,55.156133520623236,8.718940936857624,0.7763888888885294,6,0.21,0.84,0.031,0.038,0.21
23205459,2023-07-11,2062BK1,125.39,10.92,11538.0,1188.0,894.0,1908.0,1674.0,267.0,213.0,6509.0,1082.0,0.0,0.1885416666666667,0.044375,1.04175,2154.0,0.9198884894657774,51.91004067268594,9.712121212113036,0.7771587743728983,6,0.22,0.84,0.027,0.032,0.18
23205457,2023-07-11,EXPORTDSP14,122.3,11.65,11601.0,1191.0,902.0,2157.0,1718.0,260.0,229.0,6450.0,1013.0,0.0,0.1885416666666667,0.044375,1.04175,2207.0,0.9130272489666815,52.739165984850864,9.740554156163107,0.7784322609874135,55,0.19,0.8,0.02,0.032,0.2
23205486,2023-07-11,SEQRFE550D,120.92,12.26,10497.0,1479.0,707.0,2558.0,1826.0,277.0,0.0,6563.0,1075.0,0.0,0.1885416666666667,0.044375,1.04175,2103.0,0.9079441357493021,54.275554084896825,7.097363083159501,0.8682834046595966,73,0.21,0.83,0.025,0.031,0.21
23105508,2023-07-12,2830C20MMNC,124.42,8.49,11802.0,2007.0,639.0,4195.0,1850.0,342.0,0.0,6407.0,1314.0,0.0,0.16244444444444445,0.037222222222222226,0.8700555555555556,2192.0,0.9361221879396877,51.49493650497111,5.880418535124125,0.843978102189396,17,0.23,0.83,0.022,0.024,0.27
23105506,2023-07-12,2830C20MMNAK,124.5,6.28,10908.0,1977.0,792.0,3867.0,1837.0,265.0,0.0,6485.0,1080.0,0.0,0.16244444444444445,0.037222222222222226,0.8700555555555556,2102.0,0.9519804251341798,52.088353413236234,5.517450682850017,0.8739295908654263,16,0.21,0.91,0.043,0.024,0.22
23105512,2023-07-12,2830C20MMNAK,122.47,0.0,10206.0,0.0,805.0,0.0,1854.0,321.0,125.0,3903.0,1015.0,0.0,0.16244444444444445,0.037222222222222226,0.8700555555555556,2300.0,0.9999999999918348,31.8690291497357,10206000000000.0,0.8060869565213886,16,0.21,0.78,0.024,0.023,0.22
23105531,2023-07-12,EXPORTDSP14,125.66,9.47,11244.0,1434.0,792.0,3571.0,1648.0,291.0,291.0,6366.0,1024.0,0.0,0.16244444444444445,0.037222222222222226,0.8700555555555556,2230.0,0.929919336927922,50.66051249362836,7.841004184094951,0.7390134529144669,55,0.22,0.79,0.025,0.028,0.23
23105515,2023-07-12,1786550D,117.7,9.41,10065.0,1791.0,785.0,3018.0,1737.0,295.0,353.0,6075.0,1425.0,0.0,0.16244444444444445,0.037222222222222226,0.8700555555555556,2385.0,0.9259696325943988,51.61427357645187,5.6197654941342154,0.7283018867921475,3,0.22,0.89,0.02,0.02,0.21
23105518,2023-07-12,1786550D,118.26,10.21,13494.0,510.0,820.0,2170.0,1692.0,294.0,261.0,6147.0,1129.0,0.0,0.16244444444444445,0.037222222222222226,0.8700555555555556,2247.0,0.9205261928783334,51.97869101934738,26.458823529359886,0.7530040053401188,3,0.24,0.84,0.02,0.02,0.21
23105522,2023-07-12,1786550D,123.2,10.24,8325.0,1665.0,787.0,3386.0,1736.0,325.0,146.0,6559.0,1195.0,376.0,0.16244444444444445,0.037222222222222226,0.8700555555555556,2207.0,0.9232613908803714,53.23863636320423,4.999999999996997,0.7865881286811116,3,0.23,0.83,0.03,0.03,0.2
23105525,2023-07-12,1786550D,126.5,9.67,10557.0,1632.0,805.0,2637.0,1675.0,311.0,288.0,6301.0,1255.0,0.0,0.16244444444444445,0.037222222222222226,0.8700555555555556,2274.0,0.9289858265335319,49.81027667944814,6.468749999996036,0.7365875109935195,3,0.22,0.81,0.02,0.03,0.18
23105528,2023-07-12,1786550D,124.4,10.2,10617.0,1650.0,812.0,2717.0,1663.0,281.0,145.0,5967.0,1229.0,0.0,0.16244444444444445,0.037222222222222226,0.8700555555555556,2089.0,0.9242199108400877,47.9662379417366,6.434545454541555,0.7960746768785083,3,0.24,0.81,0.02,0.03,0.2
23105533,2023-07-12,1786550D,131.16,0.0,10848.0,1995.0,797.0,5445.0,1702.0,277.0,0.0,5908.0,2657.0,0.0,0.16244444444444445,0.037222222222222226,0.8700555555555556,1979.0,0.9999999999923758,45.04422079868067,5.437593984959681,0.8600303183421627,3,0.21,0.8,0.02,0.03,0.23
23105535,2023-07-12,S.TOWER6VAN,125.3,10.2,10452.0,1497.0,1630.0,3533.0,4846.0,0.0,1224.0,6302.0,717.0,0.0,0.16244444444444445,0.037222222222222226,0.8700555555555556,6070.0,0.9247232472256478,50.29529130047649,6.981963927851048,0.7983525535418783,67,0.2,1.35,0.026,0.029,0.22
23105539,2023-07-12,1786550D,127.99,9.86,14253.0,1977.0,780.0,4027.0,1841.0,294.0,0.0,6515.0,1089.0,0.0,0.16244444444444445,0.037222222222222226,0.8700555555555556,2135.0,0.928472977867766,50.902414250715665,7.209408194230041,0.8622950819668093,3,0.21,0.82,0.03,0.04,0.24
23105540,2023-07-12,S.TOWER6VAN,123.84,0.0,6789.0,2007.0,810.0,4926.0,2426.0,30.0,497.0,431.0,83.0,0.0,0.16244444444444445,0.037222222222222226,0.8700555555555556,2953.0,0.999999999991925,3.4802971575946358,3.3826606875917378,0.821537419573037,67,0.2,1.38,0.038,0.031,0.23
23105545,2023-07-12,S.TOWER6VAN,121.81,0.0,11529.0,1473.0,779.0,3031.0,2429.0,125.0,453.0,6202.0,1011.0,0.0,0.16244444444444445,0.037222222222222226,0.8700555555555556,3007.0,0.9999999999917905,50.915359986446795,7.826883910381651,0.8077818423675398,67,0.19,1.36,0.033,0.038,0.21
23105547,2023-07-12,1786550D,125.25,8.1,11031.0,1986.0,825.0,3483.0,1702.0,247.0,0.0,6226.0,1469.0,0.0,0.16244444444444445,0.037222222222222226,0.8700555555555556,1949.0,0.9392575927938565,49.708582833934464,5.554380664649771,0.8732683427394186,3,0.22,0.83,0.02,0.03,0.21
23105550,2023-07-12,S.TOWER6VAN,129.66,10.21,10992.0,1989.0,807.0,4013.0,2444.0,81.0,564.0,6495.0,1039.0,0.0,0.16244444444444445,0.037222222222222226,0.8700555555555556,3089.0,0.9270036462363123,50.09254974510187,5.526395173451219,0.791194561346458,67,0.2,1.38,0.03,0.037,0.25
23105514,2023-07-12,2062BK1,121.06,8.15,9696.0,777.0,790.0,2717.0,1872.0,325.0,156.0,5935.0,1141.0,0.0,0.16244444444444445,0.037222222222222226,0.8700555555555556,2353.0,0.9369243866501283,49.025276721881504,12.478764478748419,0.7955801104968995,6,0.2,0.86,0.026,0.024,0.2
23305516,2023-07-12,2830C20MMNC,124.3,9.28,8019.0,2298.0,699.0,2381.0,1824.0,319.0,0.0,6854.0,1861.0,684.0,0.16244444444444445,0.037222222222222226,0.8700555555555556,2143.0,0.9305285222269014,55.14078841468109,3.4895561357687166,0.8511432571157951,17,0.22,0.74,0.022,0.024,0.23
23105501,2023-07-12,S.TOWER6VAN,117.45,6.44,10728.0,2817.0,777.0,3386.0,2441.0,7.0,738.0,6200.0,1017.0,0.0,0.16244444444444445,0.037222222222222226,0.8700555555555556,3186.0,0.9480184034147388,52.7884206040631,3.8083067092638236,0.7661644695540596,67,0.2,1.31,0.033,0.029,0.26
23205517,2023-07-12,2062BK1,121.49,10.11,12087.0,1014.0,809.0,3622.0,1708.0,297.0,236.0,6673.0,1304.0,315.0,0.16244444444444445,0.037222222222222226,0.8700555555555556,2241.0,0.9231762917862981,54.926331384847096,11.92011834318351,0.7621597501112173,6,0.22,0.94,0.021,0.027,0.22
23205543,2023-07-12,2830C20MMNC,123.32,10.82,10917.0,1107.0,800.0,3006.0,1755.0,267.0,0.0,6401.0,1052.0,0.0,0.16244444444444445,0.037222222222222226,0.8700555555555556,2022.0,0.9193380050624771,51.90561141702963,9.86178861787727,0.8679525222547636,17,0.23,0.77,0.03,0.031,0.24
23205541,2023-07-12,1786550D,122.52,11.54,9444.0,1113.0,789.0,3492.0,1775.0,270.0,0.0,6200.0,1009.0,0.0,0.16244444444444445,0.037222222222222226,0.8700555555555556,2045.0,0.913919140676459,50.60398302276686,8.48517520214871,0.8679706601462749,3,0.24,0.82,0.03,0.03,0.24
23205536,2023-07-12,EXPORTDSP14,120.9,9.08,10026.0,1281.0,751.0,2804.0,1779.0,273.0,0.0,4956.0,819.0,0.0,0.16244444444444445,0.037222222222222226,0.8700555555555556,2052.0,0.9301430989311421,40.99255583092644,7.826697892265553,0.8669590643270629,55,0.22,0.77,0.022,0.033,0.21
23205534,2023-07-12,2062BK1,126.01,7.08,11040.0,1551.0,685.0,3513.0,1826.0,277.0,0.0,5306.0,1073.0,0.0,0.16244444444444445,0.037222222222222226,0.8700555555555556,2103.0,0.9468029153133459,42.107769224330546,7.11798839457955,0.8682834046595966,6,0.22,0.78,0.018,0.031,0.16
23205532,2023-07-12,1786550D,122.73,10.2,10425.0,996.0,732.0,1858.0,1806.0,283.0,0.0,5978.0,936.0,0.0,0.16244444444444445,0.037222222222222226,0.8700555555555556,2089.0,0.9232678853462479,48.708547217072365,10.46686746986901,0.8645284825271113,3,0.22,0.84,0.02,0.03,0.24
23205530,2023-07-12,S.TOWER6VAN,124.2,9.49,10446.0,1485.0,1540.0,3475.0,4812.0,256.0,864.0,6526.0,1114.0,0.0,0.16244444444444445,0.037222222222222226,0.8700555555555556,5932.0,0.9290148851751888,52.54428341342557,7.034343434338697,0.8111935266350621,67,0.2,1.34,0.026,0.027,0.21
23205527,2023-07-12,2830C20MMNC,128.71,10.47,10236.0,1800.0,806.0,3780.0,1691.0,277.0,202.0,6265.0,1186.0,0.0,0.16244444444444445,0.037222222222222226,0.8700555555555556,2170.0,0.9247736743718583,48.67531660283836,5.686666666663507,0.7792626728107008,17,0.23,0.76,0.03,0.028,0.22
23205524,2023-07-12,2062BK1,121.62,8.76,9945.0,1416.0,800.0,3409.0,1661.0,273.0,209.0,6505.0,1145.0,0.0,0.16244444444444445,0.037222222222222226,0.8700555555555556,2143.0,0.9328117809408437,53.486268705365184,7.0233050847408025,0.7750816612222234,6,0.22,0.8,0.025,0.03,0.22
23205521,2023-07-12,2062BK1,124.9,9.48,9798.0,1002.0,795.0,2942.0,1661.0,297.0,229.0,6518.0,1141.0,0.0,0.16244444444444445,0.037222222222222226,0.8700555555555556,2187.0,0.9294537877591201,52.18574859846128,9.778443113762696,0.7594878829443258,6,0.22,0.9,0.024,0.026,0.22
23205519,2023-07-12,2062BK1,124.19,9.28,10464.0,990.0,808.0,3240.0,1681.0,304.0,229.0,6797.0,1158.0,0.0,0.16244444444444445,0.037222222222222226,0.8700555555555556,2214.0,0.9304712669444035,54.73065464163998,10.569696969686293,0.7592592592589164,6,0.22,0.94,0.024,0.024,0.23
23205513,2023-07-12,2830C20MMNC,121.06,9.13,11751.0,1266.0,690.0,3855.0,1735.0,277.0,0.0,6702.0,1800.0,0.0,0.16244444444444445,0.037222222222222226,0.8700555555555556,2012.0,0.92987172593187,55.36097802696711,9.281990521319683,0.8623260437371459,17,0.2,0.83,0.022,0.027,0.25
23205511,2023-07-12,2830C20HMNAK,126.11,8.88,12141.0,1548.0,707.0,4466.0,2524.0,98.0,587.0,6233.0,993.0,253.0,0.16244444444444445,0.037222222222222226,0.8700555555555556,3209.0,0.9342173494263707,49.42510506661307,7.843023255808887,0.786537862262142,15,0.2,1.21,0.033,0.028,0.26
23205509,2023-07-12,S.TOWER6VAN,126.5,10.21,11115.0,1428.0,789.0,3551.0,2568.0,0.0,432.0,5013.0,1403.0,0.0,0.16244444444444445,0.037222222222222226,0.8700555555555556,3000.0,0.9253163630976131,39.62845849771045,7.7836134453727,0.8559999999997147,67,0.2,1.4,0.028,0.026,0.27
23205507,2023-07-12,2062BK1,123.47,10.83,11352.0,867.0,682.0,2465.0,1873.0,277.0,0.0,6396.0,1018.0,0.0,0.16244444444444445,0.037222222222222226,0.8700555555555556,2150.0,0.9193596425843681,51.8020571794622,13.09342560552123,0.8711627906972692,6,0.21,0.84,0.025,0.023,0.21
23205546,2023-07-12,R34,120.08,8.76,11877.0,1089.0,896.0,2645.0,1181.0,263.0,0.0,6279.0,1107.0,0.0,0.16244444444444445,0.037222222222222226,0.8700555555555556,1444.0,0.9320086929452654,52.29013990629338,10.906336088144256,0.8178670360105139,66,0.62,0.73,0.018,0.025,0.23
23205505,2023-07-12,S.TOWER6VAN,125.85,13.53,11310.0,1110.0,803.0,3104.0,2535.0,101.0,543.0,6584.0,1736.0,226.0,0.16244444444444445,0.037222222222222226,0.8700555555555556,3179.0,0.9029272492401856,52.316249502961334,10.18918918918001,0.7974205725068269,67,0.2,1.35,0.026,0.019,0.21
23305500,2023-07-12,2062BK1,118.97,11.27,9777.0,2835.0,903.0,3218.0,2038.0,289.0,0.0,6296.0,1099.0,0.0,0.16244444444444445,0.037222222222222226,0.8700555555555556,2327.0,0.913467444710431,52.92090442924333,3.448677248676032,0.8758057584869464,6,0.21,0.86,0.031,0.025,0.21
23205503,2023-07-12,2062BK1,126.79,8.68,12480.0,1116.0,803.0,4082.0,1806.0,297.0,0.0,6500.0,1151.0,322.0,0.16244444444444445,0.037222222222222226,0.8700555555555556,2103.0,0.935926773448469,51.265872702490206,11.182795698914711,0.8587731811693491,6,0.22,0.78,0.036,0.024,0.2
23305548,2023-07-12,S.TOWER6VAN,124.16,10.21,10872.0,0.0,745.0,1584.0,2531.0,43.0,301.0,6427.0,1088.0,0.0,0.16244444444444445,0.037222222222222226,0.8700555555555556,2875.0,0.9240157773243729,51.763853092366595,10872000000000.0,0.8803478260866503,67,0.18,1.3,0.034,0.032,0.23
23305544,2023-07-12,1786500D,114.96,10.08,12585.0,0.0,567.0,3998.0,2022.0,387.0,0.0,6625.0,1384.0,499.0,0.16244444444444445,0.037222222222222226,0.8700555555555556,2409.0,0.9193857965377528,57.62874043095313,12585000000000.0,0.8393524283931758,2,0.25,0.85,0.023,0.027,0.21
23305551,2023-07-12,2830C20MMNC,123.91,9.49,10506.0,0.0,834.0,1893.0,1827.0,203.0,0.0,6724.0,1081.0,0.0,0.16244444444444445,0.037222222222222226,0.8700555555555556,2030.0,0.9288605697081794,54.26519247797381,10506000000000.0,0.8999999999995567,17,0.21,0.79,0.037,0.034,0.19
23305526,2023-07-12,2062BK1,130.8,8.76,11472.0,999.0,779.0,4425.0,1770.0,254.0,0.0,6500.0,1200.0,237.0,0.16244444444444445,0.037222222222222226,0.8700555555555556,2024.0,0.9372312983595786,49.69418960206656,11.48348348347199,0.8745059288533229,6,0.22,0.8,0.02,0.027,0.19
23305523,2023-07-12,2830C20MMNC,120.7,10.88,10962.0,1044.0,704.0,3797.0,1762.0,260.0,0.0,6091.0,957.0,266.0,0.16244444444444445,0.037222222222222226,0.8700555555555556,2022.0,0.9173126614917365,50.46396023156202,10.499999999989942,0.8714144411469479,17,0.22,0.76,0.025,0.028,0.21
23305520,2023-07-12,2830C20MMNC,121.6,8.78,11394.0,1518.0,694.0,3572.0,1829.0,272.0,0.0,6451.0,1311.0,267.0,0.16244444444444445,0.037222222222222226,0.8700555555555556,2101.0,0.9326583831804521,53.05098684166899,7.505928853749996,0.8705378391238122,17,0.23,0.77,0.034,0.026,0.22
23305529,2023-07-12,2062BK1,120.08,9.28,10479.0,630.0,815.0,3276.0,1787.0,200.0,0.0,6201.0,1175.0,0.0,0.16244444444444445,0.037222222222222226,0.8700555555555556,1987.0,0.9282622139693241,51.640572950935706,16.633333333306933,0.8993457473573733,6,0.21,0.76,0.025,0.028,0.2
23205549,2023-07-12,1786550D,119.19,11.54,11022.0,1110.0,701.0,3017.0,1833.0,277.0,0.0,6105.0,1140.0,0.0,0.16244444444444445,0.037222222222222226,0.8700555555555556,2110.0,0.9117264591072308,51.22073999453628,9.929729729720783,0.8687203791465077,3,0.21,0.83,0.03,0.03,0.21
23105586,2023-07-13,2830C20MMNC,133.16,10.07,10452.0,2007.0,604.0,2991.0,1803.0,291.0,0.0,6366.0,1085.0,0.0,0.17551851851851852,0.0357037037037037,0.8192222222222222,2094.0,0.9296934999586003,47.80714929372329,5.207772795214146,0.8610315186242307,17,0.18,0.75,0.033,0.021,0.18
23105587,2023-07-13,2062BK1,121.26,10.2,9228.0,1224.0,820.0,3074.0,1844.0,281.0,0.0,5947.0,1027.0,0.0,0.17551851851851852,0.0357037037037037,0.8192222222222222,2125.0,0.9224098585050783,49.04337786533858,7.53921568626835,0.8677647058819445,6,0.2,0.77,0.027,0.025,0.19
23105589,2023-07-13,2062BK1,119.95,10.2,8871.0,486.0,782.0,3171.0,1810.0,318.0,0.0,5620.0,976.0,0.0,0.17551851851851852,0.0357037037037037,0.8192222222222222,2128.0,0.9216288897355235,46.85285535600789,18.25308641971553,0.8505639097740364,6,0.2,0.8,0.035,0.026,0.21
23105593,2023-07-13,2062BK1,117.96,9.59,11127.0,1062.0,782.0,4621.0,1812.0,290.0,0.0,5766.0,1067.0,0.0,0.17551851851851852,0.0357037037037037,0.8192222222222222,2102.0,0.9248137985031374,48.88097660182366,10.477401129933638,0.8620361560414548,6,0.21,0.82,0.032,0.033,0.21
23105597,2023-07-13,2830C20MMNC,121.37,10.2,9519.0,1344.0,820.0,2918.0,1820.0,304.0,0.0,5820.0,997.0,270.0,0.17551851851851852,0.0357037037037037,0.8192222222222222,2124.0,0.922474728274512,47.95254181389179,7.082589285709016,0.8568738229751145,17,0.23,0.8,0.029,0.03,0.22
23105601,2023-07-13,2830C20MMNAK,125.47,8.87,9933.0,1830.0,878.0,3371.0,1790.0,308.0,0.0,6142.0,1031.0,0.0,0.17551851851851852,0.0357037037037037,0.8192222222222222,2098.0,0.9339735000674857,48.95194070256673,5.427868852456051,0.853193517635437,16,0.22,0.76,0.023,0.02,0.22
23105607,2023-07-13,2062BK1,119.55,9.59,13392.0,2004.0,897.0,1986.0,1705.0,244.0,0.0,5905.0,1023.0,0.0,0.17551851851851852,0.0357037037037037,0.8192222222222222,1949.0,0.9257395075040598,49.39355917984614,6.682634730535588,0.8748075936373141,6,0.16,0.82,0.024,0.028,0.24
23205604,2023-07-13,2062BK1,119.11,10.27,10812.0,2001.0,748.0,2672.0,1654.0,270.0,219.0,6345.0,993.0,370.0,0.17551851851851852,0.0357037037037037,0.8192222222222222,2143.0,0.9206214252518117,53.27008647424003,5.4032983508218875,0.7718152123188186,6,0.2,0.88,0.022,0.022,0.19
23205561,2023-07-13,R34,118.03,0.0,10935.0,1206.0,943.0,2410.0,1198.0,240.0,0.0,5787.0,2131.0,0.0,0.17551851851851852,0.0357037037037037,0.8192222222222222,1438.0,0.9999999999915276,49.029907650181904,9.06716417909696,0.8331015299020632,66,0.62,0.73,0.016,0.017,0.2
23205606,2023-07-13,2830C20MMNC,119.04,9.47,10722.0,1182.0,745.0,2203.0,1661.0,273.0,223.0,6409.0,1004.0,0.0,0.17551851851851852,0.0357037037037037,0.8192222222222222,2157.0,0.9263092366280732,53.83904569847245,9.071065989840042,0.7700509967543949,17,0.21,0.89,0.022,0.027,0.19
23105582,2023-07-13,2062BK1,126.83,10.27,11043.0,2001.0,586.0,5192.0,1806.0,280.0,0.0,6195.0,1022.0,0.0,0.17551851851851852,0.0357037037037037,0.8192222222222222,2086.0,0.9250911743185625,48.84491050974655,5.5187406296824,0.8657718120801219,6,0.2,0.8,0.021,0.025,0.27
23205600,2023-07-13,2062BK1,118.88,9.67,9897.0,1011.0,902.0,4104.0,1694.0,229.0,0.0,6206.0,1089.0,0.0,0.17551851851851852,0.0357037037037037,0.8192222222222222,1923.0,0.9247763516069641,52.203903095119415,9.789317507408715,0.8809152366090063,6,0.2,0.8,0.019,0.03,0.18
23105574,2023-07-13,EXPORTDSP14,122.02,10.27,10914.0,1971.0,704.0,4150.0,1743.0,301.0,0.0,6093.0,995.0,298.0,0.17551851851851852,0.0357037037037037,0.8192222222222222,2044.0,0.9223675258831178,49.934436977135434,5.537290715370098,0.8527397260269801,55,0.22,0.78,0.024,0.024,0.19
23105573,2023-07-13,2062BK1,120.26,9.59,11019.0,2010.0,687.0,4328.0,1776.0,267.0,0.0,6197.0,977.0,0.0,0.17551851851851852,0.0357037037037037,0.8192222222222222,2043.0,0.9261455525535146,51.5300182932685,5.482089552236078,0.8693098384724086,6,0.22,0.81,0.02,0.027,0.22
23105571,2023-07-13,1786550D,114.31,9.14,10494.0,1020.0,689.0,2887.0,1776.0,321.0,0.0,6007.0,948.0,0.0,0.17551851851851852,0.0357037037037037,0.8192222222222222,2097.0,0.925961927898534,52.550083106879974,10.28823529410756,0.8469241773958766,3,0.23,0.84,0.04,0.03,0.22
23105569,2023-07-13,1786550D,134.08,0.0,10098.0,1005.0,635.0,4483.0,1780.0,291.0,0.0,6235.0,969.0,272.0,0.17551851851851852,0.0357037037037037,0.8192222222222222,2071.0,0.9999999999925419,46.502088305142436,10.047761194019854,0.8594881699657849,3,0.2,0.78,0.03,0.03,0.22
23105566,2023-07-13,2062BK1,125.43,8.71,10056.0,0.0,689.0,2390.0,1687.0,298.0,0.0,6120.0,998.0,0.0,0.17551851851851852,0.0357037037037037,0.8192222222222222,1985.0,0.935067839563627,48.79215498645625,10056000000000.0,0.849874055415189,6,0.2,0.78,0.02,0.024,0.24
23105584,2023-07-13,2062BK1,123.0,9.29,10995.0,1974.0,589.0,3973.0,1800.0,298.0,0.0,6108.0,1005.0,0.0,0.17551851851851852,0.0357037037037037,0.8192222222222222,2098.0,0.9297754932275323,49.65853658496212,5.569908814586844,0.8579599618680372,6,0.2,0.84,0.023,0.025,0.21
23205598,2023-07-13,2062BK1,119.94,10.67,10011.0,999.0,899.0,4398.0,1684.0,243.0,0.0,5988.0,1064.0,0.0,0.17551851851851852,0.0357037037037037,0.8192222222222222,1927.0,0.9183064083843635,49.92496248082437,10.02102102101099,0.8738972496103404,6,0.2,0.8,0.024,0.035,0.21
23105556,2023-07-13,1786550D,132.04,10.21,11079.0,996.0,707.0,3618.0,1646.0,278.0,0.0,5939.0,1618.0,0.0,0.17551851851851852,0.0357037037037037,0.8192222222222222,1924.0,0.9282249560567436,44.978794304415494,11.123493975892446,0.8555093555089108,3,0.21,0.8,0.03,0.03,0.2
23205577,2023-07-13,EXPORTDSP14,121.01,8.14,10482.0,1656.0,817.0,3379.0,1772.0,287.0,0.0,5591.0,1033.0,0.0,0.17551851851851852,0.0357037037037037,0.8192222222222222,2059.0,0.9369725125750138,46.20279315720847,6.329710144923714,0.8606119475469352,55,0.22,0.79,0.024,0.025,0.21
23205575,2023-07-13,2062BK1,118.83,9.59,9372.0,1287.0,968.0,1978.0,1765.0,277.0,0.0,6240.0,1013.0,0.0,0.17551851851851852,0.0357037037037037,0.8192222222222222,2042.0,0.9253231583793389,52.5119919207901,7.282051282045624,0.864348677766472,6,0.22,1.02,0.032,0.026,0.25
23205595,2023-07-13,2830C20MMNC,117.74,10.87,11256.0,1011.0,787.0,3916.0,1677.0,250.0,0.0,6199.0,1305.0,0.0,0.17551851851851852,0.0357037037037037,0.8192222222222222,1927.0,0.9154809112750528,52.64990657335952,11.133531157259018,0.8702646600929579,17,0.22,0.82,0.017,0.025,0.23
23205581,2023-07-13,EXPORTDSP14,123.89,9.55,9945.0,2208.0,1062.0,3418.0,1752.0,257.0,0.0,5487.0,1036.0,0.0,0.17551851851851852,0.0357037037037037,0.8192222222222222,2009.0,0.9284322541896851,44.289288884943986,4.504076086954482,0.8720756595316714,55,0.21,0.8,0.028,0.031,0.22
23205583,2023-07-13,EXPORTDSP14,120.42,10.27,10428.0,1659.0,798.0,3054.0,1748.0,267.0,0.0,360.0,76.0,0.0,0.17551851851851852,0.0357037037037037,0.8192222222222222,2015.0,0.9214170938792455,2.9895366217987913,6.285714285710497,0.8674937965256241,55,0.22,0.79,0.022,0.022,0.22
23205588,2023-07-13,2830C20MMNC,125.56,9.87,8955.0,1002.0,803.0,3319.0,1671.0,243.0,0.0,6397.0,1076.0,0.0,0.17551851851851852,0.0357037037037037,0.8192222222222222,1914.0,0.9271210219233027,50.947754061397355,8.937125748494076,0.873040752350641,17,0.22,0.78,0.03,0.026,0.2
23205592,2023-07-13,2062BK1,124.35,9.48,9231.0,999.0,798.0,3799.0,1721.0,250.0,0.0,6303.0,1414.0,0.0,0.17551851851851852,0.0357037037037037,0.8192222222222222,1971.0,0.9291638645974061,50.68757539163098,9.24024024023099,0.8731608320644987,6,0.2,0.76,0.029,0.031,0.2
23205558,2023-07-13,EXPORTDSP14,127.95,9.59,5487.0,1194.0,762.0,2034.0,1691.0,260.0,0.0,6743.0,2121.0,0.0,0.17551851851851852,0.0357037037037037,0.8192222222222222,1951.0,0.9302748291338501,52.70027354394138,4.595477386930825,0.8667350076879207,55,0.21,0.81,0.024,0.027,0.2
23205555,2023-07-13,SWR14,112.85,6.15,16284.0,1176.0,800.0,3383.0,1087.0,294.0,0.0,6519.0,1024.0,268.0,0.17551851851851852,0.0357037037037037,0.8192222222222222,1381.0,0.9483193277231233,57.76694727463211,13.84693877549843,0.7871107892825582,77,0.14,0.6,0.028,0.029,0.21
23305554,2023-07-13,2062BK1,120.07,0.0,11079.0,2319.0,600.0,4865.0,0.0,317.0,0.0,7033.0,1713.0,0.0,0.17551851851851852,0.0357037037037037,0.8192222222222222,317.0,0.9999999999916714,58.57416506988778,4.777490297539984,0.0,6,0.21,0.79,0.031,0.027,0.21
23305560,2023-07-13,1786550D,123.94,8.2,10107.0,1215.0,688.0,3291.0,1803.0,315.0,0.0,6515.0,2184.0,371.0,0.17551851851851852,0.0357037037037037,0.8192222222222222,2118.0,0.9379446042005606,52.56575762423297,8.318518518511672,0.8512747875350088,3,0.22,0.81,0.03,0.02,0.2
23305564,2023-07-13,2062BK1,125.23,10.21,10806.0,1215.0,632.0,2103.0,1729.0,220.0,0.0,6647.0,1900.0,0.0,0.17551851851851852,0.0357037037037037,0.8192222222222222,1949.0,0.9246160661479282,53.07833586159004,8.893827160486508,0.8871216008204786,6,0.21,0.76,0.028,0.026,0.19
23205568,2023-07-13,2062BK1,118.59,9.11,9234.0,1188.0,745.0,3645.0,1752.0,263.0,0.0,6197.0,1009.0,0.0,0.17551851851851852,0.0357037037037037,0.8192222222222222,2015.0,0.9286609240334482,52.25567079810898,7.77272727272073,0.8694789081881541,6,0.21,0.81,0.024,0.024,0.22
23105563,2023-07-13,EXPORTDSP14,120.39,9.29,10062.0,1356.0,599.0,2973.0,1760.0,325.0,0.0,5851.0,902.0,0.0,0.17551851851851852,0.0357037037037037,0.8192222222222222,2085.0,0.9283621221396641,48.60038209113215,7.4203539822954125,0.8441247002394033,55,0.21,0.8,0.022,0.027,0.2
23205646,2023-07-14,SEQRFE550D,128.96,0.0,9954.0,2076.0,811.0,4239.0,1903.0,256.0,0.0,6639.0,1234.0,0.0,0.17295833333333333,0.036875,0.8588333333333334,2159.0,0.9999999999922458,51.4810794040673,4.794797687858962,0.8814265863821763,73,0.19,0.84,0.025,0.026,0.25
23205651,2023-07-14,2062BK1,121.12,9.68,9702.0,2577.0,820.0,2074.0,1900.0,263.0,0.0,6360.0,1014.0,0.0,0.17295833333333333,0.036875,0.8588333333333334,2163.0,0.9259938837849695,52.50990752928905,3.7648428405107626,0.8784096162732878,6,0.22,0.83,0.037,0.029,0.25
23205657,2023-07-14,2062BK1,120.7,9.12,10716.0,0.0,803.0,3741.0,1890.0,260.0,0.0,6424.0,1511.0,0.0,0.17295833333333333,0.036875,0.8588333333333334,2150.0,0.9297488830617029,53.22286661099235,10716000000000.0,0.8790697674414516,6,0.21,0.77,0.026,0.032,0.23
23205663,2023-07-14,EXPORTDSP14,130.35,0.0,9717.0,1368.0,809.0,4318.0,1701.0,277.0,0.0,6092.0,1181.0,0.0,0.17295833333333333,0.036875,0.8588333333333334,1978.0,0.9999999999923285,46.735711545479596,7.1030701754334045,0.8599595551057331,55,0.22,0.83,0.031,0.028,0.22
23205643,2023-07-14,SEQRFE550D,125.11,9.48,9702.0,1221.0,751.0,2652.0,1887.0,263.0,0.0,6283.0,1002.0,0.0,0.17295833333333333,0.036875,0.8588333333333334,2150.0,0.9295638606068092,50.219806569816804,7.945945945939438,0.877674418604243,73,0.2,0.8,0.027,0.028,0.21
23205616,2023-07-14,2830C20MMNAK,135.1,0.0,6462.0,498.0,800.0,221.0,1677.0,277.0,216.0,2202.0,361.0,369.0,0.17295833333333333,0.036875,0.8588333333333334,2170.0,0.9999999999925981,16.29903774969431,12.975903614431775,0.772811059907478,16,0.21,0.89,0.017,0.021,0.19
23205618,2023-07-14,SEQRFE550D,126.11,9.59,9429.0,1188.0,797.0,2504.0,1664.0,283.0,216.0,6606.0,1101.0,0.0,0.17295833333333333,0.036875,0.8588333333333334,2163.0,0.9293294030882143,52.382840377032885,7.936868686862006,0.7693018955151321,73,0.2,0.86,0.03,0.023,0.22
