Repository: SiddharthKumar268/FerroMind

# FerroMind
*Ferro-Alloy Optimisation using Machine Learning*
**SAIL Durgapur Steel Plant | Steel Melting Shop**
Intern: Siddharth Kumar | FY 2023-24 to FY 2025-26

---

## Quick Start

```bash

# 2. Place raw Excel files in data/raw/

## Dataset

| | |
|---|---|
| Total heats after cleaning | 47,421 |
| Training set | 37,936 heats (Apr 2023 – Jun 2025) |
| Test set | 9,485 heats (Jun 2025 – Dec 2025) |
| Input features | 21 (16 raw + 5 engineered) |
| Target variables | Mn, Si, C, S, P |
| BOF grades | 76 distinct grades |
| Split method | Chronological 80/20 — no shuffle, no leakage |

---

File: data/processed/sms_train_slag.csv (part 32 of 74)
Heat_Number,Date,BOF Grade Code,Hot Metal Addn. Weight,Scrap Addn. Weight,Lime Into Converter,Dolomite Into Converter,Lime Into Ladle,Iron Ore Into Converter,SIMN Into Ladle,FESI Into Ladle,FEMN Into Ladle,Measered O2 Mainblow II,Duration of Mainblow I/II,Measered O2 2nd Blow,HM_P,HM_S,HM_Si,Total_FA_Ladle,HM_Ratio,O2_per_ton_HM,Lime_Dolo_Ratio,SiMn_FA_Fraction,Grade_Encoded,C,Mn,P,S,Si,FeO,CaO,SiO2,Al2O3,MnO,MgO,P2O5,Basicity,Slag_SP_Index
24301596,2024-05-04,2062BK1,119.47,9.11,9663.0,693.0,817.0,4175.0,1582.0,355.0,0.0,5895.0,1002.0,0.0,0.1486666666666666,0.0387666666666666,0.8499333333333333,1937.0,0.9291491678260296,49.34293127940619,13.943722943702824,0.8167268972633884,6,0.18,0.75,0.023,0.02,0.22,2.361,49.153,29.092,7.395,2.434,7.424,0.117,1.689512941257347,1.5626947288103261
24301594,2024-05-04,2062BK1,120.12,9.08,10221.0,0.0,798.0,6332.0,1594.0,227.0,0.0,6672.0,1172.0,0.0,0.1486666666666666,0.0387666666666666,0.8499333333333333,1821.0,0.9297213622219062,55.54445554399313,10221000000000.0,0.8753432180116005,6,0.19,0.72,0.02,0.017,0.21,27.317,47.159,15.285,0.986,1.216,4.451,2.062,3.085110558681146,1.1069408257634439
24101614,2024-05-04,SEQRFE550D,122.06,11.75,8751.0,2229.0,819.0,3042.0,1681.0,257.0,0.0,6323.0,1212.0,0.0,0.1486666666666666,0.0387666666666666,0.8499333333333333,1938.0,0.9121889245877576,51.80239226567424,3.9259757738878753,0.8673890608870654,73,0.21,0.78,0.022,0.02,0.21,21.011,51.89,16.004,0.863,1.108,5.216,2.476,3.2421118400499838,1.401826237302788
24301646,2024-05-05,2062BK1,117.04,11.76,8217.0,2022.0,613.0,4325.0,1676.0,294.0,0.0,5636.0,1150.0,0.0,0.150030303030303,0.0357272727272727,0.7656969696969698,1970.0,0.908695652166858,48.15447710143408,4.06379821958256,0.850761421319365,6,0.21,0.79,0.024,0.023,0.22,2.323,47.736,29.724,7.604,1.231,9.341,0.089,1.6059209419680402,1.4895157264103847
24301651,2024-05-05,2062BK1,119.73,8.14,7338.0,1497.0,503.0,4194.0,1661.0,329.0,0.0,6239.0,1295.0,0.0,0.150030303030303,0.0357272727272727,0.7656969696969698,1990.0,0.936341596927064,52.10891171759702,4.901803607211154,0.8346733668337514,6,0.19,0.81,0.02,0.021,0.21,23.892,51.262,14.389,0.841,1.108,4.901,1.975,3.562334954829743,1.3390627448931613
24301653,2024-05-05,2062BK1,127.28,9.07,7242.0,1956.0,801.0,3940.0,1677.0,224.0,0.0,6526.0,1403.0,0.0,0.150030303030303,0.0357272727272727,0.7656969696969698,1901.0,0.9334800146612874,51.27278441191646,3.702453987728168,0.882167280378284,6,0.19,0.78,0.023,0.018,0.2,24.88,50.255,13.56,0.928,0.923,5.878,2.203,3.705847651353145,1.3073281132124557
24301659,2024-05-05,SAILTOWER6VA,121.01,6.3,8547.0,1308.0,806.0,4080.0,1820.0,0.0,822.0,6226.0,1754.0,0.0,0.150030303030303,0.0357272727272727,0.7656969696969698,2642.0,0.9505144921769656,51.4502933637596,6.534403669719775,0.6888720666159391,68,0.18,1.43,0.022,0.012,0.2,0.362,53.963,22.31,13.583,1.024,7.003,0.086,2.418672403747031,2.3800555727076262
24301661,2024-05-05,SAILTOWER6VA,123.01,8.15,7866.0,3147.0,762.0,2829.0,1812.0,0.0,796.0,6165.0,1362.0,260.0,0.150030303030303,0.0357272727272727,0.7656969696969698,2608.0,0.9378621530883056,50.11787659499132,2.499523355575945,0.6947852760733533,68,0.184,1.321,0.024,0.014,0.2,0.182,51.397,24.252,13.84,0.678,7.975,0.028,2.1192017482373315,2.10341722938408
24301647,2024-05-05,C20MMNATLT,113.51,12.67,7974.0,2022.0,635.0,3462.0,1734.0,322.0,0.0,6283.0,1241.0,0.0,0.150030303030303,0.0357272727272727,0.7656969696969698,2056.0,0.899587890308293,55.35195136943571,3.943620178039593,0.8433852140073719,41,0.19,0.79,0.023,0.02,0.21,22.105,50.929,15.883,0.918,1.056,5.258,2.259,3.206308234701587,1.3406249177393457
24101628,2024-05-05,S.TOWER6VAN,125.91,12.23,10500.0,2199.0,807.0,2942.0,2440.0,98.0,413.0,6196.0,1218.0,0.0,0.150030303030303,0.0357272727272727,0.7656969696969698,2951.0,0.9114666280518934,49.20975299778247,4.774897680761812,0.8268383598777272,67,0.183,1.295,0.03,0.023,0.235,18.666,49.44,18.285,1.026,1.403,6.706,2.824,2.7037077545663344,1.3379519376488418
24301679,2024-05-05,SEQRFE550D,122.35,11.75,10581.0,2364.0,856.0,5540.0,1679.0,227.0,0.0,5050.0,1110.0,0.0,0.150030303030303,0.0357272727272727,0.7656969696969698,1906.0,0.9123788217679912,41.27503064943788,4.475888324871203,0.8809024134308076,73,0.2,0.81,0.027,0.029,0.17,30.255,43.701,13.509,1.671,1.197,6.158,1.969,3.234715025906736,0.998537644236262
24101619,2024-05-05,2062BK1,118.1,11.76,8418.0,2385.0,842.0,4013.0,1698.0,257.0,0.0,5671.0,1040.0,0.0,0.150030303030303,0.0357272727272727,0.7656969696969698,1955.0,0.9094409363860356,48.01862828071111,3.529559748426193,0.8685421994880468,6,0.2,0.76,0.023,0.025,0.2,11.007,51.859,22.4315,3.6615,1.682,6.5705,1.1815,2.311779783795832,1.5508306045245894
24101623,2024-05-05,S.TOWER6VAN,121.29,11.45,9471.0,2172.0,787.0,3041.0,2436.0,119.0,407.0,5905.0,1070.0,0.0,0.150030303030303,0.0357272727272727,0.7656969696969698,2962.0,0.9137411481022018,48.68496990643346,4.360497237567053,0.8224172856175481,67,0.174,1.339,0.028,0.024,0.235,20.992,52.351,15.792,0.871,1.1,5.102,2.368,3.3148230228582283,1.4231616147886368
24101633,2024-05-05,S.TOWER6VAN,122.76,11.74,9522.0,3186.0,782.0,3174.0,2436.0,94.0,416.0,5998.0,1097.0,0.0,0.150030303030303,0.0357272727272727,0.7656969696969698,2946.0,0.9127137546400544,48.85956337529439,2.9887005649708134,0.8268839103866847,67,0.184,1.303,0.022,0.019,0.207,1.048,53.392,27.884,6.158,1.307,8.189,0.104,1.914721176259638,1.8453668821069367
24101645,2024-05-05,SEQRFE550D,119.13,11.88,9717.0,3069.0,777.0,2018.0,1692.0,302.0,0.0,6107.0,1121.0,0.0,0.150030303030303,0.0357272727272727,0.7656969696969698,1994.0,0.9093198992373918,51.26332577813092,3.16617790811236,0.8485456369103066,73,0.2,0.83,0.02,0.029,0.24,24.475,50.572,13.615,0.95,0.922,5.631,2.484,3.7141598119858994,1.3276627024756504
24101648,2024-05-05,2062BK1,117.86,12.31,8031.0,3237.0,862.0,1990.0,1677.0,270.0,0.0,5856.0,1023.0,0.0,0.150030303030303,0.0357272727272727,0.7656969696969698,1947.0,0.9054313589851316,49.68606821610651,2.481000926783293,0.8613251155619613,6,0.19,0.78,0.024,0.023,0.21,24.341,50.895,13.518,0.864,0.923,5.591,2.527,3.764701531178342,1.3442947702060224
24101650,2024-05-05,2062BK1,124.45,8.21,8493.0,3498.0,782.0,1971.0,1689.0,267.0,0.0,6204.0,1156.0,0.0,0.150030303030303,0.0357272727272727,0.7656969696969698,1956.0,0.9381124679561428,49.85134592165648,2.4279588336185167,0.863496932514896,6,0.2,0.79,0.026,0.023,0.21,12.742999999999999,49.6625,20.695999999999998,4.496,0.782,8.514,1.2354999999999998,2.399502343334783,1.4851226076555029
24101676,2024-05-05,2062BK1,122.16,0.0,8517.0,2511.0,817.0,3942.0,1722.0,253.0,0.0,6194.0,1226.0,0.0,0.150030303030303,0.0357272727272727,0.7656969696969698,1975.0,0.999999999991814,50.70399476055416,3.3918757467131058,0.8718987341767738,6,0.19,0.76,0.025,0.021,0.19,24.481,50.452,13.548,0.97,0.918,5.802,2.482,3.7236696435161267,1.3266368656323955
24301712,2024-05-06,2062BK1,121.4,10.0,10218.0,405.0,815.0,4924.0,1433.0,333.0,322.0,6873.0,0.0,0.0,0.1558928571428571,0.036,0.9453214285714286,2088.0,0.9238964992319338,56.61449752836396,25.22962962956733,0.6863026819920085,6,0.19,0.82,0.019,0.023,0.22,19.142,51.492,18.216,1.135,0.841,5.156,2.438,2.8265905472909916,1.3783024170882516
24301675,2024-05-06,EXPORTDSP14,115.45,10.93,9198.0,2214.0,796.0,3461.0,1671.0,284.0,0.0,6112.0,1139.0,0.0,0.1558928571428571,0.036,0.9453214285714286,1955.0,0.9135147966378104,52.94066695493338,4.154471544713571,0.8547314578000743,55,0.19,0.75,0.026,0.022,0.19,25.935,49.027,13.766,1.024,0.936,5.82,2.111,3.5611970654463576,1.2348748173895523
24301710,2024-05-06,S.TOWER6VAN,121.9,9.69,9249.0,0.0,779.0,5397.0,2021.0,109.0,780.0,6494.0,1182.0,0.0,0.1558928571428571,0.036,0.9453214285714286,2910.0,0.926362185569372,53.273174732951,9249000000000.0,0.6945017182128198,67,0.177,1.381,0.04,0.026,0.198,23.169,48.125,18.807,1.673,1.212,3.126,2.159,2.5587515950659294,1.1464611573004264
24301704,2024-05-06,SAILTOWER6VA,118.8,10.0,10971.0,3555.0,685.0,3196.0,1823.0,0.0,758.0,6364.0,1060.0,0.0,0.1558928571428571,0.036,0.9453214285714286,2581.0,0.9223602484400436,53.56902356857265,3.0860759493662204,0.7063153816347515,68,0.171,1.399,0.031,0.013,0.217,0.298,52.606,23.424,13.367,0.622,7.966,0.023,2.245720384204909,2.217510432913207
24301701,2024-05-06,1786550D,127.08,0.0,11193.0,3312.0,789.0,6253.0,1595.0,254.0,0.0,6388.0,1210.0,262.0,0.1558928571428571,0.036,0.9453214285714286,1849.0,0.999999999992131,50.26754800086349,3.379528985506226,0.8626284478091603,3,0.2,0.8,0.03,0.02,0.2,5.97,54.278,23.316,4.383,3.543,6.564,0.118,2.3278294806364452,1.8533137569570117
24301694,2024-05-06,EXPORTDSP14,124.91,10.82,9270.0,2946.0,825.0,3127.0,1616.0,260.0,0.0,6499.0,1253.0,0.0,0.1558928571428571,0.036,0.9453214285714286,1876.0,0.9202829146031072,52.02946121165616,3.1466395112005614,0.8614072494664918,55,0.22,0.76,0.026,0.025,0.19,21.001,54.071,14.968,0.737,0.904,4.475,2.506,3.612198543656891,1.503224909646928
24101722,2024-05-06,2830C20MMNC,121.66,10.0,10011.0,2004.0,850.0,3759.0,1692.0,247.0,0.0,5997.0,1027.0,0.0,0.1558928571428571,0.036,0.9453214285714286,1939.0,0.9240467871720792,49.29311195093463,4.995508982033435,0.8726147498706175,17,0.21,0.8,0.024,0.022,0.23,23.364,48.19,17.036,1.176,1.283,5.028,2.352,2.828549627281798,1.1927922576173855
24301664,2024-05-06,2062BK1,120.24,8.02,8427.0,3144.0,836.0,3658.0,1664.0,294.0,0.0,6437.0,1299.0,0.0,0.1558928571428571,0.036,0.9453214285714286,1958.0,0.9374707625063352,53.53459747127799,2.680343511449529,0.8498467824306181,6,0.184,0.78,0.025,0.021,0.18,0.733,54.931,27.985,6.076,1.425,6.791,0.103,1.9628028299864217,1.9127058741599636
24201721,2024-05-06,1786550D,115.65,10.0,9843.0,1791.0,811.0,1040.0,1610.0,233.0,0.0,6617.0,1147.0,0.0,0.1558928571428571,0.036,0.9453214285714286,1843.0,0.9204138479831244,57.21573713742139,5.495812395306814,0.8735756918063627,3,0.22,0.81,0.03,0.02,0.23,21.622,50.292,17.142,0.912,0.986,5.348,2.177,2.9336755527037273,1.2973558622468724
24201700,2024-05-06,2062BK1,114.42,10.0,7530.0,3138.0,817.0,2571.0,1634.0,263.0,0.0,6368.0,1100.0,0.0,0.1558928571428571,0.036,0.9453214285714286,1897.0,0.9196270695955664,55.654605837653776,2.399617590821415,0.8613600421713963,6,0.22,0.77,0.038,0.016,0.2,23.558,49.323,16.882,0.979,1.061,4.209,2.41,2.921459456257774,1.219628594742959
24101680,2024-05-06,EXPORTDSP14,116.11,0.0,7989.0,2631.0,810.0,3514.0,1696.0,254.0,0.0,153.0,47.0,5819.0,0.1558928571428571,0.036,0.9453214285714286,1950.0,0.9999999999913874,1.3177159589930434,3.0364880273648662,0.8697435897431437,55,0.211,0.84,0.025,0.025,0.222,18.971,51.856,18.118,1.137,0.832,5.104,2.422,2.8619680997847565,1.398112698840658
24101684,2024-05-06,EXPORTDSP14,125.07,0.0,7986.0,2418.0,802.0,3441.0,1685.0,261.0,0.0,5993.0,1140.0,0.0,0.1558928571428571,0.036,0.9453214285714286,1946.0,0.9999999999920044,47.91716638644026,3.302729528534614,0.8658787255905108,55,0.21,0.81,0.024,0.023,0.19,0.0,0.0,0.0,0.0,0.0,0.0,0.0,0.0,0.0
24201696,2024-05-06,1786550D,122.14,10.0,7182.0,4569.0,718.0,2868.0,1569.0,267.0,0.0,6212.0,1163.0,0.0,0.1558928571428571,0.036,0.9453214285714286,1836.0,0.9243226880511252,50.859669231612415,1.5718975705840288,0.8545751633982274,3,0.22,0.85,0.02,0.04,0.27,2.631,56.528,25.423,5.095,1.133,7.66,0.043,2.223410950283197,2.014899304936731
24101723,2024-05-06,2830C20MMNC,120.82,10.0,9000.0,1986.0,832.0,3993.0,1729.0,271.0,0.0,5996.0,1032.0,0.0,0.1558928571428571,0.036,0.9453214285714286,2000.0,0.9235590888172792,49.627545108015,4.531722054378383,0.8644999999995677,17,0.2,0.82,0.029,0.02,0.21,27.203,46.23,16.774,0.957,1.703,3.4,2.163,2.7558867362146047,1.0512074218927645
24101719,2024-05-07,SAILTOWER6VA,125.11,10.32,10401.0,1986.0,787.0,4410.0,2531.0,0.0,514.0,6195.0,1044.0,0.0,0.1540322580645161,0.0351612903225806,0.8645806451612903,3045.0,0.9237982721633036,49.51642554512416,5.237160120843284,0.8311986863708272,68,0.18,1.368,0.027,0.021,0.244,0.348,53.92,24.064,9.959,0.878,9.158,0.048,2.240598379389154,2.2086593208536436
24201754,2024-05-07,2062BK1,121.28,10.75,9825.0,2595.0,803.0,3741.0,1765.0,304.0,0.0,2800.0,2266.0,0.0,0.1540322580645161,0.0351612903225806,0.8645806451612903,2069.0,0.9185791108011924,23.08707123991518,3.786127167628599,0.8530691155143291,6,0.21,0.78,0.019,0.014,0.23,19.136,51.788,18.04,1.172,0.843,5.062,2.398,2.8705725846682553,1.3930118083761465
24201741,2024-05-07,1786500D,125.27,9.58,11184.0,2862.0,718.0,4073.0,1620.0,307.0,0.0,6510.0,1157.0,295.0,0.1540322580645161,0.0351612903225806,0.8645806451612903,1927.0,0.9289581015874754,51.96774966031797,3.907756813415826,0.8406850025942706,2,0.2,0.71,0.016,0.018,0.205,23.387,49.495,16.771,1.173,1.057,4.236,2.316,2.9510493679942758,1.232475908264648
24201732,2024-05-07,2830C20MMNC,127.5,0.0,7740.0,570.0,718.0,2046.0,1411.0,290.0,0.0,4624.0,852.0,0.0,0.1540322580645161,0.0351612903225806,0.8645806451612903,1701.0,0.9999999999921568,36.26666666638222,13.57894736839723,0.8295120517337863,17,0.19,0.76,0.022,0.013,0.2,21.572,50.441,17.02,0.953,0.986,5.338,2.155,2.9634569061747253,1.3069986785168297
24201730,2024-05-07,2830C20MMNC,115.46,9.09,10536.0,2388.0,721.0,2585.0,1634.0,240.0,0.0,6932.0,1135.0,0.0,0.1540322580645161,0.0351612903225806,0.8645806451612903,1874.0,0.9270172621362744,60.03810843530194,4.41206030150569,0.8719316969045507,17,0.2,0.711,0.021,0.014,0.184,26.95,46.615,16.703,0.934,1.704,3.351,2.177,2.7906489463601534,1.0678288358455126
24101751,2024-05-07,1786500D,124.09,0.0,12453.0,3126.0,681.0,4175.0,1644.0,267.0,0.0,4613.0,1182.0,0.0,0.1540322580645161,0.0351612903225806,0.8645806451612903,1911.0,0.9999999999919412,37.17463131568076,3.983685220728092,0.8602825745678386,2,0.19,0.74,0.025,0.021,0.201,1.3,51.506,27.906,6.543,2.673,7.952,0.154,1.8456301286415595,1.7634813572088883
24101760,2024-05-07,2062BK1,121.34,10.0,11163.0,3021.0,800.0,2911.0,1685.0,240.0,0.0,5997.0,1073.0,0.0,0.1540322580645161,0.0351612903225806,0.8645806451612903,1925.0,0.923861732899925,49.42310861999816,3.695134061567794,0.8753246753242206,6,0.22,0.78,0.025,0.024,0.21,30.978,45.992,13.515,0.782,0.955,4.337,2.018,3.4027818881325835,1.0336674607812288
24101739,2024-05-07,2062BK1,119.42,0.0,2352.0,0.0,810.0,436.0,1688.0,284.0,0.0,1851.0,608.0,0.0,0.1540322580645161,0.0351612903225806,0.8645806451612903,1972.0,0.999999999991626,15.49991626180288,2352000000000.0,0.8559837728190386,6,0.2,0.8,0.027,0.024,0.18,19.206,51.448,18.204,1.172,0.849,5.122,2.426,2.826036803076078,1.3752104995856835
24101765,2024-05-07,2062BK1,122.55,10.0,9300.0,2010.0,795.0,2689.0,1654.0,230.0,0.0,5997.0,1066.0,0.0,0.1540322580645161,0.0351612903225806,0.8645806451612903,1884.0,0.9245567710228249,48.93512851857254,4.626865671639489,0.8779193205940139,6,0.21,0.74,0.02,0.025,0.18,30.858,46.539,13.224,0.783,0.951,4.259,1.974,3.5190170132325145,1.055713086677404
24201823,2024-05-08,SEQRFE550D,122.68,8.15,9384.0,4032.0,698.0,1587.0,1677.0,253.0,0.0,376.0,81.0,0.0,0.1553214285714285,0.0419999999999999,0.8470000000000001,1930.0,0.9377054192391828,3.064884251686788,2.3273809523803752,0.8689119170979954,73,0.22,0.76,0.018,0.02,0.19,28.167,48.799,12.726,0.736,0.77,5.674,1.895,3.8342893061994183,1.1933046412676676
24201813,2024-05-08,2062BK1,115.79,10.0,8979.0,1989.0,817.0,1915.0,1630.0,213.0,0.0,6662.0,1132.0,0.0,0.1553214285714285,0.0419999999999999,0.8470000000000001,1843.0,0.9205024246687296,57.535193021353,4.514328808444186,0.8844275637542678,6,0.22,0.77,0.024,0.021,0.23,23.951,49.614,16.843,1.064,1.452,3.593,1.921,2.9454998812633577,1.216178453241819
24100770,2024-05-08,S.TOWER6VAN,118.88,13.71,9384.0,987.0,805.0,4255.0,2433.0,0.0,521.0,5264.0,1033.0,0.0,0.1553214285714285,0.0419999999999999,0.8470000000000001,2954.0,0.896598536836137,44.27994616382672,9.507598784184896,0.8236289776571348,67,0.16,1.3,0.028,0.024,0.19,0.33,52.506,23.601,13.333,0.674,7.998,0.039,2.2246419794932635,2.193966237673408
24201804,2024-05-08,2062BK1,124.75,10.0,8058.0,2535.0,811.0,2739.0,1593.0,196.0,0.0,7000.0,1188.0,0.0,0.1553214285714285,0.0419999999999999,0.8470000000000001,1789.0,0.9257884972101984,56.112224448448,3.178698224850817,0.8904415874785409,6,0.19,0.74,0.021,0.022,0.17,28.971,46.074,13.151,0.972,1.015,5.968,2.423,3.5031934306569346,1.0937967381240652
24201772,2024-05-08,2062BK1,123.74,10.0,7464.0,3183.0,817.0,542.0,1711.0,243.0,0.0,6186.0,1006.0,381.0,0.1553214285714285,0.0419999999999999,0.8470000000000001,1954.0,0.9252280544270582,49.99191853846782,2.344957587181167,0.8756397134079449,6,0.22,0.77,0.021,0.019,0.2,25.01,49.125,16.578,1.483,0.883,2.938,2.385,2.963085831473551,1.1812017600807907
24201776,2024-05-08,2830C20MMNC,127.4,7.68,7023.0,3075.0,613.0,0.0,1586.0,253.0,0.0,6792.0,1153.0,0.0,0.1553214285714285,0.0419999999999999,0.8470000000000001,1839.0,0.9431448030726745,53.31240188341199,2.2839024390236475,0.8624252311033919,17,0.223,0.745,0.027,0.024,0.196,22.909,51.786,15.176,1.483,1.194,3.866,2.082,3.4121367859260725,1.3597122302158273
24201806,2024-05-08,SEQRFE550D,112.32,11.75,8613.0,2499.0,811.0,2978.0,1549.0,260.0,0.0,6301.0,1049.0,0.0,0.1553214285714285,0.0419999999999999,0.8470000000000001,1809.0,0.9052953977520328,56.09864672314727,3.4465786314512017,0.8562741846319203,73,0.2,0.86,0.022,0.023,0.2,20.32,51.389,17.883,1.345,1.102,3.891,2.557,2.8734623126817267,1.3451209297455764
24101771,2024-05-08,S.TOWER6VAN,124.65,10.0,8436.0,3480.0,770.0,2004.0,2433.0,61.0,420.0,5993.0,979.0,0.0,0.1553214285714285,0.0419999999999999,0.8470000000000001,2914.0,0.9257333828375364,48.07862013599616,2.424137931033786,0.834934797528883,67,0.184,1.357,0.028,0.021,0.182,25.209,49.481,16.16,1.394,0.893,2.949,2.313,3.061753604356166,1.1960599468213682
24101824,2024-05-08,2062BK1,119.97,10.0,8307.0,3618.0,895.0,3005.0,1624.0,247.0,0.0,6134.0,1086.0,0.0,0.1553214285714285,0.0419999999999999,0.8470000000000001,1871.0,0.9230591674930904,51.12944902849771,2.2960199004968778,0.8679850347403164,6,0.2,0.78,0.032,0.031,0.23,0.711,54.991,27.378,5.052,0.486,9.305,0.122,2.008510172029658,1.9576717693129226
24101822,2024-05-08,2062BK1,120.8,10.08,8985.0,582.0,835.0,3803.0,1614.0,237.0,0.0,6204.0,1045.0,0.0,0.1553214285714285,0.0419999999999999,0.8470000000000001,1851.0,0.9229828850785226,51.357615893614586,15.43814432987038,0.8719611021064981,6,0.21,0.74,0.025,0.026,0.19,24.92,48.964,15.823,0.938,1.021,4.419,2.376,3.094287158746208,1.2017474965639112
24101818,2024-05-08,2062BK1,126.31,9.82,9858.0,1491.0,789.0,2918.0,1610.0,243.0,0.0,5897.0,1132.0,0.0,0.1553214285714285,0.0419999999999999,0.8470000000000001,1853.0,0.9278630720566527,46.6867231411077,6.61167002011629,0.8688613059898171,6,0.21,0.75,0.026,0.025,0.19,1.518,52.909,28.111,6.503,1.804,6.883,0.212,1.8820788275469549,1.7856564292946335
24101812,2024-05-08,SEQRFE550D,117.7,9.98,10350.0,1644.0,812.0,2692.0,1610.0,240.0,0.0,5900.0,1254.0,0.0,0.1553214285714285,0.0419999999999999,0.8470000000000001,1850.0,0.9218358395917776,50.12744265038124,6.295620437952375,0.8702702702697999,73,0.21,0.82,0.025,0.028,0.21,23.532,52.703,14.299,0.809,0.633,4.436,2.263,3.685524475524476,1.393079932332417
24101805,2024-05-08,SEQRFE550D,119.42,10.0,8745.0,2082.0,781.0,2227.0,1624.0,261.0,0.0,5621.0,1495.0,0.0,0.1553214285714285,0.0419999999999999,0.8470000000000001,1885.0,0.9227321897626122,47.06916764321664,4.200288184436023,0.8615384615380045,73,0.21,0.83,0.026,0.028,0.23,13.469,50.8945,20.669,3.951,1.0030000000000001,6.8625,1.409,2.462239961296565,1.4908023082105513
24101803,2024-05-08,2062BK1,118.83,9.07,8709.0,1743.0,825.0,2003.0,1634.0,260.0,0.0,5549.0,1030.0,0.0,0.1553214285714285,0.0419999999999999,0.8470000000000001,1894.0,0.929085222823072,46.69696204622825,4.996557659205395,0.8627243928189743,6,0.2,0.74,0.027,0.029,0.21,24.695,49.389,14.246,0.817,0.91,5.969,2.519,3.4666245525373767,1.2682707616455242
24101775,2024-05-08,S.TOWER6VAN,126.63,7.21,7284.0,2991.0,787.0,0.0,2318.0,95.0,416.0,6060.0,994.0,0.0,0.1553214285714285,0.0419999999999999,0.8470000000000001,2829.0,0.9461297071059016,47.85595830334158,2.4353059177524456,0.8193708024033866,67,0.171,1.329,0.031,0.024,0.216,1.715,47.848,28.52,7.691,3.85,8.021,0.102,1.6776410364292977,1.5824844556158222
24101781,2024-05-08,S.TOWER6VAN,115.11,7.23,9474.0,3684.0,694.0,1312.0,2233.0,85.0,365.0,5916.0,968.0,0.0,0.1553214285714285,0.0419999999999999,0.8470000000000001,2683.0,0.9409024031311026,51.39431847753111,2.571661237784318,0.83227730152783,67,0.189,1.313,0.029,0.02,0.221,18.031,55.93,16.745,1.055,1.14,2.854,2.621,3.339902066165054,1.6082468298013057
24201858,2024-05-09,2062BK1,116.37,10.0,8022.0,2007.0,1029.0,2667.0,1637.0,297.0,0.0,6198.0,1015.0,0.0,0.1639615384615384,0.0383076923076923,0.7106153846153845,1934.0,0.9208672944455104,53.26114978041367,3.997010463376185,0.8464322647358602,6,0.18,0.76,0.019,0.018,0.22,23.154,50.513,15.994,0.955,1.576,3.334,2.788,3.1580493904345106,1.290275613681065
24201854,2024-05-09,2062BK1,119.03,9.97,7461.0,2058.0,806.0,2649.0,1644.0,230.0,0.0,6013.0,1058.0,0.0,0.1639615384615384,0.0383076923076923,0.7106153846153845,1874.0,0.9227131782874208,50.51667646769288,3.625364431485119,0.8772678762001722,6,0.18,0.74,0.021,0.025,0.2,0.283,52.857,30.008,6.714,1.306,6.907,0.043,1.7613715885234429,1.74491614947841
24201853,2024-05-09,2062BK1,127.8,10.06,8004.0,2004.0,811.0,2978.0,1613.0,196.0,0.0,6494.0,1195.0,0.0,0.1639615384615384,0.0383076923076923,0.7106153846153845,1809.0,0.927027419114123,50.813771517599264,3.994011976045911,0.8916528468762346,6,0.19,0.77,0.016,0.018,0.22,29.332,47.716,12.291,0.797,0.791,5.912,1.887,3.8818743898470554,1.1463578704593502
24201847,2024-05-09,IS2062E350BR,123.5,10.58,8634.0,2487.0,759.0,630.0,2373.0,101.0,432.0,6237.0,992.0,0.0,0.1639615384615384,0.0383076923076923,0.7106153846153845,2906.0,0.9210918854346576,50.50202429108905,3.471652593484732,0.8165863730210542,59,0.19,1.36,0.031,0.024,0.21,21.83,53.46,14.07,0.49,1.1,6.41,2.44,3.7993035320872717,1.489095011281023
24201843,2024-05-09,2062BK1,120.77,0.0,9564.0,2910.0,800.0,0.0,1647.0,250.0,0.0,6671.0,1121.0,0.0,0.1639615384615384,0.0383076923076923,0.7106153846153845,1897.0,0.9999999999917196,55.23722778790066,3.2865979381432004,0.8682129678435064,6,0.22,0.78,0.027,0.022,0.21,12.022499999999999,55.208,20.9525,2.5495,1.072,7.467499999999999,1.3635,2.634786551172835,1.6741872877244057
24201841,2024-05-09,R34,112.75,0.0,10506.0,3036.0,828.0,0.0,1130.0,257.0,0.0,6497.0,1684.0,0.0,0.1639615384615384,0.0383076923076923,0.7106153846153845,1387.0,0.9999999999911308,57.62305986645124,3.4604743082992555,0.8147080028833348,66,0.63,0.76,0.018,0.016,0.23,29.126,47.896,12.308,0.804,0.782,5.922,1.885,3.8911365667397844,1.155930976227827
24201831,2024-05-09,2062BK1,120.62,0.0,9696.0,4293.0,707.0,0.0,1661.0,250.0,0.0,6633.0,1025.0,278.0,0.1639615384615384,0.0383076923076923,0.7106153846153845,1911.0,0.9999999999917096,54.990880450547245,2.2585604472391663,0.8691784406065572,6,0.21,0.75,0.02,0.025,0.19,28.817,48.331,12.527,0.734,0.779,5.727,1.852,3.857838441890167,1.1689684363284558
24101862,2024-05-09,2062BK1,114.13,11.85,8541.0,2403.0,679.0,2868.0,1706.0,250.0,0.0,5712.0,1047.0,0.0,0.1639615384615384,0.0383076923076923,0.7106153846153845,1956.0,0.9059374503817595,50.04819065933543,3.5543071161033897,0.8721881390588588,6,0.18,0.78,0.024,0.019,0.21,20.591,50.974,15.923,1.513,1.1,5.231,3.059,3.201080130620447,1.395974257154594
24101860,2024-05-09,SEQRFE550D,116.67,10.38,8136.0,1977.0,852.0,3144.0,1701.0,292.0,0.0,5859.0,996.0,0.0,0.1639615384615384,0.0383076923076923,0.7106153846153845,1993.0,0.9182998819290176,50.218565183421454,4.115326251894731,0.8534872052178357,73,0.19,0.77,0.027,0.021,0.19,25.135,48.966,16.014,1.266,0.917,4.111,2.051,3.0575085857009054,1.1899392466585663
24101846,2024-05-09,2062BK1,122.2,10.94,9777.0,1761.0,785.0,3096.0,1614.0,250.0,0.0,142.0,1340.0,0.0,0.1639615384615384,0.0383076923076923,0.7106153846153845,1864.0,0.9178308547324784,1.1620294598922911,5.55195911413654,0.8658798283257158,6,0.2,0.75,0.018,0.025,0.2,23.5,44.34,15.85,0.69,1.42,7.56,2.61,2.797299854898745,1.126782038575894
24101838,2024-05-09,2062BK1,123.3,10.0,10170.0,2001.0,787.0,3001.0,1638.0,250.0,0.0,6001.0,1354.0,0.0,0.1639615384615384,0.0383076923076923,0.7106153846153845,1888.0,0.9249812453043889,48.66991078630438,5.082458770612153,0.8675847457622523,6,0.2,0.78,0.028,0.03,0.21,22.68,48.267,16.573,0.843,1.397,6.184,2.423,2.9122118981537346,1.2296071737912062
24101693,2024-05-09,2062BK1,120.84,10.0,9573.0,2988.0,802.0,4014.0,1685.0,281.0,0.0,6091.0,1209.0,0.0,0.1639615384615384,0.0383076923076923,0.7106153846153845,1966.0,0.9235707734567138,50.40549486883146,3.2038152610431045,0.8570701932854237,6,0.19,0.75,0.021,0.02,0.22,21.55,51.064,16.773,1.019,1.184,4.311,2.518,3.0442351257899127,1.3324287652645863
24101833,2024-05-09,2062BK1,124.05,10.0,9675.0,2016.0,855.0,3979.0,1617.0,244.0,0.0,6290.0,1060.0,0.0,0.1639615384615384,0.0383076923076923,0.7106153846153845,1861.0,0.9254009697804894,50.705360741227686,4.799107142854762,0.8688876947872817,6,0.19,0.76,0.022,0.028,0.24,29.852,48.047,12.09,0.741,0.797,5.515,1.713,3.9737821520138947,1.1455308394726176
24101832,2024-05-09,2830C20MMNC,127.15,10.0,8592.0,3462.0,890.0,3064.0,1621.0,250.0,0.0,6207.0,1046.0,0.0,0.1639615384615384,0.0383076923076923,0.7106153846153845,1871.0,0.9270871308718404,48.816358631153626,2.4818024263424374,0.8663816141096385,17,0.19,0.74,0.028,0.027,0.19,24.01,47.935,15.405,0.807,1.023,6.841,2.349,3.1114500843827084,1.2161305053785267
24101830,2024-05-09,2062BK1,128.59,9.89,8586.0,3780.0,867.0,3349.0,1607.0,250.0,0.0,6108.0,1119.0,0.0,0.1639615384615384,0.0383076923076923,0.7106153846153845,1857.0,0.9285817446495624,47.49980558326853,2.2714285714279705,0.8653742595579615,6,0.21,0.76,0.033,0.034,0.18,24.902,47.984,14.729,0.768,1.049,6.697,2.219,3.2575695858791587,1.2107387969317724
24101883,2024-05-10,SEQRFE550D,123.48,10.92,9027.0,1716.0,822.0,3136.0,1685.0,257.0,0.0,5768.0,1013.0,0.0,0.1682121212121212,0.0375757575757575,0.8002727272727272,1942.0,0.918749999993164,46.71201814021127,5.260489510486445,0.8676622039130445,73,0.2,0.77,0.021,0.023,0.2,22.036,48.894,16.704,0.91,1.171,5.873,2.837,2.9269081113439084,1.2620737719728452
24101885,2024-05-10,JIS540RC2ALK,121.46,10.86,9492.0,1221.0,802.0,2682.0,1976.0,0.0,944.0,5691.0,980.0,383.0,0.1682121212121212,0.0375757575757575,0.8002727272727272,2920.0,0.9179262394126518,46.85493166435983,7.773955773949407,0.6767123287668916,62,0.198,1.416,0.021,0.015,0.247,23.543,49.132,15.477,0.857,1.22,5.57,2.583,3.1743119266055047,1.2591168857794521
24101890,2024-05-10,2062BK1,122.55,10.0,10200.0,1095.0,584.0,3193.0,1628.0,250.0,0.0,5989.0,1145.0,0.0,0.1682121212121212,0.0375757575757575,0.8002727272727272,1878.0,0.9245567710228249,48.869849040808894,9.315068493142178,0.866879659211466,6,0.19,0.79,0.023,0.027,0.19,24.356,47.38,17.77,1.199,0.984,4.63,2.045,2.666141466434078,1.1246943765281174
24101891,2024-05-10,SEQRFE550D,122.61,9.93,10203.0,1185.0,692.0,3163.0,1627.0,246.0,0.0,6041.0,1089.0,0.0,0.1682121212121212,0.0375757575757575,0.8002727272727272,1873.0,0.925079221360155,49.27004322608865,8.610126582271215,0.8686599038970269,73,0.22,0.82,0.03,0.03,0.22,20.638,50.944,16.001,1.291,1.105,5.325,3.088,3.1836020497437816,1.3903930131004367
24101896,2024-05-10,SEQRFE550D,119.54,8.14,9441.0,3186.0,592.0,3495.0,1658.0,253.0,0.0,6125.0,967.0,0.0,0.1682121212121212,0.0375757575757575,0.8002727272727272,1911.0,0.936246867160587,51.23807930357003,2.963276836157262,0.8676085818938422,73,0.19,0.82,0.029,0.029,0.22,23.25,48.281,17.168,1.072,1.274,4.965,2.426,2.812103209272526,1.1945124817536308
24101903,2024-05-10,2830C20MMNC,123.24,9.98,9987.0,3486.0,707.0,2002.0,1631.0,254.0,0.0,6414.0,1054.0,0.0,0.1682121212121212,0.0375757575757575,0.8002727272727272,1885.0,0.9250863233679246,52.04479065196328,2.8648881239234467,0.8652519893894615,17,0.196,0.751,0.021,0.021,0.2,21.622,50.673,15.277,0.938,1.006,6.189,2.809,3.3167299384736224,1.3732520325203252
24101905,2024-05-10,2062BK1,117.39,10.92,9360.0,3084.0,684.0,1995.0,1638.0,247.0,0.0,6518.0,1072.0,0.0,0.1682121212121212,0.0375757575757575,0.8002727272727272,1885.0,0.9148936170141464,55.52432064012672,3.035019455251934,0.8689655172409183,6,0.22,0.8,0.027,0.024,0.25,21.705,50.53,15.328,0.831,1.008,6.274,2.827,3.2963663644073327,1.3644218825943728
24101907,2024-05-10,SEQRFE550D,123.37,10.0,10236.0,3117.0,660.0,3241.0,1638.0,244.0,0.0,5952.0,1014.0,0.0,0.1682121212121212,0.0375757575757575,0.8002727272727272,1882.0,0.9250206193227488,48.24511631637963,3.2839268527419687,0.870350690754054,73,0.2,0.73,0.021,0.027,0.21,0.962,54.186,28.054,6.786,0.865,7.383,0.046,1.9314204241668151,1.8673880828479856
24201882,2024-05-10,SEQRFE550D,123.31,10.0,8379.0,2001.0,589.0,2669.0,1674.0,253.0,0.0,6069.0,1092.0,0.0,0.1682121212121212,0.0375757575757575,0.8002727272727272,1927.0,0.9249868726957844,49.2174195114004,4.187406296849481,0.8687078360140795,73,0.208,0.77,0.022,0.028,0.202,28.126,47.633,13.5,1.464,0.796,5.326,1.872,3.528109028960818,1.1442813558507698
24201875,2024-05-10,2062BK1,121.54,9.88,8106.0,2004.0,817.0,2183.0,1657.0,250.0,0.0,6352.0,1090.0,0.0,0.1682121212121212,0.0375757575757575,0.8002727272727272,1907.0,0.9248211839832232,52.26262958653725,4.0449101796387,0.8689040377551815,6,0.21,0.73,0.026,0.02,0.17,0.958,51.235,28.197,6.332,1.085,6.664,0.528,1.8169728349528336,1.7572712306214844
24201876,2024-05-10,2062BK1,122.18,10.0,7179.0,2013.0,715.0,2899.0,1654.0,253.0,0.0,6297.0,1205.0,0.0,0.1682121212121212,0.0375757575757575,0.8002727272727272,1907.0,0.924345589340866,51.538713373289085,3.566318926972893,0.8673308862082499,6,0.2,0.77,0.028,0.018,0.2,23.211,50.452,16.029,0.947,1.579,3.294,2.79,3.1473487211478473,1.2856960831783086
24201879,2024-05-10,SEQRFE550D,125.02,10.0,7536.0,2184.0,797.0,2651.0,1654.0,253.0,0.0,6195.0,1054.0,0.0,0.1682121212121212,0.0375757575757575,0.8002727272727272,1907.0,0.9259368982304406,49.55207166813668,3.4505494505478707,0.8673308862082499,73,0.209,0.745,0.021,0.022,0.203,21.482,51.243,15.404,0.882,1.174,5.213,3.01,3.326387536514119,1.3891886030308784
24201901,2024-05-10,2062BK1,124.23,10.93,9975.0,2001.0,803.0,1083.0,1661.0,246.0,0.0,6928.0,1206.0,0.0,0.1682121212121212,0.0375757575757575,0.8002727272727272,1907.0,0.9191328795433624,55.76752797186052,4.985007496249382,0.8710015731510902,6,0.19,0.76,0.026,0.018,0.19,23.142,47.472,15.487,1.979,0.869,7.149,2.504,3.065082644628099,1.2288894641470363
24201902,2024-05-10,2062BK1,122.4,10.0,9630.0,2559.0,602.0,2033.0,1684.0,260.0,0.0,6700.0,1286.0,0.0,0.1682121212121212,0.0375757575757575,0.8002727272727272,1944.0,0.9244712990866732,54.73856209105605,3.763188745602281,0.8662551440324762,6,0.21,0.78,0.02,0.023,0.23,23.884,47.955,14.895,1.333,0.895,7.197,2.438,3.2193206229860367,1.2365910263022177
24201933,2024-05-11,SEQRFE550D,124.2,10.0,8010.0,2271.0,808.0,1246.0,1674.0,206.0,0.0,6504.0,1076.0,0.0,0.1586071428571428,0.0355357142857142,0.8060714285714285,1880.0,0.9254843517069636,52.36714975803247,3.527080581240191,0.89042553191442,73,0.21,0.78,0.017,0.023,0.22,13.649999999999999,51.406499999999994,20.87,3.504,1.312,6.333,1.3035,2.463058789708207,1.4891370470148606
24201928,2024-05-11,2062BK1,120.89,10.65,8091.0,2028.0,806.0,1898.0,1714.0,243.0,0.0,5581.0,1007.0,0.0,0.1586071428571428,0.0355357142857142,0.8060714285714285,1957.0,0.9190360346592746,46.16593597447129,3.989644970412234,0.8758303525800328,6,0.22,0.8,0.023,0.018,0.2,20.64,50.879,16.854,1.364,1.154,5.138,2.279,3.018629486799169,1.3569542605680758
24201935,2024-05-11,SEQRFE550D,130.53,10.0,8184.0,2982.0,721.0,1119.0,1721.0,257.0,0.0,6952.0,1179.0,0.0,0.1586071428571428,0.0355357142857142,0.8060714285714285,1978.0,0.9288408169008124,53.25978702173248,2.7444668008039086,0.8700707785637664,73,0.2,0.8,0.027,0.024,0.23,27.227,49.874,13.201,0.786,0.746,4.557,2.217,3.7777609453113166,1.2336194315961317
24201938,2024-05-11,2062BK1,119.67,9.83,12285.0,2388.0,506.0,2014.0,1600.0,246.0,0.0,6420.0,1176.0,0.0,0.1586071428571428,0.0355357142857142,0.8060714285714285,1846.0,0.9240926640855284,53.64753070900269,5.144472361806891,0.8667388949074395,6,0.21,0.75,0.026,0.022,0.18,2.503,48.779,28.062,7.356,2.689,8.489,0.193,1.7381962014039838,1.5958581430347445
24201944,2024-05-11,2062BK1,122.49,10.08,8619.0,3327.0,721.0,1944.0,1600.0,240.0,0.0,6636.0,1083.0,0.0,0.1586071428571428,0.0355357142857142,0.8060714285714285,1840.0,0.923964697888482,54.1758510894426,2.590622182145299,0.8695652173908318,6,0.21,0.76,0.022,0.022,0.22,1.816,49.103,29.987,5.653,2.004,9.43,0.234,1.637421635320795,1.5439252924160485
24201946,2024-05-11,2062BK1,123.97,10.0,9096.0,3324.0,712.0,2158.0,1505.0,233.0,0.0,7227.0,1051.0,0.0,0.1586071428571428,0.0355357142857142,0.8060714285714285,1738.0,0.9253564230728868,58.29636202259985,2.736462093861993,0.8659378596082474,6,0.2,0.77,0.022,0.018,0.21,26.51,49.305,13.811,0.876,0.747,4.984,2.376,3.569721980886186,1.2227816080551561
24201950,2024-05-11,SEQRFE550D,122.61,10.0,9969.0,3486.0,723.0,1032.0,1573.0,243.0,0.0,6375.0,1023.0,0.0,0.1586071428571428,0.0355357142857142,0.8060714285714285,1816.0,0.9245909056562508,51.994127721621446,2.8597246127358407,0.8661894273122983,73,0.22,0.77,0.026,0.021,0.18,26.407,49.641,13.474,0.807,0.74,5.153,2.408,3.6839332096474955,1.244696855724387
24101927,2024-05-11,2062BK1,122.23,9.99,9084.0,2001.0,800.0,3563.0,1692.0,277.0,0.0,6410.0,1048.0,0.0,0.1586071428571428,0.0355357142857142,0.8060714285714285,1969.0,0.9244441082973496,52.44211731937787,4.539730134930265,0.859319451497786,6,0.21,0.77,0.022,0.026,0.19,21.227,48.405,17.087,1.841,1.029,6.3,2.541,2.8326896067415728,1.2633433381182306
24101929,2024-05-11,SEQRFE550D,120.97,11.75,8886.0,1989.0,785.0,3249.0,1588.0,261.0,0.0,6170.0,1041.0,0.0,0.1586071428571428,0.0355357142857142,0.8060714285714285,1849.0,0.9114677516507576,51.00438125112834,4.467571644039986,0.8588426176306875,73,0.2,0.82,0.017,0.023,0.17,20.46,50.784,16.16,0.954,0.99,6.308,2.808,3.1423798032299977,1.3867453100679936
24101941,2024-05-11,2062BK1,131.88,10.92,8340.0,1539.0,840.0,2428.0,1685.0,277.0,0.0,6440.0,1078.0,0.0,0.1586071428571428,0.0355357142857142,0.8060714285714285,1962.0,0.9235294117582388,48.8322717618378,5.419103313836635,0.858817533129022,6,0.21,0.75,0.025,0.024,0.22,10.841000000000001,49.957499999999996,23.779,3.8465,0.999,7.4905,1.393,2.1008200168208577,1.4429825828254526
24101956,2024-05-11,SEQRFE550D,125.52,10.0,12693.0,1902.0,840.0,2847.0,1668.0,250.0,0.0,6311.0,1135.0,0.0,0.1586071428571428,0.0355357142857142,0.8060714285714285,1918.0,0.9262101534760464,50.27884002509338,6.673501577283558,0.8696558915532484,73,0.21,0.8,0.029,0.024,0.21,19.241,51.366,18.383,1.106,0.841,5.052,2.437,2.7940600522193213,1.3652093023255816
24101960,2024-05-11,SEQRFE550D,118.48,10.6,10518.0,1716.0,797.0,3176.0,1662.0,260.0,0.0,6012.0,1112.0,0.0,0.1586071428571428,0.0355357142857142,0.8060714285714285,1922.0,0.9178803842507136,50.742741390523776,6.129370629367058,0.8647242455770735,73,0.2,0.84,0.033,0.029,0.21,21.903,51.161,17.387,0.928,0.96,4.327,1.922,2.942316540142627,1.30210480771678
24102003,2024-05-12,2062BK1,117.64,9.86,9987.0,2217.0,787.0,4474.0,1628.0,261.0,0.0,5707.0,1048.0,0.0,0.1548965517241379,0.0382068965517241,0.93,1889.0,0.92266666665943,48.5124107442323,4.504736129903246,0.861831656960899,6,0.18,0.78,0.037,0.027,0.2,23.9,48.842,16.194,0.743,0.894,5.374,2.534,3.0158690953998146,1.2181568774161369
24101994,2024-05-12,2062BK1,123.4,10.0,9813.0,2247.0,812.0,4103.0,1685.0,253.0,0.0,5992.0,1150.0,0.0,0.1548965517241379,0.0382068965517241,0.93,1938.0,0.925037481252436,48.557536466381215,4.36715620827576,0.8694530443751963,6,0.22,0.82,0.023,0.029,0.23,15.788,56.108,16.614,0.82,0.742,5.627,2.802,3.3769485404754733,1.7315680646853686
24101992,2024-05-12,1786500D,120.6,10.03,9855.0,2346.0,697.0,3947.0,1384.0,250.0,0.0,5595.0,1462.0,0.0,0.1548965517241379,0.0382068965517241,0.93,1634.0,0.9232182500120708,46.39303482548596,4.20076726342532,0.8470012239896897,2,0.18,0.67,0.017,0.023,0.174,16.401,55.667,16.816,0.86,0.747,5.649,2.848,3.3101623357317003,1.675808296706605
24101990,2024-05-12,2062BK1,121.5,9.88,8943.0,1098.0,810.0,1972.0,1687.0,265.0,0.0,5860.0,1871.0,0.0,0.1548965517241379,0.0382068965517241,0.93,1952.0,0.9247982950150344,48.23045267450016,8.144808743161981,0.8642418032782457,6,0.18,0.76,0.018,0.019,0.19,9.167000000000002,53.635,23.616,4.007,1.242,5.642,1.389,2.2710335775077275,1.6360114690092729
24101984,2024-05-12,2062BK1,124.06,9.87,10635.0,3204.0,706.0,3048.0,1636.0,244.0,0.0,6157.0,1063.0,0.0,0.1548965517241379,0.0382068965517241,0.93,1880.0,0.9263047860753656,49.62921167137168,3.3192883895120726,0.8702127659569839,6,0.21,0.76,0.033,0.024,0.2,1.441,50.821,27.573,7.986,1.092,8.768,0.22,1.8430768114890836,1.751542305703946
24101982,2024-05-12,S.TOWER6VAN,124.44,10.0,9501.0,3474.0,682.0,2990.0,2437.0,105.0,362.0,6176.0,1184.0,0.0,0.1548965517241379,0.0382068965517241,0.93,2904.0,0.9256173757741326,49.6303439404562,2.734887737477624,0.8391873278234024,67,0.194,1.344,0.029,0.02,0.213,16.268,56.505,16.385,0.881,0.74,5.469,2.594,3.448370560234346,1.7304158755435781
24101978,2024-05-12,2830C20MMNC,122.73,10.0,10269.0,3255.0,694.0,3489.0,1638.0,261.0,0.0,6179.0,1119.0,0.0,0.1548965517241379,0.0382068965517241,0.93,1899.0,0.9246590823406564,50.34628860058383,3.1548387096764503,0.862559241705707,17,0.22,0.77,0.022,0.02,0.22,16.268,55.936,16.483,0.79,0.755,5.489,2.814,3.3933511283669007,1.7078651685393258
24101977,2024-05-12,2830C20MMNC,121.46,10.0,10413.0,3228.0,692.0,3519.0,1641.0,264.0,0.0,5838.0,956.0,0.0,0.1548965517241379,0.0382068965517241,0.93,1905.0,0.9239312338283592,48.06520665200012,3.2258364312257664,0.8614173228341935,17,0.22,0.77,0.023,0.027,0.2,1.983,49.374,26.69,8.854,2.342,8.633,0.191,1.8498370237158592,1.721908349026993
24101963,2024-05-12,2062BK1,123.5,10.0,11184.0,2097.0,800.0,2989.0,1638.0,247.0,0.0,166.0,2962.0,0.0,0.1548965517241379,0.0382068965517241,0.93,1885.0,0.925093632951872,1.3441295546449867,5.33333333333079,0.8689655172409183,6,0.18,0.7,0.022,0.024,0.17,22.82,52.515,13.874,0.88,0.75,5.323,2.441,3.784864864864865,1.4311214061861288
24202006,2024-05-12,1786500D,119.84,9.92,10035.0,1707.0,754.0,2793.0,1596.0,230.0,0.0,6066.0,1001.0,0.0,0.1548965517241379,0.0382068965517241,0.93,1826.0,0.9235511713862244,50.61748998622649,5.878734622140668,0.8740416210290942,2,0.2,0.72,0.017,0.02,0.173,23.626,49.152,16.178,0.742,0.886,5.37,2.532,3.038012238086408,1.2348197462630324
24201976,2024-05-12,S.TOWER6VAN,127.43,10.0,9957.0,2004.0,806.0,2003.0,2474.0,0.0,547.0,6598.0,1166.0,0.0,0.1548965517241379,0.0382068965517241,0.93,3021.0,0.9272356836140055,51.77744644077707,4.9685628742490175,0.8189341277719898,67,0.2,1.28,0.027,0.017,0.18,26.663,49.827,14.272,0.576,0.75,4.193,2.319,3.4909969873187134,1.2171926910299002
24201974,2024-05-12,S.TOWER6VAN,114.94,10.92,9696.0,1998.0,803.0,2042.0,2423.0,0.0,442.0,6469.0,1141.0,0.0,0.1548965517241379,0.0382068965517241,0.93,2865.0,0.9132369299148796,56.281538193350606,4.852852852850424,0.8457242582894081,67,0.2,1.381,0.025,0.018,0.181,26.299,49.387,14.691,0.783,0.753,4.525,2.174,3.3614892458480807,1.2048254494889121
24201965,2024-05-12,S.TOWER6VAN,120.33,0.0,9834.0,2007.0,803.0,2355.0,2420.0,0.0,442.0,6254.0,1021.0,0.0,0.1548965517241379,0.0382068965517241,0.93,2862.0,0.9999999999916896,51.97373888430173,4.899850523166467,0.8455625436754558,67,0.183,1.375,0.03,0.019,0.182,24.922,49.238,16.529,1.486,0.886,2.959,2.374,2.97870538415003,1.1878317089645856
24201959,2024-05-12,2062BK1,118.08,10.0,9654.0,1992.0,710.0,2574.0,1603.0,253.0,0.0,6364.0,1127.0,0.0,0.1548965517241379,0.0382068965517241,0.93,1856.0,0.9219237976192856,53.895663956183135,4.846385542166241,0.8636853448271209,6,0.19,0.72,0.015,0.026,0.18,24.975,49.005,16.682,1.493,0.887,2.953,2.393,2.9374213270994427,1.1763646838542419
24102030,2024-05-13,2062BK1,125.11,10.0,9177.0,2229.0,747.0,2995.0,1672.0,277.0,0.0,5826.0,983.0,313.0,0.1533939393939394,0.0385757575757575,0.8603333333333334,1949.0,0.925986233432566,46.56702102112887,4.117092866754546,0.8578758337604628,6,0.21,0.8,0.03,0.024,0.22,19.272,52.56,17.771,0.937,0.92,4.67,2.349,2.9574611748818365,1.4188532555879496
24102031,2024-05-13,2830C20MMNC,122.12,10.0,9783.0,2487.0,729.0,2988.0,1617.0,220.0,0.0,5895.0,1028.0,0.0,0.1533939393939394,0.0385757575757575,0.8603333333333334,1837.0,0.9243112322061436,48.27219128686315,3.9336550060297815,0.8802395209576047,17,0.197,0.745,0.038,0.025,0.198,1.144,51.075,30.864,4.508,1.003,9.76,0.028,1.654786975538636,1.5956449748508232
