Repository: SiddharthKumar268/FerroMind

# FerroMind
*Ferro-Alloy Optimisation using Machine Learning*
**SAIL Durgapur Steel Plant | Steel Melting Shop**
Intern: Siddharth Kumar | FY 2023-24 to FY 2025-26

---

## Quick Start

```bash

# 2. Place raw Excel files in data/raw/

## Dataset

| | |
|---|---|
| Total heats after cleaning | 47,421 |
| Training set | 37,936 heats (Apr 2023 – Jun 2025) |
| Test set | 9,485 heats (Jun 2025 – Dec 2025) |
| Input features | 21 (16 raw + 5 engineered) |
| Target variables | Mn, Si, C, S, P |
| BOF grades | 76 distinct grades |
| Split method | Chronological 80/20 — no shuffle, no leakage |

---

File: data/processed/sms_train.csv (part 33 of 253)
Heat_Number,Date,BOF Grade Code,Hot Metal Addn. Weight,Scrap Addn. Weight,Lime Into Converter,Dolomite Into Converter,Lime Into Ladle,Iron Ore Into Converter,SIMN Into Ladle,FESI Into Ladle,FEMN Into Ladle,Measered O2 Mainblow II,Duration of Mainblow I/II,Measered O2 2nd Blow,HM_P,HM_S,HM_Si,Total_FA_Ladle,HM_Ratio,O2_per_ton_HM,Lime_Dolo_Ratio,SiMn_FA_Fraction,Grade_Encoded,C,Mn,P,S,Si
23205620,2023-07-14,EXPORT1,133.17,9.49,10986.0,1521.0,806.0,2763.0,1654.0,273.0,216.0,6398.0,1008.0,0.0,0.17295833333333333,0.036875,0.8588333333333334,2143.0,0.9334781999093406,48.043853720447224,7.222879684413397,0.7718152123188186,54,0.22,0.78,0.023,0.022,0.21
23205622,2023-07-14,SEQRFE550D,132.91,0.0,9951.0,1560.0,742.0,4318.0,1762.0,273.0,0.0,5253.0,3098.0,0.0,0.17295833333333333,0.036875,0.8588333333333334,2035.0,0.9999999999924762,39.52298547859813,6.378846153842065,0.8658476658472404,73,0.22,0.8,0.029,0.02,0.24
23205627,2023-07-14,EXPORTDSP14,119.33,4.26,9966.0,1650.0,800.0,2593.0,1772.0,257.0,0.0,6143.0,992.0,0.0,0.17295833333333333,0.036875,0.8588333333333334,2029.0,0.9655311918361879,51.47909159430588,6.03999999999634,0.8733366190237194,55,0.21,0.79,0.027,0.025,0.22
23205629,2023-07-14,SEQRFE550D,130.37,18.0,9981.0,2214.0,756.0,2478.0,1826.0,283.0,0.0,6374.0,1131.0,0.0,0.17295833333333333,0.036875,0.8588333333333334,2109.0,0.878681674186974,48.891616168989096,4.508130081298777,0.8658131816022447,73,0.22,0.83,0.03,0.028,0.2
23205633,2023-07-14,S.TOWER6VAN,120.5,10.92,9414.0,1755.0,748.0,3233.0,2410.0,0.0,435.0,6427.0,1048.0,0.0,0.17295833333333333,0.036875,0.8588333333333334,2845.0,0.9169076244033109,53.33609958461962,5.3641025640995075,0.8471001757466267,67,0.2,1.29,0.034,0.03,0.2
23205635,2023-07-14,S.TOWER6VAN,125.15,9.49,9612.0,1653.0,740.0,3229.0,2406.0,0.0,432.0,6278.0,1072.0,0.0,0.17295833333333333,0.036875,0.8588333333333334,2838.0,0.9295157456853126,50.16380343547611,5.814882032664359,0.8477801268495956,67,0.19,1.28,0.025,0.029,0.27
23205614,2023-07-14,2062BK1,123.28,11.28,11259.0,1506.0,798.0,2551.0,1650.0,280.0,219.0,6297.0,993.0,418.0,0.17295833333333333,0.036875,0.8588333333333334,2149.0,0.9161712247256528,51.078844905490925,7.4760956175249165,0.7677989762676743,6,0.21,0.77,0.022,0.023,0.19
23305659,2023-07-14,EXPORTDSP14,133.11,9.59,11925.0,0.0,597.0,4147.0,1861.0,255.0,0.0,6558.0,1258.0,0.0,0.17295833333333333,0.036875,0.8588333333333334,2116.0,0.9327960756767149,49.26752310082437,11925000000000.0,0.879489603024159,55,0.21,0.79,0.033,0.031,0.23
23105653,2023-07-14,SEQRFE550D,127.29,9.08,10014.0,1986.0,609.0,3508.0,1688.0,254.0,0.0,6001.0,1053.0,0.0,0.17295833333333333,0.036875,0.8588333333333334,1942.0,0.9334164405592623,47.14431612815504,5.042296072505014,0.8692070030891508,73,0.21,0.83,0.019,0.031,0.22
23105612,2023-07-14,SEQRFE550D,121.76,10.08,10977.0,1998.0,702.0,2493.0,1696.0,308.0,0.0,5736.0,1170.0,0.0,0.17295833333333333,0.036875,0.8588333333333334,2004.0,0.9235436893133834,47.10906701669588,5.4939939939912446,0.8463073852291186,73,0.22,0.83,0.023,0.022,0.23
23305656,2023-07-14,SEQRFE550D,132.74,9.49,12435.0,0.0,599.0,3527.0,1899.0,308.0,0.0,6512.0,1185.0,0.0,0.17295833333333333,0.036875,0.8588333333333334,2207.0,0.9332770864027753,49.05830947680384,12435000000000.0,0.8604440416851561,73,0.21,0.84,0.029,0.035,0.22
23305652,2023-07-14,2062BK1,130.69,9.49,11910.0,696.0,1189.0,3472.0,1862.0,234.0,0.0,6423.0,1258.0,0.0,0.17295833333333333,0.036875,0.8588333333333334,2096.0,0.932301326858808,49.1468360238033,17.112068965492654,0.8883587786255304,6,0.22,0.83,0.027,0.025,0.21
23305641,2023-07-14,S.TOWER6VAN,112.99,9.68,11868.0,0.0,724.0,1702.0,2598.0,1.0,288.0,6352.0,1184.0,0.0,0.17295833333333333,0.036875,0.8588333333333334,2887.0,0.9210891008321425,56.217364368030644,11868000000000.0,0.8998960859020091,67,0.2,1.35,0.028,0.028,0.21
23305637,2023-07-14,S.TOWER6VAN,127.19,0.0,12192.0,0.0,1028.0,0.0,5156.0,134.0,766.0,6551.0,1063.0,0.0,0.17295833333333333,0.036875,0.8588333333333334,6056.0,0.9999999999921377,51.50562151072014,12192000000000.0,0.8513870541610218,67,0.19,1.34,0.031,0.023,0.19
23305665,2023-07-14,2830C20MMNC,110.2,9.48,9102.0,948.0,666.0,2697.0,1658.0,227.0,0.0,5417.0,882.0,279.0,0.17295833333333333,0.036875,0.8588333333333334,1885.0,0.9207887700457821,49.15607985436337,9.601265822774682,0.8795755968165095,17,0.18,0.65,0.027,0.03,0.18
23105648,2023-07-14,S.TOWER6VAN,118.22,9.49,9948.0,2001.0,913.0,3033.0,2093.0,106.0,641.0,5797.0,1075.0,0.0,0.17295833333333333,0.036875,0.8588333333333334,2840.0,0.9256910187070262,49.03569615928747,4.971514242876077,0.736971830985656,67,0.2,1.35,0.032,0.028,0.2
23105611,2023-07-14,2062BK1,119.29,10.27,10980.0,2022.0,798.0,2472.0,1704.0,214.0,0.0,6021.0,1032.0,372.0,0.17295833333333333,0.036875,0.8588333333333334,1918.0,0.9207317073099667,50.47363567733696,5.430267062311854,0.8884254431695056,6,0.2,0.78,0.021,0.026,0.22
23105645,2023-07-14,S.TOWER6VAN,120.27,9.28,9972.0,999.0,892.0,3014.0,2216.0,20.0,551.0,382.0,2054.0,0.0,0.17295833333333333,0.036875,0.8588333333333334,2787.0,0.9283674256971953,3.1761869127531703,9.98198198197199,0.7951202009326175,67,0.19,1.3,0.038,0.028,0.24
23105639,2023-07-14,SEQRFE550D,123.01,10.67,9963.0,1320.0,807.0,3420.0,1701.0,294.0,0.0,6009.0,1043.0,0.0,0.17295833333333333,0.036875,0.8588333333333334,1995.0,0.9201825254269885,48.849687016918544,7.547727272721555,0.8526315789469411,73,0.21,0.8,0.031,0.035,0.23
23105636,2023-07-14,SEQRFE550D,123.88,8.89,10203.0,1533.0,807.0,3860.0,1811.0,324.0,0.0,5979.0,1096.0,0.0,0.17295833333333333,0.036875,0.8588333333333334,2135.0,0.9330421028776604,48.264449466836744,6.6555772994085745,0.8482435597185722,73,0.2,0.82,0.022,0.023,0.2
23105632,2023-07-14,SEQRFE550D,124.01,7.28,10644.0,1179.0,832.0,2993.0,1817.0,325.0,0.0,6131.0,1133.0,0.0,0.17295833333333333,0.036875,0.8588333333333334,2142.0,0.9445502323029589,49.439561325300865,9.027989821875295,0.8482726423898934,73,0.22,0.86,0.03,0.018,0.2
23105630,2023-07-14,EXPORTDSP14,124.11,5.28,10725.0,1002.0,599.0,3472.0,1817.0,298.0,0.0,6067.0,1040.0,0.0,0.17295833333333333,0.036875,0.8588333333333334,2115.0,0.9591931370201779,48.88405446741694,10.703592814360576,0.8591016548459295,55,0.19,0.74,0.021,0.027,0.2
23105626,2023-07-14,SEQRFE550D,130.54,10.87,9663.0,2016.0,802.0,3887.0,1804.0,297.0,0.0,5826.0,999.0,0.0,0.17295833333333333,0.036875,0.8588333333333334,2101.0,0.9231313202678515,44.629998467560675,4.793154761902384,0.8586387434550887,73,0.22,0.8,0.025,0.025,0.2
23105624,2023-07-14,EXPORTDSP14,129.96,10.07,9045.0,2187.0,798.0,3025.0,1808.0,282.0,0.0,6193.0,1045.0,0.0,0.17295833333333333,0.036875,0.8588333333333334,2090.0,0.928086838527972,47.65312403779892,4.135802469133911,0.8650717703345143,55,0.22,0.8,0.032,0.017,0.21
23105642,2023-07-14,2062BK1,124.96,9.49,10020.0,999.0,890.0,3914.0,1716.0,274.0,0.0,5999.0,1123.0,0.0,0.17295833333333333,0.036875,0.8588333333333334,1990.0,0.9294161398220201,48.007362355569725,10.03003003001999,0.8623115577885114,6,0.19,0.8,0.037,0.034,0.17
23305647,2023-07-14,2062BK1,122.8,9.68,10341.0,0.0,680.0,3038.0,1858.0,288.0,0.0,6464.0,1127.0,0.0,0.17295833333333333,0.036875,0.8588333333333334,2146.0,0.9269323671427618,52.638436481656036,10341000000000.0,0.8657968313136692,6,0.22,0.88,0.03,0.029,0.2
23105300,2023-07-15,WTCC1875CL4,130.09,0.0,11448.0,0.0,983.0,4029.0,1127.0,274.0,0.0,5650.0,2819.0,0.0,0.19327272727272726,0.04018181818181818,1.0066363636363638,1401.0,0.9999999999923131,43.431470520075095,11448000000000.0,0.8044254104205536,80,0.5,0.8,0.017,0.022,0.23
23305699,2023-07-15,SEQRFE550D,125.12,9.32,11916.0,0.0,566.0,5172.0,1858.0,234.0,0.0,6720.0,2207.0,0.0,0.19327272727272726,0.04018181818181818,1.0066363636363638,2092.0,0.9306753942209859,53.70843989726895,11916000000000.0,0.8881453154871471,73,0.22,0.88,0.02,0.021,0.22
23105718,2023-07-15,C20MMNC(BSP),130.11,8.88,11034.0,1536.0,794.0,3137.0,1820.0,277.0,0.0,6236.0,998.0,0.0,0.19327272727272726,0.04018181818181818,1.0066363636363638,2097.0,0.9361105115408583,47.928675735547394,7.183593749995323,0.8679065331421708,43,0.18,0.76,0.024,0.035,0.22
23105711,2023-07-15,C20MMNC(BSP),124.76,10.2,11481.0,1485.0,905.0,2989.0,1918.0,277.0,0.0,6332.0,1001.0,0.0,0.19327272727272726,0.04018181818181818,1.0066363636363638,2195.0,0.924422050971218,50.753446617098795,7.7313131313079255,0.8738041002273923,43,0.22,0.83,0.023,0.033,0.24
23105713,2023-07-15,2062BK1,119.13,9.49,11493.0,2181.0,802.0,3180.0,1900.0,318.0,0.0,6101.0,958.0,283.0,0.19327272727272726,0.04018181818181818,1.0066363636363638,2218.0,0.9262167625491664,51.21296063081329,5.269601100410239,0.8566275924252225,6,0.21,0.8,0.032,0.032,0.19
23205679,2023-07-15,EXPORTDSP14,121.3,10.21,10596.0,1020.0,803.0,2351.0,1620.0,277.0,179.0,5862.0,1135.0,0.0,0.19327272727272726,0.04018181818181818,1.0066363636363638,2076.0,0.922363318371817,48.32646331369887,10.388235294107462,0.7803468208088726,55,0.21,0.8,0.026,0.02,0.2
23305707,2023-07-15,1786500D,125.26,10.67,11337.0,0.0,970.0,3516.0,1871.0,234.0,0.0,6330.0,1111.0,0.0,0.19327272727272726,0.04018181818181818,1.0066363636363638,2105.0,0.9215037151407232,50.53488743373355,11337000000000.0,0.8888361045126418,2,0.22,0.86,0.037,0.037,0.24
23305705,2023-07-15,2062BK1,118.6,9.59,11421.0,0.0,799.0,3104.0,1850.0,228.0,0.0,6004.0,1052.0,312.0,0.19327272727272726,0.04018181818181818,1.0066363636363638,2078.0,0.9251891723151168,50.62394603667265,11421000000000.0,0.8902791145327765,6,0.21,0.82,0.023,0.028,0.18
23305701,2023-07-15,C20MMNC(BSP),120.27,9.59,11409.0,0.0,594.0,3666.0,1895.0,248.0,0.0,6143.0,1155.0,369.0,0.19327272727272726,0.04018181818181818,1.0066363636363638,2143.0,0.9261512397895724,51.07674399225844,11409000000000.0,0.8842743817074735,43,0.21,0.86,0.022,0.026,0.17
23205676,2023-07-15,2062BK1,123.0,8.96,11025.0,1011.0,654.0,2952.0,1620.0,280.0,182.0,6303.0,998.0,0.0,0.19327272727272726,0.04018181818181818,1.0066363636363638,2082.0,0.9321006365494688,51.24390243860777,10.905044510374971,0.77809798270856,6,0.22,0.82,0.023,0.029,0.22
23305697,2023-07-15,C20MMNC(BSP),119.3,0.0,7860.0,0.0,613.0,5032.0,1929.0,238.0,0.0,6031.0,1016.0,309.0,0.19327272727272726,0.04018181818181818,1.0066363636363638,2167.0,0.9999999999916177,50.55322715800039,7859999999999.999,0.8901707429622103,43,0.22,0.82,0.023,0.029,0.21
23305695,2023-07-15,SEQRFE550D,126.74,10.67,14949.0,1968.0,826.0,3934.0,1809.0,267.0,0.0,6399.0,1054.0,0.0,0.19327272727272726,0.04018181818181818,1.0066363636363638,2076.0,0.9223491739980908,50.48919046827766,7.596036585361994,0.8713872832365744,73,0.22,0.85,0.031,0.028,0.21
23305693,2023-07-15,SEQRFE550D,126.78,9.49,11088.0,1584.0,766.0,4146.0,1786.0,327.0,0.0,6673.0,1610.0,0.0,0.19327272727272726,0.04018181818181818,1.0066363636363638,2113.0,0.9303588464010394,52.6344849341171,6.99999999999558,0.8452437292944415,73,0.22,0.82,0.029,0.03,0.2
23105709,2023-07-15,2062BK1,129.97,10.82,11157.0,915.0,1005.0,3675.0,1942.0,328.0,0.0,6904.0,1089.0,274.0,0.19327272727272726,0.04018181818181818,1.0066363636363638,2270.0,0.9231479508422251,53.1199507574585,12.193442622937493,0.8555066079291386,6,0.22,0.85,0.025,0.028,0.23
23305691,2023-07-15,2830C20MMNC,124.97,9.49,10902.0,1050.0,831.0,3082.0,1818.0,217.0,0.0,6502.0,1073.0,0.0,0.19327272727272726,0.04018181818181818,1.0066363636363638,2035.0,0.9294213892538344,52.02848683642451,10.382857142847255,0.8933660933656544,17,0.23,0.79,0.037,0.022,0.19
23305687,2023-07-15,2062BK1,128.79,10.21,11121.0,1026.0,793.0,3991.0,1719.0,305.0,0.0,6199.0,1030.0,0.0,0.19327272727272726,0.04018181818181818,1.0066363636363638,2024.0,0.9265467625832623,48.13261899178406,10.839181286539143,0.8493083003948373,6,0.22,0.77,0.025,0.026,0.23
23305685,2023-07-15,2062BK1,128.71,10.21,10551.0,1182.0,1031.0,3760.0,1800.0,224.0,0.0,6335.0,1042.0,0.0,0.19327272727272726,0.04018181818181818,1.0066363636363638,2024.0,0.9265044629936187,49.21917488890359,8.926395939078743,0.8893280632406674,6,0.21,0.82,0.038,0.026,0.21
23305683,2023-07-15,2062BK1,128.24,10.0,10563.0,1062.0,790.0,3526.0,1777.0,255.0,0.0,6198.0,1010.0,0.0,0.19327272727272726,0.04018181818181818,1.0066363636363638,2032.0,0.9276620370303266,48.33125389856261,9.946327683606453,0.8745078740153177,6,0.21,0.76,0.031,0.025,0.21
23305680,2023-07-15,2830C20MMNAK,131.99,9.49,10689.0,1470.0,818.0,3192.0,1801.0,241.0,0.0,6027.0,977.0,0.0,0.19327272727272726,0.04018181818181818,1.0066363636363638,2042.0,0.9329233813900698,45.6625501928505,7.271428571423625,0.8819784524971195,16,0.23,0.84,0.026,0.023,0.22
23305677,2023-07-15,2830C20MMNAK,125.07,9.49,10179.0,963.0,782.0,2760.0,1846.0,353.0,0.0,6057.0,983.0,335.0,0.19327272727272726,0.04018181818181818,1.0066363636363638,2199.0,0.9294738406589664,48.4288798269095,10.570093457932948,0.8394724874939339,16,0.22,0.91,0.028,0.028,0.22
23305674,2023-07-15,2062BK1,119.73,9.5,10464.0,951.0,814.0,2412.0,1786.0,220.0,0.0,5935.0,959.0,319.0,0.19327272727272726,0.04018181818181818,1.0066363636363638,2006.0,0.9264876576574597,49.569865530363565,11.003154574120922,0.8903290129606728,6,0.22,0.81,0.018,0.023,0.2
23305672,2023-07-15,EXPORTDSP14,130.43,9.49,11115.0,630.0,718.0,4745.0,1817.0,393.0,0.0,5916.0,968.0,367.0,0.19327272727272726,0.04018181818181818,1.0066363636363638,2210.0,0.9321755288669799,45.35766311396644,17.64285714282914,0.8221719457009854,55,0.22,0.8,0.035,0.023,0.23
23305667,2023-07-15,S.TOWER6VAN,118.22,9.59,10416.0,1329.0,831.0,3957.0,2538.0,0.0,356.0,5854.0,957.0,269.0,0.19327272727272726,0.04018181818181818,1.0066363636363638,2894.0,0.9249667475086067,49.51784807943226,7.837471783289814,0.8769868693846313,67,0.19,1.42,0.043,0.026,0.21
23305662,2023-07-15,2062BK1,129.35,9.49,10125.0,975.0,707.0,3129.0,1783.0,312.0,0.0,6209.0,1010.0,388.0,0.19327272727272726,0.04018181818181818,1.0066363636363638,2095.0,0.9316479400681962,48.00154619212987,10.384615384604734,0.8510739856797847,6,0.2,0.81,0.036,0.033,0.22
23205660,2023-07-15,2062BK1,122.77,9.5,9993.0,0.0,809.0,3205.0,1846.0,257.0,0.0,6359.0,1012.0,0.0,0.19327272727272726,0.04018181818181818,1.0066363636363638,2103.0,0.9281772132688579,51.79604137776496,9993000000000.0,0.8777936281498442,6,0.21,0.78,0.034,0.037,0.22
23305689,2023-07-15,1786500D,123.2,10.21,11907.0,1029.0,785.0,4010.0,1680.0,257.0,0.0,6498.0,1421.0,0.0,0.19327272727272726,0.04018181818181818,1.0066363636363638,1937.0,0.923469005315018,52.74350649307838,11.571428571417327,0.8673205988637752,2,0.24,0.86,0.025,0.025,0.219
23105706,2023-07-15,C20MMNC(BSP),128.87,9.47,11199.0,2235.0,995.0,2323.0,1904.0,297.0,0.0,6457.0,1024.0,0.0,0.19327272727272726,0.04018181818181818,1.0066363636363638,2201.0,0.9315454676815705,50.10475673120118,5.010738255031315,0.8650613357560814,43,0.21,0.78,0.028,0.034,0.21
23105704,2023-07-15,SEQRFE550D,121.53,9.87,11082.0,573.0,827.0,3500.0,1942.0,257.0,0.0,6370.0,1013.0,0.0,0.19327272727272726,0.04018181818181818,1.0066363636363638,2199.0,0.9248858447418198,52.41504155309458,19.3403141360919,0.883128694860899,73,0.22,0.86,0.027,0.034,0.24
23105702,2023-07-15,2062BK1,115.64,9.88,12132.0,588.0,807.0,2263.0,1926.0,311.0,0.0,6332.0,1088.0,0.0,0.19327272727272726,0.04018181818181818,1.0066363636363638,2237.0,0.9212874442246551,54.7561397435597,20.6326530611894,0.8609745194453013,6,0.21,0.78,0.028,0.034,0.19
23205716,2023-07-15,2830C20MMNC,122.56,9.68,10752.0,0.0,715.0,2516.0,1877.0,304.0,0.0,5973.0,956.0,0.0,0.19327272727272726,0.04018181818181818,1.0066363636363638,2181.0,0.9267997580087205,48.73531331552925,10752000000000.0,0.8606143970651716,17,0.2,0.84,0.036,0.04,0.22
23205708,2023-07-15,2062BK1,120.2,9.67,10527.0,0.0,701.0,466.0,1873.0,304.0,0.0,6003.0,974.0,0.0,0.19327272727272726,0.04018181818181818,1.0066363636363638,2177.0,0.925540925533799,49.94176372670597,10527000000000.0,0.8603582912260632,6,0.2,0.9,0.016,0.026,0.23
23305722,2023-07-15,C20MMNC(BSP),118.32,5.48,10911.0,0.0,1419.0,4017.0,1877.0,294.0,0.0,6149.0,1018.0,0.0,0.19327272727272726,0.04018181818181818,1.0066363636363638,2171.0,0.9557350565350909,51.969235969810946,10911000000000.0,0.8645785352368196,43,0.21,0.79,0.036,0.035,0.21
23205682,2023-07-15,EXPORTDSP14,124.85,0.0,11877.0,990.0,0.0,4823.0,0.0,0.0,0.0,6397.0,1201.0,0.0,0.19327272727272726,0.04018181818181818,1.0066363636363638,0.0,0.9999999999919904,51.23748498156798,11.99696969695758,0.0,55,0.2,0.83,0.024,0.02,0.21
23305717,2023-07-15,2062BK1,122.63,10.2,10629.0,0.0,735.0,3774.0,1923.0,312.0,0.0,5641.0,903.0,0.0,0.19327272727272726,0.04018181818181818,1.0066363636363638,2235.0,0.9232101181892405,46.000163091853544,10629000000000.0,0.8604026845633734,6,0.18,0.85,0.031,0.036,0.22
23305714,2023-07-15,C20MMNC(BSP),123.95,9.87,12453.0,0.0,1006.0,4230.0,1878.0,224.0,0.0,6556.0,1707.0,418.0,0.19327272727272726,0.04018181818181818,1.0066363636363638,2102.0,0.9262442086315481,52.892295279928256,12453000000000.0,0.8934348239767396,43,0.22,0.82,0.025,0.03,0.19
23305712,2023-07-15,SEQRFE550D,124.52,9.87,12930.0,0.0,972.0,4449.0,1931.0,240.0,0.0,6358.0,1132.0,0.0,0.19327272727272726,0.04018181818181818,1.0066363636363638,2171.0,0.9265570354868179,51.06007067096804,12930000000000.0,0.88945186549936,73,0.22,0.85,0.027,0.035,0.21
23105664,2023-07-15,2062BK1,121.1,10.21,10959.0,1866.0,762.0,4028.0,1712.0,304.0,0.0,6502.0,1375.0,0.0,0.19327272727272726,0.04018181818181818,1.0066363636363638,2016.0,0.9222450689138508,53.69116432655912,5.872990353694602,0.849206349205928,6,0.21,0.82,0.035,0.025,0.22
23105669,2023-07-15,EXPORTDSP14,122.0,9.48,10500.0,1407.0,815.0,2249.0,1687.0,325.0,0.0,6506.0,1330.0,0.0,0.19327272727272726,0.04018181818181818,1.0066363636363638,2012.0,0.9278977791228485,53.3278688520219,7.462686567158875,0.8384691848902394,55,0.21,0.74,0.036,0.026,0.21
23205666,2023-07-15,S.TOWER6VAN,118.51,10.27,10389.0,1242.0,1600.0,3616.0,4866.0,196.0,878.0,6308.0,1061.0,0.0,0.19327272727272726,0.04018181818181818,1.0066363636363638,5940.0,0.9202515918549445,53.22757573155659,8.364734299510173,0.8191919191917812,67,0.19,1.38,0.032,0.027,0.23
23105670,2023-07-15,2062BK1,118.05,9.48,10821.0,1509.0,790.0,3336.0,1764.0,292.0,0.0,6060.0,1158.0,0.0,0.19327272727272726,0.04018181818181818,1.0066363636363638,2056.0,0.925664549510502,51.33418043158548,7.1709741550648305,0.8579766536960808,6,0.2,0.83,0.028,0.024,0.25
23105675,2023-07-15,S.TOWER6VAN,123.07,9.48,11127.0,987.0,795.0,2654.0,2399.0,139.0,475.0,6300.0,1155.0,0.0,0.19327272727272726,0.04018181818181818,1.0066363636363638,3013.0,0.9284798189292459,51.190379458428616,11.273556230991618,0.7962163956187202,67,0.19,1.35,0.036,0.026,0.21
23105678,2023-07-15,S.TOWER6VAN,120.2,9.28,10962.0,1815.0,789.0,2401.0,2425.0,92.0,425.0,6506.0,1205.0,0.0,0.19327272727272726,0.04018181818181818,1.0066363636363638,2942.0,0.9283286994058673,54.12645590637166,6.039669421484276,0.8242692046224255,67,0.2,1.34,0.034,0.024,0.23
23105684,2023-07-15,EXPORTDSP14,123.55,9.07,11406.0,2484.0,797.0,3425.0,1679.0,289.0,0.0,6015.0,1034.0,0.0,0.19327272727272726,0.04018181818181818,1.0066363636363638,1968.0,0.93160910872469,48.68474301862659,4.591787439611678,0.8531504065036315,55,0.22,0.82,0.031,0.029,0.23
23305710,2023-07-15,2062BK1,122.94,9.28,11841.0,0.0,995.0,4386.0,1913.0,159.0,0.0,6202.0,1087.0,313.0,0.19327272727272726,0.04018181818181818,1.0066363636363638,2072.0,0.9298139464458492,50.44737270172078,11841000000000.0,0.9232625482621026,6,0.21,0.81,0.026,0.037,0.22
23105688,2023-07-15,2830C20MMNC,126.74,9.88,11982.0,2013.0,820.0,3265.0,1685.0,280.0,0.0,5692.0,1004.0,0.0,0.19327272727272726,0.04018181818181818,1.0066363636363638,1965.0,0.927682623328007,44.91084109164502,5.952309985093914,0.8575063613227188,17,0.21,0.76,0.02,0.023,0.22
23105690,2023-07-15,2062BK1,125.63,10.27,11412.0,990.0,802.0,4002.0,1825.0,326.0,0.0,6220.0,1076.0,0.0,0.19327272727272726,0.04018181818181818,1.0066363636363638,2151.0,0.9244297277341837,49.51046724469067,11.527272727261083,0.848442584843864,6,0.2,0.76,0.028,0.029,0.2
23105692,2023-07-15,2062BK1,124.94,10.68,10671.0,1992.0,790.0,3277.0,1746.0,315.0,0.0,6281.0,1102.0,0.0,0.19327272727272726,0.04018181818181818,1.0066363636363638,2061.0,0.9212505530089865,50.27213062229652,5.356927710840684,0.8471615720519907,6,0.21,0.84,0.021,0.026,0.2
23105694,2023-07-15,C20MMNC(BSP),126.1,0.0,11163.0,1995.0,674.0,4924.0,1729.0,274.0,0.0,6234.0,1251.0,0.0,0.19327272727272726,0.04018181818181818,1.0066363636363638,2003.0,0.9999999999920698,49.43695479738749,5.595488721801707,0.8632051922112515,43,0.23,0.79,0.035,0.033,0.23
23105696,2023-07-15,2062BK1,123.19,10.21,11643.0,1986.0,717.0,3827.0,1747.0,307.0,0.0,6203.0,1089.0,0.0,0.19327272727272726,0.04018181818181818,1.0066363636363638,2054.0,0.9234632683588946,50.35311307695143,5.862537764347501,0.8505355404085441,6,0.2,0.83,0.035,0.024,0.22
23105700,2023-07-15,2062BK1,128.0,10.03,11931.0,813.0,812.0,2537.0,1923.0,305.0,0.0,6142.0,1059.0,0.0,0.19327272727272726,0.04018181818181818,1.0066363636363638,2228.0,0.9273346373909489,47.984374999625125,14.675276752749477,0.8631059245956629,6,0.22,0.81,0.02,0.029,0.22
23105673,2023-07-15,S.TOWER6VAN,129.84,9.68,10578.0,1008.0,802.0,2953.0,2541.0,101.0,508.0,5453.0,2540.0,0.0,0.19327272727272726,0.04018181818181818,1.0066363636363638,3150.0,0.9306192660483757,41.99784349936847,10.49404761903721,0.8066666666664106,67,0.2,1.4,0.04,0.025,0.21
23205671,2023-07-15,EXPORTDSP14,120.71,9.59,11676.0,1011.0,806.0,4027.0,1627.0,283.0,182.0,5760.0,1243.0,0.0,0.19327272727272726,0.04018181818181818,1.0066363636363638,2092.0,0.9264006139606571,47.71767044944315,11.548961424320922,0.7777246653915977,55,0.21,0.82,0.032,0.024,0.21
23305755,2023-07-16,2062BK1,120.12,10.21,11535.0,0.0,796.0,2362.0,1808.0,343.0,187.0,6121.0,968.0,0.0,0.18825,0.0439,1.0026,2338.0,0.9216604005146808,50.957375956951736,11535000000000.0,0.773310521813185,6,0.2,0.86,0.019,0.032,0.22
23305758,2023-07-16,C20MMNATLT,128.17,8.76,11619.0,969.0,1025.0,2872.0,1699.0,284.0,119.0,6477.0,1955.0,0.0,0.18825,0.0439,1.0026,2102.0,0.9360257065585628,50.53444643792983,11.990712074291032,0.8082778306371036,41,0.18,0.78,0.023,0.035,0.2
23305746,2023-07-16,EXPORTDSP14,124.6,9.48,11946.0,0.0,873.0,3798.0,1868.0,254.0,0.0,6589.0,1108.0,643.0,0.18825,0.0439,1.0026,2122.0,0.929295942713833,52.88121990326741,11946000000000.0,0.8803016022616021,55,0.22,0.85,0.025,0.023,0.25
23305753,2023-07-16,2062BK1,122.67,9.48,11145.0,0.0,796.0,2691.0,1978.0,211.0,0.0,446.0,1009.0,0.0,0.18825,0.0439,1.0026,2189.0,0.9282633371098883,3.6357707670690815,11145000000000.0,0.9036089538597973,6,0.19,0.83,0.02,0.037,0.2
23305720,2023-07-16,2062BK1,130.89,9.68,11199.0,0.0,743.0,4412.0,1841.0,254.0,0.0,6359.0,1051.0,0.0,0.18825,0.0439,1.0026,2095.0,0.9311375115534528,48.58277943274061,11199000000000.0,0.8787589498802488,6,0.21,0.82,0.035,0.036,0.21
23305724,2023-07-16,2062BK1,125.41,10.21,11883.0,0.0,807.0,4008.0,1865.0,278.0,0.0,6650.0,1075.0,0.0,0.18825,0.0439,1.0026,2143.0,0.9247161185597647,53.02607447529682,11883000000000.0,0.8702753149785953,6,0.2,0.83,0.032,0.032,0.22
23305732,2023-07-16,2062BK1,114.33,9.28,11946.0,0.0,835.0,4367.0,1757.0,485.0,0.0,6107.0,1033.0,0.0,0.18825,0.0439,1.0026,2242.0,0.9249251678591948,53.4155514733367,11946000000000.0,0.783675289919365,6,0.22,0.83,0.026,0.034,0.22
23305738,2023-07-16,C20MMNATLT,117.71,9.28,11475.0,0.0,699.0,4529.0,1854.0,237.0,0.0,6079.0,1146.0,279.0,0.18825,0.0439,1.0026,2091.0,0.9269233797863853,51.6438705288281,11475000000000.0,0.8866571018647122,41,0.22,0.9,0.03,0.036,0.19
23305743,2023-07-16,2062BK1,129.93,9.49,11886.0,0.0,688.0,2964.0,1847.0,306.0,0.0,6317.0,1061.0,374.0,0.18825,0.0439,1.0026,2153.0,0.9319322909128394,48.618486877175265,11886000000000.0,0.8578727357172049,6,0.2,0.83,0.029,0.027,0.2
23305761,2023-07-16,EXPORTDSP14,129.19,9.5,10791.0,1566.0,898.0,1589.0,1804.0,203.0,130.0,6602.0,1107.0,0.0,0.18825,0.0439,1.0026,2137.0,0.9315019107294579,51.10302654964701,6.890804597696749,0.8441740758068114,55,0.22,0.85,0.028,0.03,0.22
23305763,2023-07-16,R34,133.87,0.0,9963.0,870.0,986.0,4470.0,1333.0,356.0,0.0,5729.0,1033.0,0.0,0.18825,0.0439,1.0026,1689.0,0.9999999999925302,42.79524912196314,11.451724137917871,0.7892243931315636,66,0.62,0.71,0.023,0.013,0.2
23205764,2023-07-16,C20MMNATLT,112.31,10.2,10536.0,2949.0,0.0,2373.0,0.0,0.0,0.0,5779.0,913.0,0.0,0.18825,0.0439,1.0026,0.0,0.9167414904830892,51.45579200381572,3.5727365208533155,0.0,41,0.21,0.8,0.033,0.031,0.19
23305772,2023-07-16,EXPORTDSP14,120.5,9.49,11862.0,978.0,785.0,3662.0,1753.0,234.0,95.0,6498.0,1085.0,0.0,0.18825,0.0439,1.0026,2082.0,0.9269943841762674,53.92531120287199,12.128834355815819,0.8419788664741393,55,0.22,0.78,0.033,0.035,0.2
23105742,2023-07-16,EXPORTDSP14,130.99,9.67,10773.0,2373.0,857.0,3246.0,1813.0,317.0,0.0,6599.0,1042.0,236.0,0.18825,0.0439,1.0026,2130.0,0.9312526659965077,50.377891441710226,4.539823008847645,0.8511737089197882,55,0.21,0.85,0.031,0.032,0.22
23105745,2023-07-16,EXPORTDSP14,131.32,8.48,9786.0,2079.0,940.0,3742.0,1868.0,294.0,0.0,6533.0,1039.0,0.0,0.18825,0.0439,1.0026,2162.0,0.9393419170176014,49.74870545195136,4.707070707068443,0.8640148011096837,55,0.22,0.83,0.041,0.039,0.23
23105748,2023-07-16,EXPORTDSP14,123.86,9.3,11709.0,2388.0,887.0,3277.0,1700.0,227.0,0.0,6508.0,1060.0,0.0,0.18825,0.0439,1.0026,1927.0,0.9301592069620745,52.54319392820488,4.903266331656238,0.882200311364358,55,0.2,0.74,0.027,0.037,0.24
23105750,2023-07-16,EXPORTDSP14,123.79,9.5,10431.0,2220.0,890.0,2896.0,1827.0,328.0,0.0,6055.0,933.0,0.0,0.18825,0.0439,1.0026,2155.0,0.9287268362148043,48.91348251030848,4.698648648646532,0.8477958236654999,55,0.21,0.74,0.028,0.042,0.21
23105752,2023-07-16,EXPORTDSP14,124.85,9.49,10245.0,2181.0,907.0,1229.0,1831.0,281.0,0.0,6636.0,1026.0,0.0,0.18825,0.0439,1.0026,2112.0,0.9293583444921144,53.151782138140554,4.6973865199428255,0.8669507575753471,55,0.17,0.76,0.028,0.034,0.2
23105754,2023-07-16,EXPORTDSP14,120.11,7.27,11136.0,1002.0,925.0,1956.0,1810.0,264.0,0.0,6323.0,973.0,0.0,0.18825,0.0439,1.0026,2074.0,0.9429266760798953,52.64341020687167,11.11377245507873,0.8727097396331376,55,0.2,0.85,0.04,0.04,0.22
23105759,2023-07-16,EXPORTDSP14,126.4,8.15,11991.0,1989.0,955.0,3414.0,1800.0,294.0,0.0,6401.0,1201.0,0.0,0.18825,0.0439,1.0026,2094.0,0.9394277220294357,50.64082278440949,6.02865761688988,0.8595988538677843,55,0.19,0.78,0.037,0.037,0.24
23105765,2023-07-16,EXPORTDSP14,126.43,10.07,11244.0,1653.0,949.0,2713.0,1776.0,284.0,0.0,6409.0,1008.0,0.0,0.18825,0.0439,1.0026,2060.0,0.9262271062203208,50.692082574937174,6.802177858435086,0.8621359223296786,55,0.19,0.74,0.04,0.032,0.21
23105767,2023-07-16,EXPORTDSP14,120.3,10.47,10941.0,1971.0,945.0,3449.0,1776.0,284.0,0.0,6209.0,970.0,570.0,0.18825,0.0439,1.0026,2060.0,0.9199357650767,51.61263507854021,5.550989345507078,0.8621359223296786,55,0.21,0.79,0.032,0.029,0.24
23105769,2023-07-16,2062BK1,119.4,9.28,11454.0,1458.0,937.0,2450.0,1766.0,318.0,0.0,6112.0,966.0,0.0,0.18825,0.0439,1.0026,2084.0,0.9278831209129011,51.189279731564575,7.855967078183912,0.8474088291742575,6,0.19,0.79,0.036,0.036,0.22
23305770,2023-07-16,C20MMNATLT,120.6,9.49,10272.0,0.0,796.0,3122.0,1766.0,295.0,156.0,6401.0,1075.0,0.0,0.18825,0.0439,1.0026,2217.0,0.9270505034904524,53.07628524002424,10272000000000.0,0.7965719440682019,41,0.21,0.82,0.032,0.033,0.2
23105775,2023-07-16,2062BK1,127.78,9.48,11058.0,2019.0,910.0,3946.0,1712.0,297.0,0.0,6408.0,1023.0,0.0,0.18825,0.0439,1.0026,2009.0,0.9309339938734452,50.14869306581508,5.476968796431166,0.8521652563460168,6,0.2,0.79,0.038,0.03,0.21
23205731,2023-07-16,C20MMNC(BSP),122.31,9.71,11031.0,0.0,910.0,3706.0,1762.0,280.0,0.0,5997.0,1081.0,274.0,0.18825,0.0439,1.0026,2042.0,0.926450537790286,49.03115035525279,11031000000000.0,0.8628795298722512,43,0.2,0.83,0.026,0.037,0.22
23205719,2023-07-16,2062BK1,117.35,10.2,11058.0,1323.0,789.0,3176.0,1772.0,277.0,0.0,6407.0,1046.0,0.0,0.18825,0.0439,1.0026,2049.0,0.9200313602436688,54.59735832931745,8.358276643984611,0.8648121034646828,6,0.22,0.88,0.026,0.036,0.17
23205723,2023-07-16,2062BK1,118.98,9.28,11286.0,0.0,789.0,3670.0,1772.0,300.0,0.0,5932.0,1165.0,0.0,0.18825,0.0439,1.0026,2072.0,0.9276469670908496,49.857118843084066,11286000000000.0,0.8552123552119425,6,0.21,0.83,0.026,0.035,0.19
23205726,2023-07-16,C20MMNC(BSP),123.24,9.68,12828.0,0.0,907.0,4639.0,1772.0,283.0,0.0,6438.0,1130.0,0.0,0.18825,0.0439,1.0026,2055.0,0.9271742401374725,52.23953261885557,12828000000000.0,0.8622871046224514,43,0.21,0.84,0.031,0.036,0.23
23205728,2023-07-16,2062BK1,118.42,0.0,7617.0,0.0,891.0,4122.0,1762.0,290.0,0.0,6003.0,998.0,463.0,0.18825,0.0439,1.0026,2052.0,0.9999999999915554,50.69245059913281,7617000000000.0,0.8586744639372034,6,0.22,0.83,0.027,0.035,0.19
23105739,2023-07-16,2830C20MMNC,123.38,9.49,9657.0,1989.0,879.0,3561.0,1810.0,329.0,0.0,6381.0,1125.0,0.0,0.18825,0.0439,1.0026,2139.0,0.9285768043882849,51.718268762751514,4.855203619907061,0.84618980832125,17,0.2,0.87,0.037,0.032,0.25
23105736,2023-07-16,C20MMNC(BSP),128.46,8.07,10740.0,1545.0,917.0,3186.0,1824.0,281.0,0.0,6204.0,992.0,0.0,0.18825,0.0439,1.0026,2105.0,0.9408921116169277,48.29518916356613,6.951456310675113,0.8665083135387808,43,0.23,0.82,0.026,0.031,0.23
23105771,2023-07-16,EXPORTDSP14,120.2,9.48,11547.0,1485.0,960.0,2184.0,1837.0,311.0,0.0,6418.0,1004.0,0.0,0.18825,0.0439,1.0026,2148.0,0.926896977167436,53.394342761619015,7.77575757575234,0.8552141526997881,55,0.21,0.8,0.028,0.033,0.22
23105730,2023-07-16,C20MMNC(BSP),129.05,9.67,11007.0,1527.0,907.0,2522.0,1834.0,298.0,0.0,713.0,1081.0,0.0,0.18825,0.0439,1.0026,2132.0,0.930291234134009,5.5249903137890355,7.208251473472687,0.8602251407125421,43,0.21,0.84,0.032,0.039,0.22
23105733,2023-07-16,C20MMNATLT,120.08,10.21,10851.0,1479.0,872.0,2974.0,1827.0,315.0,0.0,6304.0,1060.0,275.0,0.18825,0.0439,1.0026,2142.0,0.9216363496744061,52.498334443267005,7.336713995938244,0.8529411764701901,41,0.19,0.81,0.026,0.038,0.22
23205762,2023-07-16,C20MMNATLT,127.87,0.0,10710.0,1488.0,946.0,2029.0,1687.0,280.0,219.0,6210.0,1142.0,0.0,0.18825,0.0439,1.0026,2186.0,0.9999999999921795,48.56494877572092,7.197580645156453,0.7717291857270029,41,0.22,0.81,0.031,0.031,0.2
23205760,2023-07-16,EXPORTDSP14,124.41,8.88,10359.0,1815.0,951.0,756.0,1704.0,290.0,223.0,6394.0,1004.0,377.0,0.18825,0.0439,1.0026,2217.0,0.9333783479560855,51.39458242865208,5.707438016525781,0.7686062246275288,55,0.22,0.81,0.02,0.021,0.26
23205757,2023-07-16,EXPORTDSP14,123.68,9.88,11259.0,1503.0,935.0,2561.0,1681.0,294.0,219.0,6578.0,1027.0,264.0,0.18825,0.0439,1.0026,2194.0,0.9260257562075022,53.185640361795066,7.491017964066872,0.7661804922512461,55,0.22,0.81,0.02,0.026,0.17
23205751,2023-07-16,EXPORTDSP14,114.96,10.2,10992.0,0.0,913.0,562.0,1917.0,297.0,0.0,6064.0,1090.0,0.0,0.18825,0.0439,1.0026,2214.0,0.9185043144701301,52.74878218464902,10992000000000.0,0.8658536585361943,55,0.22,0.77,0.028,0.031,0.22
23305774,2023-07-16,2062BK1,126.3,12.88,10971.0,963.0,749.0,3071.0,1888.0,268.0,0.0,5816.0,921.0,0.0,0.18825,0.0439,1.0026,2156.0,0.9074579680923448,46.04908946915242,11.392523364474151,0.8756957328381838,6,0.22,0.86,0.033,0.035,0.26
23205747,2023-07-16,2062BK1,121.06,8.76,10980.0,2010.0,803.0,3458.0,1907.0,304.0,0.0,6271.0,1061.0,0.0,0.18825,0.0439,1.0026,2211.0,0.932521953466858,51.80075995331405,5.4626865671614615,0.8625056535500396,6,0.18,0.74,0.025,0.025,0.16
23205749,2023-07-16,EXPORTDSP14,123.27,9.48,11157.0,1455.0,905.0,3440.0,1917.0,297.0,0.0,7047.0,1871.0,0.0,0.18825,0.0439,1.0026,2214.0,0.928587570614474,57.16719396400448,7.668041237108132,0.8658536585361943,55,0.22,0.82,0.024,0.027,0.22
23205741,2023-07-16,C20MMNATLT,124.71,8.76,10128.0,2307.0,902.0,2538.0,1914.0,300.0,0.0,6600.0,1104.0,0.0,0.18825,0.0439,1.0026,2214.0,0.9343672735376162,52.92278085115129,4.39011703510863,0.8644986449860594,41,0.22,0.79,0.038,0.033,0.2
23205734,2023-07-16,2062BK1,124.71,8.29,10761.0,0.0,899.0,4236.0,1765.0,280.0,0.0,6411.0,1104.0,0.0,0.18825,0.0439,1.0026,2045.0,0.9376691729252807,51.40726485405014,10761000000000.0,0.863080684596155,6,0.22,0.82,0.028,0.038,0.24
23105721,2023-07-16,2062BK1,117.97,10.82,11580.0,1494.0,819.0,3400.0,1806.0,273.0,0.0,6322.0,1117.0,0.0,0.18825,0.0439,1.0026,2079.0,0.9159872660849757,53.58989573574985,7.751004016059069,0.8686868686864508,6,0.2,0.84,0.031,0.037,0.21
23105725,2023-07-16,2062BK1,125.92,9.49,11070.0,1497.0,782.0,3010.0,1775.0,318.0,0.0,6304.0,1004.0,0.0,0.18825,0.0439,1.0026,2093.0,0.9299165497309659,50.06353240112719,7.394789579153377,0.8480649784993559,6,0.19,0.84,0.032,0.039,0.22
23105727,2023-07-16,C20MMNATLT,124.1,0.0,12477.0,1632.0,897.0,5652.0,1834.0,261.0,0.0,6312.0,1241.0,0.0,0.18825,0.0439,1.0026,2095.0,0.999999999991942,50.86220789644752,7.645220588230609,0.8754176610974341,41,0.23,0.87,0.042,0.038,0.22
23205744,2023-07-16,C20MMNATLT,123.83,7.67,11037.0,2175.0,803.0,4695.0,1900.0,297.0,0.0,6234.0,990.0,0.0,0.18825,0.0439,1.0026,2197.0,0.9416730037951204,50.34321246830055,5.074482758618356,0.8648156577146724,41,0.23,0.8,0.03,0.037,0.17
23305780,2023-07-16,EXPORTDSP14,123.43,9.28,12039.0,1350.0,660.0,3345.0,1732.0,278.0,0.0,5903.0,953.0,0.0,0.18825,0.0439,1.0026,2010.0,0.9300730916967066,47.82467795472879,8.917777777771173,0.8616915422881285,55,0.22,0.79,0.023,0.035,0.24
23105814,2023-07-17,2062BK1,126.7,7.08,11448.0,1422.0,802.0,3766.0,1827.0,280.0,0.0,6440.0,1100.0,0.0,0.20038461538461538,0.041346153846153845,0.9098461538461537,2107.0,0.9470772910678198,50.828729281366776,8.050632911386744,0.8671096345510835,6,0.19,0.82,0.04,0.031,0.25
23105815,2023-07-17,C18HMNCMAALK,126.76,10.21,12069.0,1560.0,1554.0,4503.0,4074.0,0.0,1780.0,6368.0,1017.0,234.0,0.20038461538461538,0.041346153846153845,0.9098461538461537,5854.0,0.9254581295106561,50.236667718126874,7.736538461533502,0.6959344038263245,31,0.18,1.35,0.033,0.029,0.24
23105580,2023-07-17,2062BK1,125.64,9.49,11535.0,1995.0,654.0,4098.0,1862.0,268.0,0.0,6007.0,1038.0,0.0,0.20038461538461538,0.041346153846153845,0.9098461538461537,2130.0,0.9297713313037094,47.811206621714334,5.7819548872151465,0.8741784037554582,6,0.18,0.8,0.018,0.024,0.22
23105819,2023-07-17,C20MMNATLT,127.75,10.07,11895.0,1440.0,797.0,3786.0,1837.0,284.0,0.0,6100.0,977.0,0.0,0.20038461538461538,0.041346153846153845,0.9098461538461537,2121.0,0.9269336816069734,47.74951076283562,8.26041666666093,0.8661008958034577,41,0.19,0.82,0.02,0.029,0.2
23105828,2023-07-17,S.TOWER6VAN,125.34,10.27,9951.0,1095.0,807.0,3819.0,2415.0,0.0,685.0,6413.0,1040.0,0.0,0.20038461538461538,0.041346153846153845,0.9098461538461537,3100.0,0.9242681218131091,51.164831657482324,9.087671232868413,0.7790322580642648,67,0.2,1.25,0.032,0.028,0.22
23105824,2023-07-17,2062BK1,134.37,0.0,10875.0,1530.0,787.0,5090.0,1806.0,290.0,0.0,6103.0,1061.0,0.0,0.20038461538461538,0.041346153846153845,0.9098461538461537,2096.0,0.999999999992558,45.419364441129574,7.107843137250256,0.8616412213736347,6,0.21,0.82,0.029,0.029,0.19
23105822,2023-07-17,S.TOWER6VAN,122.5,9.49,11100.0,1545.0,812.0,3131.0,2538.0,149.0,514.0,6181.0,1055.0,294.0,0.20038461538461538,0.041346153846153845,0.9098461538461537,3201.0,0.9281006136758232,50.45714285673096,7.184466019412826,0.7928772258666689,67,0.2,1.35,0.034,0.033,0.21
23105820,2023-07-17,2062BK1,130.23,10.21,11439.0,1413.0,802.0,3515.0,1824.0,292.0,0.0,6145.0,981.0,0.0,0.20038461538461538,0.041346153846153845,0.9098461538461537,2116.0,0.9272999145476553,47.185748291121975,8.095541401268155,0.8620037807179292,6,0.19,0.84,0.023,0.03,0.21
23105813,2023-07-17,C18HMNCMAALK,125.95,10.21,11781.0,1554.0,1648.0,3156.0,4276.0,12.0,1772.0,6207.0,996.0,0.0,0.20038461538461538,0.041346153846153845,0.9098461538461537,6060.0,0.9250146885948517,49.28146089679014,7.581081081076203,0.7056105610559891,31,0.2,1.33,0.038,0.02,0.25
23105817,2023-07-17,2062BK1,123.8,9.49,11892.0,1569.0,774.0,4317.0,1820.0,291.0,0.0,6214.0,992.0,271.0,0.20038461538461538,0.041346153846153845,0.9098461538461537,2111.0,0.9288018605977284,50.19386106583042,7.579349904392875,0.862150639506934,6,0.19,0.81,0.024,0.032,0.21
23105833,2023-07-17,S.TOWER6VAN,132.45,9.68,10107.0,1995.0,962.0,3046.0,2419.0,0.0,386.0,6689.0,1065.0,0.0,0.20038461538461538,0.041346153846153845,0.9098461538461537,2805.0,0.93189333707921,50.50207625480935,5.066165413531295,0.862388591800049,67,0.2,1.37,0.033,0.028,0.23
23105812,2023-07-17,2062BK1,130.81,0.0,12408.0,1110.0,807.0,4052.0,1813.0,307.0,0.0,6310.0,1068.0,0.0,0.20038461538461538,0.041346153846153845,0.9098461538461537,2120.0,0.9999999999923554,48.23790230067856,11.178378378368308,0.8551886792448796,6,0.19,0.79,0.033,0.032,0.19
23105797,2023-07-17,2062BK1,127.92,10.0,11349.0,1506.0,777.0,3453.0,1864.0,274.0,0.0,6206.0,979.0,279.0,0.20038461538461538,0.041346153846153845,0.9098461538461537,2138.0,0.927494199529238,48.51469668504913,7.535856573700175,0.8718428437788251,6,0.2,0.84,0.037,0.036,0.23
23105809,2023-07-17,2062BK1,120.64,10.27,11052.0,3966.0,850.0,3559.0,1905.0,341.0,0.0,6284.0,1076.0,0.0,0.20038461538461538,0.041346153846153845,0.9098461538461537,2246.0,0.9215491559016,52.088859416013854,2.7866868381233516,0.8481745325018486,6,0.19,0.79,0.029,0.035,0.21
23105804,2023-07-17,2062BK1,126.19,9.49,11169.0,1368.0,807.0,3142.0,1871.0,315.0,0.0,6493.0,1076.0,0.0,0.20038461538461538,0.041346153846153845,0.9098461538461537,2186.0,0.9300560141440887,51.454156430371235,8.164473684204559,0.8559011893866167,6,0.21,0.79,0.033,0.037,0.21
23105802,2023-07-17,EXPORTDSP14,127.59,10.83,11520.0,1983.0,830.0,2691.0,1868.0,355.0,0.0,6570.0,1099.0,0.0,0.20038461538461538,0.041346153846153845,0.9098461538461537,2223.0,0.9217598612850617,51.493063719323665,5.809379727682396,0.8403058929370939,55,0.21,0.83,0.03,0.034,0.21
23105801,2023-07-17,2062BK1,128.81,10.21,11961.0,2004.0,782.0,3750.0,1878.0,298.0,0.0,6613.0,1095.0,0.0,0.20038461538461538,0.041346153846153845,0.9098461538461537,2176.0,0.9265573298739278,51.339181740149535,5.968562874248518,0.8630514705878387,6,0.21,0.85,0.025,0.035,0.22
23105795,2023-07-17,2062BK1,122.27,9.28,11892.0,1494.0,807.0,3284.0,1767.0,305.0,0.0,6223.0,980.0,0.0,0.20038461538461538,0.041346153846153845,0.9098461538461537,2072.0,0.9294564804186284,50.89555900833487,7.959839357424391,0.8527992277988162,6,0.21,0.75,0.04,0.04,0.2
23105792,2023-07-17,2830C20HMNAK,126.07,8.88,11040.0,2019.0,1020.0,4905.0,1910.0,0.0,667.0,6085.0,1079.0,0.0,0.20038461538461538,0.041346153846153845,0.9098461538461537,2577.0,0.9341978510490242,48.26683588444303,5.4680534918249295,0.7411719053159717,15,0.2,1.13,0.031,0.028,0.19
23105791,2023-07-17,2062BK1,125.3,9.49,10992.0,1962.0,988.0,5066.0,1716.0,312.0,0.0,6200.0,1092.0,0.0,0.20038461538461538,0.041346153846153845,0.9098461538461537,2028.0,0.9295941835378768,49.48124501157637,5.602446483177573,0.8461538461534289,6,0.19,0.79,0.032,0.039,0.21
23105787,2023-07-17,EXPORTDSP14,118.47,10.92,10506.0,1455.0,822.0,4538.0,1724.0,274.0,0.0,6301.0,1008.0,0.0,0.20038461538461538,0.041346153846153845,0.9098461538461537,1998.0,0.9156039879363507,53.18646070690313,7.220618556696069,0.862862862862431,55,0.21,0.83,0.028,0.035,0.24
23105785,2023-07-17,EXPORTDSP14,126.94,9.49,10974.0,1986.0,797.0,4054.0,1752.0,288.0,0.0,6400.0,1072.0,0.0,0.20038461538461538,0.041346153846153845,0.9098461538461537,2040.0,0.9304405189406256,50.41752008783348,5.525679758305375,0.8588235294113438,55,0.21,0.81,0.035,0.04,0.21
23105783,2023-07-17,EXPORTDSP14,129.56,9.49,10962.0,1944.0,777.0,4176.0,1699.0,267.0,0.0,6196.0,982.0,0.0,0.20038461538461538,0.041346153846153845,0.9098461538461537,1966.0,0.9317511686376717,47.82340228428664,5.6388888888859885,0.8641912512711779,55,0.19,0.77,0.026,0.038,0.2
23105781,2023-07-17,2062BK1,125.73,9.5,11028.0,1500.0,802.0,4536.0,1718.0,298.0,0.0,6262.0,1007.0,0.0,0.20038461538461538,0.041346153846153845,0.9098461538461537,2016.0,0.9297493159733066,49.80513799371824,7.3519999999950985,0.852182539682117,6,0.21,0.78,0.042,0.032,0.22
23105779,2023-07-17,2830C20MMNAK,124.54,0.0,6009.0,0.0,824.0,0.0,1565.0,311.0,0.0,1500.0,252.0,0.0,0.20038461538461538,0.041346153846153845,0.9098461538461537,1876.0,0.9999999999919704,12.04432310894456,6009000000000.0,0.8342217484004082,16,0.2,0.75,0.024,0.025,0.21
23105777,2023-07-17,EXPORTDSP14,130.86,9.27,11469.0,1491.0,784.0,4028.0,1722.0,236.0,0.0,6243.0,1358.0,0.0,0.20038461538461538,0.041346153846153845,0.9098461538461537,1958.0,0.9338471419329634,47.70747363558225,7.692152917499871,0.8794688457605314,55,0.19,0.85,0.028,0.035,0.2
