Repository: SiddharthKumar268/FerroMind

# FerroMind
*Ferro-Alloy Optimisation using Machine Learning*
**SAIL Durgapur Steel Plant | Steel Melting Shop**
Intern: Siddharth Kumar | FY 2023-24 to FY 2025-26

---

## Quick Start

```bash

# 2. Place raw Excel files in data/raw/

## Dataset

| | |
|---|---|
| Total heats after cleaning | 47,421 |
| Training set | 37,936 heats (Apr 2023 – Jun 2025) |
| Test set | 9,485 heats (Jun 2025 – Dec 2025) |
| Input features | 21 (16 raw + 5 engineered) |
| Target variables | Mn, Si, C, S, P |
| BOF grades | 76 distinct grades |
| Split method | Chronological 80/20 — no shuffle, no leakage |

---

File: data/processed/sms_train_slag.csv (part 33 of 74)
Heat_Number,Date,BOF Grade Code,Hot Metal Addn. Weight,Scrap Addn. Weight,Lime Into Converter,Dolomite Into Converter,Lime Into Ladle,Iron Ore Into Converter,SIMN Into Ladle,FESI Into Ladle,FEMN Into Ladle,Measered O2 Mainblow II,Duration of Mainblow I/II,Measered O2 2nd Blow,HM_P,HM_S,HM_Si,Total_FA_Ladle,HM_Ratio,O2_per_ton_HM,Lime_Dolo_Ratio,SiMn_FA_Fraction,Grade_Encoded,C,Mn,P,S,Si,FeO,CaO,SiO2,Al2O3,MnO,MgO,P2O5,Basicity,Slag_SP_Index
24102026,2024-05-13,2062BK1,123.34,0.0,9801.0,2385.0,749.0,2675.0,1668.0,223.0,0.0,5563.0,938.0,0.0,0.1533939393939394,0.0385757575757575,0.8603333333333334,1891.0,0.9999999999918924,45.1029674068015,4.109433962262428,0.8820729772602421,6,0.21,0.77,0.027,0.023,0.25,22.342,50.522,17.172,1.046,1.024,4.102,2.194,2.9419437489081695,1.2785524484373025
24102033,2024-05-13,2062BK1,122.91,10.92,8769.0,1998.0,804.0,3628.0,1633.0,246.0,0.0,4793.0,1148.0,0.0,0.1533939393939394,0.0385757575757575,0.8603333333333334,1879.0,0.9184039452968812,38.9960133427793,4.388888888886692,0.869079297498207,6,0.19,0.75,0.025,0.02,0.16,1.478,53.657,28.204,5.657,1.349,7.96,0.041,1.9023931926963302,1.8076676885759522
24102024,2024-05-13,2062BK1,128.66,10.0,11076.0,0.0,654.0,4399.0,1668.0,257.0,0.0,5779.0,1093.0,314.0,0.1533939393939394,0.0385757575757575,0.8603333333333334,1925.0,0.92788114812543,44.91683506882546,11076000000000.0,0.8664935064930563,6,0.19,0.75,0.023,0.026,0.21,1.329,51.134,31.316,4.304,0.942,9.378,0.064,1.6327873040201808,1.5663174661520558
24102007,2024-05-13,2062BK1,117.86,9.87,10416.0,2457.0,797.0,3591.0,1726.0,294.0,0.0,5728.0,1146.0,576.0,0.1533939393939394,0.0385757575757575,0.8603333333333334,2020.0,0.9227276285843362,48.60003393815883,4.239316239314514,0.8544554455441314,6,0.18,0.77,0.02,0.018,0.19,25.331,50.832,14.116,0.608,0.745,4.576,2.388,3.600765035064107,1.2885824376394241
24102005,2024-05-13,S.TOWER6VAN,121.92,9.89,10533.0,2379.0,805.0,3982.0,2453.0,105.0,420.0,5872.0,2059.0,0.0,0.1533939393939394,0.0385757575757575,0.8603333333333334,2978.0,0.924967756612359,48.162729658397616,4.427490542242779,0.8237071860306167,67,0.2,1.381,0.022,0.022,0.22,25.419,50.772,14.135,0.59,0.751,4.546,2.387,3.5916808149405774,1.2835798255593478
24102043,2024-05-13,1786500D,120.78,10.03,9663.0,2565.0,800.0,4339.0,1685.0,254.0,0.0,5641.0,1129.0,0.0,0.1533939393939394,0.0385757575757575,0.8603333333333334,1939.0,0.9233239048931784,46.70475244207066,3.7672514619868354,0.8690046415673703,2,0.21,0.72,0.017,0.028,0.201,19.25,52.092,18.12,0.951,0.926,4.724,2.412,2.874675790519287,1.3939150678333465
24202017,2024-05-13,2062BK1,121.51,11.86,10908.0,1992.0,619.0,3283.0,1664.0,257.0,0.0,5972.0,1072.0,0.0,0.1533939393939394,0.0385757575757575,0.8603333333333334,1921.0,0.9110744545181744,49.1482182532372,5.475903614455082,0.8662155127533232,6,0.2,0.7,0.019,0.02,0.19,2.467,48.526,29.306,6.75,2.834,8.12,0.211,1.655781895110383,1.5272235160823315
24202023,2024-05-13,2062BK1,120.59,10.0,9954.0,2718.0,704.0,884.0,1559.0,257.0,0.0,6331.0,1064.0,0.0,0.1533939393939394,0.0385757575757575,0.8603333333333334,1816.0,0.9234244582209707,52.50020731360394,3.662251655627792,0.858480176210981,6,0.19,0.72,0.021,0.018,0.21,19.096,51.819,18.428,0.937,0.918,4.795,2.47,2.8118183298062833,1.3809193870752832
24202027,2024-05-13,2062BK1,111.92,10.0,8994.0,3570.0,698.0,1177.0,1603.0,250.0,0.0,377.0,80.0,0.0,0.1533939393939394,0.0385757575757575,0.8603333333333334,1853.0,0.9179790026171424,3.3684774838869864,2.5193277310917312,0.8650836481376875,6,0.22,0.8,0.03,0.022,0.18,11.656500000000001,51.071,22.743,3.7475,1.8135000000000001,5.9755,1.2185,2.2454713330988394,1.484600514527405
24202052,2024-05-13,S.TOWER6VAN,122.37,0.0,10011.0,1998.0,800.0,2193.0,2390.0,84.0,435.0,6894.0,1123.0,0.0,0.1533939393939394,0.0385757575757575,0.8603333333333334,2909.0,0.999999999991828,56.33733758228048,5.010510510508003,0.8215881746301748,67,0.18,1.35,0.022,0.022,0.24,25.099,49.064,16.6,1.376,0.891,2.962,2.404,2.9554846093608815,1.1765947242206236
24102051,2024-05-13,1786500D,122.8,10.0,10062.0,1908.0,850.0,3930.0,1736.0,281.0,0.0,5944.0,1273.0,0.0,0.1533939393939394,0.0385757575757575,0.8603333333333334,2017.0,0.9246987951737596,48.403908794394106,5.273584905657613,0.8606841844318985,2,0.2,0.75,0.016,0.025,0.209,31.387,45.657,13.432,0.799,0.972,4.316,1.992,3.3988684582743987,1.0186746987951807
24102049,2024-05-14,S.TOWER6VAN,117.67,10.0,9852.0,2850.0,785.0,4272.0,2429.0,78.0,456.0,5893.0,1124.0,0.0,0.1431481481481481,0.0357407407407407,0.8534814814814815,2963.0,0.9216730633592726,50.08073425639432,3.456842105261945,0.8197772527840635,67,0.198,1.341,0.023,0.029,0.21,27.57,45.945,16.675,1.045,1.685,3.389,2.125,2.75515711201727,1.0383989513176333
24102083,2024-05-14,2062BK1,120.3,10.0,4986.0,2076.0,789.0,3889.0,1685.0,253.0,0.0,5658.0,1083.0,0.0,0.1431481481481481,0.0357407407407407,0.8534814814814815,1938.0,0.9232540291563832,47.032418952227495,2.4017341040450857,0.8694530443751963,6,0.2,0.75,0.023,0.028,0.22,1.645,53.975,26.233,5.354,1.711,8.886,0.041,2.057444537622932,1.9360450518311274
24202067,2024-05-14,2062BK1,121.87,9.99,8292.0,1878.0,811.0,2972.0,1721.0,267.0,0.0,6514.0,1113.0,0.0,0.1431481481481481,0.0357407407407407,0.8534814814814815,1988.0,0.924237827992384,53.45039796460613,4.415335463256435,0.8656941649895041,6,0.2,0.74,0.018,0.019,0.19,42.714,37.404,11.497,0.722,0.67,4.143,1.571,3.253087493477127,0.689957942890873
24202082,2024-05-14,2830C20MMNC,117.46,9.08,7707.0,2112.0,811.0,3712.0,1691.0,256.0,0.0,6599.0,1128.0,0.0,0.1431481481481481,0.0357407407407407,0.8534814814814815,1947.0,0.9282440334998558,56.180827515271744,3.649147727271,0.8685156651253886,17,0.185,0.758,0.02,0.025,0.199,2.949,43.923,34.882,9.768,0.4425,6.8345,0.118,1.2591520224751314,1.1610012687671816
24202086,2024-05-14,IS2062E350BR,118.04,9.99,7803.0,2436.0,707.0,2685.0,2369.0,105.0,449.0,5700.0,954.0,0.0,0.1431481481481481,0.0357407407407407,0.8534814814814815,2923.0,0.9219714129428888,48.28871568918765,3.2032019704420347,0.8104686965443686,59,0.199,1.404,0.027,0.02,0.23,21.106,51.086,17.701,0.617,0.585,3.229,2.546,2.885888600158174,1.3163780663780664
24202091,2024-05-14,IS2062E350BR,120.06,0.0,8511.0,2004.0,759.0,2902.0,2511.0,105.0,547.0,6602.0,1098.0,0.0,0.1431481481481481,0.0357407407407407,0.8534814814814815,3163.0,0.9999999999916708,54.98917208016834,4.247005988021833,0.7938665823582695,59,0.19,1.37,0.022,0.02,0.22,23.0,48.95,19.0,1.76,1.55,4.31,2.28,2.5761802010420505,1.1654484417037692
24202095,2024-05-14,2062BK1,116.18,9.85,9861.0,1998.0,902.0,2958.0,1620.0,260.0,0.0,6661.0,1095.0,0.0,0.1431481481481481,0.0357407407407407,0.8534814814814815,1880.0,0.9218440053882264,57.33344809728582,4.935435435432965,0.8617021276591161,6,0.2,0.72,0.019,0.02,0.16,23.417,49.679,16.895,0.906,1.053,4.077,2.42,2.9402817234848486,1.2323320020836952
24102087,2024-05-14,S.TOWER6VAN,125.42,10.0,10446.0,2859.0,785.0,4491.0,2479.0,98.0,456.0,6098.0,1041.0,0.0,0.1431481481481481,0.0357407407407407,0.8534814814814815,3033.0,0.9261556638537428,48.62063466712948,3.653725078697568,0.8173425651167764,67,0.181,1.328,0.021,0.021,0.229,0.501,53.597,26.382,9.06,0.814,7.959,0.104,2.0314975552439067,1.99363933938402
24102079,2024-05-14,S.TOWER6VAN,120.92,10.0,9246.0,2073.0,812.0,4548.0,2335.0,118.0,412.0,6399.0,1190.0,0.0,0.1431481481481481,0.0357407407407407,0.8534814814814815,2865.0,0.9236174763143628,52.91928547756434,4.460202604918254,0.815008726003206,67,0.16,1.34,0.021,0.021,0.24,24.111,49.386,15.235,1.094,0.93,5.518,2.215,3.241401942767131,1.2551401631636465
24102092,2024-05-14,2830C20MMNC,116.51,10.92,10017.0,2427.0,787.0,3838.0,1654.0,260.0,0.0,5801.0,1018.0,0.0,0.1431481481481481,0.0357407407407407,0.8534814814814815,1914.0,0.914305893424513,49.789717620377736,4.127317676141686,0.8641588296756195,17,0.193,0.768,0.029,0.02,0.216,23.611,49.617,16.732,0.945,1.063,4.109,2.359,2.9652184306460287,1.2298483045806068
24102074,2024-05-14,2062BK1,123.24,10.35,9660.0,2589.0,817.0,4848.0,1635.0,250.0,0.0,5934.0,1155.0,0.0,0.1431481481481481,0.0357407407407407,0.8534814814814815,1885.0,0.9225241410216144,48.14995131411758,3.731170336035639,0.8673740053045796,6,0.2,0.78,0.02,0.025,0.22,1.128,47.565,32.634,5.674,0.767,10.596,0.022,1.4574842960012258,1.4087906880312768
24102102,2024-05-14,S.TOWER6VAN,121.5,9.89,9963.0,3009.0,720.0,3002.0,2428.0,85.0,400.0,6319.0,995.0,0.0,0.1431481481481481,0.0357407407407407,0.8534814814814815,2913.0,0.9247279092706848,52.00823045224684,3.311066799600096,0.833504977685948,67,0.17,1.28,0.024,0.021,0.21,22.224,48.873,16.571,0.923,1.167,5.872,2.801,2.949131064446053,1.2597432725023199
24102064,2024-05-14,2062BK1,123.2,9.88,10281.0,2010.0,775.0,4200.0,1682.0,244.0,0.0,5917.0,1038.0,0.0,0.1431481481481481,0.0357407407407407,0.8534814814814815,1926.0,0.9257589419828242,48.02759740220757,5.114925373131784,0.8733125649008965,6,0.19,0.72,0.019,0.023,0.19,1.232,47.363,32.785,5.733,0.767,10.476,0.033,1.4446105044836213,1.3922923158327947
24102090,2024-05-15,2062BK1,122.35,10.0,10173.0,2724.0,848.0,4313.0,1696.0,258.0,0.0,5999.0,1106.0,0.0,0.1433888888888889,0.0356388888888888,0.8861944444444444,1954.0,0.9244427653878018,49.03146710217384,3.7345814977959857,0.8679631525072323,6,0.22,0.8,0.017,0.025,0.21,11.621,52.327,23.1875,3.729,1.5225,5.5285,1.1649999999999998,2.2565927075921253,1.5032390583030495
24102130,2024-05-15,S.TOWER6VAN,124.75,10.92,10587.0,2622.0,782.0,3010.0,2490.0,102.0,501.0,6240.0,1085.0,0.0,0.1433888888888889,0.0356388888888888,0.8861944444444444,3093.0,0.9195105771289196,50.02004007975936,4.037757437069399,0.8050436469444536,67,0.18,1.32,0.026,0.024,0.19,19.284,51.888,17.906,1.103,0.843,5.022,2.383,2.8976377952755903,1.3951762523191096
24102125,2024-05-15,S.TOWER6VAN,121.0,10.0,9951.0,2004.0,800.0,957.0,2534.0,102.0,504.0,6665.0,1135.0,0.0,0.1433888888888889,0.0356388888888888,0.8861944444444444,3140.0,0.9236641221303538,55.08264462764394,4.965568862272972,0.8070063694264946,67,0.188,1.362,0.032,0.032,0.214,22.341,51.105,16.202,0.918,1.181,4.24,2.433,3.154045547120903,1.3258872976338727
24102114,2024-05-15,2830C20MMNC,121.69,9.99,10347.0,2007.0,0.0,3871.0,0.0,0.0,0.0,5652.0,1026.0,316.0,0.1433888888888889,0.0356388888888888,0.8861944444444444,0.0,0.9241342648775508,46.44588708976542,5.15545590433226,0.0,17,0.216,0.816,0.028,0.028,0.203,30.623,47.066,13.495,0.693,0.561,4.019,2.171,3.4874036751630118,1.0667966182370408
24102168,2024-05-16,2062BK1,125.92,0.0,10440.0,1947.0,915.0,3091.0,1682.0,247.0,0.0,6480.0,1147.0,0.0,0.1698928571428571,0.0375714285714285,0.9252142857142855,1929.0,0.9999999999920584,51.4612452346612,5.362095531584303,0.8719543805075832,6,0.21,0.76,0.023,0.027,0.22,23.03,37.46,10.81,0.34,0.92,2.74,1.73,3.464989362686153,1.1069412842410093
24102161,2024-05-16,2062BK1,116.25,8.14,10584.0,2256.0,805.0,2675.0,1630.0,272.0,0.0,6189.0,1088.0,0.0,0.1698928571428571,0.0375714285714285,0.9252142857142855,1902.0,0.9345606559937732,53.238709676961385,4.691489361700048,0.8569926393265737,6,0.21,0.76,0.026,0.027,0.21,25.909,49.463,13.875,0.727,0.738,5.782,2.093,3.5646439896223696,1.2432575091114744
24102165,2024-05-16,2830C20MMNC,124.04,9.89,9651.0,2145.0,802.0,2993.0,1678.0,250.0,0.0,6342.0,1156.0,0.0,0.1698928571428571,0.0375714285714285,0.9252142857142855,1928.0,0.9261554543349052,51.12866817114536,4.499300699298602,0.8703319502070175,17,0.219,0.772,0.03,0.032,0.206,27.124,48.473,14.238,0.696,0.651,5.057,2.298,3.4042418709179016,1.1718927543940239
24302184,2024-05-16,2062BK1,127.23,0.0,10371.0,0.0,845.0,5960.0,1803.0,264.0,0.0,6146.0,981.0,0.0,0.1698928571428571,0.0375714285714285,0.9252142857142855,2067.0,0.9999999999921402,48.306217086785296,10371000000000.0,0.872278664731073,6,0.2,0.81,0.021,0.023,0.21,21.713,49.595,15.894,1.318,1.003,6.353,2.544,3.1201635734507707,1.3187353754520315
24302180,2024-05-16,SAILTOWER6VA,131.4,0.0,10152.0,0.0,481.0,5610.0,1803.0,0.0,753.0,6254.0,1051.0,0.0,0.1698928571428571,0.0375714285714285,0.9252142857142855,2556.0,0.9999999999923898,47.59512937558908,10152000000000.0,0.7053990610325879,68,0.2,1.33,0.026,0.016,0.27,19.655,52.739,16.509,1.001,0.455,5.816,2.299,3.1943670502725614,1.4582884003871146
24102157,2024-05-16,2062BK1,119.98,0.0,10914.0,2598.0,686.0,4184.0,1630.0,254.0,0.0,6193.0,1154.0,0.0,0.1698928571428571,0.0375714285714285,0.9252142857142855,1884.0,0.9999999999916652,51.61693615559579,4.200923787527252,0.8651804670908358,6,0.2,0.76,0.023,0.028,0.2,1.276,49.1,30.676,6.697,1.301,9.101,0.052,1.6005476415555628,1.5366319281444623
24102148,2024-05-16,2062BK1,121.92,10.31,9006.0,2223.0,822.0,4097.0,1678.0,250.0,0.0,6182.0,1518.0,0.0,0.1698928571428571,0.0375714285714285,0.9252142857142855,1928.0,0.9220297965596156,50.70538057701193,4.051282051280229,0.8703319502070175,6,0.19,0.74,0.018,0.029,0.21,12.7215,51.209500000000006,22.4675,2.8835,1.0299999999999998,6.881500000000001,1.1540000000000001,2.27916861383715,1.4552287581699348
24202164,2024-05-16,2062BK1,114.43,10.83,8631.0,2535.0,751.0,2274.0,1664.0,233.0,0.0,6535.0,1081.0,0.0,0.1698928571428571,0.0375714285714285,0.9252142857142855,1897.0,0.9135398371314584,57.10914969800656,3.404733727809308,0.8771744860301122,6,0.2,0.78,0.024,0.025,0.2,1.029,58.572,26.801,4.388,1.773,6.078,0.0,2.185359301544661,2.104559663684381
24202160,2024-05-16,2830C20MMNC,119.68,9.9,10179.0,2883.0,759.0,0.0,1664.0,240.0,0.0,6710.0,1332.0,0.0,0.1698928571428571,0.0375714285714285,0.9252142857142855,1904.0,0.9235993208757248,56.06617647011976,3.530697190425414,0.8739495798314738,17,0.2,0.736,0.021,0.021,0.182,25.926,49.891,13.566,0.772,0.741,5.712,1.987,3.6773789341785212,1.2632871648140178
24202158,2024-05-16,2830C20MMNC,109.54,8.84,9888.0,2973.0,611.0,728.0,1637.0,219.0,0.0,5969.0,1070.0,0.0,0.1698928571428571,0.0375714285714285,0.9252142857142855,1856.0,0.9253252238475644,54.49150995020548,3.32593340060433,0.8820043103443523,17,0.202,0.772,0.025,0.028,0.191,26.977,49.131,13.801,0.649,0.605,5.101,2.301,3.5597014925373136,1.2048112999337897
24202156,2024-05-16,2830C20MMNC,122.99,0.0,9012.0,3327.0,723.0,522.0,1603.0,260.0,0.0,5550.0,861.0,0.0,0.1698928571428571,0.0375714285714285,0.9252142857142855,1863.0,0.9999999999918692,45.125619968736274,2.708746618574479,0.860440150294761,17,0.201,0.761,0.026,0.027,0.191,3.693,52.316,27.484,4.382,2.51,7.49,0.464,1.903438239039476,1.6779780614535889
24202150,2024-05-16,2062BK1,114.3,10.0,9507.0,3489.0,699.0,0.0,1654.0,270.0,0.0,6485.0,1035.0,0.0,0.1698928571428571,0.0375714285714285,0.9252142857142855,1924.0,0.9195494770642032,56.7366579172639,2.724849527084344,0.8596673596669129,6,0.22,0.76,0.025,0.024,0.19,28.232,48.027,12.902,0.68,0.709,6.088,1.991,3.722157637758661,1.1675458854989669
24202147,2024-05-16,S.TOWER6VAN,122.3,9.9,10419.0,3513.0,712.0,1531.0,2400.0,71.0,435.0,6838.0,1061.0,0.0,0.1698928571428571,0.0375714285714285,0.9252142857142855,2906.0,0.9251134644408088,55.91169255882329,2.965841161399668,0.8258774948379815,67,0.179,1.298,0.02,0.018,0.227,22.771,51.01,16.081,0.814,0.773,4.688,2.325,3.1718691705011812,1.3128973309654337
24202145,2024-05-16,2062BK1,119.1,9.9,10146.0,2967.0,718.0,2679.0,1532.0,253.0,0.0,6496.0,1015.0,0.0,0.1698928571428571,0.0375714285714285,0.9252142857142855,1785.0,0.9232558139463314,54.54240134295095,3.419615773507442,0.8582633053216481,6,0.19,0.74,0.016,0.021,0.21,1.538,50.116,29.34,6.392,1.356,9.249,0.152,1.7080535769060359,1.6229800187829917
24202134,2024-05-16,R34,125.63,0.0,10017.0,1473.0,864.0,1467.0,1110.0,196.0,0.0,581.0,111.0,0.0,0.1698928571428571,0.0375714285714285,0.9252142857142855,1306.0,0.99999999999204,4.62469155452818,6.800407331970943,0.8499234303209419,66,0.63,0.75,0.016,0.024,0.24,30.822,46.783,13.534,0.706,0.565,4.048,2.166,3.4564462504617657,1.0546926077056609
24202181,2024-05-16,2830C20MMNC,122.77,9.93,9489.0,1998.0,811.0,2657.0,1579.0,192.0,0.0,6794.0,1385.0,0.0,0.1698928571428571,0.0375714285714285,0.9252142857142855,1771.0,0.9251695553811216,55.33925225987343,4.749249249246872,0.8915866741948664,17,0.19,0.73,0.016,0.022,0.19,21.958,50.931,16.357,0.927,1.005,5.17,2.12,3.113522435505563,1.3292358283745696
24102149,2024-05-16,2830C20MMNC,117.83,10.0,9885.0,2037.0,792.0,4050.0,1641.0,261.0,0.0,6248.0,1067.0,0.0,0.1698928571428571,0.0375714285714285,0.9252142857142855,1902.0,0.9217711022379584,53.0255452766441,4.852724594990254,0.8627760252361395,17,0.21,0.84,0.032,0.022,0.196,25.663,49.738,14.614,1.086,1.08,4.316,1.841,3.40321587410195,1.2348676696956156
24102151,2024-05-16,2062BK1,118.12,10.61,8895.0,1584.0,800.0,3803.0,1693.0,261.0,0.0,5667.0,1077.0,0.0,0.1698928571428571,0.0375714285714285,0.9252142857142855,1954.0,0.9175794298072122,47.976633931188815,5.615530303026758,0.8664278403270899,6,0.2,0.73,0.019,0.031,0.22,23.406,49.982,16.192,0.91,1.603,3.345,2.856,3.0866423763354534,1.2622035909997729
24202143,2024-05-16,2062BK1,120.32,10.36,10095.0,3648.0,709.0,3692.0,1596.0,273.0,0.0,6327.0,1035.0,0.0,0.1698928571428571,0.0375714285714285,0.9252142857142855,1869.0,0.9207223752607842,52.584773935733175,2.767269736841347,0.853932584269206,6,0.2,0.71,0.016,0.024,0.18,21.679,50.79,17.065,0.856,0.756,4.839,2.506,2.9760928161256293,1.310878823073945
24202176,2024-05-16,2062BK1,127.06,10.92,8460.0,2004.0,613.0,2894.0,1617.0,199.0,0.0,6659.0,1317.0,0.0,0.1698928571428571,0.0375714285714285,0.9252142857142855,1816.0,0.9208580953694676,52.40831103374462,4.221556886225439,0.8904185022021529,6,0.207,0.833,0.018,0.019,0.166,24.953,58.155,8.561,0.259,0.961,5.825,0.0,6.792221443587947,1.7351931970759364
24202212,2024-05-17,2830C20MMNC,125.58,10.86,10005.0,2778.0,806.0,0.0,1627.0,250.0,0.0,6656.0,1110.0,0.0,0.1462592592592592,0.0354444444444444,0.8175185185185185,1877.0,0.9204045734321284,53.00207039295268,3.60151187904838,0.8668087373463682,17,0.23,0.758,0.028,0.023,0.222,26.948,48.334,14.411,0.896,0.683,5.148,2.112,3.353733000277547,1.1686170212765958
24202233,2024-05-17,2062BK1,122.69,10.0,9447.0,2223.0,602.0,2636.0,1765.0,297.0,0.0,6504.0,1085.0,276.0,0.1462592592592592,0.0354444444444444,0.8175185185185185,2062.0,0.9246363704806344,53.01165539120538,4.249662618081759,0.8559650824438138,6,0.19,0.8,0.016,0.016,0.25,29.414,48.822,13.026,0.56,0.489,4.477,1.988,3.7477546633914183,1.1503498975047715
24102229,2024-05-17,2830C20HMNAK,118.17,10.0,8016.0,1779.0,782.0,2539.0,1600.0,230.0,413.0,5828.0,1055.0,0.0,0.1462592592592592,0.0354444444444444,0.8175185185185185,2243.0,0.9219786221352736,49.318778031231965,4.5059021922403,0.7133303611231773,15,0.21,1.01,0.03,0.022,0.23,19.899,52.724,16.385,1.117,0.605,5.104,2.52,3.217624801659953,1.4530522254375084
24102232,2024-05-17,2062BK1,120.04,0.0,10809.0,2007.0,837.0,3991.0,1688.0,251.0,0.0,5772.0,1068.0,0.0,0.1462592592592592,0.0354444444444444,0.8175185185185185,1939.0,0.9999999999916694,48.083972008929656,5.385650224212563,0.8705518308401905,6,0.21,0.77,0.027,0.02,0.2,21.131,51.928,16.345,1.066,0.598,4.774,2.534,3.1768016640156613,1.3855964991861676
24102205,2024-05-17,S.TOWER6VAN,121.01,10.0,10380.0,2061.0,892.0,4370.0,2436.0,118.0,416.0,5947.0,2206.0,0.0,0.1462592592592592,0.0354444444444444,0.8175185185185185,2970.0,0.9236699488518156,49.14469878481824,5.036390101889841,0.820202020201744,67,0.2,1.33,0.025,0.025,0.19,26.047,48.371,14.763,0.621,0.705,5.664,2.368,3.27628014088323,1.1852441743647546
24102202,2024-05-17,S.TOWER6VAN,126.06,9.99,8964.0,2406.0,812.0,4470.0,2447.0,122.0,413.0,5917.0,1360.0,0.0,0.1462592592592592,0.0354444444444444,0.8175185185185185,2982.0,0.9265711135543804,46.937966047541344,3.725685785534611,0.8205902079138764,67,0.19,1.35,0.022,0.022,0.202,25.962,48.277,14.909,0.629,0.707,5.681,2.385,3.2378940308517774,1.1811753767860638
24302230,2024-05-17,2062BK1,123.56,0.0,8973.0,1167.0,801.0,5955.0,1885.0,264.0,0.0,6689.0,1109.0,0.0,0.1462592592592592,0.0354444444444444,0.8175185185185185,2149.0,0.9999999999919068,54.13564260234594,7.688946015417576,0.8771521637967068,6,0.2,0.77,0.031,0.023,0.22,21.188,50.97,16.225,1.03,0.492,6.199,2.388,3.141254776284974,1.362324263644625
24302226,2024-05-17,2062BK1,124.68,0.0,8451.0,0.0,798.0,4746.0,1776.0,247.0,0.0,6153.0,1006.0,0.0,0.1462592592592592,0.0354444444444444,0.8175185185185185,2023.0,0.9999999999919794,49.35033686197184,8450999999999.999,0.8779041028171637,6,0.19,0.78,0.03,0.028,0.21,27.646,47.497,16.183,0.894,0.62,3.018,2.513,2.934812160158181,1.0836641569701118
24302244,2024-05-17,2830C20HMNAK,120.79,9.99,9783.0,1008.0,701.0,2860.0,1694.0,261.0,0.0,6583.0,1375.0,0.0,0.1462592592592592,0.0354444444444444,0.8175185185185185,1955.0,0.923612173108093,54.49954466384221,9.705357142847514,0.8664961636824212,15,0.19,1.0,0.023,0.019,0.21,18.065,52.102,17.852,0.991,0.695,5.809,2.84,2.9183890662633725,1.4505818809510551
24102249,2024-05-18,R19,126.34,0.0,6894.0,1983.0,795.0,2010.0,1290.0,254.0,0.0,421.0,90.0,0.0,0.1441764705882353,0.0342647058823529,0.8445588235294118,1544.0,0.9999999999920848,3.332277980027448,3.476550680784934,0.8354922279787335,64,0.52,0.75,0.018,0.017,0.24,17.966,51.973,17.993,1.0,0.694,5.851,2.861,2.8883516727798155,1.4453003337041157
24102253,2024-05-18,R19,123.49,0.0,10002.0,969.0,800.0,3331.0,1288.0,250.0,0.0,5236.0,2358.0,0.0,0.1441764705882353,0.0342647058823529,0.8445588235294118,1538.0,0.999999999991902,42.40019434737712,10.321981424137954,0.8374512353700667,64,0.52,0.76,0.019,0.017,0.26,20.81,52.084,17.03,0.697,0.632,4.507,2.581,3.0581880100992307,1.3763906873497
24102242,2024-05-18,R19,126.6,0.0,9969.0,987.0,795.0,4329.0,1282.0,250.0,0.0,496.0,891.0,0.0,0.1441764705882353,0.0342647058823529,0.8445588235294118,1532.0,0.9999999999921012,3.917851500758943,10.100303951357548,0.8368146214093755,64,0.5,0.74,0.014,0.02,0.2,18.51,52.083,17.52,0.979,0.703,5.772,2.772,2.9726043034073397,1.4455052593599955
24302262,2024-05-18,2830C20MMNC,116.59,10.0,7998.0,7386.0,908.0,2815.0,1377.0,273.0,0.0,6587.0,1037.0,0.0,0.1441764705882353,0.0342647058823529,0.8445588235294118,1650.0,0.9210048186987834,56.49712668276441,1.0828594638503817,0.8345454545449488,17,0.21,0.85,0.025,0.016,0.19,20.893,51.04,15.81,1.165,1.117,5.288,3.069,3.228132312946683,1.3905841325196164
24302260,2024-05-18,2830C20MMNC,124.2,9.89,8028.0,3216.0,820.0,3122.0,1884.0,264.0,0.0,6413.0,1014.0,0.0,0.1441764705882353,0.0342647058823529,0.8445588235294118,2148.0,0.9262435677460942,51.63446054708829,2.4962686567156416,0.8770949720666308,17,0.19,0.75,0.026,0.021,0.22,18.692,50.778,18.967,1.03,1.031,5.361,2.544,2.6770350063264443,1.3483271375464685
24302258,2024-05-18,2062BK1,117.71,10.0,8031.0,2961.0,809.0,4248.0,1864.0,271.0,0.0,6432.0,1015.0,0.0,0.1441764705882353,0.0342647058823529,0.8445588235294118,2135.0,0.9216975961089836,54.64276611966152,2.712259371832924,0.8730679156904576,6,0.19,0.72,0.016,0.02,0.17,18.753,51.971,17.711,0.942,0.685,5.496,2.771,2.9342253839205057,1.4252296722884958
24202257,2024-05-18,2830C20MMNC,115.02,9.9,10155.0,1467.0,704.0,1538.0,1718.0,273.0,0.0,6097.0,1040.0,311.0,0.1441764705882353,0.0342647058823529,0.8445588235294118,1991.0,0.920749279531534,53.00817249127971,6.922290388543338,0.8628829733797776,17,0.2,0.72,0.021,0.016,0.19,21.486,51.845,16.786,0.654,0.636,4.343,2.582,3.0884017394412338,1.3546102996890756
24202267,2024-05-18,2830C20MMNC,120.3,9.85,10575.0,663.0,704.0,2656.0,1664.0,277.0,0.0,6317.0,1088.0,0.0,0.1441764705882353,0.0342647058823529,0.8445588235294118,1941.0,0.9243180944992369,52.510390689505314,15.950226244319834,0.857290056671377,17,0.21,0.78,0.033,0.023,0.19,23.871,52.833,13.977,0.774,0.645,4.347,2.221,3.7797252825869223,1.3958889270522339
24302275,2024-05-18,2830C20MMNC,131.29,0.0,10689.0,3330.0,698.0,4714.0,1888.0,264.0,0.0,6417.0,1070.0,0.0,0.1441764705882353,0.0342647058823529,0.8445588235294118,2152.0,0.9999999999923832,48.87653286580185,3.209909909908946,0.8773234200739418,17,0.22,0.68,0.018,0.014,0.22,0.558,53.612,30.406,5.107,0.469,8.253,0.071,1.7631466438648995,1.7313741320846117
24102245,2024-05-18,R19,127.3,0.0,6660.0,1473.0,947.0,1422.0,1282.0,254.0,0.0,5998.0,76.0,0.0,0.1441764705882353,0.0342647058823529,0.8445588235294118,1536.0,0.9999999999921444,47.11704634684119,4.521384928713835,0.8346354166661233,64,0.48,0.75,0.015,0.013,0.23,20.581,50.422,16.239,1.019,0.991,6.394,2.798,3.1048029556650243,1.3693816028896553
24202282,2024-05-20,2830C20MMNC,127.74,10.0,9312.0,2001.0,800.0,2471.0,1630.0,246.0,0.0,6299.0,1016.0,412.0,0.14709375,0.0333125,0.94140625,1876.0,0.9273994482290736,49.3111006728565,4.653673163415966,0.868869936033652,17,0.21,0.75,0.019,0.023,0.25,25.809,49.451,15.119,0.911,1.085,4.162,2.056,3.270568783068783,1.208214224632901
24202284,2024-05-20,R19,120.99,9.88,11325.0,1722.0,809.0,2036.0,1245.0,260.0,0.0,6902.0,1650.0,0.0,0.14709375,0.0333125,0.94140625,1505.0,0.9245052341948156,57.046036862079134,6.576655052260989,0.8272425249163938,64,0.51,0.76,0.019,0.012,0.24,26.21,48.93,15.191,0.896,1.093,4.173,2.098,3.220774091627172,1.1818269648809236
24302315,2024-05-21,2830C20MMNAK,119.09,10.0,10275.0,3663.0,696.0,2066.0,1776.0,271.0,0.0,6347.0,1025.0,289.0,0.1538,0.0316,0.95648,2047.0,0.9225346657299364,53.295826685252365,2.805077805077039,0.8676111382506754,16,0.2,0.71,0.031,0.015,0.2,29.346,45.128,15.356,0.799,0.757,4.718,2.304,2.9385947776258385,1.0095071919110574
24102413,2024-05-21,2830C20MMNC,124.6,9.5,8949.0,2952.0,820.0,1999.0,1682.0,264.0,0.0,6297.0,1118.0,0.0,0.1538,0.0316,0.95648,1946.0,0.929157345257799,50.53772070585443,3.0315040650396234,0.8643371017467295,17,0.23,0.84,0.032,0.019,0.23,22.003,50.517,16.669,0.998,0.975,5.217,2.089,3.0304139172165567,1.3062601815219923
24102424,2024-05-21,R34,116.14,11.85,10965.0,0.0,779.0,3131.0,1283.0,247.0,0.0,4838.0,1269.0,0.0,0.1538,0.0316,0.95648,1530.0,0.9074146417617984,41.65662131873896,10965000000000.0,0.8385620915027199,66,0.62,0.77,0.016,0.021,0.2,21.133,52.526,16.559,0.705,0.634,4.325,2.466,3.1718599033816424,1.393521343485528
24102429,2024-05-21,R34,115.5,10.0,10500.0,0.0,793.0,2435.0,1290.0,251.0,0.0,5114.0,1892.0,0.0,0.1538,0.0316,0.95648,1541.0,0.9203187250922684,44.27705627667292,10500000000000.0,0.8371187540552647,66,0.63,0.75,0.02,0.017,0.21,24.527,48.892,17.677,0.787,1.015,2.849,2.479,2.7656974770901686,1.1584409430162304
24302381,2024-05-21,2062BK1,124.69,10.0,12801.0,489.0,828.0,2712.0,1782.0,261.0,0.0,6664.0,1273.0,0.0,0.1538,0.0316,0.95648,2043.0,0.925755438407263,53.44454246488536,26.17791411037592,0.8722466960348153,6,0.21,0.8,0.039,0.027,0.21,26.112,50.238,14.754,0.647,0.624,3.79,2.378,3.404811928159946,1.229304818068368
24302372,2024-05-21,2830C20MMNC,117.7,9.9,8928.0,0.0,787.0,3609.0,1773.0,258.0,0.0,6089.0,1042.0,256.0,0.1538,0.0316,0.95648,2031.0,0.9224137930962192,51.733220050537525,8928000000000.0,0.8729689807972069,17,0.21,0.66,0.034,0.029,0.16,23.458,49.454,16.028,0.743,0.72,5.563,2.523,3.085282924698983,1.2524121862891586
24102345,2024-05-21,2830C20MMNC,130.98,9.85,8673.0,1968.0,767.0,2836.0,1652.0,251.0,0.0,4744.0,1088.0,0.0,0.1538,0.0316,0.95648,1903.0,0.9300575161476244,36.21927011729869,4.407012195119712,0.8681029952701692,17,0.2,0.71,0.023,0.018,0.2,21.844,49.833,16.621,1.113,1.01,5.184,2.706,2.998014679340633,1.2955077211043518
24102395,2024-05-21,2062BK1,119.5,9.85,9984.0,2757.0,767.0,3268.0,1733.0,281.0,0.0,5863.0,1014.0,0.0,0.1538,0.0316,0.95648,2014.0,0.923850019320264,49.06276150586558,3.621327529922517,0.8604766633560772,6,0.22,0.9,0.041,0.013,0.24,25.811,50.088,15.05,0.651,0.63,3.847,2.458,3.3278851903528004,1.225784347315354
24102389,2024-05-21,2062BK1,115.1,10.0,9390.0,2955.0,792.0,3319.0,1733.0,261.0,0.0,5661.0,1093.0,0.0,0.1538,0.0316,0.95648,1994.0,0.9200639488335726,49.183318852743845,3.177664974618214,0.8691073219654618,6,0.18,0.89,0.022,0.022,0.2,21.927,53.178,15.504,0.682,0.635,4.212,2.229,3.4297323444050307,1.4206561231032273
24102376,2024-05-21,2062BK1,120.89,9.9,9153.0,1548.0,790.0,3497.0,1736.0,273.0,0.0,6096.0,1038.0,0.0,0.1538,0.0316,0.95648,2009.0,0.9243061396060532,50.42600711348808,5.912790697670599,0.8641114982574096,6,0.2,0.78,0.031,0.021,0.21,23.685,50.927,15.412,0.687,0.724,4.647,2.421,3.304158826964251,1.3025474448820913
24102360,2024-05-21,R34,122.17,0.0,10746.0,2286.0,777.0,3317.0,1333.0,254.0,0.0,5644.0,1443.0,0.0,0.1538,0.0316,0.95648,1587.0,0.9999999999918148,46.197920929473696,4.700787401572747,0.839949590421651,66,0.62,0.74,0.02,0.018,0.21,23.778,49.777,15.586,0.745,0.728,5.47,2.415,3.1934945788156797,1.2644989203607266
24102409,2024-05-21,S.TOWER6VAN,121.95,9.69,8676.0,1467.0,797.0,3229.0,2545.0,118.0,459.0,6301.0,1183.0,0.0,0.1538,0.0316,0.95648,3122.0,0.9263901549610576,51.66871668674318,5.914110429443822,0.8151825752720002,67,0.177,1.382,0.031,0.019,0.201,0.748,23.384,15.686,2.6905,1.4775,4.916,0.028,1.4906610569261172,1.4228171585031941
24202379,2024-05-21,R34,122.67,0.0,9699.0,0.0,803.0,4158.0,969.0,257.0,0.0,5584.0,1442.0,0.0,0.1538,0.0316,0.95648,1226.0,0.999999999991848,45.5205021598963,9699000000000.0,0.7903752039145266,66,0.63,0.75,0.021,0.019,0.22,19.792,52.907,16.329,0.964,0.458,5.739,2.283,3.239865278628291,1.464675267150213
24202375,2024-05-21,R34,122.76,0.0,9636.0,1107.0,811.0,2266.0,1063.0,304.0,0.0,5600.0,1013.0,368.0,0.1538,0.0316,0.95648,1367.0,0.999999999991854,45.61746497193208,8.704607046062598,0.7776152158004553,66,0.62,0.73,0.026,0.023,0.19,25.645,50.369,14.986,0.58,0.614,3.839,2.508,3.3608460665910456,1.2396387084071667
24202344,2024-05-21,2062BK1,121.14,10.92,9162.0,1920.0,811.0,2047.0,1644.0,273.0,0.0,6412.0,1087.0,0.0,0.1538,0.0316,0.95648,1917.0,0.9173103134869204,52.93049364328108,4.7718749999975145,0.8575899843501004,6,0.2,0.71,0.023,0.017,0.19,12.2075,49.272000000000006,24.1935,2.83,1.7830000000000001,7.1225000000000005,1.1515,2.036495897828019,1.353552002637218
24202341,2024-05-21,2830C20MMNC,117.49,10.0,9213.0,2397.0,817.0,2051.0,1664.0,256.0,0.0,6496.0,2833.0,0.0,0.1538,0.0316,0.95648,1920.0,0.9215624754810452,55.28981189841442,3.8435544430522137,0.8666666666662153,17,0.17,0.8,0.023,0.019,0.21,26.356,48.402,14.537,0.613,0.711,5.619,2.321,3.3293437886917046,1.1835966156404363
24202318,2024-05-21,2062BK1,123.49,10.0,11406.0,2217.0,814.0,2036.0,1644.0,253.0,0.0,6805.0,1079.0,0.0,0.1538,0.0316,0.95648,1897.0,0.9250880215677196,55.10567657255563,5.144790257101874,0.8666315234576348,6,0.18,0.73,0.024,0.016,0.2,25.7,50.12,14.918,0.805,0.694,4.044,2.254,3.3594744956096254,1.2339053152465596
24202390,2024-05-21,2062BK1,118.57,10.0,10056.0,2001.0,712.0,3114.0,1593.0,300.0,0.0,5756.0,965.0,329.0,0.1538,0.0316,0.95648,1893.0,0.9222213580079164,48.54516319432786,5.025487256369303,0.8415213946112828,6,0.18,0.88,0.022,0.019,0.2,23.551,48.924,15.521,1.151,1.215,5.547,2.472,3.151913413219946,1.2521178307271006
24302321,2024-05-21,2062BK1,126.04,10.0,9264.0,2694.0,704.0,3075.0,1276.0,268.0,289.0,6387.0,1119.0,0.0,0.1538,0.0316,0.95648,1833.0,0.926492208167256,50.6743890824288,3.4387527839630887,0.6961265684666142,6,0.18,0.73,0.017,0.013,0.23,20.528,52.213,16.311,0.723,0.783,5.377,2.527,3.2008950465914663,1.4172909880564606
24302348,2024-05-21,2062BK1,127.09,10.0,8574.0,1530.0,812.0,4035.0,1918.0,288.0,0.0,6356.0,986.0,0.0,0.1538,0.0316,0.95648,2206.0,0.927055219192304,50.0118026591391,5.603921568623789,0.8694469628282551,6,0.19,0.71,0.024,0.02,0.17,23.503,51.431,15.252,0.662,0.711,4.559,2.404,3.3718612731921587,1.3270461347920322
24302353,2024-05-21,2830C20MMNC,125.96,10.0,9912.0,1791.0,693.0,2030.0,1927.0,273.0,0.0,6810.0,1036.0,0.0,0.1538,0.0316,0.95648,2200.0,0.9264489555683552,54.06478247019638,5.534338358455871,0.8759090909086927,17,0.2,0.73,0.023,0.021,0.21,27.087,46.845,15.649,0.759,0.881,4.868,2.396,2.9932907348242814,1.0961227975758712
24202408,2024-05-21,2830C20MMNC,119.74,10.03,9213.0,2541.0,712.0,1281.0,1320.0,277.0,0.0,6723.0,1073.0,0.0,0.1538,0.0316,0.95648,1597.0,0.9227094089471936,56.14665107686532,3.625737898463744,0.8265497808385557,17,0.2,0.81,0.021,0.02,0.24,23.601,49.076,15.472,0.91,1.224,5.545,2.556,3.171718477347638,1.2559758407124944
24202406,2024-05-21,2830C20MMNC,121.3,10.01,9300.0,2313.0,718.0,2052.0,1492.0,253.0,0.0,6066.0,1029.0,305.0,0.1538,0.0316,0.95648,1745.0,0.9237681821573088,50.00824402267099,4.020752269777769,0.8550143266470744,17,0.22,0.82,0.027,0.017,0.21,19.766,52.972,16.307,1.008,0.459,5.688,2.277,3.2482217316654403,1.4684260131950995
24202401,2024-05-21,2830C20MMNC,120.89,9.87,11490.0,0.0,690.0,2601.0,1559.0,300.0,0.0,6015.0,997.0,404.0,0.1538,0.0316,0.95648,1859.0,0.9245182012777264,49.755976507157285,11490000000000.0,0.8386229155455414,17,0.22,0.77,0.022,0.019,0.18,21.925,50.629,17.409,0.839,0.624,4.531,2.459,2.9080413555427915,1.2871234269734333
24102448,2024-05-22,2062BK1,122.36,10.0,9579.0,1878.0,798.0,2982.0,1662.0,261.0,316.0,6211.0,1081.0,312.0,0.1567741935483871,0.0328387096774193,0.8189677419354839,2239.0,0.9244484738521876,50.76005230425989,5.100638977633067,0.742295667708467,6,0.2,0.87,0.042,0.016,0.18,17.747,51.272,19.371,0.785,1.156,5.12,2.753,2.646706586826347,1.3812872114011694
24102464,2024-05-22,2062BK1,125.3,0.0,10962.0,2022.0,797.0,3989.0,1722.0,271.0,0.0,460.0,96.0,0.0,0.1567741935483871,0.0328387096774193,0.8189677419354839,1993.0,0.9999999999920192,3.671189146020182,5.421364985160524,0.8640240842945991,6,0.198,0.75,0.028,0.023,0.221,20.277,51.71,16.952,0.591,1.137,5.203,2.616,3.050197605143632,1.3889336556540426
24302481,2024-05-22,2830C20MMNC,126.88,10.01,8043.0,2727.0,908.0,1965.0,1891.0,302.0,0.0,7042.0,1094.0,0.0,0.1567741935483871,0.0328387096774193,0.8189677419354839,2193.0,0.9268755935354894,55.50126103361049,2.949394939492868,0.8622891016867933,17,0.211,0.665,0.025,0.018,0.192,21.195,49.465,17.889,0.691,1.056,5.434,2.721,2.7649524874231415,1.2655750287834209
24302438,2024-05-22,2830C20MMNC,126.53,0.0,11544.0,1494.0,793.0,4489.0,1709.0,258.0,0.0,6893.0,1486.0,0.0,0.1567741935483871,0.0328387096774193,0.8189677419354839,1967.0,0.9999999999920968,54.47719908279082,7.726907630516917,0.8688357905435339,17,0.212,0.905,0.026,0.016,0.222,21.867,52.565,16.537,1.005,1.054,2.86,2.533,3.178437537791752,1.3687019919281345
24302462,2024-05-22,2830C20MMNC,121.35,0.0,9069.0,1653.0,900.0,4326.0,1779.0,268.0,0.0,6152.0,1008.0,0.0,0.1567741935483871,0.0328387096774193,0.8189677419354839,2047.0,0.9999999999917594,50.69633292088425,5.486388384751672,0.8690766976058285,17,0.23,0.85,0.029,0.02,0.21,0.0,0.0,0.0,0.0,0.0,0.0,0.0,0.0,0.0
24102531,2024-05-23,S.TOWER6VAN,127.98,10.0,8820.0,3426.0,872.0,3034.0,2484.0,105.0,447.0,6113.0,1210.0,0.0,0.1461428571428571,0.0324,0.9046285714285714,3036.0,0.9275257283597076,47.76527582397433,2.5744308231165864,0.8181818181815487,67,0.191,1.31,0.033,0.02,0.21,18.976,52.737,17.714,0.808,0.73,5.041,2.534,2.9769686706181204,1.4373279550843534
24102529,2024-05-23,S.TOWER6VAN,123.3,10.12,9471.0,2895.0,677.0,3027.0,2484.0,85.0,450.0,6386.0,1142.0,331.0,0.1461428571428571,0.0324,0.9046285714285714,3019.0,0.924149302946154,51.79237631750371,3.271502590672445,0.822789002980847,67,0.2,1.31,0.033,0.021,0.23,19.722,52.387,17.254,0.81,0.755,5.042,2.533,3.0360475224572583,1.4167455445276795
24102523,2024-05-23,S.TOWER6VAN,128.89,10.0,9831.0,3672.0,785.0,2404.0,2426.0,98.0,464.0,6312.0,1130.0,0.0,0.1461428571428571,0.0324,0.9046285714285714,2988.0,0.9280005759887106,48.97199162038195,2.677287581698617,0.811914323962245,67,0.185,1.284,0.032,0.02,0.222,19.573,53.841,18.156,0.852,0.505,2.993,2.402,2.965302638101008,1.4270076861913599
24102521,2024-05-23,2830C20MMNC,117.02,9.26,9141.0,4095.0,907.0,2673.0,1726.0,280.0,0.0,6291.0,1009.0,0.0,0.1461428571428571,0.0324,0.9046285714285714,2006.0,0.926670890078186,53.760041018169886,2.232234432233887,0.860418743768265,17,0.22,0.79,0.032,0.026,0.22,20.656,48.696,18.036,1.186,1.429,5.975,2.418,2.6997837777900977,1.2585222133202387
24102518,2024-05-23,R34,130.18,0.0,10008.0,3270.0,795.0,3367.0,1080.0,251.0,0.0,6172.0,1048.0,0.0,0.1461428571428571,0.0324,0.9046285714285714,1331.0,0.9999999999923184,47.41127669344438,3.0605504587146606,0.8114199849730943,66,0.63,0.77,0.027,0.018,0.21,21.16,50.75,18.04,0.91,1.78,7.82,2.77,2.813036971343052,1.2946098313818526
24102516,2024-05-23,2830C20MMNC,112.79,10.95,9051.0,3771.0,880.0,1483.0,1782.0,298.0,0.0,6357.0,1016.0,0.0,0.1461428571428571,0.0324,0.9046285714285714,2080.0,0.9115080006391504,56.361379554425376,2.4001591089890213,0.8567307692303573,17,0.207,0.746,0.025,0.023,0.189,19.771,52.706,17.022,0.8,0.747,4.955,2.508,3.0961640133936443,1.4324618144262653
24102511,2024-05-23,2062BK1,121.92,10.92,9723.0,3453.0,805.0,1497.0,1709.0,301.0,0.0,6576.0,1241.0,0.0,0.1461428571428571,0.0324,0.9046285714285714,2010.0,0.917795844618204,53.93700787357335,2.81581233709736,0.8502487562184825,6,0.2,0.78,0.023,0.024,0.25,10.3105,52.084,23.5015,3.339,0.9005000000000001,6.975999999999999,1.2825,2.2161046697159876,1.5403543015999765
24102509,2024-05-23,2830C20MMNC,126.78,10.0,8724.0,2625.0,800.0,2426.0,1708.0,301.0,0.0,6458.0,1111.0,0.0,0.1461428571428571,0.0324,0.9046285714285714,2009.0,0.926889896176876,50.93863385351839,3.3234285714273053,0.8501742160274514,17,0.214,0.796,0.035,0.021,0.202,13.1395,51.1185,22.621000000000002,2.7925000000000004,1.0895000000000001,6.4725,1.2375,2.259680841658562,1.4294282957929616
24202503,2024-05-23,2830C20MMNC,121.07,10.0,9576.0,2493.0,704.0,1152.0,1661.0,260.0,0.0,6588.0,1028.0,0.0,0.1461428571428571,0.0324,0.9046285714285714,1921.0,0.9237048905094706,54.41480135413881,3.841155234655499,0.8646538261317727,17,0.212,0.752,0.021,0.021,0.2,28.592,47.533,13.643,0.519,0.763,5.529,2.064,3.4838024039871005,1.1254143384790227
24102502,2024-05-23,2062BK1,122.96,9.89,9339.0,3093.0,807.0,0.0,1684.0,301.0,0.0,6229.0,1713.0,0.0,0.1461428571428571,0.0324,0.9046285714285714,1985.0,0.92555513736601,50.65875081286062,3.0193986420940773,0.8483627204025953,6,0.2,0.74,0.024,0.023,0.21,24.71,49.174,14.285,0.938,1.593,5.455,2.337,3.4421111577768446,1.2610011283208533
24102499,2024-05-23,2830C20MMNC,121.6,10.0,11616.0,4440.0,807.0,2897.0,1692.0,301.0,0.0,6112.0,1491.0,0.0,0.1461428571428571,0.0324,0.9046285714285714,1993.0,0.92401215804769,50.26315789432349,2.616216216215627,0.8489713998992228,17,0.205,0.82,0.018,0.018,0.22,24.662,48.722,14.657,0.949,1.601,5.52,2.405,3.323918679219539,1.23911495422177
24202512,2024-05-23,2830C20MMNC,120.86,10.0,9378.0,3555.0,910.0,1244.0,1688.0,277.0,0.0,6804.0,1088.0,0.0,0.1461428571428571,0.0324,0.9046285714285714,1965.0,0.9235824545245026,56.29654145245493,2.6379746835435616,0.8590330788799699,17,0.21,0.747,0.021,0.019,0.194,1.444,50.313,29.96,4.484,2.82,9.216,0.047,1.6792830679883848,1.6020697341187708
24102472,2024-05-23,R34,127.03,0.0,10482.0,1308.0,812.0,3981.0,1215.0,254.0,0.0,5718.0,1096.0,0.0,0.1461428571428571,0.0324,0.9046285714285714,1469.0,0.999999999992128,45.01298905734856,8.013761467883782,0.8270932607210163,66,0.62,0.75,0.018,0.018,0.21,25.236,48.709,15.789,0.76,0.906,4.325,2.66,3.0848005066497786,1.1872714863744944
24202501,2024-05-23,2062BK1,122.88,10.0,10167.0,3711.0,729.0,2022.0,1637.0,253.0,0.0,6829.0,1081.0,0.0,0.1461428571428571,0.0324,0.9046285714285714,1890.0,0.924744130035184,55.57454427038107,2.7396928051730693,0.8661375661371079,6,0.182,0.75,0.02,0.014,0.196,26.451,48.61,13.472,0.892,1.694,5.208,2.133,3.607956654048839,1.2175633704037672
24302507,2024-05-23,2062BK1,129.92,10.0,11907.0,990.0,707.0,1312.0,1773.0,243.0,0.0,7279.0,1306.0,0.0,0.1461428571428571,0.0324,0.9046285714285714,2016.0,0.9285305889013112,56.02678571385449,12.02727272726058,0.8794642857138495,6,0.2,0.76,0.025,0.02,0.22,19.88,53.38,17.2,0.66,1.12,6.82,2.68,3.1033079472123712,1.4395512526630891
24302510,2024-05-23,2830C20MMNC,120.5,10.92,10716.0,2631.0,696.0,1869.0,1779.0,247.0,0.0,7002.0,1093.0,0.0,0.1461428571428571,0.0324,0.9046285714285714,2026.0,0.9169076244033108,58.10788381694516,4.072976054730493,0.8780848963470493,17,0.194,0.73,0.021,0.016,0.206,19.738,52.634,17.088,0.8,0.747,4.974,2.523,3.0799929779390247,1.4292231243381215
24302513,2024-05-23,2830C20MMNC,126.89,10.15,9567.0,2943.0,809.0,0.0,1665.0,250.0,0.0,7012.0,1101.0,0.0,0.1461428571428571,0.0324,0.9046285714285714,1915.0,0.9259340338519708,55.26046181688659,3.2507645259927798,0.8694516971274833,17,0.205,0.711,0.02,0.017,0.203,11.608,50.0565,23.2975,3.4494999999999996,1.2795,7.3895,1.2195,2.148485954031375,1.4340165871685788
24302515,2024-05-23,2062BK1,122.07,10.0,9954.0,3246.0,793.0,1620.0,1752.0,251.0,0.0,6943.0,1093.0,0.0,0.1461428571428571,0.0324,0.9046285714285714,2003.0,0.9242825774140664,56.87720160517017,3.0665434380766894,0.8746879680474914,6,0.22,0.73,0.022,0.022,0.23,20.984,49.239,17.416,0.972,1.435,5.821,2.519,2.8270655107079286,1.282232233535585
