Repository: SiddharthKumar268/FerroMind

# FerroMind
*Ferro-Alloy Optimisation using Machine Learning*
**SAIL Durgapur Steel Plant | Steel Melting Shop**
Intern: Siddharth Kumar | FY 2023-24 to FY 2025-26

---

## Quick Start

```bash

# 2. Place raw Excel files in data/raw/

## Dataset

| | |
|---|---|
| Total heats after cleaning | 47,421 |
| Training set | 37,936 heats (Apr 2023 – Jun 2025) |
| Test set | 9,485 heats (Jun 2025 – Dec 2025) |
| Input features | 21 (16 raw + 5 engineered) |
| Target variables | Mn, Si, C, S, P |
| BOF grades | 76 distinct grades |
| Split method | Chronological 80/20 — no shuffle, no leakage |

---

File: data/processed/sms_train.csv (part 34 of 253)
Heat_Number,Date,BOF Grade Code,Hot Metal Addn. Weight,Scrap Addn. Weight,Lime Into Converter,Dolomite Into Converter,Lime Into Ladle,Iron Ore Into Converter,SIMN Into Ladle,FESI Into Ladle,FEMN Into Ladle,Measered O2 Mainblow II,Duration of Mainblow I/II,Measered O2 2nd Blow,HM_P,HM_S,HM_Si,Total_FA_Ladle,HM_Ratio,O2_per_ton_HM,Lime_Dolo_Ratio,SiMn_FA_Fraction,Grade_Encoded,C,Mn,P,S,Si
23105686,2023-07-17,2830C20MMNAK,123.45,8.49,11511.0,1245.0,777.0,3334.0,1644.0,416.0,0.0,6541.0,1311.0,0.0,0.20038461538461538,0.041346153846153845,0.9098461538461537,2060.0,0.935652569342613,52.985014175350464,9.245783132522694,0.7980582524267971,16,0.18,0.85,0.022,0.02,0.2
23105811,2023-07-17,EXPORTDSP14,116.17,9.88,11508.0,2010.0,652.0,3901.0,1908.0,274.0,0.0,6158.0,1034.0,0.0,0.20038461538461538,0.041346153846153845,0.9098461538461537,2182.0,0.9216184053873732,53.00852199317372,5.72537313432551,0.8744271310720099,55,0.19,0.79,0.035,0.028,0.2
23105816,2023-07-17,EXPORTDSP14,124.56,9.48,11811.0,1548.0,729.0,4600.0,1837.0,335.0,0.0,6147.0,981.0,272.0,0.20038461538461538,0.041346153846153845,0.9098461538461537,2172.0,0.9292748433234165,49.34971098226276,7.629844961235381,0.8457642725594633,55,0.18,0.8,0.025,0.032,0.25
23105826,2023-07-17,2062BK1,124.75,9.28,10449.0,1752.0,800.0,3772.0,1824.0,318.0,0.0,6304.0,1009.0,274.0,0.20038461538461538,0.041346153846153845,0.9098461538461537,2142.0,0.930761769746096,50.53306613185945,5.964041095887007,0.8515406162461011,6,0.19,0.89,0.029,0.028,0.21
23305808,2023-07-17,EXPORTDSP14,124.15,8.87,12183.0,0.0,779.0,4986.0,1865.0,268.0,214.0,6291.0,1019.0,0.0,0.20038461538461538,0.041346153846153845,0.9098461538461537,2347.0,0.9333182979932844,50.672573499390474,12183000000000.0,0.7946314443967641,55,0.21,0.81,0.03,0.038,0.22
23205827,2023-07-17,2062BK1,121.38,10.21,9495.0,990.0,1383.0,1697.0,1714.0,253.0,0.0,5937.0,2177.0,0.0,0.20038461538461538,0.041346153846153845,0.9098461538461537,1967.0,0.9224105175095189,48.912506178539196,9.590909090899403,0.871377732587254,6,0.21,0.77,0.033,0.029,0.2
23205823,2023-07-17,2062BK1,124.32,10.7,9501.0,1005.0,808.0,2601.0,1711.0,270.0,0.0,5124.0,1072.0,0.0,0.20038461538461538,0.041346153846153845,0.9098461538461537,1981.0,0.9207524811070898,41.216216215884685,9.453731343274175,0.8637051993938093,6,0.22,0.79,0.028,0.028,0.21
23205821,2023-07-17,2062BK1,130.46,9.06,10002.0,909.0,797.0,3271.0,1704.0,267.0,0.0,6026.0,1012.0,0.0,0.20038461538461538,0.041346153846153845,0.9098461538461537,1971.0,0.9350630733877935,46.190403188362794,11.003300330020899,0.8645357686449191,6,0.19,0.78,0.036,0.034,0.25
23305837,2023-07-17,2830C20MMNC,127.7,10.47,9312.0,1011.0,912.0,2043.0,1676.0,244.0,0.0,6408.0,1032.0,0.0,0.20038461538461538,0.041346153846153845,0.9098461538461537,1920.0,0.9242237822904811,50.180109631556924,9.210682492572491,0.872916666666212,17,0.21,0.72,0.033,0.03,0.21
23205818,2023-07-17,EXPORTDSP14,131.39,0.0,11463.0,0.0,798.0,2076.0,1711.0,273.0,0.0,6678.0,1142.0,356.0,0.20038461538461538,0.041346153846153845,0.9098461538461537,1984.0,0.9999999999923892,50.825785828062834,11463000000000.0,0.8623991935479525,55,0.22,0.75,0.031,0.031,0.25
23305810,2023-07-17,S.TOWER6VAN,129.14,10.67,12396.0,0.0,834.0,5058.0,1984.0,0.0,502.0,6009.0,972.0,0.0,0.20038461538461538,0.041346153846153845,0.9098461538461537,2486.0,0.9236821400406003,46.53089670089415,12396000000000.0,0.7980691874493974,67,0.19,1.31,0.023,0.016,0.26
23305807,2023-07-17,2062BK1,124.77,10.21,12126.0,0.0,812.0,4725.0,1904.0,267.0,0.0,6223.0,1072.0,0.0,0.20038461538461538,0.041346153846153845,0.9098461538461537,2171.0,0.9243591643137921,49.875771419011976,12126000000000.0,0.8770152003680898,6,0.19,0.85,0.026,0.035,0.21
23205829,2023-07-17,2062BK1,124.06,9.49,11985.0,1011.0,808.0,4020.0,1714.0,250.0,0.0,6308.0,1621.0,0.0,0.20038461538461538,0.041346153846153845,0.9098461538461537,1964.0,0.9289404717264774,50.846364661850345,11.854599406516465,0.8727087576370302,6,0.22,0.75,0.022,0.022,0.19
23305803,2023-07-17,2062BK1,126.49,10.08,11343.0,1209.0,638.0,4247.0,1905.0,326.0,0.0,6404.0,1035.0,319.0,0.20038461538461538,0.041346153846153845,0.9098461538461537,2231.0,0.926191696559082,50.62850818206476,9.382133995029461,0.853877185118398,6,0.21,0.85,0.032,0.039,0.2
23305805,2023-07-17,2062BK1,129.92,9.28,11916.0,0.0,787.0,4347.0,1922.0,237.0,0.0,6342.0,1074.0,305.0,0.20038461538461538,0.041346153846153845,0.9098461538461537,2159.0,0.9333333333266284,48.81465517203807,11916000000000.0,0.8902269569240897,6,0.19,0.86,0.031,0.035,0.22
23305798,2023-07-17,EXPORTDSP14,122.05,8.14,11322.0,960.0,793.0,4676.0,1912.0,200.0,0.0,5828.0,946.0,0.0,0.20038461538461538,0.041346153846153845,0.9098461538461537,2112.0,0.9374759966131234,47.750921752988525,11.793749999987716,0.9053030303026016,55,0.21,0.82,0.02,0.032,0.22
23305796,2023-07-17,EXPORTDSP14,116.24,9.49,10998.0,858.0,831.0,3839.0,1893.0,250.0,0.0,5811.0,1014.0,0.0,0.20038461538461538,0.041346153846153845,0.9098461538461537,2143.0,0.9245207985291933,49.9913971089987,12.81818181816688,0.883341110592215,55,0.21,0.82,0.017,0.025,0.22
23305790,2023-07-17,2830C20MMNC,120.55,10.0,7344.0,867.0,815.0,4715.0,1916.0,315.0,0.0,6300.0,1018.0,0.0,0.20038461538461538,0.041346153846153845,0.9098461538461537,2231.0,0.9234009957799816,52.26047283241592,8.470588235284348,0.8588077095469032,17,0.21,0.94,0.027,0.034,0.21
23305786,2023-07-17,2062BK1,122.02,7.67,10989.0,1311.0,749.0,2085.0,1771.0,238.0,0.0,6261.0,1001.0,0.0,0.20038461538461538,0.041346153846153845,0.9098461538461537,2009.0,0.9408589713860679,51.31126044868619,8.38215102974189,0.8815331010448574,6,0.18,0.73,0.026,0.03,0.21
23305784,2023-07-17,2062BK1,122.95,9.28,11178.0,1341.0,724.0,4437.0,1816.0,224.0,0.0,5933.0,952.0,0.0,0.20038461538461538,0.041346153846153845,0.9098461538461537,2040.0,0.9298192543225456,48.255388368863315,8.335570469792442,0.8901960784309362,6,0.21,0.78,0.029,0.037,0.16
23305778,2023-07-17,C20MMNATLT,124.99,9.5,11991.0,1488.0,763.0,3621.0,1810.0,248.0,0.0,6087.0,1036.0,0.0,0.20038461538461538,0.041346153846153845,0.9098461538461537,2058.0,0.9293627778947924,48.69989599128971,8.058467741930068,0.8794946550044317,41,0.21,0.79,0.03,0.036,0.2
23305776,2023-07-17,2062BK1,120.7,8.78,12840.0,993.0,870.0,4962.0,1817.0,257.0,0.0,6108.0,1068.0,0.0,0.20038461538461538,0.041346153846153845,0.9098461538461537,2074.0,0.9321902996529798,50.60480530198339,12.930513595153142,0.8760848601731552,6,0.2,0.87,0.038,0.033,0.22
23305800,2023-07-17,2062BK1,125.77,9.28,11730.0,1467.0,796.0,4475.0,1771.0,316.0,0.0,6577.0,1063.0,321.0,0.20038461538461538,0.041346153846153845,0.9098461538461537,2087.0,0.9312847093600054,52.29386976184866,7.995910020444447,0.8485864877810979,6,0.22,0.83,0.032,0.036,0.23
23205832,2023-07-17,C20MMNATLT,126.53,9.49,9807.0,2010.0,899.0,2037.0,1704.0,294.0,0.0,6623.0,1064.0,256.0,0.20038461538461538,0.041346153846153845,0.9098461538461537,1998.0,0.9302308483978075,52.343317789833684,4.879104477609513,0.852852852852426,41,0.23,0.74,0.023,0.027,0.2
23205838,2023-07-18,2062BK1,128.41,9.49,12360.0,1311.0,899.0,3355.0,1721.0,283.0,0.0,6738.0,1125.0,0.0,0.18408000000000002,0.03404,0.9822799999999999,2004.0,0.931182015946837,52.47254886650205,9.427917620130108,0.858782435129312,6,0.21,0.76,0.02,0.026,0.21
23205835,2023-07-18,2062BK1,129.21,9.68,9030.0,1986.0,907.0,2380.0,1721.0,290.0,0.0,6654.0,1100.0,0.0,0.18408000000000002,0.03404,0.9822799999999999,2011.0,0.9303045575568414,51.49756210779741,4.546827794559644,0.8557931377419912,6,0.19,0.79,0.021,0.029,0.23
23205841,2023-07-18,2062BK1,125.31,10.07,7932.0,216.0,877.0,3543.0,1701.0,294.0,0.0,6357.0,1131.0,0.0,0.18408000000000002,0.03404,0.9822799999999999,1995.0,0.9256167823834717,50.73018913055039,36.72222222205222,0.8526315789469411,6,0.21,0.76,0.028,0.028,0.2
23105836,2023-07-18,S.TOWER6VAN,123.75,10.21,9708.0,1611.0,950.0,3650.0,2409.0,10.0,403.0,6317.0,1016.0,0.0,0.18408000000000002,0.03404,0.9822799999999999,2822.0,0.923783218864409,51.04646464605215,6.026070763497191,0.8536498936921142,67,0.17,1.4,0.041,0.028,0.18
23205844,2023-07-18,2062BK1,129.85,9.49,8955.0,201.0,918.0,2315.0,1711.0,280.0,0.0,6278.0,1067.0,0.0,0.18408000000000002,0.03404,0.9822799999999999,1991.0,0.9318932108444675,48.348093954190624,44.5522388057485,0.8593671521844001,6,0.2,0.8,0.03,0.03,0.2
23105888,2023-07-18,2062BK1,125.73,9.28,12729.0,1488.0,802.0,3782.0,1763.0,298.0,0.0,5999.0,1119.0,0.0,0.18408000000000002,0.03404,0.9822799999999999,2061.0,0.9312643507819329,47.71335401218712,8.55443548386522,0.8554099951475713,6,0.21,0.85,0.021,0.016,0.2
23105891,2023-07-18,S.TOWER6VAN,123.63,10.21,12300.0,966.0,707.0,3243.0,2406.0,7.0,420.0,283.0,2029.0,0.0,0.18408000000000002,0.03404,0.9822799999999999,2833.0,0.9237148834360153,2.2890884089437105,12.732919254645203,0.8492763854568128,67,0.19,1.37,0.028,0.03,0.24
23205847,2023-07-18,2830C20MMNC,130.9,8.78,10500.0,216.0,908.0,3164.0,1725.0,290.0,0.0,6516.0,1060.0,0.0,0.18408000000000002,0.03404,0.9822799999999999,2015.0,0.9371420389394535,49.77845683690009,48.611111110886064,0.8560794044660764,17,0.21,0.8,0.03,0.03,0.25
23205872,2023-07-18,2830C20MMNC,129.2,9.67,10683.0,996.0,797.0,2905.0,1725.0,287.0,0.0,6413.0,1043.0,348.0,0.18408000000000002,0.03404,0.9822799999999999,2012.0,0.9303665298413599,49.63622290983255,10.725903614447063,0.8573558648107071,17,0.23,0.8,0.021,0.029,0.23
23205852,2023-07-18,2830C20MMNC,129.65,8.77,9813.0,603.0,797.0,3825.0,1677.0,290.0,233.0,6327.0,1125.0,0.0,0.18408000000000002,0.03404,0.9822799999999999,2200.0,0.9366421037354671,48.80061704551639,16.27363184076903,0.7622727272723808,17,0.22,0.78,0.028,0.025,0.16
23205856,2023-07-18,2830C20MMNC,126.87,9.49,10476.0,291.0,0.0,1551.0,0.0,0.0,0.0,4646.0,0.0,0.0,0.18408000000000002,0.03404,0.9822799999999999,0.0,0.9304048107881314,36.62016237064223,35.99999999987629,0.0,17,0.2,0.86,0.027,0.02,0.2
23205858,2023-07-18,2062BK1,133.01,8.88,6045.0,0.0,806.0,1270.0,1657.0,287.0,233.0,6479.0,2288.0,0.0,0.18408000000000002,0.03404,0.9822799999999999,2177.0,0.9374163084013151,48.710623261042706,6045000000000.0,0.7611391823606977,6,0.21,0.78,0.021,0.023,0.23
23205863,2023-07-18,2830C20MMNC,127.93,9.47,11154.0,0.0,789.0,851.0,1671.0,283.0,236.0,6662.0,1236.0,0.0,0.18408000000000002,0.03404,0.9822799999999999,2190.0,0.9310771470092354,52.07535370865258,11154000000000.0,0.7630136986297886,17,0.22,0.82,0.024,0.023,0.24
23205865,2023-07-18,2830C20MMNC,128.12,8.98,10932.0,993.0,809.0,2876.0,1674.0,280.0,0.0,6806.0,1148.0,0.0,0.18408000000000002,0.03404,0.9822799999999999,1954.0,0.9345003646904851,53.1220730560949,11.009063444097675,0.8567041965195207,17,0.21,0.82,0.02,0.027,0.27
23205868,2023-07-18,2062BK1,127.04,9.67,11067.0,1110.0,795.0,4582.0,1714.0,300.0,0.0,6496.0,1720.0,0.0,0.18408000000000002,0.03404,0.9822799999999999,2014.0,0.9292663301811919,51.13350125904334,9.970270270261288,0.8510427010919309,6,0.22,0.84,0.021,0.027,0.25
23105885,2023-07-18,2062BK1,120.36,10.21,12537.0,1497.0,780.0,3150.0,1724.0,309.0,0.0,6270.0,983.0,305.0,0.18408000000000002,0.03404,0.9822799999999999,2033.0,0.9218043961023069,52.093718843036775,8.374749498992403,0.8480078701422292,6,0.2,0.8,0.021,0.023,0.2
23205875,2023-07-18,2830C20MMNC,129.84,10.17,10530.0,876.0,809.0,3907.0,1725.0,304.0,0.0,338.0,1430.0,0.0,0.18408000000000002,0.03404,0.9822799999999999,2029.0,0.9273623312554293,2.6032039432947998,12.020547945191758,0.8501724987674469,17,0.2,0.78,0.038,0.024,0.21
23205878,2023-07-18,JIS540RC2ALK,127.33,9.08,10734.0,999.0,797.0,3683.0,2025.0,0.0,830.0,6432.0,1050.0,0.0,0.18408000000000002,0.03404,0.9822799999999999,2855.0,0.9334359650983548,50.514411371628725,10.744744744733989,0.7092819614708549,62,0.19,1.4,0.031,0.017,0.25
23205881,2023-07-18,S.TOWER6VAN,128.34,10.07,10941.0,993.0,800.0,4307.0,2538.0,101.0,537.0,6501.0,1169.0,414.0,0.18408000000000002,0.03404,0.9822799999999999,3176.0,0.9272451412403205,50.654511453555756,11.018126888206426,0.7991183879090683,67,0.2,1.36,0.034,0.027,0.2
23205883,2023-07-18,S.TOWER6VAN,130.41,9.48,11277.0,987.0,795.0,4032.0,2531.0,98.0,530.0,6506.0,1248.0,359.0,0.18408000000000002,0.03404,0.9822799999999999,3159.0,0.9322324683613396,49.88881220727024,11.425531914882042,0.8012029123137698,67,0.19,1.33,0.032,0.024,0.21
23205886,2023-07-18,S.TOWER6VAN,118.77,9.88,11388.0,1125.0,806.0,3440.0,2511.0,95.0,317.0,6599.0,1647.0,0.0,0.18408000000000002,0.03404,0.9822799999999999,2923.0,0.9232024873616541,55.56116864481299,10.122666666657668,0.8590489223397677,67,0.18,1.32,0.028,0.021,0.21
23205892,2023-07-18,S.TOWER6VAN,123.84,9.28,14838.0,1623.0,811.0,3397.0,2487.0,0.0,486.0,6338.0,1498.0,0.0,0.18408000000000002,0.03404,0.9822799999999999,2973.0,0.9302884615314733,51.17894056806218,9.142329020327084,0.8365287588291838,67,0.2,1.33,0.028,0.028,0.21
23205850,2023-07-18,2062BK1,123.58,9.49,9834.0,189.0,789.0,1416.0,1708.0,273.0,0.0,5930.0,2579.0,0.0,0.18408000000000002,0.03404,0.9822799999999999,1981.0,0.9286841511916385,47.98511085897406,52.03174603147073,0.8621908127204129,6,0.2,0.87,0.031,0.025,0.24
23105882,2023-07-18,2062BK1,122.78,9.08,11916.0,1464.0,798.0,2646.0,1821.0,305.0,0.0,6225.0,983.0,418.0,0.18408000000000002,0.03404,0.9822799999999999,2126.0,0.9311390869032978,50.7004398106312,8.139344262289523,0.8565380997173769,6,0.2,0.8,0.024,0.024,0.17
23105839,2023-07-18,S.TOWER6VAN,121.92,9.88,9969.0,2370.0,1980.0,2811.0,4832.0,224.0,898.0,6410.0,1029.0,340.0,0.18408000000000002,0.03404,0.9822799999999999,5954.0,0.9250379362600528,52.57545931715407,4.206329113922276,0.8115552569699678,67,0.2,1.31,0.03,0.029,0.2
23105870,2023-07-18,2830C20MMNC,125.79,9.49,11094.0,1494.0,852.0,3157.0,1702.0,254.0,0.0,314.0,1461.0,0.0,0.18408000000000002,0.03404,0.9822799999999999,1956.0,0.9298492016489516,2.4962238651522677,7.42570281124001,0.8701431492838088,17,0.2,0.85,0.024,0.023,0.23
23305884,2023-07-18,S.TOWER6VAN,122.86,9.28,12528.0,1311.0,727.0,5087.0,2537.0,0.0,407.0,6271.0,1070.0,0.0,0.18408000000000002,0.03404,0.9822799999999999,2944.0,0.9297714545108994,51.041836235951145,9.556064073219256,0.8617527173910117,67,0.18,1.31,0.036,0.025,0.21
23305880,2023-07-18,C20MMNC(BSP),122.22,10.2,11580.0,1986.0,743.0,4190.0,1776.0,258.0,0.0,6401.0,1214.0,0.0,0.18408000000000002,0.03404,0.9822799999999999,2034.0,0.9229723606636236,52.37277041357901,5.830815709966853,0.8731563421824616,43,0.22,0.88,0.027,0.021,0.25
23305871,2023-07-18,C20MMNATLT,121.46,8.68,10479.0,1377.0,666.0,2741.0,1794.0,217.0,0.0,5990.0,977.0,0.0,0.18408000000000002,0.03404,0.9822799999999999,2011.0,0.9333025971958407,49.316647455546544,7.610021786486849,0.8920934858275027,41,0.2,0.8,0.03,0.027,0.21
23305869,2023-07-18,2830C20MMNC,129.16,0.0,10656.0,1095.0,796.0,4922.0,1794.0,237.0,0.0,376.0,83.0,0.0,0.18408000000000002,0.03404,0.9822799999999999,2031.0,0.9999999999922577,2.9111179931642064,9.73150684930618,0.8833087149183243,17,0.21,0.84,0.023,0.022,0.21
23305866,2023-07-18,2062BK1,121.28,11.07,11196.0,2163.0,787.0,3894.0,1848.0,240.0,119.0,6206.0,1129.0,0.0,0.18408000000000002,0.03404,0.9822799999999999,2207.0,0.9163581412851051,51.17084432675485,5.176144244103016,0.8373357498863446,6,0.2,0.85,0.028,0.028,0.22
23105873,2023-07-18,2830C20MMNC,123.68,9.49,10809.0,1422.0,1582.0,2790.0,1709.0,294.0,0.0,6266.0,985.0,0.0,0.18408000000000002,0.03404,0.9822799999999999,2003.0,0.9287377036800425,50.663001293251426,7.601265822779465,0.853220169744956,17,0.18,0.75,0.03,0.033,0.25
23305860,2023-07-18,C18HMNCMAALK,121.57,9.49,10386.0,1752.0,785.0,2859.0,1988.0,3.0,760.0,5904.0,1225.0,0.0,0.18408000000000002,0.03404,0.9822799999999999,2751.0,0.9275904165960049,48.564612979776555,5.928082191777438,0.7226463104323073,31,0.2,1.3,0.028,0.015,0.2
23305887,2023-07-18,S.TOWER6VAN,122.28,9.49,13398.0,1311.0,602.0,4930.0,2517.0,0.0,410.0,6451.0,1219.0,0.0,0.18408000000000002,0.03404,0.9822799999999999,2927.0,0.9279805722021099,52.755969904704315,10.219679633859482,0.859924837717506,67,0.17,1.3,0.024,0.019,0.24
23305857,2023-07-18,2062BK1,122.65,8.08,10140.0,2331.0,798.0,3507.0,1753.0,258.0,157.0,6096.0,1119.0,0.0,0.18408000000000002,0.03404,0.9822799999999999,2168.0,0.9381932226655075,49.702405217695045,4.350064350062484,0.808579335792985,6,0.22,0.85,0.028,0.023,0.17
23305849,2023-07-18,2062BK1,124.91,8.88,11067.0,1989.0,771.0,4302.0,1824.0,359.0,121.0,6302.0,992.0,0.0,0.18408000000000002,0.03404,0.9822799999999999,2304.0,0.9336273264000776,50.45232567408172,5.564102564099767,0.791666666666323,6,0.22,0.86,0.028,0.03,0.2
23305846,2023-07-18,S.TOWER6VAN,129.84,0.0,11757.0,1980.0,876.0,5914.0,2693.0,20.0,275.0,6011.0,973.0,0.0,0.18408000000000002,0.03404,0.9822799999999999,2988.0,0.9999999999922983,46.29544054184924,5.937878787875789,0.9012717536810906,67,0.19,1.41,0.043,0.026,0.2
23305843,2023-07-18,C20MMNATLT,122.78,9.48,10032.0,984.0,911.0,4109.0,1692.0,240.0,0.0,6195.0,1033.0,0.0,0.18408000000000002,0.03404,0.9822799999999999,1932.0,0.9283230001441986,50.45610034166431,10.19512195120915,0.8757763975150746,41,0.2,0.84,0.037,0.032,0.23
23305840,2023-07-18,2830C20MMNC,123.12,10.21,10281.0,1008.0,881.0,4069.0,1719.0,244.0,0.0,6414.0,1036.0,0.0,0.18408000000000002,0.03404,0.9822799999999999,1963.0,0.9234230855702136,52.09551656877765,10.199404761894643,0.8757004584814694,17,0.2,0.77,0.033,0.027,0.2
23305834,2023-07-18,2062BK1,124.63,9.49,9921.0,963.0,912.0,1179.0,1776.0,292.0,0.0,6009.0,965.0,0.0,0.18408000000000002,0.03404,0.9822799999999999,2068.0,0.9292424694234325,48.214715557664974,10.302180685347558,0.8588007736939754,6,0.22,0.76,0.033,0.032,0.19
23305831,2023-07-18,2062BK1,137.66,0.0,10911.0,2013.0,859.0,4022.0,1753.0,332.0,0.0,6395.0,1031.0,0.0,0.18408000000000002,0.03404,0.9822799999999999,2085.0,0.9999999999927358,46.455034141751746,5.420268256331138,0.8407673860907239,6,0.21,0.78,0.029,0.033,0.2
23305788,2023-07-18,C18HMNCMAALK,123.04,8.45,15291.0,1296.0,1696.0,3108.0,3866.0,0.0,1444.0,6230.0,997.0,0.0,0.18408000000000002,0.03404,0.9822799999999999,5310.0,0.9357365579060329,50.63394018164309,11.798611111102007,0.7280602636533469,31,0.2,1.29,0.027,0.028,0.22
23305853,2023-07-18,2062BK1,127.85,9.49,11856.0,2439.0,801.0,5125.0,1773.0,284.0,175.0,6506.0,1097.0,336.0,0.18408000000000002,0.03404,0.9822799999999999,2232.0,0.9309014125460107,50.88775909228872,4.861008610084108,0.7943548387093216,6,0.21,0.87,0.035,0.03,0.19
23105842,2023-07-18,S.TOWER6VAN,124.29,10.21,8364.0,2562.0,892.0,3006.0,2399.0,88.0,464.0,6133.0,1013.0,0.0,0.18408000000000002,0.03404,0.9822799999999999,2951.0,0.9240892193239846,49.34427548435639,3.2646370023406464,0.8129447644863392,67,0.2,1.38,0.033,0.031,0.24
23305862,2023-07-18,2830C20MMNC,127.49,12.88,10893.0,2025.0,837.0,3522.0,1793.0,308.0,159.0,6495.0,1029.0,397.0,0.18408000000000002,0.03404,0.9822799999999999,2260.0,0.9082425019526378,50.9451721699667,5.379259259256603,0.793362831858056,17,0.22,0.83,0.022,0.026,0.23
23105848,2023-07-18,2062BK1,126.26,8.77,10806.0,2016.0,792.0,3468.0,1702.0,284.0,0.0,6354.0,1075.0,531.0,0.18408000000000002,0.03404,0.9822799999999999,1986.0,0.9350514700367694,50.32472675391791,5.360119047616389,0.8569989929502231,6,0.22,0.95,0.032,0.025,0.23
23105851,2023-07-18,2830C20MMNC,125.33,6.09,12384.0,1401.0,790.0,3679.0,1834.0,288.0,0.0,6403.0,1073.0,0.0,0.18408000000000002,0.03404,0.9822799999999999,2122.0,0.9536600212984809,51.08912471035595,8.839400428259216,0.8642789820919584,17,0.21,0.77,0.04,0.023,0.19
23105854,2023-07-18,ASP1239,121.22,9.68,12579.0,1416.0,998.0,3897.0,1161.0,244.0,0.0,6637.0,1697.0,0.0,0.18408000000000002,0.03404,0.9822799999999999,1405.0,0.9260504201609928,54.75169113962422,8.883474576264913,0.8263345195723656,24,0.45,0.69,0.02,0.016,0.23
23105855,2023-07-18,C18HMNCMAALK,126.09,9.28,11394.0,1641.0,1630.0,3073.0,3688.0,0.0,1916.0,6284.0,1446.0,0.0,0.18408000000000002,0.03404,0.9822799999999999,5604.0,0.9314471448553487,49.83741771710812,6.943327239483886,0.6581013561740439,31,0.2,1.33,0.03,0.015,0.22
23105859,2023-07-18,2830C20MMNC,126.1,9.49,11169.0,1899.0,791.0,2749.0,1790.0,308.0,0.0,6262.0,1811.0,0.0,0.18408000000000002,0.03404,0.9822799999999999,2098.0,0.9300095877208495,49.65900079262761,5.881516587674628,0.853193517635437,17,0.2,0.77,0.032,0.022,0.2
23105861,2023-07-18,2830C20MMNC,128.07,9.68,10464.0,1641.0,797.0,2262.0,1745.0,304.0,0.0,6517.0,1171.0,0.0,0.18408000000000002,0.03404,0.9822799999999999,2049.0,0.9297277676883504,50.886234090334305,6.376599634365402,0.8516349438746453,17,0.23,0.79,0.028,0.025,0.22
23105845,2023-07-18,2062BK1,129.09,9.09,11640.0,2193.0,890.0,3744.0,1617.0,325.0,0.0,6417.0,1003.0,369.0,0.18408000000000002,0.03404,0.9822799999999999,1942.0,0.9342162396806035,49.709504996128985,5.307797537617279,0.8326467559213014,6,0.22,0.82,0.036,0.029,0.22
23105867,2023-07-18,2830C20MMNC,126.88,8.77,11463.0,1410.0,780.0,3026.0,1714.0,311.0,0.0,5877.0,1116.0,0.0,0.18408000000000002,0.03404,0.9822799999999999,2025.0,0.9353483228828946,46.3193568722705,8.129787234036787,0.8464197530860018,17,0.18,0.72,0.034,0.027,0.21
23105864,2023-07-18,2062BK1,130.03,10.61,10485.0,1845.0,800.0,2947.0,1732.0,294.0,0.0,6534.0,2470.0,0.0,0.18408000000000002,0.03404,0.9822799999999999,2026.0,0.9245591581276696,50.2499423206164,5.682926829265212,0.8548864758139907,6,0.2,0.78,0.029,0.025,0.21
23205910,2023-07-19,2062BK1,124.2,9.49,9972.0,1434.0,811.0,3500.0,1755.0,297.0,0.0,6272.0,1382.0,0.0,0.17363333333333333,0.05226666666666667,0.8986999999999999,2052.0,0.9290148851751888,50.49919484661434,6.953974895392641,0.8552631578943201,6,0.2,0.8,0.025,0.028,0.25
23205912,2023-07-19,C20MMNC(BSP),121.97,9.68,10644.0,942.0,789.0,1624.0,1782.0,307.0,0.0,6907.0,1544.0,0.0,0.17363333333333333,0.05226666666666667,0.8986999999999999,2089.0,0.9264717052721119,56.62867918294147,11.299363057312846,0.8530397319287444,43,0.2,0.8,0.026,0.028,0.22
23205914,2023-07-19,2062BK1,129.0,10.2,10152.0,0.0,899.0,1440.0,1701.0,300.0,0.0,6544.0,1099.0,0.0,0.17363333333333333,0.05226666666666667,0.8986999999999999,2001.0,0.9267241379243771,50.7286821701494,10152000000000.0,0.8500749625183158,6,0.18,0.7,0.036,0.031,0.21
23205920,2023-07-19,C20MMNC(BSP),115.28,9.0,10167.0,1890.0,803.0,3412.0,1714.0,300.0,0.0,6150.0,1090.0,0.0,0.17363333333333333,0.05226666666666667,0.8986999999999999,2014.0,0.9275828773662087,53.34836918760107,5.379365079362233,0.8510427010919309,43,0.22,0.83,0.03,0.032,0.19
23205918,2023-07-19,C20MMNC(BSP),121.48,9.0,10185.0,2088.0,797.0,3675.0,1728.0,304.0,0.0,5874.0,1058.0,0.0,0.17363333333333333,0.05226666666666667,0.8986999999999999,2032.0,0.9310239117034715,48.353638458607556,4.877873563216054,0.8503937007869831,43,0.22,0.79,0.027,0.027,0.22
23205909,2023-07-19,2062BK1,120.24,9.08,10704.0,1467.0,800.0,4290.0,1799.0,300.0,0.0,6303.0,1421.0,0.0,0.17363333333333333,0.05226666666666667,0.8986999999999999,2099.0,0.9297865759284737,52.42015968020276,7.296523517377439,0.8570747975222215,6,0.2,0.85,0.021,0.031,0.19
23205922,2023-07-19,2062BK1,122.66,9.3,10218.0,1893.0,795.0,3415.0,1725.0,294.0,0.0,6279.0,1102.0,0.0,0.17363333333333333,0.05226666666666667,0.8986999999999999,2019.0,0.9295240982045353,51.19028208013052,5.3977812995217125,0.8543833580976452,6,0.22,0.77,0.023,0.025,0.23
23205924,2023-07-19,2062BK1,124.26,9.28,10035.0,963.0,894.0,3128.0,1745.0,304.0,0.0,6295.0,1030.0,0.0,0.17363333333333333,0.05226666666666667,0.8986999999999999,2049.0,0.9305077130378128,50.65990664694463,10.42056074765273,0.8516349438746453,6,0.2,0.76,0.026,0.026,0.22
23205932,2023-07-19,C20MMNC(BSP),127.19,7.8,9513.0,1551.0,709.0,2662.0,1674.0,253.0,0.0,6406.0,1099.0,0.0,0.17363333333333333,0.05226666666666667,0.8986999999999999,1927.0,0.9422179420628031,50.365594779067806,6.133462282394498,0.8687078360140795,43,0.22,0.8,0.029,0.033,0.22
23205916,2023-07-19,2062BK1,124.6,0.0,10119.0,963.0,803.0,3006.0,1704.0,297.0,0.0,6458.0,1079.0,0.0,0.17363333333333333,0.05226666666666667,0.8986999999999999,2001.0,0.9999999999919743,51.82985553730474,10.507788161982859,0.8515742128931276,6,0.22,0.79,0.039,0.033,0.24
23205907,2023-07-19,C20MMNC(BSP),128.81,9.49,10731.0,1476.0,817.0,2707.0,1728.0,250.0,0.0,6525.0,1230.0,0.0,0.17363333333333333,0.05226666666666667,0.8986999999999999,1978.0,0.931381055669332,50.656004968165085,7.270325203247107,0.873609706774078,43,0.21,0.79,0.035,0.033,0.2
23105793,2023-07-19,EXPORTDSP14,121.26,9.49,11181.0,1980.0,990.0,4772.0,1719.0,287.0,0.0,6205.0,1076.0,0.0,0.17363333333333333,0.05226666666666667,0.8986999999999999,2006.0,0.9274187380426202,51.17103743978912,5.646969696966845,0.8569292123624841,55,0.21,0.83,0.036,0.033,0.23
23205903,2023-07-19,S.TOWER6VAN,127.24,8.14,10125.0,789.0,1103.0,3059.0,2410.0,0.0,479.0,5579.0,985.0,0.0,0.17363333333333333,0.05226666666666667,0.8986999999999999,2889.0,0.9398729502072695,43.84627475602133,12.8326996197556,0.8341986846656856,67,0.18,1.35,0.027,0.028,0.18
23205900,2023-07-19,S.TOWER6VAN,121.4,8.76,9753.0,1017.0,1092.0,3044.0,2420.0,0.0,483.0,5982.0,1153.0,0.0,0.17363333333333333,0.05226666666666667,0.8986999999999999,2903.0,0.9326982175711994,49.275123558078455,9.589970501465496,0.8336203926969227,67,0.2,1.33,0.023,0.024,0.2
23205897,2023-07-19,C20MMNC(BSP),124.7,9.48,9801.0,717.0,1106.0,2068.0,1657.0,280.0,0.0,6354.0,1103.0,0.0,0.17363333333333333,0.05226666666666667,0.8986999999999999,1937.0,0.9293486361534555,50.95429029630349,13.669456066926543,0.8554465668555212,43,0.2,0.77,0.022,0.023,0.18
23205934,2023-07-19,C20MMNC(BSP),123.39,9.07,9264.0,2265.0,693.0,3066.0,1731.0,270.0,0.0,5072.0,1030.0,0.0,0.17363333333333333,0.05226666666666667,0.8986999999999999,2001.0,0.9315264985585722,41.105438041647574,4.090066225163757,0.8650674662664343,43,0.22,0.79,0.022,0.034,0.23
23105896,2023-07-19,C20MMNC(BSP),122.99,10.21,11763.0,1473.0,1093.0,3753.0,1805.0,305.0,0.0,319.0,76.0,6163.0,0.17363333333333333,0.05226666666666667,0.8986999999999999,2110.0,0.9233483483414164,2.593706805410247,7.985743380849976,0.8554502369664192,43,0.19,0.78,0.03,0.024,0.2
23105898,2023-07-19,S.TOWER6VAN,123.14,9.49,11457.0,660.0,0.0,2017.0,0.0,0.0,0.0,458.0,96.0,0.0,0.17363333333333333,0.05226666666666667,0.8986999999999999,0.0,0.9284475608766611,3.7193438362537004,17.35909090906461,0.0,67,0.17,1.31,0.031,0.024,0.2
23105925,2023-07-19,ASP1239,127.87,0.0,10953.0,2013.0,2251.0,5623.0,1212.0,274.0,0.0,5411.0,2342.0,0.0,0.17363333333333333,0.05226666666666667,0.8986999999999999,1486.0,0.9999999999921795,42.31641510876424,5.441132637851246,0.8156123822336369,24,0.45,0.74,0.025,0.022,0.27
23105928,2023-07-19,2062BK1,125.9,9.68,10965.0,999.0,803.0,3995.0,1691.0,261.0,0.0,6398.0,1890.0,0.0,0.17363333333333333,0.05226666666666667,0.8986999999999999,1952.0,0.9286030387894335,50.81810961039858,10.975975975964989,0.8662909836061136,6,0.22,0.8,0.024,0.03,0.22
23105933,2023-07-19,2062BK1,124.21,10.0,10020.0,1995.0,762.0,2549.0,1736.0,288.0,0.0,6192.0,1496.0,0.0,0.17363333333333333,0.05226666666666667,0.8986999999999999,2024.0,0.9254899038750803,49.85105869052531,5.022556390974926,0.8577075098809992,6,0.21,0.79,0.03,0.032,0.2
23105935,2023-07-19,2830C20MMNC,125.5,9.48,10125.0,1974.0,842.0,2328.0,1733.0,284.0,0.0,6050.0,1426.0,0.0,0.17363333333333333,0.05226666666666667,0.8986999999999999,2017.0,0.9297673729372519,48.20717131435691,5.1291793313043925,0.8591968269703226,17,0.21,0.8,0.032,0.033,0.21
23105937,2023-07-19,C20MMNC(BSP),126.29,9.68,10035.0,1974.0,797.0,2886.0,1719.0,257.0,0.0,6299.0,1388.0,0.0,0.17363333333333333,0.05226666666666667,0.8986999999999999,1976.0,0.9288078252487403,49.87726660820431,5.083586626137242,0.8699392712546204,43,0.22,0.77,0.023,0.028,0.19
23205905,2023-07-19,S.TOWER6VAN,125.85,8.14,11970.0,840.0,883.0,3422.0,2410.0,0.0,483.0,6577.0,1133.0,0.0,0.17363333333333333,0.05226666666666667,0.8986999999999999,2893.0,0.9392491976943111,52.26062773101104,14.249999999983036,0.8330452817141953,67,0.2,1.33,0.026,0.024,0.2
23105893,2023-07-19,S.TOWER6VAN,122.29,10.21,13227.0,993.0,1033.0,3156.0,2460.0,71.0,382.0,3180.0,535.0,0.0,0.17363333333333333,0.05226666666666667,0.8986999999999999,2913.0,0.9229433962194497,26.00376155020031,13.320241691829485,0.8444902162715947,67,0.2,1.4,0.032,0.024,0.22
23305740,2023-07-19,2062BK1,126.68,8.88,11634.0,0.0,657.0,3723.0,1822.0,323.0,0.0,6169.0,1083.0,269.0,0.17363333333333333,0.05226666666666667,0.8986999999999999,2145.0,0.9344939510111059,48.69750552534972,11634000000000.0,0.8494172494168534,6,0.2,0.82,0.026,0.035,0.24
23305926,2023-07-19,2062BK1,125.7,11.52,9867.0,1659.0,624.0,3321.0,1748.0,247.0,0.0,6316.0,1082.0,0.0,0.17363333333333333,0.05226666666666667,0.8986999999999999,1995.0,0.9160472234301411,50.24661893357003,5.947558770339995,0.876190476190037,6,0.2,0.75,0.029,0.029,0.19
23305923,2023-07-19,C20MMNC(BSP),127.67,8.07,10032.0,1101.0,762.0,3355.0,1762.0,247.0,0.0,5451.0,865.0,0.0,0.17363333333333333,0.05226666666666667,0.8986999999999999,2009.0,0.9405481066675958,42.69601315859093,9.11171662124513,0.8770532603280851,43,0.23,0.87,0.032,0.022,0.24
23305921,2023-07-19,C20MMNC(BSP),124.68,0.0,10947.0,1104.0,812.0,6201.0,1732.0,305.0,0.0,6212.0,980.0,0.0,0.17363333333333333,0.05226666666666667,0.8986999999999999,2037.0,0.9999999999919794,49.823548283206414,9.915760869556236,0.8502700049087628,43,0.2,0.77,0.037,0.034,0.19
23305919,2023-07-19,2062BK1,119.58,8.3,10749.0,1092.0,796.0,3678.0,1787.0,220.0,0.0,5897.0,927.0,277.0,0.17363333333333333,0.05226666666666667,0.8986999999999999,2007.0,0.9350954019320058,49.31426659935345,9.84340659339758,0.8903836571993571,6,0.22,0.82,0.024,0.03,0.21
23305915,2023-07-19,2830C20MMNC,133.46,0.0,7020.0,942.0,771.0,4551.0,1665.0,258.0,0.0,6364.0,1214.0,380.0,0.17363333333333333,0.05226666666666667,0.8986999999999999,1923.0,0.9999999999925072,47.684699535084036,7.452229299355146,0.8658346333848852,17,0.23,0.83,0.03,0.03,0.21
23305913,2023-07-19,C20MMNC(BSP),124.41,10.21,15498.0,1098.0,613.0,2719.0,1743.0,210.0,0.0,6099.0,1067.0,121.0,0.17363333333333333,0.05226666666666667,0.8986999999999999,1953.0,0.9241568860427563,49.0233904023067,14.1147540983478,0.8924731182791129,43,0.23,0.77,0.029,0.032,0.21
23305911,2023-07-19,C20MMNC(BSP),123.95,9.08,11250.0,996.0,779.0,2969.0,1698.0,346.0,0.0,6002.0,988.0,375.0,0.17363333333333333,0.05226666666666667,0.8986999999999999,2044.0,0.9317447192292586,48.422751108927606,11.295180722880225,0.8307240704496914,43,0.22,0.84,0.03,0.027,0.19
23305917,2023-07-19,C20MMNC(BSP),0.0,9.29,10524.0,1017.0,815.0,3366.0,1715.0,220.0,0.0,6129.0,967.0,0.0,0.17363333333333333,0.05226666666666667,0.8986999999999999,1935.0,0.0,6129000000000.0,10.348082595860031,0.8863049095602655,43,0.22,0.82,0.028,0.026,0.24
23305906,2023-07-19,SAILTOWER6VA,125.11,8.09,11445.0,798.0,829.0,3858.0,2505.0,0.0,738.0,6212.0,982.0,382.0,0.17363333333333333,0.05226666666666667,0.8986999999999999,3243.0,0.9392642642572129,49.65230597034887,14.342105263139922,0.772432932469697,68,0.2,1.43,0.043,0.021,0.26
23305904,2023-07-19,2062BK1,121.21,8.09,11178.0,837.0,1023.0,4320.0,1831.0,336.0,0.0,395.0,258.0,0.0,0.17363333333333333,0.05226666666666667,0.8986999999999999,2167.0,0.937432327912317,3.258807029096124,13.354838709661465,0.8449469312409575,6,0.2,0.82,0.023,0.03,0.22
23305899,2023-07-19,2062BK1,129.56,9.68,11352.0,1098.0,1105.0,3845.0,1855.0,285.0,0.0,6564.0,1059.0,0.0,0.17363333333333333,0.05226666666666667,0.8986999999999999,2140.0,0.9304797471923982,50.6637851184728,10.338797814198234,0.866822429906137,6,0.21,0.77,0.022,0.03,0.2
23305895,2023-07-19,2062BK1,123.45,9.49,11355.0,816.0,1075.0,4081.0,1949.0,322.0,0.0,6510.0,1048.0,0.0,0.17363333333333333,0.05226666666666667,0.8986999999999999,2271.0,0.9286144125099398,52.733900364092875,13.915441176453536,0.8582122413030127,6,0.19,0.85,0.023,0.022,0.18
23305890,2023-07-19,S.TOWER6VAN,120.44,9.88,11511.0,828.0,776.0,3809.0,2448.0,0.0,400.0,4873.0,5731.0,0.0,0.17363333333333333,0.05226666666666667,0.8986999999999999,2848.0,0.9241866175496918,40.45998007272949,13.902173913026688,0.859550561797451,67,0.19,1.3,0.028,0.024,0.21
23305908,2023-07-19,C20MMNC(BSP),109.36,0.0,8349.0,702.0,798.0,3569.0,1786.0,180.0,0.0,5067.0,829.0,373.0,0.17363333333333333,0.05226666666666667,0.8986999999999999,1966.0,0.9999999999908559,46.333211411427094,11.89316239314545,0.9084435401826508,43,0.21,0.81,0.04,0.035,0.19
23105988,2023-07-20,C20MMNC(BSP),125.06,9.64,9633.0,2955.0,787.0,2731.0,1649.0,318.0,0.0,6158.0,1208.0,0.0,0.18258333333333332,0.045375,0.997375,1967.0,0.9284335560435901,49.24036462458627,3.2598984771562574,0.8383324860188925,43,0.21,0.77,0.031,0.036,0.22
23205969,2023-07-20,C20MMNACU,123.72,11.07,9393.0,2502.0,710.0,2178.0,1779.0,273.0,0.0,6409.0,1192.0,0.0,0.18258333333333332,0.045375,0.997375,2052.0,0.917872245708748,51.802457160913335,3.754196642684351,0.8669590643270629,39,0.22,0.82,0.033,0.039,0.24
23106000,2023-07-20,C20MMNC(BSP),124.43,8.16,10764.0,1200.0,784.0,2388.0,1772.0,297.0,0.0,5921.0,1500.0,0.0,0.18258333333333332,0.045375,0.997375,2069.0,0.9384568971948228,47.58498754281455,8.969999999992526,0.8564523924597117,43,0.21,0.83,0.028,0.034,0.21
23105997,2023-07-20,ASP1239,124.7,8.88,12393.0,2115.0,988.0,2506.0,1188.0,254.0,0.0,5700.0,2073.0,0.0,0.18258333333333332,0.045375,0.997375,1442.0,0.9335229824754191,45.70970328752438,5.859574468082336,0.8238557558940195,24,0.46,0.73,0.025,0.017,0.27
23105994,2023-07-20,C20MMNC(BSP),120.53,9.28,11112.0,2553.0,825.0,4015.0,1648.0,305.0,0.0,6179.0,1089.0,0.0,0.18258333333333332,0.045375,0.997375,1953.0,0.9285109005398005,51.26524516675296,4.352526439481256,0.8438300051198956,43,0.21,0.81,0.029,0.037,0.22
23105991,2023-07-20,C20MMNC(BSP),120.68,9.29,10875.0,0.0,791.0,3052.0,1661.0,244.0,0.0,5943.0,1061.0,0.0,0.18258333333333332,0.045375,0.997375,1905.0,0.9285219666005347,49.24593967476594,10875000000000.0,0.87191601049823,43,0.22,0.82,0.035,0.038,0.21
23105985,2023-07-20,C20MMNC(BSP),119.59,10.21,9864.0,1884.0,802.0,2832.0,1691.0,277.0,0.0,5992.0,1034.0,0.0,0.18258333333333332,0.045375,0.997375,1968.0,0.9213405238757987,50.10452378919555,5.235668789806138,0.8592479674792382,43,0.21,0.76,0.035,0.04,0.2
23205967,2023-07-20,2062BK1,123.8,9.84,9924.0,2091.0,800.0,1048.0,1718.0,277.0,0.0,6397.0,1017.0,0.0,0.18258333333333332,0.045375,0.997375,1995.0,0.9263693504869325,51.67205169586695,4.746054519366453,0.8611528822050821,6,0.22,0.82,0.041,0.031,0.2
23105980,2023-07-20,2062BK1,126.89,10.21,9984.0,5457.0,772.0,1982.0,1655.0,291.0,0.0,5717.0,939.0,0.0,0.18258333333333332,0.045375,0.997375,1946.0,0.9255288110800474,45.05477184927847,1.8295766904889443,0.8504624871526976,6,0.2,0.81,0.031,0.042,0.22
23105978,2023-07-20,2062BK1,123.24,9.59,10965.0,1992.0,772.0,3746.0,1722.0,250.0,0.0,6081.0,1037.0,0.0,0.18258333333333332,0.045375,0.997375,1972.0,0.9278024542578651,49.34274586133282,5.504518072286394,0.8732251521293747,6,0.19,0.81,0.03,0.034,0.18
23105975,2023-07-20,2830C20MMNC,125.64,10.21,10092.0,1956.0,772.0,3214.0,1726.0,324.0,0.0,6054.0,1059.0,0.0,0.18258333333333332,0.045375,0.997375,2050.0,0.9248435774683487,48.18529130811696,5.15950920245135,0.8419512195117844,17,0.19,0.76,0.03,0.04,0.2
23105972,2023-07-20,2830C20MMNC,122.01,9.59,11016.0,1200.0,835.0,2764.0,1865.0,326.0,0.0,6125.0,1082.0,0.0,0.18258333333333332,0.045375,0.997375,2191.0,0.9271276595674232,50.20080321243995,9.17999999999235,0.8512094933816289,17,0.2,0.84,0.034,0.038,0.25
23105968,2023-07-20,1786500D,119.28,9.67,9306.0,1107.0,825.0,2010.0,1885.0,267.0,0.0,5711.0,945.0,0.0,0.18258333333333332,0.045375,0.997375,2152.0,0.9250096936725476,47.87894030811637,8.406504065033056,0.8759293680293327,2,0.25,0.81,0.029,0.032,0.206
23205963,2023-07-20,2062BK1,124.28,9.68,11631.0,1860.0,597.0,2767.0,1725.0,260.0,0.0,280.0,64.0,0.0,0.18258333333333332,0.045375,0.997375,1985.0,0.9277396237613635,2.2529771483565098,6.253225806448251,0.8690176322413758,6,0.22,0.76,0.02,0.03,0.22
23105982,2023-07-20,2062BK1,128.05,9.68,9384.0,1974.0,637.0,1912.0,1675.0,223.0,0.0,6344.0,1100.0,0.0,0.18258333333333332,0.045375,0.997375,1898.0,0.9297175633418303,49.543147207734926,4.753799392094856,0.8825079030553833,6,0.21,0.79,0.028,0.024,0.2
23205971,2023-07-20,C20MMNACU,125.27,9.68,10464.0,1497.0,688.0,2069.0,1661.0,257.0,0.0,4874.0,816.0,0.0,0.18258333333333332,0.045375,0.997375,1918.0,0.9282697295225768,38.90795880866202,6.98997995991517,0.8660062565167539,39,0.2,0.73,0.027,0.038,0.21
23205944,2023-07-20,2062BK1,120.67,9.12,10938.0,1491.0,1006.0,2887.0,1691.0,277.0,202.0,6294.0,1150.0,332.0,0.18258333333333332,0.045375,0.997375,2170.0,0.9297326450348277,52.15878014376267,7.336016096574557,0.7792626728107008,6,0.19,0.77,0.026,0.029,0.19
23205930,2023-07-20,C20MMNATLT,122.54,10.21,10941.0,1017.0,809.0,3059.0,1731.0,260.0,0.0,1968.0,1609.0,0.0,0.18258333333333332,0.045375,0.997375,1991.0,0.9230885122341012,16.06006202043365,10.758112094384702,0.8694123555997643,41,0.22,0.77,0.024,0.034,0.22
23205936,2023-07-20,C20MMNATLT,126.57,9.49,10230.0,1647.0,795.0,4412.0,1728.0,270.0,0.0,6549.0,1350.0,0.0,0.18258333333333332,0.045375,0.997375,1998.0,0.9302513596874155,51.7421189851328,6.211293260469817,0.864864864864432,41,0.21,0.76,0.041,0.036,0.24
23205938,2023-07-20,2062BK1,126.68,10.21,9915.0,1635.0,701.0,3863.0,1654.0,250.0,0.0,6375.0,1043.0,0.0,0.18258333333333332,0.045375,0.997375,1904.0,0.9254145664334472,50.32365014169305,6.064220183482529,0.8686974789911404,6,0.2,0.74,0.024,0.035,0.2
23205940,2023-07-20,2062BK1,124.37,10.48,10539.0,1488.0,998.0,3446.0,1664.0,246.0,213.0,6232.0,1111.0,625.0,0.18258333333333332,0.045375,0.997375,2123.0,0.9222840192738431,50.108547076866536,7.082661290317821,0.7837965143660933,6,0.21,0.82,0.037,0.039,0.2
23205942,2023-07-20,2830C20MMNAK,121.02,10.83,11148.0,1200.0,996.0,3241.0,1698.0,280.0,209.0,6301.0,1177.0,327.0,0.18258333333333332,0.045375,0.997375,2187.0,0.9178612059088521,52.0657742517595,9.289999999992258,0.7764060356649399,16,0.22,0.79,0.028,0.031,0.22
23105966,2023-07-20,2062BK1,117.7,10.48,10347.0,1119.0,810.0,1277.0,1841.0,352.0,0.0,5797.0,1017.0,0.0,0.18258333333333332,0.045375,0.997375,2193.0,0.9182399750279433,49.25233644817967,9.246648793557421,0.8394892840853445,6,0.19,0.81,0.03,0.029,0.23
23205974,2023-07-20,2062BK1,121.78,9.68,11163.0,2202.0,701.0,3673.0,1660.0,246.0,0.0,5999.0,966.0,0.0,0.18258333333333332,0.045375,0.997375,1906.0,0.926365434345608,49.260962390792734,5.069482288826036,0.8709338929691128,6,0.21,0.84,0.024,0.038,0.23
23205946,2023-07-20,2062BK1,122.11,10.48,10698.0,1485.0,998.0,3206.0,1677.0,273.0,209.0,6108.0,1088.0,327.0,0.18258333333333332,0.045375,0.997375,2159.0,0.920959348360201,50.02047334329686,7.204040404035553,0.7767484946731001,6,0.19,0.79,0.029,0.033,0.17
23205976,2023-07-20,C20MMNC(BSP),131.2,0.0,12591.0,1023.0,803.0,6011.0,1829.0,297.0,0.0,6400.0,1272.0,0.0,0.18258333333333332,0.045375,0.997375,2126.0,0.9999999999923781,48.78048780450626,12.30791788855102,0.8603010348067449,43,0.21,0.8,0.038,0.036,0.2
23205948,2023-07-20,1786500D,126.94,0.0,10935.0,1674.0,800.0,3333.0,1677.0,280.0,206.0,6501.0,1119.0,0.0,0.18258333333333332,0.045375,0.997375,2163.0,0.9999999999921222,51.2131715767196,6.532258064512227,0.7753120665738441,2,0.19,0.82,0.022,0.031,0.205
23205983,2023-07-20,2062BK1,121.83,9.49,10425.0,1143.0,808.0,3691.0,1718.0,280.0,0.0,5904.0,1054.0,0.0,0.18258333333333332,0.045375,0.997375,1998.0,0.9277337800721313,48.46097020398538,9.120734908128503,0.8598598598594295,6,0.22,0.76,0.028,0.041,0.21
23205986,2023-07-20,2062BK1,122.84,8.48,10371.0,732.0,795.0,3372.0,1704.0,273.0,0.0,6048.0,968.0,0.0,0.18258333333333332,0.045375,0.997375,1977.0,0.9354249162280277,49.234776945219515,14.168032786865892,0.8619119878599586,6,0.22,0.79,0.031,0.039,0.2
23205989,2023-07-20,2062BK1,124.14,9.28,10569.0,1020.0,789.0,3650.0,1721.0,287.0,0.0,6129.0,961.0,0.0,0.18258333333333332,0.045375,0.997375,2008.0,0.9304452106061278,49.37167713831664,10.361764705872195,0.8570717131469835,6,0.21,0.78,0.026,0.038,0.19
23205995,2023-07-20,S.TOWER6VAN,124.64,10.92,11151.0,1470.0,797.0,3701.0,2470.0,88.0,503.0,6306.0,1307.0,363.0,0.18258333333333332,0.045375,0.997375,3061.0,0.9194452640829195,50.59370988406135,7.585714285709125,0.8069258412280932,67,0.16,1.31,0.032,0.037,0.22
23205927,2023-07-20,C20MMNC(BSP),124.4,10.21,11862.0,480.0,789.0,3486.0,1735.0,250.0,0.0,6163.0,1136.0,0.0,0.18258333333333332,0.045375,0.997375,1985.0,0.9241512517574909,49.541800642688564,24.712499999948516,0.8740554156166881,43,0.21,0.81,0.032,0.027,0.19
