Repository: SiddharthKumar268/FerroMind

# FerroMind
*Ferro-Alloy Optimisation using Machine Learning*
**SAIL Durgapur Steel Plant | Steel Melting Shop**
Intern: Siddharth Kumar | FY 2023-24 to FY 2025-26

---

## Quick Start

```bash

# 2. Place raw Excel files in data/raw/

## Dataset

| | |
|---|---|
| Total heats after cleaning | 47,421 |
| Training set | 37,936 heats (Apr 2023 – Jun 2025) |
| Test set | 9,485 heats (Jun 2025 – Dec 2025) |
| Input features | 21 (16 raw + 5 engineered) |
| Target variables | Mn, Si, C, S, P |
| BOF grades | 76 distinct grades |
| Split method | Chronological 80/20 — no shuffle, no leakage |

---

File: data/processed/sms_train_slag.csv (part 34 of 74)
Heat_Number,Date,BOF Grade Code,Hot Metal Addn. Weight,Scrap Addn. Weight,Lime Into Converter,Dolomite Into Converter,Lime Into Ladle,Iron Ore Into Converter,SIMN Into Ladle,FESI Into Ladle,FEMN Into Ladle,Measered O2 Mainblow II,Duration of Mainblow I/II,Measered O2 2nd Blow,HM_P,HM_S,HM_Si,Total_FA_Ladle,HM_Ratio,O2_per_ton_HM,Lime_Dolo_Ratio,SiMn_FA_Fraction,Grade_Encoded,C,Mn,P,S,Si,FeO,CaO,SiO2,Al2O3,MnO,MgO,P2O5,Basicity,Slag_SP_Index
24302524,2024-05-23,2830C20MMNC,122.95,9.94,10581.0,1029.0,804.0,4431.0,1799.0,289.0,0.0,6954.0,1150.0,0.0,0.1461428571428571,0.0324,0.9046285714285714,2088.0,0.9252012942965973,56.55957706338707,10.282798833809249,0.8615900383137636,17,0.21,0.794,0.032,0.02,0.235,23.368,49.349,17.945,0.682,0.66,3.915,2.464,2.7498606931906826,1.1944861306094785
24302549,2024-05-23,S.TOWER6VAN,123.3,9.99,9855.0,1470.0,787.0,3714.0,2585.0,126.0,560.0,6529.0,1083.0,0.0,0.1461428571428571,0.0324,0.9046285714285714,3271.0,0.925050641451534,52.95214922909204,6.704081632648501,0.7902782023843503,67,0.19,1.27,0.037,0.027,0.22,18.931,49.073,18.673,0.926,1.237,7.059,2.379,2.6278783335118345,1.3049594468820638
24102562,2024-05-24,2830C20MMNC,123.19,9.07,10131.0,1995.0,850.0,1986.0,1736.0,251.0,0.0,6397.0,1061.0,0.0,0.1441333333333333,0.0482666666666666,0.7913,1987.0,0.9314229547789852,51.927916226544944,5.078195488719259,0.8736789129336318,17,0.19,0.77,0.033,0.033,0.209,20.88,49.87,18.09,1.12,1.76,7.54,2.55,2.7566193134707864,1.2796694978317211
24102565,2024-05-24,2830C20MMNC,131.2,10.0,9039.0,1992.0,584.0,1487.0,1695.0,260.0,0.0,6208.0,1289.0,0.0,0.1441333333333333,0.0482666666666666,0.7913,1955.0,0.929178470248377,47.31707317037107,4.537650602407361,0.8670076726338276,17,0.192,0.718,0.036,0.038,0.188,19.13,53.64,17.61,0.75,1.12,6.94,2.51,3.0458236329566746,1.4599493753572306
24102573,2024-05-24,2062BK1,122.49,9.89,10485.0,1458.0,700.0,3030.0,1678.0,268.0,0.0,5717.0,1220.0,0.0,0.1441333333333333,0.0482666666666666,0.7913,1946.0,0.925290829423438,46.673197811685256,7.1913580246864255,0.8622816032883545,6,0.2,0.8,0.021,0.029,0.22,2.057,52.072,28.484,5.248,1.235,8.871,0.214,1.8280498507986658,1.7049309148058411
24102582,2024-05-24,S.TOWER6VAN,124.09,8.14,8514.0,2841.0,823.0,2002.0,2484.0,95.0,487.0,5964.0,1031.0,318.0,0.1441333333333333,0.0482666666666666,0.7913,3066.0,0.9384405959242348,48.06189056291351,2.996832101371701,0.8101761252443541,67,0.198,1.346,0.027,0.03,0.232,23.763,50.369,14.867,0.556,0.924,5.63,2.474,3.387745493677697,1.3038492402474697
24102552,2024-05-24,S.TOWER6VAN,124.9,10.0,10236.0,3027.0,742.0,2325.0,2335.0,95.0,399.0,6427.0,1097.0,0.0,0.1441333333333333,0.0482666666666666,0.7913,2829.0,0.9258710155602234,51.45716573217408,3.381565906837337,0.8253799929300724,67,0.19,1.3,0.031,0.028,0.22,19.022,49.193,18.559,0.966,1.235,7.012,2.312,2.650484913793103,1.3089510936086424
24202601,2024-05-24,S.TOWER6VAN,116.21,8.16,9168.0,990.0,806.0,1385.0,2396.0,152.0,338.0,6201.0,1086.0,562.0,0.1441333333333333,0.0482666666666666,0.7913,2886.0,0.9343893221762934,53.36029601537423,9.260606060596707,0.8302148302145426,67,0.16,1.31,0.02,0.029,0.17,26.855,51.21,13.111,0.518,0.654,3.698,2.626,3.905582672361196,1.2813070783396303
24102539,2024-05-24,S.TOWER6VAN,117.47,10.0,10722.0,2772.0,800.0,2472.0,2494.0,98.0,454.0,5879.0,982.0,0.0,0.1441333333333333,0.0482666666666666,0.7913,3046.0,0.9215501686599078,50.04682046437348,3.867965367963973,0.818778726198024,67,0.191,1.343,0.03,0.021,0.21,6.2,53.96,23.915,4.056,3.46,6.515,0.129,2.2562301388192005,1.791738610705273
24102588,2024-05-24,S.TOWER6VAN,125.88,9.07,8913.0,2001.0,782.0,1995.0,2482.0,85.0,464.0,6103.0,1380.0,0.0,0.1441333333333333,0.0482666666666666,0.7913,3031.0,0.9327899221864928,48.48268191890306,4.45427286356599,0.8188716595180406,67,0.172,1.312,0.029,0.035,0.216,20.0,50.618,16.345,1.143,1.045,6.666,2.689,3.096659733268078,1.3926704451659055
24202590,2024-05-24,2062BK1,125.12,8.14,9414.0,3498.0,709.0,0.0,1725.0,280.0,0.0,6663.0,1098.0,357.0,0.1441333333333333,0.0482666666666666,0.7913,2005.0,0.9389164040151666,53.25287723742604,2.6912521440815635,0.8603491271816158,6,0.21,0.73,0.023,0.025,0.21,24.321,49.93,14.692,0.593,0.937,5.671,2.419,3.398216837950044,1.2797969959501716
24202563,2024-05-24,2062BK1,126.09,10.0,9075.0,2646.0,712.0,0.0,1731.0,290.0,0.0,6755.0,1068.0,0.0,0.1441333333333333,0.0482666666666666,0.7913,2021.0,0.9265192152184104,53.57284479297666,3.429705215418205,0.8565066798610309,6,0.19,0.76,0.019,0.021,0.2,24.352,48.882,16.623,1.294,0.937,3.758,2.041,2.940447545717035,1.1929422100741898
24202557,2024-05-24,2062BK1,120.14,10.21,9675.0,2004.0,619.0,1335.0,1671.0,280.0,0.0,6581.0,1096.0,0.0,0.1441333333333333,0.0482666666666666,0.7913,1951.0,0.921672420399527,54.77775928038307,4.827844311374837,0.8564838544331848,6,0.19,0.76,0.018,0.019,0.23,18.971,52.763,17.729,0.836,0.75,5.067,2.428,2.9759165256627185,1.437644750824228
24202526,2024-05-24,2062BK1,130.88,0.0,10941.0,1002.0,707.0,1866.0,1691.0,283.0,0.0,6603.0,1303.0,163.0,0.1441333333333333,0.0482666666666666,0.7913,1974.0,0.9999999999923594,50.45079462064143,10.91916167663581,0.8566362715294547,6,0.19,0.81,0.019,0.019,0.22,18.471,52.777,18.22,0.893,0.723,5.056,2.425,2.8964930574611714,1.4383789381881609
24302561,2024-05-24,2062BK1,128.86,0.0,10380.0,2019.0,734.0,4342.0,1801.0,274.0,111.0,6220.0,2967.0,337.0,0.1441333333333333,0.0482666666666666,0.7913,2186.0,0.9999999999922398,48.26943970162758,5.141158989596265,0.8238792314726332,6,0.22,0.74,0.016,0.024,0.19,19.31,54.13,18.03,0.69,0.88,5.06,2.5,3.002052021518496,1.4496130258964677
24302578,2024-05-24,2830C20MMNC,131.14,10.0,9342.0,3003.0,707.0,2068.0,1837.0,284.0,0.0,6692.0,1033.0,297.0,0.1441333333333333,0.0482666666666666,0.7913,2121.0,0.9291483633206098,51.02943419207696,3.110889110888075,0.8661008958034577,17,0.18,0.73,0.018,0.027,0.229,23.245,49.613,17.829,0.665,0.654,3.931,2.455,2.7825574873808185,1.2078636640292149
24302583,2024-05-24,2062BK1,130.47,8.14,9603.0,2385.0,807.0,2209.0,1959.0,285.0,0.0,6826.0,1062.0,0.0,0.1441333333333333,0.0482666666666666,0.7913,2244.0,0.9412740783425346,52.31854066028728,4.026415094337935,0.872994652406028,6,0.19,0.75,0.029,0.034,0.23,13.727500000000001,49.649,22.5975,3.4595,1.0635,6.6585,1.299,2.1970042259441995,1.3667620987722293
24302595,2024-05-24,2062BK1,124.98,8.0,8565.0,3450.0,801.0,2925.0,1895.0,285.0,0.0,6037.0,1004.0,0.0,0.1441333333333333,0.0482666666666666,0.7913,2180.0,0.939840577523388,48.30372859618896,2.482608695651454,0.8692660550454728,6,0.19,0.76,0.026,0.037,0.21,19.294,52.362,17.72,0.789,0.732,5.08,2.556,2.9547993905535805,1.4146156963393222
24302547,2024-05-24,2062BK1,125.1,10.1,9627.0,1986.0,804.0,3702.0,1874.0,260.0,0.0,6645.0,1101.0,0.0,0.1441333333333333,0.0482666666666666,0.7913,2134.0,0.925295857981322,53.11750599477924,4.847432024166744,0.8781630740389512,6,0.2,0.73,0.02,0.024,0.22,1.615,50.664,30.485,5.523,1.727,8.089,0.118,1.6618775831529227,1.5782685897635589
24202619,2024-05-25,S.TOWER6VAN,125.85,7.22,10956.0,3207.0,825.0,2035.0,2470.0,94.0,486.0,6806.0,1128.0,0.0,0.1430625,0.0339375,0.90659375,3050.0,0.9457428421060664,54.08025427052777,3.416276894292668,0.809836065573505,67,0.177,1.351,0.022,0.023,0.211,24.1015,52.537499999999994,14.5275,0.5415000000000001,0.7275,3.5324999999999998,2.6814999999999998,3.6161682210826993,1.3600181206316333
24202609,2024-05-25,S.TOWER6VAN,122.3,8.24,9084.0,1989.0,1023.0,611.0,2406.0,145.0,439.0,6297.0,1158.0,0.0,0.1430625,0.0339375,0.90659375,2990.0,0.9368775854072556,51.488143908000914,4.567119155352153,0.8046822742472225,67,0.189,1.325,0.029,0.027,0.217,19.984,53.32,16.567,0.687,0.907,4.002,2.994,3.21825205214872,1.4587437075946597
24102626,2024-05-25,2830C20MMNC,120.74,10.0,9258.0,3075.0,887.0,2009.0,1628.0,301.0,105.0,6289.0,1009.0,0.0,0.1430625,0.0339375,0.90659375,2034.0,0.9235123145102988,52.08712936846044,3.010731707316094,0.8003933136672564,17,0.196,0.753,0.026,0.027,0.193,26.065,48.424,15.924,0.678,0.937,4.066,2.38,3.0407535321821038,1.1532269587997142
24102624,2024-05-25,2830C20MMNC,124.82,8.0,9756.0,2484.0,867.0,3709.0,1563.0,301.0,0.0,6288.0,1015.0,257.0,0.1430625,0.0339375,0.90659375,1864.0,0.9397681072056936,50.37654222039436,3.9275362318824767,0.8385193133042712,17,0.188,0.845,0.023,0.025,0.177,2.362,53.201,28.128,4.993,2.189,7.582,0.182,1.8913221230758293,1.7448099439178772
24102620,2024-05-25,2062BK1,125.65,0.0,7827.0,2979.0,819.0,0.0,1691.0,257.0,0.0,6397.0,1098.0,0.0,0.1430625,0.0339375,0.90659375,1948.0,0.9999999999920414,50.91126144010416,2.6273917421944857,0.8680698151946262,6,0.19,0.76,0.017,0.023,0.24,14.08,51.989999999999995,21.4055,3.094,0.9784999999999999,5.532,1.3765,2.428701562609487,1.4650641793358037
24102611,2024-05-25,S.TOWER6VAN,127.64,8.11,9297.0,1470.0,1001.0,2603.0,2441.0,95.0,420.0,5707.0,1133.0,0.0,0.1430625,0.0339375,0.90659375,2956.0,0.9402578268807348,44.71168912531564,6.324489795914065,0.8257780784841591,67,0.182,1.285,0.025,0.029,0.205,27.781,47.913,15.258,0.65,0.87,3.697,2.403,3.1399829608755487,1.1132202602230483
24102608,2024-05-25,S.TOWER6VAN,128.0,7.22,9267.0,2058.0,983.0,1649.0,2433.0,105.0,416.0,5592.0,1195.0,0.0,0.1430625,0.0339375,0.90659375,2954.0,0.9466055317190756,43.6874999996587,4.502915451892855,0.8236289776571348,67,0.186,1.32,0.027,0.029,0.223,20.018,53.551,16.427,0.663,0.905,3.931,2.967,3.2597394691989288,1.4693244800526808
24202641,2024-05-25,2062BK1,128.58,8.0,10521.0,1983.0,806.0,2946.0,1671.0,270.0,0.0,6299.0,1009.0,369.0,0.1430625,0.0339375,0.90659375,1941.0,0.9414262703108696,48.988956291421765,5.305597579422438,0.860896445130932,6,0.22,0.75,0.022,0.014,0.19,23.029,52.473,15.984,0.721,0.882,3.198,2.221,3.2826399749765405,1.3449787255856873
24102592,2024-05-25,S.TOWER6VAN,125.1,8.0,8295.0,2925.0,792.0,2645.0,2487.0,98.0,461.0,6145.0,1044.0,0.0,0.1430625,0.0339375,0.90659375,3046.0,0.9398948159208124,49.120703436857546,2.8358974358964666,0.8164806303345974,67,0.171,1.297,0.033,0.04,0.227,19.474,51.026,16.515,1.174,1.025,6.611,2.706,3.0894889803826593,1.417782717421506
24102634,2024-05-25,S.TOWER6VAN,124.86,0.0,8169.0,2001.0,807.0,460.0,2227.0,121.0,267.0,3606.0,1096.0,0.0,0.1430625,0.0339375,0.90659375,2615.0,0.999999999991991,28.880345987274705,4.082458770612653,0.8516252390054104,67,0.198,1.301,0.025,0.014,0.216,14.3455,49.733999999999995,22.595,2.7035,1.016,6.755,1.2315,2.2010090281465744,1.3462907570077014
24102637,2024-05-25,S.TOWER6VAN,121.83,8.15,10020.0,2985.0,793.0,2529.0,2477.0,99.0,461.0,6091.0,2891.0,0.0,0.1430625,0.0339375,0.90659375,3037.0,0.9372980458459972,49.99589592013465,3.3567839195968654,0.8156075074083584,67,0.197,1.3,0.022,0.016,0.198,20.784,49.496,17.436,0.98,1.191,6.027,2.434,2.838561679187934,1.2949948980926718
24302605,2024-05-25,S.TOWER6VAN,126.2,8.15,8562.0,3183.0,799.0,3180.0,2621.0,127.0,547.0,6486.0,1209.0,361.0,0.1430625,0.0339375,0.90659375,3295.0,0.9393375511653196,51.39461172700955,2.689915174362963,0.7954476479512002,67,0.192,1.358,0.028,0.037,0.263,21.5,51.785,15.796,1.015,0.953,4.572,2.875,3.2781540798885866,1.3884494731479744
24302635,2024-05-25,2830C20MMNC,123.61,8.0,9762.0,2952.0,847.0,3054.0,1755.0,257.0,0.0,7012.0,1135.0,0.0,0.1430625,0.0339375,0.90659375,2012.0,0.9392143454073458,56.72680203821109,3.306910569104571,0.8722664015900238,17,0.185,0.691,0.017,0.016,0.177,20.862,49.457,18.125,0.973,0.927,5.422,2.57,2.7285115303983227,1.2685185185185188
24302645,2024-05-25,2062BK1,121.53,8.0,9273.0,3222.0,837.0,4196.0,1786.0,261.0,0.0,6731.0,1276.0,0.0,0.1430625,0.0339375,0.90659375,2047.0,0.938238245958942,55.38550152180214,2.8780260707626075,0.8724963361011859,6,0.21,0.73,0.023,0.018,0.2,20.852,50.06,17.226,0.847,1.172,5.718,2.485,2.9059035235386315,1.3146353633236167
24302653,2024-05-25,2062BK1,124.04,0.0,9279.0,1494.0,704.0,4092.0,1715.0,308.0,0.0,6652.0,1484.0,0.0,0.1430625,0.0339375,0.90659375,2023.0,0.999999999991938,53.6278619795741,6.210843373489819,0.8477508650514841,6,0.2,0.7,0.025,0.015,0.22,23.081,52.752,15.987,0.685,0.869,2.901,2.236,3.299474605954466,1.3502265223066885
24302622,2024-05-25,2830C20MMNC,123.26,8.0,9651.0,2517.0,911.0,3570.0,1903.0,281.0,0.0,6509.0,1012.0,0.0,0.1430625,0.0339375,0.90659375,2184.0,0.939052262677594,52.80707447628746,3.8343265792595016,0.8713369963365973,17,0.196,0.954,0.031,0.027,0.188,25.428,49.074,16.061,0.62,0.92,3.988,2.376,3.0552857676503544,1.1827910339840924
24302615,2024-05-25,2062BK1,126.1,8.14,9561.0,2508.0,908.0,2967.0,1935.0,282.0,0.0,6832.0,1058.0,0.0,0.1430625,0.0339375,0.90659375,2217.0,0.9393623361074244,54.179222838587,3.812200956936279,0.8728010825435847,6,0.2,0.74,0.032,0.037,0.21,25.5425,49.122,15.9205,0.642,0.912,3.9905,2.333,3.085262067016299,1.184690333783523
24302610,2024-05-25,2062BK1,129.21,8.16,8961.0,2877.0,991.0,2895.0,1884.0,271.0,0.0,6595.0,1112.0,264.0,0.1430625,0.0339375,0.90659375,2155.0,0.9405983839197744,51.04094110323473,3.11470281543166,0.8742459396747684,6,0.22,0.74,0.02,0.027,0.24,21.566,50.922,16.261,1.061,0.98,4.668,3.008,3.131349157545197,1.3461457121708789
24302607,2024-05-25,2062BK1,130.61,0.0,10635.0,2994.0,1005.0,4493.0,1803.0,275.0,0.0,6649.0,1129.0,0.0,0.1430625,0.0339375,0.90659375,2078.0,0.9999999999923436,50.907281218506185,3.552104208415648,0.867661212704106,6,0.18,0.75,0.022,0.037,0.22,21.646,51.281,15.94,1.054,0.98,4.632,2.94,3.2169249106078666,1.3643280921595233
24302630,2024-05-25,2830C20MMNC,130.56,8.15,9933.0,3981.0,696.0,3042.0,1899.0,289.0,0.0,6862.0,1142.0,321.0,0.1430625,0.0339375,0.90659375,2188.0,0.941244322680836,52.55821078391117,2.495101733232229,0.867915904935618,17,0.182,0.76,0.019,0.021,0.238,0.996,52.61,29.854,5.982,1.989,6.801,0.149,1.7621838887958465,1.705293183365207
24302628,2024-05-25,2830C20MMNC,122.3,7.96,10464.0,2529.0,754.0,2859.0,1847.0,288.0,0.0,6720.0,1045.0,0.0,0.1430625,0.0339375,0.90659375,2135.0,0.938891447866276,54.946852002821366,4.137603795965149,0.8651053864164566,17,0.214,0.763,0.032,0.03,0.244,19.878,51.293,17.705,0.998,0.949,5.218,2.347,2.8969275951654807,1.3647562792677737
24202692,2024-05-26,2830C20MMNC,122.36,9.6,9846.0,2517.0,908.0,2489.0,1660.0,310.0,0.0,6180.0,1184.0,0.0,0.148,0.0350333333333333,0.8497333333333333,1970.0,0.9272506820178292,50.50670153603705,3.9117997616194233,0.8426395939082018,17,0.201,0.787,0.022,0.019,0.212,21.601,52.353,16.117,1.089,1.006,4.178,2.149,3.2481077056706784,1.3879742304939156
24302638,2024-05-26,2062BK1,125.98,8.0,8961.0,2745.0,853.0,2946.0,783.0,259.0,0.0,6607.0,1082.0,0.0,0.148,0.0350333333333333,0.8497333333333333,1042.0,0.9402895954549912,52.44483251268102,3.2644808743157507,0.7514395393466877,6,0.21,0.746,0.027,0.014,0.188,25.126,46.995,16.473,1.617,1.175,5.056,2.065,2.8526769454898626,1.1296875
24302666,2024-05-26,2830C20MMNC,115.44,0.0,10455.0,2355.0,699.0,2033.0,1908.0,309.0,0.0,6029.0,1000.0,0.0,0.148,0.0350333333333333,0.8497333333333333,2217.0,0.9999999999913376,52.22626472581232,4.439490445857987,0.8606224627871626,17,0.174,0.731,0.023,0.017,0.185,1.135,52.831,27.865,4.766,1.264,10.275,0.14,1.8958946386277185,1.8216958035929796
24302669,2024-05-26,1786500D,125.31,8.16,10422.0,2154.0,696.0,3056.0,1875.0,309.0,0.0,6594.0,1012.0,0.0,0.148,0.0350333333333333,0.8497333333333333,2184.0,0.938862665760554,52.62149868284557,4.838440111418366,0.8585164835160904,2,0.22,0.78,0.038,0.025,0.208,18.247,52.852,17.558,1.131,1.143,5.031,2.421,3.0099663989976646,1.4760654638887338
24302670,2024-05-26,SEQRFE550D,124.08,8.16,10005.0,2175.0,699.0,3577.0,1112.0,268.0,295.0,6668.0,1023.0,282.0,0.148,0.0350333333333333,0.8497333333333333,1675.0,0.9382940108821968,53.73952288802595,4.599999999997885,0.6638805970145291,73,0.18,0.81,0.031,0.023,0.22,24.044,49.478,16.002,0.766,0.96,4.776,2.432,3.091795288383428,1.235498289509826
24302684,2024-05-26,2062BK1,121.57,8.16,9585.0,2646.0,798.0,3071.0,1932.0,272.0,0.0,6346.0,2447.0,0.0,0.148,0.0350333333333333,0.8497333333333333,2204.0,0.9371001310341704,52.20037838239533,3.622448979590468,0.8765880217781866,6,0.2,0.73,0.026,0.026,0.2,22.007,50.442,18.021,1.176,0.914,3.739,2.034,2.798912440350682,1.2601364011091958
24302655,2024-05-26,2830C20MMNC,130.26,10.0,8577.0,1497.0,699.0,3090.0,1714.0,315.0,0.0,5947.0,1220.0,0.0,0.148,0.0350333333333333,0.8497333333333333,2029.0,0.9287038357270164,45.65484415748769,5.7294589178318445,0.8447511089202342,17,0.19,0.8,0.024,0.021,0.25,24.051,51.261,12.975,0.543,0.662,3.64,2.543,3.950446979038225,1.3844221784103494
24102658,2024-05-26,SEQRFE550D,119.88,9.86,9429.0,2004.0,684.0,2595.0,1662.0,271.0,0.0,5514.0,867.0,341.0,0.148,0.0350333333333333,0.8497333333333333,1933.0,0.9240018498464312,45.99599599561231,4.705089820356934,0.8598034143813452,73,0.19,0.95,0.018,0.022,0.2,23.277,53.201,15.554,0.656,0.872,2.786,2.174,3.4201864352298297,1.3700298722702926
24102668,2024-05-26,2830C20MMNC,127.84,8.12,9645.0,1971.0,704.0,3573.0,1679.0,271.0,0.0,6096.0,1122.0,822.0,0.148,0.0350333333333333,0.8497333333333333,1950.0,0.9402765519201216,47.68460575682349,4.893455098932068,0.8610256410251995,17,0.23,0.76,0.022,0.02,0.21,27.46,47.742,14.749,0.838,1.389,4.264,2.135,3.2367457627118643,1.131058990760483
24102689,2024-05-26,2062BK1,122.01,7.23,9909.0,3003.0,799.0,2368.0,1779.0,334.0,0.0,6773.0,1417.0,0.0,0.148,0.0350333333333333,0.8497333333333333,2113.0,0.9440575673093156,55.5118432910785,3.299700299699201,0.8419309039276659,6,0.2,0.78,0.032,0.02,0.21,25.11,48.542,15.766,1.095,1.059,4.546,2.406,3.0787086953764193,1.187513760794579
24202722,2024-05-27,S.TOWER6VAN,128.39,8.15,11739.0,1488.0,831.0,3306.0,2390.0,105.0,442.0,6892.0,1598.0,0.0,0.1394193548387096,0.0407741935483871,0.9129354838709678,2937.0,0.940310531705432,53.68019316104308,7.889112903220504,0.8137555328563794,67,0.18,1.35,0.022,0.02,0.21,1.541,47.247,32.884,3.264,3.629,9.874,0.074,1.4367340732856926,1.3724220066229016
24102716,2024-05-27,S.TOWER6VAN,123.9,8.12,10578.0,3435.0,787.0,2286.0,2344.0,101.0,422.0,6308.0,1836.0,0.0,0.1394193548387096,0.0407741935483871,0.9129354838709678,2867.0,0.9384941675432624,50.91202582686915,3.0794759825318545,0.8175793512379429,67,0.18,1.32,0.029,0.027,0.25,24.241,50.524,15.893,0.716,0.782,4.077,2.371,3.178809613690701,1.2588513766039617
24202735,2024-05-27,S.TOWER6VAN,125.5,7.21,10296.0,0.0,811.0,1410.0,2427.0,98.0,445.0,5867.0,984.0,0.0,0.1394193548387096,0.0407741935483871,0.9129354838709678,2970.0,0.9456710119738854,46.74900398369124,10296000000000.0,0.817171717171442,67,0.175,1.338,0.025,0.026,0.21,26.742,48.871,15.224,0.592,0.797,4.043,2.231,3.2099178981937606,1.1645102104034122
24202742,2024-05-27,2062BK1,114.57,9.07,8697.0,0.0,814.0,2790.0,1654.0,280.0,192.0,6308.0,1181.0,0.0,0.1394193548387096,0.0407741935483871,0.9129354838709678,2126.0,0.9266418634671092,55.05804311726405,8696999999999.999,0.7779868297268213,6,0.2,0.88,0.023,0.034,0.22,26.756,48.578,15.416,0.589,0.802,4.088,2.265,3.150937277031848,1.1518744220235697
24202744,2024-05-27,2062BK1,120.2,8.01,10218.0,0.0,811.0,2969.0,1701.0,267.0,0.0,5824.0,988.0,0.0,0.1394193548387096,0.0407741935483871,0.9129354838709678,1968.0,0.9375243740664728,48.45257903453866,10218000000000.0,0.8643292682922438,6,0.21,0.78,0.018,0.024,0.18,26.787,48.622,15.266,0.703,0.801,4.067,2.238,3.184777624942687,1.1561801493318116
24102718,2024-05-27,2062BK1,128.35,8.12,10113.0,4056.0,729.0,3634.0,1791.0,301.0,0.0,6673.0,1112.0,0.0,0.1394193548387096,0.0407741935483871,0.9129354838709678,2092.0,0.9404997435264856,51.99065056445664,2.4933431952656573,0.856118546844715,6,0.21,0.83,0.032,0.026,0.17,24.267,50.508,15.855,0.719,0.783,4.106,2.367,3.185418768920283,1.2588291005159138
24102600,2024-05-27,R34,126.69,0.0,9285.0,1077.0,900.0,3177.0,1181.0,258.0,0.0,5320.0,1043.0,0.0,0.1394193548387096,0.0407741935483871,0.9129354838709678,1439.0,0.9999999999921066,41.99226458250855,8.621169916426537,0.8207088255727445,66,0.63,0.75,0.018,0.025,0.23,19.054,52.822,17.471,0.819,0.729,5.128,2.525,3.0232371794871793,1.4461479494059029
24102754,2024-05-27,SEQRFE550D,123.5,8.0,9696.0,2859.0,847.0,2716.0,1733.0,254.0,0.0,6438.0,1350.0,0.0,0.1394193548387096,0.0407741935483871,0.9129354838709678,1987.0,0.9391634980917176,52.129554655448345,3.391395592863452,0.8721690991439999,73,0.21,0.78,0.027,0.033,0.21,28.906,48.475,14.389,0.582,0.761,3.348,2.065,3.3686587908269634,1.1196184405025869
24302719,2024-05-27,2830C20MMNC,121.5,8.0,10092.0,2598.0,724.0,2032.0,1759.0,281.0,189.0,6339.0,1004.0,413.0,0.1394193548387096,0.0407741935483871,0.9129354838709678,2229.0,0.9382239382166934,52.17283950574343,3.88452655888996,0.7891431135034593,17,0.2,0.76,0.022,0.028,0.24,20.651,53.167,17.004,0.786,0.631,3.231,2.872,3.126551014407527,1.4119131081368177
24302712,2024-05-27,S.TOWER6VAN,130.53,8.14,9777.0,2073.0,605.0,3102.0,2539.0,108.0,464.0,6914.0,5932.0,461.0,0.1394193548387096,0.0407741935483871,0.9129354838709678,3111.0,0.941299487986289,52.96866620659643,4.716353111430431,0.8161362905815441,67,0.18,1.25,0.032,0.029,0.21,1.503,47.416,32.653,3.222,3.688,9.94,0.078,1.4520732528939793,1.3881781186872384
24302706,2024-05-27,2830C20MMNC,125.09,7.86,9897.0,2070.0,605.0,3332.0,1801.0,308.0,0.0,2000.0,325.0,4700.0,0.1394193548387096,0.0407741935483871,0.9129354838709678,2109.0,0.9408800300794216,15.988488288304511,4.781159420287545,0.8539592223798701,17,0.21,0.73,0.014,0.02,0.23,23.356,49.63,17.087,0.822,0.848,4.194,2.41,2.90437734082397,1.2271288695480171
24202730,2024-05-27,S.TOWER6VAN,120.91,8.24,8646.0,2547.0,698.0,858.0,2433.0,98.0,435.0,5412.0,907.0,1448.0,0.1394193548387096,0.0407741935483871,0.9129354838709678,2966.0,0.9361982191177994,44.76056570966206,3.394581861011624,0.8202966958864395,67,0.175,1.337,0.03,0.021,0.24,20.547,48.629,20.639,1.047,0.635,4.549,2.283,2.3560562015503876,1.180688081190667
24302751,2024-05-27,SEQRFE550D,127.8,8.0,11076.0,0.0,891.0,4846.0,5.0,389.0,998.0,6867.0,1273.0,0.0,0.1394193548387096,0.0407741935483871,0.9129354838709678,1392.0,0.9410898379901244,53.73239436577674,11076000000000.0,0.0035919540229859,73,0.21,0.82,0.016,0.034,0.22,29.049,47.647,14.933,0.874,0.635,2.969,2.254,3.190504888174635,1.0833049132619421
24302732,2024-05-27,C20MMNATLT,124.31,8.1,9618.0,2976.0,796.0,3423.0,807.0,462.0,1115.0,6589.0,1099.0,0.0,0.1394193548387096,0.0407741935483871,0.9129354838709678,2384.0,0.9388263726233758,53.004585310489865,3.2318548387085912,0.338506711409254,41,0.196,0.76,0.015,0.025,0.204,0.862,53.367,30.518,5.187,1.14,7.305,0.036,1.7486483829745403,1.7006150218284948
24302731,2024-05-27,2062BK1,121.12,8.17,8793.0,3033.0,815.0,3663.0,1850.0,271.0,136.0,6530.0,1081.0,0.0,0.1394193548387096,0.0407741935483871,0.9129354838709678,2257.0,0.9368087245654204,53.9134742399776,2.89910979228391,0.8196721311471779,6,0.19,0.75,0.027,0.03,0.22,27.866,44.323,16.384,1.857,0.734,5.467,1.629,2.705096124504119,1.001627081873856
24102707,2024-05-27,S.TOWER6VAN,130.79,7.23,9594.0,1779.0,792.0,2607.0,2463.0,98.0,413.0,6317.0,1481.0,330.0,0.1394193548387096,0.0407741935483871,0.9129354838709678,2974.0,0.9476162874877004,48.298799602046806,5.392917369305569,0.8281775386681816,67,0.18,1.32,0.024,0.024,0.219,21.677,53.14,16.14,0.786,0.614,3.175,2.825,3.2922371600272595,1.4051509863028189
24302721,2024-05-27,2830C20MMNC,120.24,8.16,10437.0,1992.0,693.0,1316.0,917.0,471.0,694.0,6582.0,1141.0,0.0,0.1394193548387096,0.0407741935483871,0.9129354838709678,2082.0,0.936448598123548,54.74051896162059,5.239457831322671,0.4404418828047836,17,0.21,0.783,0.022,0.028,0.233,20.961,52.95,16.963,0.779,0.639,3.202,2.848,3.1213157274227776,1.3961766644693476
24202703,2024-05-27,S.TOWER6VAN,128.49,9.87,9396.0,3072.0,745.0,0.0,2410.0,115.0,446.0,6494.0,1085.0,0.0,0.1394193548387096,0.0407741935483871,0.9129354838709678,2971.0,0.9286643538527852,50.54089812397431,3.0585937499990044,0.8111746886567448,67,0.182,1.348,0.041,0.029,0.226,22.627,52.157,15.7,0.701,0.84,3.727,2.786,3.321890325456977,1.3608067209350867
24102749,2024-05-27,2062BK1,127.93,8.16,9483.0,2496.0,795.0,1503.0,1728.0,254.0,0.0,6154.0,1089.0,0.0,0.1394193548387096,0.0407741935483871,0.9129354838709678,1982.0,0.940039679616871,48.104432110934845,3.799278846152324,0.8718466195757458,6,0.2,0.77,0.042,0.038,0.18,27.894,47.576,15.975,0.919,0.618,2.93,2.472,2.9779669504256385,1.0844768634602235
24102763,2024-05-28,2062BK1,127.49,7.99,8502.0,3324.0,799.0,3229.0,1729.0,244.0,0.0,6341.0,1071.0,0.0,0.1439047619047619,0.0335714285714285,0.9610238095238096,1973.0,0.9410245054551152,49.73723429249559,2.557761732851216,0.8763304612261144,6,0.2,0.77,0.033,0.031,0.21,29.028,47.444,15.108,0.871,0.632,2.97,2.302,3.140115163147793,1.0749257992160774
24102769,2024-05-28,2830C20MMNC,123.2,8.04,11568.0,3168.0,784.0,2880.0,1681.0,257.0,0.0,6220.0,2222.0,0.0,0.1439047619047619,0.0335714285714285,0.9610238095238096,1938.0,0.938738189569196,50.48701298660319,3.651515151513999,0.8673890608870654,17,0.204,0.781,0.025,0.021,0.202,27.864,47.361,16.153,0.921,0.622,2.944,2.511,2.931843506252321,1.0759462038257077
24102775,2024-05-28,2062BK1,124.99,8.03,10941.0,2919.0,820.0,3928.0,1540.0,277.0,0.0,6095.0,1512.0,0.0,0.1439047619047619,0.0335714285714285,0.9610238095238096,1817.0,0.9396331378669402,48.76390111169883,3.748201438847637,0.8475509080897922,6,0.19,0.84,0.023,0.023,0.21,1.808,46.73,31.147,6.031,1.57,10.759,0.093,1.5002568383202772,1.4179512076708338
24102790,2024-05-28,S.TOWER6VAN,130.42,9.2,10998.0,3522.0,777.0,3294.0,2531.0,102.0,413.0,6078.0,1262.0,316.0,0.1439047619047619,0.0335714285714285,0.9610238095238096,3046.0,0.934106861474473,46.60328170490261,3.122657580919045,0.8309258043332794,67,0.162,1.426,0.04,0.02,0.259,11.853499999999999,50.958,23.192,2.7515,0.8755,7.658,1.074,2.197128443927047,1.4540110995391837
24102792,2024-05-28,2062BK1,134.58,10.92,10830.0,3012.0,812.0,2946.0,1730.0,267.0,203.0,6339.0,1392.0,0.0,0.1439047619047619,0.0335714285714285,0.9610238095238096,2200.0,0.9249484536018906,47.10209540758581,3.5956175298792843,0.7863636363632789,6,0.19,0.73,0.016,0.016,0.21,22.318,50.122,16.864,0.83,0.709,5.323,2.278,2.9719537503705897,1.2791771941913586
24102773,2024-05-28,C20MMNATLT,122.0,8.15,10668.0,2469.0,797.0,4152.0,1685.0,267.0,0.0,6096.0,1161.0,0.0,0.1439047619047619,0.0335714285714285,0.9610238095238096,1952.0,0.9373799462087024,49.96721311434453,4.320777642768602,0.8632172131143119,41,0.2,0.79,0.04,0.028,0.22,18.966,48.893,18.786,0.916,1.239,7.072,2.402,2.6024910842603926,1.2950758880089
24102794,2024-05-28,SEQRFE550D,125.99,10.0,12831.0,4179.0,797.0,2973.0,1741.0,270.0,192.0,5991.0,1163.0,0.0,0.1439047619047619,0.0335714285714285,0.9610238095238096,2203.0,0.9264651812565154,47.55139296731843,3.070351758793235,0.7902859736719063,73,0.21,0.86,0.023,0.023,0.2,16.319,49.165,21.887,1.41,1.279,6.126,1.982,2.246207967836257,1.2868060826550107
24202752,2024-05-28,C20MMNATLT,130.88,8.14,10062.0,1530.0,611.0,2496.0,1603.0,246.0,0.0,6399.0,1098.0,0.0,0.1439047619047619,0.0335714285714285,0.9610238095238096,1849.0,0.941447273766786,48.89211491405187,6.576470588230996,0.8669551108702721,41,0.18,0.79,0.022,0.025,0.2,26.818,47.676,14.066,0.69,0.839,6.229,2.192,3.3892087865216465,1.1661000366882721
24202762,2024-05-28,2830C20MMNC,120.69,7.93,9201.0,1005.0,800.0,2069.0,1708.0,283.0,0.0,6394.0,1099.0,0.0,0.1439047619047619,0.0335714285714285,0.9610238095238096,1991.0,0.9383455139096692,52.97870577468739,9.155223880587906,0.8578603716720955,17,0.199,0.754,0.031,0.029,0.197,26.809,45.571,16.348,1.807,0.723,5.345,1.666,2.7873876078047584,1.0559108392418557
24202793,2024-05-28,R34,128.46,0.0,10530.0,2664.0,965.0,4580.0,1154.0,230.0,0.0,6315.0,1677.0,0.0,0.1439047619047619,0.0335714285714285,0.9610238095238096,1384.0,0.9999999999922156,49.1592713681367,3.952702702701219,0.8338150289011317,66,0.61,0.76,0.017,0.023,0.25,16.968,49.911,20.838,1.271,1.289,5.931,1.945,2.3950765391813427,1.320152352738911
24302764,2024-05-28,SEQRFE550D,119.58,8.12,10836.0,777.0,892.0,4321.0,853.0,383.0,1017.0,6644.0,1082.0,0.0,0.1439047619047619,0.0335714285714285,0.9610238095238096,2253.0,0.9364134690607956,55.56113062338551,13.945945945927996,0.3786063027073331,73,0.21,0.83,0.018,0.02,0.21,28.539,48.263,14.819,0.577,0.757,3.415,2.153,3.2566126855600537,1.1131022394427914
24302770,2024-05-28,1786500D,125.2,8.16,8595.0,2946.0,801.0,3579.0,908.0,387.0,996.0,6529.0,1076.0,0.0,0.1439047619047619,0.0335714285714285,0.9610238095238096,2291.0,0.9388122375454498,52.14856229990296,2.917515274948093,0.3963334788300321,2,0.21,0.81,0.04,0.03,0.203,29.071,47.558,15.032,0.837,0.631,2.923,2.293,3.163573471695603,1.0783148920732815
24302772,2024-05-28,2830C20MMNC,120.6,7.21,12201.0,2856.0,801.0,3453.0,878.0,383.0,1007.0,6604.0,1098.0,353.0,0.1439047619047619,0.0335714285714285,0.9610238095238096,2268.0,0.943588138635916,54.75953565460399,4.272058823527916,0.3871252204583831,17,0.203,0.777,0.019,0.022,0.197,23.791,49.071,17.927,0.656,0.664,3.844,2.425,2.7371151271753678,1.1762266593158992
24302797,2024-05-28,2062BK1,124.28,10.0,9672.0,1980.0,749.0,4050.0,1101.0,366.0,740.0,6466.0,1600.0,0.0,0.1439047619047619,0.0335714285714285,0.9610238095238096,2207.0,0.9255287458971886,52.02767943311854,4.884848484846017,0.4988672405978709,6,0.2,0.75,0.015,0.019,0.19,18.505,48.948,20.412,1.081,1.254,5.724,2.199,2.3978837015627295,1.2577213628655122
24302791,2024-05-28,SEQRFE550D,119.6,13.6,9711.0,2946.0,757.0,2897.0,712.0,369.0,901.0,6395.0,1047.0,265.0,0.1439047619047619,0.0335714285714285,0.9610238095238096,1982.0,0.897897897891157,53.46989966510477,3.2963340122188405,0.3592330978807471,73,0.21,0.74,0.019,0.025,0.2,18.5,49.321,20.334,0.984,1.211,5.482,2.293,2.425424145561839,1.270014162482297
24302786,2024-05-28,S.TOWER6VAN,127.58,8.21,11337.0,3126.0,795.0,3373.0,1894.0,113.0,996.0,6910.0,1149.0,270.0,0.1439047619047619,0.0335714285714285,0.9610238095238096,3003.0,0.939538994027988,54.16209437173411,3.626679462570817,0.6307026307024207,67,0.17,1.309,0.023,0.014,0.184,1.86,47.854,30.195,4.005,4.243,9.959,0.092,1.584779440985561,1.4928250561517347
24302784,2024-05-28,2062BK1,123.2,8.15,11061.0,3594.0,798.0,2771.0,1119.0,346.0,803.0,7004.0,1144.0,0.0,0.1439047619047619,0.0335714285714285,0.9610238095238096,2268.0,0.9379520365364452,56.8506493501879,3.0776293823029834,0.4933862433860258,6,0.22,0.75,0.024,0.02,0.18,1.31,53.721,28.453,4.88,2.034,7.718,0.095,1.887994658044563,1.804898535143126
24302723,2024-05-28,ASP6755,127.43,8.15,10068.0,2475.0,903.0,2047.0,1406.0,287.0,0.0,7105.0,1136.0,296.0,0.1439047619047619,0.0335714285714285,0.9610238095238096,1693.0,0.939887889062252,55.75610138856033,4.067878787877144,0.8304784406374304,28,0.63,0.69,0.017,0.014,0.24,23.446,50.332,16.413,0.826,0.846,4.5,2.24,3.066406725965639,1.2627195183140993
24102819,2024-05-29,S.TOWER6VAN,125.4,8.16,12603.0,2745.0,810.0,4308.0,2630.0,118.0,447.0,6153.0,1022.0,371.0,0.1385714285714286,0.0326285714285714,0.9225428571428572,3195.0,0.9389038634251357,49.06698564554173,4.59125683059942,0.8231611893581148,67,0.181,1.32,0.027,0.017,0.213,32.883,39.994,15.482,2.187,0.949,5.352,1.642,2.5830911322095202,0.8269031964603234
24202835,2024-05-29,C20MMNATLT,120.61,8.15,9996.0,1494.0,1669.0,2148.0,1671.0,267.0,0.0,6297.0,1003.0,0.0,0.1385714285714286,0.0326285714285714,0.9225428571428572,1938.0,0.9367039453173605,52.20960119349797,6.690763052204357,0.8622291021667378,41,0.18,0.77,0.026,0.024,0.22,24.301,48.353,18.31,0.788,1.015,2.819,2.624,2.640653159303151,1.134727306861917
24102824,2024-05-29,S.TOWER6VAN,133.02,8.0,10545.0,2904.0,785.0,4022.0,2481.0,102.0,487.0,6110.0,1021.0,226.0,0.1385714285714286,0.0326285714285714,0.9225428571428572,3070.0,0.943270458084362,45.932942414329176,3.631198347106188,0.8081433224753068,67,0.17,1.308,0.036,0.02,0.202,22.181,50.577,16.717,0.818,0.703,5.211,2.248,3.0253020696255533,1.300213373094424
24102826,2024-05-29,S.TOWER6VAN,125.8,10.02,11865.0,2688.0,790.0,3266.0,2484.0,122.0,416.0,6432.0,1113.0,0.0,0.1385714285714286,0.0326285714285714,0.9225428571428572,3022.0,0.9262258871968324,51.12877583425176,4.414062499998358,0.8219722038382455,67,0.176,1.322,0.026,0.021,0.224,40.054,34.248,14.482,2.5,0.967,4.91,1.414,2.3647034454187668,0.6279773364871555
24102836,2024-05-29,S.TOWER6VAN,126.54,7.22,11862.0,4011.0,684.0,4586.0,2528.0,122.0,518.0,6099.0,1011.0,562.0,0.1385714285714286,0.0326285714285714,0.9225428571428572,3168.0,0.9460227272656548,48.1981981978173,2.957367240089016,0.7979797979795461,67,0.177,1.349,0.026,0.018,0.203,1.964,49.273,31.198,5.865,2.652,6.989,0.103,1.5793134395333184,1.485782347797244
24102820,2024-05-29,2062BK1,131.97,8.0,10926.0,3249.0,819.0,3165.0,1628.0,250.0,200.0,6693.0,1355.0,0.0,0.1385714285714286,0.0326285714285714,0.9225428571428572,2078.0,0.9428448953279784,50.71607183412355,3.362880886425558,0.7834456207888434,6,0.21,0.79,0.021,0.023,0.21,27.746,47.328,16.129,1.007,0.635,3.137,2.401,2.9341599504029756,1.0786762694867356
24102812,2024-05-29,2062BK1,130.75,8.0,9603.0,4161.0,780.0,3642.0,1730.0,271.0,251.0,6656.0,1101.0,0.0,0.1385714285714286,0.0326285714285714,0.9225428571428572,2252.0,0.9423423423355508,50.906309751044695,2.307858687814874,0.7682060390760355,6,0.21,0.82,0.039,0.025,0.2,22.038,50.62,15.021,0.871,1.029,6.142,2.759,3.3697244042071626,1.3658931462493256
24302839,2024-05-29,2062BK1,125.07,8.16,10896.0,975.0,806.0,3735.0,1098.0,309.0,793.0,6665.0,1149.0,0.0,0.1385714285714286,0.0326285714285714,0.9225428571428572,2200.0,0.9387525332061942,53.29015751136731,11.175384615373154,0.4990909090906822,6,0.2,0.74,0.026,0.019,0.21,19.864,50.753,17.306,0.924,0.839,6.298,2.335,2.932512856069798,1.3653923757768154
24302827,2024-05-29,2062BK1,128.2,8.0,11136.0,3654.0,699.0,3218.0,1079.0,356.0,759.0,6877.0,1093.0,0.0,0.1385714285714286,0.0326285714285714,0.9225428571428572,2194.0,0.9412628487449248,53.64274570940997,3.047619047618213,0.4917958067454459,6,0.19,0.72,0.031,0.019,0.19,17.292,49.782,20.327,0.882,0.915,6.722,2.309,2.448937426210153,1.3232854864433812
24302823,2024-05-29,2062BK1,133.29,7.21,10623.0,3795.0,690.0,3652.0,928.0,380.0,1010.0,7144.0,1138.0,0.0,0.1385714285714286,0.0326285714285714,0.9225428571428572,2318.0,0.9486832740146002,53.5974191608253,2.79920948616527,0.4003451251076789,6,0.2,0.73,0.026,0.018,0.16,22.14,50.895,14.791,0.851,1.03,6.085,2.713,3.440711195240671,1.378073215639554
24202856,2024-05-29,2062BK1,119.46,9.93,12804.0,1995.0,729.0,2255.0,1644.0,270.0,0.0,5909.0,4312.0,0.0,0.1385714285714286,0.0326285714285714,0.9225428571428572,1914.0,0.9232552747436182,49.464255817432914,6.418045112778738,0.8589341692785482,6,0.19,0.75,0.02,0.022,0.19,19.024,48.705,18.92,0.94,1.223,7.104,2.373,2.5741239892183283,1.283568322572144
24102852,2024-05-29,S.TOWER6VAN,129.87,9.87,9984.0,2988.0,792.0,2865.0,2430.0,78.0,400.0,6562.0,1047.0,0.0,0.1385714285714286,0.0326285714285714,0.9225428571428572,2908.0,0.9293688278164494,50.52745052706147,3.341365461846271,0.8356258596970991,67,0.18,1.34,0.038,0.023,0.2,22.477,44.253,19.541,1.392,1.052,7.253,2.178,2.264507215228738,1.05316642471263
24202817,2024-05-29,2062BK1,130.5,0.0,9855.0,3546.0,930.0,3163.0,1563.0,300.0,300.0,6975.0,1106.0,0.0,0.1385714285714286,0.0326285714285714,0.9225428571428572,2163.0,0.9999999999923372,53.44827586165941,2.7791878172581,0.7226074895974468,6,0.19,0.76,0.028,0.022,0.19,17.092,49.17,21.23,1.34,1.311,6.089,1.916,2.3159530874664407,1.2830415155389714
24102849,2024-05-29,2062BK1,118.97,9.99,9441.0,849.0,790.0,2604.0,1683.0,281.0,0.0,5608.0,966.0,0.0,0.1385714285714286,0.0326285714285714,0.9225428571428572,1964.0,0.922534119099546,47.13793393252805,11.120141342743086,0.856924643584085,6,0.17,0.71,0.025,0.025,0.17,39.315,34.55,14.718,2.51,0.967,5.051,1.448,2.3473062028670424,0.6394122219343376
24202821,2024-05-29,2062BK1,129.04,8.0,9084.0,3012.0,924.0,2914.0,1664.0,294.0,294.0,6683.0,1082.0,253.0,0.1385714285714286,0.0326285714285714,0.9225428571428572,2252.0,0.9416228838226678,51.79014259104317,3.0159362549790782,0.7388987566604179,6,0.22,0.84,0.034,0.016,0.18,23.64,49.271,17.864,0.655,0.666,3.852,2.43,2.757962496501539,1.1871099867485844
24302855,2024-05-29,2062BK1,128.4,9.99,10398.0,2976.0,800.0,3474.0,1701.0,308.0,142.0,6862.0,1148.0,0.0,0.1385714285714286,0.0326285714285714,0.9225428571428572,2151.0,0.927812703223298,53.44236760082989,3.493951612902052,0.7907949790791303,6,0.19,0.84,0.026,0.024,0.16,21.837,44.768,19.567,1.178,1.049,7.548,2.21,2.2878168438266555,1.0812220746286683
24102857,2024-05-29,S.TOWER6VAN,128.51,10.93,11109.0,1509.0,790.0,2148.0,2443.0,150.0,393.0,6476.0,1240.0,0.0,0.1385714285714286,0.0326285714285714,0.9225428571428572,2986.0,0.9216150315481813,50.39296552758236,7.361829025840052,0.8181513730740729,67,0.16,1.37,0.038,0.022,0.17,1.458,46.444,32.235,6.394,1.77,9.642,0.085,1.4407494726392855,1.3784056508577198
24202879,2024-05-30,2062BK1,126.95,10.0,10482.0,1770.0,721.0,1114.0,1701.0,304.0,0.0,6603.0,1064.0,247.0,0.128,0.0346206896551724,0.6833103448275861,2005.0,0.9269806498654476,52.01260338675058,5.922033898301739,0.8483790523686542,6,0.21,0.74,0.028,0.028,0.22,18.358,51.372,17.953,0.859,0.889,6.433,2.56,2.8613122423972372,1.4147389292795771
24202891,2024-05-30,S.TOWER6VAN,0.0,9.99,9015.0,2001.0,811.0,0.0,2403.0,122.0,435.0,6499.0,1035.0,0.0,0.128,0.0346206896551724,0.6833103448275861,2960.0,0.0,6499000000000.0,4.505247376309593,0.81182432432405,67,0.18,1.32,0.03,0.02,0.21,17.861,51.004,18.35,0.889,0.897,6.689,2.69,2.7793580731295293,1.4084833756765713
24202875,2024-05-30,2062BK1,128.67,10.01,10803.0,1791.0,707.0,2437.0,1677.0,294.0,0.0,7105.0,2296.0,0.0,0.128,0.0346206896551724,0.6833103448275861,1971.0,0.9278194404317291,55.21877671519999,6.031825795641523,0.8508371385079397,6,0.19,0.81,0.02,0.02,0.23,18.88,50.805,18.166,0.98,0.95,6.054,2.511,2.796554191666208,1.3713661025184227
24302878,2024-05-30,2062BK1,126.46,10.0,10776.0,3003.0,705.0,1284.0,925.0,335.0,1003.0,6789.0,1084.0,278.0,0.128,0.0346206896551724,0.6833103448275861,2263.0,0.9267184522869216,53.68495967061771,3.588411588410393,0.408749447635701,6,0.194,0.75,0.039,0.029,0.2,19.909,53.012,15.639,0.766,0.877,6.139,2.122,3.389514066496164,1.491237446904273
24302889,2024-05-30,S.TOWER6VAN,129.61,0.0,7701.0,1569.0,704.0,957.0,1101.0,173.0,1000.0,4781.0,1031.0,0.0,0.128,0.0346206896551724,0.6833103448275861,2274.0,0.9999999999922846,36.88758583414175,4.908221797320008,0.4841688654351433,67,0.176,1.279,0.024,0.018,0.211,20.036,52.899,15.628,0.801,0.879,6.132,2.089,3.3846695246017022,1.4832188420019627
24302904,2024-05-30,2062BK1,123.23,8.0,8388.0,2217.0,779.0,0.0,834.0,360.0,1002.0,7019.0,1142.0,0.0,0.128,0.0346206896551724,0.6833103448275861,2196.0,0.9390383296430768,56.95853282433694,3.783491204328469,0.3797814207648544,6,0.18,0.78,0.024,0.022,0.19,20.595,49.449,17.029,0.892,1.276,6.587,2.564,2.903640634174985,1.3142591362126248
24202708,2024-05-30,2830C20MMNAK,130.84,8.03,9282.0,2991.0,707.0,0.0,1725.0,256.0,0.0,6622.0,1954.0,0.0,0.128,0.0346206896551724,0.6833103448275861,1981.0,0.9421761359477052,50.611433811903005,3.10330992978833,0.8707723372029931,16,0.21,0.77,0.021,0.027,0.23,22.504,52.581,15.481,0.705,0.829,3.683,2.759,3.39626663221806,1.3842205022903176
24102900,2024-05-30,S.TOWER6VAN,126.7,7.21,9681.0,3264.0,813.0,2008.0,2435.0,123.0,518.0,392.0,1223.0,0.0,0.128,0.0346206896551724,0.6833103448275861,3076.0,0.9461578672171896,3.093922651909282,2.9659926470579148,0.7916124837448661,67,0.188,1.3,0.022,0.022,0.21,19.943,52.443,16.483,1.012,0.461,5.831,2.292,3.1814486775054593,1.4396738682845143
24102872,2024-05-30,S.TOWER6VAN,130.31,9.07,10482.0,1980.0,820.0,2534.0,2335.0,98.0,403.0,6718.0,1158.0,0.0,0.128,0.0346206896551724,0.6833103448275861,2836.0,0.9349261012990752,51.55398664683023,5.2939393939367205,0.8233427362479466,67,0.18,1.26,0.029,0.022,0.22,20.137,51.934,17.179,0.828,0.763,5.127,2.525,3.0229336437718275,1.3916981536565103
24102876,2024-05-30,S.TOWER6VAN,133.08,10.0,10638.0,3024.0,765.0,2759.0,2430.0,104.0,406.0,6519.0,2019.0,0.0,0.128,0.0346206896551724,0.6833103448275861,2940.0,0.9301090299068346,48.98557258754895,3.51785714285598,0.8265306122446169,67,0.184,1.322,0.026,0.022,0.203,19.606,53.464,18.381,0.856,0.507,3.065,2.427,2.908497443150908,1.4073918079393493
24102880,2024-05-30,S.TOWER6VAN,132.29,9.99,10281.0,3015.0,780.0,1730.0,2428.0,98.0,409.0,6439.0,3937.0,0.0,0.128,0.0346206896551724,0.6833103448275861,2935.0,0.9297863367941398,48.67336911294374,3.409950248755088,0.8272572402041475,67,0.19,1.305,0.024,0.018,0.219,18.601,50.134,19.198,1.287,0.991,5.632,2.453,2.611281837595708,1.3262962962962963
