Repository: SiddharthKumar268/FerroMind

# FerroMind
*Ferro-Alloy Optimisation using Machine Learning*
**SAIL Durgapur Steel Plant | Steel Melting Shop**
Intern: Siddharth Kumar | FY 2023-24 to FY 2025-26

---

## Quick Start

```bash

# 2. Place raw Excel files in data/raw/

## Dataset

| | |
|---|---|
| Total heats after cleaning | 47,421 |
| Training set | 37,936 heats (Apr 2023 – Jun 2025) |
| Test set | 9,485 heats (Jun 2025 – Dec 2025) |
| Input features | 21 (16 raw + 5 engineered) |
| Target variables | Mn, Si, C, S, P |
| BOF grades | 76 distinct grades |
| Split method | Chronological 80/20 — no shuffle, no leakage |

---

File: data/processed/sms_train.csv (part 35 of 253)
Heat_Number,Date,BOF Grade Code,Hot Metal Addn. Weight,Scrap Addn. Weight,Lime Into Converter,Dolomite Into Converter,Lime Into Ladle,Iron Ore Into Converter,SIMN Into Ladle,FESI Into Ladle,FEMN Into Ladle,Measered O2 Mainblow II,Duration of Mainblow I/II,Measered O2 2nd Blow,HM_P,HM_S,HM_Si,Total_FA_Ladle,HM_Ratio,O2_per_ton_HM,Lime_Dolo_Ratio,SiMn_FA_Fraction,Grade_Encoded,C,Mn,P,S,Si
23105964,2023-07-20,C20MMNACU,124.18,0.0,9324.0,1086.0,799.0,2074.0,1857.0,270.0,0.0,5840.0,1076.0,360.0,0.18258333333333332,0.045375,0.997375,2127.0,0.9999999999919471,47.02850700558037,8.585635359108116,0.8730606488007179,39,0.22,0.89,0.027,0.032,0.22
23105962,2023-07-20,1786500D,128.29,9.49,10860.0,1557.0,784.0,3284.0,1691.0,310.0,229.0,5846.0,960.0,0.0,0.18258333333333332,0.045375,0.997375,2230.0,0.9311220786693923,45.56863356422505,6.97495183043868,0.7582959641252205,2,0.22,0.85,0.028,0.038,0.225
23105960,2023-07-20,2062BK1,127.84,0.0,11373.0,1449.0,820.0,4342.0,1854.0,305.0,0.0,6015.0,993.0,0.0,0.18258333333333332,0.045375,0.997375,2159.0,0.9999999999921777,47.0510012511964,7.848861283638476,0.8587308939319783,6,0.19,0.84,0.028,0.04,0.2
23105941,2023-07-20,C20MMNATLT,136.21,0.0,11943.0,897.0,1110.0,5439.0,1930.0,305.0,0.0,6089.0,1123.0,0.0,0.18258333333333332,0.045375,0.997375,2235.0,0.9999999999926584,44.70303208248511,13.314381270888166,0.8635346756148261,41,0.22,0.86,0.032,0.03,0.24
23105943,2023-07-20,2830C20MMNAK,122.69,9.28,10935.0,1200.0,1108.0,4102.0,1895.0,308.0,0.0,5520.0,916.0,0.0,0.18258333333333332,0.045375,0.997375,2203.0,0.9296809880963123,44.99144184493446,9.112499999992407,0.860190649114453,16,0.21,0.78,0.025,0.034,0.19
23105945,2023-07-20,2062BK1,132.83,9.49,12147.0,606.0,1110.0,5274.0,1918.0,325.0,0.0,6058.0,1003.0,0.0,0.18258333333333332,0.045375,0.997375,2243.0,0.9333192804881021,45.60716705529167,20.044554455412467,0.8551047703964088,6,0.19,0.8,0.024,0.038,0.23
23305993,2023-07-20,2062BK1,123.43,9.49,10497.0,1524.0,818.0,3639.0,1791.0,366.0,0.0,6407.0,1112.0,0.0,0.18258333333333332,0.045375,0.997375,2157.0,0.9286036713742958,51.907964027773566,6.887795275586032,0.8303198887339683,6,0.21,0.82,0.026,0.036,0.19
23305990,2023-07-20,2062BK1,121.1,8.07,11028.0,981.0,796.0,3540.0,1726.0,261.0,0.0,6195.0,1047.0,0.0,0.18258333333333332,0.045375,0.997375,1987.0,0.9375241929167957,51.15606936373942,11.241590214055819,0.8686462003015256,6,0.21,0.79,0.024,0.04,0.2
23305987,2023-07-20,C20MMNACU,123.63,11.65,11064.0,1017.0,784.0,3548.0,1743.0,235.0,0.0,6401.0,1004.0,0.0,0.18258333333333332,0.045375,0.997375,1978.0,0.9138823181481824,51.77545903056074,10.879056047186943,0.881193124367603,39,0.22,0.79,0.028,0.035,0.21
23105947,2023-07-20,JIS540RC2ALK,124.66,10.83,11052.0,1542.0,1093.0,3520.0,1925.0,0.0,954.0,6217.0,1027.0,0.0,0.18258333333333332,0.045375,0.997375,2879.0,0.9200679016833709,49.87165089002189,7.167315175092628,0.6686349426882012,62,0.22,1.4,0.023,0.023,0.27
23205998,2023-07-20,2062BK1,122.99,9.68,10857.0,1656.0,792.0,2845.0,1654.0,250.0,219.0,6298.0,1058.0,0.0,0.18258333333333332,0.045375,0.997375,2123.0,0.9270370091133865,51.207415236594784,6.556159420285896,0.779086198774951,6,0.2,0.79,0.025,0.035,0.19
23305984,2023-07-20,C20MMNACU,101.77,9.47,11517.0,1494.0,824.0,2586.0,1685.0,228.0,0.0,6406.0,1001.0,0.0,0.18258333333333332,0.045375,0.997375,1913.0,0.9148687522391687,62.94585830733079,7.708835341360302,0.8808154730784732,39,0.2,0.76,0.022,0.038,0.21
23105949,2023-07-20,1786500D,133.22,0.0,11529.0,2094.0,1098.0,4182.0,1915.0,314.0,0.0,6173.0,1067.0,171.0,0.18258333333333332,0.045375,0.997375,2229.0,0.9999999999924937,46.33688635305257,5.5057306590231585,0.8591296545532261,2,0.2,0.78,0.028,0.038,0.194
23105901,2023-07-20,C20MMNC(BSP),136.06,0.0,9777.0,990.0,812.0,1831.0,1719.0,271.0,0.0,6506.0,1214.0,0.0,0.18258333333333332,0.045375,0.997375,1990.0,0.9999999999926503,47.81713949692917,9.8757575757476,0.8638190954769529,43,0.21,0.85,0.038,0.028,0.18
23305981,2023-07-20,C20MMNACU,120.81,9.59,10548.0,993.0,1596.0,3641.0,3350.0,562.0,0.0,6207.0,982.0,0.0,0.18258333333333332,0.045375,0.997375,3912.0,0.9264570552076192,51.378197168683236,10.62235649545758,0.8563394683024396,39,0.21,0.82,0.028,0.041,0.21
23305979,2023-07-20,C20MMNACU,117.88,9.68,10932.0,975.0,1558.0,4065.0,3486.0,508.0,0.0,6207.0,1044.0,0.0,0.18258333333333332,0.045375,0.997375,3994.0,0.924114142357133,52.65524261916648,11.212307692296193,0.8728092138205126,39,0.21,0.77,0.023,0.04,0.22
23305977,2023-07-20,C20MMNATLT,127.65,9.68,12063.0,0.0,829.0,4560.0,1722.0,230.0,0.0,6409.0,1034.0,0.0,0.18258333333333332,0.045375,0.997375,1952.0,0.929512852246927,50.207598902857754,12063000000000.0,0.882172131147089,41,0.23,0.8,0.022,0.037,0.21
23305996,2023-07-20,C20MMNC(BSP),128.29,9.09,11235.0,1365.0,804.0,3120.0,1706.0,323.0,108.0,6945.0,2365.0,0.0,0.18258333333333332,0.045375,0.997375,2137.0,0.9338331634813377,54.1351625219882,8.230769230763201,0.7983153954137584,43,0.23,0.83,0.031,0.04,0.2
23305973,2023-07-20,2062BK1,127.85,0.0,13992.0,0.0,804.0,3818.0,1800.0,248.0,0.0,6819.0,1059.0,0.0,0.18258333333333332,0.045375,0.997375,2048.0,0.9999999999921783,53.33594055492111,13992000000000.0,0.8789062499995709,6,0.22,0.84,0.036,0.035,0.19
23305929,2023-07-20,R34,124.91,9.68,11670.0,0.0,793.0,2510.0,1177.0,190.0,0.0,6384.0,1060.0,0.0,0.18258333333333332,0.045375,0.997375,1367.0,0.9280778661049999,51.10879833439189,11670000000000.0,0.8610095098750102,66,0.63,0.75,0.025,0.026,0.22
23105950,2023-07-20,JIS540RC2ALK,125.01,8.76,11097.0,1665.0,1101.0,2642.0,1929.0,0.0,920.0,6025.0,997.0,0.0,0.18258333333333332,0.045375,0.997375,2849.0,0.9345144651197241,48.19614430806978,6.664864864860862,0.6770796770794394,62,0.21,1.43,0.037,0.026,0.24
23105952,2023-07-20,2062BK1,123.79,9.49,9822.0,1683.0,1088.0,4146.0,1915.0,284.0,0.0,6065.0,1000.0,0.0,0.18258333333333332,0.045375,0.997375,2199.0,0.9287965186004743,48.994264479772234,5.83600713012131,0.8708503865389401,6,0.2,0.79,0.026,0.03,0.19
23105954,2023-07-20,1786500D,122.96,8.88,9777.0,1515.0,1100.0,2241.0,1922.0,322.0,0.0,6133.0,1010.0,0.0,0.18258333333333332,0.045375,0.997375,2244.0,0.932645631060887,49.878009108247575,6.453465346530394,0.8565062388587984,2,0.21,0.84,0.03,0.039,0.219
23205191,2023-07-20,WTCC1875CL5,133.27,0.0,11418.0,2034.0,960.0,2358.0,1185.0,229.0,0.0,6506.0,1175.0,0.0,0.18258333333333332,0.045375,0.997375,1414.0,0.9999999999924966,48.818188639237505,5.6135693215311635,0.8380480905227454,81,0.51,0.76,0.021,0.017,0.21
23205187,2023-07-20,WTCC1875CL5,124.22,11.67,11361.0,1497.0,960.0,2064.0,1097.0,253.0,0.0,6455.0,1037.0,0.0,0.18258333333333332,0.045375,0.997375,1350.0,0.9141217160871727,51.96425696303361,7.5891783567083575,0.8125925925919907,81,0.52,0.74,0.018,0.018,0.21
23205183,2023-07-20,WTCC1875CL5,126.44,11.67,10968.0,1470.0,896.0,2202.0,1097.0,267.0,0.0,6423.0,1157.0,0.0,0.18258333333333332,0.045375,0.997375,1364.0,0.9155021359719392,50.79879784838027,7.461224489790843,0.8042521994129002,81,0.51,0.77,0.025,0.021,0.26
23305999,2023-07-20,S.TOWER6VAN,123.96,7.87,10533.0,1086.0,804.0,3994.0,2544.0,156.0,435.0,6297.0,1117.0,339.0,0.18258333333333332,0.045375,0.997375,3135.0,0.9403019039600979,50.79864472369475,9.698895027615379,0.8114832535882579,67,0.17,1.3,0.034,0.033,0.2
23205961,2023-07-20,C20MMNACU,125.61,9.47,11571.0,1665.0,660.0,2577.0,1711.0,267.0,0.0,6450.0,1411.0,0.0,0.18258333333333332,0.045375,0.997375,1978.0,0.9298933964988904,51.349414855096335,6.949549549545376,0.8650151668347498,39,0.22,0.82,0.021,0.03,0.2
23205959,2023-07-20,1786500D,122.15,9.47,10614.0,0.0,748.0,2052.0,1671.0,257.0,0.0,6455.0,1037.0,0.0,0.18258333333333332,0.045375,0.997375,1928.0,0.9280504482530919,52.84486287308354,10614000000000.0,0.8667012448128285,2,0.21,0.79,0.032,0.03,0.205
23205957,2023-07-20,1786500D,131.99,0.0,10044.0,1491.0,652.0,4601.0,1718.0,273.0,0.0,5101.0,1016.0,0.0,0.18258333333333332,0.045375,0.997375,1991.0,0.9999999999924237,38.646867186615296,6.73641851106188,0.8628829733797776,2,0.21,0.82,0.028,0.037,0.217
23205955,2023-07-20,2062BK1,127.26,9.49,10488.0,1698.0,803.0,2595.0,1657.0,250.0,192.0,5881.0,925.0,0.0,0.18258333333333332,0.045375,0.997375,2099.0,0.9306032906696118,46.212478390333075,6.176678445226044,0.7894235350162985,6,0.21,0.83,0.027,0.04,0.25
23205951,2023-07-20,C20MMNC(BSP),128.13,9.48,9921.0,1689.0,897.0,2627.0,1657.0,253.0,209.0,6507.0,1208.0,0.0,0.18258333333333332,0.045375,0.997375,2119.0,0.9311096577215966,50.78435963434962,5.873889875662597,0.7819726285980264,43,0.21,0.87,0.029,0.029,0.25
23105956,2023-07-20,C20MMNC(BSP),123.36,9.48,10548.0,1593.0,812.0,3028.0,1716.0,271.0,0.0,6104.0,1863.0,0.0,0.18258333333333332,0.045375,0.997375,1987.0,0.9286359530192063,49.48119325511121,6.6214689265495155,0.8636134876694195,43,0.2,0.78,0.029,0.033,0.2
23305931,2023-07-20,C20MMNACU,129.97,10.82,9603.0,1671.0,686.0,2265.0,1738.0,339.0,0.0,6260.0,1133.0,0.0,0.18258333333333332,0.045375,0.997375,2077.0,0.9231479508422251,48.16496114450901,5.7468581687577815,0.8367838228209741,39,0.22,0.8,0.026,0.028,0.24
23105939,2023-07-20,2830C20MMNAK,127.29,9.48,11700.0,1479.0,785.0,3157.0,1688.0,308.0,0.0,5325.0,964.0,0.0,0.18258333333333332,0.045375,0.997375,1996.0,0.93068655406207,41.833608295688315,7.9107505070940425,0.8456913827651074,16,0.2,0.74,0.034,0.031,0.22
23106030,2023-07-21,2062BK1,115.02,8.88,9987.0,1983.0,782.0,3618.0,1716.0,250.0,0.0,5998.0,1049.0,0.0,0.1889090909090909,0.03822727272727273,0.9457272727272727,1966.0,0.9283292978133307,52.14745261648281,5.0363086232954934,0.8728382502538795,6,0.2,0.83,0.038,0.035,0.2
23106048,2023-07-21,EXPORTDSP14,118.58,9.15,10119.0,1806.0,802.0,3191.0,1658.0,237.0,0.0,6037.0,1002.0,216.0,0.1889090909090909,0.03822727272727273,0.9457272727272727,1895.0,0.9283645188998013,50.91077753372482,5.602990033219489,0.8749340369388523,55,0.19,0.8,0.035,0.026,0.24
23106044,2023-07-21,2062BK1,120.76,9.28,10221.0,1557.0,797.0,3623.0,1738.0,290.0,0.0,5838.0,986.0,0.0,0.1889090909090909,0.03822727272727273,0.9457272727272727,2028.0,0.9286373423490571,48.34382245736714,6.564547206161487,0.8570019723861652,6,0.2,0.89,0.028,0.033,0.25
23106036,2023-07-21,2062BK1,125.07,9.45,9963.0,2124.0,674.0,2679.0,1698.0,290.0,0.0,5919.0,968.0,369.0,0.1889090909090909,0.03822727272727273,0.9457272727272727,1988.0,0.9297502230082536,47.325497720897694,4.690677966099487,0.854124748490516,6,0.19,0.78,0.034,0.026,0.19
23106033,2023-07-21,C20MMNC(BSP),128.77,12.25,10506.0,2460.0,0.0,2520.0,0.0,0.0,0.0,6004.0,1052.0,0.0,0.1889090909090909,0.03822727272727273,0.9457272727272727,0.0,0.9131328889454466,46.62576687080356,4.2707317073153375,0.0,43,0.21,0.87,0.024,0.032,0.24
23106026,2023-07-21,2830C20MMNAK,122.8,10.0,10374.0,996.0,802.0,2812.0,1709.0,292.0,0.0,5998.0,1045.0,0.0,0.1889090909090909,0.03822727272727273,0.9457272727272727,2001.0,0.9246987951737597,48.84364820807131,10.415662650591953,0.854072963517814,16,0.2,0.79,0.03,0.036,0.2
23106022,2023-07-21,C20MMNATLT,119.63,9.4,10479.0,2058.0,812.0,3429.0,1726.0,250.0,0.0,6002.0,1001.0,0.0,0.1889090909090909,0.03822727272727273,0.9457272727272727,1976.0,0.9271487250955038,50.1713616981512,5.0918367346914035,0.8734817813760761,41,0.22,0.92,0.029,0.03,0.25
23106018,2023-07-21,SAILTOWER6VA,126.14,0.0,11973.0,1869.0,754.0,6492.0,1834.0,68.0,917.0,6002.0,1050.0,0.0,0.1889090909090909,0.03822727272727273,0.9457272727272727,2819.0,0.9999999999920722,47.58205168822275,6.406099518455641,0.650585313940883,68,0.19,1.37,0.042,0.021,0.25
23106016,2023-07-21,SAILTOWER6VA,129.66,9.48,10926.0,3018.0,892.0,3865.0,1810.0,0.0,898.0,6089.0,1903.0,0.0,0.1889090909090909,0.03822727272727273,0.9457272727272727,2708.0,0.9318671841243938,46.96128335610859,3.620278330018681,0.668389955686607,68,0.2,1.31,0.028,0.021,0.22
23106013,2023-07-21,S.TOWER6VAN,128.3,8.79,10752.0,1791.0,782.0,3850.0,2312.0,75.0,504.0,6309.0,1089.0,0.0,0.1889090909090909,0.03822727272727273,0.9457272727272727,2891.0,0.9358815376691526,49.17381137919584,6.0033500837487415,0.7997232791418887,67,0.2,1.31,0.035,0.025,0.22
23106007,2023-07-21,2062BK1,123.19,9.87,10758.0,1668.0,804.0,3861.0,1722.0,209.0,0.0,6140.0,1064.0,0.0,0.1889090909090909,0.03822727272727273,0.9457272727272727,1931.0,0.9258229370139349,49.84170793043395,6.449640287765917,0.8917659243910452,6,0.19,0.82,0.032,0.034,0.2
23106006,2023-07-21,C20MMNATLT,126.03,10.2,10719.0,1437.0,798.0,3898.0,1783.0,309.0,0.0,5860.0,1110.0,0.0,0.1889090909090909,0.03822727272727273,0.9457272727272727,2092.0,0.925126624084819,46.49686582522814,7.45929018788625,0.8522944550665142,41,0.23,0.81,0.025,0.033,0.21
23106003,2023-07-21,2062BK1,126.29,10.7,10686.0,1431.0,832.0,2911.0,1773.0,304.0,0.0,6093.0,2396.0,0.0,0.1889090909090909,0.03822727272727273,0.9457272727272727,2077.0,0.9218921089063298,48.246100245084754,7.467505241084928,0.8536350505532722,6,0.21,0.78,0.022,0.024,0.16
23106051,2023-07-21,2062BK1,124.02,0.0,11427.0,2742.0,787.0,5482.0,1661.0,311.0,0.0,5808.0,1046.0,0.0,0.1889090909090909,0.03822727272727273,0.9457272727272727,1972.0,0.9999999999919368,46.83115626474092,4.167396061267627,0.8422920892490657,6,0.2,0.78,0.03,0.026,0.21
23206001,2023-07-21,C20MMNC(BSP),125.41,8.08,11205.0,1260.0,753.0,3296.0,1650.0,270.0,216.0,6409.0,1390.0,338.0,0.1889090909090909,0.03822727272727273,0.9457272727272727,2136.0,0.9394711214252792,51.10437764092892,8.892857142850085,0.7724719101119979,43,0.22,0.81,0.027,0.033,0.19
23206047,2023-07-21,2062BK1,127.1,0.0,12351.0,1101.0,795.0,5436.0,1711.0,300.0,0.0,6004.0,1043.0,320.0,0.1889090909090909,0.03822727272727273,0.9457272727272727,2011.0,0.9999999999921322,47.23839496422315,11.217983651215969,0.8508204873193184,6,0.21,0.81,0.021,0.027,0.19
23206009,2023-07-21,C20MMNC(BSP),125.15,9.48,11406.0,1818.0,795.0,3487.0,1681.0,257.0,213.0,6408.0,1058.0,0.0,0.1889090909090909,0.03822727272727273,0.9457272727272727,2151.0,0.9295847879304051,51.202556931272845,6.273927392735823,0.7814969781493345,43,0.22,0.82,0.024,0.027,0.2
23306050,2023-07-21,2062BK1,131.22,10.08,11658.0,1872.0,802.0,4051.0,1808.0,207.0,0.0,6281.0,1320.0,0.0,0.1889090909090909,0.03822727272727273,0.9457272727272727,2015.0,0.9286624203755933,47.86617893577301,6.227564102560776,0.8972704714635745,6,0.19,0.87,0.021,0.029,0.23
23306053,2023-07-21,EXPORTDSP14,121.14,10.21,11418.0,447.0,796.0,4030.0,1787.0,390.0,0.0,6385.0,988.0,333.0,0.1889090909090909,0.03822727272727273,0.9457272727272727,2177.0,0.9222687476138389,52.7076110281269,25.54362416101668,0.8208543867704085,55,0.22,0.8,0.018,0.021,0.23
23306056,2023-07-21,EXPORTDSP14,118.37,9.61,10701.0,987.0,824.0,3676.0,1799.0,264.0,0.0,6503.0,1017.0,0.0,0.1889090909090909,0.03822727272727273,0.9457272727272727,2063.0,0.9249101422024932,54.937906563699094,10.841945288742815,0.8720310227819331,55,0.21,0.81,0.02,0.023,0.23
23306060,2023-07-21,EXPORTDSP14,127.02,6.1,10959.0,606.0,820.0,3393.0,1766.0,275.0,0.0,6609.0,1392.0,389.0,0.1889090909090909,0.03822727272727273,0.9457272727272727,2041.0,0.9541766826851399,52.031176192315925,18.084158415811743,0.8652621264081993,55,0.22,0.84,0.027,0.026,0.22
23206052,2023-07-21,EXPORTDSP14,120.63,9.55,11415.0,1092.0,806.0,4073.0,1714.0,290.0,0.0,6120.0,1039.0,278.0,0.1889090909090909,0.03822727272727273,0.9457272727272727,2004.0,0.9266400368649051,50.73364834576197,10.453296703287132,0.8552894211572578,55,0.21,0.81,0.023,0.028,0.21
23306041,2023-07-21,EXPORTDSP14,124.6,10.21,10770.0,1080.0,817.0,3545.0,1728.0,222.0,0.0,5902.0,935.0,362.0,0.1889090909090909,0.03822727272727273,0.9457272727272727,1950.0,0.9242637786445793,47.36757624360058,9.972222222212988,0.8861538461533918,55,0.2,0.78,0.023,0.03,0.22
23306039,2023-07-21,2062BK1,126.3,8.92,6846.0,1131.0,777.0,3920.0,1797.0,262.0,0.0,5958.0,940.0,275.0,0.1889090909090909,0.03822727272727273,0.9457272727272727,2059.0,0.9340334270009316,47.17339667421082,6.053050397872632,0.872753763962665,6,0.22,0.88,0.024,0.028,0.19
23206005,2023-07-21,C20MMNC(BSP),124.82,10.2,12636.0,1839.0,754.0,4905.0,1644.0,267.0,213.0,6606.0,1112.0,332.0,0.1889090909090909,0.03822727272727273,0.9457272727272727,2124.0,0.9244556361951974,52.92421086321964,6.871125611741777,0.7740112994346638,43,0.22,0.89,0.037,0.032,0.18
23306037,2023-07-21,C20MMNC(BSP),122.68,8.88,15681.0,978.0,821.0,5073.0,1753.0,265.0,0.0,6020.0,1029.0,371.0,0.1889090909090909,0.03822727272727273,0.9457272727272727,2018.0,0.9325022803212794,49.07075317860229,16.03374233127195,0.8686818632304912,43,0.21,0.79,0.02,0.031,0.19
23306034,2023-07-21,2830C20MMNAK,129.76,11.55,11229.0,1335.0,804.0,3738.0,1858.0,268.0,0.0,6333.0,996.0,368.0,0.1889090909090909,0.03822727272727273,0.9457272727272727,2126.0,0.9182648078627255,48.80548705264485,8.411235955049879,0.8739416745057037,16,0.19,0.8,0.025,0.031,0.19
23306032,2023-07-21,C20MMNC(BSP),125.9,9.48,10905.0,1953.0,699.0,687.0,1783.0,315.0,0.0,6403.0,1057.0,0.0,0.1889090909090909,0.03822727272727273,0.9457272727272727,2098.0,0.9299748855005913,50.857823669175076,5.583717357908047,0.8498570066726169,43,0.22,0.8,0.023,0.029,0.22
23306029,2023-07-21,C20MMNC(BSP),117.09,7.98,11325.0,2628.0,796.0,2877.0,1707.0,224.0,0.0,6403.0,1115.0,0.0,0.1889090909090909,0.03822727272727273,0.9457272727272727,1931.0,0.9361957303834956,54.68443077927505,4.309360730591967,0.8839979285339803,43,0.22,0.8,0.026,0.026,0.2
23306027,2023-07-21,2830C20MMNC,120.88,9.48,9921.0,3384.0,732.0,2234.0,1671.0,345.0,0.0,6309.0,972.0,0.0,0.1889090909090909,0.03822727272727273,0.9457272727272727,2016.0,0.9272783062217915,52.19225678315526,2.931737588651616,0.8288690476186364,17,0.22,0.84,0.039,0.039,0.23
23306023,2023-07-21,C20MMNC(BSP),124.04,9.49,12351.0,1167.0,755.0,3564.0,1716.0,231.0,0.0,6455.0,1204.0,0.0,0.1889090909090909,0.03822727272727273,0.9457272727272727,1947.0,0.9289298284960016,52.03966462389519,10.583547557831547,0.8813559322029372,43,0.2,0.8,0.025,0.035,0.22
23306020,2023-07-21,R34,122.68,0.0,11844.0,1266.0,862.0,4474.0,1109.0,397.0,0.0,6032.0,1381.0,0.0,0.1889090909090909,0.03822727272727273,0.9457272727272727,1506.0,0.9999999999918486,49.16856863344336,9.355450236959435,0.7363877822040263,66,0.62,0.75,0.029,0.018,0.23
23306017,2023-07-21,C20MMNC(BSP),131.18,0.0,12072.0,1278.0,735.0,5609.0,1733.0,190.0,0.0,6435.0,1307.0,0.0,0.1889090909090909,0.03822727272727273,0.9457272727272727,1923.0,0.999999999992377,49.0547339529726,9.44600938966397,0.901196047841445,43,0.2,0.79,0.029,0.027,0.19
23306014,2023-07-21,2062BK1,126.42,10.2,10425.0,1002.0,577.0,4135.0,1725.0,258.0,0.0,6671.0,1114.0,0.0,0.1889090909090909,0.03822727272727273,0.9457272727272727,1983.0,0.9253403601161958,52.76854927975978,10.404191616756084,0.8698940998482754,6,0.21,0.84,0.032,0.032,0.24
23206012,2023-07-21,C20MMNC(BSP),127.21,8.68,10962.0,1800.0,806.0,3092.0,1677.0,287.0,216.0,6497.0,1083.0,489.0,0.1889090909090909,0.03822727272727273,0.9457272727272727,2180.0,0.9361248068221641,51.073028849531696,6.089999999996617,0.7692660550455187,43,0.2,0.77,0.02,0.029,0.21
23206049,2023-07-21,EXPORTDSP14,124.08,11.54,11253.0,1098.0,800.0,3898.0,1708.0,307.0,0.0,6078.0,975.0,0.0,0.1889090909090909,0.03822727272727273,0.9457272727272727,2015.0,0.914909305405435,48.984526111790906,10.248633879772086,0.8476426799003237,55,0.21,0.8,0.032,0.026,0.22
23206015,2023-07-21,C20MMNC(BSP),122.69,9.49,10932.0,1188.0,792.0,3137.0,1661.0,273.0,0.0,6133.0,5081.0,0.0,0.1889090909090909,0.03822727272727273,0.9457272727272727,1934.0,0.9282039642840959,49.98777406430852,9.202020202012456,0.858841778696557,43,0.22,0.75,0.025,0.029,0.18
23206019,2023-07-21,2830C20MMNAK,129.53,9.49,10680.0,1545.0,800.0,3182.0,1694.0,294.0,0.0,6406.0,1648.0,0.0,0.1889090909090909,0.03822727272727273,0.9457272727272727,1988.0,0.9317364407931827,49.455724542195206,6.912621359218827,0.8521126760559095,16,0.23,0.78,0.033,0.036,0.21
23206021,2023-07-21,C20MMNC(BSP),126.03,10.21,10947.0,1371.0,811.0,3909.0,1725.0,297.0,0.0,6083.0,943.0,269.0,0.1889090909090909,0.03822727272727273,0.9457272727272727,2022.0,0.9250587198992583,48.26628580458409,7.984682713342098,0.8531157270025455,43,0.23,0.8,0.033,0.033,0.19
23206025,2023-07-21,2830C20MMNAK,124.72,10.2,12297.0,1716.0,690.0,3128.0,1667.0,263.0,0.0,5768.0,1135.0,0.0,0.1889090909090909,0.03822727272727273,0.9457272727272727,1930.0,0.9243996442267686,46.24759461155991,7.1660839160797405,0.863730569947739,16,0.2,0.82,0.026,0.034,0.21
23306045,2023-07-21,2062BK1,118.03,9.12,11529.0,837.0,842.0,4402.0,2009.0,243.0,0.0,6242.0,973.0,199.0,0.1889090909090909,0.03822727272727273,0.9457272727272727,2252.0,0.9282736924818853,52.88485978096344,13.77419354837064,0.8920959147420551,6,0.19,0.84,0.028,0.025,0.21
23206028,2023-07-21,2062BK1,122.08,10.0,8661.0,1602.0,693.0,2646.0,1640.0,267.0,0.0,6344.0,1583.0,0.0,0.1889090909090909,0.03822727272727273,0.9457272727272727,1907.0,0.924288310108084,51.965923983846935,5.406367041195127,0.8599895123225695,6,0.2,0.77,0.019,0.027,0.22
23206035,2023-07-21,C20MMNATLT,128.51,0.0,5454.0,786.0,696.0,1984.0,1657.0,270.0,0.0,6884.0,1168.0,0.0,0.1889090909090909,0.03822727272727273,0.9457272727272727,1927.0,0.9999999999922186,53.56781573376728,6.938931297701096,0.859885832900436,41,0.2,0.82,0.025,0.027,0.21
23206038,2023-07-21,2062BK1,110.24,0.0,9678.0,1110.0,561.0,3194.0,1671.0,304.0,229.0,5227.0,1355.0,0.0,0.1889090909090909,0.03822727272727273,0.9457272727272727,2204.0,0.9999999999909288,47.41473149449007,8.718918918911065,0.7581669691466615,6,0.21,0.78,0.016,0.027,0.2
23206040,2023-07-21,2062BK1,123.68,8.32,10593.0,996.0,792.0,2964.0,1657.0,297.0,0.0,6112.0,1150.0,370.0,0.1889090909090909,0.03822727272727273,0.9457272727272727,1954.0,0.9369696969625988,49.4178525222395,10.63554216866402,0.8480040941653797,6,0.21,0.77,0.028,0.024,0.18
23206042,2023-07-21,EXPORTDSP14,127.22,9.49,11493.0,1545.0,811.0,4559.0,1701.0,280.0,0.0,6453.0,1033.0,0.0,0.1889090909090909,0.03822727272727273,0.9457272727272727,1981.0,0.9305829858757181,50.7231567359635,7.438834951451496,0.858657243815821,55,0.21,0.84,0.04,0.026,0.21
23306002,2023-07-21,S.TOWER6VAN,121.22,10.48,10182.0,0.0,763.0,2661.0,2518.0,153.0,356.0,6172.0,1462.0,0.0,0.1889090909090909,0.03822727272727273,0.9457272727272727,3027.0,0.9204252088009081,50.91569047969877,10182000000000.0,0.8318467129168048,67,0.2,1.34,0.03,0.032,0.22
23306008,2023-07-21,2062BK1,123.9,9.5,11475.0,990.0,704.0,2939.0,1783.0,298.0,183.0,6332.0,1019.0,0.0,0.1889090909090909,0.03822727272727273,0.9457272727272727,2264.0,0.9287856071894395,51.105730427351844,11.590909090897384,0.7875441696109595,6,0.22,0.89,0.023,0.04,0.24
23206031,2023-07-21,C20MMNC(BSP),124.56,10.0,13989.0,1617.0,707.0,2229.0,1657.0,263.0,0.0,6203.0,1021.0,0.0,0.1889090909090909,0.03822727272727273,0.9457272727272727,1920.0,0.9256837098623241,49.79929351276654,8.651205936914872,0.8630208333328838,43,0.2,0.8,0.018,0.027,0.18
23306043,2023-07-21,C20MMNATLT,124.33,8.88,10653.0,1095.0,680.0,3794.0,2014.0,271.0,0.0,6148.0,974.0,375.0,0.1889090909090909,0.03822727272727273,0.9457272727272727,2285.0,0.9333383379556089,49.44904689093985,9.728767123278786,0.8814004376363758,41,0.19,0.85,0.024,0.03,0.19
23206062,2023-07-22,2062BK1,134.21,0.0,11631.0,1521.0,789.0,4332.0,1694.0,304.0,0.0,6216.0,1160.0,0.0,0.1754782608695652,0.03978260869565218,0.960304347826087,1998.0,0.9999999999925491,46.31547574661862,7.646942800783927,0.8478478478474235,6,0.19,0.78,0.026,0.028,0.22
23206059,2023-07-22,2062BK1,128.33,6.0,12174.0,1503.0,811.0,4172.0,1714.0,300.0,0.0,6449.0,1120.0,264.0,0.1754782608695652,0.03978260869565218,0.960304347826087,2014.0,0.9553338792454752,50.253253330863764,8.099800399196209,0.8510427010919309,6,0.21,0.84,0.027,0.025,0.25
23206065,2023-07-22,2062BK1,123.68,6.09,9828.0,1491.0,800.0,2578.0,1701.0,300.0,0.0,6204.0,1064.0,222.0,0.1754782608695652,0.03978260869565218,0.960304347826087,2001.0,0.9530708175930256,50.16170763219468,6.591549295770227,0.8500749625183158,6,0.21,0.77,0.017,0.03,0.23
23206068,2023-07-22,EXPORTDSP14,123.16,9.47,10452.0,1515.0,795.0,2099.0,1711.0,297.0,0.0,6259.0,993.0,259.0,0.1754782608695652,0.03978260869565218,0.960304347826087,2008.0,0.9285983563226375,50.82007145135742,6.899009900985545,0.8520916334657112,55,0.22,0.75,0.017,0.026,0.21
23206071,2023-07-22,2062BK1,119.56,9.48,10005.0,1512.0,704.0,1874.0,1711.0,294.0,0.0,6300.0,1510.0,373.0,0.1754782608695652,0.03978260869565218,0.960304347826087,2005.0,0.9265344079283439,52.69320843047262,6.617063492059116,0.8533665835407215,6,0.21,0.78,0.018,0.026,0.24
23206074,2023-07-22,JIS540RC2ALK,132.54,10.82,10239.0,0.0,803.0,2007.0,1806.0,0.0,840.0,6768.0,1052.0,0.0,0.1754782608695652,0.03978260869565218,0.960304347826087,2646.0,0.9245256696364083,51.06382978684878,10239000000000.0,0.6825396825394245,62,0.2,1.4,0.028,0.022,0.23
23206078,2023-07-22,2062BK1,125.18,7.87,15339.0,924.0,886.0,6293.0,1738.0,294.0,145.0,6474.0,1127.0,0.0,0.1754782608695652,0.03978260869565218,0.960304347826087,2177.0,0.9408493047655705,51.717526761050344,16.600649350631386,0.7983463481852098,6,0.21,0.81,0.034,0.023,0.23
23206082,2023-07-22,EXPORTDSP14,123.96,9.61,9267.0,4590.0,602.0,4753.0,1714.0,314.0,142.0,6423.0,1631.0,0.0,0.1754782608695652,0.03978260869565218,0.960304347826087,2170.0,0.9280527064391103,51.81510164527416,2.018954248365573,0.7898617511517098,55,0.22,0.8,0.017,0.021,0.24
23206086,2023-07-22,2062BK1,127.26,9.88,10947.0,3684.0,591.0,0.0,1721.0,270.0,0.0,6477.0,1553.0,0.0,0.1754782608695652,0.03978260869565218,0.960304347826087,1991.0,0.9279568324272426,50.895803865700955,2.9714983713346985,0.8643897538920822,6,0.22,0.74,0.03,0.029,0.22
23206095,2023-07-22,EXPORTDSP14,128.6,9.49,13524.0,2541.0,806.0,3241.0,1664.0,263.0,219.0,6403.0,1083.0,302.0,0.1754782608695652,0.03978260869565218,0.960304347826087,2146.0,0.931276703592358,49.79004665591144,5.322314049584683,0.775396085740552,55,0.19,0.78,0.032,0.03,0.19
23206098,2023-07-22,C20MMNATLT,124.77,7.67,10935.0,2325.0,690.0,2158.0,1677.0,267.0,213.0,6395.0,1067.0,366.0,0.1754782608695652,0.03978260869565218,0.960304347826087,2157.0,0.942086982777544,51.25430792617413,4.70322580644959,0.7774687065364964,41,0.21,0.85,0.018,0.026,0.22
23206103,2023-07-22,EXPORTDSP14,124.05,10.21,10929.0,1839.0,743.0,2461.0,1667.0,256.0,216.0,6506.0,1124.0,0.0,0.1754782608695652,0.03978260869565218,0.960304347826087,2139.0,0.9239535230081637,52.44659411485331,5.94290375203592,0.7793361383820574,55,0.2,0.76,0.028,0.026,0.2
23206109,2023-07-22,C20MMNATLT,122.65,9.49,10917.0,3297.0,751.0,2100.0,1667.0,250.0,0.0,6630.0,1249.0,0.0,0.1754782608695652,0.03978260869565218,0.960304347826087,1917.0,0.9281822309601319,54.05625764326085,3.311191992719651,0.8695878977564582,41,0.2,0.73,0.023,0.022,0.18
23206055,2023-07-22,2830C20MMNC,123.62,9.12,10992.0,1440.0,789.0,2996.0,1701.0,307.0,0.0,6680.0,2596.0,0.0,0.1754782608695652,0.03978260869565218,0.960304347826087,2008.0,0.931294259447557,54.03656366240061,7.633333333328032,0.8471115537844387,17,0.22,0.89,0.023,0.028,0.26
23206101,2023-07-22,2062BK1,126.23,9.09,10917.0,1758.0,765.0,1301.0,1654.0,243.0,216.0,6398.0,1054.0,0.0,0.1754782608695652,0.03978260869565218,0.960304347826087,2113.0,0.9328258941698728,50.685257070025465,6.209897610917969,0.7827733080923887,6,0.21,0.82,0.026,0.031,0.19
23106061,2023-07-22,2062BK1,133.54,0.0,11178.0,1635.0,772.0,5675.0,1722.0,318.0,0.0,6036.0,1034.0,0.0,0.1754782608695652,0.03978260869565218,0.960304347826087,2040.0,0.9999999999925117,45.19994009251761,6.836697247702241,0.8441176470584097,6,0.19,0.78,0.034,0.028,0.21
23106046,2023-07-22,ASP4015,125.1,0.0,10830.0,1998.0,998.0,3691.0,1096.0,250.0,0.0,6029.0,1074.0,0.0,0.1754782608695652,0.03978260869565218,0.960304347826087,1346.0,0.9999999999920064,48.19344524341972,5.420420420417708,0.8142644873693802,27,0.52,0.8,0.037,0.019,0.24
23306110,2023-07-22,EXPORTDSP14,128.65,0.0,11943.0,1365.0,726.0,3143.0,1819.0,256.0,0.0,6281.0,2270.0,0.0,0.1754782608695652,0.03978260869565218,0.960304347826087,2075.0,0.9999999999922271,48.82238631909194,8.74945054944414,0.8766265060236739,55,0.22,0.84,0.033,0.023,0.18
23306107,2023-07-22,2062BK1,125.03,9.49,11613.0,1080.0,818.0,4495.0,1726.0,197.0,0.0,6535.0,1031.0,224.0,0.1754782608695652,0.03978260869565218,0.960304347826087,1923.0,0.9294528694548807,52.267455810187414,10.752777777767822,0.8975559022356226,6,0.2,0.78,0.043,0.029,0.18
23306100,2023-07-22,2062BK1,124.54,10.83,12114.0,2100.0,802.0,4428.0,1791.0,244.0,0.0,6809.0,1085.0,270.0,0.1754782608695652,0.03978260869565218,0.960304347826087,2035.0,0.9199970451287584,54.67319736586901,5.7685714285686815,0.8800982800978476,6,0.21,0.79,0.022,0.034,0.21
23306096,2023-07-22,EXPORTDSP14,118.73,10.27,10023.0,1050.0,796.0,2526.0,1726.0,244.0,0.0,5935.0,952.0,375.0,0.1754782608695652,0.03978260869565218,0.960304347826087,1970.0,0.9203875968920902,49.98736629284942,9.545714285705195,0.8761421319792507,55,0.22,0.78,0.02,0.028,0.21
23306091,2023-07-22,EXPORTDSP14,128.02,10.27,9951.0,1116.0,813.0,3177.0,1672.0,187.0,0.0,6261.0,1673.0,0.0,0.1754782608695652,0.03978260869565218,0.960304347826087,1859.0,0.9257357726449799,48.90642087135677,8.916666666658676,0.8994082840231848,55,0.21,0.85,0.027,0.032,0.23
23306089,2023-07-22,2062BK1,124.45,10.47,10050.0,969.0,785.0,5295.0,1644.0,227.0,0.0,6206.0,987.0,0.0,0.1754782608695652,0.03978260869565218,0.960304347826087,1871.0,0.9223984583388497,49.867416632785314,10.371517027853074,0.8786745056115026,6,0.2,0.77,0.027,0.035,0.24
23306087,2023-07-22,2062BK1,121.04,10.47,9165.0,1056.0,770.0,3206.0,1732.0,260.0,0.0,6203.0,997.0,0.0,0.1754782608695652,0.03978260869565218,0.960304347826087,1992.0,0.9203862824049852,51.247521480078916,8.678977272719054,0.8694779116461498,6,0.21,0.78,0.027,0.03,0.19
23306115,2023-07-22,EXPORTDSP14,123.93,9.08,9795.0,636.0,693.0,3592.0,1847.0,298.0,0.0,6507.0,1415.0,0.0,0.1754782608695652,0.03978260869565218,0.960304347826087,2145.0,0.9317344560489307,52.50544662267001,15.4009433962022,0.8610722610718596,55,0.2,0.76,0.024,0.037,0.2
23306085,2023-07-22,EXPORTDSP14,124.35,8.76,10098.0,0.0,821.0,2902.0,1717.0,176.0,0.0,6201.0,982.0,0.0,0.1754782608695652,0.03978260869565218,0.960304347826087,1893.0,0.9341897678541494,49.8673100116617,10098000000000.0,0.907025884838401,55,0.21,0.83,0.026,0.032,0.23
23306080,2023-07-22,C20MMNATLT,123.23,8.53,5574.0,1017.0,812.0,3075.0,1797.0,169.0,0.0,6248.0,1194.0,0.0,0.1754782608695652,0.03978260869565218,0.960304347826087,1966.0,0.935261080745786,50.70193946238171,5.480825958696676,0.9140386571714577,41,0.22,0.75,0.029,0.027,0.18
23306077,2023-07-22,JIS540RC2ALK,126.99,8.48,14466.0,2493.0,798.0,3816.0,1897.0,0.0,759.0,6401.0,2204.0,0.0,0.1754782608695652,0.03978260869565218,0.960304347826087,2656.0,0.9374031150739102,50.40554374320493,5.802647412753388,0.7142319277105744,62,0.22,1.42,0.036,0.026,0.22
23306075,2023-07-22,2830C20MMNC,128.55,9.68,10026.0,1002.0,796.0,3526.0,1756.0,291.0,0.0,6207.0,994.0,0.0,0.1754782608695652,0.03978260869565218,0.960304347826087,2047.0,0.9299717861467846,48.284714118644224,10.005988023942109,0.8578407425496543,17,0.19,0.74,0.025,0.027,0.21
23306072,2023-07-22,2830C20MMNC,126.15,8.76,10728.0,1407.0,655.0,3015.0,1771.0,173.0,0.0,6601.0,1101.0,0.0,0.1754782608695652,0.03978260869565218,0.960304347826087,1944.0,0.9350678229861756,52.32659532261334,7.624733475474325,0.9110082304522062,17,0.19,0.85,0.022,0.024,0.17
23306069,2023-07-22,EXPORTDSP14,129.56,9.68,10377.0,1431.0,713.0,2129.0,1767.0,295.0,0.0,6596.0,1099.0,0.0,0.1754782608695652,0.03978260869565218,0.960304347826087,2062.0,0.9304797471923982,50.910774930141166,7.251572327038958,0.856935014548566,55,0.21,0.83,0.023,0.03,0.23
23306066,2023-07-22,EXPORTDSP14,130.15,9.47,9954.0,297.0,787.0,3484.0,1790.0,240.0,0.0,6599.0,1160.0,0.0,0.1754782608695652,0.03978260869565218,0.960304347826087,2030.0,0.9321730411049122,50.70303495927236,33.51515151503867,0.8817733990143439,55,0.2,0.8,0.026,0.022,0.18
23306063,2023-07-22,EXPORTDSP14,133.48,0.0,11250.0,2313.0,790.0,4544.0,1820.0,227.0,0.0,5779.0,1572.0,0.0,0.1754782608695652,0.03978260869565218,0.960304347826087,2047.0,0.9999999999925083,43.294875636475176,4.863813229569882,0.8891060087929218,55,0.2,0.77,0.025,0.024,0.21
23306083,2023-07-22,R34,125.08,8.68,12144.0,1035.0,1994.0,4084.0,2472.0,466.0,0.0,6204.0,987.0,0.0,0.1754782608695652,0.03978260869565218,0.960304347826087,2938.0,0.9351076554954015,49.60025583586824,11.733333333321998,0.841388699795493,66,0.63,0.73,0.016,0.022,0.23
23106024,2023-07-22,2830C20MMNAK,117.23,10.08,10008.0,1005.0,812.0,3620.0,1728.0,240.0,0.0,5650.0,1327.0,0.0,0.1754782608695652,0.03978260869565218,0.960304347826087,1968.0,0.9208231874878577,48.195854303094805,9.958208955213973,0.8780487804873587,16,0.19,0.89,0.021,0.036,0.25
23106090,2023-07-22,R34,132.07,0.0,10242.0,1998.0,1876.0,4013.0,2282.0,406.0,0.0,6070.0,1100.0,0.0,0.1754782608695652,0.03978260869565218,0.960304347826087,2688.0,0.9999999999924284,45.9604755050658,5.126126126123561,0.8489583333330175,66,0.6,0.75,0.023,0.024,0.19
23106111,2023-07-22,EXPORTDSP14,121.56,10.88,12003.0,1512.0,607.0,2898.0,1726.0,288.0,0.0,5843.0,1013.0,0.0,0.1754782608695652,0.03978260869565218,0.960304347826087,2014.0,0.9178495922612667,48.06679828851541,7.938492063486813,0.8570009930482339,55,0.2,0.79,0.022,0.026,0.22
23106054,2023-07-22,2062BK1,128.11,0.0,10425.0,0.0,908.0,4943.0,1676.0,288.0,0.0,5873.0,2780.0,0.0,0.1754782608695652,0.03978260869565218,0.960304347826087,1964.0,0.9999999999921942,45.84341581417654,10425000000000.0,0.8533604887979361,6,0.2,0.83,0.029,0.025,0.22
23106057,2023-07-22,EXPORTDSP14,121.4,8.0,11280.0,1446.0,797.0,4077.0,1716.0,271.0,0.0,5837.0,1086.0,0.0,0.1754782608695652,0.03978260869565218,0.960304347826087,1987.0,0.9381761978289168,48.08072487604546,7.800829875513277,0.8636134876694195,55,0.2,0.79,0.03,0.029,0.24
23106064,2023-07-22,EXPORTDSP14,115.08,10.07,10326.0,1587.0,830.0,3323.0,1716.0,284.0,0.0,5935.0,1023.0,0.0,0.1754782608695652,0.03978260869565218,0.960304347826087,2000.0,0.9195365561252933,51.57281890813719,6.506616257084747,0.857999999999571,55,0.19,0.77,0.026,0.022,0.19
23106067,2023-07-22,2062BK1,0.0,9.47,10230.0,1422.0,812.0,3194.0,1715.0,335.0,0.0,6332.0,1091.0,0.0,0.1754782608695652,0.03978260869565218,0.960304347826087,2050.0,0.0,6332000000000.0,7.19409282699916,0.8365853658532505,6,0.2,0.81,0.037,0.027,0.21
23106070,2023-07-22,C20MMNATLT,120.56,10.21,10173.0,1476.0,775.0,3151.0,1679.0,285.0,0.0,6115.0,1051.0,0.0,0.1754782608695652,0.03978260869565218,0.960304347826087,1964.0,0.9219239886753696,50.7216323817956,6.892276422759558,0.8548879837062857,41,0.21,0.78,0.026,0.025,0.2
23106073,2023-07-22,2830C20MMNC,126.53,9.28,10260.0,1644.0,817.0,3187.0,1753.0,284.0,0.0,6234.0,1073.0,0.0,0.1754782608695652,0.03978260869565218,0.960304347826087,2037.0,0.9316692437896203,49.26894807516582,6.240875912404963,0.8605792832592731,17,0.2,0.76,0.023,0.024,0.23
23106076,2023-07-22,2062BK1,131.69,8.14,10284.0,1383.0,792.0,4359.0,1722.0,305.0,0.0,6380.0,1141.0,0.0,0.1754782608695652,0.03978260869565218,0.960304347826087,2027.0,0.9417864549743133,48.44711063825312,7.436008676784211,0.849531327083942,6,0.21,0.85,0.034,0.025,0.23
23106079,2023-07-22,EXPORTDSP14,126.63,8.76,8961.0,1380.0,792.0,2889.0,1709.0,301.0,0.0,5905.0,992.0,0.0,0.1754782608695652,0.03978260869565218,0.960304347826087,2010.0,0.9352980279124361,46.63191976587987,6.49347826086486,0.8502487562184825,55,0.22,0.76,0.024,0.026,0.24
23106081,2023-07-22,EXPORTDSP14,128.43,9.49,11319.0,2169.0,797.0,3795.0,1716.0,315.0,0.0,4067.0,1797.0,0.0,0.1754782608695652,0.03978260869565218,0.960304347826087,2031.0,0.9311919953528771,31.667055983557837,5.218533886581273,0.844903988182745,55,0.19,0.75,0.024,0.023,0.21
23106084,2023-07-22,EXPORTDSP14,127.3,9.08,9219.0,795.0,815.0,2175.0,1719.0,267.0,0.0,6212.0,1084.0,0.0,0.1754782608695652,0.03978260869565218,0.960304347826087,1986.0,0.9334213227677562,48.79811468932601,11.596226415079753,0.8655589123862711,55,0.2,0.72,0.025,0.024,0.18
23106088,2023-07-22,EXPORTDSP14,130.06,9.06,9582.0,1713.0,827.0,3374.0,1719.0,274.0,0.0,6493.0,1084.0,0.0,0.1754782608695652,0.03978260869565218,0.960304347826087,1993.0,0.9348763657207096,49.92311240927324,5.593695271450325,0.8625188158550614,55,0.19,0.76,0.024,0.028,0.2
23106092,2023-07-22,EXPORTDSP14,121.4,7.67,9576.0,1191.0,707.0,2640.0,1912.0,352.0,0.0,5897.0,1152.0,0.0,0.1754782608695652,0.03978260869565218,0.960304347826087,2264.0,0.9405748818397726,48.57495881343842,8.040302266995768,0.8445229681975068,55,0.2,0.81,0.033,0.033,0.19
23106094,2023-07-22,2062BK1,126.41,9.87,11142.0,1572.0,777.0,2823.0,1926.0,325.0,0.0,6619.0,1175.0,0.0,0.1754782608695652,0.03978260869565218,0.960304347826087,2251.0,0.9275755796820695,52.361363815739566,7.087786259537476,0.8556197245664791,6,0.21,0.87,0.027,0.021,0.19
23106099,2023-07-22,EXPORTDSP14,128.8,10.2,11094.0,2136.0,814.0,2695.0,1800.0,335.0,0.0,6275.0,1095.0,0.0,0.1754782608695652,0.03978260869565218,0.960304347826087,2135.0,0.9266187050293051,48.71894409900063,5.19382022471667,0.8430913348942187,55,0.22,0.77,0.028,0.026,0.2
23106102,2023-07-22,2062BK1,127.23,10.47,11034.0,1734.0,757.0,2964.0,1952.0,307.0,0.0,6425.0,1121.0,0.0,0.1754782608695652,0.03978260869565218,0.960304347826087,2259.0,0.9239651416054905,50.499096124730805,6.3633217993042885,0.8640991589194935,6,0.22,0.83,0.029,0.028,0.22
23106105,2023-07-22,C20MMNATLT,126.71,10.21,11127.0,1557.0,795.0,2876.0,1905.0,332.0,0.0,706.0,1353.0,0.0,0.1754782608695652,0.03978260869565218,0.960304347826087,2237.0,0.9254309085529842,5.571778075877423,7.146435452789245,0.8515869468033743,41,0.22,0.84,0.024,0.028,0.24
23306113,2023-07-23,2062BK1,117.5,10.92,11184.0,1053.0,815.0,3432.0,1827.0,298.0,0.0,6803.0,1122.0,0.0,0.17304166666666668,0.06212499999999999,0.8154166666666667,2125.0,0.91496651611186,57.89787233993278,10.621082621072535,0.8597647058819483,6,0.2,0.81,0.032,0.028,0.24
23306121,2023-07-23,EXPORTDSP14,132.66,8.68,10650.0,879.0,713.0,3952.0,1817.0,238.0,0.0,6613.0,1094.0,527.0,0.17304166666666668,0.06212499999999999,0.8154166666666667,2055.0,0.9385878024555074,49.849238654833044,12.116040955617615,0.8841849148414189,55,0.2,0.81,0.025,0.041,0.23
23306118,2023-07-23,2062BK1,132.36,0.0,11352.0,1419.0,749.0,4432.0,1805.0,259.0,0.0,6206.0,1065.0,295.0,0.17304166666666668,0.06212499999999999,0.8154166666666667,2064.0,0.9999999999924449,46.887277122643646,7.999999999994362,0.8745155038755453,6,0.2,0.84,0.03,0.035,0.21
23306134,2023-07-23,EXPORTDSP14,129.97,12.09,10113.0,972.0,820.0,1917.0,1719.0,313.0,0.0,6499.0,1116.0,0.0,0.17304166666666668,0.06212499999999999,0.8154166666666667,2032.0,0.9148951147338105,50.00384704124026,10.404320987643617,0.8459645669287176,55,0.21,0.81,0.023,0.039,0.21
23206120,2023-07-23,1786500D,132.77,0.0,11712.0,1503.0,809.0,5033.0,1674.0,256.0,0.0,6285.0,1245.0,0.0,0.17304166666666668,0.06212499999999999,0.8154166666666667,1930.0,0.9999999999924682,47.337500941121206,7.792415169655494,0.8673575129529185,2,0.21,0.74,0.026,0.04,0.21
23106116,2023-07-23,2062BK1,125.61,10.22,11172.0,1548.0,762.0,2212.0,1721.0,200.0,0.0,5869.0,965.0,0.0,0.17304166666666668,0.06212499999999999,0.8154166666666667,1921.0,0.9247588897818982,46.723986943342695,7.217054263561229,0.8958875585627819,6,0.2,0.78,0.03,0.035,0.22
23106123,2023-07-23,2062BK1,121.26,9.28,10629.0,2241.0,689.0,2168.0,1658.0,240.0,0.0,5904.0,962.0,0.0,0.17304166666666668,0.06212499999999999,0.8154166666666667,1898.0,0.9289106787120508,48.68876793626349,4.742971887548085,0.8735511064273586,6,0.19,0.77,0.027,0.031,0.19
23106125,2023-07-23,EXPORTDSP14,126.17,8.48,11199.0,1971.0,780.0,1847.0,1709.0,254.0,0.0,6405.0,1158.0,0.0,0.17304166666666668,0.06212499999999999,0.8154166666666667,1963.0,0.937021908645102,50.76484108701938,5.681887366815991,0.8706062149766324,55,0.21,0.82,0.024,0.035,0.2
23106128,2023-07-23,2062BK1,126.12,9.49,9981.0,3207.0,745.0,1737.0,1773.0,301.0,0.0,5990.0,1010.0,0.0,0.17304166666666668,0.06212499999999999,0.8154166666666667,2074.0,0.930019910029275,47.494449730038895,3.112254443404081,0.8548698167787585,6,0.21,0.8,0.036,0.04,0.22
23106133,2023-07-23,EXPORTDSP14,131.0,6.12,11478.0,1206.0,800.0,3660.0,1639.0,332.0,0.0,6001.0,1099.0,0.0,0.17304166666666668,0.06212499999999999,0.8154166666666667,1971.0,0.9553675612532427,45.809160304993824,9.517412935315491,0.8315575849818206,55,0.21,0.81,0.043,0.039,0.24
23106138,2023-07-23,EXPORTDSP14,130.76,9.28,12096.0,795.0,815.0,2903.0,1909.0,376.0,0.0,6770.0,1213.0,0.0,0.17304166666666668,0.06212499999999999,0.8154166666666667,2285.0,0.9337332190735952,51.77424288733731,15.215094339603503,0.8354485776801596,55,0.22,0.82,0.024,0.028,0.23
