Repository: SiddharthKumar268/FerroMind

# FerroMind
*Ferro-Alloy Optimisation using Machine Learning*
**SAIL Durgapur Steel Plant | Steel Melting Shop**
Intern: Siddharth Kumar | FY 2023-24 to FY 2025-26

---

## Quick Start

```bash

# 2. Place raw Excel files in data/raw/

## Dataset

| | |
|---|---|
| Total heats after cleaning | 47,421 |
| Training set | 37,936 heats (Apr 2023 – Jun 2025) |
| Test set | 9,485 heats (Jun 2025 – Dec 2025) |
| Input features | 21 (16 raw + 5 engineered) |
| Target variables | Mn, Si, C, S, P |
| BOF grades | 76 distinct grades |
| Split method | Chronological 80/20 — no shuffle, no leakage |

---

File: data/processed/sms_train_slag.csv (part 35 of 74)
Heat_Number,Date,BOF Grade Code,Hot Metal Addn. Weight,Scrap Addn. Weight,Lime Into Converter,Dolomite Into Converter,Lime Into Ladle,Iron Ore Into Converter,SIMN Into Ladle,FESI Into Ladle,FEMN Into Ladle,Measered O2 Mainblow II,Duration of Mainblow I/II,Measered O2 2nd Blow,HM_P,HM_S,HM_Si,Total_FA_Ladle,HM_Ratio,O2_per_ton_HM,Lime_Dolo_Ratio,SiMn_FA_Fraction,Grade_Encoded,C,Mn,P,S,Si,FeO,CaO,SiO2,Al2O3,MnO,MgO,P2O5,Basicity,Slag_SP_Index
24302882,2024-05-30,S.TOWER6VAN,132.05,10.0,9672.0,3558.0,704.0,2122.0,2667.0,125.0,994.0,6785.0,1082.0,0.0,0.128,0.0346206896551724,0.6833103448275861,3786.0,0.9296022527213684,51.382052252545385,2.718381112984059,0.7044374009506855,67,0.18,1.3,0.038,0.023,0.22,19.315,50.361,18.623,1.084,1.002,5.403,2.492,2.7040914948453603,1.3274203326392366
24102892,2024-05-30,2062BK1,122.4,7.21,8928.0,2988.0,797.0,1557.0,1723.0,274.0,0.0,6502.0,1051.0,0.0,0.128,0.0346206896551724,0.6833103448275861,1997.0,0.9443715762599773,53.12091503224574,2.987951807227916,0.8627941912864984,6,0.209,0.8,0.023,0.022,0.217,26.741,47.204,16.15,0.692,0.995,4.302,2.369,2.922667327100489,1.1005315676583047
24302931,2024-05-31,SEQRFE550D,136.51,7.23,9645.0,2499.0,820.0,2155.0,800.0,410.0,1099.0,6805.0,1240.0,0.0,0.1346774193548387,0.0322903225806451,0.8270322580645161,2309.0,0.949700848748089,49.84982785107429,3.8595438175254655,0.3464703334775459,73,0.22,0.78,0.03,0.025,0.23,21.795,52.189,16.013,0.727,0.687,4.809,2.269,3.2589609092044456,1.380332725012563
24302920,2024-05-31,2062BK1,127.8,8.15,8820.0,2994.0,796.0,1986.0,793.0,410.0,1092.0,6402.0,1069.0,359.0,0.1346774193548387,0.0322903225806451,0.8270322580645161,2295.0,0.9400514895112908,50.09389671322305,2.9458917835661502,0.3455337690630303,6,0.19,0.77,0.023,0.027,0.22,19.331,50.891,17.975,0.831,0.853,5.447,2.988,2.831052514463729,1.3641139732489882
24302937,2024-05-31,2062BK1,129.83,7.22,9894.0,2913.0,795.0,2564.0,791.0,409.0,1094.0,6544.0,1305.0,562.0,0.1346774193548387,0.0322903225806451,0.8270322580645161,2294.0,0.9473184968920298,50.40437495147189,3.3964984551996578,0.3448125544898235,6,0.19,0.74,0.02,0.02,0.21,25.543,47.36,15.874,0.94,0.674,5.707,2.226,2.983307086614173,1.143464194311652
24202936,2024-05-31,2062BK1,124.21,0.0,9504.0,1968.0,784.0,204.0,1701.0,273.0,0.0,6239.0,1036.0,310.0,0.1346774193548387,0.0322903225806451,0.8270322580645161,1974.0,0.9999999999919492,50.22945012438427,4.829268292680473,0.8617021276591379,6,0.2,0.79,0.031,0.026,0.25,18.923,51.948,18.103,0.868,0.709,5.326,2.496,2.8694211224038884,1.4029762065519757
24202956,2024-05-31,S.TOWER6VAN,128.9,8.16,10551.0,2187.0,814.0,2202.0,2430.0,0.0,489.0,6647.0,1103.0,264.0,0.1346774193548387,0.0322903225806451,0.8270322580645161,2919.0,0.9404640303448092,51.56710628354099,4.824417009599989,0.8324768756420581,67,0.178,1.321,0.027,0.022,0.194,22.103,49.082,17.224,0.769,0.725,5.894,2.543,2.8494629898403483,1.2480166802278276
24202951,2024-05-31,S.TOWER6VAN,124.53,8.15,9642.0,2007.0,811.0,0.0,2356.0,0.0,442.0,6613.0,1149.0,0.0,0.1346774193548387,0.0322903225806451,0.8270322580645161,2798.0,0.93857401265497,53.10366979801571,4.804185351268159,0.8420300214435875,67,0.18,1.3,0.037,0.021,0.2,2.907,48.465,28.556,7.723,1.286,9.102,0.219,1.6971320516861015,1.5403318077803203
24202906,2024-05-31,S.TOWER6VAN,120.77,8.0,11673.0,3456.0,616.0,0.0,2400.0,98.0,493.0,1842.0,2470.0,0.0,0.1346774193548387,0.0322903225806451,0.8270322580645161,2991.0,0.937873728345594,15.252132151898218,3.377604166665689,0.8024072216647267,67,0.176,1.256,0.016,0.02,0.194,23.924,50.117,17.251,0.683,0.744,3.171,2.487,2.9049965221423597,1.2171410530406062
24202933,2024-05-31,2062BK1,122.94,8.16,10323.0,2010.0,814.0,402.0,1714.0,314.0,0.0,6290.0,1032.0,318.0,0.1346774193548387,0.0322903225806451,0.8270322580645161,2028.0,0.9377574370637852,51.16316902512475,5.135820895519833,0.8451676528595438,6,0.2,0.74,0.021,0.023,0.17,19.558,50.822,17.846,0.862,0.847,5.461,2.921,2.847649464896061,1.3586953615826765
24202924,2024-05-31,2830C20MMNC,128.62,8.16,9024.0,2634.0,806.0,464.0,1711.0,246.0,0.0,6664.0,1126.0,0.0,0.1346774193548387,0.0322903225806451,0.8270322580645161,1957.0,0.9403421552789858,51.811537863070974,3.425968109338107,0.874297393969916,17,0.2,0.74,0.03,0.023,0.21,20.846,47.871,19.156,1.263,0.95,5.749,2.508,2.4988776948373963,1.1966852486063548
24202921,2024-05-31,2062BK1,130.63,0.0,8550.0,2097.0,808.0,0.0,1718.0,243.0,0.0,6665.0,1073.0,0.0,0.1346774193548387,0.0322903225806451,0.8270322580645161,1961.0,0.9999999999923448,51.02197045050126,4.077253218882176,0.8760836308001652,6,0.2,0.72,0.027,0.024,0.23,20.963,48.152,18.846,1.357,0.994,5.688,2.332,2.554889372313896,1.2095453403667422
24202918,2024-05-31,1786500D,131.4,0.0,8940.0,2094.0,723.0,1116.0,1708.0,257.0,0.0,6398.0,1044.0,0.0,0.1346774193548387,0.0322903225806451,0.8270322580645161,1965.0,0.9999999999923898,48.69101978653964,4.269340974209996,0.8692111959283109,2,0.24,0.78,0.014,0.018,0.198,20.603,47.983,19.238,1.387,0.983,5.73,2.407,2.494048547221789,1.204332111841775
24202938,2024-05-31,2062BK1,124.92,0.0,9798.0,2004.0,721.0,951.0,1687.0,270.0,0.0,6706.0,1410.0,0.0,0.1346774193548387,0.0322903225806451,0.8270322580645161,1957.0,0.9999999999919948,53.68235670786357,4.889221556883788,0.8620337250889821,6,0.17,0.77,0.028,0.025,0.17,22.88,48.05,16.35,0.72,1.05,6.7,2.49,2.9386581860436665,1.2247967168820575
24302947,2024-05-31,2062BK1,129.32,8.16,9435.0,1992.0,605.0,2067.0,749.0,353.0,1057.0,6649.0,2273.0,0.0,0.1346774193548387,0.0322903225806451,0.8270322580645161,2159.0,0.940645912125832,51.41509433922507,4.7364457831301525,0.3469198703101682,6,0.21,0.79,0.018,0.017,0.21,3.002,46.708,29.757,4.856,4.767,8.754,0.204,1.5695947308286846,1.4257631257631258
24202969,2024-05-31,SEQRFE550D,123.01,8.21,10380.0,1620.0,1130.0,1451.0,1698.0,307.0,0.0,5855.0,1383.0,0.0,0.1346774193548387,0.0322903225806451,0.8270322580645161,2005.0,0.9374333180846104,47.59775627959029,6.407407407403452,0.846882793017034,73,0.19,0.77,0.017,0.026,0.21,18.988,52.573,17.646,0.856,0.71,5.197,2.411,2.9791465971553235,1.4350484509348984
24102955,2024-05-31,2062BK1,133.65,0.0,11043.0,3609.0,872.0,1288.0,1807.0,301.0,0.0,6423.0,1020.0,0.0,0.1346774193548387,0.0322903225806451,0.8270322580645161,2108.0,0.999999999992518,48.05836139133514,3.05985037406399,0.8572106261855517,6,0.2,0.77,0.025,0.022,0.2,21.569,52.095,16.304,0.748,0.684,4.793,2.297,3.1950321987120516,1.3754818609072188
24102939,2024-05-31,S.TOWER6VAN,127.24,8.16,9432.0,1029.0,797.0,1499.0,2391.0,108.0,413.0,6500.0,1063.0,0.0,0.1346774193548387,0.0322903225806451,0.8270322580645161,2912.0,0.9397341211156592,51.08456460192483,9.166180758008585,0.8210851648348829,67,0.19,1.329,0.03,0.02,0.185,25.644,48.805,15.95,0.662,0.934,4.119,2.361,3.0596827785091847,1.1733381416035584
24102923,2024-05-31,1786500D,132.35,0.0,10230.0,3759.0,759.0,3004.0,1685.0,250.0,0.0,6802.0,1256.0,0.0,0.1346774193548387,0.0322903225806451,0.8270322580645161,1935.0,0.9999999999924444,51.39403097807787,2.721468475657696,0.8708010335912812,2,0.19,0.73,0.034,0.025,0.165,23.956,47.732,16.672,0.766,0.68,6.059,2.586,2.862832123792958,1.1748258632996136
24102919,2024-05-31,2062BK1,130.5,0.0,10020.0,3432.0,740.0,2548.0,1683.0,244.0,0.0,6617.0,1217.0,0.0,0.1346774193548387,0.0322903225806451,0.8270322580645161,1927.0,0.9999999999923372,50.70498084252334,2.9195804195795687,0.8733783082507144,6,0.2,0.8,0.028,0.032,0.24,23.565,48.603,16.406,0.744,0.679,5.898,2.574,2.9623331504845494,1.2159261483038126
24102915,2024-05-31,1786500D,122.3,8.1,8994.0,3069.0,747.0,246.0,1702.0,342.0,0.0,6430.0,2755.0,0.0,0.1346774193548387,0.0322903225806451,0.8270322580645161,2044.0,0.9378834355756296,52.57563368722342,2.9305962854340404,0.8326810176121171,2,0.195,0.753,0.021,0.024,0.226,23.847,50.008,17.428,0.665,0.745,3.166,2.519,2.8692409203052383,1.211551506928966
24302958,2024-05-31,C20MMNATLT,124.59,8.0,9282.0,2952.0,698.0,1780.0,847.0,403.0,1084.0,6901.0,1160.0,0.0,0.1346774193548387,0.0322903225806451,0.8270322580645161,2334.0,0.9396636247006588,55.38967814386877,3.1443089430883657,0.3628963153383192,41,0.201,0.924,0.032,0.022,0.218,20.862,48.523,18.066,1.1,1.446,5.91,2.471,2.685725355620745,1.2464486629504998
24302953,2024-05-31,2062BK1,124.0,8.0,9591.0,3105.0,807.0,2558.0,817.0,407.0,1129.0,6327.0,1087.0,0.0,0.1346774193548387,0.0322903225806451,0.8270322580645161,2353.0,0.9393939393868228,51.02419354797561,3.0888888888878943,0.3472163195918626,6,0.21,0.77,0.023,0.02,0.2,26.148,47.029,16.072,0.764,0.978,4.994,2.36,2.925962794748958,1.11387698064944
24203008,2024-06-01,1786550D,124.92,7.22,9741.0,1992.0,754.0,2320.0,1684.0,287.0,0.0,6606.0,1149.0,565.0,0.1284827586206896,0.0447931034482758,0.7743103448275861,1971.0,0.9453609807708084,52.88184437998013,4.8900602409614,0.8543886352101195,3,0.2,0.73,0.02,0.02,0.21,21.854,51.703,16.091,1.107,0.671,4.87,2.241,3.212962962962963,1.3625415063511308
24203013,2024-06-01,C20MMNATLT,120.47,8.0,9423.0,594.0,751.0,1379.0,1688.0,334.0,0.0,6206.0,1074.0,655.0,0.1284827586206896,0.0447931034482758,0.7743103448275861,2022.0,0.9377286525964216,51.51489997466992,15.863636363609658,0.834817012858143,41,0.201,0.774,0.016,0.017,0.231,2.018,48.364,31.2,5.656,1.716,9.364,0.165,1.5500785231242586,1.455913784280081
24303014,2024-06-01,2062BK1,116.64,7.21,8493.0,1992.0,895.0,3840.0,912.0,383.0,997.0,6499.0,1176.0,0.0,0.1284827586206896,0.0447931034482758,0.7743103448275861,2292.0,0.9417844166254196,55.71844993093519,4.263554216865329,0.39790575916213,6,0.19,0.77,0.024,0.022,0.19,24.969,48.691,16.062,1.064,0.751,4.51,2.354,3.0312519454647324,1.186659192825112
24303020,2024-06-01,1786550D,117.58,8.0,9033.0,2760.0,668.0,3247.0,864.0,390.0,1005.0,6477.0,1057.0,0.0,0.1284827586206896,0.0447931034482758,0.7743103448275861,2259.0,0.9362955884620456,55.08589896194008,3.272826086955336,0.382470119521743,3,0.23,0.81,0.03,0.02,0.22,23.804,48.123,17.264,1.294,0.75,5.006,2.184,2.7873153779322326,1.1717597214443984
24303002,2024-06-01,2062BK1,127.77,8.13,9978.0,546.0,0.0,3951.0,0.0,0.0,0.0,6731.0,1012.0,0.0,0.1284827586206896,0.0447931034482758,0.7743103448275861,0.0,0.940176600434583,52.68059794902809,18.274725274691804,0.0,6,0.19,0.76,0.021,0.029,0.21,1.435,45.127,30.965,10.185,1.596,8.828,0.06,1.4573080152425242,1.392765655381007
24302995,2024-06-01,S.TOWER6VAN,133.11,8.0,11409.0,1050.0,798.0,3900.0,1903.0,159.0,1004.0,6681.0,1053.0,756.0,0.1284827586206896,0.0447931034482758,0.7743103448275861,3066.0,0.9433066402030806,50.191570880848985,10.865714285703936,0.6206784083494388,67,0.18,1.25,0.02,0.022,0.21,2.682,47.709,28.834,8.833,2.067,8.027,0.181,1.6545517600138722,1.5137544817082846
24302988,2024-06-01,S.TOWER6VAN,127.91,7.21,14601.0,768.0,801.0,1317.0,1893.0,159.0,1000.0,6740.0,1126.0,0.0,0.1284827586206896,0.0447931034482758,0.7743103448275861,3052.0,0.9466400236756466,52.69329997613405,19.011718749975245,0.6202490170378047,67,0.172,1.262,0.029,0.017,0.252,20.839,48.825,17.091,0.951,1.408,6.734,2.526,2.8565995787502922,1.28720571564156
24103032,2024-06-01,2062BK1,123.0,8.0,10662.0,2232.0,904.0,2784.0,1738.0,277.0,0.0,5753.0,1438.0,0.0,0.1284827586206896,0.0447931034482758,0.7743103448275861,2015.0,0.9389312977027564,46.77235772319697,4.776881720427967,0.862531017369299,6,0.18,0.78,0.022,0.024,0.2,26.573,45.611,16.028,0.957,0.728,6.332,2.245,2.845529976916838,1.0706304868316041
24103011,2024-06-01,2062BK1,126.74,7.98,9714.0,2985.0,739.0,2317.0,1732.0,270.0,0.0,6334.0,1504.0,0.0,0.1284827586206896,0.0447931034482758,0.7743103448275861,2002.0,0.9407660332471736,49.97632949305684,3.254271356782829,0.865134865134433,6,0.19,0.75,0.017,0.026,0.19,10.981,49.54,24.7815,3.2585,1.3245,7.0995,1.3764999999999998,1.9989912236457175,1.3852111789953443
24103009,2024-06-01,2062BK1,130.34,9.6,9012.0,3024.0,797.0,2127.0,1729.0,257.0,0.0,6167.0,1712.0,0.0,0.1284827586206896,0.0447931034482758,0.7743103448275861,1986.0,0.9313991710666616,47.31471535946513,2.980158730157745,0.8705941591133582,6,0.18,0.8,0.028,0.023,0.22,12.363,50.78,24.476,2.844,0.8225,5.8995,1.208,2.0746006455039425,1.3783930510314877
24102999,2024-06-01,2062BK1,122.82,7.22,9765.0,2187.0,782.0,3505.0,1733.0,274.0,0.0,6030.0,1089.0,0.0,0.1284827586206896,0.0447931034482758,0.7743103448275861,2007.0,0.9444786219552102,49.09623839725536,4.465020576129645,0.8634778276029579,6,0.18,0.79,0.02,0.03,0.21,21.802,48.835,17.573,0.792,0.719,5.994,2.622,2.7788209855468304,1.2402224705404308
24102971,2024-06-01,SEQRFE550D,122.9,7.23,9990.0,3030.0,784.0,960.0,1699.0,250.0,0.0,6292.0,1091.0,0.0,0.1284827586206896,0.0447931034482758,0.7743103448275861,1949.0,0.9444401752021484,51.196094385262846,3.297029702969209,0.871729091841523,73,0.22,0.84,0.029,0.024,0.24,20.752,49.305,17.591,1.081,1.424,5.836,2.412,2.8026944065484307,1.2858595868975589
24102968,2024-06-01,S.TOWER6VAN,123.4,7.22,10254.0,2010.0,1078.0,1069.0,2436.0,68.0,410.0,6227.0,1065.0,0.0,0.1284827586206896,0.0447931034482758,0.7743103448275861,2914.0,0.944725156936574,50.461912479331744,5.101492537310895,0.8359643102262059,67,0.17,1.31,0.022,0.02,0.193,25.714,47.454,15.685,0.945,0.676,5.666,2.178,3.0252454417952315,1.146231884057971
24102989,2024-06-01,S.TOWER6VAN,130.25,6.29,11436.0,1812.0,810.0,4125.0,2437.0,98.0,468.0,6868.0,1176.0,0.0,0.1284827586206896,0.0447931034482758,0.7743103448275861,3003.0,0.953932913424975,52.72936660228231,6.311258278142212,0.8115218115215412,67,0.16,1.368,0.035,0.028,0.2,19.609,50.986,18.394,0.9,0.788,5.165,2.497,2.771731448763251,1.341595621513525
24202994,2024-06-01,2830C20MMNC,126.39,0.0,11232.0,0.0,836.0,2401.0,1671.0,263.0,0.0,6798.0,1323.0,0.0,0.1284827586206896,0.0447931034482758,0.7743103448275861,1934.0,0.999999999992088,53.78590078286426,11232000000000.0,0.864012409513514,17,0.175,0.841,0.02,0.023,0.188,24.973,49.924,15.757,0.647,0.899,3.974,2.316,3.168168549308288,1.2257003265326165
24202978,2024-06-01,1786500D,122.53,8.15,9666.0,1038.0,811.0,2467.0,1721.0,311.0,0.0,6207.0,1169.0,263.0,0.1284827586206896,0.0447931034482758,0.7743103448275861,2032.0,0.9376339148994672,50.65698196318733,9.312138728314729,0.846948818897221,2,0.18,0.73,0.021,0.024,0.195,22.681,50.751,16.18,0.963,0.673,5.065,2.166,3.1364563376799945,1.3059286706808706
24202990,2024-06-01,2830C20MMNC,128.26,8.0,10410.0,0.0,808.0,2715.0,1718.0,277.0,0.0,6596.0,1367.0,0.0,0.1284827586206896,0.0447931034482758,0.7743103448275861,1995.0,0.9412887127481192,51.42678933376403,10410000000000.0,0.8611528822050821,17,0.207,0.786,0.017,0.025,0.19,23.56,51.453,16.468,0.917,0.736,3.12,2.205,3.124233408221507,1.2853930900097432
24202974,2024-06-01,SEQRFE550D,123.9,8.01,10020.0,1686.0,811.0,720.0,1721.0,297.0,0.0,6305.0,1013.0,0.0,0.1284827586206896,0.0447931034482758,0.7743103448275861,2018.0,0.9392767796153494,50.88781275180881,5.943060498217116,0.8528245787904595,73,0.22,0.8,0.02,0.017,0.21,2.116,50.823,23.885,12.827,0.701,7.87,0.08,2.127731725697061,1.9545804168910081
24203047,2024-06-02,2062BK1,133.05,7.21,10359.0,2004.0,916.0,3104.0,1721.0,290.0,0.0,6688.0,1073.0,0.0,0.1280322580645161,0.0357096774193548,0.7636451612903226,2011.0,0.9485954655571897,50.26681698571765,5.169161676644127,0.8557931377419912,6,0.2,0.75,0.018,0.026,0.21,28.052,45.411,16.863,0.816,0.52,4.772,2.024,2.692777514231499,1.0110205717339034
24103037,2024-06-02,SEQRFE550D,126.86,7.21,10467.0,2871.0,938.0,1950.0,1740.0,264.0,0.0,6402.0,1117.0,0.0,0.1280322580645161,0.0357096774193548,0.7636451612903226,2004.0,0.9462221227646288,50.465079614926175,3.6457680250771,0.868263473053459,73,0.2,0.8,0.026,0.028,0.25,18.661,50.693,19.074,1.125,0.964,5.316,2.486,2.6575622542595014,1.3433591265634939
24203059,2024-06-02,EXPORTDSP14,123.22,8.23,10371.0,2862.0,949.0,2599.0,1799.0,287.0,0.0,6773.0,1087.0,0.0,0.1280322580645161,0.0357096774193548,0.7636451612903226,2086.0,0.9373906428228423,54.96672618036872,3.6236897274620463,0.8624161073821369,55,0.2,0.75,0.015,0.018,0.235,23.753,49.321,16.859,0.855,0.684,4.791,2.216,2.9253262158956104,1.2144141038583705
24103028,2024-06-02,2062BK1,133.1,8.1,9963.0,1974.0,744.0,2413.0,1739.0,247.0,0.0,6433.0,1442.0,0.0,0.1280322580645161,0.0357096774193548,0.7636451612903226,1986.0,0.9426345608998398,48.33208114163538,5.047112462003522,0.8756294058404454,6,0.177,0.779,0.026,0.028,0.199,21.844,45.459,19.352,2.036,0.905,7.132,1.762,2.3489381491241668,1.103454135009831
24103046,2024-06-02,EXPORTDSP14,127.99,8.0,10008.0,3177.0,812.0,2110.0,1736.0,267.0,0.0,5972.0,1044.0,0.0,0.1280322580645161,0.0357096774193548,0.7636451612903226,2003.0,0.9411721450037416,46.65989530395609,3.1501416430584985,0.866699950074455,55,0.19,0.76,0.029,0.03,0.22,2.08,48.072,30.226,7.289,1.153,9.153,0.12,1.5903662288682305,1.487974742315907
24103025,2024-06-02,2830C20MMNC,125.72,8.15,8994.0,2784.0,754.0,2296.0,1743.0,271.0,0.0,6409.0,1404.0,0.0,0.1280322580645161,0.0357096774193548,0.7636451612903226,2014.0,0.9391200418246126,50.978364619384514,3.2306034482747017,0.8654419066529964,17,0.192,0.751,0.017,0.025,0.219,13.6725,47.815,24.106500000000004,3.2329999999999997,1.0470000000000002,7.3825,1.156,1.9834076532199518,1.2656167284277395
24103015,2024-06-02,2062BK1,123.93,8.0,7752.0,4350.0,790.0,2005.0,1706.0,281.0,0.0,814.0,8194.0,0.0,0.1280322580645161,0.0357096774193548,0.7636451612903226,1987.0,0.9393617827564666,6.568223997364897,1.7820689655168316,0.8585807750373132,6,0.188,0.733,0.018,0.023,0.203,19.645,49.336,18.991,1.1,0.891,5.771,2.605,2.5977253580454924,1.2769107332349823
24203041,2024-06-02,2830C20MMNC,121.91,8.15,9426.0,1497.0,971.0,537.0,1708.0,253.0,0.0,6666.0,1057.0,0.0,0.1280322580645161,0.0357096774193548,0.7636451612903226,1961.0,0.9373366138633143,54.67968173197704,6.29659318636854,0.8709841917384645,17,0.2,0.76,0.017,0.019,0.23,1.797,50.287,30.525,5.693,1.429,8.477,0.087,1.6473498001703466,1.5557652445626955
24203035,2024-06-02,2830C20MMNC,124.64,8.16,9912.0,1992.0,924.0,1820.0,1714.0,283.0,0.0,6400.0,1027.0,418.0,0.1280322580645161,0.0357096774193548,0.7636451612903226,1997.0,0.9385542168604024,51.34788189945966,4.9759036144553335,0.8582874311462902,17,0.2,0.71,0.017,0.018,0.2,21.881,45.551,19.274,2.02,0.902,7.105,1.754,2.3632166018158234,1.1067888035766353
24103067,2024-06-02,SEQRFE550D,124.3,8.16,10482.0,3348.0,800.0,2072.0,1675.0,264.0,0.0,6006.0,1501.0,0.0,0.1280322580645161,0.0357096774193548,0.7636451612903226,1939.0,0.9383964970486306,48.31858407040774,3.1308243727589216,0.8638473439913028,73,0.22,0.78,0.019,0.024,0.21,23.379,46.826,17.892,1.689,0.855,5.741,1.976,2.6170010618677693,1.1345706532273696
24103070,2024-06-02,2062BK1,124.3,7.21,9462.0,2478.0,787.0,2194.0,1719.0,250.0,0.0,6337.0,1672.0,0.0,0.1280322580645161,0.0357096774193548,0.7636451612903226,1969.0,0.9451752718352584,50.98149637931632,3.818401937044464,0.8730319959365805,6,0.2,0.79,0.028,0.034,0.19,25.185,45.84,16.978,0.908,0.782,6.162,2.57,2.699805642263973,1.0871833791860357
24203075,2024-06-02,S.TOWER6VAN,130.05,8.12,8925.0,1026.0,820.0,2466.0,2406.0,61.0,449.0,6363.0,1037.0,0.0,0.1280322580645161,0.0357096774193548,0.7636451612903226,2916.0,0.9412318158721776,48.92733563976219,8.698830409348247,0.8251028806581533,67,0.167,1.26,0.029,0.03,0.212,22.171,49.396,17.315,0.903,0.698,5.42,2.445,2.8526218526218523,1.2509433484437915
24203084,2024-06-02,SAILTOWER6VA,118.74,7.21,9993.0,2043.0,803.0,1705.0,1802.0,0.0,844.0,5936.0,945.0,315.0,0.1280322580645161,0.0357096774193548,0.7636451612903226,2646.0,0.942755061524869,49.99157823774641,4.891336270188502,0.6810279667419951,68,0.17,1.38,0.02,0.026,0.21,11.911,49.021,19.4155,9.133500000000002,0.494,7.1325,1.236,2.524708366595421,1.5647913175325192
24303045,2024-06-02,2062BK1,128.96,8.0,10722.0,1770.0,749.0,4020.0,905.0,410.0,1038.0,6895.0,1285.0,0.0,0.1280322580645161,0.0357096774193548,0.7636451612903226,2353.0,0.941588785039854,53.46619106658292,6.057627118640646,0.3846153846152211,6,0.17,0.78,0.023,0.025,0.2,24.558,48.235,17.435,1.419,0.667,3.993,2.097,2.7664028446891487,1.1486164690193839
24303074,2024-06-02,2062BK1,123.05,8.14,9564.0,2880.0,804.0,2136.0,1858.0,333.0,300.0,6370.0,1279.0,0.0,0.1280322580645161,0.0357096774193548,0.7636451612903226,2491.0,0.9379525878425342,51.76757415642611,3.3208333333321804,0.7458851866717199,6,0.2,0.75,0.031,0.028,0.21,22.542,49.442,16.963,0.928,0.696,5.386,2.386,2.914524876208441,1.251506100339189
24303068,2024-06-02,SEQRFE550D,124.2,8.14,9570.0,3159.0,796.0,2355.0,1769.0,311.0,244.0,6521.0,1077.0,260.0,0.1280322580645161,0.0357096774193548,0.7636451612903226,2324.0,0.93849176363202,52.50402576447259,3.029439696105404,0.7611876075728222,73,0.2,0.76,0.025,0.031,0.21,22.872,49.485,16.7,0.902,0.703,5.289,2.402,2.962996227770792,1.2504738078993252
24103085,2024-06-02,C20MMNATLT,128.35,8.12,11469.0,2286.0,722.0,764.0,1682.0,251.0,0.0,6002.0,1082.0,0.0,0.1280322580645161,0.0357096774193548,0.7636451612903226,1933.0,0.9404997435264856,46.762758083001465,5.017060367451873,0.8701500258660786,41,0.19,0.79,0.03,0.03,0.17,25.157,45.897,16.912,0.913,0.779,6.219,2.556,2.713711346301661,1.0909674352270027
24203049,2024-06-02,2062BK1,126.83,6.51,10350.0,2022.0,932.0,3047.0,1694.0,284.0,0.0,6543.0,1049.0,0.0,0.1280322580645161,0.0357096774193548,0.7636451612903226,1978.0,0.9511774411208102,51.58874083378074,5.1186943620152725,0.8564206268954214,6,0.2,0.77,0.023,0.027,0.22,28.337,45.525,16.637,0.766,0.521,4.657,2.029,2.736206274792643,1.0122290161200667
24303066,2024-06-02,2062BK1,129.97,8.1,10431.0,3186.0,707.0,2922.0,1788.0,305.0,294.0,6470.0,1068.0,0.0,0.1280322580645161,0.0357096774193548,0.7636451612903226,2387.0,0.9413341058814998,49.78071862699254,3.2740112994340005,0.7490573942183707,6,0.22,0.79,0.021,0.023,0.24,21.415,50.744,17.225,0.871,0.828,4.978,2.284,2.9457796354348074,1.3132165316632594
24303055,2024-06-02,C20MMNATLT,126.63,8.34,9711.0,759.0,803.0,3486.0,875.0,359.0,918.0,6824.0,1241.0,0.0,0.1280322580645161,0.0357096774193548,0.7636451612903226,2152.0,0.9382084907687768,53.88928373960445,12.7944664031452,0.4065985130109635,41,0.18,0.74,0.027,0.03,0.21,24.737,48.694,17.189,1.141,0.658,3.875,2.117,2.832693426410704,1.1613995754525723
24303052,2024-06-02,EXPORTDSP14,134.87,8.16,10431.0,1461.0,795.0,1882.0,1791.0,274.0,0.0,4253.0,2604.0,0.0,0.1280322580645161,0.0357096774193548,0.7636451612903226,2065.0,0.9429490316650848,31.53406984480215,7.1396303901388505,0.8673123486678609,55,0.199,0.735,0.031,0.032,0.192,25.038,47.643,17.473,1.323,0.655,4.253,2.019,2.726507954675518,1.120695333082424
24303094,2024-06-03,EXPORTDSP14,124.5,8.91,9420.0,2685.0,710.0,2078.0,1623.0,345.0,342.0,6819.0,1072.0,0.0,0.1258235294117647,0.0364411764705882,0.7743529411764706,2310.0,0.933213402286686,54.77108433690947,3.50837988826685,0.7025974025970985,55,0.18,0.786,0.04,0.032,0.203,25.559,48.165,15.829,0.737,0.727,5.143,2.383,3.0426405559065066,1.1637149967382636
24303086,2024-06-03,2062BK1,128.56,7.23,9438.0,2697.0,701.0,1025.0,1673.0,338.0,356.0,6462.0,1044.0,263.0,0.1258235294117647,0.0364411764705882,0.7743529411764706,2367.0,0.9467560203185306,50.26446795231593,3.4994438264725622,0.706801858892815,6,0.19,0.74,0.021,0.026,0.19,22.462,49.441,17.098,0.897,0.7,5.347,2.397,2.8914556406807415,1.2497409064482699
24203090,2024-06-03,2062BK1,120.3,7.23,10908.0,2001.0,660.0,2346.0,1617.0,273.0,0.0,6218.0,1129.0,0.0,0.1258235294117647,0.0364411764705882,0.7743529411764706,1890.0,0.9433074570615282,51.68744804612064,5.451274362815867,0.8555555555551029,6,0.2,0.75,0.016,0.03,0.21,25.988,49.852,14.539,0.744,0.581,4.519,2.402,3.428610729023384,1.2300631662060797
24203096,2024-06-03,2830C25HMN,124.2,7.21,10812.0,1239.0,0.0,1311.0,0.0,0.0,0.0,6299.0,1145.0,345.0,0.1258235294117647,0.0364411764705882,0.7743529411764706,0.0,0.9451335514729085,50.71658615096041,8.726392251808937,0.0,18,0.24,0.79,0.016,0.024,0.23,22.746,49.545,16.761,0.897,0.698,5.279,2.427,2.9557928648132683,1.254049812696163
24203105,2024-06-03,1786500D,128.16,8.08,9309.0,2304.0,762.0,1312.0,2511.0,98.0,523.0,6500.0,1161.0,306.0,0.1258235294117647,0.0364411764705882,0.7743529411764706,3132.0,0.9406928948844636,50.717852683749086,4.04036458333158,0.8017241379307785,2,0.19,0.95,0.024,0.022,0.2,23.808,50.596,15.824,0.757,0.937,4.357,2.307,3.1972195892575037,1.2766129235737895
24203109,2024-06-03,S.TOWER6VAN,0.0,8.0,9072.0,1998.0,820.0,1355.0,2403.0,94.0,489.0,6703.0,2186.0,0.0,0.1258235294117647,0.0364411764705882,0.7743529411764706,2986.0,0.0,6703000000000.0,4.540540540538268,0.8047555257867365,67,0.174,1.265,0.02,0.02,0.235,23.792,50.618,15.818,0.752,0.928,4.381,2.303,3.199822997661041,1.2778773572997402
24203111,2024-06-03,S.TOWER6VAN,126.11,8.0,9714.0,2919.0,814.0,2289.0,2356.0,101.0,493.0,6892.0,1638.0,0.0,0.1258235294117647,0.0364411764705882,0.7743529411764706,2950.0,0.9403474759455644,54.65070176786416,3.327852004109857,0.7986440677963395,67,0.186,1.326,0.025,0.021,0.208,3.258,50.327,27.475,4.691,4.25,8.068,0.175,1.8316712767506185,1.6375024402941367
24303106,2024-06-03,C20MMNATLT,122.33,8.0,9150.0,2484.0,903.0,2511.0,851.0,393.0,1007.0,6585.0,1053.0,0.0,0.1258235294117647,0.0364411764705882,0.7743529411764706,2251.0,0.9386173559354056,53.82980462638903,3.68357487922557,0.3780541981339946,41,0.2,0.78,0.019,0.034,0.23,23.766,47.927,16.411,1.13,0.725,6.247,2.363,2.9202412868632703,1.1928667429936781
24303110,2024-06-03,EXPORTDSP14,128.1,8.0,9144.0,2916.0,914.0,3087.0,929.0,390.0,1007.0,6956.0,1119.0,0.0,0.1258235294117647,0.0364411764705882,0.7743529411764706,2326.0,0.9412196913964644,54.30132708778845,3.135802469134727,0.399398108340327,55,0.195,0.754,0.026,0.019,0.213,16.335,51.845,18.494,0.935,0.759,7.443,2.536,2.8031900513652337,1.4885156474303762
24303108,2024-06-03,EXPORTDSP14,124.69,8.16,9132.0,2976.0,909.0,2705.0,830.0,389.0,1000.0,6495.0,1051.0,362.0,0.1258235294117647,0.0364411764705882,0.7743529411764706,2219.0,0.9385773428608312,52.089181168882114,3.0685483870957437,0.3740423614238963,55,0.19,0.736,0.032,0.028,0.232,8.8405,51.3905,24.9465,3.0005,0.9550000000000001,7.992,1.2825,2.059945886361359,1.520968983070913
24103092,2024-06-03,SEQRFE550D,125.3,9.07,10413.0,1989.0,720.0,0.0,1683.0,254.0,0.0,6146.0,1098.0,0.0,0.1258235294117647,0.0364411764705882,0.7743529411764706,1937.0,0.9324998139396256,49.050279329217474,5.235294117644426,0.8688693856474605,73,0.2,0.75,0.033,0.025,0.2,18.003,51.721,18.356,0.773,0.704,5.902,2.937,2.817508307457645,1.4224697469746974
24103095,2024-06-03,SEQRFE550D,119.3,7.94,10023.0,2811.0,785.0,0.0,1684.0,247.0,0.0,6454.0,1074.0,0.0,0.1258235294117647,0.0364411764705882,0.7743529411764706,1931.0,0.9375982395399434,54.09891030968903,3.565635005334911,0.8720870015531476,73,0.21,0.72,0.031,0.028,0.19,26.023,50.034,14.421,0.739,0.578,4.463,2.383,3.469283039800305,1.237087402645568
24103104,2024-06-03,SEQRFE550D,121.21,8.15,8202.0,3006.0,810.0,2240.0,1739.0,254.0,0.0,6198.0,1624.0,0.0,0.1258235294117647,0.0364411764705882,0.7743529411764706,1993.0,0.9369975262759974,51.13439485148805,2.728542914170749,0.8725539387853123,73,0.19,0.77,0.023,0.028,0.19,22.508,49.687,16.734,0.89,0.832,5.339,2.427,2.9690469076785173,1.266136635833142
24103127,2024-06-03,EXPORTDSP14,122.57,6.3,10011.0,2007.0,785.0,1995.0,1723.0,261.0,0.0,6002.0,1154.0,0.0,0.1258235294117647,0.0364411764705882,0.7743529411764706,1984.0,0.9511135252506316,48.967936688839295,4.988041853510221,0.8684475806447236,55,0.192,0.759,0.034,0.026,0.22,21.492,50.84,16.842,0.956,0.483,5.559,2.315,3.018464644065784,1.3262032085561497
24103129,2024-06-03,EXPORTDSP14,123.49,7.21,10545.0,2022.0,865.0,3741.0,1732.0,257.0,0.0,5726.0,1357.0,0.0,0.1258235294117647,0.0364411764705882,0.7743529411764706,1989.0,0.9448355011404376,46.36812697346856,5.215133531154691,0.8707893413771389,55,0.18,0.79,0.022,0.026,0.23,22.293,48.627,17.908,0.936,0.79,5.483,2.411,2.715226980847618,1.2095666882244667
24103140,2024-06-03,SEQRFE550D,131.41,8.14,10674.0,2133.0,797.0,2590.0,1692.0,268.0,0.0,5904.0,1067.0,0.0,0.1258235294117647,0.0364411764705882,0.7743529411764706,1960.0,0.9416696524475696,44.92808766421941,5.0042194092803545,0.8632653061220086,73,0.2,0.77,0.021,0.02,0.2,26.192,48.038,15.841,0.804,0.925,4.288,2.398,3.03231915162227,1.1428367512014084
24303118,2024-06-03,SEQRFE550D,129.11,8.0,9321.0,2736.0,804.0,3424.0,0.0,214.0,1596.0,6917.0,1123.0,0.0,0.1258235294117647,0.0364411764705882,0.7743529411764706,1810.0,0.9416526876162086,53.574471380578,3.40679824561279,0.0,73,0.21,0.78,0.024,0.025,0.21,0.667,51.213,31.655,5.99,1.055,7.777,0.056,1.617797573919636,1.5844135754725737
24303139,2024-06-03,SEQRFE550D,129.4,7.32,10902.0,2676.0,690.0,2051.0,0.0,264.0,0.0,6824.0,1100.0,0.0,0.1258235294117647,0.0364411764705882,0.7743529411764706,264.0,0.9464599180738263,52.73570324534207,4.073991031388612,0.0,73,0.19,0.78,0.017,0.025,0.24,23.707,51.472,16.35,0.937,0.74,3.085,2.167,3.1479420218946847,1.2849368415797096
24203141,2024-06-04,EXPORTDSP14,129.59,7.68,9906.0,996.0,811.0,2097.0,1694.0,277.0,0.0,6419.0,2382.0,0.0,0.1291515151515151,0.0366666666666666,0.740030303030303,1971.0,0.9440518685732932,49.53314298904597,9.945783132520134,0.8594622019275193,55,0.202,0.725,0.02,0.026,0.209,19.774,50.713,17.33,1.013,0.843,6.49,2.162,2.926143903987075,1.3667430265462877
24203147,2024-06-04,EXPORTDSP14,126.98,7.89,8739.0,999.0,754.0,1414.0,1711.0,263.0,0.0,6512.0,1099.0,0.0,0.1291515151515151,0.0366666666666666,0.740030303030303,1974.0,0.9414992214655484,51.2836667187645,8.747747747738991,0.8667679837888213,55,0.18,0.73,0.022,0.02,0.18,21.467,50.752,16.902,0.931,0.471,5.604,2.354,3.0025439271135297,1.3227000260620279
24203178,2024-06-04,EXPORTDSP14,124.84,8.22,9582.0,2115.0,764.0,1620.0,1688.0,267.0,0.0,6174.0,998.0,0.0,0.1291515151515151,0.0366666666666666,0.740030303030303,1955.0,0.9382233578766104,49.45530278717194,4.530496453898567,0.8634271099739829,55,0.19,0.74,0.017,0.026,0.2,20.042,52.128,17.129,0.909,0.554,5.575,2.181,3.0430823117337997,1.4023458517163454
24203180,2024-06-04,S.TOWER6VAN,123.32,8.24,9777.0,2115.0,817.0,1870.0,2514.0,108.0,381.0,6097.0,992.0,316.0,0.1291515151515151,0.0366666666666666,0.740030303030303,3003.0,0.9373669808381168,49.44048005149659,4.622695035458808,0.8371628371625583,67,0.189,1.33,0.022,0.026,0.252,8.917,50.068,25.794,3.003,4.411,6.088,0.354,1.9409963171157198,1.4423830375662596
24103143,2024-06-04,2062BK1,128.71,7.56,9192.0,2142.0,779.0,2857.0,1728.0,280.0,0.0,5800.0,1229.0,0.0,0.1291515151515151,0.0366666666666666,0.740030303030303,2008.0,0.9445219050345306,45.06254370254788,4.291316526608641,0.8605577689238743,6,0.208,0.876,0.026,0.021,0.236,21.376,52.351,16.399,0.869,0.464,5.093,2.026,3.1921341463414628,1.3858269800931806
24103185,2024-06-04,S.TOWER6VAN,123.24,8.12,9957.0,1533.0,694.0,1553.0,2429.0,149.0,464.0,6067.0,1010.0,0.0,0.1291515151515151,0.0366666666666666,0.740030303030303,3042.0,0.9381851400659396,49.22914638064566,6.495107632089697,0.798487836949113,67,0.16,1.25,0.035,0.031,0.2,1.569,47.463,31.766,5.084,1.827,10.403,0.091,1.4940976485031636,1.4237760979121672
24103183,2024-06-04,S.TOWER6VAN,126.44,7.95,10302.0,1554.0,777.0,1746.0,2439.0,152.0,464.0,306.0,1036.0,0.0,0.1291515151515151,0.0366666666666666,0.740030303030303,3055.0,0.9408438127766886,2.4201202151026564,6.629343629339363,0.7983633387886093,67,0.198,1.325,0.023,0.023,0.25,19.161,51.992,17.762,0.913,0.852,4.854,2.813,2.926983054664189,1.4080814646300508
24103181,2024-06-04,EXPORTDSP14,128.0,8.1,9561.0,1893.0,729.0,1698.0,1783.0,261.0,0.0,5813.0,1547.0,0.0,0.1291515151515151,0.0366666666666666,0.740030303030303,2044.0,0.940484937539012,45.414062499645205,5.05071315372158,0.8723091976512366,55,0.2,0.8,0.026,0.029,0.24,19.256,51.486,17.985,0.956,0.867,4.949,2.832,2.8625597687089956,1.3824714032543903
24103171,2024-06-04,2062BK1,130.6,8.0,9489.0,1467.0,991.0,2506.0,1787.0,250.0,0.0,6004.0,1070.0,0.0,0.1291515151515151,0.0366666666666666,0.740030303030303,2037.0,0.9422799422731438,45.97243491542135,6.4683026584822985,0.8772704958267662,6,0.2,0.76,0.021,0.025,0.19,10.197000000000001,52.012,21.512,5.4055,0.8815,7.08,1.294,2.4177009250220793,1.6402396720277512
24103167,2024-06-04,2062BK1,124.9,8.0,9003.0,1935.0,962.0,0.0,1783.0,256.0,0.0,5850.0,990.0,0.0,0.1291515151515151,0.0366666666666666,0.740030303030303,2039.0,0.9398043641765252,46.83746997560578,4.652713178292169,0.8744482589500371,6,0.2,0.79,0.04,0.03,0.21,11.497,50.0005,22.538,3.273,2.7350000000000003,6.718999999999999,1.396,2.2183992191312836,1.4690474791397348
24103159,2024-06-04,SEQRFE550D,120.0,8.01,9291.0,1953.0,1038.0,2204.0,1732.0,257.0,0.0,6209.0,1415.0,0.0,0.1291515151515151,0.0366666666666666,0.740030303030303,1989.0,0.937426763526776,51.74166666623548,4.75729646697145,0.8707893413771389,73,0.22,0.85,0.035,0.028,0.16,26.121,47.67,15.755,1.29,0.927,4.46,2.265,3.0255140898705255,1.1383336915251812
24103146,2024-06-04,SEQRFE550D,129.87,7.21,8295.0,2091.0,802.0,2916.0,1710.0,275.0,0.0,5966.0,1622.0,0.0,0.1291515151515151,0.0366666666666666,0.740030303030303,1985.0,0.9474029763572556,45.93824593789221,3.967001434718332,0.8614609571784073,73,0.2,0.77,0.035,0.032,0.22,19.947,52.118,17.321,0.88,0.528,5.516,2.227,3.0087749682484697,1.3984276476428132
24303164,2024-06-04,SEQRFE550D,126.5,8.15,9804.0,3093.0,953.0,2283.0,0.0,277.0,0.0,6611.0,1080.0,0.0,0.1291515151515151,0.0366666666666666,0.740030303030303,277.0,0.9394727070112182,52.26086956480426,3.169738118330692,0.0,73,0.21,0.91,0.022,0.024,0.18,24.368,42.74,18.449,2.218,0.925,7.994,1.715,2.3165311653116527,0.998178336213742
24303142,2024-06-04,2062BK1,121.67,8.14,9666.0,2697.0,600.0,3889.0,0.0,312.0,0.0,6658.0,1075.0,260.0,0.1291515151515151,0.0366666666666666,0.740030303030303,312.0,0.9372929666363355,54.72178844370246,3.5839822024458345,0.0,6,0.21,0.79,0.019,0.02,0.2,20.219,52.285,16.966,0.868,0.528,5.498,2.168,3.0815701066776677,1.4060399074920669
24303128,2024-06-04,C20MMNATLT,124.2,7.12,10572.0,2772.0,809.0,3240.0,0.0,258.0,0.0,6476.0,1070.0,376.0,0.1291515151515151,0.0366666666666666,0.740030303030303,258.0,0.9457812975864625,52.1417069238958,3.813852813851438,0.0,41,0.213,0.821,0.041,0.025,0.18,24.336,45.521,18.025,1.933,0.916,5.845,1.837,2.5252967935204707,1.0745715499740336
24303160,2024-06-04,2062BK1,126.8,8.14,10473.0,3075.0,947.0,2961.0,0.0,261.0,0.0,6612.0,1092.0,375.0,0.1291515151515151,0.0366666666666666,0.740030303030303,261.0,0.9396768934271552,52.1451104096834,3.4058536585354777,0.0,6,0.19,0.79,0.02,0.024,0.24,21.132,52.33,16.566,0.892,0.469,5.122,2.061,3.1586889599806844,1.3881004801188361
24203196,2024-06-05,EXPORTDSP14,128.9,7.55,9810.0,1503.0,820.0,2411.0,1741.0,294.0,0.0,6300.0,1094.0,371.0,0.1301724137931034,0.0385862068965517,0.7803103448275862,2035.0,0.9446683766878368,48.87509697401959,6.5269461077800885,0.8555282555278352,55,0.21,0.754,0.022,0.023,0.193,25.629,47.396,15.76,0.934,0.682,5.685,2.221,3.0071695958378277,1.1451075138922444
24203209,2024-06-05,SEQRFE550D,123.52,0.0,10200.0,2439.0,707.0,2790.0,1745.0,297.0,0.0,6103.0,3559.0,758.0,0.1301724137931034,0.0385862068965517,0.7803103448275862,2042.0,0.999999999991904,49.409002590273566,4.182041820416489,0.8545543584716677,73,0.19,0.83,0.024,0.022,0.21,1.102,45.383,34.359,6.231,2.199,8.821,0.054,1.3208090803259604,1.2797642546951669
24203219,2024-06-05,2830C20MMNC,125.51,7.85,8592.0,2778.0,817.0,0.0,1728.0,263.0,0.0,6305.0,1034.0,0.0,0.1301724137931034,0.0385862068965517,0.7803103448275862,1991.0,0.9411367726384138,50.23504103218679,3.092872570193271,0.8679055750874596,17,0.197,0.747,0.03,0.029,0.188,19.103,53.074,17.872,0.758,0.73,4.257,2.75,2.969507077714989,1.435363479013414
24203222,2024-06-05,2062BK1,126.2,8.1,8988.0,2751.0,820.0,596.0,1704.0,284.0,0.0,6318.0,1133.0,0.0,0.1301724137931034,0.0385862068965517,0.7803103448275862,1988.0,0.9396872673049912,50.06339144175861,3.267175572517896,0.857142857142426,6,0.2,0.83,0.025,0.024,0.26,19.787,52.605,17.613,0.835,0.74,4.291,2.663,2.986544793913932,1.4065131948343628
24203230,2024-06-05,1786500D,120.03,8.26,9621.0,1995.0,786.0,0.0,1539.0,277.0,0.0,6011.0,1029.0,260.0,0.1301724137931034,0.0385862068965517,0.7803103448275862,1816.0,0.935614623112202,50.07914687952945,4.822556390975026,0.8474669603519562,2,0.19,0.8,0.022,0.019,0.167,21.408,50.318,15.996,0.963,1.17,5.368,3.154,3.1454647746452458,1.3452212271086752
24203239,2024-06-05,2062BK1,126.55,9.07,10497.0,2001.0,789.0,0.0,1637.0,270.0,0.0,6726.0,1065.0,0.0,0.1301724137931034,0.0385862068965517,0.7803103448275862,1907.0,0.9331219584063328,53.148952982590686,5.245877061466644,0.858416360775638,6,0.2,0.73,0.021,0.027,0.23,20.73,51.814,16.846,1.115,0.899,4.561,2.407,3.0755624146732354,1.3788753758948293
24203246,2024-06-05,2830C20HMNAK,137.78,0.0,9807.0,2493.0,814.0,2693.0,1674.0,257.0,0.0,6704.0,1156.0,267.0,0.1301724137931034,0.0385862068965517,0.7803103448275862,1931.0,0.999999999992742,48.65727972094167,3.933814681105522,0.8669083376484377,15,0.22,1.02,0.025,0.026,0.24,22.408,50.734,17.245,0.69,0.552,4.252,2.57,2.9417836019946653,1.2794169566752407
24203249,2024-06-05,1786500D,125.93,7.45,10293.0,1998.0,811.0,2415.0,1664.0,267.0,0.0,6499.0,1165.0,323.0,0.1301724137931034,0.0385862068965517,0.7803103448275862,1931.0,0.9441445494006288,51.60803621018336,5.151651651649074,0.8617296737437278,2,0.21,0.8,0.022,0.02,0.2,22.122,50.889,17.351,0.677,0.531,4.3,2.588,2.9327455048409408,1.2891776865785076
24303235,2024-06-05,1786500D,130.99,8.14,9495.0,3522.0,695.0,3573.0,0.0,267.0,0.0,6576.0,1020.0,0.0,0.1301724137931034,0.0385862068965517,0.7803103448275862,267.0,0.9414935671606306,50.202305519122056,2.6959114139685703,0.0,2,0.2,0.77,0.025,0.032,0.178,9.528,50.215,25.175,2.96,4.427,5.979,0.343,1.9945583095011121,1.4469513600737667
24303233,2024-06-05,2062BK1,125.47,7.21,9990.0,3048.0,710.0,3292.0,0.0,264.0,0.0,6634.0,1039.0,0.0,0.1301724137931034,0.0385862068965517,0.7803103448275862,264.0,0.9456587277589265,52.873196779685394,3.277559055117035,0.0,6,0.2,0.81,0.028,0.033,0.18,22.818,50.091,17.712,0.988,0.916,3.547,2.306,2.8279229944108843,1.235868841133947
24303211,2024-06-05,2830C20MMNC,124.5,0.0,9948.0,2064.0,996.0,4092.0,0.0,264.0,0.0,6396.0,1233.0,0.0,0.1301724137931034,0.0385862068965517,0.7803103448275862,264.0,0.999999999991968,51.37349397549097,4.81976744185813,0.0,17,0.17,0.724,0.014,0.023,0.176,22.628,50.8,17.173,0.797,0.896,3.864,2.249,2.9579597065331313,1.2763177729762323
24303206,2024-06-05,2062BK1,127.84,8.0,11934.0,2055.0,859.0,4155.0,0.0,295.0,0.0,6862.0,3415.0,0.0,0.1301724137931034,0.0385862068965517,0.7803103448275862,295.0,0.9411071849165114,53.676470587815416,5.807299270070167,0.0,6,0.19,0.76,0.024,0.024,0.19,21.385,50.157,16.088,0.98,1.174,5.415,3.183,3.117471564422897,1.3384479906068207
24103204,2024-06-05,EXPORTDSP14,124.17,0.0,10917.0,2757.0,820.0,2051.0,1683.0,254.0,0.0,6604.0,1152.0,0.0,0.1301724137931034,0.0385862068965517,0.7803103448275862,1937.0,0.9999999999919464,53.1851493915343,3.959738846570925,0.8688693856474605,55,0.201,0.791,0.036,0.018,0.185,25.354,49.72,15.535,0.602,0.86,3.947,2.519,3.2003089598352212,1.215945218879922
24103213,2024-06-05,C20MMNATLT,126.73,8.0,10440.0,2085.0,732.0,3362.0,1689.0,267.0,0.0,5638.0,949.0,320.0,0.1301724137931034,0.0385862068965517,0.7803103448275862,1956.0,0.9406219847031796,44.48828217435107,5.007194244601915,0.863496932514896,41,0.194,0.746,0.017,0.026,0.21,9.134,50.532,25.272,2.948,4.424,5.972,0.344,1.9994460491433546,1.4686546342314064
24103216,2024-06-05,ASP1239,122.68,6.3,9609.0,2175.0,854.0,1759.0,1130.0,254.0,0.0,5506.0,914.0,0.0,0.1301724137931034,0.0385862068965517,0.7803103448275862,1384.0,0.9511552178558602,44.88099119624322,4.417931034480727,0.8164739884387164,24,0.44,0.81,0.017,0.013,0.25,25.383,48.583,15.916,0.75,0.812,4.499,2.513,3.0522711566249923,1.1763438256658596
24103229,2024-06-05,1786500D,128.7,8.89,9480.0,1479.0,840.0,1436.0,1720.0,281.0,0.0,5292.0,1030.0,0.0,0.1301724137931034,0.0385862068965517,0.7803103448275862,2001.0,0.9353877461956874,41.11888111856163,6.409736308312096,0.8595702148921242,2,0.17,0.72,0.016,0.02,0.18,25.499,48.593,16.118,0.95,0.837,4.261,2.194,3.0146411067684102,1.1675957518381472
24103236,2024-06-05,2062BK1,125.1,7.98,10083.0,1992.0,795.0,3790.0,1733.0,274.0,0.0,5696.0,1028.0,0.0,0.1301724137931034,0.0385862068965517,0.7803103448275862,2007.0,0.9400360685231438,45.53157473984388,5.061746987949266,0.8634778276029579,6,0.2,0.78,0.033,0.03,0.18,20.785,50.871,17.147,0.867,0.653,5.948,2.169,2.9665850244926526,1.3410750533835976
