Repository: SiddharthKumar268/FerroMind

# FerroMind
*Ferro-Alloy Optimisation using Machine Learning*
**SAIL Durgapur Steel Plant | Steel Melting Shop**
Intern: Siddharth Kumar | FY 2023-24 to FY 2025-26

---

## Quick Start

```bash

# 2. Place raw Excel files in data/raw/

## Dataset

| | |
|---|---|
| Total heats after cleaning | 47,421 |
| Training set | 37,936 heats (Apr 2023 – Jun 2025) |
| Test set | 9,485 heats (Jun 2025 – Dec 2025) |
| Input features | 21 (16 raw + 5 engineered) |
| Target variables | Mn, Si, C, S, P |
| BOF grades | 76 distinct grades |
| Split method | Chronological 80/20 — no shuffle, no leakage |

---

File: data/processed/sms_train.csv (part 36 of 253)
Heat_Number,Date,BOF Grade Code,Hot Metal Addn. Weight,Scrap Addn. Weight,Lime Into Converter,Dolomite Into Converter,Lime Into Ladle,Iron Ore Into Converter,SIMN Into Ladle,FESI Into Ladle,FEMN Into Ladle,Measered O2 Mainblow II,Duration of Mainblow I/II,Measered O2 2nd Blow,HM_P,HM_S,HM_Si,Total_FA_Ladle,HM_Ratio,O2_per_ton_HM,Lime_Dolo_Ratio,SiMn_FA_Fraction,Grade_Encoded,C,Mn,P,S,Si
23106142,2023-07-23,2062BK1,127.95,11.27,12174.0,582.0,810.0,2509.0,1922.0,362.0,0.0,6410.0,1065.0,0.0,0.17304166666666668,0.06212499999999999,0.8154166666666667,2284.0,0.9190489872078793,50.0976944114881,20.917525773159937,0.8415061295968295,6,0.21,0.78,0.024,0.034,0.18
23106145,2023-07-23,2062BK1,124.71,10.21,10338.0,1530.0,813.0,1954.0,1727.0,356.0,0.0,6348.0,2847.0,0.0,0.17304166666666668,0.06212499999999999,0.8154166666666667,2083.0,0.9243255262309197,50.90209285501642,6.756862745093623,0.8290926548243739,6,0.2,0.83,0.029,0.041,0.22
23106148,2023-07-23,EXPORTDSP14,125.6,10.5,10017.0,1641.0,802.0,2499.0,1715.0,226.0,0.0,6668.0,3684.0,0.0,0.17304166666666668,0.06212499999999999,0.8154166666666667,1941.0,0.9228508449601555,53.08917197409961,6.104204753195549,0.8835651725909925,55,0.18,0.77,0.027,0.04,0.18
23106151,2023-07-23,2062BK1,120.0,9.49,9972.0,2088.0,592.0,2097.0,1746.0,261.0,0.0,5995.0,3213.0,0.0,0.17304166666666668,0.06212499999999999,0.8154166666666667,2007.0,0.9267124874436118,49.958333332917015,4.77586206896323,0.8699551569502392,6,0.19,0.82,0.027,0.034,0.2
23106153,2023-07-23,EXPORTDSP14,122.12,10.21,9663.0,2544.0,509.0,1993.0,1712.0,328.0,0.0,5841.0,1026.0,0.0,0.17304166666666668,0.06212499999999999,0.8154166666666667,2040.0,0.9228444041341884,47.830003275075086,3.7983490566022806,0.8392156862740985,55,0.21,0.85,0.03,0.036,0.24
23106155,2023-07-23,2830C20MMNAK,133.5,0.0,8538.0,1197.0,787.0,1399.0,1567.0,312.0,0.0,4472.0,787.0,0.0,0.17304166666666668,0.06212499999999999,0.8154166666666667,1879.0,0.9999999999925094,33.49812734057305,7.132832080194542,0.8339542309734784,16,0.18,0.78,0.025,0.029,0.22
23106157,2023-07-23,EXPORTDSP14,119.9,10.27,9234.0,1437.0,506.0,2052.0,1716.0,501.0,0.0,5976.0,1641.0,0.0,0.17304166666666668,0.06212499999999999,0.8154166666666667,2217.0,0.9211031727669885,49.84153461176112,6.4258872651312275,0.774018944519272,55,0.21,0.85,0.025,0.036,0.21
23106159,2023-07-23,C20MMNATLT,121.91,10.07,10041.0,0.0,492.0,0.0,1733.0,193.0,0.0,5717.0,990.0,0.0,0.17304166666666668,0.06212499999999999,0.8154166666666667,1926.0,0.9237005606840151,46.89525059431634,10041000000000.0,0.899792315679699,41,0.22,0.8,0.025,0.036,0.21
23106161,2023-07-23,C20MMNATLT,127.74,9.68,9990.0,1857.0,796.0,507.0,1713.0,273.0,0.0,6308.0,1155.0,0.0,0.17304166666666668,0.06212499999999999,0.8154166666666667,1986.0,0.9295590161480894,49.38155628581978,5.379644588042337,0.8625377643500188,41,0.18,0.77,0.028,0.033,0.21
23106163,2023-07-23,C20MMNC(BSP),130.69,0.0,10224.0,1782.0,835.0,5221.0,1706.0,241.0,0.0,6005.0,1138.0,0.0,0.17304166666666668,0.06212499999999999,0.8154166666666667,1947.0,0.9999999999923483,45.948427576356664,5.737373737370517,0.8762198253719177,43,0.19,0.75,0.026,0.039,0.2
23106165,2023-07-23,C20MMNC(BSP),128.74,16.5,9363.0,1020.0,762.0,1875.0,1729.0,291.0,0.0,4403.0,796.0,0.0,0.17304166666666668,0.06212499999999999,0.8154166666666667,2020.0,0.8863949325193722,34.2007146183455,9.179411764696884,0.8559405940589823,43,0.19,0.81,0.025,0.037,0.22
23106167,2023-07-23,2830C20MMNAK,131.9,0.0,8511.0,1497.0,815.0,2026.0,1699.0,274.0,0.0,390.0,86.0,0.0,0.17304166666666668,0.06212499999999999,0.8154166666666667,1973.0,0.9999999999924186,2.9567854434954,5.6853707414791685,0.8611251900654531,16,0.21,0.84,0.023,0.03,0.21
23206112,2023-07-23,C20MMNATLT,127.68,10.02,12402.0,1488.0,806.0,3571.0,1704.0,284.0,0.0,6664.0,2122.0,229.0,0.17304166666666668,0.06212499999999999,0.8154166666666667,1988.0,0.9272331154616759,52.19298245573157,8.334677419349237,0.857142857142426,41,0.19,0.78,0.033,0.028,0.19
23106108,2023-07-23,2062BK1,126.26,8.87,10590.0,1275.0,780.0,3381.0,1817.0,284.0,0.0,6009.0,1035.0,0.0,0.17304166666666668,0.06212499999999999,0.8154166666666667,2101.0,0.9343595056543007,47.59226991883738,8.305882352934661,0.8648262732028249,6,0.21,0.8,0.028,0.025,0.2
23306127,2023-07-23,EXPORTDSP14,131.49,9.28,11886.0,1122.0,600.0,4758.0,1773.0,271.0,0.0,6603.0,1136.0,381.0,0.17304166666666668,0.06212499999999999,0.8154166666666667,2044.0,0.9340768629613265,50.21674652026606,10.593582887691094,0.8674168297451725,55,0.2,0.78,0.021,0.038,0.18
23106114,2023-07-23,2062BK1,125.75,9.48,11520.0,1644.0,742.0,2831.0,1699.0,359.0,0.0,5886.0,1531.0,0.0,0.17304166666666668,0.06212499999999999,0.8154166666666667,2058.0,0.9298972121501895,46.80715705728185,7.007299270068731,0.8255587949461489,6,0.21,0.79,0.029,0.032,0.22
23306152,2023-07-23,EXPORTDSP14,124.4,8.69,9792.0,1248.0,732.0,1755.0,1702.0,207.0,0.0,6100.0,959.0,344.0,0.17304166666666668,0.06212499999999999,0.8154166666666667,1909.0,0.9347058381476092,49.035369774525435,7.846153846147559,0.891566265059774,55,0.2,0.81,0.023,0.032,0.21
23306150,2023-07-23,2062BK1,123.4,9.47,9387.0,1113.0,359.0,2000.0,1753.0,254.0,0.0,6519.0,1312.0,0.0,0.17304166666666668,0.06212499999999999,0.8154166666666667,2007.0,0.928727327455944,52.82820097201922,8.433962264143366,0.8734429496756984,6,0.22,0.89,0.023,0.032,0.2
23306136,2023-07-23,EXPORTDSP14,128.71,8.07,11238.0,1203.0,682.0,1835.0,1789.0,226.0,0.0,6499.0,1048.0,0.0,0.17304166666666668,0.06212499999999999,0.8154166666666667,2015.0,0.9410001462133281,50.493357159113565,9.341645885279018,0.8878411910665569,55,0.2,0.79,0.028,0.036,0.22
23206132,2023-07-23,2062BK1,129.79,9.08,9813.0,993.0,809.0,2563.0,1661.0,287.0,0.0,6486.0,1597.0,0.0,0.17304166666666668,0.06212499999999999,0.8154166666666667,1948.0,0.9346151076479109,49.97303336119907,9.882175226576152,0.8526694045170161,6,0.2,0.77,0.025,0.035,0.2
23306154,2023-07-23,2062BK1,120.36,9.28,9783.0,1146.0,745.0,2020.0,1742.0,292.0,0.0,6110.0,950.0,369.0,0.17304166666666668,0.06212499999999999,0.8154166666666667,2034.0,0.9284171551918513,50.76437354560681,8.536649214652236,0.8564405113073469,6,0.21,0.85,0.028,0.035,0.2
23306156,2023-07-23,EXPORTDSP14,125.98,9.49,9942.0,1587.0,751.0,1815.0,1780.0,231.0,0.0,6098.0,1016.0,430.0,0.17304166666666668,0.06212499999999999,0.8154166666666667,2011.0,0.9299475898654319,48.404508651782784,6.264650283549928,0.8851317752357608,55,0.2,0.81,0.021,0.035,0.22
23306158,2023-07-23,2062BK1,125.1,10.2,10389.0,1470.0,762.0,2061.0,1768.0,356.0,0.0,6176.0,1120.0,436.0,0.17304166666666668,0.06212499999999999,0.8154166666666667,2124.0,0.9246119733856275,49.36850519544869,7.067346938770703,0.8323917137472541,6,0.22,0.87,0.022,0.032,0.26
23306160,2023-07-23,EXPORTDSP14,126.83,10.2,10245.0,1209.0,735.0,2364.0,1673.0,189.0,0.0,6605.0,1109.0,0.0,0.17304166666666668,0.06212499999999999,0.8154166666666667,1862.0,0.9255637451585379,52.07758416737304,8.47394540942227,0.8984962406010212,55,0.22,0.77,0.023,0.03,0.21
23306130,2023-07-23,2062BK1,123.94,9.47,9492.0,1185.0,691.0,2650.0,1732.0,301.0,0.0,6309.0,1012.0,465.0,0.17304166666666668,0.06212499999999999,0.8154166666666667,2033.0,0.9290158158988906,50.903663062361595,8.010126582271722,0.8519429414653951,6,0.19,0.76,0.019,0.033,0.22
23206126,2023-07-23,2062BK1,118.7,10.21,11232.0,1194.0,748.0,2877.0,1684.0,287.0,0.0,6172.0,1052.0,0.0,0.17304166666666668,0.06212499999999999,0.8154166666666667,1971.0,0.920797455582028,51.99663015962934,9.407035175871519,0.8543886352101195,6,0.21,0.8,0.027,0.036,0.21
23306162,2023-07-23,2062BK1,127.19,0.0,9903.0,1746.0,760.0,2865.0,1726.0,169.0,0.0,6051.0,941.0,0.0,0.17304166666666668,0.06212499999999999,0.8154166666666667,1895.0,0.9999999999921377,47.57449484985003,5.671821305838676,0.9108179419520259,6,0.18,0.75,0.03,0.038,0.23
23306147,2023-07-23,2062BK1,126.0,10.87,11025.0,2115.0,793.0,2491.0,1749.0,167.0,0.0,5981.0,1348.0,489.0,0.17304166666666668,0.06212499999999999,0.8154166666666667,1916.0,0.920581573749393,47.46825396787723,5.2127659574443435,0.9128392484337615,6,0.22,0.84,0.021,0.037,0.25
23306164,2023-07-23,S.TOWER6VAN,121.91,10.47,9915.0,1623.0,1370.0,3075.0,4970.0,0.0,764.0,6454.0,1004.0,219.0,0.17304166666666668,0.06212499999999999,0.8154166666666667,5734.0,0.9209095029391079,52.94069395412238,6.109057301290136,0.8667596791069293,67,0.19,1.32,0.03,0.039,0.2
23206122,2023-07-23,1786500D,120.63,9.49,10191.0,1488.0,660.0,2055.0,1698.0,287.0,0.0,6201.0,1141.0,220.0,0.17304166666666668,0.06212499999999999,0.8154166666666667,1985.0,0.92706732246444,51.40512310327941,6.8487903225760425,0.8554156171280325,2,0.21,0.8,0.029,0.035,0.19
23306166,2023-07-23,2062BK1,130.63,8.69,9957.0,1944.0,749.0,3084.0,1784.0,329.0,0.0,6410.0,1029.0,0.0,0.17304166666666668,0.06212499999999999,0.8154166666666667,2113.0,0.9376256100995003,49.06989206117225,5.121913580244279,0.844297207761077,6,0.19,0.77,0.029,0.036,0.18
23206146,2023-07-23,2062BK1,131.94,0.0,10191.0,2100.0,806.0,4146.0,1674.0,280.0,236.0,6100.0,1205.0,562.0,0.17304166666666668,0.06212499999999999,0.8154166666666667,2190.0,0.9999999999924208,46.23313627371356,4.852857142854832,0.7643835616434866,6,0.22,0.81,0.033,0.04,0.19
23306214,2023-07-24,2062BK1,122.79,9.49,9441.0,609.0,837.0,4068.0,1855.0,309.0,187.0,6592.0,1394.0,484.0,0.18916,0.03604,0.9664,2351.0,0.9282582400897472,53.6851535136926,15.502463054161737,0.7890259464054492,6,0.2,0.86,0.026,0.018,0.22
23306217,2023-07-24,2062BK1,128.99,9.28,10203.0,1443.0,760.0,2634.0,1849.0,298.0,0.0,6606.0,1141.0,0.0,0.18916,0.03604,0.9664,2147.0,0.9328849352648233,51.21327234629651,7.0706860706811705,0.8612016767578662,6,0.2,0.78,0.02,0.018,0.23
23306223,2023-07-24,ASP1239,129.46,9.49,11088.0,996.0,1006.0,3594.0,1223.0,237.0,0.0,6409.0,1108.0,0.0,0.18916,0.03604,0.9664,1460.0,0.9317020510908118,49.50563880697122,11.13253012047075,0.8376712328761385,24,0.41,0.73,0.017,0.018,0.24
23306231,2023-07-24,1786500D,125.28,9.49,10146.0,993.0,807.0,4827.0,1760.0,207.0,0.0,1399.0,341.0,0.0,0.18916,0.03604,0.9664,1967.0,0.9295837352457551,11.166985951379573,10.217522658599982,0.894763599389479,2,0.21,0.73,0.029,0.019,0.162
23106224,2023-07-24,2062BK1,131.15,9.28,10218.0,918.0,822.0,918.0,1713.0,274.0,0.0,5916.0,1018.0,0.0,0.18916,0.03604,0.9664,1987.0,0.9339172541413238,45.10865421238957,11.130718954236242,0.8621036738797876,6,0.19,0.76,0.036,0.023,0.2
23106218,2023-07-24,C20MMNC(BSP),123.2,8.88,11184.0,1557.0,792.0,2716.0,1705.0,321.0,0.0,6316.0,1085.0,0.0,0.18916,0.03604,0.9664,2026.0,0.9327680193751304,51.26623376581764,7.183044315987679,0.8415597235928719,43,0.18,0.76,0.028,0.021,0.2
23106215,2023-07-24,SAILTOWER6VA,128.29,10.48,10722.0,1794.0,1584.0,2811.0,3844.0,0.0,1598.0,6377.0,1088.0,0.0,0.18916,0.03604,0.9664,5442.0,0.9244793543206423,49.70769350651098,5.9765886287592105,0.7063579566334607,68,0.17,1.34,0.028,0.02,0.2
23106213,2023-07-24,2062BK1,125.7,9.28,11172.0,1878.0,817.0,2889.0,1706.0,348.0,0.0,6368.0,1357.0,0.0,0.18916,0.03604,0.9664,2054.0,0.9312490739299806,50.66030230667732,5.948881789134212,0.8305744888019325,6,0.16,0.86,0.02,0.02,0.24
23106211,2023-07-24,C20MMNC(BSP),126.8,10.27,9705.0,1809.0,792.0,2864.0,1705.0,271.0,0.0,6138.0,1101.0,0.0,0.18916,0.03604,0.9664,1976.0,0.9250747793030929,48.40694006270972,5.364842454391727,0.8628542510117091,43,0.18,0.82,0.021,0.029,0.23
23306189,2023-07-24,C20MMNC(BSP),122.84,9.48,10587.0,1497.0,1180.0,2526.0,1688.0,255.0,0.0,6305.0,1439.0,0.0,0.18916,0.03604,0.9664,1943.0,0.928355501806769,51.326929338559694,7.07214428857243,0.8687596500252863,43,0.21,0.75,0.024,0.034,0.19
23306210,2023-07-24,SAILTOWER6VA,125.49,11.54,9708.0,1047.0,755.0,3003.0,1927.0,0.0,723.0,6179.0,1092.0,0.0,0.18916,0.03604,0.9664,2650.0,0.9157848646215005,49.238983185518855,9.272206303716073,0.7271698113204803,68,0.18,1.26,0.036,0.015,0.21
23306179,2023-07-24,2062BK1,126.07,0.0,11376.0,1653.0,649.0,3042.0,1804.0,298.0,0.0,6398.0,1058.0,0.0,0.18916,0.03604,0.9664,2102.0,0.9999999999920679,50.74958356428374,6.882032667872425,0.8582302568977839,6,0.2,0.79,0.025,0.037,0.19
23306208,2023-07-24,2062BK1,128.01,9.5,10194.0,0.0,680.0,3055.0,1827.0,285.0,0.0,6400.0,1075.0,495.0,0.18916,0.03604,0.9664,2112.0,0.9309141153302967,49.996094054761386,10194000000000.0,0.8650568181814086,6,0.21,0.83,0.021,0.028,0.25
23306168,2023-07-24,S.TOWER6VAN,122.21,9.49,11025.0,984.0,1640.0,3162.0,4932.0,0.0,672.0,6394.0,1010.0,0.0,0.18916,0.03604,0.9664,5604.0,0.9279422930833111,52.31977743186057,11.204268292671541,0.8800856531047679,67,0.17,1.35,0.032,0.042,0.2
23306172,2023-07-24,S.TOWER6VAN,122.69,9.49,8553.0,1644.0,770.0,2424.0,2406.0,0.0,284.0,6495.0,1224.0,0.0,0.18916,0.03604,0.9664,2690.0,0.9282039642840959,52.93829977950168,5.2025547445223825,0.8944237918212289,67,0.2,1.27,0.027,0.041,0.22
23106204,2023-07-24,C20MMNC(BSP),125.59,0.0,8964.0,1164.0,762.0,2499.0,1638.0,301.0,0.0,4376.0,768.0,0.0,0.18916,0.03604,0.9664,1939.0,0.9999999999920376,34.84353849801064,7.701030927828436,0.8447653429598532,43,0.21,0.76,0.031,0.026,0.22
23306173,2023-07-24,2062BK1,126.25,8.5,8658.0,2214.0,849.0,3024.0,1750.0,275.0,0.0,6429.0,1053.0,0.0,0.18916,0.03604,0.9664,2025.0,0.9369202226275554,50.922772276824375,3.910569105689291,0.8641975308637708,6,0.22,0.84,0.023,0.041,0.22
23306177,2023-07-24,C20MMNC(BSP),128.55,9.28,11100.0,1431.0,825.0,3060.0,1794.0,217.0,0.0,6135.0,964.0,0.0,0.18916,0.03604,0.9664,2011.0,0.9326706812672665,47.7246207697571,7.756813417185355,0.8920934858275027,43,0.21,0.8,0.024,0.036,0.21
23306205,2023-07-24,2062BK1,124.28,10.21,10566.0,1293.0,782.0,2525.0,1788.0,281.0,0.0,7003.0,1424.0,0.0,0.18916,0.03604,0.9664,2069.0,0.9240835749801168,56.34856774978799,8.17169373549252,0.8641855969063006,6,0.2,0.81,0.04,0.031,0.23
23306203,2023-07-24,C20MMNC(BSP),127.91,9.48,9888.0,1650.0,732.0,4211.0,1818.0,298.0,0.0,6893.0,1478.0,0.0,0.18916,0.03604,0.9664,2116.0,0.9309993449237136,53.889453521586354,5.9927272727236405,0.8591682419655675,43,0.23,0.79,0.032,0.029,0.19
23306196,2023-07-24,C20MMNC(BSP),128.26,10.21,10137.0,2010.0,760.0,3812.0,1746.0,325.0,0.0,6597.0,1131.0,668.0,0.18916,0.03604,0.9664,2071.0,0.9262656170944878,51.434585996792194,5.043283582087043,0.8430709802023935,43,0.22,0.77,0.026,0.025,0.2
23306193,2023-07-24,C20MMNC(BSP),119.93,10.61,12222.0,1551.0,738.0,3063.0,1784.0,275.0,119.0,6406.0,1216.0,0.0,0.18916,0.03604,0.9664,2178.0,0.9187222307268368,53.41449178643029,7.880077369433991,0.8191000918269885,43,0.19,0.78,0.024,0.029,0.2
23306191,2023-07-24,C20MMNC(BSP),126.66,8.09,11436.0,1545.0,770.0,2766.0,1763.0,275.0,109.0,6305.0,977.0,0.0,0.18916,0.03604,0.9664,2147.0,0.9399628942416329,49.778935733066646,7.401941747568024,0.8211457848156399,43,0.2,0.79,0.033,0.034,0.23
23306144,2023-07-24,EXPORTDSP14,128.19,9.67,10338.0,1113.0,818.0,2809.0,1729.0,356.0,0.0,6124.0,982.0,330.0,0.18916,0.03604,0.9664,2085.0,0.9298563760269125,47.77283719441632,9.288409703495697,0.8292565947238228,55,0.21,0.76,0.022,0.04,0.24
23106202,2023-07-24,2062BK1,128.33,9.59,10212.0,2055.0,790.0,3087.0,1709.0,305.0,0.0,6457.0,1114.0,0.0,0.18916,0.03604,0.9664,2014.0,0.930466937348242,50.31559261240306,4.969343065691013,0.8485600794434714,6,0.22,0.81,0.03,0.028,0.19
23106188,2023-07-24,C20MMNATLT,128.46,8.87,11160.0,4323.0,1074.0,0.0,1920.0,318.0,0.0,6638.0,1100.0,0.0,0.18916,0.03604,0.9664,2238.0,0.9354110536595398,51.67367273819342,2.5815405968071747,0.8579088471846033,41,0.19,0.77,0.028,0.023,0.19
23106198,2023-07-24,C20MMNC(BSP),133.25,9.48,10260.0,4164.0,845.0,712.0,1903.0,376.0,0.0,6652.0,1089.0,0.0,0.18916,0.03604,0.9664,2279.0,0.9335808869828799,49.92120075009441,2.4639769452443647,0.8350153576126218,43,0.23,0.79,0.029,0.023,0.22
23206143,2023-07-24,EXPORTDSP14,126.56,9.49,11526.0,1005.0,795.0,3017.0,1701.0,283.0,0.0,6246.0,1100.0,0.0,0.18916,0.03604,0.9664,1984.0,0.9302462329957351,49.35208596674026,11.4686567164065,0.8573588709673098,55,0.22,0.76,0.03,0.031,0.2
23206199,2023-07-24,C20MMNC(BSP),126.79,9.49,10881.0,1554.0,808.0,2463.0,1711.0,294.0,0.0,6559.0,3120.0,227.0,0.18916,0.03604,0.9664,2005.0,0.9303639565531967,51.73120908548204,7.0019305019259965,0.8533665835407215,43,0.21,0.77,0.032,0.03,0.18
23206201,2023-07-24,2062BK1,122.24,9.28,11061.0,1473.0,789.0,2539.0,1708.0,300.0,0.0,6605.0,1828.0,0.0,0.18916,0.03604,0.9664,2008.0,0.9294403892873372,54.03304973777787,7.5091649694450044,0.8505976095613293,6,0.22,0.82,0.03,0.023,0.2
23206206,2023-07-24,C20MMNC(BSP),116.76,9.46,11187.0,1482.0,800.0,2097.0,1674.0,300.0,0.0,6203.0,1268.0,263.0,0.18916,0.03604,0.9664,1974.0,0.9250514973781885,53.12607057165873,7.548582995946323,0.8480243161089929,43,0.21,0.78,0.031,0.029,0.22
23206209,2023-07-24,C20MMNC(BSP),132.4,0.0,9978.0,0.0,800.0,1150.0,1654.0,297.0,0.0,4746.0,814.0,0.0,0.18916,0.03604,0.9664,1951.0,0.9999999999924473,35.84592144988032,9978000000000.0,0.8477703741666592,43,0.2,0.77,0.025,0.025,0.22
23206212,2023-07-24,C20MMNC(BSP),122.6,6.09,11508.0,1497.0,798.0,3604.0,1714.0,310.0,0.0,6220.0,1697.0,368.0,0.18916,0.03604,0.9664,2024.0,0.9526769756705831,50.73409461622566,7.687374749493863,0.8468379446636132,43,0.2,0.8,0.026,0.023,0.24
23206216,2023-07-24,C20MMNC(BSP),120.7,9.59,10941.0,1665.0,800.0,2521.0,1704.0,300.0,0.0,6215.0,1672.0,0.0,0.18916,0.03604,0.9664,2004.0,0.926394965070793,51.49130074522377,6.571171171167225,0.8502994011971805,43,0.18,0.77,0.03,0.025,0.21
23206219,2023-07-24,2062BK1,127.83,10.08,10620.0,0.0,811.0,3122.0,1728.0,300.0,0.0,6269.0,1139.0,223.0,0.18916,0.03604,0.9664,2028.0,0.926908853593453,49.04169600211968,10620000000000.0,0.8520710059167396,6,0.2,0.74,0.025,0.021,0.21
23206229,2023-07-24,2830C20MMNC,126.78,9.49,7134.0,1005.0,806.0,2333.0,1691.0,297.0,0.0,6125.0,1050.0,0.0,0.18916,0.03604,0.9664,1988.0,0.9303588464010394,48.31203659845155,7.098507462679504,0.8506036217299544,17,0.21,0.75,0.019,0.019,0.23
23106135,2023-07-24,2062BK1,132.2,9.88,11127.0,1167.0,807.0,3828.0,1902.0,355.0,0.0,6392.0,1109.0,258.0,0.18916,0.03604,0.9664,2257.0,0.9304617117051629,48.35098335818192,9.534704370171779,0.8427115640226661,6,0.19,0.8,0.033,0.041,0.23
23106200,2023-07-24,C20MMNC(BSP),123.23,9.68,9987.0,2151.0,825.0,2209.0,1705.0,291.0,0.0,5934.0,1067.0,0.0,0.18916,0.03604,0.9664,1996.0,0.9271687608086137,48.153858637927826,4.642956764293518,0.8542084168332393,43,0.21,0.79,0.029,0.03,0.25
23106169,2023-07-24,2062BK1,124.35,9.28,10038.0,999.0,777.0,2018.0,1718.0,271.0,0.0,6000.0,986.0,0.0,0.18916,0.03604,0.9664,1989.0,0.9305545161944881,48.25090470407518,10.04804804803799,0.8637506284560765,6,0.2,0.81,0.024,0.042,0.22
23106171,2023-07-24,2830C20MMNAK,126.9,9.08,8559.0,987.0,820.0,3006.0,1726.0,274.0,0.0,6208.0,1089.0,0.0,0.18916,0.03604,0.9664,2000.0,0.933225474327598,48.920409771088096,8.671732522787567,0.8629999999995686,16,0.21,0.82,0.032,0.042,0.24
23106176,2023-07-24,C20MMNC(BSP),123.61,9.49,10494.0,3468.0,805.0,2048.0,1709.0,274.0,0.0,6090.0,1005.0,0.0,0.18916,0.03604,0.9664,1983.0,0.9287002253874629,49.267858587094345,3.025951557092553,0.861825516893161,43,0.2,0.84,0.028,0.037,0.22
23106178,2023-07-24,C20MMNC(BSP),129.07,11.56,10953.0,1962.0,797.0,3606.0,1770.0,254.0,0.0,6197.0,1088.0,0.0,0.18916,0.03604,0.9664,2024.0,0.9177984782698017,48.01270628304012,5.582568807336604,0.8745059288533229,43,0.2,0.82,0.029,0.039,0.23
23206225,2023-07-24,2830C20MMNC,126.59,9.11,13785.0,636.0,792.0,3650.0,1728.0,277.0,0.0,6494.0,1047.0,0.0,0.18916,0.03604,0.9664,2005.0,0.932866617531814,51.299470731880085,21.674528301852714,0.861845386533236,17,0.2,0.82,0.027,0.018,0.21
23106194,2023-07-24,2062BK1,133.1,5.28,12144.0,3225.0,950.0,2368.0,1424.0,317.0,500.0,5656.0,1526.0,0.0,0.18916,0.03604,0.9664,2241.0,0.9618441971313642,42.49436513867398,3.76558139534767,0.6354306113339423,6,0.2,0.78,0.024,0.025,0.24
23106192,2023-07-24,2062BK1,126.73,8.87,11121.0,3099.0,820.0,2115.0,1906.0,342.0,0.0,6621.0,1099.0,0.0,0.18916,0.03604,0.9664,2248.0,0.9345870206420754,52.24493016608344,3.5885769603086195,0.8478647686828968,6,0.19,0.83,0.026,0.027,0.22
23106190,2023-07-24,C20MMNC(BSP),129.32,9.48,11337.0,3975.0,858.0,516.0,1902.0,268.0,0.0,6616.0,1098.0,0.0,0.18916,0.03604,0.9664,2170.0,0.9317002881777257,51.159913392737714,2.8520754716973955,0.8764976958521307,43,0.2,0.8,0.035,0.03,0.25
23106186,2023-07-24,C20MMNC(BSP),129.16,8.87,11286.0,3999.0,849.0,0.0,1925.0,283.0,0.0,6732.0,1105.0,0.0,0.18916,0.03604,0.9664,2208.0,0.9357386075423043,52.12139981378042,2.822205551387141,0.8718297101445327,43,0.2,0.83,0.024,0.03,0.25
23106184,2023-07-24,2062BK1,121.46,8.87,12033.0,4458.0,859.0,0.0,1931.0,338.0,0.0,6350.0,1043.0,0.0,0.18916,0.03604,0.9664,2269.0,0.9319419933942152,52.28058620078807,2.699192462987281,0.8510356985452397,6,0.21,0.81,0.027,0.025,0.22
23106182,2023-07-24,2062BK1,124.09,0.0,12510.0,2427.0,850.0,668.0,1912.0,318.0,0.0,6367.0,1042.0,0.0,0.18916,0.03604,0.9664,2230.0,0.9999999999919413,51.30953340276162,5.154511742890336,0.857399103138629,6,0.2,0.86,0.041,0.032,0.21
23106262,2023-07-25,S.TOWER6VAN,123.74,10.21,9297.0,1227.0,918.0,1986.0,2508.0,85.0,464.0,5757.0,959.0,0.0,0.1855,0.03317857142857143,0.8021071428571428,3057.0,0.9237775289218084,46.52497171451006,7.577017114908251,0.8204121687926659,67,0.18,1.3,0.033,0.016,0.22
23206246,2023-07-25,2062BK1,132.56,7.27,10443.0,2001.0,789.0,3629.0,1694.0,270.0,219.0,6105.0,955.0,373.0,0.1855,0.03317857142857143,0.8021071428571428,2183.0,0.9480082957809626,46.05461677696097,5.218890554720031,0.7759963353180137,6,0.19,0.78,0.03,0.02,0.21
23206242,2023-07-25,2062BK1,134.29,8.14,11178.0,1602.0,803.0,4404.0,1677.0,270.0,219.0,6295.0,1279.0,330.0,0.1855,0.03317857142857143,0.8021071428571428,2166.0,0.9428491188587877,46.87616352634689,6.977528089883285,0.774238227146457,6,0.2,0.82,0.035,0.018,0.19
23206240,2023-07-25,2062BK1,125.98,0.0,10986.0,1908.0,795.0,3512.0,1667.0,273.0,219.0,6300.0,1052.0,329.0,0.1855,0.03317857142857143,0.8021071428571428,2159.0,0.9999999999920622,50.00793776750271,5.757861635217108,0.772116720703672,6,0.2,0.81,0.032,0.022,0.24
23206237,2023-07-25,SAILTOWER6VA,124.85,8.5,10182.0,273.0,883.0,4141.0,1782.0,0.0,840.0,6258.0,1085.0,0.0,0.1855,0.03317857142857143,0.8021071428571428,2622.0,0.9362579677470098,50.12414897837306,37.29670329656668,0.6796338672766287,68,0.16,1.25,0.025,0.012,0.21
23106236,2023-07-25,2830C20MMNC,122.15,10.21,11316.0,1998.0,792.0,3047.0,1695.0,277.0,0.0,6161.0,1048.0,0.0,0.1855,0.03317857142857143,0.8021071428571428,1972.0,0.9228618918032422,50.4379860822723,5.663663663660829,0.8595334685594018,17,0.2,0.75,0.025,0.016,0.21
23106239,2023-07-25,S.TOWER6VAN,125.2,9.88,12279.0,1674.0,812.0,3603.0,2334.0,128.0,599.0,6466.0,4534.0,0.0,0.1855,0.03317857142857143,0.8021071428571428,3061.0,0.9268581581216548,51.64536741172807,7.335125448024292,0.7624959163669511,67,0.19,1.33,0.03,0.019,0.19
23206222,2023-07-25,2062BK1,128.11,10.25,10560.0,1119.0,797.0,3594.0,1718.0,304.0,0.0,6247.0,1244.0,278.0,0.1855,0.03317857142857143,0.8021071428571428,2022.0,0.9259178953387835,48.76278198385167,9.43699731902642,0.8496538081103612,6,0.19,0.77,0.037,0.022,0.2
23206249,2023-07-25,2062BK1,128.16,9.28,9912.0,1488.0,916.0,2755.0,1684.0,273.0,219.0,6126.0,1029.0,316.0,0.1855,0.03317857142857143,0.8021071428571428,2176.0,0.9324796274670222,47.799625467791834,6.661290322576169,0.7738970588231737,6,0.2,0.75,0.032,0.019,0.2
23106234,2023-07-25,2062BK1,124.41,9.48,13974.0,1350.0,787.0,4686.0,1705.0,294.0,0.0,6301.0,1050.0,0.0,0.1855,0.03317857142857143,0.8021071428571428,1999.0,0.9291956083282606,50.64705409492286,10.351111111103444,0.8529264632311891,6,0.17,0.79,0.036,0.021,0.19
23206233,2023-07-25,2062BK1,122.68,9.49,9891.0,0.0,888.0,3583.0,1738.0,260.0,0.0,6160.0,1022.0,260.0,0.1855,0.03317857142857143,0.8021071428571428,1998.0,0.9281985321863646,50.21193348508141,9891000000000.0,0.8698698698694345,6,0.19,0.75,0.029,0.02,0.17
23106258,2023-07-25,S.TOWER6VAN,132.15,0.0,10908.0,624.0,807.0,3480.0,2320.0,193.0,470.0,6074.0,1113.0,0.0,0.1855,0.03317857142857143,0.8021071428571428,2983.0,0.9999999999924329,45.962920922845534,17.480769230741217,0.7777405296678587,67,0.17,1.3,0.03,0.014,0.23
23206252,2023-07-25,2062BK1,130.91,10.67,11523.0,1545.0,740.0,3007.0,1667.0,267.0,213.0,6603.0,1273.0,350.0,0.1855,0.03317857142857143,0.8021071428571428,2147.0,0.9246362480511046,50.43923306049623,7.458252427179639,0.7764322310196663,6,0.2,0.76,0.024,0.016,0.19
23206259,2023-07-25,2062BK1,139.47,0.0,10113.0,0.0,910.0,2921.0,1758.0,280.0,0.0,6502.0,1997.0,0.0,0.1855,0.03317857142857143,0.8021071428571428,2038.0,0.9999999999928301,46.61934466160021,10113000000000.0,0.862610402354827,6,0.2,0.76,0.018,0.02,0.19
23106264,2023-07-25,2830C20MMNAK,121.89,9.28,8868.0,1107.0,787.0,2491.0,1814.0,318.0,0.0,5698.0,946.0,366.0,0.1855,0.03317857142857143,0.8021071428571428,2132.0,0.9292521155681236,46.74706702726436,8.010840108393847,0.8508442776731469,16,0.22,0.83,0.029,0.014,0.23
23106256,2023-07-25,S.TOWER6VAN,121.2,9.48,9216.0,1449.0,798.0,2285.0,2323.0,115.0,457.0,6410.0,2519.0,0.0,0.1855,0.03317857142857143,0.8021071428571428,2895.0,0.9274563819947395,52.88778877844152,6.36024844720058,0.802417962003177,67,0.2,1.29,0.03,0.019,0.2
23106269,2023-07-25,S.TOWER6VAN,125.35,10.82,11097.0,1089.0,1489.0,3405.0,4225.0,436.0,432.0,5902.0,1071.0,308.0,0.1855,0.03317857142857143,0.8021071428571428,5093.0,0.9205405008377725,47.08416433947281,10.190082644618743,0.8295699980363578,67,0.19,1.35,0.038,0.02,0.21
23106272,2023-07-25,1786500D,131.68,9.49,15159.0,1611.0,607.0,2034.0,1714.0,339.0,163.0,7733.0,3135.0,0.0,0.1855,0.03317857142857143,0.8021071428571428,2216.0,0.9327760855639812,58.72569866298052,9.409683426437363,0.7734657039707701,2,0.18,0.75,0.029,0.025,0.178
23106254,2023-07-25,R34,128.2,0.0,11910.0,1452.0,1964.0,3934.0,2374.0,466.0,0.0,5487.0,945.0,0.0,0.1855,0.03317857142857143,0.8021071428571428,2840.0,0.9999999999921998,42.80031201214665,8.202479338837326,0.8359154929574522,66,0.63,0.73,0.017,0.013,0.22
23106276,2023-07-25,2062BK1,125.17,9.48,11808.0,2211.0,687.0,2029.0,1722.0,369.0,88.0,6071.0,997.0,0.0,0.1855,0.03317857142857143,0.8021071428571428,2179.0,0.9295952469295983,48.50203722898057,5.340569877880895,0.7902707664062458,6,0.22,0.82,0.034,0.021,0.2
23106251,2023-07-25,S.TOWER6VAN,125.5,9.49,10428.0,1653.0,795.0,2882.0,2416.0,81.0,555.0,6284.0,1694.0,0.0,0.1855,0.03317857142857143,0.8021071428571428,3052.0,0.9296984961780155,50.07171314701138,6.308529945549723,0.7916120576668442,67,0.18,1.29,0.028,0.018,0.22
23106248,2023-07-25,S.TOWER6VAN,125.6,9.49,10200.0,1458.0,1684.0,3117.0,4690.0,230.0,968.0,6102.0,1050.0,0.0,0.1855,0.03317857142857143,0.8021071428571428,5888.0,0.9297505366723684,48.5828025473839,6.995884773657753,0.7965353260868212,67,0.2,1.28,0.025,0.018,0.21
23106245,2023-07-25,2830C20MMNC,127.84,6.09,10785.0,906.0,767.0,2584.0,1682.0,291.0,220.0,6609.0,1168.0,0.0,0.1855,0.03317857142857143,0.8021071428571428,2193.0,0.954528485022366,51.697434292461686,11.903973509920636,0.7669858641127374,17,0.19,0.76,0.029,0.018,0.17
23106243,2023-07-25,SAILTOWER6VA,124.5,7.27,11001.0,1527.0,1610.0,3170.0,3634.0,0.0,1706.0,6220.0,1295.0,0.0,0.1855,0.03317857142857143,0.8021071428571428,5340.0,0.9448281095777125,49.959839357028436,7.2043222003882095,0.6805243445691609,68,0.2,1.34,0.024,0.015,0.23
23206274,2023-07-25,2062BK1,120.97,8.07,11073.0,2955.0,1028.0,2955.0,1674.0,273.0,230.0,6147.0,1496.0,0.0,0.1855,0.03317857142857143,0.8021071428571428,2177.0,0.9374612523175957,50.814251466885885,3.747208121826143,0.7689480937065829,6,0.21,0.8,0.021,0.018,0.21
23206271,2023-07-25,S.TOWER6VAN,125.5,10.82,9876.0,498.0,756.0,2180.0,2325.0,138.0,435.0,6383.0,1096.0,0.0,0.1855,0.03317857142857143,0.8021071428571428,2898.0,0.9206279342655471,50.86055776851904,19.831325301165,0.8022774327119385,67,0.19,1.37,0.027,0.022,0.23
23206268,2023-07-25,2062BK1,126.54,10.67,8709.0,1494.0,652.0,2414.0,1640.0,283.0,0.0,6808.0,1106.0,0.0,0.1855,0.03317857142857143,0.8021071428571428,1923.0,0.922235988623845,53.8011695902181,5.829317269072403,0.8528341133640911,6,0.2,0.79,0.02,0.02,0.22
23206266,2023-07-25,C20MMNATLT,0.0,9.49,9195.0,1110.0,891.0,2753.0,1745.0,284.0,0.0,6007.0,997.0,0.0,0.1855,0.03317857142857143,0.8021071428571428,2029.0,0.0,6007000000000.0,8.283783783776322,0.8600295712169246,41,0.2,0.76,0.024,0.021,0.2
23206261,2023-07-25,C20MMNATLT,122.5,9.49,10038.0,501.0,902.0,3223.0,1772.0,287.0,0.0,5875.0,977.0,306.0,0.1855,0.03317857142857143,0.8021071428571428,2059.0,0.9281006136758232,47.95918367307788,20.035928143672585,0.8606119475469352,41,0.18,0.71,0.025,0.019,0.23
23106279,2023-07-25,C20MMNATLT,126.17,0.0,5160.0,117.0,712.0,2017.0,1729.0,305.0,344.0,3662.0,675.0,0.0,0.1855,0.03317857142857143,0.8021071428571428,2378.0,0.9999999999920741,29.02433224990866,44.10256410218716,0.7270815811603334,41,0.19,0.85,0.033,0.028,0.2
23106281,2023-07-25,1786500D,122.58,7.28,9399.0,2055.0,711.0,1995.0,1687.0,301.0,0.0,6006.0,1024.0,0.0,0.1855,0.03317857142857143,0.8021071428571428,1988.0,0.94393962728366,48.996573665777476,4.573722627735001,0.8485915492953477,2,0.19,0.78,0.03,0.022,0.219
23206230,2023-07-25,2062BK1,120.06,9.68,10770.0,1419.0,806.0,3620.0,1708.0,256.0,0.0,6357.0,1037.0,256.0,0.1855,0.03317857142857143,0.8021071428571428,1964.0,0.9253892400113659,52.948525736690414,7.589852008451311,0.8696537678203311,6,0.2,0.72,0.03,0.021,0.2
23306260,2023-07-25,C20MMNATLT,123.56,9.69,9912.0,1572.0,845.0,1023.0,1756.0,278.0,0.0,6475.0,1004.0,0.0,0.1855,0.03317857142857143,0.8021071428571428,2034.0,0.9272795497116153,52.403690514305566,6.30534351144637,0.8633235004912176,41,0.17,0.75,0.028,0.017,0.18
23306283,2023-07-25,2830C20MMNC,124.85,7.42,10941.0,1944.0,752.0,2046.0,1893.0,126.0,0.0,933.0,227.0,0.0,0.1855,0.03317857142857143,0.8021071428571428,2019.0,0.9439026234146527,7.472967561013433,5.628086419750192,0.9375928677558506,17,0.18,0.82,0.039,0.019,0.21
23306280,2023-07-25,1786500D,129.06,8.14,10410.0,1485.0,633.0,1857.0,1882.0,389.0,0.0,6468.0,1138.0,0.0,0.1855,0.03317857142857143,0.8021071428571428,2271.0,0.940670553929004,50.116225011234185,7.01010101009629,0.8287098194624268,2,0.2,0.77,0.026,0.024,0.24
23306278,2023-07-25,2830C20MMNC,129.02,0.0,9843.0,1473.0,803.0,1815.0,1837.0,261.0,0.0,469.0,97.0,0.0,0.1855,0.03317857142857143,0.8021071428571428,2098.0,0.9999999999922493,3.6350953340285606,6.6822810590586,0.875595805528658,17,0.21,0.8,0.029,0.025,0.23
23306275,2023-07-25,1786500D,124.53,9.68,5958.0,1575.0,799.0,2038.0,1767.0,218.0,0.0,6237.0,1292.0,0.0,0.1855,0.03317857142857143,0.8021071428571428,1985.0,0.9278742269508392,50.084317031638285,3.7828571428547413,0.8901763224176876,2,0.2,0.74,0.031,0.024,0.2
23306273,2023-07-25,ASP1239,119.57,9.88,11049.0,1509.0,917.0,1596.0,1162.0,278.0,0.0,6366.0,1193.0,0.0,0.1855,0.03317857142857143,0.8021071428571428,1440.0,0.9236770953964955,53.240779459285434,7.322067594428548,0.806944444443884,24,0.43,0.7,0.018,0.017,0.2
23306270,2023-07-25,1786500D,125.16,9.68,11028.0,0.0,793.0,3161.0,1761.0,279.0,0.0,6550.0,1156.0,0.0,0.1855,0.03317857142857143,0.8021071428571428,2040.0,0.9282112132829412,52.333013741991586,11028000000000.0,0.8632352941172239,2,0.22,0.79,0.034,0.025,0.192
23306267,2023-07-25,C20MMNATLT,126.67,10.21,8211.0,1545.0,816.0,1445.0,1748.0,262.0,0.0,6292.0,978.0,0.0,0.1855,0.03317857142857143,0.8021071428571428,2010.0,0.9254091174684002,49.67237704231726,5.314563106792677,0.8696517412930996,41,0.22,0.75,0.022,0.026,0.25
23306265,2023-07-25,S.TOWER6VAN,122.51,9.48,9498.0,1155.0,686.0,1944.0,2446.0,0.0,383.0,6445.0,1061.0,0.0,0.1855,0.03317857142857143,0.8021071428571428,2829.0,0.9281763769912253,52.60795037096883,8.223376623369504,0.8646164722513734,67,0.18,1.28,0.025,0.015,0.2
23306232,2023-07-25,1786500D,120.55,10.21,9984.0,1005.0,804.0,5193.0,1756.0,193.0,0.0,1367.0,344.0,0.0,0.1855,0.03317857142857143,0.8021071428571428,1949.0,0.9219180177353785,11.339693073319456,9.934328358199071,0.9009748589015387,2,0.21,0.75,0.016,0.017,0.22
23306263,2023-07-25,2062BK1,121.54,9.48,9069.0,1983.0,876.0,1947.0,1794.0,261.0,0.0,6415.0,1559.0,0.0,0.1855,0.03317857142857143,0.8021071428571428,2055.0,0.9276446343998807,52.780977455547294,4.573373676245803,0.8729927007295022,6,0.19,0.78,0.023,0.019,0.2
23306235,2023-07-25,S.TOWER6VAN,127.78,9.87,10338.0,981.0,1574.0,5196.0,5206.0,0.0,644.0,6395.0,1082.0,0.0,0.1855,0.03317857142857143,0.8021071428571428,5850.0,0.9282964039162492,50.04695570472651,10.538226299683448,0.8899145299143777,67,0.18,1.25,0.043,0.018,0.24
23306257,2023-07-25,S.TOWER6VAN,126.36,10.93,10011.0,3078.0,588.0,2349.0,2502.0,109.0,373.0,5562.0,3142.0,0.0,0.1855,0.03317857142857143,0.8021071428571428,2984.0,0.9203875009037776,44.017094016745666,3.2524366471724324,0.8384718498656708,67,0.19,1.32,0.028,0.022,0.24
23306255,2023-07-25,S.TOWER6VAN,127.6,9.49,10716.0,1488.0,860.0,3438.0,2617.0,204.0,360.0,6594.0,1524.0,684.0,0.1855,0.03317857142857143,0.8021071428571428,3181.0,0.9307754030131244,51.67711598705582,7.201612903220966,0.8226972650107442,67,0.18,1.37,0.025,0.018,0.25
23306253,2023-07-25,S.TOWER6VAN,122.16,9.44,12924.0,1476.0,638.0,3465.0,2587.0,81.0,359.0,6162.0,1484.0,427.0,0.1855,0.03317857142857143,0.8021071428571428,3027.0,0.9282674771965937,50.442043221591014,8.756097560969678,0.8546415592993543,67,0.18,1.31,0.023,0.016,0.2
23306250,2023-07-25,S.TOWER6VAN,125.07,12.67,11838.0,1521.0,1288.0,3902.0,5180.0,264.0,738.0,6249.0,1028.0,0.0,0.1855,0.03317857142857143,0.8021071428571428,6182.0,0.9080151009081748,49.96402014831723,7.783037475340051,0.8379165318665742,67,0.18,1.27,0.023,0.018,0.22
23306247,2023-07-25,S.TOWER6VAN,127.08,8.27,11553.0,1509.0,1480.0,3522.0,5214.0,204.0,740.0,6605.0,1069.0,0.0,0.1855,0.03317857142857143,0.8021071428571428,6158.0,0.9388991503440053,51.97513377359164,7.656063618285185,0.8467034751541334,67,0.19,1.31,0.038,0.019,0.21
23306244,2023-07-25,S.TOWER6VAN,121.73,10.21,11655.0,1470.0,1430.0,3484.0,5084.0,120.0,760.0,6206.0,1080.0,0.0,0.1855,0.03317857142857143,0.8021071428571428,5964.0,0.9226163407539594,50.981680768496,7.928571428566035,0.852448021461963,67,0.19,1.34,0.026,0.017,0.23
23306228,2023-07-25,2062BK1,127.82,9.68,10125.0,1038.0,776.0,4125.0,1678.0,210.0,0.0,6410.0,999.0,0.0,0.1855,0.03317857142857143,0.8021071428571428,1888.0,0.9295999999932393,50.14864653379637,9.75433526010621,0.8887711864402073,6,0.19,0.74,0.02,0.019,0.21
23306241,2023-07-25,2830C20MMNC,127.67,6.88,11325.0,1497.0,801.0,3625.0,1769.0,298.0,0.0,6349.0,1041.0,260.0,0.1855,0.03317857142857143,0.8021071428571428,2067.0,0.948866592337801,49.729772068224875,7.565130260515988,0.8558297048858946,17,0.2,0.77,0.025,0.017,0.21
23306226,2023-07-25,2062BK1,129.43,9.48,10362.0,1029.0,823.0,3852.0,1731.0,241.0,0.0,6395.0,993.0,0.0,0.1855,0.03317857142857143,0.8021071428571428,1972.0,0.9317543733285456,49.40894692073392,10.069970845471264,0.8777890466526989,6,0.19,0.8,0.023,0.02,0.23
23306238,2023-07-25,S.TOWER6VAN,121.02,10.82,10503.0,1530.0,804.0,5070.0,2631.0,139.0,298.0,6405.0,994.0,0.0,0.1855,0.03317857142857143,0.8021071428571428,3068.0,0.917930825235756,52.92513634066332,6.864705882348455,0.8575619295955483,67,0.2,1.31,0.035,0.019,0.22
23306220,2023-07-25,2062BK1,125.16,10.21,10662.0,1035.0,799.0,3081.0,1695.0,275.0,0.0,6297.0,992.0,0.0,0.1855,0.03317857142857143,0.8021071428571428,1970.0,0.9245770850193944,50.31160115012535,10.301449275352367,0.8604060913701216,6,0.18,0.8,0.024,0.018,0.21
23106328,2023-07-26,C20MMNC(BSP),122.3,8.27,11097.0,2025.0,787.0,3346.0,1833.0,311.0,0.0,6139.0,1017.0,0.0,0.187,0.03106896551724138,0.8943448275862069,2144.0,0.9366623267141254,50.1962387567441,5.479999999997294,0.8549440298503476,43,0.19,0.78,0.026,0.018,0.19
23106326,2023-07-26,S.TOWER6VAN,127.45,7.52,11646.0,1185.0,782.0,3907.0,2650.0,95.0,545.0,6292.0,1096.0,0.0,0.187,0.03106896551724138,0.8943448275862069,3290.0,0.9442839149370655,49.36837975638,9.82784810125753,0.805471124619816,67,0.18,1.32,0.037,0.017,0.2
23106324,2023-07-26,S.TOWER6VAN,122.3,8.14,9906.0,1983.0,819.0,4240.0,2428.0,101.0,439.0,5995.0,993.0,0.0,0.187,0.03106896551724138,0.8943448275862069,2968.0,0.9375958294929655,49.0188062138265,4.995461422085227,0.818059299191099,67,0.17,1.31,0.028,0.023,0.18
23106322,2023-07-26,C20MMNC(BSP),104.04,7.43,9960.0,1983.0,777.0,4508.0,1730.0,250.0,0.0,133.0,1271.0,0.0,0.187,0.03106896551724138,0.8943448275862069,1980.0,0.933345294689752,1.2783544790342334,5.022692889558738,0.8737373737369325,43,0.19,0.75,0.024,0.02,0.2
23106320,2023-07-26,2062BK1,121.32,7.52,9972.0,1488.0,819.0,4014.0,1740.0,260.0,0.0,6001.0,1050.0,0.0,0.187,0.03106896551724138,0.8943448275862069,2000.0,0.9416330332121885,49.46422683770636,6.701612903221303,0.869999999999565,6,0.22,0.82,0.026,0.022,0.21
23106318,2023-07-26,S.TOWER6VAN,125.29,8.76,11085.0,1443.0,1570.0,4613.0,4862.0,216.0,832.0,6003.0,988.0,0.0,0.187,0.03106896551724138,0.8943448275862069,5910.0,0.9346512495267837,47.91284220569947,7.681912681907359,0.8226734348560367,67,0.19,1.32,0.032,0.018,0.21
23106316,2023-07-26,2830C20MMNC,120.33,8.14,11004.0,1008.0,805.0,6042.0,1738.0,300.0,0.0,5999.0,998.0,0.0,0.187,0.03106896551724138,0.8943448275862069,2038.0,0.9366389040169951,49.854566608079,10.916666666655837,0.8527968596659211,17,0.19,0.73,0.024,0.02,0.19
23106315,2023-07-26,S.TOWER6VAN,122.94,7.47,10974.0,1494.0,792.0,3537.0,2426.0,85.0,298.0,6003.0,1000.0,0.0,0.187,0.03106896551724138,0.8943448275862069,2809.0,0.9427191166249314,48.82869692493225,7.3453815260995015,0.863652545389511,67,0.19,1.35,0.034,0.018,0.19
23206292,2023-07-26,C20MMNATLT,123.5,7.42,10557.0,747.0,806.0,2632.0,1917.0,297.0,0.0,5953.0,1005.0,0.0,0.187,0.03106896551724138,0.8943448275862069,2214.0,0.9433241674232867,48.202429149407266,14.13253012046301,0.8658536585361943,41,0.2,0.82,0.03,0.025,0.21
23106309,2023-07-26,S.TOWER6VAN,122.93,7.52,10677.0,1749.0,807.0,3294.0,2442.0,115.0,344.0,5999.0,1491.0,0.0,0.187,0.03106896551724138,0.8943448275862069,2901.0,0.9423533920970306,48.800130154975996,6.104631217835275,0.8417786970007439,67,0.2,1.34,0.031,0.017,0.21
23106307,2023-07-26,S.TOWER6VAN,122.75,8.2,10728.0,1704.0,777.0,2277.0,2317.0,122.0,409.0,6200.0,1068.0,0.0,0.187,0.03106896551724138,0.8943448275862069,2848.0,0.9373806796415627,50.50916496903862,6.295774647883629,0.8135533707862312,67,0.19,1.32,0.033,0.019,0.21
23106305,2023-07-26,C20MMNATLT,129.89,7.0,10824.0,1953.0,832.0,2259.0,1841.0,281.0,0.0,6210.0,2042.0,0.0,0.187,0.03106896551724138,0.8943448275862069,2122.0,0.9488640514212224,47.80968511780885,5.542242703530189,0.8675777568327674,41,0.2,0.81,0.036,0.021,0.22
23106298,2023-07-26,C20MMNATLT,122.52,9.88,9720.0,1839.0,802.0,2468.0,1722.0,288.0,0.0,6015.0,1074.0,0.0,0.187,0.03106896551724138,0.8943448275862069,2010.0,0.9253776434975425,49.094025464829464,5.285481239801367,0.8567164179100215,41,0.2,0.75,0.038,0.029,0.22
23106293,2023-07-26,S.TOWER6VAN,121.32,6.88,9945.0,2103.0,797.0,2798.0,2447.0,0.0,403.0,6075.0,995.0,0.0,0.187,0.03106896551724138,0.8943448275862069,2850.0,0.9463338533467526,50.074183975848385,4.728958630525569,0.8585964912277689,67,0.19,1.33,0.033,0.022,0.22
23106287,2023-07-26,R34,130.34,0.0,11130.0,2007.0,1088.0,4068.0,1121.0,224.0,0.0,6010.0,1009.0,0.0,0.187,0.03106896551724138,0.8943448275862069,1345.0,0.9999999999923278,46.11017339231157,5.545590433480047,0.8334572490700123,66,0.63,0.74,0.025,0.023,0.23
23106284,2023-07-26,2062BK1,126.63,7.43,10950.0,1992.0,687.0,3842.0,1743.0,267.0,203.0,5953.0,1000.0,0.0,0.187,0.03106896551724138,0.8943448275862069,2213.0,0.9445770550429318,47.010976861351885,5.49698795180447,0.7876186172612799,6,0.21,0.83,0.029,0.023,0.21
23106311,2023-07-26,2830C20MMNC,130.5,7.53,10509.0,1503.0,785.0,4024.0,1706.0,282.0,0.0,6204.0,1044.0,0.0,0.187,0.03106896551724138,0.8943448275862069,1988.0,0.9454466420274908,47.54022988469318,6.992015968059221,0.8581488933597293,17,0.21,0.71,0.031,0.021,0.21
23106313,2023-07-26,S.TOWER6VAN,116.74,8.87,10515.0,2463.0,817.0,3754.0,2408.0,105.0,538.0,6008.0,989.0,0.0,0.187,0.03106896551724138,0.8943448275862069,3051.0,0.9293846031292939,51.46479355789391,4.269183922044552,0.7892494264173093,67,0.19,1.31,0.033,0.018,0.2
23306314,2023-07-26,2062BK1,123.7,0.0,9057.0,1290.0,657.0,3096.0,1833.0,282.0,0.0,1968.0,1037.0,0.0,0.187,0.03106896551724138,0.8943448275862069,2115.0,0.9999999999919159,15.909458366888362,7.020930232552697,0.8666666666662569,6,0.21,0.83,0.026,0.02,0.23
23206296,2023-07-26,2062BK1,124.36,6.04,10035.0,1005.0,809.0,3682.0,1681.0,267.0,0.0,6305.0,1145.0,471.0,0.187,0.03106896551724138,0.8943448275862069,1948.0,0.9536809815877786,50.699581858711,9.985074626855736,0.8629363449687562,6,0.19,0.81,0.028,0.03,0.27
