Repository: SiddharthKumar268/FerroMind

# FerroMind
*Ferro-Alloy Optimisation using Machine Learning*
**SAIL Durgapur Steel Plant | Steel Melting Shop**
Intern: Siddharth Kumar | FY 2023-24 to FY 2025-26

---

## Quick Start

```bash

# 2. Place raw Excel files in data/raw/

## Dataset

| | |
|---|---|
| Total heats after cleaning | 47,421 |
| Training set | 37,936 heats (Apr 2023 – Jun 2025) |
| Test set | 9,485 heats (Jun 2025 – Dec 2025) |
| Input features | 21 (16 raw + 5 engineered) |
| Target variables | Mn, Si, C, S, P |
| BOF grades | 76 distinct grades |
| Split method | Chronological 80/20 — no shuffle, no leakage |

---

File: data/processed/sms_train_slag.csv (part 36 of 74)
Heat_Number,Date,BOF Grade Code,Hot Metal Addn. Weight,Scrap Addn. Weight,Lime Into Converter,Dolomite Into Converter,Lime Into Ladle,Iron Ore Into Converter,SIMN Into Ladle,FESI Into Ladle,FEMN Into Ladle,Measered O2 Mainblow II,Duration of Mainblow I/II,Measered O2 2nd Blow,HM_P,HM_S,HM_Si,Total_FA_Ladle,HM_Ratio,O2_per_ton_HM,Lime_Dolo_Ratio,SiMn_FA_Fraction,Grade_Encoded,C,Mn,P,S,Si,FeO,CaO,SiO2,Al2O3,MnO,MgO,P2O5,Basicity,Slag_SP_Index
24203282,2024-06-06,SEQRFE550D,125.6,7.33,10341.0,2025.0,0.0,2032.0,0.0,0.0,0.0,6245.0,1027.0,0.0,0.1330277777777777,0.0355,0.8161111111111111,0.0,0.9448581960359222,49.72133757922197,5.106666666664145,0.0,73,0.22,0.8,0.019,0.021,0.2,22.022,48.024,18.931,0.945,0.876,5.235,2.269,2.53665751109233,1.1726327098696099
24203284,2024-06-06,C20MMNATLT,126.78,7.33,10488.0,2271.0,770.0,246.0,1667.0,284.0,0.0,6117.0,1073.0,377.0,0.1330277777777777,0.0355,0.8161111111111111,1951.0,0.9453433748344988,48.24893516289439,4.618229854687531,0.8544336237822376,41,0.207,0.795,0.02,0.027,0.21,28.675,45.447,16.37,0.825,0.674,4.446,1.989,2.7760674363203224,1.008902011277361
24203260,2024-06-06,2062BK1,129.29,7.52,9240.0,2190.0,965.0,1783.0,1681.0,263.0,0.0,6702.0,1130.0,0.0,0.1330277777777777,0.0355,0.8161111111111111,1944.0,0.9450332577958844,51.83695568062622,4.219178082189854,0.8647119341559338,6,0.18,0.73,0.025,0.021,0.21,2.283,46.65,32.205,5.915,1.857,9.248,0.065,1.4484878594050798,1.3526051784626982
24203257,2024-06-06,2062BK1,127.1,7.21,10623.0,2289.0,971.0,2122.0,1647.0,257.0,0.0,6302.0,1131.0,0.0,0.1330277777777777,0.0355,0.8161111111111111,1904.0,0.946318219038446,49.58300550708432,4.640891218870843,0.8650210084029071,6,0.21,0.74,0.015,0.024,0.22,24.824,49.652,16.314,0.769,0.755,3.884,2.296,3.0433343548881395,1.206932594375167
24103258,2024-06-06,2062BK1,0.0,6.3,10710.0,2814.0,792.0,2503.0,1738.0,257.0,0.0,6521.0,2415.0,0.0,0.1330277777777777,0.0355,0.8161111111111111,1995.0,0.0,6521000000000.0,3.8059701492523783,0.8711779448617187,6,0.19,0.79,0.018,0.02,0.19,20.397,51.912,17.351,0.863,0.767,4.735,2.374,2.991701244813278,1.3751887467217676
24303256,2024-06-06,2062BK1,125.23,7.0,9810.0,1992.0,992.0,3860.0,0.0,261.0,0.0,6844.0,1078.0,156.0,0.1330277777777777,0.0355,0.8161111111111111,261.0,0.947061937525924,54.65144134748341,4.924698795178251,0.0,6,0.194,0.715,0.019,0.021,0.202,22.941,49.915,17.307,0.86,0.718,4.296,2.402,2.8839265079731917,1.2401550349076997
24303267,2024-06-06,2062BK1,125.69,8.15,10533.0,3018.0,674.0,3573.0,0.0,278.0,0.0,6764.0,1043.0,383.0,0.1330277777777777,0.0355,0.8161111111111111,278.0,0.9391063956893372,53.81494152236602,3.490059642145961,0.0,6,0.2,0.76,0.022,0.022,0.19,31.527,43.394,15.619,0.837,0.722,4.439,1.858,2.7781049935979514,0.9203979044265806
24303271,2024-06-06,2830C20MMNC,128.93,8.0,9294.0,2337.0,723.0,2029.0,1641.0,287.0,0.0,6802.0,1141.0,0.0,0.1330277777777777,0.0355,0.8161111111111111,1928.0,0.9415759877240812,52.75731016789919,3.976893453143356,0.8511410788377328,17,0.2,0.73,0.018,0.022,0.22,22.876,50.539,17.224,0.76,0.897,3.82,2.285,2.9340493468795352,1.260292760779033
24303290,2024-06-06,SEQRFE550D,126.62,6.29,11487.0,2208.0,787.0,2892.0,1558.0,261.0,0.0,6855.0,1077.0,0.0,0.1330277777777777,0.0355,0.8161111111111111,1819.0,0.9526747422996564,54.13836676627595,5.202445652171557,0.8565145684437292,73,0.19,0.8,0.015,0.022,0.21,22.348,49.163,17.405,0.807,0.828,5.358,2.486,2.8244858094909797,1.236680585601449
24303283,2024-06-06,2062BK1,127.62,8.13,14100.0,2037.0,698.0,1029.0,1681.0,261.0,0.0,7101.0,1122.0,0.0,0.1330277777777777,0.0355,0.8161111111111111,1942.0,0.940110497230644,55.64174894173608,6.921944035342699,0.865602471678236,6,0.21,0.76,0.023,0.023,0.17,22.533,50.938,17.097,0.766,0.837,3.939,2.274,2.9791788513276405,1.28530695667533
24303299,2024-06-06,2062BK1,122.78,7.65,10182.0,2460.0,804.0,2779.0,1633.0,268.0,0.0,6539.0,1629.0,0.0,0.1330277777777777,0.0355,0.8161111111111111,1901.0,0.9413478494139282,53.25785958581806,4.13902439024222,0.8590215675955503,6,0.19,0.73,0.02,0.024,0.19,0.355,53.33,23.097,12.78,0.652,7.966,0.03,2.308857909775738,2.2739095211699993
24303308,2024-06-06,SEQRFE550D,113.5,7.3,9909.0,2094.0,710.0,2972.0,1596.0,268.0,0.0,6154.0,1089.0,374.0,0.1330277777777777,0.0355,0.8161111111111111,1864.0,0.9395695364160632,54.2202643167029,4.732091690542153,0.8562231759652059,73,0.2,0.83,0.017,0.024,0.22,26.896,46.771,16.873,0.896,0.609,4.275,2.193,2.7717790683892374,1.0685629426547862
24303296,2024-06-06,2062BK1,131.1,6.4,10143.0,3342.0,798.0,2028.0,1627.0,261.0,0.0,7048.0,1280.0,0.0,0.1330277777777777,0.0355,0.8161111111111111,1888.0,0.9534545454476112,53.76048817655408,3.0350089766597743,0.8617584745758148,6,0.19,0.74,0.021,0.021,0.19,1.098,47.72,30.249,8.439,1.305,8.991,0.069,1.5775206611570247,1.522266173280592
24103329,2024-06-07,2062BK1,127.04,8.23,10503.0,2367.0,807.0,3457.0,1634.0,257.0,0.0,417.0,88.0,0.0,0.1286052631578947,0.0359473684210526,0.8381052631578947,1891.0,0.9391587195908986,3.282430730452752,4.437262357412574,0.8640930724479831,6,0.2,0.75,0.018,0.021,0.2,25.386,46.732,17.225,0.886,0.849,5.118,2.124,2.712875885289678,1.0966863794236366
24103323,2024-06-07,2830C20MMNC,122.4,9.07,11475.0,1485.0,862.0,3728.0,1729.0,267.0,0.0,6192.0,1105.0,0.0,0.1286052631578947,0.0359473684210526,0.8381052631578947,1996.0,0.9310108769990796,50.58823529370434,7.727272727267524,0.8662324649294257,17,0.2,0.79,0.02,0.019,0.239,29.391,44.381,16.589,0.881,0.677,4.542,1.965,2.6751657625075347,0.9652030186381333
24303326,2024-06-07,SEQRFE550D,125.4,9.87,10182.0,3177.0,699.0,5504.0,1659.0,262.0,0.0,6973.0,1070.0,0.0,0.1286052631578947,0.0359473684210526,0.8381052631578947,1921.0,0.9270348192435348,55.60606060561717,3.204910292727981,0.8636127017174057,73,0.2,0.88,0.034,0.023,0.22,22.324,49.15,17.409,0.835,0.827,5.387,2.458,2.823090178058587,1.2369758896662806
24103295,2024-06-07,2830C20MMNC,126.6,7.41,9696.0,3273.0,853.0,1358.0,1727.0,254.0,0.0,6422.0,1089.0,0.0,0.1286052631578947,0.0359473684210526,0.8381052631578947,1981.0,0.9447056189766084,50.7266982618426,2.962419798349232,0.8717819283185907,17,0.2,0.869,0.026,0.026,0.17,22.207,49.041,17.582,0.812,0.811,5.435,2.517,2.7891144855826644,1.2324956019100275
24303328,2024-06-07,1786500D,129.36,8.16,10794.0,3216.0,663.0,4525.0,1624.0,268.0,0.0,6749.0,1036.0,0.0,0.1286052631578947,0.0359473684210526,0.8381052631578947,1892.0,0.9406631762584304,52.17223252897208,3.356343283581046,0.8583509513737535,2,0.18,0.8,0.022,0.024,0.249,25.994,46.746,17.446,0.985,0.66,4.512,2.163,2.6793144953287094,1.0760802007320276
24303314,2024-06-07,1786500D,128.88,7.13,9615.0,2235.0,914.0,2876.0,1618.0,278.0,0.0,6539.0,1106.0,0.0,0.1286052631578947,0.0359473684210526,0.8381052631578947,1896.0,0.9475773840089144,50.73711980097194,4.302013422816867,0.8533755274257102,2,0.2,0.76,0.018,0.024,0.23,26.138,46.817,17.322,0.973,0.649,4.476,2.14,2.7025919298043064,1.0772186558063552
24303331,2024-06-07,2062BK1,137.01,7.22,11919.0,2694.0,541.0,4760.0,1766.0,271.0,0.0,6926.0,1062.0,0.0,0.1286052631578947,0.0359473684210526,0.8381052631578947,2037.0,0.9499410663457676,50.55105466717357,4.424276169263391,0.8669612174762558,6,0.216,0.799,0.021,0.024,0.191,19.064,50.637,18.381,0.9,0.758,6.192,2.422,2.7547056903492546,1.3522672648614005
24103341,2024-06-07,SEQRFE550D,130.84,9.09,9546.0,2976.0,556.0,2529.0,2027.0,162.0,311.0,6330.0,1938.0,0.0,0.1286052631578947,0.0359473684210526,0.8381052631578947,2500.0,0.9350389480387692,48.379700397062216,3.2076612903215027,0.8107999999996757,73,0.22,0.93,0.025,0.02,0.21,20.695,49.506,17.878,0.958,0.954,5.988,2.365,2.7689468091056546,1.283403328666978
24203357,2024-06-07,2062BK1,132.5,0.0,8730.0,2280.0,905.0,2618.0,1704.0,277.0,0.0,6198.0,1782.0,0.0,0.1286052631578947,0.0359473684210526,0.8381052631578947,1981.0,0.9999999999924528,46.77735849021301,3.828947368419373,0.8601716304892175,6,0.19,0.71,0.015,0.018,0.2,1.459,45.397,33.924,6.183,2.269,8.822,0.052,1.3381577008106118,1.2829810083653628
24203321,2024-06-07,2062BK1,130.63,0.0,8622.0,1335.0,916.0,4024.0,1725.0,270.0,0.0,4601.0,1267.0,0.0,0.1286052631578947,0.0359473684210526,0.8381052631578947,1995.0,0.9999999999923448,35.22161831099119,6.4584269662872975,0.8646616541349049,6,0.2,0.74,0.026,0.024,0.19,21.794,47.893,19.187,0.966,0.877,5.276,2.307,2.4959870752553677,1.1686350104924113
24203310,2024-06-07,C25HMNMAV55,123.76,7.13,10533.0,2187.0,910.0,3040.0,2616.0,159.0,648.0,6508.0,1177.0,305.0,0.1286052631578947,0.0359473684210526,0.8381052631578947,3423.0,0.9455267782034876,52.58564964404827,4.816186556925096,0.7642418930760256,49,0.228,1.381,0.025,0.019,0.219,15.17,44.822,25.367,2.837,1.923,7.797,0.567,1.7668716493219805,1.1056786225270119
24203307,2024-06-07,C25HMNMAV55,124.71,7.33,6558.0,2205.0,919.0,2795.0,2565.0,149.0,638.0,6506.0,1194.0,268.0,0.1286052631578947,0.0359473684210526,0.8381052631578947,3352.0,0.944486519229442,52.16903215418035,2.9741496598625967,0.7652147971358099,49,0.222,1.402,0.023,0.024,0.24,13.2045,50.2,23.958,1.9045,1.428,6.6355,1.1804999999999999,2.0952460453274346,1.350787735277894
24303311,2024-06-07,1786500D,120.81,7.33,10092.0,2061.0,887.0,3326.0,1619.0,267.0,0.0,6559.0,1311.0,281.0,0.1286052631578947,0.0359473684210526,0.8381052631578947,1886.0,0.9427969408385922,54.29186325590355,4.896652110623534,0.8584305408266922,2,0.2,0.75,0.025,0.025,0.19,26.791,46.669,16.948,0.912,0.621,4.349,2.214,2.753495781462033,1.0669638774577046
24303350,2024-06-07,2830C20MMNC,115.94,0.0,8301.0,0.0,530.0,2070.0,1545.0,298.0,0.0,4559.0,721.0,0.0,0.1286052631578947,0.0359473684210526,0.8381052631578947,1843.0,0.9999999999913748,39.32206313576573,8300999999999.999,0.838307107975671,17,0.19,0.92,0.016,0.022,0.24,25.12,47.84,17.193,0.85,0.882,4.242,2.275,2.7823659416075373,1.1305950749161036
24103345,2024-06-07,2830C20MMNC,127.28,8.41,9681.0,2976.0,564.0,2684.0,2035.0,180.0,308.0,6247.0,1606.0,0.0,0.1286052631578947,0.0359473684210526,0.8381052631578947,2523.0,0.938020487869865,49.08076681293934,3.253024193547294,0.8065794688859268,17,0.211,0.935,0.021,0.023,0.201,20.64,48.802,19.145,0.859,0.979,5.244,2.609,2.54893972631359,1.2266123762127383
24103363,2024-06-07,2830C20MMNC,125.2,7.16,10191.0,2577.0,872.0,1983.0,2037.0,220.0,294.0,5616.0,1121.0,0.0,0.1286052631578947,0.0359473684210526,0.8381052631578947,2551.0,0.9459051072760206,44.856230031590606,3.95459837019637,0.7985103880827916,17,0.23,0.95,0.018,0.022,0.2,1.063,51.519,30.051,6.515,0.973,7.95,0.034,1.7143284972713961,1.6557608870319782
24303346,2024-06-07,SEQRFE550D,130.1,8.07,9600.0,2001.0,544.0,4497.0,1820.0,274.0,0.0,6738.0,1055.0,0.0,0.1286052631578947,0.0359473684210526,0.8381052631578947,2094.0,0.9415936889271074,51.79093005340668,4.797601199397902,0.8691499522440931,73,0.21,0.91,0.026,0.024,0.21,25.388,47.569,17.169,0.864,0.889,4.252,2.265,2.7704717530576586,1.1177451947929884
24303322,2024-06-07,2830C20MMNC,126.7,7.96,11184.0,3039.0,690.0,2028.0,1631.0,268.0,0.0,7243.0,1111.0,0.0,0.1286052631578947,0.0359473684210526,0.8381052631578947,1899.0,0.9408881627733486,57.16653512188503,3.68015794669178,0.858873091100127,17,0.21,0.82,0.025,0.022,0.25,24.701,48.349,17.899,0.813,1.037,2.881,2.53,2.701061452513966,1.1349264101781649
24303398,2024-06-08,2062ACUK1,126.84,4.45,8904.0,2739.0,527.0,2928.0,1747.0,264.0,0.0,6676.0,2036.0,0.0,0.1266111111111111,0.0401666666666666,0.6499444444444444,2011.0,0.9661055678195896,52.633238725539,3.250821467687751,0.8687220288409405,5,0.187,0.74,0.022,0.024,0.204,25.412,49.119,15.766,1.238,0.879,3.999,2.16,3.1153041161920467,1.192816726972486
24303394,2024-06-08,C20MMNATLT,126.25,7.56,5514.0,2469.0,602.0,3408.0,1723.0,262.0,0.0,6490.0,1184.0,0.0,0.1266111111111111,0.0401666666666666,0.6499444444444444,1985.0,0.9435019804129476,51.40594059365223,2.2332928311048064,0.8680100755663134,41,0.22,0.81,0.027,0.025,0.19,1.291,47.638,30.408,7.557,1.321,9.578,0.176,1.5665756848301489,1.502776025236593
24303389,2024-06-08,2062ACUK1,125.67,8.16,11577.0,1095.0,594.0,1488.0,1728.0,268.0,0.0,6910.0,1286.0,0.0,0.1266111111111111,0.0401666666666666,0.6499444444444444,1996.0,0.9390271239562205,54.98527890463129,10.572602739716372,0.865731462925418,5,0.19,0.79,0.026,0.022,0.178,23.644,47.388,18.049,0.886,0.745,5.49,2.292,2.6253739612188363,1.1365664124334438
24103404,2024-06-08,2062BK1,125.22,0.0,8772.0,2010.0,546.0,2670.0,1756.0,288.0,0.0,6093.0,1054.0,0.0,0.1266111111111111,0.0401666666666666,0.6499444444444444,2044.0,0.999999999992014,48.65836128375133,4.364179104475441,0.8590998043048634,6,0.18,0.75,0.025,0.031,0.2,23.195,47.907,18.104,0.954,0.744,5.336,2.279,2.646064623032311,1.1599757869249394
24103387,2024-06-08,2062BK1,126.5,7.33,9111.0,3336.0,1.0,2606.0,1690.0,196.0,0.0,6386.0,1046.0,0.0,0.1266111111111111,0.0401666666666666,0.6499444444444444,1886.0,0.945229021886384,50.48221343833611,2.7311151079128506,0.8960763520673934,6,0.2,0.75,0.022,0.03,0.19,22.229,49.544,17.236,0.859,0.823,5.283,2.426,2.8742820676451815,1.2553590432270814
24103383,2024-06-08,2062BK1,130.52,7.85,9012.0,3216.0,589.0,2769.0,1685.0,255.0,0.0,6682.0,1105.0,0.0,0.1266111111111111,0.0401666666666666,0.6499444444444444,1940.0,0.9432680494258636,51.19521912311374,2.802238805969278,0.8685567010304801,6,0.2,0.78,0.016,0.03,0.23,2.008,48.2705,28.457500000000003,6.5225,1.1360000000000001,7.5975,0.1405,1.696171618321415,1.5843795644396301
24103368,2024-06-08,2830C20HMNAK,129.43,6.39,10137.0,1995.0,885.0,2970.0,2030.0,219.0,301.0,6249.0,1111.0,0.0,0.1266111111111111,0.0401666666666666,0.6499444444444444,2550.0,0.9529524370420194,48.28092405123788,5.08120300751625,0.7960784313722369,15,0.215,1.087,0.024,0.026,0.21,25.241,48.7,16.241,0.964,0.838,4.221,2.245,2.9983992119197143,1.1739748812766677
24303385,2024-06-08,2830C20MMNC,127.83,8.15,9729.0,1479.0,602.0,2829.0,1716.0,264.0,305.0,6910.0,1668.0,0.0,0.1266111111111111,0.0401666666666666,0.6499444444444444,2285.0,0.9400647153924104,54.056168348165095,6.578093306283585,0.7509846827130192,17,0.208,0.907,0.017,0.024,0.181,23.148,47.797,18.238,0.923,0.743,5.373,2.287,2.620593234278195,1.1548795515500037
24303417,2024-06-08,EXPORTDSP14,105.05,0.0,10044.0,2967.0,795.0,4386.0,1713.0,272.0,0.0,641.0,122.0,0.0,0.1266111111111111,0.0401666666666666,0.6499444444444444,1985.0,0.9999999999904808,6.101856258866237,3.3852376137501228,0.862972292191001,55,0.19,0.74,0.015,0.021,0.18,23.794,49.245,16.955,0.842,0.882,4.258,2.353,2.904281670205237,1.2084662576687117
24303415,2024-06-08,IS2062E350BR,129.99,6.4,10038.0,2982.0,801.0,3147.0,2475.0,116.0,523.0,6507.0,1225.0,0.0,0.1266111111111111,0.0401666666666666,0.6499444444444444,3114.0,0.953075738683532,50.05769674551844,3.366197183097462,0.7947976878610165,59,0.18,1.35,0.032,0.031,0.19,2.714,46.587,30.399,6.878,2.168,9.099,0.104,1.532467105263158,1.4068671860844357
24303405,2024-06-08,2830C20HMNAK,132.7,7.23,8949.0,1644.0,563.0,2343.0,2116.0,207.0,319.0,6930.0,1209.0,0.0,0.1266111111111111,0.0401666666666666,0.6499444444444444,2642.0,0.9483313085046216,52.223059532387175,5.443430656930995,0.800908402724905,15,0.22,1.0,0.023,0.027,0.19,22.329,49.299,17.333,0.861,0.823,5.309,2.441,2.8440636898580824,1.2429468270176236
24303382,2024-06-08,2062ACUK1,134.48,7.65,11748.0,507.0,599.0,3432.0,1721.0,264.0,0.0,6907.0,1154.0,0.0,0.1266111111111111,0.0401666666666666,0.6499444444444444,1985.0,0.946176036016702,51.360797144174896,23.171597633090396,0.8670025188912509,5,0.2,0.78,0.021,0.029,0.22,11.2235,48.8445,25.3955,4.334,0.8095,6.4385,1.1744999999999999,1.9232768294843776,1.3338203167667941
24203423,2024-06-08,S.TOWER6VAN,125.37,7.33,8643.0,1887.0,806.0,1589.0,2410.0,111.0,442.0,6007.0,994.0,0.0,0.1266111111111111,0.0401666666666666,0.6499444444444444,2963.0,0.9447626224495496,47.914174044445126,4.580286168519035,0.8133648329393137,67,0.17,1.25,0.02,0.02,0.21,22.455,51.607,16.273,1.271,0.795,4.054,2.138,3.171131866781369,1.3325156859201117
24203401,2024-06-08,2062BK1,130.75,7.32,7944.0,2046.0,569.0,2027.0,1708.0,253.0,0.0,6891.0,1674.0,0.0,0.1266111111111111,0.0401666666666666,0.6499444444444444,1961.0,0.9469834142033248,52.70363288678621,3.8826979472121783,0.8709841917384645,6,0.22,1.0,0.02,0.034,0.18,12.858,48.920500000000004,24.3975,3.774,1.2415,6.141,1.0465,2.005061786585241,1.3130728866103905
24203399,2024-06-08,2830C20MMNC,0.0,7.12,8760.0,1998.0,583.0,3095.0,2032.0,152.0,435.0,6522.0,1068.0,0.0,0.1266111111111111,0.0401666666666666,0.6499444444444444,2619.0,0.0,6522000000000.0,4.38438438438219,0.7758686521570157,17,0.21,0.93,0.028,0.031,0.24,0.0,53.389,17.439,1.001,0.777,5.212,2.246,3.061295871559633,3.061295871559633
24203397,2024-06-08,2062BK1,126.8,0.0,8751.0,249.0,556.0,3596.0,1735.0,287.0,0.0,6166.0,2701.0,0.0,0.1266111111111111,0.0401666666666666,0.6499444444444444,2022.0,0.9999999999921136,48.62776025198243,35.14457831311187,0.8580613254199515,6,0.19,0.74,0.02,0.026,0.21,1.611,50.13,31.459,5.809,1.623,7.514,0.052,1.5934520025429117,1.5158295787850384
24203381,2024-06-08,2062BK1,140.12,0.0,10974.0,2061.0,605.0,4150.0,1721.0,297.0,0.0,6772.0,1085.0,332.0,0.1266111111111111,0.0401666666666666,0.6499444444444444,2018.0,0.9999999999928634,48.33000285435106,5.324599708876601,0.8528245787904595,6,0.17,0.73,0.016,0.024,0.22,25.365,47.279,17.361,0.886,0.886,4.32,2.29,2.7231309756940445,1.1065368502352144
24203384,2024-06-08,2830C20MMNC,125.96,7.97,10116.0,1509.0,569.0,2439.0,1900.0,277.0,246.0,6038.0,991.0,0.0,0.1266111111111111,0.0401666666666666,0.6499444444444444,2423.0,0.940491301419096,47.93585265125488,6.703777335979653,0.7841518778370681,17,0.219,0.901,0.023,0.027,0.237,24.591,48.258,18.146,0.799,1.037,2.801,2.57,2.6592825260373614,1.1291590621928964
24203366,2024-06-08,2830C20HMNAK,127.84,6.4,9087.0,2058.0,910.0,496.0,1816.0,132.0,240.0,6460.0,1088.0,0.0,0.1266111111111111,0.0401666666666666,0.6499444444444444,2188.0,0.9523241954637044,50.53191489322175,4.415451895041587,0.8299817184639717,15,0.209,1.067,0.019,0.029,0.233,3.117,48.836,28.978,5.528,3.781,7.743,0.089,1.6852203319645258,1.5215603190428715
24303367,2024-06-08,2830C20MMNC,128.37,7.56,10170.0,2220.0,905.0,3802.0,1921.0,258.0,202.0,6452.0,1131.0,0.0,0.1266111111111111,0.0401666666666666,0.6499444444444444,2381.0,0.9443831383731012,50.26096439939035,4.5810810810790175,0.8068038639223827,17,0.219,0.87,0.027,0.024,0.204,17.546,50.951,19.892,1.019,0.794,5.745,2.406,2.561252701955462,1.3609070755094954
24303361,2024-06-08,2830C20HMNAK,128.5,7.23,10044.0,2892.0,897.0,3049.0,2041.0,258.0,298.0,6469.0,1152.0,0.0,0.1266111111111111,0.0401666666666666,0.6499444444444444,2597.0,0.9467324836001864,50.3424124509701,3.473029045641953,0.7859068155561086,15,0.2,1.16,0.024,0.027,0.24,20.096,51.11,17.645,0.944,0.886,4.849,2.767,2.8964071177603987,1.3541942663345876
24103448,2024-06-09,SEQRFE550D,132.09,7.22,8157.0,1944.0,537.0,3010.0,2135.0,201.0,346.0,6273.0,1037.0,0.0,0.1266785714285714,0.0321071428571428,0.76725,2682.0,0.9481731390356172,47.49034748998796,4.195987654318829,0.7960477255776301,73,0.21,0.95,0.035,0.029,0.2,17.801,49.847,21.162,1.101,0.947,4.766,2.624,2.3553843972971698,1.2793091058412898
24203425,2024-06-09,S.TOWER6VAN,126.91,7.33,8547.0,1872.0,905.0,2582.0,2403.0,128.0,442.0,6306.0,1113.0,0.0,0.1266785714285714,0.0321071428571428,0.76725,2973.0,0.9453963051181064,49.68875581081326,4.56570512820269,0.808274470231817,67,0.19,1.29,0.02,0.023,0.22,23.039,52.21,15.727,0.969,0.776,3.61,2.263,3.319557477110885,1.3467640003095416
24203431,2024-06-09,EXPORTDSP14,127.23,6.3,9039.0,1881.0,712.0,3410.0,1745.0,277.0,0.0,6395.0,1047.0,249.0,0.1266785714285714,0.0321071428571428,0.76725,2022.0,0.9528195910959874,50.26330267979043,4.805422647525356,0.8630069238373576,55,0.2,0.74,0.02,0.025,0.21,1.026,47.255,31.507,6.637,3.029,8.379,0.075,1.4997778342008379,1.4524804819573371
24203436,2024-06-09,EXPORTDSP14,125.19,6.4,9177.0,2301.0,712.0,2768.0,1755.0,280.0,0.0,6795.0,1487.0,0.0,0.1266785714285714,0.0321071428571428,0.76725,2035.0,0.9513640854095952,54.27749820229828,3.988265971315085,0.8624078624074386,55,0.207,0.777,0.02,0.018,0.24,2.616,48.445,31.037,5.692,2.05,8.198,0.225,1.5608286616405695,1.439501990848042
24203439,2024-06-09,SEQRFE550D,123.8,6.4,9027.0,1989.0,1015.0,2829.0,1617.0,277.0,0.0,6399.0,1407.0,0.0,0.1266785714285714,0.0321071428571428,0.76725,1894.0,0.9508448540633576,51.6882067847198,4.538461538459257,0.8537486800417878,73,0.22,0.86,0.023,0.02,0.21,2.144,49.69,31.401,5.729,1.558,7.56,0.144,1.582383287688682,1.4812496273773326
24203441,2024-06-09,EXPORTDSP14,122.39,6.4,8697.0,1968.0,899.0,3012.0,1654.0,246.0,0.0,6364.0,1049.0,0.0,0.1266785714285714,0.0321071428571428,0.76725,1900.0,0.9503067008234312,51.9977122309666,4.419207317070925,0.8705263157890155,55,0.19,0.75,0.019,0.02,0.22,33.38,44.044,13.41,0.937,0.819,4.087,1.958,3.284169711430915,0.9412921288281934
24203459,2024-06-09,2062BK1,129.35,7.22,10581.0,1995.0,756.0,3583.0,1728.0,287.0,0.0,6705.0,1159.0,305.0,0.1266785714285714,0.0321071428571428,0.76725,2015.0,0.9471333382078998,51.83610359449683,5.303759398493583,0.8575682382129739,6,0.19,0.78,0.021,0.021,0.18,21.213,47.191,20.474,1.149,0.779,5.378,2.125,2.304810744810745,1.1320044137401652
24203418,2024-06-09,2062BK1,127.08,6.4,9024.0,1887.0,803.0,2171.0,1640.0,334.0,0.0,5996.0,994.0,0.0,0.1266785714285714,0.0321071428571428,0.76725,1974.0,0.9520527419766854,47.182876927548136,4.782193958662012,0.8308004052680695,6,0.209,1.167,0.03,0.027,0.209,20.335,51.585,17.311,0.827,0.78,5.122,2.52,2.9797250462107208,1.3702287034823493
24103442,2024-06-09,2062BK1,123.02,7.32,7941.0,2610.0,1043.0,3008.0,1810.0,301.0,0.0,5882.0,1054.0,0.0,0.1266785714285714,0.0321071428571428,0.76725,2111.0,0.9438391898040216,47.813363680313664,3.042528735631018,0.8574135480810718,6,0.21,0.75,0.022,0.02,0.2,26.625,48.41,15.366,0.818,0.833,4.062,2.394,3.1502570443157416,1.1528386359306535
24103426,2024-06-09,2062BK1,129.91,8.0,9027.0,2037.0,800.0,1979.0,1729.0,254.0,0.0,6203.0,1023.0,0.0,0.1266785714285714,0.0321071428571428,0.76725,1983.0,0.9419911536441014,47.748441228175295,4.4315169366694,0.871911245587054,6,0.2,0.71,0.027,0.027,0.18,20.048,50.62,18.143,1.847,0.987,4.925,1.929,2.789902998236331,1.3254084625052367
24103457,2024-06-09,2062BK1,125.21,7.12,10905.0,2862.0,797.0,3488.0,1834.0,253.0,203.0,6055.0,1184.0,0.0,0.1266785714285714,0.0321071428571428,0.76725,2290.0,0.9461951182577936,48.35875728737035,3.8102725366863,0.8008733624450651,6,0.19,0.82,0.039,0.017,0.18,11.729999999999999,48.6215,25.455,3.043,1.066,7.038,1.2745,1.9100212130735386,1.3075216479320175
24103461,2024-06-09,SEQRFE550D,125.01,7.21,10497.0,1992.0,770.0,3714.0,1828.0,254.0,201.0,6081.0,1554.0,0.0,0.1266785714285714,0.0321071428571428,0.76725,2283.0,0.9454696717520388,48.64410847093317,5.269578313250367,0.8007008322379322,73,0.21,0.9,0.023,0.026,0.18,21.413,47.344,20.37,0.994,0.692,5.306,2.181,2.324088164547641,1.1330652881485737
24203416,2024-06-09,S.TOWER6VAN,126.69,6.4,9159.0,2001.0,809.0,2033.0,2410.0,118.0,442.0,6100.0,1070.0,0.0,0.1266785714285714,0.0321071428571428,0.76725,2970.0,0.9519122398305514,48.14902517919213,4.577211394300561,0.8114478114475382,67,0.2,1.311,0.022,0.022,0.234,31.353,43.301,15.872,0.828,0.713,4.439,1.894,2.7279657279657283,0.9168890018210308
24203475,2024-06-09,2062BK1,129.19,7.2,8571.0,2517.0,567.0,2514.0,1735.0,246.0,0.0,7099.0,1147.0,0.0,0.1266785714285714,0.0321071428571428,0.76725,1981.0,0.94721020601989,54.950073534678,3.405244338496859,0.8758202927809814,6,0.2,0.8,0.026,0.024,0.21,22.253,49.071,17.521,0.838,0.818,5.403,2.496,2.800536468439675,1.2337146448774357
24303445,2024-06-09,EXPORTDSP14,128.78,7.61,8901.0,1611.0,799.0,2457.0,1725.0,289.0,0.0,6611.0,1453.0,0.0,0.1266785714285714,0.0321071428571428,0.76725,2014.0,0.9442041205297734,51.33561111934046,5.525139664801039,0.8565044687185419,55,0.192,0.788,0.017,0.021,0.223,26.905,47.939,15.458,0.844,0.825,4.182,2.361,3.1010414645190503,1.1315975828533662
24303438,2024-06-09,SEQRFE550D,130.92,7.33,10905.0,1812.0,804.0,2544.0,1635.0,291.0,0.0,6906.0,1420.0,0.0,0.1266785714285714,0.0321071428571428,0.76725,1926.0,0.946980108492246,52.74977085202606,6.01821192052648,0.8489096573204316,73,0.21,0.9,0.032,0.024,0.23,31.436,45.383,13.971,0.903,0.8,4.06,2.07,3.248139135413685,0.9994494362226922
24303419,2024-06-09,S.TOWER6VAN,129.52,6.52,9903.0,2310.0,798.0,3588.0,2421.0,111.0,389.0,6495.0,1120.0,0.0,0.1266785714285714,0.0321071428571428,0.76725,2921.0,0.9520729197224927,50.14669549065668,4.287012987011131,0.8288257446077272,67,0.188,1.28,0.02,0.02,0.235,22.228,52.123,16.351,0.82,0.64,3.312,2.848,3.187561154598826,1.3510368066355625
24303490,2024-06-10,2062BK1,129.3,7.21,10629.0,2055.0,853.0,5571.0,1751.0,272.0,0.0,6571.0,1058.0,0.0,0.1276296296296296,0.0325925925925925,0.8491481481481481,2023.0,0.9471833565237184,50.81979891685368,5.172262773720111,0.8655462184869671,6,0.21,0.79,0.017,0.018,0.21,1.597,49.532,30.699,6.031,0.986,9.357,0.027,1.6134201954397391,1.533640895439205
24303494,2024-06-10,S.TOWER6VAN,128.01,7.21,9672.0,1998.0,552.0,3736.0,2413.0,85.0,400.0,6044.0,1255.0,0.0,0.1276296296296296,0.0325925925925925,0.8491481481481481,2898.0,0.9466794852762412,47.21506132296528,4.840840840838418,0.8326432022081323,67,0.188,1.301,0.028,0.017,0.196,1.398,48.973,30.994999999999997,5.9475,1.691,9.417000000000002,0.027000000000000003,1.5799780616853787,1.511792307217386
24203509,2024-06-10,2830C20MMNC,128.5,7.12,10389.0,2346.0,610.0,3022.0,1691.0,263.0,0.0,6900.0,1169.0,0.0,0.1276296296296296,0.0325925925925925,0.8491481481481481,1954.0,0.9475003686701998,53.69649805405684,4.428388746801182,0.8654042988736615,17,0.205,0.733,0.018,0.021,0.201,1.168,49.763,30.156,5.664,2.386,9.521,0.021,1.650130981198395,1.5886033519553073
24203502,2024-06-10,S.TOWER6VAN,128.76,7.21,9150.0,1857.0,569.0,3194.0,2356.0,78.0,496.0,6406.0,1038.0,0.0,0.1276296296296296,0.0325925925925925,0.8491481481481481,2930.0,0.9469735971100466,49.7514756131582,4.927302100158897,0.8040955631396574,67,0.189,1.263,0.019,0.018,0.216,1.254,48.582,31.889,5.583,1.969,8.828,0.022,1.5234242709313264,1.46578566256336
24203500,2024-06-10,SEQRFE550D,124.43,7.22,9456.0,1944.0,567.0,3460.0,2130.0,206.0,365.0,6644.0,1118.0,0.0,0.1276296296296296,0.0325925925925925,0.8491481481481481,2701.0,0.9451576148807812,53.39548340389459,4.864197530861696,0.7885968159937843,73,0.21,0.95,0.024,0.018,0.21,11.984499999999999,50.5035,23.938,3.245,1.333,6.164,1.2015,2.109674589581854,1.4058624577226608
24203498,2024-06-10,SEQRFE550D,123.89,6.4,9525.0,1908.0,588.0,2488.0,2001.0,256.0,344.0,6634.0,1067.0,0.0,0.1276296296296296,0.0325925925925925,0.8491481481481481,2601.0,0.9508788088038156,53.54750181569499,4.992138364777258,0.7693194925025877,73,0.22,0.95,0.022,0.021,0.2,22.889,52.222,15.906,0.869,0.725,3.67,2.328,3.282957188659081,1.346066604804619
24203493,2024-06-10,1786500D,0.0,7.33,9360.0,1665.0,572.0,3653.0,2065.0,209.0,395.0,6414.0,1157.0,0.0,0.1276296296296296,0.0325925925925925,0.8491481481481481,2669.0,0.0,6414000000000.0,5.621621621618245,0.7736980142372523,2,0.18,0.99,0.019,0.015,0.168,0.604,46.501,30.215,8.136,0.745,11.779,0.028,1.5389528726502515,1.5087929915639195
24203485,2024-06-10,2830C20MMNC,126.3,7.23,8751.0,3153.0,630.0,3082.0,1664.0,257.0,0.0,6384.0,1041.0,0.0,0.1276296296296296,0.0325925925925925,0.8491481481481481,1921.0,0.9458548640684052,50.546318289386015,2.775451950522431,0.8662155127533232,17,0.181,0.704,0.022,0.015,0.191,2.34,47.803,31.148,5.02,0.984,10.695,0.182,1.5346560082185623,1.4274239302457523
24203483,2024-06-10,2062BK1,120.68,7.08,9381.0,3096.0,731.0,3218.0,2349.0,101.0,489.0,6208.0,1018.0,0.0,0.1276296296296296,0.0325925925925925,0.8491481481481481,2939.0,0.944583594231805,51.44182963165858,3.030038759688944,0.7992514460698199,6,0.17,1.14,0.016,0.014,0.2,19.963,50.552,17.905,0.91,1.063,5.552,2.492,2.823187758293309,1.3349177427447252
24203481,2024-06-10,2830C20MMNC,134.13,0.0,7086.0,2190.0,718.0,2260.0,1289.0,192.0,0.0,7057.0,1116.0,0.0,0.1276296296296296,0.0325925925925925,0.8491481481481481,1481.0,0.9999999999925446,52.613136508964345,3.235616438354687,0.8703578663059619,17,0.2,0.76,0.02,0.018,0.23,20.067,50.856,17.596,0.9,1.065,5.513,2.45,2.890038074671819,1.3502548853016145
24103304,2024-06-10,WTCC1875CL6,129.7,0.0,11004.0,1998.0,878.0,4373.0,1189.0,251.0,0.0,5771.0,1129.0,0.0,0.1276296296296296,0.0325925925925925,0.8491481481481481,1440.0,0.99999999999229,44.4949884345066,5.507507507504751,0.8256944444438711,82,0.63,0.75,0.017,0.028,0.22,22.073,49.086,17.626,0.82,0.816,5.452,2.527,2.7847052816701647,1.2364231738035265
24303522,2024-06-10,SEQRFE550D,124.7,6.3,8313.0,1977.0,710.0,3407.0,1600.0,261.0,220.0,486.0,98.0,6485.0,0.1276296296296296,0.0325925925925925,0.8491481481481481,2081.0,0.9519083969392984,3.8973536487257623,4.204855842183002,0.7688611244590251,73,0.21,0.83,0.023,0.024,0.22,25.268,47.839,17.111,1.179,0.786,3.83,2.454,2.7956404862085082,1.1288107597923547
24203513,2024-06-10,2830C20MMNC,97.74,0.0,8955.0,1062.0,597.0,2032.0,1627.0,263.0,0.0,5004.0,892.0,0.0,0.1276296296296296,0.0325925925925925,0.8491481481481481,1890.0,0.9999999999897689,51.19705340647435,8.432203389822568,0.8608465608461053,17,0.19,0.73,0.021,0.021,0.22,22.73,52.102,16.156,0.914,0.735,3.595,2.375,3.224732314167234,1.3398307917813153
24103529,2024-06-10,1786500D,124.6,7.16,8799.0,990.0,544.0,3499.0,1678.0,263.0,0.0,6068.0,996.0,0.0,0.1276296296296296,0.0325925925925925,0.8491481481481481,1941.0,0.9456587735204488,48.69983948596549,8.887878787869811,0.8645028335904871,2,0.23,0.85,0.04,0.035,0.215,20.378,50.879,18.51,1.11,1.032,4.113,2.308,2.7485819242612495,1.3083134048188432
24303474,2024-06-10,2830C20MMNC,131.34,9.07,11124.0,2679.0,594.0,4089.0,1727.0,264.0,0.0,6754.0,1056.0,153.0,0.1276296296296296,0.0325925925925925,0.8491481481481481,1991.0,0.935403461285269,51.423785594248336,4.152295632697219,0.8674033149166914,17,0.2,0.77,0.019,0.018,0.203,21.13,47.414,20.556,1.037,0.694,5.279,2.199,2.3064649511115434,1.137380958092451
24303477,2024-06-10,2830C20MMNC,129.56,7.0,10506.0,2994.0,743.0,2037.0,1740.0,274.0,0.0,6722.0,1095.0,0.0,0.1276296296296296,0.0325925925925925,0.8491481481481481,2014.0,0.9487404803679794,51.88329731358535,3.509018036070972,0.8639523336639205,17,0.199,0.756,0.017,0.018,0.183,22.807,49.74,16.947,0.971,0.905,4.8,2.226,2.9348595704507905,1.2511633756760159
24303510,2024-06-10,C18HMNCMAALK,125.1,8.14,11523.0,2223.0,808.0,4362.0,1821.0,0.0,1102.0,7003.0,1175.0,232.0,0.1276296296296296,0.0325925925925925,0.8491481481481481,2923.0,0.9389072350574984,55.979216626251166,5.183535762480799,0.622990078686068,31,0.18,1.32,0.024,0.019,0.19,0.462,51.07,25.905,10.93,3.326,6.735,0.156,1.9713579865668183,1.936817354368932
24103517,2024-06-11,2830C20MMNC,136.63,0.0,13275.0,2022.0,564.0,2665.0,1685.0,261.0,0.0,6799.0,1110.0,0.0,0.1354285714285714,0.0356571428571428,0.9175714285714286,1946.0,0.9999999999926812,49.76213130315625,6.565281899106545,0.8658787255905108,17,0.204,0.815,0.034,0.026,0.206,3.628,47.594,28.432,7.491,2.359,8.768,0.051,1.6739000457215207,1.4844827048438913
24203521,2024-06-11,2830C20MMNC,130.61,7.35,10230.0,2019.0,555.0,3397.0,1674.0,250.0,0.0,6338.0,1516.0,0.0,0.1354285714285714,0.0356571428571428,0.9175714285714286,1924.0,0.9467236880186524,48.526146542772175,5.066864784544296,0.8700623700619179,17,0.2,0.78,0.023,0.023,0.23,19.563,49.927,18.087,1.037,0.873,6.479,2.322,2.7602277753206543,1.3260471169424453
24103520,2024-06-11,2062BK1,128.2,6.15,9012.0,1998.0,584.0,4323.0,1685.0,261.0,0.0,6045.0,987.0,0.0,0.1354285714285714,0.0356571428571428,0.9175714285714286,1946.0,0.9542240416750708,47.15288611507682,4.510510510508253,0.8658787255905108,6,0.21,0.79,0.024,0.025,0.21,24.047,49.926,17.335,1.044,1.103,2.878,2.041,2.8799030918320256,1.2064374259961819
24103541,2024-06-11,2062BK1,126.9,7.1,11196.0,2211.0,647.0,5048.0,1726.0,264.0,0.0,6258.0,1467.0,0.0,0.1354285714285714,0.0356571428571428,0.9175714285714286,1990.0,0.9470149253660672,49.31442080339389,5.063772048844386,0.8673366834166496,6,0.19,0.79,0.02,0.03,0.2,11.8045,49.9555,22.897,3.947,2.013,6.058999999999999,1.407,2.1816534195126214,1.439536056480081
24103538,2024-06-11,2062BK1,126.88,7.21,9393.0,1791.0,797.0,4419.0,1728.0,263.0,0.0,5813.0,1101.0,0.0,0.1354285714285714,0.0356571428571428,0.9175714285714286,1991.0,0.9462301439261226,45.81494325310676,5.244556113899919,0.8679055750874596,6,0.2,0.78,0.031,0.03,0.21,1.852,49.898,27.906,6.795,3.068,7.875,0.425,1.7880101766581862,1.676736449477469
24103544,2024-06-11,2062BK1,126.3,6.39,12162.0,2526.0,654.0,5541.0,1783.0,298.0,0.0,6154.0,1000.0,0.0,0.1354285714285714,0.0356571428571428,0.9175714285714286,2081.0,0.9518426407344048,48.72525732344636,4.814726840853201,0.8567996155690261,6,0.19,0.79,0.033,0.03,0.21,11.713000000000001,50.1415,22.808999999999997,3.956,2.0140000000000002,6.0595,1.391,2.1982244629548444,1.4524085392347132
24103562,2024-06-11,1786500D,123.9,7.21,10488.0,1947.0,600.0,3991.0,1737.0,255.0,0.0,413.0,87.0,0.0,0.1354285714285714,0.0356571428571428,0.9175714285714286,1992.0,0.9450080085352376,3.3333333333064297,5.386748844373196,0.8719879518067912,2,0.21,0.74,0.018,0.025,0.198,27.046,47.331,16.351,0.898,0.615,4.208,2.071,2.8945083170254406,1.0906262961426796
24103568,2024-06-11,SAILTOWER6VA,129.5,6.45,9945.0,2073.0,589.0,3497.0,1830.0,0.0,815.0,6406.0,1116.0,0.0,0.1354285714285714,0.0356571428571428,0.9175714285714286,2645.0,0.95255608678961,49.46718146679949,4.797395079592476,0.6918714555762979,68,0.19,1.33,0.034,0.02,0.25,22.475,50.284,17.513,0.89,0.842,4.084,2.276,2.871074568916295,1.2574457975943385
24103523,2024-06-11,2830C20MMNC,117.3,6.57,8838.0,1755.0,580.0,3121.0,1687.0,261.0,0.0,5985.0,972.0,0.0,0.1354285714285714,0.0356571428571428,0.9175714285714286,1948.0,0.946960523121442,51.02301790237832,5.035897435894566,0.8660164271042783,17,0.192,0.747,0.021,0.019,0.184,23.552,49.319,18.102,1.157,1.085,3.083,2.078,2.7243550792686295,1.1839875165046214
24203553,2024-06-11,2062BK1,129.3,7.0,10578.0,2547.0,712.0,2664.0,1593.0,246.0,189.0,6507.0,1845.0,367.0,0.1354285714285714,0.0356571428571428,0.9175714285714286,2028.0,0.9486426999196724,50.32482598568968,4.153121319197427,0.7855029585794944,6,0.18,0.73,0.015,0.022,0.19,14.87,44.711,25.581,3.034,1.905,7.878,0.508,1.747752325854116,1.1052852763769405
24203549,2024-06-11,JIS540RC2ALK,0.0,0.0,9858.0,2505.0,789.0,1543.0,1816.0,0.0,1046.0,6478.0,1062.0,0.0,0.1354285714285714,0.0356571428571428,0.9175714285714286,2862.0,0.0,6478000000000.0,3.935329341315794,0.6345213137663751,62,0.214,1.415,0.034,0.015,0.232,11.749500000000001,53.477000000000004,21.771,3.1470000000000002,1.016,6.179,1.1185,2.456228182987323,1.5953045060632731
24203530,2024-06-11,2830C20MMNC,122.79,7.33,10434.0,2004.0,561.0,4248.0,1762.0,260.0,0.0,6000.0,1610.0,0.0,0.1354285714285714,0.0356571428571428,0.9175714285714286,2022.0,0.9436673839460216,48.86391399911341,5.206586826344707,0.8714144411469479,17,0.194,0.763,0.025,0.034,0.222,21.318,52.717,16.768,0.79,0.651,3.253,2.816,3.143717574095056,1.3841205660724132
24303565,2024-06-11,1786500D,129.03,6.4,11118.0,2859.0,699.0,2818.0,1667.0,250.0,0.0,6643.0,1061.0,276.0,0.1354285714285714,0.0356571428571428,0.9175714285714286,1917.0,0.9527431145170736,51.484150972243015,3.888772298004936,0.8695878977564582,2,0.2,0.76,0.018,0.023,0.217,22.789,49.531,16.737,0.888,0.726,5.293,2.351,2.95919464691122,1.2530928226275713
24303563,2024-06-11,S.TOWER6VAN,128.15,0.0,11925.0,2922.0,804.0,3504.0,2362.0,125.0,410.0,6501.0,1301.0,318.0,0.1354285714285714,0.0356571428571428,0.9175714285714286,2897.0,0.9999999999921968,50.72961373350972,4.081108829567392,0.81532619951646,67,0.183,1.304,0.027,0.023,0.224,23.284,49.506,16.437,0.955,0.711,5.147,2.307,3.0116802530721496,1.2463118674789788
24303556,2024-06-11,SEQRFE550D,128.9,7.33,9447.0,1731.0,801.0,2921.0,1744.0,267.0,0.0,6594.0,1138.0,322.0,0.1354285714285714,0.0356571428571428,0.9175714285714286,2011.0,0.9461939367177112,51.15593483280717,5.457538994797541,0.8672302337141387,73,0.21,0.85,0.021,0.024,0.21,0.281,52.162,24.508,12.058,0.362,8.81,0.043,2.128279407564568,2.1041549011698266
24303554,2024-06-11,S.TOWER6VAN,128.5,7.5,9570.0,2022.0,803.0,2610.0,2442.0,57.0,403.0,6662.0,1071.0,0.0,0.1354285714285714,0.0356571428571428,0.9175714285714286,2902.0,0.9448529411695232,51.84435797625024,4.7329376854576,0.8414886285317569,67,0.171,1.25,0.026,0.028,0.2,17.219,51.245,19.931,1.038,0.793,5.727,2.412,2.5709913706602445,1.3793706764286289
24303552,2024-06-11,1786500D,126.7,7.33,9816.0,2826.0,795.0,3293.0,1637.0,241.0,0.0,4983.0,898.0,0.0,0.1354285714285714,0.0356571428571428,0.9175714285714286,1878.0,0.9453107513172776,39.32912391444886,3.473460721867136,0.8716719914798341,2,0.24,0.73,0.025,0.028,0.19,20.919,50.263,18.182,1.027,0.873,5.005,2.162,2.764285321454105,1.2854329701805536
24303546,2024-06-11,JIS540RC2ALK,125.7,7.22,10443.0,2766.0,721.0,3536.0,1853.0,0.0,1010.0,6426.0,1091.0,0.0,0.1354285714285714,0.0356571428571428,0.9175714285714286,2863.0,0.9456816129931862,51.121718376681606,3.775488069412952,0.6472231924552402,62,0.219,1.371,0.028,0.015,0.244,0.425,52.041,26.16,11.311,1.108,7.196,0.064,1.9892588203814836,1.9574588129090496
24203567,2024-06-11,EXPORTDSP14,125.46,7.32,12588.0,1692.0,806.0,3407.0,1711.0,304.0,0.0,6662.0,1143.0,315.0,0.1354285714285714,0.0356571428571428,0.9175714285714286,2015.0,0.9448712155373936,53.10058982900446,7.439716312052341,0.8491315136472213,55,0.202,0.8,0.021,0.021,0.213,23.547,47.765,17.848,0.887,0.737,5.459,2.266,2.6760602834892713,1.1538554449705287
24303548,2024-06-11,SEQRFE550D,130.62,7.33,10554.0,2262.0,804.0,3786.0,1757.0,216.0,243.0,6501.0,1213.0,0.0,0.1354285714285714,0.0356571428571428,0.9175714285714286,2216.0,0.946864806082299,49.77032613650459,4.665782493366637,0.7928700361007253,73,0.22,0.86,0.018,0.025,0.19,20.365,50.903,18.29,1.004,0.847,4.877,2.169,2.7829533650429172,1.3168201572847682
24303528,2024-06-11,2062BK1,127.51,7.15,11247.0,2001.0,710.0,3213.0,1630.0,264.0,150.0,6498.0,1241.0,0.0,0.1354285714285714,0.0356571428571428,0.9175714285714286,2044.0,0.9469033120381192,50.96070896360316,5.620689655169605,0.7974559686884553,6,0.2,0.81,0.031,0.024,0.18,22.342,50.824,17.465,0.754,0.886,3.779,2.352,2.9098820565670445,1.2767282958199357
24303525,2024-06-11,2062BK1,129.6,6.65,11004.0,1968.0,690.0,3967.0,1614.0,264.0,153.0,6800.0,1134.0,0.0,0.1354285714285714,0.0356571428571428,0.9175714285714286,2031.0,0.9511926605434776,52.46913580206429,5.591463414631305,0.7946824224516028,6,0.18,0.75,0.018,0.034,0.2,23.628,49.648,17.939,1.046,1.09,2.869,2.158,2.7674470457079154,1.1943802925327176
24303537,2024-06-11,2062BK1,125.65,7.12,10776.0,1974.0,701.0,3934.0,1631.0,273.0,151.0,6716.0,1108.0,0.0,0.1354285714285714,0.0356571428571428,0.9175714285714286,2055.0,0.9463734277250404,53.45005968918861,5.4589665653467785,0.7936739659363534,6,0.21,0.84,0.028,0.031,0.21,0.496,50.56,26.245,11.087,3.325,6.697,0.173,1.9263887830526556,1.8906588886395932
24303617,2024-06-12,C20MMNATLT,136.33,11.86,9666.0,2463.0,558.0,4125.0,1703.0,274.0,0.0,6334.0,1021.0,369.0,0.1285882352941176,0.0360882352941176,0.8047647058823529,1977.0,0.9199676091442072,46.46079366209594,3.924482338609856,0.8614061709656745,41,0.213,0.798,0.022,0.024,0.177,19.65,52.588,17.428,1.031,0.802,4.824,2.159,3.0172700671294965,1.418269101108444
24303593,2024-06-12,S.TOWER6VAN,127.8,10.93,9396.0,1422.0,565.0,4152.0,2425.0,112.0,402.0,6603.0,2032.0,0.0,0.1285882352941176,0.0360882352941176,0.8047647058823529,2939.0,0.9212138686591134,51.66666666626239,6.607594936704214,0.8251105818302739,67,0.2,1.3,0.029,0.021,0.22,19.64,52.752,17.305,1.003,0.803,4.836,2.156,3.0481913787125854,1.4278135657446003
24303597,2024-06-12,2062BK1,128.4,10.92,10209.0,1416.0,546.0,4872.0,1683.0,258.0,0.0,6713.0,1178.0,380.0,0.1285882352941176,0.0360882352941176,0.8047647058823529,1941.0,0.921619293705702,52.28193146376728,7.209745762706773,0.8670788253473122,6,0.18,0.75,0.027,0.018,0.21,19.753,52.487,17.458,0.998,0.798,4.823,2.179,3.0063004753995077,1.410485864774804
24103582,2024-06-12,2062BK1,127.4,7.0,11760.0,0.0,538.0,6046.0,1738.0,256.0,0.0,6510.0,1133.0,0.0,0.1285882352941176,0.0360882352941176,0.8047647058823529,1994.0,0.9479166666596138,51.09890109850001,11760000000000.0,0.8716148445331637,6,0.21,0.78,0.024,0.016,0.2,1.365,48.069,26.629,8.632,0.303,12.795,0.139,1.8050694705219676,1.717056617253081
