Repository: SiddharthKumar268/FerroMind

# FerroMind
*Ferro-Alloy Optimisation using Machine Learning*
**SAIL Durgapur Steel Plant | Steel Melting Shop**
Intern: Siddharth Kumar | FY 2023-24 to FY 2025-26

---

## Quick Start

```bash

# 2. Place raw Excel files in data/raw/

## Dataset

| | |
|---|---|
| Total heats after cleaning | 47,421 |
| Training set | 37,936 heats (Apr 2023 – Jun 2025) |
| Test set | 9,485 heats (Jun 2025 – Dec 2025) |
| Input features | 21 (16 raw + 5 engineered) |
| Target variables | Mn, Si, C, S, P |
| BOF grades | 76 distinct grades |
| Split method | Chronological 80/20 — no shuffle, no leakage |

---

File: data/processed/sms_train.csv (part 37 of 253)
Heat_Number,Date,BOF Grade Code,Hot Metal Addn. Weight,Scrap Addn. Weight,Lime Into Converter,Dolomite Into Converter,Lime Into Ladle,Iron Ore Into Converter,SIMN Into Ladle,FESI Into Ladle,FEMN Into Ladle,Measered O2 Mainblow II,Duration of Mainblow I/II,Measered O2 2nd Blow,HM_P,HM_S,HM_Si,Total_FA_Ladle,HM_Ratio,O2_per_ton_HM,Lime_Dolo_Ratio,SiMn_FA_Fraction,Grade_Encoded,C,Mn,P,S,Si
23206301,2023-07-26,C20MMNATLT,125.74,7.27,10137.0,1431.0,795.0,3199.0,1708.0,311.0,0.0,6671.0,1606.0,0.0,0.187,0.03106896551724138,0.8943448275862069,2019.0,0.94534245544737,53.053920788507604,7.083857442343058,0.8459633481917553,41,0.2,0.76,0.031,0.023,0.23
23306331,2023-07-26,C20MMNC(BSP),123.62,7.54,11901.0,2007.0,705.0,3874.0,1851.0,322.0,0.0,425.0,89.0,6061.0,0.187,0.03106896551724138,0.8943448275862069,2173.0,0.9425129612614936,3.437955023431176,5.929745889384191,0.8518177634602615,43,0.22,0.79,0.027,0.022,0.24
23306329,2023-07-26,S.TOWER6VAN,116.59,8.15,11898.0,1986.0,696.0,3543.0,2536.0,0.0,310.0,6077.0,937.0,0.0,0.187,0.03106896551724138,0.8943448275862069,2846.0,0.934664101323275,52.12282356932736,5.990936555888222,0.8910751932533763,67,0.19,1.3,0.03,0.017,0.18
23306325,2023-07-26,C20MMNC(BSP),122.26,8.0,11088.0,1641.0,702.0,3780.0,1780.0,231.0,0.0,6488.0,1012.0,0.0,0.187,0.03106896551724138,0.8943448275862069,2011.0,0.938584369714889,53.06723376367522,6.756855575864256,0.8851317752357608,43,0.21,0.8,0.032,0.02,0.19
23306323,2023-07-26,2062BK1,124.3,5.08,11040.0,1617.0,713.0,4746.0,1805.0,285.0,0.0,3290.0,1117.0,0.0,0.187,0.03106896551724138,0.8943448275862069,2090.0,0.9607358169658314,26.468222043230345,6.827458256025462,0.8636363636359504,6,0.19,0.77,0.04,0.022,0.22
23306321,2023-07-26,2062BK1,124.2,7.28,9522.0,2250.0,785.0,2952.0,1771.0,319.0,0.0,6403.0,1090.0,0.0,0.187,0.03106896551724138,0.8943448275862069,2090.0,0.9446303620250638,51.553945249182334,4.231999999998119,0.8473684210522261,6,0.2,0.76,0.04,0.02,0.21
23306319,2023-07-26,C20MMNC(BSP),122.86,8.0,7074.0,1674.0,818.0,3674.0,1777.0,207.0,0.0,6126.0,954.0,0.0,0.187,0.03106896551724138,0.8943448275862069,1984.0,0.9388659636180737,49.86163112445172,4.225806451610379,0.8956653225801937,43,0.18,0.75,0.035,0.024,0.18
23306317,2023-07-26,2062BK1,120.65,8.0,14532.0,1686.0,812.0,3178.0,1783.0,241.0,0.0,6345.0,1039.0,0.0,0.187,0.03106896551724138,0.8943448275862069,2024.0,0.9378157792387267,52.59013675878499,8.619217081845422,0.8809288537545055,6,0.2,0.77,0.026,0.023,0.21
23206299,2023-07-26,2062BK1,122.55,7.43,9684.0,597.0,795.0,3844.0,1664.0,304.0,233.0,6600.0,2367.0,0.0,0.187,0.03106896551724138,0.8943448275862069,2201.0,0.94283735958653,53.855569155007295,16.22110552761102,0.7560199909128777,6,0.2,0.82,0.036,0.023,0.22
23306312,2023-07-26,ASP1239,124.45,7.27,11655.0,1131.0,894.0,2505.0,1207.0,240.0,0.0,6373.0,1010.0,0.0,0.187,0.03106896551724138,0.8943448275862069,1447.0,0.9448071667101063,51.20932101204331,10.305039787789298,0.8341395991701216,24,0.43,0.72,0.022,0.02,0.25
23306310,2023-07-26,2062BK1,128.21,7.47,10998.0,1071.0,743.0,4223.0,1739.0,271.0,0.0,6011.0,962.0,0.0,0.187,0.03106896551724138,0.8943448275862069,2010.0,0.9449439858420922,46.88401840693484,10.268907563015622,0.8651741293528034,6,0.19,0.75,0.025,0.022,0.2
23306308,2023-07-26,2062BK1,118.13,7.48,11214.0,1110.0,803.0,3943.0,1755.0,274.0,0.0,6028.0,967.0,385.0,0.187,0.03106896551724138,0.8943448275862069,2029.0,0.9404506010593069,51.02852789256727,10.102702702693602,0.8649581074416635,6,0.19,0.75,0.025,0.023,0.2
23306306,2023-07-26,2062BK1,131.69,7.8,10725.0,1068.0,798.0,2470.0,1672.0,247.0,0.0,5974.0,961.0,0.0,0.187,0.03106896551724138,0.8943448275862069,1919.0,0.9440820130407622,45.36411268854611,10.042134831451271,0.8712871287124173,6,0.21,0.76,0.02,0.022,0.19
23306304,2023-07-26,2062BK1,131.64,8.14,7446.0,1131.0,569.0,3812.0,1770.0,230.0,0.0,6466.0,1112.0,335.0,0.187,0.03106896551724138,0.8943448275862069,2000.0,0.9417656317002308,49.118808872309955,6.583554376652004,0.8849999999995575,6,0.22,0.8,0.02,0.021,0.17
23306302,2023-07-26,R34,126.53,0.0,14640.0,0.0,812.0,5334.0,1244.0,223.0,0.0,6208.0,1895.0,0.0,0.187,0.03106896551724138,0.8943448275862069,1467.0,0.9999999999920967,49.06346320991809,14640000000000.0,0.8479890933872883,66,0.61,0.74,0.028,0.021,0.21
23306300,2023-07-26,C20MMNATLT,125.36,7.43,10524.0,1551.0,680.0,4072.0,1773.0,281.0,0.0,6183.0,977.0,381.0,0.187,0.03106896551724138,0.8943448275862069,2054.0,0.9440469914832139,49.32195277561166,6.785299806572027,0.8631937682566392,41,0.22,0.79,0.022,0.023,0.21
23306297,2023-07-26,2062BK1,123.97,7.48,11001.0,1659.0,829.0,2934.0,1789.0,272.0,0.0,6116.0,967.0,0.0,0.187,0.03106896551724138,0.8943448275862069,2061.0,0.943096234302449,49.3345164148638,6.631103074137052,0.8680252304702242,6,0.19,0.77,0.032,0.025,0.21
23306294,2023-07-26,1786550D,124.18,6.97,10917.0,2457.0,696.0,2336.0,1945.0,223.0,0.0,6438.0,967.0,0.0,0.187,0.03106896551724138,0.8943448275862069,2168.0,0.9468547464662841,51.84409727772713,4.443223443221635,0.8971402214018002,3,0.2,0.82,0.03,0.03,0.23
23306291,2023-07-26,2062BK1,123.74,7.27,10965.0,1968.0,697.0,2488.0,1891.0,245.0,0.0,401.0,85.0,6355.0,0.187,0.03106896551724138,0.8943448275862069,2136.0,0.9445080528131861,3.240665912370772,5.571646341460584,0.8852996254677503,6,0.2,0.83,0.022,0.016,0.19
23306288,2023-07-26,2062BK1,120.22,6.09,12042.0,2013.0,704.0,2125.0,1820.0,342.0,0.0,6211.0,933.0,326.0,0.187,0.03106896551724138,0.8943448275862069,2162.0,0.951785290151597,51.66361670228195,5.982116244408354,0.8418131359848096,6,0.19,0.8,0.02,0.016,0.2
23306285,2023-07-26,S.TOWER6VAN,123.89,7.27,11877.0,1968.0,705.0,3219.0,2482.0,14.0,421.0,6334.0,952.0,277.0,0.187,0.03106896551724138,0.8943448275862069,2917.0,0.9445715156988064,51.12599886955262,6.035060975606689,0.8508741858070447,67,0.2,1.3,0.027,0.02,0.17
23106332,2023-07-26,S.TOWER6VAN,130.31,9.19,11133.0,1422.0,813.0,3560.0,2411.0,102.0,288.0,6543.0,1071.0,0.0,0.187,0.03106896551724138,0.8943448275862069,2801.0,0.934121863792587,50.211035223312024,7.829113924045127,0.8607640128522454,67,0.17,1.25,0.029,0.014,0.19
23106334,2023-07-26,C20MMNATLT,121.86,9.28,11136.0,2121.0,797.0,3393.0,1990.0,342.0,0.0,6303.0,1049.0,0.0,0.187,0.03106896551724138,0.8943448275862069,2332.0,0.9292359310589506,51.72328901976265,5.250353606786775,0.8533447684387422,41,0.22,0.83,0.035,0.015,0.17
23106295,2023-07-26,C20MMNATLT,129.37,0.0,10272.0,2010.0,807.0,4157.0,1709.0,389.0,0.0,5809.0,968.0,0.0,0.187,0.03106896551724138,0.8943448275862069,2098.0,0.9999999999922703,44.902218442877775,5.110447761191487,0.8145853193513753,41,0.21,0.82,0.026,0.021,0.19
23206277,2023-07-26,2062BK1,120.0,10.21,10668.0,0.0,806.0,1924.0,1910.0,287.0,0.0,6358.0,1203.0,354.0,0.187,0.03106896551724138,0.8943448275862069,2197.0,0.9215882036639154,52.9833333328918,10668000000000.0,0.8693673190710653,6,0.19,0.76,0.019,0.019,0.19
23206282,2023-07-26,2062BK1,120.9,7.48,11070.0,0.0,820.0,3508.0,1907.0,290.0,0.0,6220.0,1277.0,0.0,0.187,0.03106896551724138,0.8943448275862069,2197.0,0.9417354728077448,51.44747725350332,11070000000000.0,0.8680018206641474,6,0.19,0.76,0.027,0.023,0.18
23206286,2023-07-26,1786550D,76.28,0.0,7095.0,0.0,803.0,275.0,1792.0,304.0,0.0,3188.0,516.0,0.0,0.187,0.03106896551724138,0.8943448275862069,2096.0,0.9999999999868904,41.79339276295499,7095000000000.0,0.8549618320606608,3,0.2,0.79,0.02,0.02,0.22
23206289,2023-07-26,1786550D,126.89,7.47,10479.0,0.0,820.0,2603.0,1910.0,304.0,0.0,6348.0,1187.0,265.0,0.187,0.03106896551724138,0.8943448275862069,2214.0,0.9444030961525424,50.02758294546436,10479000000000.0,0.8626919602525462,3,0.21,0.8,0.03,0.03,0.23
23306383,2023-07-27,2830C20MMNC,125.71,7.52,9909.0,1992.0,806.0,3801.0,1670.0,180.0,0.0,6207.0,997.0,0.0,0.17118181818181818,0.031363636363636364,0.8388181818181818,1850.0,0.9435562560913943,49.37554689325133,4.974397590358949,0.9027027027022148,17,0.22,0.73,0.022,0.02,0.19
23106341,2023-07-27,C20MMNATLT,134.68,0.0,11205.0,1056.0,805.0,4957.0,1991.0,277.0,0.0,6199.0,1066.0,0.0,0.17118181818181818,0.031363636363636364,0.8388181818181818,2268.0,0.999999999992575,46.027621027279274,10.610795454535406,0.8778659611989075,41,0.19,0.8,0.02,0.016,0.19
23106339,2023-07-27,2062BK1,124.56,10.21,11091.0,2442.0,789.0,3105.0,1948.0,314.0,0.0,6077.0,1004.0,0.0,0.17118181818181818,0.031363636363636364,0.8388181818181818,2262.0,0.924241299985722,48.78773281913304,4.541769041767182,0.8611847922188942,6,0.2,0.9,0.024,0.017,0.2
23106338,2023-07-27,C20MMNC(BSP),124.91,8.88,11163.0,1311.0,845.0,5093.0,1975.0,331.0,0.0,6232.0,1026.0,0.0,0.17118181818181818,0.031363636363636364,0.8388181818181818,2306.0,0.9336273264000776,49.89192218357304,8.514874141869935,0.8564614050299842,43,0.2,0.83,0.027,0.015,0.2
23106336,2023-07-27,1786550D,123.08,8.07,11148.0,1032.0,795.0,4139.0,1973.0,305.0,0.0,6194.0,1077.0,0.0,0.17118181818181818,0.031363636363636364,0.8388181818181818,2278.0,0.9384674037290243,50.324991874794236,10.802325581384881,0.8661106233534389,3,0.2,0.75,0.03,0.02,0.17
23306346,2023-07-27,1786500D,121.0,9.0,10971.0,1578.0,793.0,3087.0,1745.0,319.0,0.0,6013.0,1023.0,0.0,0.17118181818181818,0.031363636363636364,0.8388181818181818,2064.0,0.9307692307620711,49.69421487562236,6.952471482885328,0.8454457364336989,2,0.19,0.72,0.024,0.016,0.23
23306340,2023-07-27,C20MMNC(BSP),123.74,4.68,12966.0,2016.0,749.0,5993.0,1892.0,363.0,0.0,6324.0,992.0,0.0,0.17118181818181818,0.031363636363636364,0.8388181818181818,2255.0,0.9635570783292047,51.10716017414654,6.431547619044429,0.8390243902435304,43,0.19,0.8,0.027,0.014,0.2
23306337,2023-07-27,2062BK1,123.8,10.21,7293.0,1560.0,541.0,3538.0,1807.0,230.0,189.0,6449.0,1327.0,367.0,0.17118181818181818,0.031363636363636364,0.8388181818181818,2226.0,0.9238116558396852,52.09208400604126,4.674999999997003,0.8117699910149093,6,0.2,0.81,0.02,0.017,0.18
23306335,2023-07-27,2062BK1,128.86,9.59,17769.0,1494.0,735.0,3677.0,1831.0,308.0,0.0,6211.0,1188.0,0.0,0.17118181818181818,0.031363636363636364,0.8388181818181818,2139.0,0.9307331166418872,48.19959646090176,11.893574297180795,0.8560074801305021,6,0.2,0.78,0.021,0.014,0.21
23306386,2023-07-27,2062BK1,125.65,10.21,10209.0,1983.0,663.0,3564.0,1745.0,282.0,0.0,5901.0,948.0,346.0,0.17118181818181818,0.031363636363636364,0.8388181818181818,2027.0,0.9248491093704928,46.963788300461886,5.148260211797706,0.8608781450415092,6,0.2,0.8,0.027,0.021,0.22
23306388,2023-07-27,2062BK1,120.77,10.2,10221.0,1776.0,832.0,2703.0,1851.0,302.0,0.0,5901.0,953.0,0.0,0.17118181818181818,0.031363636363636364,0.8388181818181818,2153.0,0.92211956935999,48.86147221951758,5.7550675675643275,0.8597306084529216,6,0.21,0.81,0.025,0.022,0.23
23306327,2023-07-27,2062BK1,131.44,0.0,11958.0,1989.0,699.0,6557.0,1885.0,325.0,0.0,6410.0,1032.0,0.0,0.17118181818181818,0.031363636363636364,0.8388181818181818,2210.0,0.9999999999923921,48.76749847802216,6.012066365004519,0.8529411764702023,6,0.2,0.83,0.027,0.02,0.21
23206360,2023-07-27,C20MMNC(BSP),122.17,8.07,11310.0,2496.0,754.0,3838.0,1758.0,267.0,179.0,6670.0,1093.0,457.0,0.17118181818181818,0.031363636363636364,0.8388181818181818,2204.0,0.938037469280267,54.59605467746095,4.531249999998185,0.7976406533571698,43,0.2,0.75,0.028,0.016,0.19
23206356,2023-07-27,1786550D,133.5,0.0,11700.0,957.0,707.0,2210.0,1755.0,294.0,186.0,6404.0,1027.0,0.0,0.17118181818181818,0.031363636363636364,0.8388181818181818,2235.0,0.9999999999925094,47.9700374528242,12.22570532914083,0.7852348993285078,3,0.2,0.79,0.03,0.02,0.21
23106343,2023-07-27,2062BK1,127.65,0.0,11271.0,930.0,837.0,4413.0,1966.0,305.0,0.0,783.0,148.0,0.0,0.17118181818181818,0.031363636363636364,0.8388181818181818,2271.0,0.999999999992166,6.133960046955472,12.119354838696646,0.8656979304267434,6,0.2,0.84,0.036,0.018,0.19
23206363,2023-07-27,C20MMNC(BSP),118.81,9.49,11055.0,2463.0,748.0,2266.0,1762.0,273.0,179.0,6553.0,1080.0,0.0,0.17118181818181818,0.031363636363636364,0.8388181818181818,2214.0,0.9260327357683084,55.155289958293444,4.488428745430578,0.7958446251125584,43,0.2,0.81,0.032,0.019,0.19
23206366,2023-07-27,C20MMNCALK,118.27,8.0,11019.0,1989.0,1596.0,3019.0,3632.0,0.0,0.0,6408.0,1214.0,0.0,0.17118181818181818,0.031363636363636364,0.8388181818181818,3632.0,0.9366437000005017,54.181111016706005,5.539969834084696,0.9999999999997247,45,0.21,0.76,0.022,0.012,0.23
23206369,2023-07-27,1786550D,124.74,8.15,10941.0,0.0,811.0,2698.0,1731.0,260.0,0.0,6207.0,1023.0,0.0,0.17118181818181818,0.031363636363636364,0.8388181818181818,1991.0,0.9386710813384103,49.759499759100855,10941000000000.0,0.8694123555997643,3,0.21,0.76,0.03,0.02,0.19
23306187,2023-07-27,2830C20MMNC,122.07,8.29,10524.0,1242.0,801.0,2361.0,1715.0,251.0,0.0,6264.0,971.0,290.0,0.17118181818181818,0.031363636363636364,0.8388181818181818,1966.0,0.9364068732668274,51.31481936551721,8.473429951683999,0.8723296032548971,17,0.17,0.68,0.022,0.039,0.27
23206374,2023-07-27,C20MMNC(BSP),126.66,8.14,12000.0,0.0,809.0,3555.0,1698.0,196.0,0.0,5055.0,924.0,0.0,0.17118181818181818,0.031363636363636364,0.8388181818181818,1894.0,0.9396142433164717,39.909995262593476,12000000000000.0,0.8965153115095583,43,0.18,0.75,0.021,0.018,0.22
23206381,2023-07-27,SEQRFE550D,117.29,7.45,10512.0,0.0,795.0,3815.0,1725.0,246.0,0.0,5800.0,917.0,0.0,0.17118181818181818,0.031363636363636364,0.8388181818181818,1971.0,0.940275773601569,49.45008099540071,10512000000000.0,0.8751902587514585,73,0.2,0.86,0.025,0.025,0.23
23206385,2023-07-27,2830C20MMNAK,120.77,0.0,9477.0,0.0,811.0,1122.0,1664.0,263.0,0.0,4293.0,925.0,0.0,0.17118181818181818,0.031363636363636364,0.8388181818181818,1927.0,0.9999999999917197,35.54690734424487,9477000000000.0,0.8635184224178186,16,0.2,0.77,0.029,0.018,0.17
23306380,2023-07-27,SEQRFE550D,120.5,7.66,9990.0,2022.0,809.0,3560.0,1743.0,193.0,0.0,6206.0,1029.0,0.0,0.17118181818181818,0.031363636363636364,0.8388181818181818,1936.0,0.9402309612910408,51.50207468836928,4.940652818988655,0.9003099173549068,73,0.21,0.86,0.021,0.016,0.24
23106207,2023-07-27,2830C15MMNAK,124.8,9.28,11046.0,1818.0,832.0,3020.0,1738.0,304.0,0.0,6326.0,1088.0,0.0,0.17118181818181818,0.031363636363636364,0.8388181818181818,2042.0,0.9307875894918648,50.6891025636964,6.075907590755734,0.8511263467184862,13,0.13,0.79,0.025,0.032,0.22
23306391,2023-07-27,2830C20MMNAK,127.9,0.0,8412.0,1770.0,702.0,1563.0,1800.0,248.0,0.0,2799.0,464.0,0.0,0.17118181818181818,0.031363636363636364,0.8388181818181818,2048.0,0.9999999999921814,21.884284597170566,4.752542372878671,0.8789062499995709,16,0.23,0.84,0.018,0.018,0.25
23106345,2023-07-27,C20MMNCALK,123.95,9.87,11307.0,1788.0,828.0,4094.0,1709.0,51.0,248.0,5821.0,1020.0,0.0,0.17118181818181818,0.031363636363636364,0.8388181818181818,2008.0,0.9262442086315481,46.96248487255375,6.323825503352168,0.8510956175294566,45,0.19,0.78,0.02,0.014,0.21
23306344,2023-07-27,C20MMNC(BSP),127.18,0.0,11493.0,2013.0,705.0,5273.0,1869.0,220.0,0.0,3459.0,619.0,0.0,0.17118181818181818,0.031363636363636364,0.8388181818181818,2089.0,0.9999999999921371,27.197672589816026,5.709388971681218,0.8946864528478244,43,0.2,0.78,0.025,0.018,0.2
23106349,2023-07-27,C20MMNCALK,129.95,0.0,17307.0,1152.0,785.0,3923.0,1722.0,122.0,298.0,6108.0,1583.0,312.0,0.17118181818181818,0.031363636363636364,0.8388181818181818,2142.0,0.9999999999923048,47.002693343231996,15.02343749998696,0.8039215686270756,45,0.21,0.79,0.03,0.012,0.2
23306378,2023-07-27,2062BK1,127.9,7.43,11958.0,1047.0,810.0,3486.0,1703.0,156.0,0.0,6401.0,1104.0,0.0,0.17118181818181818,0.031363636363636364,0.8388181818181818,1859.0,0.9450971698740479,50.04691164933505,11.421203438384508,0.9160839160834233,6,0.22,0.78,0.02,0.019,0.19
23306377,2023-07-27,1786500D,127.04,8.23,10584.0,2010.0,796.0,4089.0,1709.0,241.0,0.0,6403.0,1599.0,0.0,0.17118181818181818,0.031363636363636364,0.8388181818181818,1950.0,0.9391587195908986,50.40144836232366,5.265671641788425,0.876410256409807,2,0.25,0.69,0.021,0.02,0.19
23306373,2023-07-27,2062BK1,129.63,8.06,10863.0,996.0,785.0,4914.0,1719.0,298.0,0.0,6411.0,1053.0,0.0,0.17118181818181818,0.031363636363636364,0.8388181818181818,2017.0,0.9414627060720353,49.45614441063446,10.906626506013145,0.8522558254829686,6,0.22,0.75,0.028,0.018,0.19
23306372,2023-07-27,C20MMNCALK,129.37,7.23,10176.0,1581.0,1774.0,3576.0,3284.0,380.0,0.0,6636.0,1188.0,0.0,0.17118181818181818,0.031363636363636364,0.8388181818181818,3664.0,0.9470717423063906,51.29473602804905,6.436432637567086,0.8962882096067423,45,0.19,0.74,0.026,0.012,0.25
23306368,2023-07-27,C20MMNC(BSP),123.75,8.0,10812.0,1626.0,796.0,3969.0,1875.0,373.0,0.0,6449.0,1397.0,0.0,0.17118181818181818,0.031363636363636364,0.8388181818181818,2248.0,0.939278937374275,52.113131312710195,6.649446494460856,0.8340747330957143,43,0.2,0.75,0.034,0.021,0.2
23306365,2023-07-27,C20MMNC(BSP),126.62,8.87,8985.0,2007.0,603.0,2528.0,1876.0,214.0,0.0,6400.0,1041.0,0.0,0.17118181818181818,0.031363636363636364,0.8388181818181818,2090.0,0.934533913935091,50.54493760819345,4.476831091178636,0.8976076555019629,43,0.22,0.75,0.037,0.019,0.16
23306362,2023-07-27,1786550D,125.39,8.68,9924.0,2796.0,617.0,2301.0,1817.0,251.0,0.0,6213.0,1019.0,0.0,0.17118181818181818,0.031363636363636364,0.8388181818181818,2068.0,0.9352577011938894,49.54940585334118,3.5493562231746965,0.8786266924560548,3,0.21,0.76,0.02,0.02,0.21
23306359,2023-07-27,1786550D,125.48,7.48,9672.0,2505.0,588.0,2279.0,1819.0,302.0,0.0,6557.0,2564.0,0.0,0.17118181818181818,0.031363636363636364,0.8388181818181818,2121.0,0.943742478933937,52.25533949591763,3.8610778443098357,0.8576143328614533,3,0.2,0.78,0.03,0.02,0.22
23306357,2023-07-27,C20MMNATLT,128.0,7.43,10437.0,1497.0,782.0,1956.0,1729.0,220.0,0.0,5771.0,948.0,0.0,0.17118181818181818,0.031363636363636364,0.8388181818181818,1949.0,0.9451377095108533,45.08593749964777,6.971943887770894,0.8871216008204786,41,0.2,0.74,0.03,0.021,0.18
23306354,2023-07-27,2062BK1,126.22,8.15,10293.0,2076.0,658.0,1604.0,1665.0,166.0,163.0,6192.0,1071.0,0.0,0.17118181818181818,0.031363636363636364,0.8388181818181818,1994.0,0.9393465803308824,49.05720171090907,4.958092485546745,0.8350050150447167,6,0.22,0.78,0.026,0.019,0.16
23106347,2023-07-27,2062BK1,123.96,0.0,12744.0,963.0,806.0,2938.0,1616.0,311.0,354.0,5446.0,911.0,0.0,0.17118181818181818,0.031363636363636364,0.8388181818181818,2281.0,0.9999999999919329,43.93352694382112,13.233644859799343,0.7084612012272212,6,0.19,0.79,0.025,0.015,0.24
23306350,2023-07-27,1786550D,130.18,0.0,11670.0,3183.0,662.0,4383.0,1733.0,251.0,152.0,5950.0,1144.0,0.0,0.17118181818181818,0.031363636363636364,0.8388181818181818,2136.0,0.9999999999923184,45.70594561341446,3.6663524976425803,0.8113295880146014,3,0.2,0.8,0.02,0.02,0.21
23306348,2023-07-27,2830C20MMNC,121.94,0.0,11736.0,1665.0,743.0,4630.0,1728.0,292.0,98.0,5810.0,1510.0,0.0,0.17118181818181818,0.031363636363636364,0.8388181818181818,2118.0,0.9999999999917992,47.64638346688825,7.0486486486444155,0.8158640226625044,17,0.19,0.81,0.024,0.018,0.19
23106389,2023-07-27,S.TOWER6VAN,118.28,9.44,11127.0,1473.0,797.0,3155.0,2450.0,132.0,362.0,6039.0,1065.0,0.0,0.17118181818181818,0.031363636363636364,0.8388181818181818,2944.0,0.9260883181888029,51.05681433842528,7.553971486756582,0.8322010869562391,67,0.2,1.34,0.032,0.019,0.23
23306351,2023-07-27,SEQRFE550D,125.13,7.52,10485.0,1455.0,558.0,1830.0,1798.0,298.0,153.0,453.0,96.0,0.0,0.17118181818181818,0.031363636363636364,0.8388181818181818,2249.0,0.94330946098045,3.6202349556171964,7.206185567005357,0.7994664295238775,73,0.19,0.88,0.024,0.019,0.2
23106355,2023-07-27,1786500D,120.91,7.28,10758.0,1302.0,790.0,2851.0,1668.0,311.0,99.0,5608.0,930.0,261.0,0.17118181818181818,0.031363636363636364,0.8388181818181818,2078.0,0.9432092986898885,46.38160615295359,8.262672811053562,0.8026948989409034,2,0.2,0.78,0.024,0.021,0.24
23106353,2023-07-27,C20MMNCALK,119.95,7.88,10824.0,975.0,689.0,2256.0,1770.0,95.0,203.0,5692.0,940.0,315.0,0.17118181818181818,0.031363636363636364,0.8388181818181818,2068.0,0.9383556285618528,47.453105460212974,11.101538461527076,0.8558994197287931,45,0.19,0.79,0.021,0.015,0.21
23106387,2023-07-27,SEQRFE550D,129.31,9.65,10257.0,2055.0,785.0,2414.0,1729.0,261.0,0.0,6235.0,1074.0,0.0,0.17118181818181818,0.031363636363636364,0.8388181818181818,1990.0,0.930555555548859,48.21746191285889,4.99124087590998,0.8688442211050911,73,0.22,0.83,0.021,0.022,0.22
23106358,2023-07-27,C20MMNC(BSP),124.21,7.52,10614.0,1077.0,561.0,2865.0,1665.0,292.0,116.0,5803.0,961.0,0.0,0.17118181818181818,0.031363636363636364,0.8388181818181818,2073.0,0.942913535254362,46.71926575922455,9.855153203333469,0.8031837916059802,43,0.19,0.77,0.03,0.018,0.19
23106361,2023-07-27,C20MMNATLT,129.01,8.14,10473.0,1200.0,709.0,2192.0,1674.0,294.0,205.0,6004.0,988.0,0.0,0.17118181818181818,0.031363636363636364,0.8388181818181818,2173.0,0.940648924528322,46.53902798196622,8.727499999992727,0.7703635526917761,41,0.2,0.75,0.028,0.019,0.19
23106367,2023-07-27,C20MMNC(BSP),129.17,8.79,11208.0,1365.0,792.0,3516.0,1780.0,280.0,0.0,5995.0,2065.0,0.0,0.17118181818181818,0.031363636363636364,0.8388181818181818,2060.0,0.9362858799584208,46.41170550401478,8.210989010982995,0.8640776699024931,43,0.21,0.79,0.03,0.019,0.19
23106370,2023-07-27,2062BK1,129.26,8.0,11241.0,2217.0,810.0,3369.0,1807.0,301.0,0.0,6418.0,1745.0,0.0,0.17118181818181818,0.031363636363636364,0.8388181818181818,2108.0,0.9417164505249767,49.651864458845345,5.070365358590406,0.8572106261855517,6,0.19,0.74,0.029,0.018,0.22
23106364,2023-07-27,C20MMNATLT,132.35,7.89,10767.0,1302.0,1014.0,1961.0,1788.0,294.0,0.0,6717.0,3160.0,0.0,0.17118181818181818,0.031363636363636364,0.8388181818181818,2082.0,0.9437393040434704,50.75179448393841,8.26958525344987,0.8587896253598181,41,0.2,0.74,0.038,0.02,0.2
23106379,2023-07-27,2830C20MMNC,132.34,8.14,18696.0,1371.0,797.0,6158.0,1789.0,315.0,0.0,6416.0,1102.0,0.0,0.17118181818181818,0.031363636363636364,0.8388181818181818,2104.0,0.9420558086493305,48.48118482659452,13.636761487955043,0.8502851711022574,17,0.19,0.7,0.027,0.02,0.23
23106382,2023-07-27,2830C20MMNC,126.27,7.52,6030.0,1170.0,805.0,641.0,1766.0,308.0,0.0,6130.0,108.0,0.0,0.17118181818181818,0.031363636363636364,0.8388181818181818,2074.0,0.9437925106439661,48.546764868547186,5.153846153841749,0.8514946962387409,17,0.2,0.76,0.028,0.02,0.21
23106384,2023-07-27,2062BK1,124.56,10.04,10665.0,1500.0,820.0,2588.0,1712.0,274.0,0.0,6031.0,1063.0,0.0,0.17118181818181818,0.031363636363636364,0.8388181818181818,1986.0,0.9254086181209109,48.41843288336209,7.10999999999526,0.8620342396773102,6,0.19,0.79,0.021,0.022,0.21
23106352,2023-07-27,2062BK1,123.75,9.28,6501.0,918.0,722.0,2252.0,1799.0,294.0,43.0,5805.0,963.0,316.0,0.17118181818181818,0.031363636363636364,0.8388181818181818,2136.0,0.9302412989481302,46.909090908711846,7.081699346397515,0.8422284644190814,6,0.21,0.88,0.024,0.02,0.23
23106376,2023-07-27,1786550D,130.56,7.52,13302.0,1857.0,802.0,4399.0,1793.0,325.0,0.0,6399.0,1106.0,0.0,0.17118181818181818,0.031363636363636364,0.8388181818181818,2118.0,0.9455388180696297,49.01194852903637,7.163166397411328,0.8465533522186749,3,0.2,0.8,0.04,0.02,0.21
23206400,2023-07-28,S.TOWER6VAN,123.16,10.45,11130.0,900.0,811.0,3384.0,2396.0,98.0,432.0,6395.0,1104.0,0.0,0.17247619047619048,0.03323809523809523,0.9217619047619048,2926.0,0.9217872913635075,51.92432607947447,12.366666666652925,0.8188653451808549,67,0.19,1.31,0.027,0.016,0.18
23206408,2023-07-28,S.TOWER6VAN,123.14,7.26,10407.0,1983.0,1606.0,2923.0,4826.0,168.0,864.0,4201.0,698.0,0.0,0.17247619047619048,0.03323809523809523,0.9217619047619048,5858.0,0.9443251533669914,34.11564073384671,5.248108925867248,0.823830658927821,67,0.19,1.29,0.025,0.016,0.19
23206410,2023-07-28,2062BK1,122.39,7.65,8940.0,1008.0,808.0,2849.0,1725.0,240.0,0.0,6205.0,1003.0,0.0,0.17247619047619048,0.03323809523809523,0.9217619047619048,1965.0,0.9411719470859646,50.69858648540976,8.86904761903882,0.8778625954194006,6,0.2,0.73,0.025,0.019,0.19
23206406,2023-07-28,EXPORTDSP14,0.0,0.0,8982.0,1002.0,792.0,3065.0,1721.0,250.0,0.0,5409.0,922.0,0.0,0.17247619047619048,0.03323809523809523,0.9217619047619048,1971.0,0.0,5409000000000.0,8.96407185627848,0.8731608320644987,55,0.19,0.73,0.022,0.022,0.21
23206403,2023-07-28,EXPORTDSP14,128.95,9.46,8970.0,1959.0,795.0,3061.0,1512.0,260.0,0.0,213.0,2914.0,0.0,0.17247619047619048,0.03323809523809523,0.9217619047619048,1772.0,0.9316523372521375,1.6518030244152635,4.5788667687572335,0.8532731376970354,55,0.19,0.73,0.022,0.022,0.2
23206397,2023-07-28,1786550D,124.3,10.65,9828.0,279.0,800.0,3234.0,1671.0,243.0,229.0,6796.0,1167.0,0.0,0.17247619047619048,0.03323809523809523,0.9217619047619048,2143.0,0.9210818821717595,54.674175381700124,35.22580645148665,0.7797480167985162,3,0.21,0.81,0.03,0.02,0.19
23306396,2023-07-28,SEQRFE550D,122.6,10.21,9867.0,1455.0,766.0,2889.0,1834.0,294.0,0.0,6214.0,999.0,331.0,0.17247619047619048,0.03323809523809523,0.9217619047619048,2128.0,0.923123258783803,50.68515497511676,6.781443298964412,0.8618421052627528,73,0.21,0.88,0.025,0.02,0.24
23106428,2023-07-28,S.TOWER6VAN,122.03,7.66,11982.0,975.0,700.0,3435.0,2568.0,20.0,359.0,6017.0,990.0,0.0,0.17247619047619048,0.03323809523809523,0.9217619047619048,2947.0,0.9409360783334033,49.307547324024355,12.289230769218165,0.8713946386152456,67,0.19,1.42,0.035,0.016,0.23
23206392,2023-07-28,S.TOWER6VAN,125.28,9.04,11619.0,0.0,797.0,2294.0,2393.0,108.0,432.0,6202.0,1070.0,567.0,0.17247619047619048,0.03323809523809523,0.9217619047619048,2933.0,0.932698034537428,49.505108556437534,11619000000000.0,0.815888169109848,67,0.18,1.34,0.027,0.019,0.23
23206390,2023-07-28,2062BK1,120.7,10.02,10614.0,0.0,792.0,3829.0,1664.0,273.0,229.0,6207.0,1300.0,0.0,0.17247619047619048,0.03323809523809523,0.9217619047619048,2166.0,0.9233476132120308,51.4250207120843,10614000000000.0,0.7682363804243914,6,0.21,0.79,0.03,0.025,0.19
23306444,2023-07-28,1786550D,125.16,7.47,11025.0,1458.0,804.0,3198.0,1786.0,288.0,0.0,6668.0,1203.0,0.0,0.17247619047619048,0.03323809523809523,0.9217619047619048,2074.0,0.9436779009202769,53.275806966656475,7.561728395056542,0.8611378977816484,3,0.2,0.81,0.03,0.02,0.2
23306393,2023-07-28,R34,130.4,0.0,10920.0,1632.0,942.0,3474.0,1255.0,173.0,0.0,5978.0,2191.0,0.0,0.17247619047619048,0.03323809523809523,0.9217619047619048,1428.0,0.9999999999923314,45.84355828185703,6.691176470584136,0.8788515406156311,66,0.62,0.75,0.021,0.019,0.21
23306399,2023-07-28,2062BK1,120.08,8.16,9228.0,1524.0,693.0,2040.0,1759.0,207.0,0.0,6202.0,1010.0,0.0,0.17247619047619048,0.03323809523809523,0.9217619047619048,1966.0,0.9363693075410452,51.648900732414646,6.0551181102322476,0.8947100712101248,6,0.2,0.79,0.028,0.022,0.22
23206394,2023-07-28,S.TOWER6VAN,121.5,10.21,9609.0,1785.0,800.0,2394.0,2416.0,91.0,432.0,5986.0,950.0,0.0,0.17247619047619048,0.03323809523809523,0.9217619047619048,2939.0,0.9224812087091149,49.26748971152866,5.3831932773079085,0.822048315753378,67,0.2,1.31,0.028,0.016,0.19
23306441,2023-07-28,1786550D,125.36,7.52,11043.0,1506.0,821.0,3201.0,1851.0,234.0,0.0,6224.0,1069.0,0.0,0.17247619047619048,0.03323809523809523,0.9217619047619048,2085.0,0.9434075857845922,49.64901084835953,7.3326693227042945,0.8877697841722361,3,0.21,0.79,0.03,0.02,0.2
23106425,2023-07-28,1786550D,125.1,7.43,11463.0,993.0,714.0,2906.0,1895.0,271.0,0.0,6279.0,1028.0,0.0,0.17247619047619048,0.03323809523809523,0.9217619047619048,2166.0,0.9439372217539883,50.19184652238056,11.543806646514055,0.8748845798703255,3,0.2,0.83,0.04,0.02,0.2
23306435,2023-07-28,EXPORTDSP14,127.9,8.16,11790.0,1611.0,798.0,4816.0,1901.0,251.0,0.0,6051.0,1106.0,0.0,0.17247619047619048,0.03323809523809523,0.9217619047619048,2152.0,0.9400264589082756,47.310398748652766,7.318435754185401,0.8833643122672475,55,0.19,0.78,0.034,0.037,0.24
23106440,2023-07-28,EXPORTDSP14,124.21,7.66,11211.0,1374.0,782.0,3973.0,1780.0,325.0,0.0,6143.0,1058.0,0.0,0.17247619047619048,0.03323809523809523,0.9217619047619048,2105.0,0.9419124895659217,49.456565493523414,8.159388646282272,0.8456057007121873,55,0.19,0.76,0.036,0.025,0.23
23106437,2023-07-28,2062BK1,128.12,8.15,11982.0,1002.0,829.0,3964.0,1771.0,324.0,0.0,6090.0,993.0,0.0,0.17247619047619048,0.03323809523809523,0.9217619047619048,2095.0,0.9401922653486446,47.53356228498647,11.958083832323394,0.8453460620521025,6,0.19,0.82,0.038,0.038,0.22
23106430,2023-07-28,EXPORTDSP14,127.65,8.06,13110.0,999.0,639.0,4357.0,1911.0,324.0,0.0,6589.0,1090.0,0.0,0.17247619047619048,0.03323809523809523,0.9217619047619048,2235.0,0.940608650792568,51.61770466077855,13.123123123109988,0.8550335570465973,55,0.21,0.82,0.04,0.024,0.25
23106395,2023-07-28,2062BK1,133.22,9.25,11862.0,1506.0,601.0,3528.0,1684.0,280.0,0.0,6726.0,1163.0,271.0,0.17247619047619048,0.03323809523809523,0.9217619047619048,1964.0,0.9350740506707723,50.48791472713941,7.876494023899152,0.8574338085535349,6,0.18,0.82,0.031,0.02,0.19
23106398,2023-07-28,SEQRFE550D,118.9,10.21,10104.0,1503.0,682.0,2631.0,1686.0,305.0,0.0,6008.0,1110.0,0.0,0.17247619047619048,0.03323809523809523,0.9217619047619048,1991.0,0.9209201456051358,50.529857022283174,6.722554890215088,0.846810647915195,73,0.21,0.81,0.02,0.019,0.23
23106401,2023-07-28,2062BK1,126.29,8.45,10329.0,1506.0,707.0,2751.0,1687.0,253.0,0.0,6244.0,1078.0,0.0,0.17247619047619048,0.03323809523809523,0.9217619047619048,1940.0,0.9372866260877447,49.44176102581802,6.858565737047239,0.8695876288655311,6,0.19,0.75,0.022,0.023,0.25
23106405,2023-07-28,S.TOWER6VAN,134.16,9.26,9996.0,1467.0,704.0,2947.0,2416.0,98.0,484.0,736.0,1048.0,0.0,0.17247619047619048,0.03323809523809523,0.9217619047619048,2998.0,0.9354343885027513,5.485986881294828,6.813905930465703,0.8058705803866558,67,0.19,1.29,0.024,0.015,0.19
23106445,2023-07-28,S.TOWER6VAN,125.01,6.8,12138.0,1620.0,785.0,4226.0,2416.0,112.0,359.0,6114.0,1576.0,0.0,0.17247619047619048,0.03323809523809523,0.9217619047619048,2887.0,0.9484105909950049,48.90808735262052,7.492592592587967,0.8368548666432848,67,0.18,1.3,0.029,0.021,0.19
23106407,2023-07-28,ASP1239,117.28,7.62,10680.0,1215.0,1492.0,1470.0,1120.0,257.0,0.0,350.0,949.0,0.0,0.17247619047619048,0.03323809523809523,0.9217619047619048,1377.0,0.9389911929468455,2.984311050452044,8.790123456782888,0.8133623819892423,24,0.47,0.7,0.018,0.012,0.22
23106411,2023-07-28,S.TOWER6VAN,130.44,7.43,12153.0,1653.0,1514.0,5355.0,4940.0,236.0,834.0,6055.0,991.0,0.0,0.17247619047619048,0.03323809523809523,0.9217619047619048,6010.0,0.9461086530721251,46.41980987391583,7.352087114333121,0.8219633943426252,67,0.17,1.28,0.038,0.013,0.2
23106412,2023-07-28,EXPORTDSP14,125.3,7.26,10623.0,1785.0,734.0,2214.0,1675.0,274.0,0.0,5921.0,991.0,0.0,0.17247619047619048,0.03323809523809523,0.9217619047619048,1949.0,0.9452323476090433,47.25458898605543,5.951260504198347,0.8594150846583585,55,0.2,0.78,0.024,0.021,0.24
23106414,2023-07-28,S.TOWER6VAN,125.47,5.87,10935.0,1992.0,1554.0,3333.0,4818.0,182.0,840.0,6005.0,1063.0,0.0,0.17247619047619048,0.03323809523809523,0.9217619047619048,5840.0,0.9553068372091115,47.86004622580808,5.489457831322546,0.8249999999998586,67,0.19,1.32,0.03,0.02,0.22
23106416,2023-07-28,EXPORTDSP14,127.19,5.47,10383.0,1989.0,802.0,2595.0,1969.0,318.0,0.0,6069.0,993.0,0.0,0.17247619047619048,0.03323809523809523,0.9217619047619048,2287.0,0.9587667721923808,47.71601540964136,5.2202111613850075,0.8609532138168513,55,0.2,0.75,0.027,0.019,0.2
23106418,2023-07-28,2062BK1,133.77,0.0,11427.0,1389.0,702.0,4750.0,1847.0,314.0,0.0,6271.0,1078.0,0.0,0.17247619047619048,0.03323809523809523,0.9217619047619048,2161.0,0.9999999999925245,46.87897136841684,8.22678185744548,0.8546968995831307,6,0.21,0.71,0.022,0.018,0.19
23106421,2023-07-28,S.TOWER6VAN,125.44,8.07,10917.0,1473.0,992.0,2484.0,2473.0,105.0,403.0,6186.0,1921.0,0.0,0.17247619047619048,0.03323809523809523,0.9217619047619048,2981.0,0.9395550894993668,49.31441326491299,7.411405295310651,0.8295873867826804,67,0.18,1.37,0.036,0.027,0.23
23106423,2023-07-28,2062BK1,125.44,8.88,10989.0,1005.0,694.0,2465.0,1819.0,264.0,0.0,6224.0,1015.0,0.0,0.17247619047619048,0.03323809523809523,0.9217619047619048,2083.0,0.9338892197667222,49.61734693837996,10.934328358198075,0.8732597215550296,6,0.18,0.76,0.025,0.021,0.2
23106409,2023-07-28,EXPORTDSP14,121.91,13.61,9780.0,1095.0,747.0,2292.0,1678.0,244.0,0.0,332.0,995.0,0.0,0.17247619047619048,0.03323809523809523,0.9217619047619048,1922.0,0.899572018883563,2.7233204823006862,8.931506849306912,0.8730489073876831,55,0.22,0.77,0.019,0.018,0.2
23306438,2023-07-28,S.TOWER6VAN,124.24,8.12,11700.0,1077.0,676.0,3837.0,2504.0,153.0,363.0,5911.0,1818.0,0.0,0.17247619047619048,0.03323809523809523,0.9217619047619048,3020.0,0.9386521607665561,47.5772698000034,10.863509749293534,0.8291390728474076,67,0.19,1.3,0.03,0.023,0.21
23206431,2023-07-28,1786550D,123.45,7.46,10296.0,1014.0,820.0,3873.0,1957.0,310.0,0.0,6356.0,979.0,279.0,0.17247619047619048,0.03323809523809523,0.9217619047619048,2267.0,0.94301428461582,51.48643175332939,10.15384615383614,0.8632554036167344,3,0.2,0.77,0.03,0.02,0.2
23206433,2023-07-28,2062BK1,126.69,8.66,11028.0,888.0,803.0,3404.0,1927.0,294.0,0.0,6319.0,1031.0,0.0,0.17247619047619048,0.03323809523809523,0.9217619047619048,2221.0,0.9360177317995123,49.87765411595329,12.418918918904934,0.8676271949568358,6,0.22,0.85,0.028,0.023,0.25
23206427,2023-07-28,EXPORTDSP14,129.59,8.14,7020.0,1569.0,809.0,4086.0,1957.0,294.0,0.0,6610.0,1037.0,271.0,0.17247619047619048,0.03323809523809523,0.9217619047619048,2251.0,0.9408988600817476,51.00702214637698,4.47418738049428,0.869391381607788,55,0.2,0.78,0.027,0.021,0.2
23206417,2023-07-28,1786550D,125.2,0.0,11493.0,2304.0,657.0,3225.0,1758.0,267.0,0.0,6503.0,1045.0,272.0,0.17247619047619048,0.03323809523809523,0.9217619047619048,2025.0,0.9999999999920127,51.94089456827523,4.988281249997835,0.8681481481477195,3,0.2,0.76,0.02,0.02,0.21
23206436,2023-07-28,1786550D,120.83,7.47,10893.0,1749.0,811.0,3851.0,1920.0,304.0,0.0,6280.0,1006.0,0.0,0.17247619047619048,0.03323809523809523,0.9217619047619048,2224.0,0.9417770849497913,51.97384755398515,6.228130360202271,0.8633093525175974,3,0.23,0.83,0.03,0.02,0.22
23206439,2023-07-28,2062BK1,123.06,7.12,10503.0,597.0,803.0,3491.0,1661.0,294.0,229.0,6596.0,1984.0,0.0,0.17247619047619048,0.03323809523809523,0.9217619047619048,2184.0,0.9453064986868543,53.59986998168698,17.592964824091133,0.7605311355307873,6,0.18,0.76,0.03,0.023,0.2
23206442,2023-07-28,S.TOWER6VAN,126.71,7.27,10692.0,0.0,800.0,2371.0,2430.0,101.0,432.0,6612.0,1137.0,0.0,0.17247619047619048,0.03323809523809523,0.9217619047619048,2963.0,0.9457381698690422,52.18214821204181,10692000000000.0,0.8201147485653661,67,0.17,1.35,0.035,0.021,0.23
23206415,2023-07-28,2062BK1,122.46,8.87,10500.0,1005.0,795.0,4393.0,1704.0,263.0,0.0,6203.0,1070.0,0.0,0.17247619047619048,0.03323809523809523,0.9217619047619048,1967.0,0.9324602147191621,50.65327453821123,10.447761194019455,0.8662938484998138,6,0.22,0.83,0.022,0.022,0.2
23306402,2023-07-28,EXPORTDSP14,113.64,9.26,8922.0,1446.0,779.0,2073.0,1734.0,228.0,0.0,6003.0,962.0,0.0,0.17247619047619048,0.03323809523809523,0.9217619047619048,1962.0,0.9246541903911745,52.82470960882766,6.170124481323533,0.8837920489292131,55,0.2,0.78,0.034,0.025,0.23
23206447,2023-07-28,1786550D,134.23,0.0,10245.0,990.0,797.0,5075.0,1654.0,307.0,236.0,6603.0,2030.0,394.0,0.17247619047619048,0.03323809523809523,0.9217619047619048,2197.0,0.9999999999925502,49.19168591187372,10.348484848474396,0.7528447883474043,3,0.2,0.82,0.04,0.02,0.2
23306404,2023-07-28,S.TOWER6VAN,126.78,8.88,9567.0,1956.0,859.0,2316.0,2511.0,0.0,382.0,1184.0,542.0,0.0,0.17247619047619048,0.03323809523809523,0.9217619047619048,2893.0,0.934542237940922,9.33901246245986,4.891104294476027,0.8679571379188151,67,0.19,1.32,0.04,0.019,0.2
23306419,2023-07-28,EXPORTDSP14,125.0,7.52,11241.0,1191.0,705.0,4481.0,1790.0,326.0,0.0,6067.0,1014.0,395.0,0.17247619047619048,0.03323809523809523,0.9217619047619048,2116.0,0.943253848468584,48.53599999961171,9.438287153644469,0.84593572778788,55,0.21,0.83,0.037,0.021,0.23
23306422,2023-07-28,1786550D,126.0,8.77,10638.0,1524.0,812.0,3451.0,1762.0,227.0,0.0,6404.0,1064.0,0.0,0.17247619047619048,0.03323809523809523,0.9217619047619048,1989.0,0.9349261705057882,50.82539682499345,6.980314960625341,0.8858722976365582,3,0.2,0.85,0.03,0.02,0.23
23306424,2023-07-28,S.TOWER6VAN,126.7,8.16,11304.0,1611.0,1586.0,3444.0,5138.0,162.0,772.0,6126.0,1018.0,378.0,0.17247619047619048,0.03323809523809523,0.9217619047619048,6072.0,0.9394928073488099,48.35043409590883,7.016759776531957,0.8461791831355655,67,0.19,1.35,0.038,0.019,0.2
23306429,2023-07-28,2062BK1,123.64,8.14,11748.0,1689.0,820.0,4456.0,1797.0,233.0,0.0,5971.0,998.0,339.0,0.17247619047619048,0.03323809523809523,0.9217619047619048,2030.0,0.9382303839661692,48.293432545710985,6.955595026638866,0.8852216748764112,6,0.2,0.84,0.03,0.021,0.27
23306432,2023-07-28,1786550D,122.64,8.87,11409.0,1611.0,801.0,4163.0,1982.0,241.0,0.0,850.0,1427.0,0.0,0.17247619047619048,0.03323809523809523,0.9217619047619048,2223.0,0.9325526575854876,6.930854533537746,7.081936685284244,0.8915879442191221,3,0.22,0.82,0.03,0.02,0.21
23206413,2023-07-28,1786550D,124.7,8.16,10296.0,972.0,795.0,2022.0,1718.0,260.0,0.0,6407.0,1502.0,0.0,0.17247619047619048,0.03323809523809523,0.9217619047619048,1978.0,0.9385819659721618,51.37931034441556,10.592592592581695,0.8685540950450614,3,0.22,0.78,0.03,0.02,0.22
23206420,2023-07-28,EXPORTDSP14,124.4,7.46,15516.0,597.0,806.0,3596.0,1937.0,297.0,0.0,6681.0,1093.0,0.0,0.17247619047619048,0.03323809523809523,0.9217619047619048,2234.0,0.9434248445249247,53.70578778091876,25.989949748700184,0.8670546105636227,55,0.2,0.76,0.038,0.023,0.2
23206456,2023-07-29,2062BK1,119.49,7.27,10986.0,999.0,789.0,3621.0,1694.0,246.0,0.0,6002.0,975.0,0.0,0.1761304347826087,0.03473913043478261,0.8575652173913043,1940.0,0.942647522870443,50.230144781569756,10.99699699698599,0.8731958762882097,6,0.2,0.78,0.031,0.023,0.2
23206483,2023-07-29,2062BK1,126.49,9.68,9588.0,3288.0,888.0,851.0,1954.0,294.0,0.0,6773.0,1042.0,0.0,0.1761304347826087,0.03473913043478261,0.8575652173913043,2248.0,0.9289123889187861,53.54573484027555,2.916058394159697,0.8692170818501471,6,0.2,0.79,0.032,0.026,0.21
23206481,2023-07-29,2830C20MMNC,123.45,8.88,9801.0,3219.0,542.0,848.0,1964.0,304.0,0.0,6651.0,1022.0,181.0,0.1761304347826087,0.03473913043478261,0.8575652173913043,2268.0,0.9328950351323744,53.87606318303867,3.0447343895610297,0.8659611992941508,17,0.21,0.79,0.03,0.023,0.23
23206479,2023-07-29,1786500D,121.27,8.14,9933.0,3399.0,822.0,835.0,1954.0,300.0,0.0,6578.0,1011.0,0.0,0.1761304347826087,0.03473913043478261,0.8575652173913043,2254.0,0.9370991422537895,54.24259915845434,2.922330097086519,0.8669032830519667,2,0.22,0.78,0.027,0.026,0.202
23206477,2023-07-29,2062BK1,123.33,9.49,10926.0,2484.0,803.0,1780.0,1944.0,300.0,0.0,6251.0,1500.0,245.0,0.1761304347826087,0.03473913043478261,0.8575652173913043,2244.0,0.9285499171741565,50.685153652390454,4.398550724635911,0.8663101604274215,6,0.21,0.81,0.031,0.023,0.22
23206475,2023-07-29,2062BK1,125.06,7.42,10152.0,3354.0,828.0,2549.0,2028.0,290.0,0.0,6595.0,1012.0,0.0,0.1761304347826087,0.03473913043478261,0.8575652173913043,2318.0,0.9439915458865944,52.73468734965029,3.0268336314838917,0.874892148403419,6,0.22,0.78,0.03,0.022,0.21
23206450,2023-07-29,1786550D,117.79,7.45,10983.0,576.0,814.0,3653.0,1637.0,300.0,233.0,6610.0,1211.0,0.0,0.1761304347826087,0.03473913043478261,0.8575652173913043,2170.0,0.940514212704084,56.116818065573334,19.06770833330023,0.7543778801839841,3,0.21,0.86,0.03,0.03,0.23
23206472,2023-07-29,2830C20MMNAK,123.28,7.72,9990.0,1494.0,806.0,2670.0,1694.0,253.0,0.0,6900.0,1137.0,0.0,0.1761304347826087,0.03473913043478261,0.8575652173913043,1947.0,0.9410687022828927,55.970149253277334,6.686746987947331,0.8700564971746944,16,0.21,0.79,0.031,0.023,0.18
23206470,2023-07-29,2830C20MMNC,128.3,10.0,10932.0,981.0,811.0,2985.0,1698.0,246.0,0.0,6659.0,1068.0,0.0,0.1761304347826087,0.03473913043478261,0.8575652173913043,1944.0,0.9276934200945215,51.901792673017134,11.143730886838794,0.8734567901230075,17,0.21,0.78,0.031,0.026,0.2
23206453,2023-07-29,2830C20MMNC,120.1,8.87,10620.0,303.0,792.0,3389.0,1667.0,300.0,233.0,6611.0,1100.0,0.0,0.1761304347826087,0.03473913043478261,0.8575652173913043,2200.0,0.9312243157251204,55.04579517023276,35.04950495037937,0.7577272727269283,17,0.22,0.82,0.03,0.022,0.21
