Repository: SiddharthKumar268/FerroMind

# FerroMind
*Ferro-Alloy Optimisation using Machine Learning*
**SAIL Durgapur Steel Plant | Steel Melting Shop**
Intern: Siddharth Kumar | FY 2023-24 to FY 2025-26

---

## Quick Start

```bash

# 2. Place raw Excel files in data/raw/

## Dataset

| | |
|---|---|
| Total heats after cleaning | 47,421 |
| Training set | 37,936 heats (Apr 2023 – Jun 2025) |
| Test set | 9,485 heats (Jun 2025 – Dec 2025) |
| Input features | 21 (16 raw + 5 engineered) |
| Target variables | Mn, Si, C, S, P |
| BOF grades | 76 distinct grades |
| Split method | Chronological 80/20 — no shuffle, no leakage |

---

File: data/processed/sms_train_slag.csv (part 37 of 74)
Heat_Number,Date,BOF Grade Code,Hot Metal Addn. Weight,Scrap Addn. Weight,Lime Into Converter,Dolomite Into Converter,Lime Into Ladle,Iron Ore Into Converter,SIMN Into Ladle,FESI Into Ladle,FEMN Into Ladle,Measered O2 Mainblow II,Duration of Mainblow I/II,Measered O2 2nd Blow,HM_P,HM_S,HM_Si,Total_FA_Ladle,HM_Ratio,O2_per_ton_HM,Lime_Dolo_Ratio,SiMn_FA_Fraction,Grade_Encoded,C,Mn,P,S,Si,FeO,CaO,SiO2,Al2O3,MnO,MgO,P2O5,Basicity,Slag_SP_Index
24103584,2024-06-12,SEQRFE550D,130.03,10.92,10755.0,0.0,554.0,5082.0,1724.0,256.0,0.0,6345.0,1099.0,0.0,0.1285882352941176,0.0360882352941176,0.8047647058823529,1980.0,0.922525718333292,48.79643159233411,10755000000000.0,0.870707070706631,73,0.21,0.87,0.033,0.022,0.24,21.918,49.921,17.733,1.143,0.982,4.262,2.37,2.814988158339912,1.2589781095531123
24103586,2024-06-12,SEQRFE550D,135.75,0.0,10197.0,3078.0,547.0,6088.0,1840.0,217.0,0.0,5957.0,1667.0,0.0,0.1285882352941176,0.0360882352941176,0.8047647058823529,2057.0,0.9999999999926336,43.88213627960308,3.312865497074947,0.8945065629553259,73,0.21,0.84,0.023,0.021,0.2,24.366,46.706,17.485,1.251,0.842,5.615,2.049,2.6710511266155783,1.1159801204243527
24103588,2024-06-12,2062BK1,130.29,10.61,10194.0,1197.0,602.0,3994.0,1733.0,251.0,0.0,5976.0,1871.0,0.0,0.1285882352941176,0.0360882352941176,0.8047647058823529,1984.0,0.9246983676300592,45.86691227227058,8.516290726809927,0.8734879032253662,6,0.18,0.74,0.022,0.021,0.22,1.968,47.923,32.335,6.659,1.828,7.417,0.102,1.4820324096981694,1.397009095149254
24203618,2024-06-12,EXPORTDSP14,130.78,0.0,9147.0,1470.0,602.0,2047.0,1694.0,287.0,0.0,6486.0,1045.0,0.0,0.1285882352941176,0.0360882352941176,0.8047647058823529,1981.0,0.9999999999923536,49.59473925638787,6.222448979587604,0.8551236749112291,55,0.19,0.77,0.024,0.021,0.19,20.418,50.498,17.57,0.92,1.08,5.494,2.445,2.8739400147971086,1.3292795282845034
24303606,2024-06-12,IS2062E350BR,126.2,8.7,10503.0,2469.0,555.0,4708.0,2482.0,112.0,417.0,6510.0,1440.0,0.0,0.1285882352941176,0.0360882352941176,0.8047647058823529,3011.0,0.9355077835364308,51.58478605347397,4.253948967191473,0.8243108601790686,59,0.2,1.38,0.023,0.02,0.26,1.204,50.365,30.333,5.318,1.533,9.23,0.113,1.6603481242170504,1.596962394571628
24303612,2024-06-12,IS2062E350BR,133.21,10.0,9645.0,2301.0,561.0,4189.0,2521.0,136.0,383.0,6424.0,1084.0,324.0,0.1285882352941176,0.0360882352941176,0.8047647058823529,3040.0,0.9301724739827516,48.224607761818,4.191655801823472,0.8292763157892009,59,0.19,1.43,0.027,0.028,0.25,21.339,51.634,16.711,1.011,0.489,5.278,2.068,3.089636189564385,1.3569682794144702
24103596,2024-06-12,S.TOWER6VAN,124.7,10.2,10119.0,1959.0,579.0,3956.0,2422.0,81.0,413.0,3536.0,661.0,2865.0,0.1285882352941176,0.0360882352941176,0.8047647058823529,2916.0,0.9243884358715762,28.356054530646706,5.165390505357241,0.8305898491080828,67,0.19,1.28,0.033,0.021,0.24,19.454,49.813,19.146,1.019,0.862,5.696,2.34,2.6016086070924946,1.2904587964042382
24203579,2024-06-12,2062BK1,129.17,6.71,9978.0,0.0,2192.0,4112.0,1684.0,267.0,0.0,6345.0,1113.0,0.0,0.1285882352941176,0.0360882352941176,0.8047647058823529,1951.0,0.9506181925158182,49.12131299799396,9978000000000.0,0.8631471040487632,6,0.2,0.76,0.036,0.019,0.23,31.59,44.272,16.32,0.972,0.958,2.533,1.794,2.712578886097665,0.9240466698670452
24203613,2024-06-12,EXPORTDSP14,135.44,10.82,9612.0,2505.0,602.0,3471.0,1640.0,277.0,0.0,6726.0,1455.0,0.0,0.1285882352941176,0.0360882352941176,0.8047647058823529,1917.0,0.9260221523251332,49.66036621345496,3.837125748501462,0.855503390714212,55,0.22,0.78,0.017,0.021,0.23,20.524,50.831,17.754,0.886,0.834,5.097,2.374,2.862911855815263,1.3279082525666814
24303581,2024-06-12,SEQRFE550D,132.55,7.15,9426.0,3081.0,547.0,4220.0,2040.0,112.0,315.0,6766.0,1053.0,0.0,0.1285882352941176,0.0360882352941176,0.8047647058823529,2467.0,0.9488188976310036,51.04488872085217,3.059396299901636,0.8269152817183515,73,0.21,0.87,0.035,0.021,0.22,2.224,47.769,27.079,8.851,0.695,11.218,0.142,1.7639955686853765,1.630118755118755
24303630,2024-06-13,2062BK1,130.27,8.15,7968.0,3828.0,541.0,2019.0,1724.0,288.0,0.0,6854.0,1104.0,0.0,0.1304444444444444,0.0367777777777777,0.7276666666666666,2012.0,0.9411212252496668,52.61380210291998,2.0815047021938136,0.8568588469180632,6,0.2,0.75,0.022,0.018,0.17,12.454,47.8035,20.2685,7.441,0.7295,8.481,1.2009999999999998,2.3583956190335233,1.4608309013400158
24303667,2024-06-13,C25HMNMAV65,128.3,6.3,10005.0,1329.0,699.0,2850.0,2525.0,108.0,508.0,6680.0,1135.0,0.0,0.1304444444444444,0.0367777777777777,0.7276666666666666,3141.0,0.9531946508101544,52.06547155064641,7.528216704283275,0.8038841133394448,50,0.25,1.35,0.022,0.017,0.24,25.961,49.015,15.152,0.874,0.808,4.437,2.369,3.2346730020458,1.1921729824390719
24303661,2024-06-13,2062BK1,123.84,8.16,9975.0,1530.0,552.0,2043.0,1688.0,308.0,0.0,5908.0,1010.0,0.0,0.1304444444444444,0.0367777777777777,0.7276666666666666,1996.0,0.9381818181747108,47.706718345868,6.519607843132993,0.8456913827651074,6,0.19,0.75,0.02,0.013,0.21,23.58,50.63,16.561,0.783,0.817,3.893,2.288,3.056997947107837,1.2612724826864632
24303636,2024-06-13,EXPORTDSP14,122.82,8.41,8316.0,3909.0,558.0,4287.0,1725.0,308.0,0.0,6501.0,1046.0,260.0,0.1304444444444444,0.0367777777777777,0.7276666666666666,2033.0,0.9359140440376752,52.931118709876806,2.127398311588097,0.8484997540576249,55,0.21,0.755,0.032,0.021,0.238,22.609,48.274,16.5,1.057,0.804,6.958,2.336,2.9255196654748197,1.2343134748146254
24203665,2024-06-13,EXPORTDSP14,129.1,7.23,10746.0,1041.0,913.0,2388.0,1630.0,253.0,196.0,6801.0,1204.0,0.0,0.1304444444444444,0.0367777777777777,0.7276666666666666,2079.0,0.946966918499619,52.68009295079257,10.322766570595272,0.7840307840304069,55,0.18,0.85,0.032,0.023,0.18,16.4185,45.4745,24.1025,4.0215000000000005,1.5945,5.822,0.918,1.8866347210985956,1.1222175608311535
24203640,2024-06-13,2062BK1,129.19,7.2,11190.0,1233.0,709.0,1394.0,1691.0,250.0,0.0,6772.0,1514.0,0.0,0.1304444444444444,0.0367777777777777,0.7276666666666666,1941.0,0.94721020601989,52.41891787249463,9.075425790746898,0.8712004121582323,6,0.21,0.77,0.025,0.024,0.22,20.628,52.727,16.625,0.77,0.804,4.707,2.321,3.171358113797666,1.4153379502872174
24203637,2024-06-13,SEQRFE550D,106.57,7.88,10701.0,1680.0,718.0,2446.0,1812.0,273.0,240.0,6503.0,1144.0,368.0,0.1304444444444444,0.0367777777777777,0.7276666666666666,2325.0,0.9311489733426724,61.02092521290212,6.369642857139065,0.7793548387093422,73,0.21,0.86,0.018,0.018,0.21,28.137,48.233,14.829,0.742,0.773,4.066,1.917,3.252393796358732,1.1225591733190587
24203634,2024-06-13,SEQRFE550D,123.85,7.33,8514.0,1983.0,936.0,1293.0,1714.0,270.0,0.0,6503.0,1159.0,0.0,0.1304444444444444,0.0367777777777777,0.7276666666666666,1984.0,0.9441225796543364,52.50706499755747,4.293494704990271,0.8639112903221452,73,0.22,0.87,0.02,0.021,0.24,2.003,47.294,24.258,13.993,0.658,9.943,0.072,1.9495444989488435,1.800852943416343
24103631,2024-06-13,2062BK1,134.5,8.15,8979.0,2577.0,702.0,2695.0,1837.0,277.0,0.0,6498.0,1320.0,0.0,0.1304444444444444,0.0367777777777777,0.7276666666666666,2114.0,0.9428671573715888,48.31226765763337,3.484284051221,0.868968779564395,6,0.19,0.76,0.029,0.027,0.21,0.996,50.536,31.435,4.074,1.525,9.677,0.083,1.607583662043517,1.5582141095214606
24103635,2024-06-13,2062BK1,128.3,8.72,9951.0,1965.0,700.0,4134.0,1737.0,265.0,322.0,5594.0,1065.0,0.0,0.1304444444444444,0.0367777777777777,0.7276666666666666,2324.0,0.9363596555179072,43.60093530753234,5.064122137402003,0.7474182444058746,6,0.2,0.77,0.024,0.024,0.2,22.308,47.476,17.015,1.326,0.781,7.313,2.312,2.7900799247766805,1.2073034279320518
24103641,2024-06-13,SEQRFE550D,125.42,8.14,11031.0,1908.0,744.0,3928.0,1739.0,267.0,0.0,4708.0,820.0,0.0,0.1304444444444444,0.0367777777777777,0.7276666666666666,2006.0,0.9390536088578988,37.53787274726887,5.781446540877473,0.8668993020932867,73,0.21,0.86,0.02,0.022,0.22,1.103,50.092,29.782,6.38,1.833,8.991,0.103,1.6818990699392269,1.6218351356601695
24103645,2024-06-13,2062BK1,135.87,9.68,9237.0,1665.0,677.0,2671.0,1739.0,254.0,0.0,6840.0,747.0,0.0,0.1304444444444444,0.0367777777777777,0.7276666666666666,1993.0,0.9334936447891894,50.34223890446499,5.547747747744416,0.8725539387853123,6,0.2,0.78,0.025,0.021,0.22,25.684,49.67,15.168,0.912,0.673,4.395,2.046,3.2744412947458637,1.2158225834088072
24103649,2024-06-13,2062BK1,131.79,10.92,9900.0,1998.0,684.0,2957.0,1733.0,341.0,0.0,6080.0,2386.0,0.0,0.1304444444444444,0.0367777777777777,0.7276666666666666,2074.0,0.9234811856147188,46.13400106194603,4.954954954952475,0.8355834136929433,6,0.19,0.73,0.018,0.022,0.21,1.185,48.555,31.084,5.436,3.77,8.077,0.083,1.5620073990670742,1.5046482801363497
24103651,2024-06-13,2062BK1,123.08,8.6,9954.0,1971.0,737.0,2747.0,1729.0,301.0,0.0,6475.0,1494.0,0.0,0.1304444444444444,0.0367777777777777,0.7276666666666666,2030.0,0.9346901579515896,52.608059798077605,5.050228310499721,0.851724137930615,6,0.17,0.76,0.028,0.025,0.22,10.155999999999999,49.244,25.73,2.9215,1.3415,7.6335,1.2505,1.9138004741362558,1.3721960598545437
24103660,2024-06-13,EXPORTDSP14,133.42,0.0,9696.0,2505.0,0.0,3591.0,0.0,0.0,0.0,6625.0,1075.0,0.0,0.1304444444444444,0.0367777777777777,0.7276666666666666,0.0,0.999999999992505,49.65522410396002,3.870658682633185,0.0,55,0.18,0.79,0.024,0.019,0.22,20.841,50.338,18.54,1.124,1.051,4.107,2.307,2.714956043363357,1.2781981615966687
24103668,2024-06-13,2062BK1,132.4,6.2,7941.0,2496.0,712.0,3400.0,1733.0,325.0,0.0,6342.0,1073.0,0.0,0.1304444444444444,0.0367777777777777,0.7276666666666666,2058.0,0.9552669552600632,47.90030211444184,3.18149038461411,0.8420796890180554,6,0.2,0.75,0.017,0.016,0.21,1.336,50.011,29.589,5.739,2.907,8.534,0.108,1.6901318012842177,1.6171182823514196
24203684,2024-06-13,JIS540RC2ALK,130.8,7.1,9186.0,1989.0,701.0,2457.0,1927.0,0.0,952.0,6137.0,1012.0,0.0,0.1304444444444444,0.0367777777777777,0.7276666666666666,2879.0,0.9485134155116136,46.91896024428961,4.618401206634179,0.6693296283429422,62,0.22,1.36,0.016,0.018,0.2,1.803,46.766,31.463,7.057,1.935,9.115,0.134,1.4863335875921686,1.4057774972194668
24103638,2024-06-13,2062BK1,129.01,7.21,11718.0,1974.0,702.0,4163.0,1837.0,274.0,0.0,6128.0,1465.0,0.0,0.1304444444444444,0.0367777777777777,0.7276666666666666,2111.0,0.9470709146898616,47.50019378305946,5.93617021276295,0.8702036949309,6,0.21,0.77,0.023,0.023,0.22,19.794,51.642,17.323,0.892,0.823,5.746,2.17,2.980951281459247,1.3912926343014171
24103696,2024-06-14,S.TOWER6VAN,130.2,7.88,9861.0,2424.0,697.0,2953.0,2537.0,98.0,480.0,6137.0,1083.0,0.0,0.12625,0.03725,0.7334583333333334,3115.0,0.9429316338286288,47.13517665094367,4.068069306929015,0.8144462279291126,67,0.182,1.406,0.02,0.017,0.202,1.633,47.697,30.356,7.026,2.082,9.394,0.059,1.5712026880126495,1.490997186620819
24103693,2024-06-14,S.TOWER6VAN,130.2,8.16,8979.0,2001.0,695.0,3115.0,2481.0,102.0,417.0,6185.0,1431.0,0.0,0.12625,0.03725,0.7334583333333334,3000.0,0.941023417165792,47.503840245410885,4.48725637181185,0.8269999999997243,67,0.189,1.319,0.024,0.023,0.235,17.483,49.661,20.556,1.489,0.943,5.975,2.188,2.4157707836746605,1.3054942166140906
24103690,2024-06-14,2062BK1,127.9,8.1,8658.0,2001.0,686.0,1660.0,1628.0,233.0,0.0,6358.0,1079.0,0.0,0.12625,0.03725,0.7334583333333334,1861.0,0.9404411764636732,49.71071149296551,4.326836581706983,0.8747984954320931,6,0.2,0.73,0.022,0.018,0.24,18.881,49.985,19.466,1.092,0.864,5.478,2.534,2.5676786356398003,1.3034578074475853
24103687,2024-06-14,2830C20MMNC,129.8,7.23,8961.0,2472.0,720.0,1958.0,1735.0,257.0,0.0,6203.0,1060.0,0.0,0.12625,0.03725,0.7334583333333334,1992.0,0.9472378311249564,47.78890600887682,3.6249999999985336,0.8709839357425346,17,0.2,0.825,0.022,0.02,0.245,19.176,50.584,18.765,1.142,0.858,5.42,2.381,2.695513162101673,1.3331927679089137
24203730,2024-06-14,1786500D,109.46,8.1,7794.0,1554.0,707.0,2039.0,1475.0,253.0,0.0,5819.0,1035.0,0.0,0.12625,0.03725,0.7334583333333334,1728.0,0.9310990132618996,53.16097204409683,5.015444015440788,0.853587962962469,2,0.18,0.86,0.018,0.022,0.246,20.275,50.257,18.29,0.991,0.829,5.216,2.434,2.747635449127986,1.3031426645231552
24203717,2024-06-14,2830C20MMNC,123.04,8.14,8946.0,1836.0,806.0,4269.0,1654.0,257.0,246.0,6497.0,1822.0,0.0,0.12625,0.03725,0.7334583333333334,2157.0,0.9379478578980184,52.80396618942779,4.87254901960519,0.7668057487247256,17,0.187,0.814,0.02,0.021,0.21,25.659,48.081,16.096,0.941,0.957,4.485,2.346,2.9869540908243772,1.1514752370916757
24203716,2024-06-14,2062BK1,123.72,7.55,9150.0,1575.0,564.0,3701.0,1701.0,257.0,0.0,6606.0,1449.0,0.0,0.12625,0.03725,0.7334583333333334,1958.0,0.9424849546663938,53.39476236620276,5.809523809520121,0.8687436159341835,6,0.19,0.73,0.03,0.025,0.21,22.116,50.303,17.284,1.055,1.015,4.475,2.203,2.910211165750651,1.2766934849369307
24203701,2024-06-14,S.TOWER6VAN,134.98,0.0,10029.0,2004.0,652.0,4417.0,2514.0,132.0,449.0,6018.0,989.0,659.0,0.12625,0.03725,0.7334583333333334,3095.0,0.9999999999925916,44.58438287120623,5.004491017961574,0.812277867528009,67,0.2,1.33,0.017,0.023,0.24,26.413,48.989,14.889,0.838,0.816,4.349,2.316,3.290060443250504,1.186088177614217
24203698,2024-06-14,S.TOWER6VAN,123.28,8.0,11091.0,1995.0,564.0,2041.0,2440.0,115.0,445.0,3872.0,736.0,0.0,0.12625,0.03725,0.7334583333333334,3000.0,0.939061547829532,31.40817650850577,5.559398496237815,0.8133333333330622,67,0.194,1.258,0.019,0.016,0.221,23.654,50.264,16.692,0.814,0.821,3.995,2.304,3.011082489666327,1.2457927479118647
24203695,2024-06-14,2062BK1,132.32,7.86,9591.0,1776.0,712.0,2721.0,1573.0,263.0,0.0,6602.0,1239.0,357.0,0.12625,0.03725,0.7334583333333334,1836.0,0.9439292338354692,49.89419588837747,5.4003378378347975,0.8567538126356989,6,0.22,0.84,0.024,0.022,0.25,1.677,47.146,33.554,4.778,1.886,8.972,0.172,1.4050365072269408,1.3381584922797458
24203689,2024-06-14,JIS540RC2ALK,124.1,8.16,9003.0,1977.0,710.0,2710.0,1097.0,0.0,1310.0,6014.0,1009.0,360.0,0.12625,0.03725,0.7334583333333334,2407.0,0.9383033418952194,48.46091861363045,4.553869499238972,0.4557540506853113,62,0.218,1.357,0.017,0.016,0.23,1.197,49.383,30.483,5.792,2.85,8.444,0.092,1.619964571578533,1.5587576149742748
24203688,2024-06-14,2062BK1,129.29,8.03,8610.0,2115.0,721.0,2449.0,1694.0,267.0,0.0,6414.0,1136.0,0.0,0.12625,0.03725,0.7334583333333334,1961.0,0.9415234488716756,49.60940521270316,4.070921985813678,0.8638449770520837,6,0.205,0.71,0.017,0.02,0.218,1.848,47.604,33.162,4.666,1.86,8.849,0.211,1.4354551759491,1.3596869555282627
24103702,2024-06-14,2830C20MMNC,128.61,0.0,10530.0,2850.0,690.0,2225.0,1734.0,258.0,0.0,6188.0,1079.0,329.0,0.12625,0.03725,0.7334583333333334,1992.0,0.9999999999922248,48.11445455214902,3.694736842103967,0.8704819277104064,17,0.204,0.764,0.022,0.021,0.2,17.326,49.582,20.75,1.477,0.931,5.979,2.252,2.3893788251168617,1.302150904745647
24103699,2024-06-14,2830C20MMNC,129.55,0.0,8751.0,2502.0,714.0,2978.0,1733.0,247.0,0.0,6651.0,1164.0,0.0,0.12625,0.03725,0.7334583333333334,1980.0,0.9999999999922812,51.33925125394566,3.49760191846383,0.8752525252520832,17,0.2,0.75,0.022,0.023,0.19,18.907,50.322,19.183,1.129,0.864,5.435,2.474,2.6231234361968307,1.3210994723162952
24203669,2024-06-14,2830C20MMNC,123.1,6.0,12597.0,1998.0,709.0,2037.0,1725.0,250.0,0.0,6499.0,1226.0,315.0,0.12625,0.03725,0.7334583333333334,1975.0,0.9535243996827768,52.794476035314425,6.304804804801649,0.8734177215185451,17,0.193,0.768,0.015,0.012,0.202,1.451,47.125,31.053,7.264,2.015,9.304,0.046,1.517517872093772,1.4497769573911707
24303718,2024-06-14,S.TOWER6VAN,126.58,0.0,9099.0,2418.0,820.0,2035.0,2457.0,108.0,460.0,6510.0,1045.0,0.0,0.12625,0.03725,0.7334583333333334,3025.0,0.9999999999921,51.42992573825699,3.763027295283804,0.8122314049584092,67,0.18,1.38,0.026,0.026,0.17,7.635000000000001,49.6,26.270666666666667,4.2973333333333334,2.04,7.411333333333334,0.8850000000000001,1.8879654888028927,1.4628391663389697
24303715,2024-06-14,S.TOWER6VAN,131.14,7.21,9717.0,4419.0,787.0,4905.0,2484.0,108.0,455.0,6447.0,1080.0,300.0,0.12625,0.03725,0.7334583333333334,3047.0,0.9478857968850892,49.161201768726855,2.1989137813980086,0.815228093206165,67,0.187,1.307,0.029,0.021,0.219,22.143,52.177,15.965,0.906,0.751,4.328,2.312,3.2680070149066767,1.3691516439686162
24303709,2024-06-14,2062BK1,129.74,0.0,9474.0,1998.0,796.0,2653.0,1740.0,278.0,0.0,171.0,142.0,0.0,0.12625,0.03725,0.7334583333333334,2018.0,0.9999999999922924,1.3180206566878525,4.741741741739369,0.8622398414267284,6,0.21,0.79,0.025,0.021,0.2,1.928,50.426,30.458,5.922,1.718,7.656,0.048,1.6555369513115994,1.5569827399882672
24303700,2024-06-14,2062BK1,121.14,0.0,14349.0,2559.0,699.0,3019.0,1695.0,288.0,0.0,6517.0,1108.0,0.0,0.12625,0.03725,0.7334583333333334,1983.0,0.999999999991745,53.79725936888065,5.607268464241654,0.8547655068074358,6,0.217,0.745,0.015,0.015,0.204,11.1905,49.2685,23.674999999999997,4.995500000000001,0.984,6.9655,1.1744999999999999,2.080946950498395,1.413061247902715
24303707,2024-06-14,2830C20MMNC,130.17,7.86,9672.0,2028.0,801.0,2718.0,1731.0,285.0,0.0,6378.0,1035.0,333.0,0.12625,0.03725,0.7334583333333334,2016.0,0.9430558574154672,48.99746485327651,4.769230769228417,0.8586309523805264,17,0.2,0.75,0.02,0.022,0.2,20.951,50.159,18.545,1.122,1.067,4.137,2.31,2.704572414536827,1.2699445527508417
24303703,2024-06-14,2062BK1,126.07,8.0,5910.0,1992.0,699.0,2674.0,1743.0,285.0,0.0,6322.0,1162.0,312.0,0.12625,0.03725,0.7334583333333334,2028.0,0.9403296785191294,50.146743872054046,2.9668674698780286,0.859467455620878,6,0.22,0.73,0.017,0.015,0.17,11.4035,50.8845,23.0545,4.3555,0.8725,6.666,1.2275,2.2070438723948733,1.476667924199774
24303711,2024-06-14,2830C20MMNC,125.74,0.0,9801.0,1314.0,801.0,1131.0,1674.0,271.0,0.0,6698.0,1263.0,0.0,0.12625,0.03725,0.7334583333333334,1945.0,0.999999999992047,53.26864959397751,7.458904109583365,0.8606683804622824,17,0.202,0.751,0.033,0.028,0.242,2.124,50.462,30.284,5.737,1.341,8.144,0.221,1.6662374112596996,1.5570366256286836
24203745,2024-06-15,2830C20MMNC,127.21,8.63,8625.0,2013.0,734.0,411.0,1775.0,256.0,0.0,6409.0,1040.0,0.0,0.1376071428571428,0.0375,0.9456071428571428,2031.0,0.9364693757292664,50.381259334561896,4.284649776450927,0.8739537173801704,17,0.18,0.74,0.021,0.019,0.22,1.909,48.382,31.208,5.487,2.714,8.531,0.079,1.5502579384152007,1.4608973971858206
24303747,2024-06-15,2062BK1,125.56,8.64,10266.0,2412.0,812.0,2544.0,1790.0,278.0,0.0,6187.0,1143.0,274.0,0.1376071428571428,0.0375,0.9456071428571428,2068.0,0.9356184798738032,49.27524689352281,4.256218905470872,0.8655705996127343,6,0.22,0.76,0.016,0.021,0.22,21.894,49.767,17.564,1.163,0.924,4.922,2.245,2.8333048676345003,1.2612331787424924
24203772,2024-06-15,2830C20MMNC,126.87,8.74,10440.0,1824.0,715.0,1497.0,1613.0,260.0,0.0,6803.0,1361.0,0.0,0.1376071428571428,0.0375,0.9456071428571428,1873.0,0.935550475621742,53.62181760815305,5.723684210523178,0.8611852642814409,17,0.2,0.73,0.024,0.02,0.225,27.909,47.457,15.34,0.778,0.812,4.232,1.947,3.09347500162962,1.0972716763005783
24203766,2024-06-15,C20MMNATLT,127.96,8.12,9822.0,2016.0,808.0,2517.0,1694.0,250.0,0.0,6784.0,1465.0,0.0,0.1376071428571428,0.0375,0.9456071428571428,1944.0,0.940329218100086,53.01656767698487,4.872023809521393,0.8713991769542843,41,0.2,0.73,0.018,0.019,0.22,22.713,48.965,17.624,0.957,0.895,4.898,2.23,2.7781560283687945,1.2138678169467996
24203760,2024-06-15,2830C20MMNC,128.98,8.04,10464.0,2253.0,701.0,1444.0,1596.0,260.0,0.0,6600.0,1181.0,0.0,0.1376071428571428,0.0375,0.9456071428571428,1856.0,0.9413224346741986,51.170724142881305,4.644474034618445,0.859913793102985,17,0.21,0.77,0.02,0.025,0.23,1.077,46.564,32.763,6.951,1.503,9.069,0.096,1.4211939934073985,1.375964067255696
24203754,2024-06-15,2830C20MMNC,132.15,7.91,9192.0,2535.0,806.0,1398.0,1704.0,270.0,0.0,6503.0,1095.0,262.0,0.1376071428571428,0.0375,0.9456071428571428,1974.0,0.9435242039058724,49.20923193303664,3.6260355029571496,0.8632218844980429,17,0.193,0.8,0.014,0.023,0.205,20.843,50.731,17.619,1.084,0.863,4.952,2.358,2.879171396140749,1.3189558796765724
24203751,2024-06-15,2830C20MMNC,132.64,7.23,9168.0,2397.0,833.0,1776.0,1768.0,250.0,0.0,6613.0,1059.0,290.0,0.1376071428571428,0.0375,0.9456071428571428,2018.0,0.9483091441985536,49.85675512628276,3.82478097621868,0.8761149653117561,17,0.208,0.727,0.018,0.02,0.22,10.588000000000001,50.167500000000004,24.323,3.7515,1.2185000000000001,6.979,1.204,2.06246916625555,1.43697009624198
24203748,2024-06-15,SEQRFE550D,124.2,8.67,8508.0,2259.0,803.0,1440.0,1745.0,260.0,0.0,6316.0,1196.0,0.0,0.1376071428571428,0.0375,0.9456071428571428,2005.0,0.9347482501623036,50.853462157400536,3.766268260290497,0.8703241895257504,73,0.23,0.88,0.03,0.024,0.25,20.376,50.692,17.841,1.153,0.84,5.161,2.318,2.8411613047864583,1.326390705950076
24103770,2024-06-15,FE500DHCR,122.77,8.44,10731.0,1974.0,807.0,2974.0,1736.0,250.0,0.0,5671.0,1433.0,0.0,0.1376071428571428,0.0375,0.9456071428571428,1986.0,0.9356756344719482,46.19206646537271,5.436170212763203,0.8741188318223192,57,0.19,0.74,0.016,0.02,0.22,23.127,48.445,17.705,1.003,0.927,4.795,2.318,2.736078165593584,1.186417848308966
24103768,2024-06-15,2830C20MMNC,126.33,8.52,10647.0,2841.0,805.0,3140.0,1727.0,275.0,0.0,5795.0,1476.0,0.0,0.1376071428571428,0.0375,0.9456071428571428,2002.0,0.9368186874235312,45.87192274166174,3.747624076028248,0.8626373626369318,17,0.17,0.72,0.015,0.024,0.25,22.472,48.999,17.838,0.953,0.884,4.884,2.261,2.746734682437356,1.2155242985785517
24103752,2024-06-15,2062BK1,121.66,7.69,6027.0,2331.0,784.0,1693.0,1735.0,280.0,0.0,6273.0,1034.0,0.0,0.1376071428571428,0.0375,0.9456071428571428,2015.0,0.9405488983305718,51.56172940940686,2.5855855855844765,0.8610421836224015,6,0.21,0.86,0.035,0.027,0.21,23.069,50.065,17.605,0.906,0.919,3.448,2.348,2.8436328524366687,1.2308543331284574
24303753,2024-06-15,SEQRFE550D,140.49,7.23,10278.0,2382.0,806.0,2667.0,1779.0,278.0,0.0,6518.0,1079.0,362.0,0.1376071428571428,0.0375,0.9456071428571428,2057.0,0.9510560519838136,46.39476119263723,4.314861460955368,0.8648517258138723,73,0.21,0.84,0.017,0.022,0.22,11.522,51.7615,23.73,3.5515,1.064,5.536,1.2185,2.181176520163499,1.4682863869741583
24103749,2024-06-15,2830C20MMNC,122.57,7.23,12621.0,2202.0,812.0,1728.0,1752.0,277.0,0.0,5704.0,944.0,0.0,0.1376071428571428,0.0375,0.9456071428571428,2029.0,0.9442989214102906,46.53667292121615,5.73160762942519,0.8634795465742418,17,0.191,0.775,0.023,0.021,0.203,20.974,50.468,17.709,1.095,0.871,4.963,2.359,2.8496894409937887,1.3046220659704273
24103740,2024-06-15,S.TOWER6VAN,126.8,9.12,9141.0,1971.0,695.0,2483.0,2538.0,92.0,512.0,6399.0,1078.0,0.0,0.1376071428571428,0.0375,0.9456071428571428,3142.0,0.9329017068795404,50.4652996841446,4.637747336375121,0.8077657542963693,67,0.196,1.325,0.029,0.022,0.196,23.656,49.314,18.078,1.112,1.092,3.011,2.103,2.727695115880303,1.1815981789864625
24103737,2024-06-15,S.TOWER6VAN,127.3,9.07,9165.0,1971.0,691.0,1999.0,2230.0,78.0,419.0,6205.0,1049.0,0.0,0.1376071428571428,0.0375,0.9456071428571428,2727.0,0.9334897704705324,48.74312647251576,4.64992389649688,0.8177484415105178,67,0.2,1.28,0.025,0.025,0.22,23.151,52.128,15.759,0.889,0.745,3.622,2.296,3.3076142131979696,1.339672586158156
24303774,2024-06-15,2830C20MMNC,123.78,8.33,10692.0,900.0,806.0,4251.0,1701.0,275.0,207.0,6638.0,1135.0,0.0,0.1376071428571428,0.0375,0.9456071428571428,2183.0,0.9369464839835216,53.627403457314365,11.8799999999868,0.7792029317449477,17,0.2,0.78,0.033,0.025,0.21,20.775,51.103,18.227,0.975,0.852,4.173,2.33,2.803543998244459,1.310232546214394
24303758,2024-06-15,1786500D,126.22,8.03,10626.0,2379.0,798.0,2052.0,1793.0,277.0,0.0,5846.0,1015.0,344.0,0.1376071428571428,0.0375,0.9456071428571428,2070.0,0.9401862197322892,46.31595626646874,4.466582597728261,0.8661835748788086,2,0.2,0.73,0.014,0.02,0.185,1.776,50.322,28.093,7.448,1.795,8.413,0.057,1.7912009681782588,1.6847003682624708
24203736,2024-06-15,S.TOWER6VAN,117.1,8.24,9213.0,1881.0,707.0,1152.0,2430.0,115.0,500.0,6428.0,1132.0,307.0,0.1376071428571428,0.0375,0.9456071428571428,3045.0,0.9342588160129708,54.89325362890783,4.8979266347661365,0.7980295566499842,67,0.187,1.421,0.018,0.024,0.223,23.766,49.662,17.827,1.034,1.093,2.843,2.144,2.7856181287861785,1.1939702841756021
24103799,2024-06-16,SEQRFE550D,141.17,0.0,9960.0,1458.0,780.0,2212.0,1742.0,257.0,0.0,197.0,3602.0,0.0,0.1308571428571428,0.0340357142857142,0.7597142857142857,1999.0,0.9999999999929164,1.3954806261854824,6.831275720159924,0.8714357178584935,73,0.21,0.85,0.027,0.025,0.25,2.219,49.374,31.043,5.931,1.752,7.66,0.169,1.5904522613065326,1.4843519826834624
24203808,2024-06-16,S.TOWER6VAN,124.96,7.91,9468.0,2001.0,806.0,3489.0,2430.0,108.0,550.0,6707.0,1678.0,0.0,0.1308571428571428,0.0340357142857142,0.7597142857142857,3088.0,0.9404681267333448,53.67317541570364,4.731634182906181,0.7869170984453411,67,0.186,1.296,0.027,0.018,0.214,20.54,50.839,17.549,1.343,1.13,4.371,2.532,2.896809116809117,1.3347072722499345
24103784,2024-06-16,C20MMNATLT,127.0,9.9,11181.0,2502.0,584.0,3987.0,1729.0,267.0,0.0,6116.0,1049.0,0.0,0.1308571428571428,0.0340357142857142,0.7597142857142857,1996.0,0.9276844411911784,48.15748031458144,4.468824940046176,0.8662324649294257,41,0.201,0.76,0.027,0.026,0.192,22.773,48.61,17.546,1.42,0.985,5.132,1.979,2.770274120932353,1.2056051587301586
24103805,2024-06-16,S.TOWER6VAN,134.69,8.16,8949.0,990.0,779.0,3964.0,2487.0,95.0,412.0,5724.0,1271.0,0.0,0.1308571428571428,0.0340357142857142,0.7597142857142857,2994.0,0.9428771438505924,42.497587051432944,9.039393939384809,0.8306613226450131,67,0.18,1.28,0.03,0.026,0.18,1.733,48.338,29.202,6.245,4.184,7.998,0.163,1.6552408999075436,1.562516162399793
24103815,2024-06-16,SEQRFE550D,134.38,7.86,9705.0,2826.0,803.0,2504.0,1831.0,237.0,224.0,5886.0,975.0,454.0,0.1308571428571428,0.0340357142857142,0.7597142857142857,2292.0,0.9447412823330656,43.80116088671082,3.4341825902323304,0.7988656195458993,73,0.21,0.87,0.021,0.022,0.25,1.71,48.731,28.922,6.047,4.24,8.033,0.187,1.6848528852470352,1.5908007704109945
24103822,2024-06-16,C20MMNATLT,129.27,7.32,9009.0,2409.0,805.0,1940.0,1728.0,250.0,0.0,5957.0,981.0,0.0,0.1308571428571428,0.0340357142857142,0.7597142857142857,1978.0,0.9464089611176044,46.08184420170123,3.739726027395708,0.873609706774078,41,0.2,0.76,0.023,0.025,0.21,39.443,37.546,10.159,2.836,0.24,7.525,1.306,3.6954724409448816,0.756930024393686
24203840,2024-06-16,S.TOWER6VAN,124.25,8.0,9234.0,2580.0,622.0,2041.0,2413.0,108.0,452.0,6739.0,1181.0,0.0,0.1308571428571428,0.0340357142857142,0.7597142857142857,2973.0,0.9395085066091532,54.23742454684718,3.579069767440473,0.8116380760172177,67,0.19,1.28,0.021,0.019,0.24,1.985,49.195,28.375,5.805,4.289,8.008,0.206,1.7336833944178178,1.6203352985738282
24203823,2024-06-16,S.TOWER6VAN,127.9,8.15,9465.0,1974.0,803.0,2363.0,2511.0,105.0,570.0,6500.0,1119.0,306.0,0.1308571428571428,0.0340357142857142,0.7597142857142857,3186.0,0.940095553098566,50.82095386981375,4.794832826745291,0.7881355932200916,67,0.18,1.319,0.026,0.015,0.239,20.749,50.84,18.02,1.203,0.846,4.435,2.321,2.8211530991620886,1.3113231880319838
24203816,2024-06-16,2062BK1,125.3,8.5,10098.0,1971.0,712.0,1899.0,1738.0,287.0,0.0,6608.0,1065.0,0.0,0.1308571428571428,0.0340357142857142,0.7597142857142857,2025.0,0.9364723467792492,52.73743016717688,5.123287671230277,0.8582716049378478,6,0.21,0.75,0.023,0.026,0.22,20.864,50.288,18.546,1.119,1.056,4.125,2.305,2.711381894646034,1.2759889370987796
24203810,2024-06-16,ASP1239,115.14,8.14,10986.0,2001.0,1012.0,2909.0,1137.0,253.0,0.0,6094.0,1527.0,0.0,0.1308571428571428,0.0340357142857142,0.7597142857142857,1390.0,0.9339714471046888,52.9268716340722,5.490254872560975,0.8179856115102029,24,0.42,0.74,0.016,0.015,0.27,24.623,50.043,15.426,1.413,1.034,4.152,1.836,3.2438581707396126,1.2495131086142324
24203806,2024-06-16,S.TOWER6VAN,130.71,8.12,8949.0,1707.0,809.0,2931.0,2420.0,91.0,550.0,6501.0,1941.0,0.0,0.1308571428571428,0.0340357142857142,0.7597142857142857,3061.0,0.941511200742336,49.73605691951851,5.242530755708704,0.7905913100291438,67,0.19,1.25,0.035,0.023,0.23,20.391,50.952,17.673,1.319,1.132,4.291,2.557,2.8828788050243297,1.3385524760278473
24103809,2024-06-16,SEQRFE550D,129.11,8.16,9555.0,1971.0,793.0,2580.0,1835.0,255.0,214.0,5877.0,1025.0,0.0,0.1308571428571428,0.0340357142857142,0.7597142857142857,2304.0,0.9405551103595794,45.51932460657176,4.84779299847547,0.7964409722218766,73,0.21,0.86,0.028,0.025,0.2,13.1165,49.629,23.0185,3.0255,2.7595,5.108499999999999,1.4655,2.155954734029844,1.3733949524020368
24303821,2024-06-16,SEQRFE550D,127.1,8.22,9555.0,0.0,801.0,2838.0,1718.0,241.0,0.0,6201.0,1242.0,0.0,0.1308571428571428,0.0340357142857142,0.7597142857142857,1959.0,0.9392550990175936,48.78835562510788,9555000000000.0,0.8769780500250756,73,0.22,0.88,0.02,0.023,0.21,21.104,50.505,17.957,1.265,0.848,4.494,2.258,2.812395589709322,1.292944549690236
24303824,2024-06-16,2830C20MMNC,125.5,8.34,9642.0,0.0,809.0,3399.0,1738.0,244.0,0.0,6239.0,1245.0,224.0,0.1308571428571428,0.0340357142857142,0.7597142857142857,1982.0,0.9376867901902444,49.713147409962446,9642000000000.0,0.8768920282538462,17,0.21,0.84,0.02,0.021,0.21,23.136,47.868,16.398,1.141,0.797,6.919,2.279,2.918958473077627,1.2107752624256989
24303801,2024-06-16,S.TOWER6VAN,126.8,8.16,9204.0,0.0,801.0,4552.0,2525.0,132.0,441.0,6593.0,1144.0,0.0,0.1308571428571428,0.0340357142857142,0.7597142857142857,3098.0,0.9395376407754924,51.9952681383912,9204000000000.0,0.815041962556225,67,0.19,1.28,0.031,0.018,0.21,20.897,49.343,18.279,1.449,1.1,4.833,2.432,2.699288840262582,1.2594889858845753
24303811,2024-06-16,SEQRFE550D,133.85,7.65,9918.0,0.0,790.0,3000.0,1827.0,207.0,305.0,6661.0,3793.0,0.0,0.1308571428571428,0.0340357142857142,0.7597142857142857,2339.0,0.9459363957530322,49.76466193463008,9918000000000.0,0.7811030354849161,73,0.21,0.88,0.026,0.024,0.21,0.978,47.317,31.755,6.908,2.231,9.008,0.086,1.4900176344627787,1.4455000916478282
24303794,2024-06-16,C20MMNATLT,129.47,9.9,9969.0,2355.0,572.0,3411.0,1762.0,281.0,0.0,6720.0,1083.0,0.0,0.1308571428571428,0.0340357142857142,0.7597142857142857,2043.0,0.9289660615560812,51.90391596468755,4.233121019106483,0.8624571708267927,41,0.205,0.78,0.03,0.021,0.18,12.940000000000001,49.2645,22.066,4.6795,1.1775,7.234,1.0915000000000001,2.2324964879684597,1.4072756877195989
24303776,2024-06-16,C20MMNATLT,129.13,8.15,9225.0,0.0,806.0,1307.0,1718.0,271.0,187.0,6807.0,1174.0,0.0,0.1308571428571428,0.0340357142857142,0.7597142857142857,2176.0,0.9406322843754324,52.71431890302243,9225000000000.0,0.7895220588231666,41,0.184,0.75,0.027,0.025,0.2,2.463,49.907,28.842,6.58,2.0,8.083,0.261,1.7302985126373815,1.594167252283907
24303771,2024-06-16,C20MMNATLT,132.41,8.14,10230.0,894.0,795.0,5019.0,1688.0,268.0,200.0,6601.0,1399.0,0.0,0.1308571428571428,0.0340357142857142,0.7597142857142857,2156.0,0.9420846673714544,49.8527301559561,11.44295302012143,0.7829313543595626,41,0.192,0.76,0.03,0.024,0.21,19.68,51.239,18.832,1.111,0.851,4.34,2.383,2.7207030212924117,1.33043387946927
24303845,2024-06-17,1786500D,132.91,8.12,10512.0,555.0,806.0,3976.0,1760.0,289.0,0.0,6657.0,1060.0,0.0,0.1319,0.0416,0.7905,2049.0,0.9424235978093852,50.086524715596376,18.94054054050641,0.8589555880913329,2,0.19,0.79,0.025,0.03,0.185,24.705,49.964,15.377,1.456,1.051,4.188,1.785,3.2490570945506567,1.2465134845196217
24103882,2024-06-17,2062BK1,126.52,8.14,10335.0,1248.0,885.0,3026.0,1638.0,345.0,162.0,6194.0,1238.0,0.0,0.1319,0.0416,0.7905,2145.0,0.939551462936733,48.95668668946446,8.281249999993365,0.7636363636360076,6,0.21,0.73,0.021,0.03,0.23,24.199,47.405,16.214,0.817,1.111,6.406,2.269,2.9235275979031763,1.1729846092938092
24303857,2024-06-17,1786500D,125.88,8.16,10665.0,918.0,798.0,2038.0,1633.0,268.0,190.0,6337.0,1879.0,0.0,0.1319,0.0416,0.7905,2091.0,0.939122649948231,50.34159516960326,11.617647058810874,0.7809660449541937,2,0.19,0.71,0.014,0.032,0.188,24.427,48.238,18.203,1.232,1.332,2.806,2.15,2.649857174247418,1.131524008350731
24303836,2024-06-17,C20MMNATLT,134.58,8.0,9204.0,660.0,801.0,3580.0,1640.0,285.0,0.0,6559.0,1299.0,307.0,0.1319,0.0416,0.7905,1925.0,0.9438911488221076,48.73681081848167,13.945454545433416,0.8519480519476094,41,0.191,0.753,0.026,0.025,0.235,25.785,48.148,15.791,0.977,1.044,4.681,2.063,3.0488855116514695,1.1580441109267143
24303863,2024-06-17,2062BK1,125.46,8.14,9915.0,1986.0,807.0,2858.0,1684.0,264.0,206.0,6534.0,1029.0,330.0,0.1319,0.0416,0.7905,2154.0,0.9390718562803962,52.08034433243998,4.992447129906852,0.7818012999067866,6,0.2,0.78,0.014,0.035,0.19,24.497,48.796,17.736,1.18,1.319,2.793,2.077,2.7510853019112584,1.1553724487379835
24303867,2024-06-17,2062BK1,114.4,8.16,8859.0,2001.0,699.0,2126.0,1657.0,258.0,223.0,6646.0,1061.0,0.0,0.1319,0.0416,0.7905,2138.0,0.933420365527632,58.09440559389777,4.427286356819376,0.7750233863420135,6,0.22,0.86,0.018,0.027,0.2,1.11,51.07,32.113,5.233,1.075,7.768,0.061,1.590272155446223,1.5371418251866122
24103870,2024-06-17,2062BK1,124.3,9.07,10434.0,2262.0,579.0,2842.0,1678.0,291.0,0.0,6213.0,1051.0,0.0,0.1319,0.0416,0.7905,1969.0,0.9319937017250356,49.9839098950122,4.612732095488677,0.8522092432702629,6,0.19,0.71,0.024,0.041,0.21,24.003,47.617,16.306,0.925,1.11,6.304,2.164,2.920034341080517,1.1812701562887622
24103864,2024-06-17,2062BK1,120.2,8.66,9066.0,3306.0,728.0,549.0,1741.0,268.0,0.0,5956.0,963.0,0.0,0.1319,0.0416,0.7905,2009.0,0.932795281693832,49.550748751667626,2.742286751360332,0.8666002986556164,6,0.19,0.76,0.039,0.038,0.21,19.39,49.309,17.628,1.107,0.937,7.323,2.676,2.797038969879176,1.3319916799481348
24103860,2024-06-17,2830C20MMNC,128.93,8.16,9585.0,3849.0,689.0,1546.0,1739.0,271.0,0.0,6369.0,1034.0,0.0,0.1319,0.0416,0.7905,2010.0,0.940477058859578,49.39889862677888,2.490257209664201,0.8651741293528034,17,0.19,0.75,0.032,0.037,0.21,19.218,51.44,17.26,1.286,0.677,6.637,2.14,2.98012861363768,1.4101263740782368
24103858,2024-06-17,2830C20MMNC,128.33,7.88,9960.0,3261.0,719.0,2672.0,1736.0,261.0,0.0,6414.0,1748.0,0.0,0.1319,0.0416,0.7905,1997.0,0.9421481535794572,49.98051897412935,3.054277828885908,0.8693039559334655,17,0.208,0.754,0.022,0.032,0.224,0.884,50.577,30.813,5.784,0.576,9.43,0.056,1.6413643149217887,1.595589627105811
24103841,2024-06-17,S.TOWER6VAN,133.47,9.9,9255.0,3282.0,857.0,2852.0,2469.0,94.0,466.0,6800.0,1121.0,0.0,0.1319,0.0416,0.7905,3029.0,0.9309478970430988,50.9477785266281,2.8199268738565446,0.8151205018155117,67,0.198,1.333,0.022,0.019,0.205,23.138,48.032,16.302,1.152,0.794,6.874,2.252,2.9462062197141625,1.2178190208159023
24103838,2024-06-17,2062BK1,134.53,8.0,10242.0,2475.0,792.0,2913.0,1690.0,261.0,0.0,6741.0,1131.0,0.0,0.1319,0.0416,0.7905,1951.0,0.9438714656497308,50.10778265033742,4.138181818180146,0.8662224500251839,6,0.19,0.75,0.022,0.023,0.21,23.639,50.065,16.084,0.917,0.931,4.637,2.097,3.112527199253963,1.2603212163931126
24303891,2024-06-17,2830C20MMNC,119.58,8.13,7974.0,0.0,798.0,1035.0,1728.0,260.0,0.0,6364.0,1017.0,177.0,0.1319,0.0416,0.7905,1988.0,0.9363401456351396,53.21960193967871,7973999999999.999,0.8692152917500658,17,0.22,0.87,0.018,0.029,0.19,20.996,50.744,17.047,1.013,1.451,4.686,2.454,2.9765368371656495,1.3338239932709495
24303883,2024-06-17,2062BK1,137.5,0.0,6894.0,1053.0,810.0,0.0,1634.0,261.0,0.0,4842.0,882.0,0.0,0.1319,0.0416,0.7905,1895.0,0.9999999999927274,35.21454545428935,6.54700854700233,0.8622691292871439,6,0.2,0.77,0.014,0.023,0.2,26.816,48.012,14.888,1.154,0.876,4.789,2.002,3.224662502518638,1.1512288694401152
24303878,2024-06-17,2062BK1,125.2,8.16,12021.0,2307.0,798.0,1603.0,1698.0,254.0,0.0,987.0,1326.0,0.0,0.1319,0.0416,0.7905,1952.0,0.9388122375454498,7.883386581406682,5.2106631989574295,0.8698770491798823,6,0.2,0.72,0.017,0.029,0.22,26.674,48.517,14.664,1.142,0.874,4.709,1.975,3.308353221957041,1.173637485183483
24103844,2024-06-17,2062BK1,128.2,0.0,10044.0,4377.0,786.0,3426.0,1737.0,255.0,0.0,6037.0,982.0,0.0,0.1319,0.0416,0.7905,1992.0,0.9999999999921998,47.09048361897746,2.294722412610853,0.8719879518067912,6,0.18,0.78,0.022,0.019,0.21,25.768,48.469,15.601,0.957,1.04,4.618,2.038,3.106588898859121,1.1715977761663041
24203876,2024-06-17,2830C20MMNC,127.44,8.16,10761.0,1539.0,913.0,1295.0,1701.0,216.0,297.0,7111.0,1160.0,0.0,0.1319,0.0416,0.7905,2214.0,0.9398230088426268,55.79880728142029,6.992202729040291,0.7682926829264822,17,0.194,0.763,0.019,0.03,0.195,23.777,49.538,16.363,0.984,0.831,4.671,2.343,3.0272549498900023,1.234099798211305
24203837,2024-06-17,S.TOWER6VAN,132.5,10.92,9006.0,2541.0,811.0,2581.0,2454.0,64.0,449.0,7189.0,1161.0,0.0,0.1319,0.0416,0.7905,2967.0,0.9238599916265248,54.25660377317543,3.5442739079088765,0.8270980788672642,67,0.173,1.318,0.023,0.02,0.201,19.453,50.219,18.909,1.008,0.857,5.581,2.309,2.6556848228450556,1.3090477804134195
24203843,2024-06-17,S.TOWER6VAN,126.49,8.16,9321.0,2712.0,613.0,2043.0,2444.0,98.0,452.0,6828.0,1114.0,0.0,0.1319,0.0416,0.7905,2994.0,0.9393984403940632,53.98055182185168,3.4369469026536,0.8162992651967882,67,0.18,1.37,0.02,0.02,0.24,24.633,50.231,15.23,1.459,1.088,4.171,1.711,3.297944980631607,1.260059201284367
24203846,2024-06-17,2062BK1,131.55,9.9,9060.0,1764.0,704.0,2030.0,1664.0,267.0,0.0,7061.0,1189.0,0.0,0.1319,0.0416,0.7905,1931.0,0.9300106044472958,53.67540858948176,5.136054421765796,0.8617296737437278,6,0.19,0.71,0.026,0.02,0.23,21.312,51.286,17.369,1.12,0.85,4.257,2.223,2.9525618883131837,1.3258363062923326
24203861,2024-06-17,1786500D,116.33,0.0,10599.0,987.0,715.0,2717.0,1684.0,294.0,0.0,1454.0,1197.0,0.0,0.1319,0.0416,0.7905,1978.0,0.9999999999914038,12.498925470536411,10.738601823697326,0.8513650151664047,2,0.2,0.77,0.018,0.024,0.18,19.228,51.351,17.311,1.288,0.682,6.649,2.146,2.9662084103512014,1.405336617405583
24303924,2024-06-18,2830C20MMNC,119.09,7.23,9546.0,1518.0,795.0,2130.0,1644.0,251.0,0.0,6001.0,1059.0,0.0,0.1417777777777777,0.0391481481481481,0.8513703703703703,1895.0,0.9427644078456082,50.390460995462334,6.288537549402972,0.8675461741420224,17,0.21,0.75,0.026,0.033,0.21,18.862,50.984,18.56,1.435,1.05,4.757,2.563,2.7468347610581327,1.3623707345749942
24203890,2024-06-18,S.TOWER6VAN,128.06,7.33,10347.0,2007.0,855.0,0.0,2417.0,88.0,449.0,6598.0,1092.0,0.0,0.1417777777777777,0.0391481481481481,0.8513703703703703,2954.0,0.945860107829634,51.5227237228524,5.15545590433226,0.8182125930938327,67,0.18,1.29,0.022,0.029,0.21,24.069,51.089,16.324,0.922,0.761,3.073,2.189,3.1294946401225108,1.2647670446105856
24303897,2024-06-18,2062BK1,129.77,0.0,8982.0,0.0,807.0,3933.0,1692.0,258.0,0.0,6118.0,999.0,216.0,0.1417777777777777,0.0391481481481481,0.8513703703703703,1950.0,0.9999999999922942,47.14494875512719,8982000000000.0,0.8676923076918627,6,0.2,0.7,0.02,0.032,0.21,24.105,50.98,16.359,0.938,0.764,3.094,2.188,3.1161369193154025,1.2598541949833189
24303912,2024-06-18,2062BK1,127.48,7.68,10029.0,975.0,795.0,2712.0,1735.0,277.0,0.0,6948.0,5122.0,0.0,0.1417777777777777,0.0391481481481481,0.8513703703703703,2012.0,0.9431784551572716,54.502667084605406,10.286153846143296,0.8623260437371459,6,0.2,0.79,0.018,0.026,0.24,20.253,51.647,17.355,1.092,0.898,4.559,2.551,2.975743258815395,1.3732617192693237
24103952,2024-06-18,1786500D,126.29,7.68,11478.0,2169.0,842.0,4513.0,2433.0,156.0,467.0,6257.0,1450.0,0.0,0.1417777777777777,0.0391481481481481,0.8513703703703703,3056.0,0.9426737329182454,49.54469870892751,5.291839557397283,0.7961387434552368,2,0.2,1.25,0.024,0.026,0.232,1.356,46.899,33.437,4.286,2.574,9.31,0.131,1.4025659429391713,1.3479048111743406
24103946,2024-06-18,1786500D,119.34,7.68,9792.0,0.0,785.0,4143.0,2027.0,300.0,322.0,6081.0,1370.0,0.0,0.1417777777777777,0.0391481481481481,0.8513703703703703,2649.0,0.9395370807672844,50.95525389600339,9792000000000.0,0.7651944129857436,2,0.22,0.96,0.039,0.031,0.205,22.195,49.288,17.536,0.903,1.005,4.851,2.519,2.8105149113303294,1.2405114265579382
24103873,2024-06-18,1786500D,128.2,8.0,11058.0,2256.0,925.0,3270.0,1733.0,301.0,0.0,6292.0,1083.0,279.0,0.1417777777777777,0.0391481481481481,0.8513703703703703,2034.0,0.9412628487449248,49.07956318214448,4.901595744678678,0.8520157325462872,2,0.19,0.71,0.02,0.032,0.18,1.348,48.855,30.797,6.595,2.431,7.845,0.07,1.5863043054743813,1.5197847321595221
24303920,2024-06-18,2062BK1,126.48,0.0,9642.0,684.0,806.0,2040.0,1718.0,248.0,0.0,324.0,1025.0,0.0,0.1417777777777777,0.0391481481481481,0.8513703703703703,1966.0,0.9999999999920935,2.5616698292017577,14.096491228049567,0.8738555442518444,6,0.19,0.79,0.021,0.023,0.2,1.147,49.38,29.095,7.915,1.495,8.847,0.081,1.6971405004124278,1.632774526336673
