Repository: SiddharthKumar268/FerroMind

# FerroMind
*Ferro-Alloy Optimisation using Machine Learning*
**SAIL Durgapur Steel Plant | Steel Melting Shop**
Intern: Siddharth Kumar | FY 2023-24 to FY 2025-26

---

## Quick Start

```bash

# 2. Place raw Excel files in data/raw/

## Dataset

| | |
|---|---|
| Total heats after cleaning | 47,421 |
| Training set | 37,936 heats (Apr 2023 – Jun 2025) |
| Test set | 9,485 heats (Jun 2025 – Dec 2025) |
| Input features | 21 (16 raw + 5 engineered) |
| Target variables | Mn, Si, C, S, P |
| BOF grades | 76 distinct grades |
| Split method | Chronological 80/20 — no shuffle, no leakage |

---

File: data/processed/sms_train.csv (part 38 of 253)
Heat_Number,Date,BOF Grade Code,Hot Metal Addn. Weight,Scrap Addn. Weight,Lime Into Converter,Dolomite Into Converter,Lime Into Ladle,Iron Ore Into Converter,SIMN Into Ladle,FESI Into Ladle,FEMN Into Ladle,Measered O2 Mainblow II,Duration of Mainblow I/II,Measered O2 2nd Blow,HM_P,HM_S,HM_Si,Total_FA_Ladle,HM_Ratio,O2_per_ton_HM,Lime_Dolo_Ratio,SiMn_FA_Fraction,Grade_Encoded,C,Mn,P,S,Si
23206474,2023-07-29,2830C20MMNC,129.11,0.0,10452.0,1482.0,798.0,3144.0,1988.0,297.0,0.0,6501.0,1013.0,183.0,0.1761304347826087,0.03473913043478261,0.8575652173913043,2285.0,0.9999999999922548,50.352412670975504,7.052631578942609,0.8700218818376937,17,0.21,0.79,0.037,0.02,0.2
23306464,2023-07-29,2830C20MMNC,125.3,7.67,11427.0,2763.0,743.0,2906.0,1796.0,261.0,135.0,6353.0,1018.0,0.0,0.1761304347826087,0.03473913043478261,0.8575652173913043,2192.0,0.9423178160416462,50.70231444492656,4.135722041258004,0.8193430656930569,17,0.2,0.75,0.024,0.023,0.18
23306494,2023-07-29,S.TOWER6VAN,134.31,8.15,9651.0,2043.0,681.0,3486.0,2439.0,0.0,400.0,6002.0,1102.0,0.0,0.1761304347826087,0.03473913043478261,0.8575652173913043,2839.0,0.9427909588590286,44.68766286914833,4.723935389131315,0.8591053187739137,67,0.2,1.27,0.025,0.024,0.22
23306455,2023-07-29,2830C20MMNC,123.94,7.52,12156.0,1503.0,669.0,3256.0,1828.0,325.0,0.0,6401.0,1086.0,335.0,0.1761304347826087,0.03473913043478261,0.8575652173913043,2153.0,0.9427962878370394,51.645957721061436,8.087824351292024,0.8490478402225504,17,0.2,0.81,0.026,0.021,0.19
23306452,2023-07-29,S.TOWER6VAN,127.0,7.45,12249.0,1962.0,605.0,3418.0,2519.0,31.0,376.0,6348.0,1087.0,0.0,0.1761304347826087,0.03473913043478261,0.8575652173913043,2926.0,0.9445890665604718,49.98425196811036,6.243119266051864,0.8609022556388035,67,0.19,1.37,0.023,0.019,0.21
23306449,2023-07-29,2062BK1,126.73,7.46,11484.0,1485.0,726.0,3453.0,1804.0,349.0,0.0,6324.0,1100.0,339.0,0.1761304347826087,0.03473913043478261,0.8575652173913043,2153.0,0.9444071838367658,49.90136510652646,7.733333333328126,0.8379006038082499,6,0.21,0.84,0.024,0.024,0.26
23206485,2023-07-29,2062BK1,119.91,7.28,9732.0,3882.0,803.0,851.0,1957.0,300.0,0.0,6579.0,1054.0,0.0,0.1761304347826087,0.03473913043478261,0.8575652173913043,2257.0,0.942762795809869,54.866149611751595,2.5069551777427854,0.8670801949486633,6,0.2,0.79,0.033,0.021,0.21
23106468,2023-07-29,1786500D,121.65,7.52,9975.0,0.0,0.0,4958.0,0.0,0.0,0.0,6000.0,1112.0,0.0,0.1761304347826087,0.03473913043478261,0.8575652173913043,0.0,0.9417821475501914,49.32182490711613,9975000000000.0,0.0,2,0.2,0.7,0.029,0.025,0.17
23106465,2023-07-29,2830C20MMNC,130.61,8.07,11070.0,0.0,774.0,4931.0,0.0,503.0,1441.0,6207.0,1014.0,0.0,0.1761304347826087,0.03473913043478261,0.8575652173913043,1944.0,0.9418084799470595,47.52316055395817,11070000000000.0,0.0,17,0.18,0.77,0.029,0.021,0.21
23306458,2023-07-29,ASP1239,128.27,7.68,11472.0,1833.0,1001.0,636.0,1245.0,211.0,0.0,6703.0,1155.0,0.0,0.1761304347826087,0.03473913043478261,0.8575652173913043,1456.0,0.943508642876473,52.2569579788551,6.258592471355015,0.8550824175818303,24,0.44,0.78,0.016,0.014,0.24
23106463,2023-07-29,2062BK1,129.7,8.87,10926.0,60.0,958.0,4982.0,846.0,423.0,430.0,6200.0,1019.0,0.0,0.1761304347826087,0.03473913043478261,0.8575652173913043,1699.0,0.9359890308079961,47.80262143371009,182.099999996965,0.49793996468481583,6,0.21,0.79,0.036,0.025,0.25
23106459,2023-07-29,2062BK1,123.76,7.65,11067.0,1950.0,795.0,4633.0,1716.0,305.0,0.0,6004.0,986.0,0.0,0.1761304347826087,0.03473913043478261,0.8575652173913043,2021.0,0.9417852522567403,48.513251454035924,5.675384615381705,0.8490846115780064,6,0.19,0.8,0.026,0.028,0.19
23106457,2023-07-29,2830C20MMNC,139.03,0.0,11076.0,2010.0,815.0,5842.0,1722.0,236.0,0.0,6400.0,1049.0,0.0,0.1761304347826087,0.03473913043478261,0.8575652173913043,1958.0,0.9999999999928074,46.03323023774701,5.510447761191289,0.8794688457605314,17,0.19,0.78,0.037,0.025,0.19
23106454,2023-07-29,2062BK1,125.08,7.87,11901.0,1185.0,802.0,3909.0,1715.0,314.0,0.0,6436.0,1102.0,0.0,0.1761304347826087,0.03473913043478261,0.8575652173913043,2029.0,0.9408048138327132,51.45506875558478,10.04303797467507,0.8452439625427081,6,0.18,0.79,0.023,0.023,0.21
23106451,2023-07-29,2062BK1,122.32,7.52,13173.0,2880.0,957.0,3879.0,1820.0,362.0,0.0,6411.0,1094.0,0.0,0.1761304347826087,0.03473913043478261,0.8575652173913043,2182.0,0.9420825631473961,52.41170699760946,4.5739583333317455,0.8340971585697369,6,0.19,0.8,0.026,0.018,0.23
23106448,2023-07-29,S.TOWER6VAN,127.39,8.14,11274.0,1401.0,825.0,3989.0,2314.0,169.0,525.0,6086.0,1794.0,0.0,0.1761304347826087,0.03473913043478261,0.8575652173913043,3008.0,0.9399394967834434,47.77455059229316,8.047109207703036,0.7692819148933613,67,0.2,1.35,0.033,0.02,0.21
23106443,2023-07-29,2062BK1,125.34,4.74,11910.0,1416.0,787.0,3925.0,1822.0,294.0,0.0,6215.0,2483.0,0.0,0.1761304347826087,0.03473913043478261,0.8575652173913043,2116.0,0.9635608856014487,49.58512845021872,8.411016949146603,0.8610586011338086,6,0.18,0.81,0.023,0.022,0.22
23106461,2023-07-29,2830C20MMNC,121.82,8.13,10989.0,2010.0,767.0,3496.0,1739.0,226.0,0.0,5994.0,984.0,0.0,0.1761304347826087,0.03473913043478261,0.8575652173913043,1965.0,0.9374374759450756,49.20374322730912,5.467164179101758,0.8849872773532392,17,0.2,0.76,0.026,0.026,0.18
23306460,2023-07-29,2830C20MMNC,124.1,8.14,8439.0,1287.0,749.0,0.0,1709.0,315.0,106.0,6160.0,1404.0,0.0,0.1761304347826087,0.03473913043478261,0.8575652173913043,2130.0,0.9384452510515846,49.637389201856266,6.557109557104463,0.8023474178399989,17,0.21,0.72,0.024,0.02,0.18
23306446,2023-07-29,2062BK1,125.42,7.47,12114.0,1467.0,771.0,3603.0,1776.0,285.0,0.0,6402.0,1203.0,0.0,0.1761304347826087,0.03473913043478261,0.8575652173913043,2061.0,0.9437880954101604,51.04449051147309,8.257668711650814,0.8617176128088978,6,0.21,0.77,0.022,0.02,0.24
23306466,2023-07-29,2062BK1,125.87,7.61,11277.0,2712.0,751.0,3957.0,1733.0,329.0,149.0,6667.0,1072.0,0.0,0.1761304347826087,0.03473913043478261,0.8575652173913043,2211.0,0.9429877135080686,52.967347262628365,4.158185840706431,0.7838082315690711,6,0.21,0.81,0.027,0.018,0.21
23306490,2023-07-29,2830C20MMNC,128.36,9.59,9585.0,2880.0,743.0,1655.0,1754.0,275.0,0.0,6202.0,1009.0,0.0,0.1761304347826087,0.03473913043478261,0.8575652173913043,2029.0,0.9304820587101814,48.31723278242196,3.3281249999988445,0.8644652538191895,17,0.2,0.73,0.024,0.021,0.21
23306488,2023-07-29,ASP1239,128.11,9.59,10812.0,3216.0,915.0,2613.0,1255.0,268.0,0.0,6005.0,949.0,0.0,0.1761304347826087,0.03473913043478261,0.8575652173913043,1523.0,0.9303558460353643,46.873780344650115,3.3619402985064175,0.8240315167427288,24,0.44,0.73,0.018,0.016,0.25
23306486,2023-07-29,1786500D,127.39,9.59,11040.0,4494.0,646.0,2583.0,1835.0,251.0,0.0,6403.0,1015.0,416.0,0.1761304347826087,0.03473913043478261,0.8575652173913043,2086.0,0.9299897795230693,50.26297197542772,2.4566088117484517,0.8796740172574882,2,0.2,0.74,0.021,0.025,0.19
23306484,2023-07-29,1786500D,127.9,7.43,11817.0,2001.0,710.0,3441.0,1763.0,417.0,0.0,6516.0,1027.0,337.0,0.1761304347826087,0.03473913043478261,0.8575652173913043,2180.0,0.9450971698740479,50.94605160241637,5.905547226383855,0.8087155963299043,2,0.22,0.81,0.021,0.021,0.19
23306482,2023-07-29,R34,122.51,0.0,11022.0,1968.0,939.0,4329.0,1234.0,228.0,0.0,5861.0,929.0,0.0,0.1761304347826087,0.03473913043478261,0.8575652173913043,1462.0,0.9999999999918374,47.84099257164443,5.600609756094715,0.8440492476054419,66,0.61,0.73,0.014,0.023,0.17
23306480,2023-07-29,2062BK1,133.73,7.08,10965.0,2565.0,599.0,2844.0,1841.0,285.0,0.0,6361.0,1154.0,522.0,0.1761304347826087,0.03473913043478261,0.8575652173913043,2126.0,0.9497194801438128,47.56599117589497,4.274853801167924,0.8659454374407969,6,0.2,0.77,0.024,0.023,0.2
23306478,2023-07-29,1786500D,126.93,8.07,10872.0,2211.0,585.0,5421.0,1877.0,237.0,0.0,6274.0,995.0,334.0,0.1761304347826087,0.03473913043478261,0.8575652173913043,2114.0,0.9402222222152578,49.42881903372387,4.9172320217074095,0.8878902554395043,2,0.21,0.79,0.022,0.019,0.185
23306476,2023-07-29,2830C20MMNC,122.52,7.78,11886.0,2949.0,614.0,4862.0,1841.0,288.0,0.0,6462.0,1097.0,0.0,0.1761304347826087,0.03473913043478261,0.8575652173913043,2129.0,0.9402916346819626,52.742409402116046,4.030518819937596,0.8647252231090349,17,0.21,0.8,0.024,0.022,0.19
23306462,2023-07-29,2830C20MMNC,129.85,10.83,11457.0,2796.0,749.0,2950.0,1685.0,230.0,109.0,6301.0,1065.0,398.0,0.1761304347826087,0.03473913043478261,0.8575652173913043,2024.0,0.9230167756545137,48.525221408944745,4.097639484977075,0.8325098814225136,17,0.2,0.73,0.019,0.026,0.2
23206489,2023-07-29,1786500D,129.11,9.28,10245.0,1863.0,701.0,2254.0,1893.0,304.0,0.0,6369.0,1186.0,502.0,0.1761304347826087,0.03473913043478261,0.8575652173913043,2197.0,0.9329431317224298,49.33002865735164,5.499194847017982,0.8616294947651972,2,0.21,0.73,0.019,0.021,0.176
23306467,2023-07-29,2062BK1,127.3,7.66,11073.0,2580.0,754.0,2695.0,1750.0,210.0,78.0,6453.0,1140.0,0.0,0.1761304347826087,0.03473913043478261,0.8575652173913043,2038.0,0.9432424421981087,50.69128043950753,4.291860465114616,0.8586849852792646,6,0.22,0.79,0.021,0.02,0.21
23306469,2023-07-29,1786500D,127.04,7.26,10380.0,2337.0,751.0,2175.0,1761.0,268.0,135.0,6456.0,1051.0,383.0,0.1761304347826087,0.03473913043478261,0.8575652173913043,2164.0,0.9459419210651829,50.81863979808864,4.441591784336995,0.8137707948240233,2,0.2,0.76,0.028,0.023,0.206
23306471,2023-07-29,2062BK1,126.4,7.53,9882.0,2568.0,760.0,4432.0,1712.0,312.0,64.0,6342.0,1038.0,0.0,0.1761304347826087,0.03473913043478261,0.8575652173913043,2088.0,0.943776599709223,50.174050632514444,3.848130841119997,0.8199233716471169,6,0.22,0.8,0.028,0.025,0.22
23306473,2023-07-29,1786500D,125.77,8.0,11622.0,2421.0,693.0,3596.0,1763.0,264.0,0.0,6237.0,1000.0,0.0,0.1761304347826087,0.03473913043478261,0.8575652173913043,2027.0,0.9401958585561773,49.59052238173181,4.8004956629472115,0.8697582634430835,2,0.23,0.8,0.026,0.024,0.205
23306536,2023-07-30,2062BK1,120.3,10.2,10131.0,3093.0,903.0,1140.0,1732.0,267.0,0.0,6608.0,1082.0,0.0,0.17342307692307693,0.0315,0.8908846153846154,1999.0,0.9218390804527062,54.92934330793907,3.2754607177486985,0.8664332166078708,6,0.21,0.75,0.019,0.016,0.21
23306518,2023-07-30,1786500D,121.09,7.67,11670.0,2073.0,925.0,4669.0,1854.0,390.0,0.0,6320.0,980.0,992.0,0.17342307692307693,0.0315,0.8908846153846154,2244.0,0.9404318111141627,52.192584027977595,5.629522431256329,0.8262032085557816,2,0.22,0.75,0.028,0.018,0.188
23306522,2023-07-30,2062BK1,126.73,7.29,11442.0,2235.0,889.0,3033.0,1915.0,375.0,0.0,6520.0,1196.0,0.0,0.17342307692307693,0.0315,0.8908846153846154,2290.0,0.9456051335550992,51.447960230005144,5.119463087246031,0.836244541484351,6,0.22,0.81,0.02,0.019,0.26
23306501,2023-07-30,1786500D,125.97,7.27,11040.0,2547.0,669.0,1018.0,1746.0,218.0,0.0,6276.0,1140.0,0.0,0.17342307692307693,0.0315,0.8908846153846154,1964.0,0.9454368057569391,49.82138604390076,4.3345111896331625,0.8890020366594251,2,0.19,0.75,0.029,0.021,0.194
23306534,2023-07-30,C20MMNC(BSP),122.88,8.28,10146.0,1614.0,757.0,3588.0,1736.0,313.0,0.0,6197.0,1070.0,0.0,0.17342307692307693,0.0315,0.8908846153846154,2049.0,0.9368709972481178,50.431315103756255,6.286245353155956,0.8472425573446328,43,0.22,0.76,0.025,0.021,0.19
23306520,2023-07-30,2062BK1,133.52,8.87,12639.0,2145.0,0.0,3093.0,1848.0,255.0,0.0,6604.0,1125.0,0.0,0.17342307692307693,0.0315,0.8908846153846154,2103.0,0.9377062995931056,49.46075494270925,5.8923076923049456,0.8787446504988689,6,0.21,0.8,0.023,0.02,0.22
23306528,2023-07-30,2830C20MMNC,130.4,7.67,9915.0,1359.0,804.0,2713.0,1867.0,389.0,0.0,6784.0,1147.0,0.0,0.17342307692307693,0.0315,0.8908846153846154,2256.0,0.9444484681614802,52.024539876901656,7.29580573950898,0.8275709219854488,17,0.23,0.71,0.03,0.02,0.17
23306530,2023-07-30,2062BK1,127.34,9.27,10224.0,2058.0,813.0,3375.0,1845.0,267.0,0.0,6676.0,1186.0,0.0,0.17342307692307693,0.0315,0.8908846153846154,2112.0,0.9321425957035931,52.42657452448228,4.967930029152105,0.8735795454541319,6,0.18,0.77,0.022,0.021,0.2
23306505,2023-07-30,S.TOWER6VAN,124.25,0.0,13518.0,2472.0,799.0,6081.0,2587.0,0.0,361.0,6944.0,2241.0,0.0,0.17342307692307693,0.0315,0.8908846153846154,2948.0,0.9999999999919517,55.887323943212174,5.468446601939536,0.8775440976930537,67,0.2,1.39,0.035,0.022,0.2
23306507,2023-07-30,S.TOWER6VAN,130.01,7.43,11370.0,2439.0,715.0,3828.0,2567.0,0.0,383.0,6010.0,1029.0,294.0,0.17342307692307693,0.0315,0.8908846153846154,2950.0,0.9459400465588916,46.227213290929726,4.661746617464264,0.8701694915251288,67,0.2,1.39,0.031,0.021,0.23
23306532,2023-07-30,1786500D,122.96,10.07,10323.0,2121.0,732.0,4522.0,1946.0,292.0,0.0,6567.0,1122.0,0.0,0.17342307692307693,0.0315,0.8908846153846154,2238.0,0.9243027888376735,53.40761223118569,4.8670438472395725,0.8695263628235614,2,0.19,0.74,0.022,0.02,0.197
23306511,2023-07-30,2062BK1,133.8,7.59,12393.0,2499.0,831.0,6306.0,1878.0,254.0,186.0,6850.0,1175.0,345.0,0.17342307692307693,0.0315,0.8908846153846154,2318.0,0.9463186929701796,51.19581464834682,4.959183673467403,0.8101811906812726,6,0.19,0.75,0.025,0.016,0.19
23306540,2023-07-30,C20MMNC(BSP),131.59,8.48,10107.0,3210.0,914.0,1683.0,1750.0,325.0,0.0,6607.0,1083.0,0.0,0.17342307692307693,0.0315,0.8908846153846154,2075.0,0.9394588420008607,50.20898244509303,3.1485981308401407,0.8433734939754972,43,0.22,0.76,0.029,0.02,0.2
23306523,2023-07-30,2062BK1,130.41,8.15,11298.0,2082.0,785.0,3437.0,1875.0,156.0,0.0,6356.0,1017.0,0.0,0.17342307692307693,0.0315,0.8908846153846154,2031.0,0.9411807159285424,48.73859366575617,5.426512968297105,0.923190546528349,6,0.2,0.76,0.02,0.022,0.21
23306509,2023-07-30,1786500D,126.67,7.52,10689.0,1965.0,712.0,2592.0,1824.0,315.0,0.0,6232.0,1251.0,0.0,0.17342307692307693,0.0315,0.8908846153846154,2139.0,0.9439600566290786,49.198705296840615,5.4396946564857815,0.8527349228607514,2,0.2,0.76,0.027,0.024,0.18
23306503,2023-07-30,2062BK1,133.36,7.47,11565.0,2595.0,817.0,1062.0,1796.0,250.0,0.0,6399.0,1109.0,0.0,0.17342307692307693,0.0315,0.8908846153846154,2046.0,0.9469573244269903,47.98290341895633,4.456647398842213,0.8778103616809004,6,0.21,0.77,0.027,0.022,0.21
23206491,2023-07-30,2062BK1,125.27,7.86,10101.0,1593.0,795.0,1456.0,1860.0,283.0,0.0,6133.0,1008.0,0.0,0.17342307692307693,0.0315,0.8908846153846154,2143.0,0.9409599639379482,48.95825017922122,6.340866290014852,0.8679421371904489,6,0.18,0.72,0.02,0.021,0.2
23306498,2023-07-30,1786500D,113.04,7.47,11094.0,2571.0,691.0,2402.0,1620.0,281.0,0.0,6614.0,1216.0,0.0,0.17342307692307693,0.0315,0.8908846153846154,1901.0,0.9380134428600281,58.51026185369329,4.315052508749781,0.8521830615461061,2,0.2,0.74,0.025,0.021,0.16
23306496,2023-07-30,S.TOWER6VAN,121.01,8.26,9903.0,1959.0,823.0,0.0,2353.0,0.0,423.0,490.0,107.0,0.0,0.17342307692307693,0.0315,0.8908846153846154,2776.0,0.9361027307114095,4.04925212788985,5.055130168450712,0.8476224783858618,67,0.17,1.25,0.029,0.02,0.23
23306492,2023-07-30,2062BK1,127.89,8.14,9912.0,2574.0,619.0,432.0,1739.0,267.0,0.0,6077.0,1002.0,0.0,0.17342307692307693,0.0315,0.8908846153846154,2006.0,0.9401602587595372,47.51739776333163,3.850815850814355,0.8668993020932867,6,0.21,0.8,0.024,0.022,0.2
23306516,2023-07-30,2062BK1,127.99,7.67,11502.0,1926.0,779.0,3888.0,1910.0,298.0,0.0,537.0,113.0,0.0,0.17342307692307693,0.0315,0.8908846153846154,2208.0,0.943461595157427,4.195640284364438,5.971962616819329,0.8650362318836662,6,0.2,0.77,0.027,0.02,0.18
23206487,2023-07-30,2062BK1,129.75,9.28,9867.0,3453.0,808.0,839.0,1964.0,297.0,0.0,6788.0,1082.0,0.0,0.17342307692307693,0.0315,0.8908846153846154,2261.0,0.9332518161480742,52.315992292467705,2.8575152041694594,0.8686421937192089,6,0.22,0.8,0.026,0.026,0.23
23206537,2023-07-30,C20MMNC(BSP),123.95,10.27,10491.0,2019.0,808.0,5549.0,1704.0,277.0,0.0,6402.0,1123.0,0.0,0.17342307692307693,0.0315,0.8908846153846154,1981.0,0.923483832506903,51.649858813621215,5.196136701334722,0.8601716304892175,43,0.21,0.78,0.018,0.02,0.22
23206533,2023-07-30,2062BK1,118.3,10.22,11202.0,1482.0,693.0,3323.0,1755.0,348.0,213.0,6144.0,1043.0,316.0,0.17342307692307693,0.0315,0.8908846153846154,2316.0,0.9204793028250818,51.93575655070215,7.558704453436195,0.7577720207250614,6,0.19,0.77,0.023,0.02,0.2
23206531,2023-07-30,2830C20MMNC,124.17,9.59,11148.0,1494.0,709.0,3442.0,1768.0,331.0,216.0,6519.0,1087.0,0.0,0.17342307692307693,0.0315,0.8908846153846154,2315.0,0.9283044258303806,52.50060401020777,7.461847389553238,0.7637149028074455,17,0.21,0.73,0.03,0.023,0.17
23206529,2023-07-30,1786500D,118.5,9.49,10125.0,1473.0,899.0,2924.0,1752.0,344.0,209.0,6203.0,1079.0,307.0,0.17342307692307693,0.0315,0.8908846153846154,2305.0,0.9258535823038843,52.3459915607397,6.873727087571709,0.7600867678955487,2,0.21,0.72,0.025,0.023,0.172
23206527,2023-07-30,2062BK1,132.27,8.15,10206.0,1494.0,932.0,3519.0,1694.0,297.0,216.0,6731.0,1197.0,263.0,0.17342307692307693,0.0315,0.8908846153846154,2207.0,0.941959834774662,50.8883344669926,6.831325301200247,0.7675577707291493,6,0.2,0.76,0.031,0.021,0.2
23206525,2023-07-30,1786500D,126.77,8.26,10545.0,1515.0,852.0,3946.0,1701.0,304.0,213.0,6505.0,1161.0,0.0,0.17342307692307693,0.0315,0.8908846153846154,2218.0,0.9388284084948617,51.313402224096286,6.960396039599366,0.7669071235343702,2,0.23,0.71,0.026,0.02,0.175
23206524,2023-07-30,1786500D,124.64,8.07,12432.0,1500.0,913.0,3218.0,1684.0,304.0,209.0,6202.0,1112.0,253.0,0.17342307692307693,0.0315,0.8908846153846154,2197.0,0.9391907165930286,49.75930680319512,8.287999999994474,0.7664997724165833,2,0.21,0.73,0.023,0.02,0.191
23206521,2023-07-30,1786500D,133.28,7.47,12438.0,1479.0,938.0,3941.0,1701.0,277.0,0.0,6808.0,1378.0,304.0,0.17342307692307693,0.0315,0.8908846153846154,1978.0,0.9469271758369668,51.08043217248589,8.409736308310745,0.8599595551057331,2,0.22,0.77,0.038,0.022,0.211
23306514,2023-07-30,2062BK1,126.78,8.87,11721.0,1968.0,732.0,4302.0,1932.0,218.0,0.0,6617.0,1118.0,336.0,0.17342307692307693,0.0315,0.8908846153846154,2150.0,0.9346111315817575,52.19277488521696,5.955792682923803,0.8986046511623728,6,0.21,0.77,0.027,0.02,0.2
23206515,2023-07-30,1786500D,123.92,8.88,11028.0,1179.0,811.0,2857.0,1931.0,307.0,0.0,6692.0,1260.0,0.0,0.17342307692307693,0.0315,0.8908846153846154,2238.0,0.9331325301134553,54.002582310732706,9.353689567422093,0.8628239499549317,2,0.2,0.76,0.027,0.016,0.22
23206499,2023-07-30,S.TOWER6VAN,125.08,8.87,12120.0,1773.0,811.0,2658.0,2511.0,94.0,537.0,6501.0,1203.0,281.0,0.17342307692307693,0.0315,0.8908846153846154,3142.0,0.9337812616578294,51.9747361684364,6.835871404395467,0.7991725015910888,67,0.18,1.32,0.024,0.021,0.27
23206500,2023-07-30,S.TOWER6VAN,121.05,8.15,11442.0,1437.0,803.0,2620.0,2518.0,108.0,537.0,6008.0,990.0,0.0,0.17342307692307693,0.0315,0.8908846153846154,3163.0,0.9369195046367113,49.6323833122707,7.96242171189425,0.7960796711979778,67,0.17,1.27,0.023,0.018,0.2
23206497,2023-07-30,2062BK1,117.24,7.87,10671.0,1443.0,798.0,2470.0,1782.0,273.0,0.0,5846.0,960.0,461.0,0.17342307692307693,0.0315,0.8908846153846154,2055.0,0.9370953560791535,49.86352780578417,7.39501039500527,0.8671532846711109,6,0.21,0.78,0.018,0.019,0.19
23206495,2023-07-30,2062BK1,125.64,7.67,10734.0,1518.0,798.0,1771.0,1910.0,300.0,0.0,6206.0,1015.0,0.0,0.17342307692307693,0.0315,0.8908846153846154,2210.0,0.9424649313559189,49.395097102440346,7.0711462450546305,0.8642533936647673,6,0.21,0.78,0.016,0.019,0.2
23206493,2023-07-30,2062BK1,125.92,7.67,10656.0,1410.0,806.0,2365.0,1907.0,300.0,0.0,6201.0,1027.0,567.0,0.17342307692307693,0.0315,0.8908846153846154,2207.0,0.9425855228614224,49.24555273150218,7.557446808505278,0.8640688717712443,6,0.2,0.78,0.016,0.019,0.2
23206502,2023-07-30,2062BK1,126.7,7.53,11622.0,1644.0,781.0,2915.0,1860.0,280.0,0.0,6608.0,1302.0,0.0,0.17342307692307693,0.0315,0.8908846153846154,2140.0,0.9439022573124943,52.154696132185045,7.0693430656891305,0.8691588785042668,6,0.22,0.79,0.02,0.024,0.22
23206517,2023-07-30,1786500D,128.99,7.53,11268.0,2130.0,817.0,2950.0,1961.0,294.0,0.0,5683.0,907.0,0.0,0.17342307692307693,0.0315,0.8908846153846154,2255.0,0.9448432464038614,44.057678889494866,5.290140845067939,0.8696230598665766,2,0.22,0.76,0.03,0.022,0.199
23206506,2023-07-30,R34,130.6,0.0,10938.0,3504.0,803.0,1642.0,1107.0,304.0,0.0,6632.0,1050.0,0.0,0.17342307692307693,0.0315,0.8908846153846154,1411.0,0.9999999999923431,50.78101071936616,3.1215753424648627,0.7845499645635828,66,0.63,0.74,0.025,0.024,0.19
23206508,2023-07-30,1786500D,124.76,7.47,10518.0,3414.0,806.0,3080.0,1954.0,297.0,0.0,6567.0,1096.0,253.0,0.17342307692307693,0.0315,0.8908846153846154,2251.0,0.9435075247603153,52.637063160847724,3.080843585236356,0.8680586406037903,2,0.21,0.78,0.017,0.022,0.221
23206510,2023-07-30,1786500D,127.58,7.27,10653.0,1203.0,1331.0,3701.0,1971.0,304.0,0.0,6564.0,1142.0,0.0,0.17342307692307693,0.0315,0.8908846153846154,2275.0,0.9460882461924651,51.45007054356913,8.855361596002615,0.8663736263732456,2,0.22,0.8,0.017,0.016,0.21
23206513,2023-07-30,S.TOWER6VAN,125.32,11.64,10605.0,4344.0,792.0,2075.0,2491.0,0.0,540.0,6508.0,1034.0,329.0,0.17342307692307693,0.0315,0.8908846153846154,3031.0,0.9150116822363099,51.93105649495746,2.441298342540874,0.8218409765751166,67,0.17,1.29,0.025,0.019,0.21
23206512,2023-07-30,S.TOWER6VAN,120.43,7.54,11172.0,3795.0,0.0,2061.0,2447.0,0.0,486.0,6362.0,1008.0,0.0,0.17342307692307693,0.0315,0.8908846153846154,2933.0,0.9410799406037268,52.82736859542616,2.9438735177857858,0.8342993521988291,67,0.18,1.32,0.028,0.02,0.25
23206504,2023-07-30,S.TOWER6VAN,135.64,6.8,11532.0,1605.0,822.0,3348.0,2484.0,57.0,533.0,422.0,3788.0,0.0,0.17342307692307693,0.0315,0.8908846153846154,3074.0,0.9522606009481026,3.1111766440348636,7.185046728967486,0.8080676642808041,67,0.18,1.43,0.025,0.021,0.17
23306579,2023-07-31,C20MMNC(BSP),122.91,7.27,10305.0,1977.0,663.0,1281.0,1935.0,230.0,0.0,6732.0,1062.0,297.0,0.16357142857142856,0.031285714285714285,0.790952380952381,2165.0,0.9441542479571043,54.77178423191952,5.212443095596757,0.8937644341797257,43,0.2,0.81,0.022,0.016,0.21
23306573,2023-07-31,1786500D,137.8,0.0,8502.0,1839.0,798.0,2075.0,1732.0,271.0,0.0,5340.0,1283.0,0.0,0.16357142857142856,0.031285714285714285,0.790952380952381,2003.0,0.9999999999927431,38.75181422323112,4.623164763455887,0.8647029455811959,2,0.21,0.79,0.022,0.017,0.211
23306570,2023-07-31,R34,127.9,0.0,9705.0,1095.0,1878.0,1488.0,2726.0,664.0,0.0,5900.0,1316.0,0.0,0.16357142857142856,0.031285714285714285,0.790952380952381,3390.0,0.9999999999921814,46.129788897215555,8.863013698622042,0.8041297935100873,66,0.63,0.77,0.018,0.014,0.22
23306568,2023-07-31,1786500D,129.9,7.47,10032.0,1407.0,829.0,1661.0,1896.0,288.0,0.0,6661.0,1412.0,0.0,0.16357142857142856,0.031285714285714285,0.790952380952381,2184.0,0.9456213146906486,51.27790608120648,7.130063965879794,0.8681318681314706,2,0.2,0.79,0.024,0.017,0.221
23306566,2023-07-31,2062BK1,126.7,8.07,9912.0,1623.0,782.0,1696.0,1790.0,306.0,0.0,6903.0,1344.0,0.0,0.16357142857142856,0.031285714285714285,0.790952380952381,2096.0,0.9401202047863759,54.4830307809433,6.107208872454647,0.8540076335873789,6,0.22,0.79,0.033,0.019,0.18
23306564,2023-07-31,2830C20MMNC,122.02,8.88,12309.0,1599.0,815.0,2352.0,1831.0,295.0,0.0,7301.0,1909.0,0.0,0.16357142857142856,0.031285714285714285,0.790952380952381,2126.0,0.9321619556842463,59.834453367809914,7.697936210126518,0.861241768579087,17,0.22,0.73,0.019,0.014,0.19
23306561,2023-07-31,2062BK1,121.3,9.47,8967.0,3492.0,486.0,1192.0,1815.0,309.0,0.0,6236.0,1143.0,406.0,0.16357142857142856,0.031285714285714285,0.790952380952381,2124.0,0.9275827789177366,51.40972794681443,2.567869415806825,0.8545197740108971,6,0.2,0.72,0.024,0.021,0.17
23306557,2023-07-31,1786500D,125.82,9.67,10422.0,1416.0,539.0,2396.0,1841.0,329.0,0.0,6595.0,1215.0,0.0,0.16357142857142856,0.031285714285714285,0.790952380952381,2170.0,0.9286294191384706,52.41615005521844,7.360169491520226,0.8483870967738026,2,0.22,0.73,0.02,0.016,0.212
23306555,2023-07-31,1786500D,123.0,10.67,10026.0,1521.0,492.0,1823.0,1777.0,333.0,0.0,6258.0,1145.0,398.0,0.16357142857142856,0.031285714285714285,0.790952380952381,2110.0,0.9201765541937595,50.87804878007416,6.591715976327027,0.8421800947863307,2,0.2,0.75,0.02,0.016,0.193
23306553,2023-07-31,1786500D,127.99,8.27,10041.0,1506.0,771.0,2731.0,1801.0,265.0,0.0,6510.0,1127.0,344.0,0.16357142857142856,0.031285714285714285,0.790952380952381,2066.0,0.9393072068036159,50.86334869871972,6.66733067728641,0.8717328170373322,2,0.2,0.77,0.027,0.015,0.223
23306551,2023-07-31,1786500D,121.91,8.21,5487.0,2607.0,826.0,1794.0,1749.0,295.0,0.0,6721.0,1105.0,0.0,0.16357142857142856,0.031285714285714285,0.790952380952381,2044.0,0.9369043959350069,55.130834221514796,2.104718066742576,0.8556751467706185,2,0.19,0.74,0.021,0.016,0.177
23306581,2023-07-31,C20MMNC(BSP),123.46,7.47,10770.0,1968.0,685.0,1059.0,1800.0,356.0,0.0,6613.0,1043.0,0.0,0.16357142857142856,0.031285714285714285,0.790952380952381,2156.0,0.942946612686604,53.563907337975344,5.472560975606975,0.8348794063075905,43,0.21,0.81,0.025,0.015,0.18
23306547,2023-07-31,1786500D,117.51,7.52,10224.0,2283.0,892.0,2007.0,1756.0,264.0,0.0,6396.0,1055.0,0.0,0.16357142857142856,0.031285714285714285,0.790952380952381,2020.0,0.9398544349280984,54.42941026249315,4.4783180026261595,0.869306930692639,2,0.2,0.81,0.027,0.018,0.212
23306545,2023-07-31,2062BK1,125.58,8.14,11082.0,2568.0,914.0,2031.0,1857.0,274.0,0.0,6204.0,1016.0,0.0,0.16357142857142856,0.031285714285714285,0.790952380952381,2131.0,0.93912653304712,49.40277114150818,4.3154205607459835,0.8714218676673527,6,0.21,0.8,0.021,0.015,0.19
23306542,2023-07-31,1786500D,128.45,8.46,10188.0,3000.0,876.0,2700.0,1750.0,228.0,0.0,6329.0,1039.0,0.0,0.16357142857142856,0.031285714285714285,0.790952380952381,1978.0,0.9382075816161113,49.27209030712907,3.395999999998868,0.8847320525779147,2,0.19,0.76,0.03,0.021,0.202
23306538,2023-07-31,2062BK1,131.91,7.52,10323.0,2853.0,909.0,1663.0,1777.0,227.0,0.0,6439.0,1055.0,0.0,0.16357142857142856,0.031285714285714285,0.790952380952381,2004.0,0.9460661263648708,48.813585019719405,3.618296529967186,0.8867265469057451,6,0.19,0.75,0.028,0.018,0.21
23306559,2023-07-31,1786500D,125.25,9.59,10437.0,1452.0,570.0,1937.0,1755.0,339.0,0.0,6018.0,1063.0,342.0,0.16357142857142856,0.031285714285714285,0.790952380952381,2094.0,0.9288786710106135,48.04790419123315,7.188016528920669,0.8381088825210897,2,0.21,0.78,0.025,0.017,0.215
23306549,2023-07-31,1786500D,119.94,8.15,14916.0,2424.0,613.0,2958.0,1851.0,275.0,0.0,6267.0,1079.0,0.0,0.16357142857142856,0.031285714285714285,0.790952380952381,2126.0,0.9363728628235118,52.25112556234575,6.153465346532115,0.8706491063025068,2,0.18,0.76,0.024,0.019,0.192
23206574,2023-07-31,C20MMNC(BSP),126.8,9.44,11619.0,1857.0,688.0,2090.0,1853.0,304.0,172.0,6294.0,1036.0,474.0,0.16357142857142856,0.031285714285714285,0.790952380952381,2329.0,0.9307105108563513,49.63722397437195,6.256865912759151,0.7956204379558628,43,0.21,0.88,0.032,0.015,0.2
23206556,2023-07-31,2062BK1,120.45,9.49,10062.0,2199.0,803.0,1769.0,1954.0,270.0,0.0,6115.0,1036.0,359.0,0.16357142857142856,0.031285714285714285,0.790952380952381,2224.0,0.9269662921276978,50.76795350725805,4.5757162346500335,0.8785971223017632,6,0.19,0.81,0.018,0.016,0.19
23206548,2023-07-31,C20MMNC(BSP),115.58,7.67,10059.0,1029.0,902.0,2007.0,1711.0,250.0,0.0,6211.0,1060.0,0.0,0.16357142857142856,0.031285714285714285,0.790952380952381,1961.0,0.9377687626698761,53.73767087684947,9.775510204072132,0.8725140234569747,43,0.18,0.78,0.019,0.016,0.21
23206550,2023-07-31,2062BK1,127.35,8.27,10992.0,1986.0,811.0,3385.0,1688.0,270.0,0.0,4681.0,940.0,0.0,0.16357142857142856,0.031285714285714285,0.790952380952381,1958.0,0.9390207933863809,36.75696898282877,5.534743202414131,0.8621041879464443,6,0.2,0.79,0.017,0.015,0.21
23206552,2023-07-31,1786500D,128.63,0.0,10425.0,2328.0,806.0,4093.0,1958.0,263.0,0.0,6437.0,1319.0,0.0,0.16357142857142856,0.031285714285714285,0.790952380952381,2221.0,0.9999999999922259,50.042758298608085,4.478092783503231,0.8815848716790268,2,0.22,0.78,0.024,0.015,0.198
23206554,2023-07-31,2062BK1,118.53,10.21,10830.0,1698.0,808.0,2667.0,1961.0,277.0,0.0,6539.0,1138.0,0.0,0.16357142857142856,0.031285714285714285,0.790952380952381,2238.0,0.9206928693419241,55.16746815105739,6.378091872787763,0.8762287756921912,6,0.22,0.79,0.02,0.016,0.18
23206558,2023-07-31,1786500D,105.12,0.0,9165.0,2283.0,819.0,1251.0,1954.0,267.0,0.0,5450.0,926.0,0.0,0.16357142857142856,0.031285714285714285,0.790952380952381,2221.0,0.999999999990487,51.84550989296189,4.014454664912828,0.8797838811342279,2,0.19,0.72,0.02,0.018,0.195
23206560,2023-07-31,2062BK1,127.88,0.0,11124.0,2427.0,806.0,2358.0,1974.0,273.0,0.0,6094.0,1041.0,0.0,0.16357142857142856,0.031285714285714285,0.790952380952381,2247.0,0.9999999999921801,47.654050672132826,4.58343634116004,0.8785046728968053,6,0.17,0.76,0.028,0.018,0.16
23206562,2023-07-31,2062BK1,123.53,8.15,10275.0,2028.0,806.0,1803.0,1971.0,273.0,0.0,6291.0,1067.0,0.0,0.16357142857142856,0.031285714285714285,0.790952380952381,2244.0,0.9381075334072136,50.92690034768132,5.06656804733478,0.8783422459889134,6,0.18,0.76,0.033,0.02,0.16
23206563,2023-07-31,1786500D,123.55,8.27,11949.0,1473.0,608.0,1982.0,1863.0,331.0,182.0,6332.0,1154.0,354.0,0.16357142857142856,0.031285714285714285,0.790952380952381,2376.0,0.9372629342972444,51.250505867654795,8.112016293273514,0.7840909090905791,2,0.22,0.8,0.019,0.018,0.182
23206546,2023-07-31,2062BK1,119.53,7.87,10479.0,1023.0,885.0,1107.0,1704.0,273.0,0.0,6203.0,1110.0,0.0,0.16357142857142856,0.031285714285714285,0.790952380952381,1977.0,0.9382260596472666,51.8949217765256,10.24340175952078,0.8619119878599586,6,0.21,0.78,0.02,0.015,0.2
23206567,2023-07-31,1786500D,124.6,8.76,10035.0,876.0,704.0,662.0,1850.0,294.0,179.0,5934.0,977.0,567.0,0.16357142857142856,0.031285714285714285,0.790952380952381,2323.0,0.9343131373655197,47.62439807345406,11.455479452041718,0.7963839862243666,2,0.19,0.8,0.021,0.019,0.186
23206565,2023-07-31,2062BK1,123.98,7.42,10830.0,1809.0,803.0,671.0,1867.0,297.0,0.0,6157.0,1595.0,0.0,0.16357142857142856,0.031285714285714285,0.790952380952381,2164.0,0.9435312024281315,49.66123568277414,5.9867330016550655,0.8627541589644812,6,0.19,0.81,0.023,0.016,0.22
23206571,2023-07-31,2062BK1,124.21,8.7,9858.0,984.0,704.0,1077.0,1843.0,307.0,186.0,5911.0,973.0,476.0,0.16357142857142856,0.031285714285714285,0.790952380952381,2336.0,0.9345421713871451,47.58876096894301,10.018292682916648,0.7889554794517171,6,0.22,0.82,0.027,0.017,0.21
23206572,2023-07-31,C20MMNC(BSP),125.32,9.67,10491.0,1416.0,506.0,1954.0,1846.0,294.0,179.0,6218.0,1019.0,0.0,0.16357142857142856,0.031285714285714285,0.790952380952381,2319.0,0.9283650640719435,49.61698052944768,7.408898305079513,0.7960327727465304,43,0.21,0.76,0.025,0.017,0.23
23206578,2023-07-31,C20MMNC(BSP),126.6,8.16,9951.0,2028.0,806.0,2515.0,1708.0,273.0,0.0,6200.0,1366.0,0.0,0.16357142857142856,0.031285714285714285,0.790952380952381,1981.0,0.939447907383946,48.97314375948678,4.906804733725391,0.8621908127204129,43,0.22,0.8,0.027,0.018,0.22
23306104,2023-07-31,1786500D,120.1,10.08,11373.0,1812.0,787.0,4314.0,1762.0,267.0,0.0,6599.0,1039.0,0.0,0.16357142857142856,0.031285714285714285,0.790952380952381,2029.0,0.9225687509531221,54.9458784341803,6.276490066221702,0.8684080827989806,2,0.22,0.77,0.021,0.029,0.192
23206544,2023-07-31,R34,119.57,8.45,10998.0,2007.0,1009.0,2051.0,1212.0,240.0,0.0,6442.0,1336.0,0.0,0.16357142857142856,0.031285714285714285,0.790952380952381,1452.0,0.9339946883226529,53.87639039847891,5.479820627799961,0.834710743801078,66,0.63,0.75,0.016,0.02,0.25
23206543,2023-07-31,C20MMNC(BSP),121.7,8.87,10626.0,2115.0,897.0,2259.0,1708.0,277.0,0.0,6127.0,1068.0,0.0,0.16357142857142856,0.031285714285714285,0.790952380952381,1985.0,0.932067090442429,50.345110928099054,5.0241134751749295,0.8604534005033448,43,0.21,0.75,0.023,0.018,0.19
23206541,2023-07-31,C20MMNC(BSP),123.93,8.73,10506.0,2010.0,800.0,3104.0,1701.0,277.0,0.0,6400.0,1326.0,0.0,0.16357142857142856,0.031285714285714285,0.790952380952381,1978.0,0.9341926729916012,51.642055998937764,5.226865671639191,0.8599595551057331,43,0.22,0.81,0.025,0.018,0.21
23206569,2023-07-31,C20MMNC(BSP),125.21,7.45,10515.0,1536.0,690.0,1758.0,1870.0,300.0,179.0,6312.0,1043.0,468.0,0.16357142857142856,0.031285714285714285,0.790952380952381,2349.0,0.943841399058165,50.41130900047591,6.845703124995543,0.7960834397612618,43,0.23,0.77,0.029,0.016,0.21
23206619,2023-08-01,C20MMNC(BSP),128.59,10.21,9972.0,2040.0,806.0,720.0,1721.0,297.0,128.0,6171.0,1315.0,0.0,0.15588235294117647,0.032,0.8614705882352941,2146.0,0.9264409221835271,47.98973481570892,4.888235294115251,0.8019571295429627,43,0.21,0.85,0.031,0.025,0.22
23206621,2023-08-01,C20MMNC(BSP),120.85,10.2,10533.0,1308.0,792.0,1708.0,1721.0,273.0,135.0,3002.0,493.0,0.0,0.15588235294117647,0.032,0.8614705882352941,2129.0,0.9221671117823568,24.840711625777075,8.052752293571825,0.8083607327379951,43,0.22,0.86,0.033,0.019,0.23
23206617,2023-08-01,C20MMNC(BSP),124.8,10.27,10608.0,2319.0,707.0,2017.0,1698.0,297.0,0.0,6602.0,1083.0,459.0,0.15588235294117647,0.032,0.8614705882352941,1995.0,0.9239653512924857,52.90064102521714,4.574385510994146,0.8511278195484455,43,0.18,0.78,0.023,0.02,0.21
23206615,2023-08-01,C20MMNC(BSP),125.98,9.28,10638.0,1311.0,693.0,1849.0,1806.0,283.0,0.0,6302.0,1115.0,0.0,0.15588235294117647,0.032,0.8614705882352941,2089.0,0.9313913943447333,50.02381330330192,8.114416475966351,0.8645284825271113,43,0.21,0.83,0.03,0.021,0.22
23206613,2023-08-01,C20MMNC(BSP),123.12,9.28,11067.0,1536.0,693.0,2291.0,1850.0,304.0,0.0,6145.0,1004.0,0.0,0.15588235294117647,0.032,0.8614705882352941,2154.0,0.929909365551889,49.91065626990001,7.2050781249953095,0.858867223769332,43,0.2,0.85,0.024,0.019,0.25
23206588,2023-08-01,1786500D,121.83,7.66,9963.0,2052.0,811.0,1552.0,1735.0,277.0,0.0,6502.0,1406.0,0.0,0.15588235294117647,0.032,0.8614705882352941,2012.0,0.9408448528771268,53.36944923209908,4.855263157892371,0.8623260437371459,2,0.23,0.75,0.032,0.014,0.211
23206607,2023-08-01,C20MMNC(BSP),122.1,9.66,10917.0,1332.0,704.0,2321.0,1849.0,290.0,0.0,6157.0,1095.0,0.0,0.15588235294117647,0.032,0.8614705882352941,2139.0,0.9266848815958814,50.42588042546744,8.195945945939792,0.8644226273955753,43,0.22,0.78,0.026,0.018,0.18
23206605,2023-08-01,2062BK1,121.87,9.47,9870.0,1197.0,811.0,2069.0,1775.0,304.0,0.0,6601.0,1071.0,0.0,0.15588235294117647,0.032,0.8614705882352941,2079.0,0.9278970610558255,54.16427340564401,8.24561403508083,0.8537758537754431,6,0.2,0.73,0.023,0.017,0.18
23206586,2023-08-01,2062BK1,127.64,7.13,11037.0,1002.0,784.0,980.0,1677.0,257.0,0.0,3449.0,595.0,0.0,0.15588235294117647,0.032,0.8614705882352941,1934.0,0.947095050820308,27.02130993397821,11.014970059869247,0.8671147880036881,6,0.21,0.83,0.022,0.015,0.24
23206601,2023-08-01,1786550D,125.11,10.2,11007.0,0.0,811.0,1628.0,1728.0,246.0,0.0,6312.0,2071.0,0.0,0.15588235294117647,0.032,0.8614705882352941,1974.0,0.9246175448900701,50.45160258931779,11007000000000.0,0.875379939209283,3,0.24,0.81,0.02,0.02,0.21
23206597,2023-08-01,SEQRFE550D,128.93,10.46,9747.0,2010.0,748.0,3108.0,1671.0,267.0,182.0,6404.0,1056.0,0.0,0.15588235294117647,0.032,0.8614705882352941,2120.0,0.9249587488275705,49.67036376289715,4.8492537313408715,0.7882075471694395,73,0.2,0.8,0.02,0.018,0.22
23206580,2023-08-01,2062BK1,128.21,7.43,10422.0,1968.0,795.0,3013.0,1718.0,273.0,0.0,6301.0,1033.0,0.0,0.15588235294117647,0.032,0.8614705882352941,1991.0,0.9452226481794072,49.1459324541834,5.295731707314382,0.8628829733797776,6,0.21,0.75,0.036,0.016,0.2
23206592,2023-08-01,2062BK1,120.83,8.27,9918.0,1431.0,803.0,2352.0,1691.0,260.0,0.0,6454.0,1089.0,0.0,0.15588235294117647,0.032,0.8614705882352941,1951.0,0.9359411308990245,53.41388727920703,6.93081761005805,0.8667350076879207,6,0.2,0.72,0.018,0.015,0.21
23206585,2023-08-01,C20MMNC(BSP),126.0,6.8,10416.0,510.0,800.0,0.0,1701.0,263.0,0.0,6398.0,1169.0,0.0,0.15588235294117647,0.032,0.8614705882352941,1964.0,0.948795180715747,50.77777777737478,20.42352941172466,0.8660896130341822,43,0.21,0.81,0.025,0.014,0.22
23206609,2023-08-01,2062BK1,119.63,11.07,11856.0,1779.0,698.0,2267.0,1853.0,375.0,0.0,6424.0,1037.0,664.0,0.15588235294117647,0.032,0.8614705882352941,2228.0,0.9153022188147262,53.69890495650172,6.664418212475175,0.8316876122078852,6,0.21,0.78,0.017,0.015,0.19
23206590,2023-08-01,C20MMNC(BSP),129.99,7.67,10050.0,1998.0,803.0,2337.0,1698.0,250.0,0.0,6510.0,1231.0,0.0,0.15588235294117647,0.032,0.8614705882352941,1948.0,0.9442830161198296,50.08077544387968,5.030030030027513,0.8716632443527353,43,0.23,0.84,0.025,0.021,0.2
23306602,2023-08-01,1786550D,130.24,9.07,10014.0,2550.0,790.0,2741.0,1831.0,458.0,197.0,6620.0,1115.0,0.0,0.15588235294117647,0.032,0.8614705882352941,2486.0,0.9348934031947823,50.82923832884806,3.927058823527872,0.7365245374091969,3,0.24,0.85,0.02,0.02,0.24
23306577,2023-08-01,2062BK1,126.8,7.48,9258.0,1623.0,655.0,1560.0,1879.0,264.0,0.0,5952.0,966.0,0.0,0.15588235294117647,0.032,0.8614705882352941,2143.0,0.9442955019292204,46.94006309111246,5.704251386318112,0.8768082127854051,6,0.21,0.8,0.018,0.016,0.2
23306575,2023-08-01,2062BK1,127.0,9.28,9159.0,1614.0,804.0,1586.0,1934.0,323.0,0.0,6300.0,1413.0,0.0,0.15588235294117647,0.032,0.8614705882352941,2257.0,0.931904901666188,49.60629921220782,5.674721189587562,0.856889676561428,6,0.21,0.87,0.019,0.014,0.19
23306616,2023-08-01,2062BK1,125.44,9.49,9780.0,1623.0,688.0,4437.0,1787.0,369.0,0.0,6210.0,1014.0,0.0,0.15588235294117647,0.032,0.8614705882352941,2156.0,0.9296672348556313,49.50573979552371,6.025878003693145,0.8288497217064801,6,0.19,0.82,0.029,0.021,0.21
23306614,2023-08-01,2062BK1,122.56,10.21,9615.0,1644.0,823.0,4854.0,1830.0,258.0,0.0,6295.0,1338.0,0.0,0.15588235294117647,0.032,0.8614705882352941,2088.0,0.9231000979067328,51.36259791080807,5.848540145981844,0.8764367816087757,6,0.2,0.81,0.03,0.02,0.19
23306612,2023-08-01,2062BK1,124.39,10.92,10527.0,1671.0,732.0,4072.0,1800.0,251.0,0.0,6291.0,1009.0,0.0,0.15588235294117647,0.032,0.8614705882352941,2051.0,0.9192964304122438,50.574805048230765,6.2998204667825854,0.877620672842088,6,0.19,0.74,0.031,0.02,0.18
23306611,2023-08-01,2830C20MMNC,0.0,0.0,8631.0,2529.0,1821.0,3997.0,1736.0,275.0,0.0,4820.0,1116.0,0.0,0.15588235294117647,0.032,0.8614705882352941,2011.0,0.0,4820000000000.0,3.4128113878990063,0.8632521133760004,17,0.2,0.7,0.022,0.019,0.19
23306610,2023-08-01,1786550D,121.45,10.21,9744.0,1488.0,837.0,3129.0,1830.0,336.0,0.0,6209.0,1005.0,0.0,0.15588235294117647,0.032,0.8614705882352941,2166.0,0.9224517697028525,51.1239193079364,6.548387096769793,0.8448753462599977,3,0.23,0.79,0.02,0.02,0.19
23306608,2023-08-01,1786550D,121.03,9.59,10167.0,1620.0,693.0,2814.0,1891.0,224.0,0.0,6206.0,1008.0,0.0,0.15588235294117647,0.032,0.8614705882352941,2115.0,0.926580921750677,51.27654300544265,6.275925925922052,0.8940898345149437,3,0.21,0.78,0.02,0.02,0.2
23306606,2023-08-01,SEQRFE550D,118.41,9.59,10644.0,2631.0,619.0,2547.0,1798.0,279.0,129.0,6208.0,1053.0,0.0,0.15588235294117647,0.032,0.8614705882352941,2206.0,0.9250781249927729,52.42800439107822,4.045610034205988,0.8150498640068835,73,0.21,0.82,0.017,0.019,0.22
23306604,2023-08-01,SEQRFE550D,133.26,10.21,9693.0,2649.0,477.0,2558.0,1803.0,227.0,53.0,6672.0,1117.0,0.0,0.15588235294117647,0.032,0.8614705882352941,2083.0,0.9288352965712077,50.06753714505428,3.6591166477902384,0.8655784925583939,73,0.22,0.85,0.016,0.016,0.19
23306622,2023-08-01,C20MMNC(BSP),125.86,7.67,11043.0,1965.0,621.0,2992.0,1875.0,247.0,0.0,6317.0,972.0,0.0,0.15588235294117647,0.032,0.8614705882352941,2122.0,0.9425597243994417,50.19068806570641,5.6198473282414145,0.8836003770024111,43,0.22,0.75,0.027,0.021,0.2
23306598,2023-08-01,SEQRFE550D,119.95,9.49,10308.0,2709.0,580.0,2976.0,1824.0,295.0,153.0,6257.0,1122.0,0.0,0.15588235294117647,0.032,0.8614705882352941,2272.0,0.9266841779903687,52.16340141682231,3.8050941306741213,0.8028169014080974,73,0.22,0.8,0.019,0.019,0.16
23306596,2023-08-01,2062BK1,121.59,10.21,11148.0,3144.0,611.0,2878.0,1787.0,200.0,115.0,6233.0,1061.0,336.0,0.15588235294117647,0.032,0.8614705882352941,2102.0,0.9225341426333648,51.262439344919294,3.5458015267164296,0.8501427212174832,6,0.21,0.88,0.018,0.022,0.23
23306594,2023-08-01,SEQRFE550D,130.09,7.52,9960.0,3636.0,756.0,2033.0,1773.0,261.0,163.0,6127.0,1034.0,339.0,0.15588235294117647,0.032,0.8614705882352941,2197.0,0.9453528086552914,47.09816281000002,2.7392739273919857,0.8070095584884811,73,0.22,0.88,0.021,0.016,0.21
