Repository: SiddharthKumar268/FerroMind

# FerroMind
*Ferro-Alloy Optimisation using Machine Learning*
**SAIL Durgapur Steel Plant | Steel Melting Shop**
Intern: Siddharth Kumar | FY 2023-24 to FY 2025-26

---

## Quick Start

```bash

# 2. Place raw Excel files in data/raw/

## Dataset

| | |
|---|---|
| Total heats after cleaning | 47,421 |
| Training set | 37,936 heats (Apr 2023 – Jun 2025) |
| Test set | 9,485 heats (Jun 2025 – Dec 2025) |
| Input features | 21 (16 raw + 5 engineered) |
| Target variables | Mn, Si, C, S, P |
| BOF grades | 76 distinct grades |
| Split method | Chronological 80/20 — no shuffle, no leakage |

---

File: data/processed/sms_train_slag.csv (part 38 of 74)
Heat_Number,Date,BOF Grade Code,Hot Metal Addn. Weight,Scrap Addn. Weight,Lime Into Converter,Dolomite Into Converter,Lime Into Ladle,Iron Ore Into Converter,SIMN Into Ladle,FESI Into Ladle,FEMN Into Ladle,Measered O2 Mainblow II,Duration of Mainblow I/II,Measered O2 2nd Blow,HM_P,HM_S,HM_Si,Total_FA_Ladle,HM_Ratio,O2_per_ton_HM,Lime_Dolo_Ratio,SiMn_FA_Fraction,Grade_Encoded,C,Mn,P,S,Si,FeO,CaO,SiO2,Al2O3,MnO,MgO,P2O5,Basicity,Slag_SP_Index
24203911,2024-06-18,2062BK1,130.35,7.23,8370.0,2673.0,817.0,1033.0,1688.0,273.0,0.0,6357.0,1046.0,261.0,0.1417777777777777,0.0391481481481481,0.8513703703703703,1961.0,0.9474487570798996,48.76869965440147,3.13131313131196,0.8607853136150634,6,0.21,0.73,0.017,0.024,0.23,19.478,49.277,17.564,1.09,0.936,7.331,2.69,2.805408482778252,1.3302648273627946
24203914,2024-06-18,C20MMNATLT,130.0,8.15,9321.0,2766.0,712.0,2063.0,1769.0,280.0,0.0,6991.0,1166.0,0.0,0.1417777777777777,0.0391481481481481,0.8513703703703703,2049.0,0.9410061527257256,53.77692307650941,3.369848156180994,0.8633479746213454,41,0.229,0.87,0.02,0.022,0.216,12.8605,50.0235,22.91,3.291,2.4330000000000003,5.4965,1.171,2.183383527563179,1.3984177347888684
24103931,2024-06-18,SEQRFE550D,129.34,8.0,9681.0,2484.0,780.0,2014.0,1766.0,254.0,0.0,6517.0,1179.0,0.0,0.1417777777777777,0.0391481481481481,0.8513703703703703,2020.0,0.9417504004591398,50.386578011053146,3.897342995167514,0.8742574257421415,73,0.21,0.88,0.027,0.025,0.22,17.3,49.26,18.88,1.94,1.37,5.81,2.45,2.6089719824161857,1.3614880738509163
24103929,2024-06-18,2062BK1,126.5,0.0,10050.0,1656.0,812.0,2152.0,1631.0,250.0,0.0,6400.0,1049.0,0.0,0.1417777777777777,0.0391481481481481,0.8513703703703703,1881.0,0.9999999999920948,50.59288537509413,6.06884057970648,0.8670919723546693,6,0.18,0.73,0.014,0.028,0.19,17.86,50.2,18.46,1.58,1.34,5.8,2.67,2.7192459780076916,1.3821205363288458
24303915,2024-06-18,2062BK1,128.61,8.15,10050.0,843.0,801.0,2298.0,1743.0,248.0,0.0,5859.0,954.0,0.0,0.1417777777777777,0.0391481481481481,0.8513703703703703,1991.0,0.9404065516164054,45.55633309971576,11.92170818503924,0.8754394776489827,6,0.2,0.79,0.018,0.026,0.2,2.264,49.463,28.684,7.17,1.82,8.853,0.087,1.724350705943873,1.5982099583185239
24103925,2024-06-18,SEQRFE550D,127.26,0.0,10947.0,2496.0,694.0,2059.0,1723.0,247.0,0.0,6705.0,1373.0,0.0,0.1417777777777777,0.0391481481481481,0.8513703703703703,1970.0,0.999999999992142,52.68741159788867,4.385817307690551,0.8746192893396576,73,0.21,0.85,0.021,0.024,0.19,9.328,49.539500000000004,24.6355,5.0985000000000005,1.28,6.948,1.254,2.0108172832991698,1.4585670332258687
24103919,2024-06-18,SEQRFE550D,129.5,10.82,9462.0,2502.0,812.0,403.0,1733.0,277.0,0.0,6306.0,1045.0,0.0,0.1417777777777777,0.0391481481481481,0.8513703703703703,2010.0,0.922890535911325,48.69498069460467,3.78177458033422,0.8621890547259392,73,0.23,0.84,0.02,0.029,0.21,1.071,48.852,31.91,6.353,1.042,9.024,0.04,1.5308827676976589,1.4811715481171548
24103927,2024-06-18,2062BK1,128.76,8.0,10785.0,3333.0,697.0,2533.0,1827.0,274.0,0.0,6928.0,1118.0,0.0,0.1417777777777777,0.0391481481481481,0.8513703703703703,2101.0,0.9415033635497112,53.80552966718077,3.235823582357265,0.8695859114703144,6,0.22,0.81,0.03,0.027,0.22,1.579,49.632,29.17,7.362,1.418,8.708,0.16,1.7014157896541082,1.6140487804878045
24103933,2024-06-18,1786550D,130.57,0.0,9831.0,2409.0,867.0,2726.0,1790.0,244.0,0.0,6610.0,1094.0,0.0,0.1417777777777777,0.0391481481481481,0.8513703703703703,2034.0,0.9999999999923412,50.62418625985584,4.080946450807771,0.8800393313663324,3,0.23,0.88,0.02,0.03,0.22,0.886,50.377,31.681,4.701,1.06,9.528,0.059,1.5900826967994444,1.5468251043969543
24103896,2024-06-18,1786500D,119.79,7.81,7698.0,0.0,775.0,3429.0,2426.0,102.0,524.0,5898.0,1489.0,0.0,0.1417777777777777,0.0391481481481481,0.8513703703703703,3052.0,0.9387931034409184,49.23616328533904,7698000000000.0,0.7948885976406308,2,0.2,1.19,0.022,0.028,0.19,24.79,47.624,15.643,0.786,1.128,6.284,2.16,3.044234211199182,1.177820645990998
24103899,2024-06-18,S.TOWER6VAN,134.53,7.56,10614.0,0.0,1033.0,3938.0,2433.0,99.0,460.0,6420.0,1905.0,0.0,0.1417777777777777,0.0391481481481481,0.8513703703703703,2992.0,0.9467942853054628,47.721697762226114,10614000000000.0,0.8131684491975892,67,0.18,1.29,0.022,0.029,0.22,21.036,50.336,17.329,1.015,1.461,4.694,2.511,2.904558568955568,1.3119949955689933
24103893,2024-06-18,S.TOWER6VAN,125.41,7.78,11298.0,990.0,797.0,2449.0,2433.0,98.0,409.0,5398.0,1930.0,0.0,0.1417777777777777,0.0391481481481481,0.8513703703703703,2940.0,0.9415872062396458,43.04281955152665,11.412121212109684,0.8275510204078818,67,0.19,1.31,0.03,0.03,0.2,20.756,51.215,17.295,1.086,0.915,4.573,2.504,2.9610892691951896,1.345921370755808
24203898,2024-06-18,2830C20MMNC,128.4,7.23,12207.0,2097.0,809.0,0.0,1630.0,236.0,0.0,6460.0,1070.0,0.0,0.1417777777777777,0.0391481481481481,0.8513703703703703,1866.0,0.9466932094599524,50.31152647935895,5.821173104432131,0.8735262593778813,17,0.22,0.89,0.02,0.028,0.2,26.935,48.412,14.544,1.168,0.881,4.669,1.933,3.328429013406669,1.1671166827386692
24103913,2024-06-18,2062BK1,126.2,8.16,9348.0,1503.0,745.0,1983.0,1736.0,282.0,0.0,6293.0,1006.0,0.0,0.1417777777777777,0.0391481481481481,0.8513703703703703,2018.0,0.9392676391713362,49.86529318502484,6.219560878239375,0.8602576808717244,6,0.2,0.77,0.022,0.028,0.2,14.4145,48.3985,22.1715,4.342,1.182,6.7835,1.0145,2.1828165520351783,1.322833246781644
24103917,2024-06-18,SEQRFE550D,131.2,7.22,9555.0,1845.0,807.0,787.0,1729.0,267.0,0.0,6185.0,1020.0,0.0,0.1417777777777777,0.0391481481481481,0.8513703703703703,1996.0,0.9478399075209664,47.141768292323626,5.178861788615079,0.8662324649294257,73,0.21,0.84,0.03,0.029,0.23,19.084,49.344,17.905,1.195,0.927,7.285,2.636,2.7557243382106553,1.3339821573398216
24203895,2024-06-18,2062BK1,130.74,8.15,8772.0,2004.0,811.0,0.0,1650.0,229.0,0.0,6515.0,1065.0,0.0,0.1417777777777777,0.0391481481481481,0.8513703703703703,1879.0,0.9413204694294672,49.83172709155705,4.377245508979851,0.8781266631182129,6,0.2,0.73,0.016,0.025,0.2,26.278,48.487,15.39,0.895,0.971,4.374,2.181,3.1503476057436166,1.1636228371211212
24104002,2024-06-19,2062BK1,129.15,8.15,9369.0,2922.0,539.0,2009.0,1641.0,250.0,0.0,6679.0,1271.0,0.0,0.1360416666666666,0.0335416666666666,0.7654166666666667,1891.0,0.940640932258262,51.71506000734251,3.206365503078985,0.8677948175563893,6,0.21,0.78,0.022,0.017,0.21,1.335,48.784,32.116,5.481,1.432,9.166,0.038,1.5189463523990412,1.45832835107019
24103965,2024-06-19,2830C20MMNC,130.1,8.4,8553.0,8718.0,812.0,1981.0,1832.0,253.0,263.0,6634.0,1066.0,0.0,0.1360416666666666,0.0335416666666666,0.7654166666666667,2348.0,0.9393501804986328,50.99154496501929,0.9810736407431772,0.7802385008514564,17,0.21,0.96,0.028,0.026,0.19,16.836000000000002,46.8865,22.0545,4.3084999999999996,1.0234999999999999,6.3614999999999995,0.9415,2.125841626805105,1.205571911600221
24103971,2024-06-19,2062BK1,129.4,8.24,11865.0,4248.0,798.0,2001.0,1737.0,275.0,0.0,4937.0,781.0,0.0,0.1360416666666666,0.0335416666666666,0.7654166666666667,2012.0,0.9401336820623356,38.15301391006064,2.79307909604454,0.8633200795224337,6,0.21,0.76,0.018,0.021,0.19,25.568,46.782,15.994,0.787,1.036,5.822,2.364,2.9247889965614253,1.1255684142145659
24103974,2024-06-19,S.TOWER6VAN,126.9,8.15,10617.0,2787.0,1000.0,1986.0,2485.0,81.0,477.0,6376.0,1105.0,0.0,0.1360416666666666,0.0335416666666666,0.7654166666666667,3043.0,0.9396519807409134,50.24428683963558,3.8094725511288807,0.8166283273083087,67,0.18,1.34,0.028,0.018,0.19,25.472,46.666,16.167,0.814,1.027,5.85,2.362,2.8863186541316175,1.1207012487992314
24103979,2024-06-19,S.TOWER6VAN,125.2,8.1,11796.0,1440.0,857.0,1999.0,2445.0,84.0,473.0,6581.0,1120.0,0.0,0.1360416666666666,0.0335416666666666,0.7654166666666667,3002.0,0.9392348086951297,52.56389776315843,8.191666666660979,0.814457028647297,67,0.18,1.31,0.022,0.02,0.22,0.304,24.6645,16.3285,2.65,1.3295,3.93,0.0175,1.5104259162864755,1.4828208134187035
24103985,2024-06-19,S.TOWER6VAN,134.42,8.0,9573.0,3411.0,548.0,2983.0,2436.0,91.0,477.0,6684.0,1074.0,0.0,0.1360416666666666,0.0335416666666666,0.7654166666666667,3004.0,0.9438281140223016,49.72474334139471,2.8065083553201973,0.8109187749664412,67,0.178,1.332,0.025,0.024,0.197,25.63,46.426,16.228,0.826,1.039,5.852,2.36,2.860681496087251,1.1091043742086528
24103988,2024-06-19,2062BK1,127.05,8.15,9576.0,1383.0,1108.0,2697.0,1832.0,345.0,0.0,6662.0,1076.0,0.0,0.1360416666666666,0.0335416666666666,0.7654166666666667,2177.0,0.939718934904292,52.43604879927244,6.9240780911012845,0.8415250344506929,6,0.19,0.98,0.022,0.018,0.18,33.417,44.118,13.511,0.765,0.91,3.788,1.935,3.265097690941386,0.9401010036438024
24103990,2024-06-19,S.TOWER6VAN,127.03,8.15,9168.0,2010.0,554.0,996.0,2534.0,91.0,473.0,6411.0,1024.0,0.0,0.1360416666666666,0.0335416666666666,0.7654166666666667,3098.0,0.9397100162676452,50.46839329252563,4.561194029848477,0.8179470626207818,67,0.17,1.341,0.024,0.022,0.225,19.32,47.41,17.48,1.27,1.43,5.11,2.26,2.712087409187117,1.2882802097769084
24103968,2024-06-19,S.TOWER6VAN,127.6,8.14,9597.0,387.0,788.0,2831.0,2445.0,0.0,471.0,6706.0,1089.0,0.0,0.1360416666666666,0.0335416666666666,0.7654166666666667,2916.0,0.9400324149039336,52.55485893375741,24.798449612339024,0.8384773662548565,67,0.2,1.43,0.043,0.023,0.18,1.759,48.459,30.103,7.171,2.136,8.31,0.136,1.6097196385862342,1.5208549100837963
24203961,2024-06-19,2062BK1,135.47,8.77,10101.0,2499.0,811.0,1235.0,1694.0,365.0,0.0,6667.0,4560.0,302.0,0.1360416666666666,0.0335416666666666,0.7654166666666667,2059.0,0.939198557952446,49.213848084083466,4.042016806721072,0.8227294803298578,6,0.19,0.76,0.021,0.023,0.2,4.774,46.001,31.616,4.011,2.379,9.027,0.237,1.4549451244583609,1.2640762825973455
24204013,2024-06-19,1786500D,120.3,8.0,8550.0,1671.0,715.0,1746.0,1647.0,256.0,0.0,6208.0,1018.0,0.0,0.1360416666666666,0.0335416666666666,0.7654166666666667,1903.0,0.937646141847719,51.60432252658683,5.116696588865879,0.8654755648970754,2,0.2,0.76,0.017,0.013,0.18,24.288,48.445,16.732,1.214,0.985,4.392,2.433,2.8951771947648357,1.1809804734160554
24303953,2024-06-19,2062BK1,122.83,7.21,10266.0,1485.0,803.0,3165.0,1677.0,291.0,199.0,6607.0,1669.0,0.0,0.1360416666666666,0.0335416666666666,0.7654166666666667,2167.0,0.944555521370774,53.78979076728983,6.913131313126658,0.7738809413932747,6,0.199,0.756,0.017,0.024,0.196,10.659500000000001,49.345,24.960499999999996,3.0725000000000002,1.376,7.7205,1.306,1.9768443402840377,1.3852783470424752
24303962,2024-06-19,S.TOWER6VAN,133.72,7.32,10584.0,1596.0,800.0,3124.0,2538.0,105.0,508.0,6956.0,2998.0,0.0,0.1360416666666666,0.0335416666666666,0.7654166666666667,3151.0,0.9480998298287856,52.01914448061608,6.631578947364266,0.8054585845760693,67,0.175,1.335,0.027,0.023,0.236,0.646,50.071,32.515,4.36,2.136,8.517,0.044,1.5398880551113299,1.5098908389120076
24303966,2024-06-19,S.TOWER6VAN,130.3,8.97,10134.0,1053.0,806.0,2983.0,2528.0,106.0,481.0,6334.0,1029.0,0.0,0.1360416666666666,0.0335416666666666,0.7654166666666667,3115.0,0.9355927335324508,48.61089792748572,9.623931623922484,0.8115569823432387,67,0.185,1.325,0.034,0.023,0.217,33.574,43.543,13.707,0.834,0.9,3.877,1.997,3.1764662970528157,0.9209212808256843
24303975,2024-06-19,S.TOWER6VAN,125.5,7.26,11115.0,1947.0,804.0,3029.0,2504.0,113.0,479.0,6457.0,1550.0,0.0,0.1360416666666666,0.0335416666666666,0.7654166666666667,3096.0,0.9453148538645276,51.45019920277728,5.708782742678116,0.808785529715501,67,0.179,1.283,0.019,0.019,0.187,23.867,48.615,17.219,1.0,0.916,4.327,2.453,2.8231707317073167,1.1832209701365397
24303950,2024-06-19,2062BK1,130.19,8.14,10020.0,1734.0,798.0,4029.0,1679.0,287.0,148.0,6598.0,1108.0,366.0,0.1360416666666666,0.0335416666666666,0.7654166666666667,2114.0,0.9411552085524388,50.67977571203104,5.778546712799436,0.7942289498577132,6,0.22,0.88,0.019,0.025,0.22,1.688,49.639,28.944,5.633,4.084,7.798,0.147,1.7149421316289515,1.6204420069859304
24303991,2024-06-19,SEQRFE550D,126.35,0.0,14622.0,1992.0,800.0,3754.0,1657.0,281.0,0.0,6293.0,1045.0,316.0,0.1360416666666666,0.0335416666666666,0.7654166666666667,1938.0,0.9999999999920854,49.806094182431295,7.340361445779448,0.8550051599582792,73,0.21,0.85,0.034,0.025,0.23,20.18,51.0,17.42,0.78,1.25,5.27,2.69,2.927501291544687,1.3563469056674025
24303994,2024-06-19,2830C20MMNC,132.75,6.98,5010.0,2937.0,748.0,2962.0,1670.0,281.0,0.0,6481.0,1050.0,0.0,0.1360416666666666,0.0335416666666666,0.7654166666666667,1951.0,0.9500465182784654,48.82109227835164,1.7058222676194397,0.855971296770448,17,0.188,0.798,0.027,0.026,0.182,20.9595,50.6875,17.9195,0.9644999999999999,0.96,4.322,2.5780000000000003,2.828464607572333,1.3036908436213994
24303997,2024-06-19,2830C20MMNC,126.75,6.89,9819.0,2007.0,796.0,3119.0,1657.0,282.0,0.0,6052.0,986.0,716.0,0.1360416666666666,0.0335416666666666,0.7654166666666667,1939.0,0.9484435797594402,47.747534516388576,4.892376681611912,0.8545642083543814,17,0.21,0.79,0.016,0.022,0.17,22.048,48.341,18.211,1.292,1.119,4.894,2.373,2.654348781023501,1.2007203179334327
24304000,2024-06-19,S.TOWER6VAN,127.22,8.15,9429.0,2376.0,809.0,3005.0,2501.0,125.0,393.0,6049.0,993.0,0.0,0.1360416666666666,0.0335416666666666,0.7654166666666667,3019.0,0.9397946369140888,47.54755541544138,3.968434343432673,0.8284200066244358,67,0.19,1.3,0.021,0.017,0.21,1.056,49.824,31.249,5.328,2.826,7.981,0.122,1.594368,1.5422522132111682
24304012,2024-06-19,S.TOWER6VAN,132.84,8.16,9417.0,2685.0,633.0,2024.0,2380.0,81.0,357.0,6856.0,1082.0,0.0,0.1360416666666666,0.0335416666666666,0.7654166666666667,2818.0,0.9421276595677864,51.61096055366147,3.507262569831096,0.8445706174588912,67,0.19,1.26,0.039,0.022,0.2,26.944,46.686,14.408,0.952,1.049,6.314,2.233,3.2400582968977725,1.1289628322008078
24303947,2024-06-19,2062BK1,126.58,7.91,10530.0,969.0,798.0,3696.0,1694.0,291.0,118.0,6511.0,1737.0,0.0,0.1360416666666666,0.0335416666666666,0.7654166666666667,2103.0,0.9411852182248406,51.43782588045949,10.866873065004263,0.8055159296239631,6,0.2,0.84,0.028,0.026,0.21,21.84,50.468,17.231,1.012,0.906,4.709,2.327,2.9287372330547816,1.291666666666667
24203998,2024-06-19,SEQRFE550D,121.26,7.21,8862.0,1092.0,822.0,1515.0,1596.0,203.0,0.0,6004.0,1077.0,0.0,0.1360416666666666,0.0335416666666666,0.7654166666666667,1799.0,0.9438779481517564,49.51344218992649,8.115384615377184,0.8871595330734369,73,0.22,0.84,0.018,0.02,0.25,14.93,49.924,21.525333333333332,2.6620000000000004,1.812,5.7059999999999995,1.7033333333333334,2.3192059338174946,1.3694191224204302
24203992,2024-06-19,S.TOWER6VAN,131.34,8.97,9075.0,1086.0,608.0,1051.0,2420.0,71.0,449.0,6696.0,1416.0,0.0,0.1360416666666666,0.0335416666666666,0.7654166666666667,2940.0,0.936070130418815,50.98218364511206,8.356353591152526,0.8231292517004003,67,0.195,1.285,0.02,0.02,0.209,20.49,49.93,17.01,0.8,1.27,4.75,2.55,2.9351596026100752,1.3314311618356844
24203986,2024-06-19,2062BK1,130.19,8.97,9150.0,1092.0,602.0,245.0,1590.0,202.0,0.0,6998.0,1218.0,0.0,0.1360416666666666,0.0335416666666666,0.7654166666666667,1792.0,0.9355418223560252,53.75220831051731,8.379120879113206,0.8872767857137905,6,0.18,0.73,0.016,0.013,0.19,13.6645,48.6095,23.113,3.3725,2.11,6.152,1.2425,2.103032793977676,1.3216825047242273
24203967,2024-06-19,SEQRFE550D,128.0,8.6,9720.0,1995.0,822.0,493.0,1691.0,263.0,0.0,6400.0,1034.0,364.0,0.1360416666666666,0.0335416666666666,0.7654166666666667,1954.0,0.9370424597295972,49.99999999960938,4.872180451125377,0.8654042988736615,73,0.22,0.76,0.017,0.019,0.17,1.342,48.056,32.526,6.289,1.881,8.046,0.048,1.477418759799551,1.4188786205674806
24203957,2024-06-19,2830C20MMNC,131.48,8.12,11244.0,2136.0,1042.0,2139.0,1829.0,226.0,277.0,6802.0,2224.0,0.0,0.1360416666666666,0.0335416666666666,0.7654166666666667,2332.0,0.9418338108815056,51.73410404584931,5.26404494381776,0.7843053173238489,17,0.186,0.869,0.015,0.02,0.191,33.498,44.744,12.97,0.72,0.894,3.682,1.937,3.4495412844036695,0.9628784781252019
24203954,2024-06-19,2062BK1,130.5,8.15,10923.0,2001.0,806.0,3903.0,1813.0,250.0,246.0,5598.0,914.0,0.0,0.1360416666666666,0.0335416666666666,0.7654166666666667,2309.0,0.941218896495195,42.896551723809225,5.458770614689926,0.7851883932434884,6,0.19,0.76,0.016,0.021,0.19,33.315,44.333,13.375,0.733,0.895,3.773,2.001,3.314369019138756,0.9494977618813049
24203951,2024-06-19,2830C20MMNC,127.97,8.32,11550.0,1596.0,806.0,2136.0,1671.0,223.0,246.0,6909.0,1598.0,0.0,0.1360416666666666,0.0335416666666666,0.7654166666666667,2140.0,0.9389537016586768,53.98921622213027,7.236842105258623,0.7808411214949622,17,0.22,0.89,0.023,0.018,0.2,1.625,49.241,32.021,4.985,1.276,9.045,0.078,1.537724064705515,1.4634588522007905
24103862,2024-06-19,1786500D,129.0,8.12,9438.0,3456.0,699.0,558.0,1733.0,277.0,0.0,6401.0,1036.0,0.0,0.1360416666666666,0.0335416666666666,0.7654166666666667,2010.0,0.9407817969593,49.62015503837504,2.730902777776988,0.8621890547259392,2,0.21,0.73,0.021,0.033,0.215,19.94,49.667,16.837,1.189,0.946,7.33,2.465,2.949697113671457,1.3504540758061885
24204060,2024-06-20,SEQRFE550D,128.8,8.98,9633.0,1788.0,765.0,2024.0,1667.0,253.0,0.0,6421.0,1024.0,505.0,0.1357666666666666,0.0328333333333333,0.822,1920.0,0.9348236318701204,49.85248447166264,5.387583892614437,0.8682291666662144,73,0.23,0.95,0.019,0.02,0.23,21.83,49.43,17.63,1.025,1.021,4.915,2.461,2.80358459531507,1.252629178175921
24204052,2024-06-20,2062BK1,116.92,8.13,10821.0,2001.0,764.0,1006.0,1708.0,256.0,0.0,6002.0,992.0,317.0,0.1357666666666666,0.0328333333333333,0.822,1964.0,0.934986005590284,51.33424563760405,5.407796101946323,0.8696537678203311,6,0.21,0.77,0.019,0.016,0.18,24.135,49.902,15.708,0.752,1.031,4.536,2.514,3.1766503278375455,1.2524344945286618
24204049,2024-06-20,S.TOWER6VAN,128.44,0.0,9471.0,1995.0,806.0,1140.0,2403.0,132.0,449.0,6800.0,1116.0,0.0,0.1357666666666666,0.0328333333333333,0.822,2984.0,0.9999999999922145,52.94300840818326,4.747368421050252,0.80529490616595,67,0.18,1.32,0.027,0.014,0.22,24.358,49.21,15.953,0.866,1.029,4.67,2.465,3.0844929171367683,1.2207283191109348
24204044,2024-06-20,2062BK1,130.83,8.15,8838.0,993.0,729.0,1657.0,1667.0,270.0,0.0,6328.0,1042.0,356.0,0.1357666666666666,0.0328333333333333,0.822,1937.0,0.9413584688376648,48.3681112890899,8.900302114794663,0.8606091894678056,6,0.18,0.81,0.016,0.022,0.2,24.179,49.848,15.67,0.78,1.035,4.538,2.518,3.1809074085891136,1.2508908406524468
24204041,2024-06-20,2062BK1,113.1,7.98,9522.0,1140.0,611.0,1249.0,1536.0,304.0,0.0,6002.0,1357.0,364.0,0.1357666666666666,0.0328333333333333,0.822,1840.0,0.9340931615383704,53.0680813434742,8.352631578940041,0.8347826086951985,6,0.19,0.75,0.025,0.021,0.21,11.850999999999999,49.5555,24.0975,3.7375000000000003,1.7055,6.148,1.24,2.0563728032865116,1.3784753612706717
24204039,2024-06-20,2062BK1,130.96,8.13,8745.0,1587.0,709.0,2026.0,1704.0,270.0,0.0,6508.0,1067.0,0.0,0.1357666666666666,0.0328333333333333,0.822,1974.0,0.9415486375660254,49.69456322503288,5.510396975421859,0.8632218844980429,6,0.2,0.76,0.025,0.022,0.23,2.48,50.284,30.305,4.474,2.359,8.526,0.191,1.659209397479047,1.53370340999207
24204037,2024-06-20,S.TOWER6VAN,122.94,8.14,9048.0,2508.0,616.0,2038.0,2403.0,115.0,442.0,6760.0,1839.0,0.0,0.1357666666666666,0.0328333333333333,0.822,2960.0,0.93790051876001,54.98617211603232,3.607655502390906,0.81182432432405,67,0.19,1.27,0.02,0.015,0.17,1.898,49.268,30.152,4.831,2.591,9.392,0.142,1.63393360527974,1.5371751271411187
24204029,2024-06-20,2062BK1,127.7,8.26,9942.0,3528.0,806.0,1790.0,1634.0,256.0,0.0,7001.0,1145.0,0.0,0.1357666666666666,0.0328333333333333,0.822,1890.0,0.9392468372981816,54.82380579440232,2.818027210883555,0.8645502645498071,6,0.21,0.76,0.02,0.019,0.2,0.0,0.0,0.0,0.0,0.0,0.0,0.0,0.0,0.0
24204027,2024-06-20,SEQRFE550D,126.88,8.0,9708.0,2817.0,814.0,1044.0,1640.0,250.0,0.0,6858.0,1131.0,0.0,0.1357666666666666,0.0328333333333333,0.822,1890.0,0.9406880189728596,54.05107187851473,3.4462193823203955,0.8677248677244086,73,0.21,0.854,0.02,0.016,0.221,0.0,0.0,0.0,0.0,0.0,0.0,0.0,0.0,0.0
24204025,2024-06-20,2062BK1,125.29,0.0,3906.0,2493.0,811.0,0.0,1654.0,257.0,0.0,6794.0,962.0,363.0,0.1357666666666666,0.0328333333333333,0.822,1911.0,0.9999999999920184,54.22619522664038,1.5667870036094798,0.8655154369435555,6,0.2,0.76,0.02,0.019,0.19,1.3725,25.831,14.389,2.2285,1.4665,3.8165,0.085,1.795066018068103,1.6387628865979382
24204022,2024-06-20,SEQRFE550D,125.53,8.98,8496.0,1779.0,720.0,1645.0,1627.0,240.0,0.0,3935.0,5216.0,0.0,0.1357666666666666,0.0328333333333333,0.822,1867.0,0.933239164367458,31.34708834516572,4.77571669476966,0.8714515265126559,73,0.23,0.89,0.024,0.019,0.2,2.725,51.601,29.157,4.564,2.771,7.398,0.191,1.769702997462103,1.6184487030706016
24204010,2024-06-20,S.TOWER6VAN,127.13,8.55,8352.0,1785.0,811.0,1983.0,2369.0,101.0,456.0,6460.0,1253.0,359.0,0.1357666666666666,0.0328333333333333,0.822,2926.0,0.9369840801817734,50.814127270897394,4.678991596636034,0.8096377306900856,67,0.19,1.28,0.021,0.015,0.19,4.297,42.689,24.234,17.107,2.139,7.953,0.188,1.7614606973385598,1.4961797280246738
24304009,2024-06-20,2062BK1,126.66,7.88,8955.0,1794.0,704.0,2031.0,1633.0,281.0,0.0,6773.0,1890.0,0.0,0.1357666666666666,0.0328333333333333,0.822,1914.0,0.941430057968326,53.4738670452118,4.99163879598384,0.8531870428417695,6,0.18,0.73,0.022,0.019,0.17,11.05,48.9225,24.1415,4.0035,1.3925,7.4115,1.3399999999999999,2.0264057160608884,1.3901399445904665
24304015,2024-06-20,S.TOWER6VAN,127.78,8.15,11328.0,2655.0,718.0,5268.0,2457.0,115.0,396.0,6732.0,1060.0,0.0,0.1357666666666666,0.0328333333333333,0.822,2968.0,0.940042669013904,52.68430114217652,4.26666666666506,0.8278301886789664,67,0.19,1.305,0.03,0.018,0.21,11.4155,49.920500000000004,24.289,3.2424999999999997,1.457,7.2535,0.989,2.0551873198847264,1.3981179370125052
24304020,2024-06-20,2062BK1,132.5,8.16,10452.0,2682.0,707.0,3555.0,1637.0,278.0,0.0,6999.0,1105.0,267.0,0.1357666666666666,0.0328333333333333,0.822,1915.0,0.9419877719256222,52.82264150903531,3.8970917225936255,0.8548302872058199,6,0.18,0.77,0.029,0.017,0.19,3.0,49.687,30.503,4.999,1.845,8.352,0.049,1.628868345135064,1.483016953199618
24304026,2024-06-20,S.TOWER6VAN,132.28,7.21,10257.0,1140.0,798.0,2686.0,2344.0,105.0,420.0,6641.0,1127.0,0.0,0.1357666666666666,0.0328333333333333,0.822,2869.0,0.9483117069255982,50.20411248828089,8.997368421044738,0.8170094109442952,67,0.18,1.282,0.03,0.025,0.206,10.284,51.3695,24.3505,3.1025,1.5255,6.5645,1.262,2.109500441451245,1.4831459052128597
24304028,2024-06-20,1786500D,131.6,8.15,10734.0,1233.0,704.0,3057.0,1616.0,267.0,0.0,6799.0,1095.0,0.0,0.1357666666666666,0.0328333333333333,0.822,1883.0,0.9416815742329756,51.664133738209244,8.705596107048901,0.8582049920335325,2,0.2,0.794,0.02,0.02,0.213,10.363,50.6435,24.421,3.8285,1.7245,6.0265,1.2854999999999999,2.0736835639996727,1.4559005318384364
24104005,2024-06-20,2062BK1,138.27,0.0,9366.0,2895.0,1111.0,3315.0,1733.0,284.0,0.0,6395.0,1067.0,0.0,0.1357666666666666,0.0328333333333333,0.822,2017.0,0.999999999992768,46.25009040250054,3.2352331606206444,0.8591968269703226,6,0.19,0.79,0.022,0.012,0.19,0.929,48.26,28.042,9.195,0.331,11.39,0.107,1.7209285739756799,1.6657462377467898
24104024,2024-06-20,SEQRFE550D,124.05,8.16,10500.0,2445.0,787.0,2093.0,1727.0,281.0,0.0,6528.0,1040.0,0.0,0.1357666666666666,0.0328333333333333,0.822,2008.0,0.9382800090693724,52.62394195846333,4.294478527605605,0.860059760955747,73,0.22,0.9,0.029,0.019,0.21,25.699,47.001,16.13,0.867,1.204,5.181,2.338,2.913706527803608,1.123619411905331
24104047,2024-06-20,2062BK1,126.09,7.84,10317.0,2532.0,799.0,3072.0,1742.0,281.0,0.0,5787.0,971.0,326.0,0.1357666666666666,0.0328333333333333,0.822,2023.0,0.941461957732088,45.89578872197719,4.074644549761424,0.8610973801280963,6,0.19,0.77,0.017,0.02,0.18,24.315,49.175,16.003,0.863,1.02,4.7,2.478,3.072669332666833,1.2196483047694635
24104050,2024-06-20,S.TOWER6VAN,129.82,7.21,9999.0,1983.0,787.0,2324.0,2425.0,121.0,419.0,6193.0,1010.0,308.0,0.1357666666666666,0.0328333333333333,0.822,2965.0,0.9473837845658076,47.7045139420143,5.04236006051183,0.8178752107923043,67,0.17,1.367,0.025,0.023,0.228,22.911,47.552,16.949,1.291,1.244,6.071,2.306,2.805427728613569,1.1929454855623292
24304048,2024-06-20,S.TOWER6VAN,127.64,0.0,9933.0,1758.0,806.0,3300.0,2374.0,115.0,406.0,6542.0,1042.0,230.0,0.1357666666666666,0.0328333333333333,0.822,2895.0,0.9999999999921656,51.25352554018134,5.65017064846095,0.8200345423140518,67,0.187,1.358,0.037,0.028,0.216,25.291,47.128,16.764,1.0,0.933,5.01,2.337,2.811094542201014,1.1206011032908503
24304043,2024-06-20,ASP1239,125.53,8.21,9909.0,1764.0,906.0,4157.0,1122.0,281.0,0.0,6607.0,1055.0,0.0,0.1357666666666666,0.0328333333333333,0.822,1403.0,0.9386122326832764,52.632836771667066,5.617346938772326,0.7997148966494656,24,0.45,0.72,0.02,0.025,0.22,25.055500000000002,48.0645,16.255000000000003,1.002,0.944,4.8815,2.2584999999999997,2.956723671259842,1.1634653788896554
24304040,2024-06-20,S.TOWER6VAN,127.89,8.15,10917.0,2976.0,737.0,3063.0,2348.0,121.0,345.0,6380.0,1016.0,0.0,0.1357666666666666,0.0328333333333333,0.822,2814.0,0.940091149654954,49.88662131480267,3.668346774192316,0.8343994314140603,67,0.191,1.338,0.03,0.02,0.182,19.191,57.802,13.429,1.397,0.739,4.007,2.101,4.303946388682055,1.7719260599000646
24204110,2024-06-21,SEQRFE550D,130.94,7.98,10296.0,996.0,817.0,1821.0,1785.0,263.0,0.0,6904.0,1372.0,0.0,0.1391935483870968,0.0347741935483871,0.881516129032258,2048.0,0.9425568672549486,52.726439590249534,10.337349397579985,0.8715820312495745,73,0.21,0.88,0.022,0.02,0.23,23.761,52.012,14.912,0.828,0.66,4.32,2.126,3.4876952994032053,1.3448828670424575
24304079,2024-06-21,S.TOWER6VAN,126.78,7.22,12900.0,2658.0,624.0,2660.0,2409.0,3.0,396.0,6576.0,1103.0,426.0,0.1391935483870968,0.0347741935483871,0.881516129032258,2808.0,0.946119402978014,51.86938002798652,4.853273137695691,0.8579059829056774,67,0.17,1.29,0.039,0.022,0.18,1.069,48.673,30.345,6.73,1.156,10.082,0.035,1.6039346207078364,1.5493554034696801
24304082,2024-06-21,2062BK1,118.83,0.0,9075.0,2691.0,726.0,3078.0,1649.0,329.0,0.0,6350.0,1013.0,0.0,0.1391935483870968,0.0347741935483871,0.881516129032258,1978.0,0.9999999999915846,53.43768408606044,3.3723522853945105,0.8336703741148465,6,0.18,0.75,0.026,0.02,0.19,22.59,42.98,15.36,0.79,1.2,4.38,2.22,2.7979949222055858,1.1325129772601512
24304090,2024-06-21,S.TOWER6VAN,132.91,8.14,11334.0,2301.0,699.0,3441.0,2407.0,75.0,401.0,6802.0,1083.0,557.0,0.1391935483870968,0.0347741935483871,0.881516129032258,2883.0,0.9422899680897392,51.17748852568523,4.925684485004378,0.8348942074225338,67,0.172,1.34,0.038,0.021,0.269,1.035,43.647,30.982,8.539,5.108,8.596,0.039,1.4087402769260562,1.363201948903742
24304109,2024-06-21,2062BK1,133.14,8.13,10614.0,2034.0,798.0,3074.0,1711.0,288.0,0.0,7254.0,1666.0,0.0,0.1391935483870968,0.0347741935483871,0.881516129032258,1999.0,0.9424506264532992,54.484001802204574,5.218289085543157,0.8559279639815628,6,0.2,0.78,0.018,0.023,0.21,21.423,48.841,17.511,0.915,1.145,6.121,2.427,2.78900182731841,1.254424040066778
24304112,2024-06-21,2062BK1,128.67,8.34,10575.0,2025.0,807.0,3209.0,1718.0,288.0,0.0,6426.0,1376.0,0.0,0.1391935483870968,0.0347741935483871,0.881516129032258,2006.0,0.9391285307573234,49.94171135423999,5.222222222219643,0.856430707875944,6,0.2,0.76,0.022,0.02,0.21,11.371500000000001,48.793,23.5715,4.5255,1.291,7.3955,1.239,2.069911973698165,1.3963198260073262
24304085,2024-06-21,SEQRFE550D,119.93,0.0,11025.0,2484.0,704.0,4135.0,1588.0,280.0,0.0,6175.0,1049.0,0.0,0.1391935483870968,0.0347741935483871,0.881516129032258,1868.0,0.9999999999916618,51.48836821436264,4.438405797099662,0.8501070663807012,73,0.21,0.88,0.026,0.026,0.2,22.22,48.23,14.85,0.6,1.31,4.91,2.49,3.247592754696653,1.3010169674408567
24304070,2024-06-21,S.TOWER6VAN,130.53,7.23,10011.0,987.0,801.0,3628.0,2430.0,60.0,404.0,6669.0,1213.0,0.0,0.1391935483870968,0.0347741935483871,0.881516129032258,2894.0,0.9475174215959096,51.09170305637714,10.142857142846866,0.8396682791980512,67,0.17,1.27,0.032,0.025,0.18,23.185,47.581,17.407,1.165,1.105,5.555,2.338,2.7332835477941178,1.1721479072746535
24304061,2024-06-21,S.TOWER6VAN,124.4,8.1,9390.0,2007.0,798.0,2736.0,2462.0,85.0,445.0,6198.0,1001.0,0.0,0.1391935483870968,0.0347741935483871,0.881516129032258,2992.0,0.9388679245212164,49.82315112500142,4.67862481315163,0.8228609625665699,67,0.195,1.395,0.025,0.018,0.205,1.075,51.892,32.334,4.978,1.155,7.022,0.041,1.604824493582805,1.5531876683627655
24204106,2024-06-21,S.TOWER6VAN,132.52,0.0,10701.0,1041.0,822.0,2439.0,2403.0,128.0,446.0,6402.0,1123.0,0.0,0.1391935483870968,0.0347741935483871,0.881516129032258,2977.0,0.999999999992454,48.309689103167,10.27953890488926,0.8071884447427587,67,0.19,1.34,0.027,0.015,0.24,23.548,53.373,14.218,1.14,0.551,3.812,2.03,3.753639496448414,1.4132178886329336
24204104,2024-06-21,SEQRFE550D,124.73,8.15,10872.0,2034.0,817.0,1763.0,1650.0,307.0,0.0,5227.0,1444.0,0.0,0.1391935483870968,0.0347741935483871,0.881516129032258,1957.0,0.9386664659772828,41.90651807871477,5.345132743360204,0.843127235564209,73,0.22,0.92,0.018,0.018,0.25,2.173,48.243,30.641,5.259,1.822,9.746,0.239,1.5744076757391816,1.4701508456498553
24204095,2024-06-21,2830C20MMNC,126.31,7.56,8184.0,2271.0,831.0,2025.0,1613.0,223.0,0.0,6347.0,1047.0,0.0,0.1391935483870968,0.0347741935483871,0.881516129032258,1836.0,0.9435273025999588,50.24938642981356,3.6036988110948474,0.8785403050104147,17,0.2,0.77,0.019,0.02,0.23,22.847,49.844,16.761,0.98,0.861,4.931,2.258,2.973630831643002,1.2584008684894847
24204083,2024-06-21,SEQRFE550D,131.86,8.16,11232.0,1170.0,613.0,2528.0,1623.0,250.0,0.0,6490.0,1299.0,0.0,0.1391935483870968,0.0347741935483871,0.881516129032258,1873.0,0.941722611048838,49.21886849651737,9.599999999991796,0.866524292578288,73,0.23,0.91,0.026,0.02,0.23,19.079,57.705,13.627,1.386,0.725,4.056,2.088,4.234297035515116,1.7643012199223407
24204080,2024-06-21,SEQRFE550D,135.38,0.0,10971.0,2289.0,566.0,4757.0,1593.0,240.0,0.0,6604.0,1243.0,0.0,0.1391935483870968,0.0347741935483871,0.881516129032258,1833.0,0.9999999999926136,48.78120844992775,4.792922673654525,0.8690671031091822,73,0.21,0.87,0.024,0.02,0.22,22.015,52.083,16.114,1.239,0.835,4.004,2.294,3.2319578032888607,1.365932336742722
24204074,2024-06-21,S.TOWER6VAN,125.6,7.33,10008.0,1206.0,811.0,3322.0,1583.0,253.0,0.0,6309.0,1025.0,0.0,0.1391935483870968,0.0347741935483871,0.881516129032258,1836.0,0.9448581960359222,50.230891719345294,8.298507462679686,0.8622004357293779,67,0.18,1.32,0.033,0.022,0.19,22.143,51.701,16.275,1.27,0.821,4.022,2.345,3.1765175718849843,1.345714360082251
24204122,2024-06-21,S.TOWER6VAN,127.84,7.21,9957.0,2118.0,619.0,763.0,2379.0,81.0,381.0,6673.0,1109.0,0.0,0.1391935483870968,0.0347741935483871,0.881516129032258,2841.0,0.9466123657834388,52.19806007468556,4.701133144473701,0.8373812038011836,67,0.18,1.33,0.021,0.015,0.25,25.45,47.536,15.944,0.917,1.202,5.096,2.282,2.981248040137974,1.1483512501509845
24204113,2024-06-21,1786500D,124.79,8.09,10389.0,1785.0,817.0,847.0,1640.0,260.0,351.0,6601.0,1161.0,0.0,0.1391935483870968,0.0347741935483871,0.881516129032258,2251.0,0.9391180011970268,52.89686673569278,5.82016806722363,0.7285650821853716,2,0.22,1.04,0.031,0.021,0.245,1.887,48.27,29.765,7.506,1.505,9.033,0.085,1.6216488611167104,1.5249739361197991
24304067,2024-06-21,S.TOWER6VAN,127.5,8.22,11538.0,1461.0,800.0,3077.0,2419.0,81.0,399.0,6405.0,1049.0,0.0,0.1391935483870968,0.0347741935483871,0.881516129032258,2899.0,0.9394341290823798,50.235294117253055,7.897330595477141,0.8344256640217887,67,0.199,1.398,0.032,0.025,0.222,22.747,50.011,16.762,0.96,0.848,4.926,2.253,2.983415856350295,1.2657808149835486
24104111,2024-06-21,ASP1239,126.27,8.98,10782.0,2484.0,797.0,2418.0,1090.0,267.0,0.0,5944.0,976.0,0.0,0.1391935483870968,0.0347741935483871,0.881516129032258,1357.0,0.9336044362223024,47.07373089374298,4.34057971014318,0.8032424465727316,24,0.43,0.75,0.027,0.015,0.25,19.819,49.208,17.2,1.241,0.981,7.43,2.509,2.8607639090750534,1.3292274446245274
24104108,2024-06-21,2062BK1,124.91,7.91,10014.0,3003.0,707.0,2092.0,1696.0,278.0,0.0,6126.0,1007.0,0.0,0.1391935483870968,0.0347741935483871,0.881516129032258,1974.0,0.940445715999545,49.04331118365989,3.334665334664224,0.8591691995942963,6,0.2,0.81,0.022,0.027,0.21,19.799,49.592,16.702,1.397,0.972,7.465,2.458,2.9690474765012267,1.3586104870965974
24104093,2024-06-21,2062BK1,127.26,8.1,11001.0,2001.0,696.0,2633.0,1633.0,267.0,0.0,5821.0,999.0,0.0,0.1391935483870968,0.0347741935483871,0.881516129032258,1900.0,0.9401595744611396,45.74100267133631,5.497751124435034,0.859473684210074,6,0.22,0.79,0.018,0.024,0.23,11.207,48.664,23.9025,4.7435,1.3319999999999999,7.3085,1.1909999999999998,2.0358524902210973,1.3860241238375988
24104078,2024-06-21,2062BK1,124.05,7.33,10305.0,1986.0,792.0,2966.0,1638.0,267.0,0.0,5719.0,945.0,315.0,0.1391935483870968,0.0347741935483871,0.881516129032258,1905.0,0.9442076419474488,46.10237807298587,5.188821752263248,0.859842519684588,6,0.2,0.77,0.03,0.025,0.21,0.772,49.595,31.309,6.346,0.579,9.437,0.044,1.5839987224528902,1.5458824262826507
24104059,2024-06-21,S.TOWER6VAN,132.6,0.0,11991.0,588.0,554.0,3420.0,2429.0,81.0,484.0,6565.0,1106.0,0.0,0.1391935483870968,0.0347741935483871,0.881516129032258,2994.0,0.9999999999924586,49.50980392119526,20.39285714282246,0.8112892451567096,67,0.19,1.4,0.031,0.016,0.206,23.567,47.567,17.173,1.03,1.091,5.509,2.41,2.769710026784675,1.1675462065241404
24104088,2024-06-21,2062BK1,125.82,0.0,11199.0,2001.0,787.0,2720.0,1633.0,271.0,0.0,6161.0,1051.0,0.0,0.1391935483870968,0.0347741935483871,0.881516129032258,1904.0,0.999999999992052,48.96677793634584,5.596701649172616,0.8576680672264403,6,0.21,0.76,0.02,0.018,0.18,2.04,48.169,30.704,5.31,1.837,9.887,0.162,1.568767301742387,1.4710337456100169
24104153,2024-06-22,SEQRFE550D,127.19,8.21,10599.0,3144.0,805.0,2891.0,1651.0,271.0,0.0,6231.0,1184.0,0.0,0.1364827586206896,0.0355172413793103,0.8211379310344827,1922.0,0.9393648448970504,48.98970044776327,3.371183206105798,0.8590010405822794,73,0.21,0.91,0.034,0.024,0.18,1.725,47.881,31.309,5.431,1.816,9.855,0.112,1.5292558288086873,1.4494021492356592
24304123,2024-06-22,S.TOWER6VAN,122.5,8.16,10110.0,999.0,557.0,4283.0,2418.0,83.0,410.0,6000.0,961.0,0.0,0.1364827586206896,0.0355172413793103,0.8211379310344827,2911.0,0.9375478340659916,48.97959183633486,10.12012012010999,0.8306423909306663,67,0.181,1.326,0.024,0.02,0.24,21.508,50.527,17.39,1.086,0.908,4.801,2.279,2.9053533436835144,1.2989279930075326
24104137,2024-06-22,2062BK1,130.43,8.14,11409.0,2013.0,744.0,3949.0,1657.0,250.0,0.0,5917.0,1047.0,333.0,0.1364827586206896,0.0355172413793103,0.8211379310344827,1907.0,0.941257126355335,45.36533006175446,5.667660208640999,0.8689040377551815,6,0.17,0.75,0.025,0.025,0.22,1.666,47.851,32.539,5.149,3.08,8.029,0.052,1.4705285802089736,1.3989066245687893
24104145,2024-06-22,SEQRFE550D,126.74,7.65,10017.0,3267.0,747.0,2052.0,1663.0,257.0,0.0,5799.0,1000.0,321.0,0.1364827586206896,0.0355172413793103,0.8211379310344827,1920.0,0.9430761217282309,45.75508915854699,3.0661157024784003,0.8661458333328822,73,0.23,0.91,0.022,0.022,0.18,21.564,49.382,17.426,0.841,1.068,5.643,2.417,2.8336489355597636,1.2664973968351674
24104142,2024-06-22,S.TOWER6VAN,112.38,8.14,10953.0,3330.0,802.0,1205.0,2463.0,111.0,429.0,6025.0,986.0,0.0,0.1364827586206896,0.0355172413793103,0.8211379310344827,3003.0,0.9324593428399232,53.61274248039142,3.289189189188201,0.820179820179547,67,0.178,1.31,0.03,0.017,0.194,23.891,48.065,16.836,0.97,1.024,5.242,2.383,2.854724713428758,1.1801463366725595
24304120,2024-06-22,SEQRFE550D,123.66,7.22,9786.0,1995.0,558.0,3994.0,1618.0,261.0,0.0,6433.0,1031.0,0.0,0.1364827586206896,0.0355172413793103,0.8211379310344827,1879.0,0.9448349633179643,52.0216723269285,4.905263157892279,0.861096327833496,73,0.21,0.864,0.02,0.02,0.21,20.672,50.0,17.753,1.081,1.451,4.82,2.592,2.816266756787203,1.3012023109353044
24104134,2024-06-22,2062BK1,130.4,8.6,10884.0,2751.0,797.0,2850.0,1695.0,253.0,0.0,6418.0,1028.0,0.0,0.1364827586206896,0.0355172413793103,0.8211379310344827,1948.0,0.9381294963961286,49.21779141066551,3.956379498362793,0.8701232032849743,6,0.21,0.77,0.033,0.021,0.21,1.736,47.412,31.912,6.558,1.889,8.723,0.098,1.485664149406198,1.4090166126779402
24104126,2024-06-22,S.TOWER6VAN,126.5,7.25,10581.0,2757.0,795.0,2888.0,2501.0,74.0,420.0,6149.0,1134.0,0.0,0.1364827586206896,0.0355172413793103,0.8211379310344827,2995.0,0.9457943925162932,48.60869565178965,3.837867247006225,0.8350584307175843,67,0.179,1.324,0.027,0.02,0.24,22.074,52.228,16.132,0.953,0.812,4.03,2.352,3.237339614454844,1.3669746381553118
24104147,2024-06-22,S.TOWER6VAN,132.3,7.21,9741.0,3378.0,795.0,1721.0,2431.0,119.0,423.0,6296.0,1065.0,0.0,0.1364827586206896,0.0355172413793103,0.8211379310344827,2973.0,0.9483191169023848,47.58881330273931,2.8836589698037645,0.8176925664309392,67,0.173,1.291,0.026,0.016,0.216,2.973,48.075,29.705,5.811,3.405,7.998,0.162,1.6183599272874167,1.4711282474983938
24104121,2024-06-22,S.TOWER6VAN,127.1,8.15,10680.0,2985.0,788.0,3007.0,2481.0,105.0,474.0,6330.0,1154.0,0.0,0.1364827586206896,0.0355172413793103,0.8211379310344827,3060.0,0.9397412199560832,49.80330448426591,3.5778894472349823,0.8107843137252252,67,0.198,1.358,0.034,0.015,0.189,20.972,49.885,17.572,1.096,1.458,4.857,2.526,2.8387298696864507,1.2942015825658322
24104139,2024-06-22,S.TOWER6VAN,127.18,7.32,10791.0,2562.0,765.0,2562.0,2434.0,122.0,423.0,5608.0,964.0,319.0,0.1364827586206896,0.0355172413793103,0.8211379310344827,2979.0,0.9455762081714084,44.09498348762309,4.211943793909363,0.8170527022488026,67,0.192,1.322,0.025,0.023,0.216,24.412,47.608,16.765,0.986,1.01,5.279,2.355,2.8395562447811042,1.156151342950119
24304135,2024-06-22,S.TOWER6VAN,125.8,7.21,9873.0,2505.0,892.0,4306.0,2413.0,81.0,399.0,6565.0,1015.0,0.0,0.1364827586206896,0.0355172413793103,0.8211379310344827,2893.0,0.9457935493500806,52.186009538535885,3.941317365267888,0.8340822675420553,67,0.193,1.317,0.025,0.017,0.219,21.495,49.752,17.574,1.018,1.17,5.127,2.277,2.830839260312944,1.273406705912465
24204169,2024-06-22,2062BK1,128.33,8.42,9630.0,1890.0,811.0,1597.0,1677.0,270.0,0.0,6659.0,1110.0,0.0,0.1364827586206896,0.0355172413793103,0.8211379310344827,1947.0,0.9384277879273244,51.88965947127024,5.095238095235399,0.8613251155619613,6,0.21,0.8,0.03,0.02,0.21,0.501,47.995,32.541,6.467,1.967,8.885,0.045,1.474863253641448,1.4525012862028268
24204164,2024-06-22,2062BK1,125.64,7.21,10617.0,1506.0,822.0,2823.0,1701.0,280.0,0.0,6776.0,1131.0,0.0,0.1364827586206896,0.0355172413793103,0.8211379310344827,1981.0,0.9457282649533632,53.93186883115304,7.049800796808068,0.858657243815821,6,0.22,0.8,0.02,0.018,0.21,19.95,53.313,16.572,0.791,0.76,4.931,2.218,3.216858746153382,1.4597103195246832
24204161,2024-06-22,S.TOWER6VAN,126.47,8.12,10074.0,1803.0,811.0,1086.0,2390.0,98.0,446.0,6325.0,1210.0,0.0,0.1364827586206896,0.0355172413793103,0.8211379310344827,2934.0,0.9396686232191124,50.01186051988604,5.587354409314705,0.8145875937284204,67,0.185,1.333,0.024,0.018,0.207,10.841999999999999,51.149,23.8595,3.3000000000000003,1.3375,6.739000000000001,1.242,2.143668405942876,1.4739283913262737
24204158,2024-06-22,S.TOWER6VAN,132.05,8.12,9456.0,1857.0,817.0,0.0,2433.0,98.0,442.0,5962.0,1072.0,0.0,0.1364827586206896,0.0355172413793103,0.8211379310344827,2973.0,0.94207034314802,45.1495645585373,5.092084006459293,0.8183652875880194,67,0.197,1.332,0.023,0.018,0.2,0.746,48.727,31.772,6.186,1.989,8.849,0.13,1.5335977087464199,1.4984163104646515
24204143,2024-06-22,2062BK1,136.5,7.97,9477.0,2598.0,765.0,585.0,1725.0,260.0,0.0,6393.0,1052.0,0.0,0.1364827586206896,0.0355172413793103,0.8211379310344827,1985.0,0.9448328372607128,46.835164834821725,3.6478060046175336,0.8690176322413758,6,0.2,0.75,0.021,0.02,0.2,22.767,50.295,16.256,0.869,0.812,5.307,2.23,3.093744233253368,1.2888222632226325
24204140,2024-06-22,2062BK1,129.97,0.0,8073.0,2586.0,1419.0,336.0,3406.0,574.0,243.0,506.0,102.0,0.0,0.1364827586206896,0.0355172413793103,0.8211379310344827,4223.0,0.999999999992306,3.893206124460313,3.1218097447783757,0.8065356381717246,6,0.2,0.74,0.024,0.018,0.2,12.056999999999999,49.0055,22.8105,4.4425,0.815,8.1425,1.166,2.1482804725686604,1.4054375725941752
24204150,2024-06-22,S.TOWER6VAN,131.03,7.21,10467.0,3267.0,764.0,1420.0,2319.0,105.0,388.0,6398.0,1060.0,0.0,0.1364827586206896,0.0355172413793103,0.8211379310344827,2812.0,0.9478443286968472,48.82851255400421,3.2038567493103143,0.8246799431007025,67,0.195,1.317,0.024,0.018,0.17,0.859,48.377,31.22,6.307,2.482,9.122,0.028,1.5495019377982768,1.5080112219451374
