Repository: SiddharthKumar268/FerroMind

# FerroMind
*Ferro-Alloy Optimisation using Machine Learning*
**SAIL Durgapur Steel Plant | Steel Melting Shop**
Intern: Siddharth Kumar | FY 2023-24 to FY 2025-26

---

## Quick Start

```bash

# 2. Place raw Excel files in data/raw/

## Dataset

| | |
|---|---|
| Total heats after cleaning | 47,421 |
| Training set | 37,936 heats (Apr 2023 – Jun 2025) |
| Test set | 9,485 heats (Jun 2025 – Dec 2025) |
| Input features | 21 (16 raw + 5 engineered) |
| Target variables | Mn, Si, C, S, P |
| BOF grades | 76 distinct grades |
| Split method | Chronological 80/20 — no shuffle, no leakage |

---

File: data/processed/sms_train.csv (part 39 of 253)
Heat_Number,Date,BOF Grade Code,Hot Metal Addn. Weight,Scrap Addn. Weight,Lime Into Converter,Dolomite Into Converter,Lime Into Ladle,Iron Ore Into Converter,SIMN Into Ladle,FESI Into Ladle,FEMN Into Ladle,Measered O2 Mainblow II,Duration of Mainblow I/II,Measered O2 2nd Blow,HM_P,HM_S,HM_Si,Total_FA_Ladle,HM_Ratio,O2_per_ton_HM,Lime_Dolo_Ratio,SiMn_FA_Fraction,Grade_Encoded,C,Mn,P,S,Si
23306593,2023-08-01,C20MMNC(BSP),129.21,0.0,9567.0,3891.0,743.0,5309.0,1835.0,285.0,132.0,1673.0,463.0,0.0,0.15588235294117647,0.032,0.8614705882352941,2252.0,0.9999999999922607,12.947914248023002,2.458750963761897,0.8148312611008816,43,0.21,0.9,0.025,0.015,0.19
23306591,2023-08-01,1786500D,131.3,8.87,10242.0,4002.0,688.0,1853.0,1861.0,265.0,0.0,6913.0,1088.0,0.0,0.15588235294117647,0.032,0.8614705882352941,2126.0,0.9367196975034835,52.650418887641656,2.559220389804458,0.8753527751642167,2,0.21,0.7,0.025,0.015,0.173
23306589,2023-08-01,2062BK1,124.0,8.14,10491.0,3987.0,688.0,1533.0,1841.0,339.0,0.0,6516.0,1028.0,0.0,0.15588235294117647,0.032,0.8614705882352941,2180.0,0.9383986680722084,52.54838709635042,2.63130173062387,0.8444954128436494,6,0.21,0.8,0.026,0.016,0.22
23306587,2023-08-01,C20MMNC(BSP),129.4,8.16,11457.0,4035.0,663.0,1422.0,1854.0,213.0,0.0,6559.0,1034.0,0.0,0.15588235294117647,0.032,0.8614705882352941,2067.0,0.9406804303508238,50.68778979868093,2.8394052044602627,0.8969521044988403,43,0.21,0.82,0.027,0.02,0.23
23306584,2023-08-01,1786500D,127.3,7.67,10923.0,1941.0,708.0,2040.0,1736.0,247.0,0.0,6446.0,1018.0,0.0,0.15588235294117647,0.032,0.8614705882352941,1983.0,0.9431725568575005,50.63629222269728,5.6275115919600065,0.8754412506299166,2,0.21,0.75,0.02,0.017,0.17
23306583,2023-08-01,2062BK1,117.93,0.0,10422.0,1995.0,702.0,4167.0,1747.0,323.0,0.0,6066.0,1025.0,0.0,0.15588235294117647,0.032,0.8614705882352941,2070.0,0.9999999999915203,51.43729330915426,5.2240601503733215,0.8439613526565971,6,0.21,0.75,0.021,0.015,0.2
23306600,2023-08-01,2062BK1,123.7,9.27,10464.0,2676.0,763.0,3108.0,1770.0,234.0,170.0,6424.0,1221.0,382.0,0.15588235294117647,0.032,0.8614705882352941,2174.0,0.9302850266907553,51.932093774842905,3.91031390134383,0.8141674333022934,6,0.22,0.81,0.018,0.016,0.19
23206635,2023-08-02,C20MMNC(BSP),119.0,9.47,10218.0,1155.0,690.0,1619.0,1846.0,280.0,0.0,6006.0,984.0,210.0,0.1505909090909091,0.03109090909090909,0.8005454545454544,2126.0,0.9262862925124443,50.47058823486999,8.846753246745587,0.8682972718716518,43,0.22,0.83,0.029,0.018,0.16
23206633,2023-08-02,C20MMNC(BSP),120.74,9.47,10143.0,1002.0,709.0,1919.0,1877.0,321.0,0.0,6211.0,1135.0,0.0,0.1505909090909091,0.03109090909090909,0.8005454545454544,2198.0,0.9272713309198427,51.44111313523736,10.122754491007862,0.8539581437666725,43,0.23,0.86,0.017,0.015,0.25
23206623,2023-08-02,2062BK1,123.98,9.48,11709.0,1026.0,792.0,3323.0,1698.0,277.0,132.0,3816.0,782.0,0.0,0.1505909090909091,0.03109090909090909,0.8005454545454544,2107.0,0.928967480886191,30.779157928449916,11.412280701743263,0.8058851447551941,6,0.21,0.83,0.034,0.018,0.2
23206627,2023-08-02,C20MMNC(BSP),122.8,9.88,9957.0,2025.0,608.0,1030.0,1725.0,294.0,128.0,6671.0,1458.0,0.0,0.1505909090909091,0.03109090909090909,0.8005454545454544,2147.0,0.9255351220913058,54.32410423408531,4.917037037034609,0.8034466697714003,43,0.23,0.78,0.02,0.018,0.22
23206625,2023-08-02,C20MMNC(BSP),116.09,11.07,10515.0,2046.0,602.0,2516.0,1704.0,311.0,128.0,6200.0,2273.0,0.0,0.1505909090909091,0.03109090909090909,0.8005454545454544,2143.0,0.9129443221066929,53.406839520601196,5.139296187680773,0.7951469902002822,43,0.22,0.81,0.023,0.019,0.19
23206629,2023-08-02,2830C20MMNC,123.67,10.47,9909.0,1008.0,597.0,0.0,1718.0,283.0,0.0,5714.0,986.0,0.0,0.1505909090909091,0.03109090909090909,0.8005454545454544,2001.0,0.9219472193162223,46.2036063714223,9.83035714284739,0.8585707146422495,17,0.2,0.7,0.021,0.017,0.18
23206640,2023-08-02,EXPORTDSP14,124.43,9.06,10185.0,1551.0,710.0,2040.0,1897.0,304.0,51.0,6797.0,1510.0,0.0,0.1505909090909091,0.03109090909090909,0.8005454545454544,2252.0,0.9321297475396499,54.625090411840986,6.5667311411949925,0.8423623445822193,55,0.22,0.85,0.02,0.021,0.22
23206653,2023-08-02,1786500D,124.36,9.86,9093.0,1170.0,748.0,1914.0,1799.0,273.0,0.0,6448.0,1100.0,0.0,0.1505909090909091,0.03109090909090909,0.8005454545454544,2072.0,0.9265385188427467,51.849469282310636,7.771794871788229,0.8682432432428242,2,0.22,0.74,0.028,0.018,0.214
23206645,2023-08-02,1786550D,120.94,9.39,10098.0,1518.0,704.0,1682.0,1839.0,294.0,0.0,6292.0,1205.0,386.0,0.1505909090909091,0.03109090909090909,0.8005454545454544,2133.0,0.9279521215305154,52.025797915891964,6.652173913039096,0.862165963431382,3,0.21,0.77,0.02,0.02,0.23
23206649,2023-08-02,EXPORTDSP14,116.94,10.27,10206.0,1503.0,619.0,1073.0,1809.0,273.0,0.0,6106.0,988.0,0.0,0.1505909090909091,0.03109090909090909,0.8005454545454544,2082.0,0.9192673531882771,52.2148110137488,6.790419161672129,0.8688760806912253,55,0.21,0.79,0.031,0.018,0.18
23206651,2023-08-02,EXPORTDSP14,122.47,9.46,10917.0,2076.0,817.0,1061.0,1812.0,267.0,0.0,6730.0,1316.0,0.0,0.1505909090909091,0.03109090909090909,0.8005454545454544,2079.0,0.9282953081109051,54.95223319951864,5.258670520228681,0.8715728715724523,55,0.21,0.76,0.021,0.022,0.19
23206655,2023-08-02,2830C20MMNAK,127.72,0.0,10665.0,1494.0,503.0,1057.0,1816.0,331.0,182.0,2869.0,711.0,0.0,0.1505909090909091,0.03109090909090909,0.8005454545454544,2329.0,0.9999999999921704,22.463200751468342,7.138554216862691,0.7797337913264148,16,0.22,0.8,0.017,0.012,0.21
23206657,2023-08-02,EXPORTDSP14,132.41,10.07,10185.0,2247.0,770.0,753.0,1849.0,270.0,0.0,4773.0,767.0,0.0,0.1505909090909091,0.03109090909090909,0.8005454545454544,2119.0,0.9293234138059425,36.04712634970133,4.5327102803718144,0.8725814063233258,55,0.19,0.73,0.021,0.017,0.19
23206660,2023-08-02,2062BK1,125.61,9.67,9927.0,1644.0,789.0,3167.0,1947.0,260.0,0.0,6516.0,1075.0,256.0,0.1505909090909091,0.03109090909090909,0.8005454545454544,2207.0,0.9285186280238874,51.8748507280322,6.0383211678795385,0.8821930222016846,6,0.19,0.76,0.025,0.015,0.18
23206662,2023-08-02,SEQRFE550D,124.94,10.24,9150.0,2085.0,809.0,1282.0,1961.0,277.0,0.0,6534.0,1131.0,0.0,0.1505909090909091,0.03109090909090909,0.8005454545454544,2238.0,0.9242491492756011,52.29710260883386,4.388489208630989,0.8762287756921912,73,0.21,0.82,0.02,0.019,0.21
23306665,2023-08-02,2062BK1,125.83,10.21,10785.0,2025.0,727.0,2719.0,1878.0,224.0,0.0,6602.0,1108.0,0.0,0.1505909090909091,0.03109090909090909,0.8005454545454544,2102.0,0.9249485445389228,52.467615035742924,5.325925925923296,0.8934348239767396,6,0.2,0.76,0.026,0.015,0.22
23206643,2023-08-02,2062BK1,124.82,10.23,9504.0,558.0,693.0,1053.0,1870.0,297.0,0.0,6403.0,1097.0,358.0,0.1505909090909091,0.03109090909090909,0.8005454545454544,2167.0,0.9242502776680915,51.29786893085004,17.032258064485607,0.86294416243615,6,0.21,0.8,0.023,0.019,0.22
23306663,2023-08-02,2062BK1,127.91,10.92,10275.0,1731.0,666.0,3113.0,1891.0,312.0,0.0,6673.0,1162.0,0.0,0.1505909090909091,0.03109090909090909,0.8005454545454544,2203.0,0.9213426492766598,52.169494175184354,5.9358752166343525,0.8583749432588024,6,0.21,0.77,0.026,0.015,0.19
23206638,2023-08-02,EXPORTDSP14,123.0,9.49,10194.0,1341.0,696.0,1814.0,1313.0,351.0,334.0,6064.0,1063.0,323.0,0.1505909090909091,0.03109090909090909,0.8005454545454544,1998.0,0.9283719525931892,49.30081300772926,7.6017897091665905,0.6571571571568282,55,0.2,0.77,0.023,0.016,0.23
23306659,2023-08-02,SEQRFE550D,122.15,7.43,10914.0,1959.0,721.0,2073.0,1911.0,294.0,0.0,6621.0,1044.0,0.0,0.1505909090909091,0.03109090909090909,0.8005454545454544,2205.0,0.9426609044532902,54.203847727759275,5.571209800915992,0.8666666666662737,73,0.22,0.8,0.025,0.015,0.19
23306652,2023-08-02,EXPORTDSP14,122.83,9.66,10392.0,2157.0,699.0,3342.0,1868.0,257.0,0.0,6550.0,1262.0,0.0,0.1505909090909091,0.03109090909090909,0.8005454545454544,2125.0,0.927088836886353,53.325734754918784,4.817802503474818,0.8790588235289981,55,0.22,0.75,0.021,0.015,0.19
23306650,2023-08-02,ASP1239,120.82,10.21,11373.0,3990.0,693.0,2949.0,1841.0,254.0,0.0,6509.0,1028.0,448.0,0.1505909090909091,0.03109090909090909,0.8005454545454544,2095.0,0.9220789132189416,53.87353087192623,2.8503759398489095,0.8787589498802488,24,0.41,0.8,0.03,0.014,0.26
23306648,2023-08-02,EXPORTDSP14,119.31,9.49,9912.0,4023.0,712.0,2935.0,1837.0,311.0,0.0,6477.0,1127.0,0.0,0.1505909090909091,0.03109090909090909,0.8005454545454544,2148.0,0.9263198757692056,54.28715111847886,2.463832960476643,0.8552141526997881,55,0.2,0.8,0.032,0.018,0.19
23306646,2023-08-02,EXPORTDSP14,118.3,10.21,9978.0,1935.0,702.0,2942.0,1807.0,234.0,0.0,6168.0,1026.0,297.0,0.1505909090909091,0.03109090909090909,0.8005454545454544,2041.0,0.9205509298815615,52.13863059972833,5.156589147284157,0.8853503184709038,55,0.2,0.77,0.022,0.016,0.21
23306644,2023-08-02,EXPORTDSP14,123.25,9.49,8958.0,1590.0,788.0,3680.0,1870.0,309.0,0.0,6356.0,1049.0,0.0,0.1505909090909091,0.03109090909090909,0.8005454545454544,2179.0,0.9285068555000112,51.569979715605925,5.6339622641474,0.8581918311147966,55,0.19,0.8,0.023,0.02,0.2
23306642,2023-08-02,SEQRFE550D,122.98,10.21,8454.0,1410.0,807.0,2085.0,1878.0,302.0,0.0,6107.0,1015.0,0.0,0.1505909090909091,0.03109090909090909,0.8005454545454544,2180.0,0.923342593280852,49.658481053426094,5.995744680846812,0.8614678899078617,73,0.22,0.8,0.026,0.016,0.22
23306641,2023-08-02,2062BK1,118.9,10.2,7902.0,957.0,815.0,1828.0,1810.0,288.0,0.0,6405.0,1012.0,0.0,0.1505909090909091,0.03109090909090909,0.8005454545454544,2098.0,0.9209914794661428,53.86879730820968,8.257053291527422,0.8627264061006374,6,0.19,0.83,0.031,0.018,0.22
23306639,2023-08-02,SEQRFE550D,121.1,9.24,9102.0,2016.0,783.0,3052.0,1885.0,322.0,0.0,6509.0,1277.0,0.0,0.1505909090909091,0.03109090909090909,0.8005454545454544,2207.0,0.9291084854923346,53.748967794766735,4.514880952378713,0.854100589034502,73,0.22,0.81,0.024,0.017,0.2
23306637,2023-08-02,2062BK1,127.2,9.06,8979.0,1860.0,829.0,2691.0,1875.0,220.0,0.0,6338.0,1080.0,0.0,0.1505909090909091,0.03109090909090909,0.8005454545454544,2095.0,0.9335094671882175,49.827044024765506,4.827419354836114,0.8949880668253485,6,0.21,0.84,0.024,0.02,0.25
23306636,2023-08-02,2062BK1,125.8,10.21,9267.0,1515.0,765.0,3224.0,1875.0,254.0,0.0,6334.0,1572.0,0.0,0.1505909090909091,0.03109090909090909,0.8005454545454544,2129.0,0.9249319902880309,50.34976152583188,6.116831683164279,0.8806951620474962,6,0.19,0.83,0.021,0.018,0.25
23306634,2023-08-02,2062BK1,123.97,10.21,8982.0,2118.0,815.0,3831.0,1889.0,275.0,0.0,6279.0,1160.0,0.0,0.1505909090909091,0.03109090909090909,0.8005454545454544,2164.0,0.923908183030825,50.64935064894209,4.240793201131142,0.8729205175596706,6,0.2,0.81,0.022,0.018,0.2
23306632,2023-08-02,C20MMNC(BSP),116.89,10.92,10782.0,2037.0,794.0,2740.0,1845.0,228.0,0.0,6489.0,1138.0,0.0,0.1505909090909091,0.03109090909090909,0.8005454545454544,2073.0,0.914560675996287,55.51373085759677,5.293078055962056,0.8900144717795996,43,0.2,0.88,0.039,0.022,0.23
23306630,2023-08-02,2062BK1,126.37,12.26,10008.0,1995.0,686.0,2288.0,1787.0,333.0,0.0,980.0,292.0,0.0,0.1505909090909091,0.03109090909090909,0.8005454545454544,2120.0,0.911563153711956,7.755005143564492,5.016541353380944,0.8429245283014892,6,0.18,0.77,0.032,0.019,0.2
23306628,2023-08-02,2062BK1,127.68,9.6,10971.0,1983.0,713.0,2502.0,1904.0,261.0,0.0,6496.0,1025.0,0.0,0.1505909090909091,0.03109090909090909,0.8005454545454544,2165.0,0.9300699300631552,50.877192982057664,5.532526475035032,0.8794457274822728,6,0.22,0.79,0.028,0.016,0.19
23306626,2023-08-02,C20MMNC(BSP),123.02,9.5,11067.0,1989.0,697.0,2814.0,1834.0,315.0,0.0,6654.0,1051.0,0.0,0.1505909090909091,0.03109090909090909,0.8005454545454544,2149.0,0.9283127075088418,54.08876605386044,5.564102564099767,0.8534201954393423,43,0.21,0.85,0.028,0.018,0.2
23306661,2023-08-02,EXPORTDSP14,124.27,10.21,10902.0,1704.0,691.0,2949.0,1831.0,245.0,0.0,6430.0,1074.0,0.0,0.1505909090909091,0.03109090909090909,0.8005454545454544,2076.0,0.9240779297968169,51.742174297483366,6.397887323939908,0.8819845857413864,55,0.21,0.73,0.034,0.019,0.21
23306654,2023-08-02,2062BK1,121.04,10.87,10128.0,1992.0,721.0,2058.0,1865.0,302.0,0.0,6486.0,4369.0,0.0,0.1505909090909091,0.03109090909090909,0.8005454545454544,2167.0,0.9175953301423881,53.58559153954407,5.084337349395038,0.860636825103433,6,0.21,0.75,0.028,0.02,0.17
23306658,2023-08-02,2062BK1,132.32,0.0,11283.0,1992.0,684.0,2262.0,1897.0,301.0,0.0,6640.0,1048.0,0.0,0.1505909090909091,0.03109090909090909,0.8005454545454544,2198.0,0.9999999999924426,50.18137847604156,5.664156626503181,0.8630573248403717,6,0.22,0.79,0.031,0.016,0.18
23206664,2023-08-03,SEQRFE550D,121.26,10.06,9360.0,1110.0,817.0,2327.0,1964.0,273.0,0.0,6637.0,1191.0,0.0,0.15846153846153846,0.02876923076923077,0.9048461538461539,2237.0,0.9233932378851404,54.733630215613275,8.432432432424836,0.8779615556545025,73,0.21,0.85,0.031,0.016,0.23
23206666,2023-08-03,SEQRFE550D,122.05,10.25,10680.0,1305.0,817.0,3506.0,1941.0,290.0,0.0,6502.0,1156.0,0.0,0.15846153846153846,0.02876923076923077,0.9048461538461539,2231.0,0.9225245653747353,53.27324866814197,8.18390804597074,0.8700134468844151,73,0.18,0.82,0.021,0.015,0.19
23206668,2023-08-03,SEQRFE550D,125.0,10.21,8898.0,1335.0,899.0,2060.0,1974.0,300.0,0.0,6390.0,1146.0,0.0,0.15846153846153846,0.02876923076923077,0.9048461538461539,2274.0,0.9244878337332706,51.11999999959104,6.66516853932085,0.8680738786275866,73,0.2,0.84,0.035,0.014,0.21
23206670,2023-08-03,2062BK1,120.67,9.49,9630.0,1785.0,910.0,2781.0,1951.0,300.0,0.0,6486.0,1057.0,0.0,0.15846153846153846,0.02876923076923077,0.9048461538461539,2251.0,0.927089735702773,53.749896411255904,5.394957983190255,0.8667258995997926,6,0.21,0.78,0.019,0.012,0.19
23206672,2023-08-03,2062BK1,118.95,9.49,9540.0,1713.0,704.0,2062.0,1873.0,304.0,0.0,6401.0,4671.0,0.0,0.15846153846153846,0.02876923076923077,0.9048461538461539,2177.0,0.9261133603166762,53.81252627109026,5.569176882658746,0.8603582912260632,6,0.2,0.76,0.018,0.012,0.21
23206674,2023-08-03,SEQRFE550D,122.38,10.21,10407.0,1605.0,798.0,3269.0,1883.0,314.0,0.0,6495.0,1148.0,0.0,0.15846153846153846,0.02876923076923077,0.9048461538461539,2197.0,0.9229957010262991,53.07239745013015,6.48411214952867,0.8570778334088043,73,0.2,0.83,0.032,0.016,0.22
23206676,2023-08-03,2062BK1,130.66,9.49,10686.0,1410.0,701.0,3267.0,1903.0,321.0,182.0,6498.0,1072.0,660.0,0.15846153846153846,0.02876923076923077,0.9048461538461539,2406.0,0.9322868355267051,49.73212918988419,7.578723404249944,0.7909393183704111,6,0.2,0.76,0.021,0.015,0.2
23206678,2023-08-03,2062BK1,126.05,9.49,10533.0,1452.0,704.0,2872.0,1191.0,348.0,432.0,6502.0,1259.0,330.0,0.15846153846153846,0.02876923076923077,0.9048461538461539,1971.0,0.9299837686223258,51.582705275275025,7.2541322313999625,0.6042617960423113,6,0.2,0.78,0.02,0.012,0.22
23206684,2023-08-03,2062BK1,136.47,0.0,10392.0,3489.0,795.0,3582.0,1671.0,304.0,0.0,7014.0,1216.0,0.0,0.15846153846153846,0.02876923076923077,0.9048461538461539,1975.0,0.9999999999926724,51.39591118889576,2.9785038693026715,0.8460759493666602,6,0.2,0.81,0.032,0.015,0.21
23206687,2023-08-03,EXPORTDSP14,124.24,9.52,9927.0,1227.0,795.0,2079.0,1657.0,294.0,0.0,6563.0,1605.0,0.0,0.15846153846153846,0.02876923076923077,0.9048461538461539,1951.0,0.9288277511892283,52.8251770762007,8.090464547670669,0.8493080471548696,55,0.22,0.73,0.034,0.027,0.21
23206688,2023-08-03,EXPORTDSP14,122.22,10.26,9912.0,2187.0,811.0,3559.0,1650.0,307.0,0.0,6623.0,1076.0,0.0,0.15846153846153846,0.02876923076923077,0.9048461538461539,1957.0,0.9225543478191234,54.18916707532164,4.532235939641275,0.843127235564209,55,0.22,0.73,0.033,0.018,0.22
23206680,2023-08-03,2062BK1,130.87,10.21,10662.0,1428.0,704.0,3391.0,1876.0,300.0,0.0,6709.0,1227.0,0.0,0.15846153846153846,0.02876923076923077,0.9048461538461539,2176.0,0.9276297136310772,51.26461373843307,7.46638655461662,0.8621323529407803,6,0.21,0.84,0.035,0.013,0.23
23306669,2023-08-03,2062BK1,122.1,9.27,9315.0,2136.0,843.0,3131.0,1808.0,329.0,0.0,6252.0,1048.0,0.0,0.15846153846153846,0.02876923076923077,0.9048461538461539,2137.0,0.9294359442724409,51.20393120351184,4.360955056177733,0.8460458586799972,6,0.21,0.79,0.019,0.015,0.2
23306671,2023-08-03,SEQRFE550D,127.03,9.27,9624.0,2169.0,733.0,3157.0,1907.0,292.0,0.0,6507.0,1091.0,0.0,0.15846153846153846,0.02876923076923077,0.9048461538461539,2199.0,0.9319882611817168,51.22412028614324,4.437067773165313,0.8672123692583596,73,0.2,0.8,0.023,0.017,0.21
23306673,2023-08-03,SEQRFE550D,125.36,9.06,8988.0,2256.0,813.0,3254.0,1878.0,251.0,0.0,6473.0,1026.0,0.0,0.15846153846153846,0.02876923076923077,0.9048461538461539,2129.0,0.9325993155711012,51.635290363340495,3.9840425531897234,0.8821042743067722,73,0.2,0.81,0.027,0.015,0.22
23306675,2023-08-03,2062BK1,125.35,9.85,9063.0,1677.0,788.0,4917.0,1858.0,272.0,0.0,6386.0,1430.0,0.0,0.15846153846153846,0.02876923076923077,0.9048461538461539,2130.0,0.9271449704073437,50.94535301116119,5.4042933810343445,0.8723004694831585,6,0.21,0.79,0.026,0.015,0.19
23306677,2023-08-03,SEQRFE550D,122.72,7.26,9978.0,2187.0,701.0,4483.0,1421.0,288.0,170.0,6506.0,1038.0,0.0,0.15846153846153846,0.02876923076923077,0.9048461538461539,1879.0,0.9441452531086003,53.01499348066317,4.5624142661158835,0.7562533262369578,73,0.21,0.81,0.029,0.019,0.2
23306691,2023-08-03,EXPORTDSP14,125.34,9.68,10158.0,2142.0,790.0,3098.0,1821.0,357.0,0.0,6675.0,1362.0,0.0,0.15846153846153846,0.02876923076923077,0.9048461538461539,2178.0,0.9283069174868294,53.2551460024473,4.742296918765293,0.8360881542695886,55,0.19,0.8,0.02,0.015,0.21
23306679,2023-08-03,2062BK1,131.09,9.25,9084.0,2838.0,708.0,2725.0,1831.0,284.0,0.0,6160.0,1825.0,0.0,0.15846153846153846,0.02876923076923077,0.9048461538461539,2115.0,0.934088641863089,46.99061713290876,3.2008456659608173,0.865721040188716,6,0.21,0.8,0.028,0.014,0.17
23306681,2023-08-03,2062BK1,125.77,9.26,13044.0,2043.0,1044.0,1037.0,2445.0,258.0,0.0,6899.0,1108.0,0.0,0.15846153846153846,0.02876923076923077,0.9048461538461539,2703.0,0.9314226468123274,54.854098751253446,6.3847283406723525,0.9045504994447264,6,0.22,0.87,0.03,0.016,0.18
23306683,2023-08-03,EXPORTDSP14,132.82,11.47,10068.0,1995.0,818.0,3043.0,1750.0,180.0,0.0,6670.0,1140.0,0.0,0.15846153846153846,0.02876923076923077,0.9048461538461539,1930.0,0.9205073116576304,50.21834061097562,5.046616541350854,0.9067357512948669,55,0.22,0.75,0.025,0.015,0.18
23306685,2023-08-03,ASP1239,133.01,10.92,9948.0,1968.0,832.0,3160.0,1751.0,260.0,0.0,6809.0,1087.0,0.0,0.15846153846153846,0.02876923076923077,0.9048461538461539,2011.0,0.9241297853058841,51.191639725951504,5.054878048777919,0.8707110890100096,24,0.41,0.75,0.02,0.012,0.24
23306690,2023-08-03,EXPORTDSP14,125.7,9.59,10161.0,1968.0,793.0,2863.0,1844.0,275.0,0.0,6645.0,1414.0,0.0,0.15846153846153846,0.02876923076923077,0.9048461538461539,2119.0,0.9291152339350351,52.86396181342192,5.163109756094937,0.8702218027367294,55,0.2,0.75,0.022,0.014,0.2
23206697,2023-08-04,1786500D,122.17,12.26,9921.0,2490.0,498.0,2204.0,1958.0,294.0,0.0,6421.0,1121.0,0.0,0.16025,0.028999999999999998,0.8418125,2252.0,0.9088001190142915,52.55791110704299,3.9843373493959904,0.8694493783299869,2,0.19,0.83,0.02,0.013,0.23
23306686,2023-08-04,2062BK1,125.0,10.23,8886.0,2058.0,1563.0,2900.0,3285.0,552.0,0.0,2024.0,714.0,0.0,0.16025,0.028999999999999998,0.8418125,3837.0,0.924351105517087,16.191999999870465,4.317784256557669,0.8561376075056408,6,0.22,0.74,0.015,0.015,0.22
23306730,2023-08-04,2830C20MMNC,102.97,11.54,9243.0,0.0,790.0,1633.0,1864.0,355.0,0.0,6549.0,2251.0,0.0,0.16025,0.028999999999999998,0.8418125,2219.0,0.8992227752956142,63.6010488485617,9243000000000.0,0.8400180261375214,17,0.2,0.79,0.031,0.014,0.19
23306726,2023-08-04,S.TOWER6VAN,123.87,16.5,1983.0,1572.0,685.0,2035.0,2655.0,72.0,339.0,6235.0,1040.0,431.0,0.16025,0.028999999999999998,0.8418125,3066.0,0.8824535157021982,50.33502865867171,1.261450381678587,0.8659491193734945,67,0.16,1.33,0.037,0.016,0.21
23306724,2023-08-04,2062BK1,123.88,7.43,3483.0,1491.0,707.0,711.0,1867.0,275.0,0.0,6407.0,1013.0,0.0,0.16025,0.028999999999999998,0.8418125,2142.0,0.9434163429979178,51.71940587623733,2.33601609657791,0.8716153127913765,6,0.2,0.94,0.028,0.012,0.19
23306722,2023-08-04,C20MMNATLT,124.16,9.48,10380.0,3018.0,658.0,1716.0,1847.0,332.0,0.0,6665.0,1178.0,344.0,0.16025,0.028999999999999998,0.8418125,2179.0,0.9290631547371367,53.680734535650124,3.4393638170962757,0.8476365305181975,41,0.2,0.81,0.022,0.012,0.19
23306720,2023-08-04,2830C20MMNC,124.68,10.21,10173.0,3483.0,746.0,2037.0,1885.0,319.0,0.0,6535.0,1145.0,418.0,0.16025,0.028999999999999998,0.8418125,2204.0,0.9243086959676454,52.41418030115163,2.9207579672687567,0.8552631578943488,17,0.2,0.76,0.021,0.012,0.2
23306718,2023-08-04,S.TOWER6VAN,122.7,9.6,11373.0,2559.0,652.0,1260.0,2573.0,30.0,372.0,6219.0,984.0,428.0,0.16025,0.028999999999999998,0.8418125,2975.0,0.9274376417163459,50.68459657660404,4.444314185226868,0.8648739495795412,67,0.19,1.26,0.023,0.012,0.18
23306712,2023-08-04,2062BK1,118.23,9.46,9945.0,3300.0,708.0,2776.0,1772.0,203.0,0.0,6350.0,1134.0,0.0,0.16025,0.028999999999999998,0.8418125,1975.0,0.9259143237455877,53.70887253612696,3.0136363636354506,0.8972151898729634,6,0.21,0.83,0.025,0.013,0.18
23306710,2023-08-04,2830C20MMNC,132.31,0.0,9960.0,2892.0,790.0,3076.0,1769.0,258.0,0.0,6041.0,1045.0,0.0,0.16025,0.028999999999999998,0.8418125,2027.0,0.999999999992442,45.65792457073798,3.4439834024884357,0.872718302910275,17,0.22,0.81,0.027,0.013,0.2
23306708,2023-08-04,2062BK1,125.55,10.21,11268.0,2967.0,942.0,2128.0,1766.0,234.0,0.0,6795.0,1074.0,0.0,0.16025,0.028999999999999998,0.8418125,2000.0,0.9247937536761581,54.121863798852075,3.7977755308379515,0.8829999999995585,6,0.22,0.78,0.025,0.014,0.17
23306707,2023-08-04,1786500D,129.37,10.05,9540.0,2214.0,724.0,2534.0,1772.0,406.0,0.0,6838.0,1091.0,0.0,0.16025,0.028999999999999998,0.8418125,2178.0,0.9279156505456325,52.85614902950564,4.308943089428948,0.8135904499537128,2,0.22,0.78,0.03,0.015,0.242
23306705,2023-08-04,1786500D,125.91,9.85,9099.0,1719.0,699.0,2502.0,1736.0,200.0,0.0,6359.0,1016.0,0.0,0.16025,0.028999999999999998,0.8418125,1936.0,0.9274454920379536,50.50432848820186,5.2931937172744075,0.8966942148755699,2,0.19,0.77,0.031,0.015,0.222
23306703,2023-08-04,2062BK1,121.2,10.07,9318.0,969.0,809.0,2941.0,1749.0,237.0,0.0,6437.0,1028.0,0.0,0.16025,0.028999999999999998,0.8418125,1986.0,0.9232878799350706,53.110561055667404,9.616099071197507,0.8806646525675323,6,0.22,0.71,0.022,0.017,0.19
23306700,2023-08-04,1786500D,122.5,13.06,9870.0,1743.0,782.0,3061.0,810.0,363.0,498.0,6556.0,1095.0,0.0,0.16025,0.028999999999999998,0.8418125,1671.0,0.9036588964229592,53.51836734650189,5.66265060240639,0.48473967683992536,2,0.18,0.85,0.019,0.016,0.23
23306698,2023-08-04,EXPORTDSP14,128.9,11.66,9297.0,1488.0,793.0,2100.0,1692.0,153.0,0.0,6935.0,1114.0,0.0,0.16025,0.028999999999999998,0.8418125,1845.0,0.9170461013025254,53.80139643092474,6.247983870963543,0.9170731707312103,55,0.2,0.78,0.019,0.017,0.22
23206695,2023-08-04,EXPORTDSP14,120.78,11.59,9996.0,2223.0,795.0,1038.0,1968.0,331.0,0.0,6530.0,1157.0,464.0,0.16025,0.028999999999999998,0.8418125,2299.0,0.912442396306471,54.065242589385115,4.496626180834684,0.8560243584163306,55,0.21,0.81,0.035,0.013,0.22
23306694,2023-08-04,1786500D,123.38,11.64,9927.0,1617.0,876.0,2280.0,1695.0,244.0,0.0,6218.0,995.0,0.0,0.16025,0.028999999999999998,0.8418125,1939.0,0.9137905495414474,50.397147025041356,6.139146567714199,0.8741619391434378,2,0.17,0.8,0.017,0.012,0.182
23306693,2023-08-04,EXPORTDSP14,120.3,11.72,10113.0,1932.0,503.0,1774.0,1661.0,282.0,0.0,6333.0,1061.0,0.0,0.16025,0.028999999999999998,0.8418125,1943.0,0.9112255718761458,52.64339152075941,5.234472049686731,0.8548636129691947,55,0.2,0.72,0.02,0.014,0.2
23206704,2023-08-04,EXPORTDSP14,120.56,10.21,9912.0,2100.0,787.0,2074.0,1704.0,250.0,0.0,6266.0,1099.0,0.0,0.16025,0.028999999999999998,0.8418125,1954.0,0.9219239886753696,51.9741207693101,4.719999999997753,0.8720573183209457,55,0.21,0.76,0.033,0.016,0.23
23206699,2023-08-04,EXPORTDSP14,114.8,12.26,10164.0,2115.0,500.0,1790.0,1974.0,304.0,0.0,6668.0,1109.0,0.0,0.16025,0.028999999999999998,0.8418125,2278.0,0.9035101526766605,58.083623692873836,4.805673758862976,0.8665496049162131,55,0.21,0.79,0.032,0.016,0.22
23206723,2023-08-04,S.TOWER6VAN,123.2,5.67,3738.0,2592.0,814.0,1063.0,2416.0,0.0,479.0,6638.0,1120.0,375.0,0.16025,0.028999999999999998,0.8418125,2895.0,0.9560021727247925,53.87987012943279,1.4421296296290733,0.8345423143347722,67,0.2,1.33,0.025,0.014,0.2
23206721,2023-08-04,2830C20MMNC,121.21,9.48,8334.0,2841.0,806.0,1058.0,1650.0,290.0,0.0,6886.0,1111.0,0.0,0.16025,0.028999999999999998,0.8418125,1940.0,0.9274619328110226,56.81049418317952,2.933474128826845,0.8505154639170873,17,0.18,0.71,0.02,0.012,0.21
23206733,2023-08-04,2830C20MMNC,128.62,9.08,9510.0,1455.0,800.0,2625.0,1691.0,283.0,0.0,5220.0,1173.0,0.0,0.16025,0.028999999999999998,0.8418125,1974.0,0.9340595497390409,40.58466801399017,6.536082474222312,0.8566362715294547,17,0.19,0.73,0.02,0.014,0.21
23206713,2023-08-04,S.TOWER6VAN,132.54,0.0,9423.0,1611.0,1562.0,2327.0,4840.0,196.0,1066.0,7065.0,1301.0,311.0,0.16025,0.028999999999999998,0.8418125,6102.0,0.9999999999924551,53.3046627429206,5.849162011169554,0.7931825630939374,67,0.2,1.3,0.032,0.013,0.17
23206711,2023-08-04,2062BK1,125.52,10.21,9978.0,1062.0,811.0,3550.0,1711.0,253.0,0.0,6670.0,1174.0,0.0,0.16025,0.028999999999999998,0.8418125,1964.0,0.9247771310622208,53.138942000851344,9.395480225979854,0.8711812627286807,6,0.22,0.82,0.021,0.014,0.2
23206709,2023-08-04,1786500D,116.83,9.86,10041.0,996.0,905.0,2355.0,1721.0,270.0,0.0,6670.0,1079.0,0.0,0.16025,0.028999999999999998,0.8418125,1991.0,0.9221722314237731,57.09150047028082,10.081325301194697,0.8643897538920822,2,0.21,0.78,0.023,0.014,0.212
23206719,2023-08-04,2830C20MMNC,124.57,9.87,10047.0,2055.0,597.0,5099.0,1661.0,297.0,0.0,6602.0,1217.0,524.0,0.16025,0.028999999999999998,0.8418125,1958.0,0.9265843498889722,52.998314200425476,4.889051094888132,0.8483146067411398,17,0.22,0.76,0.018,0.012,0.26
23206776,2023-08-05,SEQRFE550D,127.59,9.48,10587.0,1098.0,787.0,2982.0,1792.0,300.0,0.0,6498.0,1063.0,375.0,0.16246153846153846,0.031000000000000003,0.8465384615384616,2092.0,0.9308382578176784,50.92875617171464,9.642076502723459,0.8565965583169901,73,0.22,0.82,0.033,0.02,0.17
23206761,2023-08-05,2062BK1,126.72,9.49,9954.0,2844.0,693.0,2474.0,1735.0,294.0,0.0,6434.0,1034.0,503.0,0.16246153846153846,0.031000000000000003,0.8465384615384616,2029.0,0.9303281697310746,50.77335858545791,3.4999999999987694,0.8551010349921858,6,0.2,0.83,0.027,0.016,0.23
23206775,2023-08-05,2062BK1,120.2,10.03,9045.0,1011.0,811.0,2116.0,1708.0,267.0,0.0,6002.0,992.0,466.0,0.16246153846153846,0.031000000000000003,0.8465384615384616,1975.0,0.922982415718936,49.93344425915196,8.94658753708314,0.8648101265818406,6,0.2,0.78,0.025,0.02,0.21
23206771,2023-08-05,2062BK1,127.93,9.6,10473.0,1809.0,594.0,1963.0,1745.0,304.0,0.0,6856.0,1090.0,0.0,0.16246153846153846,0.031000000000000003,0.8465384615384616,2049.0,0.9301970479100546,53.59180801959202,5.789386401323499,0.8516349438746453,6,0.22,0.9,0.025,0.017,0.22
23206769,2023-08-05,2830C20MMNC,124.5,8.22,10515.0,1725.0,638.0,1857.0,1741.0,297.0,0.0,6672.0,1159.0,0.0,0.16246153846153846,0.031000000000000003,0.8465384615384616,2038.0,0.9380650994504366,53.590361445352684,6.09565217390951,0.854268891069257,17,0.22,0.8,0.028,0.016,0.2
23206767,2023-08-05,2062BK1,128.55,10.92,10674.0,1797.0,608.0,1779.0,1765.0,300.0,0.0,6854.0,1175.0,0.0,0.16246153846153846,0.031000000000000003,0.8465384615384616,2065.0,0.9217035921637508,53.31777518433825,5.939899833051786,0.85472154963639,6,0.19,0.79,0.023,0.02,0.21
23206765,2023-08-05,2062BK1,126.59,10.83,10599.0,1824.0,712.0,1755.0,1748.0,307.0,0.0,6699.0,1076.0,0.0,0.16246153846153846,0.031000000000000003,0.8465384615384616,2055.0,0.9211905108359686,52.91887194839308,5.810855263154709,0.8506082725056688,6,0.18,0.72,0.023,0.018,0.17
23206763,2023-08-05,2830C20MMNC,111.49,10.93,8964.0,1659.0,492.0,1727.0,1738.0,297.0,0.0,5864.0,1055.0,581.0,0.16246153846153846,0.031000000000000003,0.8465384615384616,2035.0,0.9107172030639543,52.59664543858107,5.403254972871969,0.8540540540536343,17,0.2,0.86,0.028,0.014,0.19
23206755,2023-08-05,2830C20MMNC,126.85,9.59,10638.0,978.0,803.0,3359.0,1711.0,257.0,0.0,4821.0,1702.0,0.0,0.16246153846153846,0.031000000000000003,0.8465384615384616,1968.0,0.9297126942177536,38.005518328435116,10.877300613485811,0.8694105691052493,17,0.18,0.76,0.022,0.013,0.2
23206745,2023-08-05,S.TOWER6VAN,124.93,9.59,9963.0,1086.0,789.0,3433.0,2420.0,71.0,432.0,6499.0,1161.0,0.0,0.16246153846153846,0.031000000000000003,0.8465384615384616,2923.0,0.9287094855714488,52.021131833410536,9.174033149162824,0.8279165241187725,67,0.19,1.32,0.027,0.017,0.23
23206751,2023-08-05,SEQRFE550D,125.66,10.21,10044.0,1059.0,808.0,3929.0,1701.0,253.0,0.0,220.0,58.0,0.0,0.16246153846153846,0.031000000000000003,0.8465384615384616,1954.0,0.9248546404583436,1.7507560082623685,9.484419263447135,0.8705220061408032,73,0.22,0.8,0.025,0.017,0.21
23206749,2023-08-05,SEQRFE550D,125.31,10.21,10065.0,1008.0,795.0,4403.0,1704.0,256.0,0.0,6668.0,1145.0,0.0,0.16246153846153846,0.031000000000000003,0.8465384615384616,1960.0,0.9246605666991982,53.212034154870224,9.985119047609142,0.8693877551015973,73,0.2,0.81,0.022,0.017,0.19
23206743,2023-08-05,S.TOWER6VAN,122.82,10.21,10251.0,1023.0,806.0,4290.0,2403.0,61.0,435.0,6509.0,1121.0,0.0,0.16246153846153846,0.031000000000000003,0.8465384615384616,2899.0,0.9232503946408837,52.99625468121645,10.020527859227741,0.8289065194891932,67,0.18,1.38,0.023,0.017,0.25
23206741,2023-08-05,1786550D,128.21,9.6,9687.0,1416.0,806.0,3831.0,1704.0,260.0,0.0,6505.0,1328.0,0.0,0.16246153846153846,0.031000000000000003,0.8465384615384616,1964.0,0.9303388723537456,50.7370719908686,6.841101694910423,0.8676171079425318,3,0.2,0.76,0.02,0.02,0.18
23206739,2023-08-05,1786550D,121.21,9.49,9912.0,1446.0,693.0,2853.0,1721.0,270.0,0.0,6376.0,1040.0,267.0,0.16246153846153846,0.031000000000000003,0.8465384615384616,1991.0,0.9273909716837997,52.60292055067566,6.854771784227625,0.8643897538920822,3,0.22,0.8,0.03,0.02,0.17
23206737,2023-08-05,ASP1239,83.63,0.0,6282.0,879.0,803.0,1417.0,1735.0,307.0,0.0,3001.0,552.0,369.0,0.16246153846153846,0.031000000000000003,0.8465384615384616,2042.0,0.9999999999880426,35.88425206222786,7.146757679172757,0.8496571988242656,24,0.4,0.79,0.028,0.012,0.25
23206734,2023-08-05,1786550D,123.88,9.66,10086.0,1443.0,806.0,2252.0,1708.0,287.0,0.0,5796.0,1422.0,0.0,0.16246153846153846,0.031000000000000003,0.8465384615384616,1995.0,0.9276621237013056,46.78721343197621,6.989604989600146,0.8561403508767639,3,0.2,0.74,0.02,0.02,0.21
23306735,2023-08-05,S.TOWER6VAN,122.0,9.49,9687.0,1719.0,809.0,2247.0,2546.0,101.0,387.0,6560.0,1736.0,0.0,0.16246153846153846,0.031000000000000003,0.8465384615384616,3034.0,0.9278272111877114,53.770491802837945,5.6352530540979435,0.8391562293998552,67,0.19,1.4,0.037,0.016,0.2
23206753,2023-08-05,2830C20MMNC,123.73,10.2,9909.0,1044.0,800.0,3144.0,1694.0,256.0,0.0,6400.0,1089.0,0.0,0.16246153846153846,0.031000000000000003,0.8465384615384616,1950.0,0.9238408123577703,51.725531398595926,9.491379310335736,0.8687179487175032,17,0.2,0.76,0.024,0.016,0.2
23306736,2023-08-05,1786550D,124.37,10.65,10173.0,1686.0,779.0,2250.0,1783.0,288.0,0.0,6604.0,1967.0,0.0,0.16246153846153846,0.031000000000000003,0.8465384615384616,2071.0,0.9211227966159005,53.099622094933665,6.033807829177916,0.8609367455331429,3,0.2,0.77,0.02,0.02,0.18
23206727,2023-08-05,2830C25HMN,124.5,9.12,9693.0,1374.0,613.0,2638.0,1701.0,327.0,233.0,6406.0,1055.0,553.0,0.16246153846153846,0.031000000000000003,0.8465384615384616,2261.0,0.9317467444923534,51.45381526063089,7.054585152833294,0.7523219814238159,18,0.25,0.91,0.018,0.013,0.23
23306732,2023-08-05,2830C20MMNC,123.62,9.49,9324.0,1554.0,813.0,2328.0,1811.0,305.0,0.0,6241.0,1990.0,0.0,0.16246153846153846,0.031000000000000003,0.8465384615384616,2116.0,0.9287055818426211,50.48535835584464,5.999999999996139,0.8558601134211457,17,0.21,0.8,0.025,0.02,0.24
23306770,2023-08-05,2062BK1,121.7,9.27,9510.0,1020.0,901.0,3976.0,1922.0,298.0,0.0,6137.0,1198.0,0.0,0.16246153846153846,0.031000000000000003,0.8465384615384616,2220.0,0.9292204321529418,50.427280196791884,9.323529411755565,0.8657657657653758,6,0.22,0.83,0.027,0.02,0.19
23306768,2023-08-05,C20MMNATLT,122.32,9.66,10443.0,1980.0,627.0,3115.0,1912.0,275.0,0.0,6395.0,1011.0,0.0,0.16246153846153846,0.031000000000000003,0.8465384615384616,2187.0,0.9268070919766116,52.28090255025931,5.274242424239761,0.8742569730220053,41,0.21,0.88,0.025,0.018,0.21
23306766,2023-08-05,2062BK1,120.53,9.66,11181.0,1971.0,685.0,3056.0,1828.0,362.0,0.0,6198.0,979.0,0.0,0.16246153846153846,0.031000000000000003,0.8465384615384616,2190.0,0.9258007527388756,51.422882269547635,5.672754946724671,0.8347031963466508,6,0.21,0.84,0.025,0.019,0.17
23306764,2023-08-05,2830C20MMNC,122.46,9.45,10095.0,2028.0,704.0,3080.0,1912.0,254.0,0.0,6349.0,1057.0,314.0,0.16246153846153846,0.031000000000000003,0.8465384615384616,2166.0,0.9283602456149772,51.845500571191856,4.97781065088512,0.882733148660719,17,0.2,0.86,0.027,0.016,0.23
23306762,2023-08-05,2830C20MMNC,120.59,10.07,9924.0,1956.0,691.0,2820.0,1888.0,359.0,0.0,6293.0,1017.0,291.0,0.16246153846153846,0.031000000000000003,0.8465384615384616,2247.0,0.9229297413062688,52.18508997386031,5.073619631899247,0.8402314196702981,17,0.21,0.85,0.022,0.018,0.2
23306760,2023-08-05,2830C20MMNC,127.24,11.87,11592.0,1986.0,658.0,3069.0,1907.0,218.0,0.0,364.0,82.0,6372.0,0.16246153846153846,0.031000000000000003,0.8465384615384616,2125.0,0.9146718424202814,2.8607356177077907,5.836858006039357,0.89741176470546,17,0.21,0.82,0.019,0.018,0.26
23306758,2023-08-05,2830C20MMNC,121.9,10.21,11841.0,2037.0,699.0,3419.0,1888.0,268.0,0.0,6355.0,1711.0,0.0,0.16246153846153846,0.031000000000000003,0.8465384615384616,2156.0,0.9227159185457368,52.13289581581515,5.812960235637794,0.8756957328381838,17,0.21,0.78,0.02,0.016,0.23
23306757,2023-08-05,SEQRFE550D,130.53,10.45,11097.0,2199.0,724.0,4003.0,1889.0,326.0,0.0,6529.0,1233.0,335.0,0.16246153846153846,0.031000000000000003,0.8465384615384616,2215.0,0.9258760107751038,50.01915268482327,5.046384720325126,0.8528216704285089,73,0.19,0.83,0.025,0.017,0.2
23306754,2023-08-05,2062BK1,126.62,10.08,9330.0,1680.0,840.0,3845.0,1758.0,272.0,0.0,6481.0,1079.0,0.0,0.16246153846153846,0.031000000000000003,0.8465384615384616,2030.0,0.9262618873377743,51.18464697479715,5.553571428568123,0.8660098522163222,6,0.21,0.76,0.025,0.015,0.18
23306752,2023-08-05,1786550D,128.98,10.87,9951.0,2466.0,809.0,2799.0,1685.0,383.0,0.0,6613.0,1070.0,0.0,0.16246153846153846,0.031000000000000003,0.8465384615384616,2068.0,0.9222738648486073,51.27151496316274,4.035279805351162,0.8147969052220432,3,0.21,0.77,0.02,0.02,0.19
23306750,2023-08-05,2830C20MMNC,125.41,10.05,9867.0,2211.0,766.0,3897.0,1709.0,245.0,0.0,6660.0,1085.0,0.0,0.16246153846153846,0.031000000000000003,0.8465384615384616,1954.0,0.9258083567036335,53.105812933154404,4.4626865671621605,0.8746161719545166,17,0.22,0.72,0.022,0.013,0.21
23306748,2023-08-05,SEQRFE550D,130.26,9.66,9423.0,2487.0,718.0,1938.0,1804.0,312.0,0.0,6518.0,1061.0,289.0,0.16246153846153846,0.031000000000000003,0.8465384615384616,2116.0,0.9309605488784237,50.03838476853956,3.78890229191645,0.8525519848767238,73,0.22,0.83,0.031,0.015,0.2
23306746,2023-08-05,2062BK1,124.91,9.46,10038.0,2010.0,787.0,4078.0,1821.0,309.0,0.0,6246.0,1005.0,0.0,0.16246153846153846,0.031000000000000003,0.8465384615384616,2130.0,0.9295973803607234,50.00400288167477,4.994029850743784,0.8549295774643874,6,0.19,0.84,0.021,0.016,0.18
23306744,2023-08-05,2062BK1,125.6,9.48,10650.0,1500.0,803.0,3160.0,1870.0,299.0,0.0,6671.0,1085.0,0.0,0.16246153846153846,0.031000000000000003,0.8465384615384616,2169.0,0.9298193662945676,53.11305732441789,7.0999999999952665,0.8621484555090538,6,0.18,0.76,0.022,0.018,0.2
23306742,2023-08-05,2830C20MMNC,121.96,9.48,9153.0,1326.0,809.0,2199.0,1826.0,285.0,0.0,6231.0,1078.0,0.0,0.16246153846153846,0.031000000000000003,0.8465384615384616,2111.0,0.92787583687669,51.090521482034355,6.902714932121492,0.8649928943624514,17,0.22,0.78,0.026,0.014,0.17
23306740,2023-08-05,2062BK1,123.64,9.67,10110.0,1458.0,804.0,2775.0,1812.0,349.0,0.0,6412.0,1079.0,0.0,0.16246153846153846,0.031000000000000003,0.8465384615384616,2161.0,0.927462305896576,51.86023940430395,6.934156378596067,0.8385006941227031,6,0.19,0.81,0.024,0.015,0.24
23306738,2023-08-05,S.TOWER6VAN,121.79,9.46,10140.0,1707.0,807.0,2158.0,2503.0,64.0,377.0,6311.0,1056.0,0.0,0.16246153846153846,0.031000000000000003,0.8465384615384616,2944.0,0.9279238095167398,51.81870432669497,5.940246045690721,0.8502038043475373,67,0.19,1.36,0.023,0.017,0.18
23306772,2023-08-05,2062BK1,120.45,9.47,10092.0,1548.0,740.0,3485.0,1844.0,326.0,0.0,6091.0,966.0,469.0,0.16246153846153846,0.031000000000000003,0.8465384615384616,2170.0,0.9271089901406472,50.568700705267176,6.519379844957029,0.8497695852530647,6,0.22,0.8,0.033,0.02,0.22
23306779,2023-08-05,1786550D,125.8,10.67,8616.0,2025.0,809.0,1554.0,1834.0,251.0,0.0,6265.0,994.0,0.0,0.16246153846153846,0.031000000000000003,0.8465384615384616,2085.0,0.9218143181584099,49.80127185969951,4.254814814812714,0.8796163069540146,3,0.22,0.88,0.04,0.02,0.19
23306774,2023-08-05,2062BK1,128.52,9.59,8967.0,2331.0,695.0,2505.0,1855.0,311.0,0.0,6357.0,1009.0,0.0,0.16246153846153846,0.031000000000000003,0.8465384615384616,2166.0,0.930562595026207,49.46311858038077,3.8468468468451964,0.8564173591870469,6,0.19,0.77,0.027,0.021,0.19
23206803,2023-08-06,2830C20MMNC,126.28,8.88,8916.0,2214.0,712.0,2603.0,1691.0,297.0,0.0,6405.0,1036.0,0.0,0.16733333333333333,0.03185714285714286,0.7649523809523809,1988.0,0.9343000887767514,50.720620842170405,4.027100271000891,0.8506036217299544,17,0.19,0.71,0.025,0.017,0.22
23206794,2023-08-06,C20MMNATLT,122.87,9.59,7572.0,1317.0,710.0,1062.0,1688.0,283.0,0.0,6024.0,939.0,302.0,0.16733333333333333,0.03185714285714286,0.7649523809523809,1971.0,0.9276007851356818,49.02742736185377,5.74943052391363,0.8564180618970795,41,0.22,0.74,0.027,0.02,0.2
23206795,2023-08-06,2062BK1,122.89,9.26,7068.0,1164.0,696.0,1059.0,1671.0,270.0,0.0,6319.0,1016.0,0.0,0.16733333333333333,0.03185714285714286,0.7649523809523809,1941.0,0.9299281119869094,51.419969077618845,6.072164948448392,0.860896445130932,6,0.2,0.74,0.026,0.022,0.2
23306791,2023-08-06,SEQRFE550D,126.02,9.49,9945.0,2043.0,931.0,3015.0,1833.0,284.0,0.0,6072.0,959.0,307.0,0.16733333333333333,0.03185714285714286,0.7649523809523809,2117.0,0.9299682680176374,48.18282812213789,4.867841409689247,0.8658478979684148,73,0.2,0.8,0.026,0.021,0.18
23306823,2023-08-06,2062BK1,128.91,9.26,9906.0,2025.0,829.0,3221.0,1807.0,312.0,0.0,6184.0,1001.0,0.0,0.16733333333333333,0.03185714285714286,0.7649523809523809,2119.0,0.9329811102197803,47.97145295129958,4.891851851849436,0.8527607361959166,6,0.19,0.86,0.025,0.014,0.19
23306821,2023-08-06,2062BK1,121.87,9.86,8985.0,1524.0,796.0,3515.0,1814.0,281.0,0.0,6105.0,978.0,0.0,0.16733333333333333,0.03185714285714286,0.7649523809523809,2095.0,0.9251499278757674,50.094362845244156,5.895669291334714,0.8658711217179638,6,0.19,0.81,0.033,0.016,0.22
23206799,2023-08-06,2062BK1,123.19,8.87,11748.0,2217.0,701.0,2004.0,1701.0,294.0,0.0,6610.0,1150.0,0.0,0.16733333333333333,0.03185714285714286,0.7649523809523809,1995.0,0.9328335604957381,53.65695267429453,5.2990527740165545,0.8526315789469411,6,0.22,0.78,0.027,0.019,0.21
23306817,2023-08-06,2062BK1,122.5,9.59,8943.0,2172.0,806.0,2509.0,1741.0,247.0,0.0,6588.0,1089.0,0.0,0.16733333333333333,0.03185714285714286,0.7649523809523809,1988.0,0.9273979862144948,53.77959183629567,4.117403314915231,0.8757545271625373,6,0.19,0.78,0.03,0.018,0.17
23306815,2023-08-06,EXPORTDSP14,123.6,8.46,9219.0,2052.0,793.0,2316.0,1651.0,169.0,0.0,6837.0,1126.0,0.0,0.16733333333333333,0.03185714285714286,0.7649523809523809,1820.0,0.9359382098975016,55.31553398013499,4.492690058477343,0.9071428571423588,55,0.22,0.79,0.029,0.02,0.22
23306812,2023-08-06,2062BK1,127.66,9.87,10383.0,1608.0,796.0,2082.0,1710.0,268.0,0.0,6284.0,991.0,327.0,0.16733333333333333,0.03185714285714286,0.7649523809523809,1978.0,0.9282338398827293,49.224502584605794,6.45708955223479,0.8645096056618481,6,0.21,0.82,0.018,0.02,0.23
