Repository: SiddharthKumar268/FerroMind

# FerroMind
*Ferro-Alloy Optimisation using Machine Learning*
**SAIL Durgapur Steel Plant | Steel Melting Shop**
Intern: Siddharth Kumar | FY 2023-24 to FY 2025-26

---

## Quick Start

```bash

# 2. Place raw Excel files in data/raw/

## Dataset

| | |
|---|---|
| Total heats after cleaning | 47,421 |
| Training set | 37,936 heats (Apr 2023 – Jun 2025) |
| Test set | 9,485 heats (Jun 2025 – Dec 2025) |
| Input features | 21 (16 raw + 5 engineered) |
| Target variables | Mn, Si, C, S, P |
| BOF grades | 76 distinct grades |
| Split method | Chronological 80/20 — no shuffle, no leakage |

---

File: data/processed/sms_train_slag.csv (part 39 of 74)
Heat_Number,Date,BOF Grade Code,Hot Metal Addn. Weight,Scrap Addn. Weight,Lime Into Converter,Dolomite Into Converter,Lime Into Ladle,Iron Ore Into Converter,SIMN Into Ladle,FESI Into Ladle,FEMN Into Ladle,Measered O2 Mainblow II,Duration of Mainblow I/II,Measered O2 2nd Blow,HM_P,HM_S,HM_Si,Total_FA_Ladle,HM_Ratio,O2_per_ton_HM,Lime_Dolo_Ratio,SiMn_FA_Fraction,Grade_Encoded,C,Mn,P,S,Si,FeO,CaO,SiO2,Al2O3,MnO,MgO,P2O5,Basicity,Slag_SP_Index
24304138,2024-06-22,S.TOWER6VAN,124.51,8.16,9921.0,2205.0,897.0,3228.0,2420.0,81.0,397.0,6354.0,983.0,411.0,0.1364827586206896,0.0355172413793103,0.8211379310344827,2898.0,0.9384940076811752,51.03204561841593,4.499319727889116,0.8350586611453296,67,0.192,1.358,0.025,0.017,0.212,0.692,49.652,31.773,5.748,1.37,9.14,0.043,1.5626612953987538,1.5293537854986758
24304144,2024-06-22,S.TOWER6VAN,129.71,7.21,10476.0,3312.0,803.0,1823.0,2425.0,47.0,402.0,6006.0,931.0,0.0,0.1364827586206896,0.0355172413793103,0.8211379310344827,2874.0,0.9473415132855146,46.303291958628456,3.1630434782599144,0.8437717466942088,67,0.197,1.312,0.022,0.024,0.212,30.169,45.197,14.612,0.929,0.816,4.974,1.911,3.0929309518921513,1.0092671162520657
24304160,2024-06-22,2062BK1,128.28,8.14,9792.0,2634.0,707.0,3022.0,1617.0,264.0,0.0,6342.0,1028.0,0.0,0.1364827586206896,0.0355172413793103,0.8211379310344827,1881.0,0.9403313297101572,49.43872778258935,3.717539863324329,0.8596491228065606,6,0.2,0.75,0.017,0.021,0.21,11.846,49.381,24.561,3.2405,1.5899999999999999,6.8805,1.084,2.0104633173194366,1.3563227862008351
24304179,2024-06-22,S.TOWER6VAN,131.13,8.12,10020.0,2394.0,721.0,3651.0,2351.0,78.0,345.0,6881.0,1095.0,0.0,0.1364827586206896,0.0355172413793103,0.8211379310344827,2774.0,0.941687612201496,52.47464348316576,4.185463659146121,0.8475126171590311,67,0.17,1.26,0.024,0.024,0.18,23.82,48.4,16.62,1.077,1.038,5.241,2.235,2.911978821972203,1.1968052224227888
24304203,2024-06-23,1786500D,121.36,7.21,9462.0,2250.0,793.0,3096.0,1708.0,272.0,298.0,6800.0,1557.0,0.0,0.139,0.03428125,0.7970937499999999,2278.0,0.9439215991215376,56.03164139703336,4.205333333331464,0.7497805092182837,2,0.19,0.99,0.027,0.024,0.194,18.335,51.787,17.038,0.956,0.836,6.999,2.518,3.0393215564293676,1.4639848476282014
24304192,2024-06-23,2062BK1,128.8,6.3,9960.0,3540.0,599.0,3417.0,1593.0,267.0,0.0,6691.0,1066.0,0.0,0.139,0.03428125,0.7970937499999999,1860.0,0.9533678756406117,51.94875776357183,2.8135593220331034,0.8564516129027654,6,0.21,0.84,0.027,0.02,0.21,1.766,47.638,31.319,6.148,2.689,8.718,0.092,1.521008939974457,1.4398234902980112
24304200,2024-06-23,2062BK1,133.51,7.56,10518.0,2652.0,803.0,3787.0,1677.0,281.0,0.0,6838.0,1115.0,259.0,0.139,0.03428125,0.7970937499999999,1958.0,0.9464095838878116,51.21713729270305,3.966063348414794,0.8564862104183573,6,0.2,0.78,0.031,0.021,0.23,18.382,51.009,17.618,1.044,0.851,7.029,2.546,2.895113230035757,1.41687730896364
24304206,2024-06-23,SEQRFE550D,117.69,7.71,9723.0,2265.0,804.0,2972.0,1719.0,274.0,193.0,6805.0,1237.0,0.0,0.139,0.03428125,0.7970937499999999,2186.0,0.9385167464039992,57.82139519026407,4.292715231786184,0.7863677950591096,73,0.2,0.95,0.026,0.019,0.2,18.408,51.812,17.08,0.943,0.833,6.866,2.539,3.0333118669867103,1.4599453351742795
24304240,2024-06-23,2062BK1,123.88,7.21,10272.0,2841.0,751.0,4284.0,1698.0,264.0,0.0,6610.0,1332.0,0.0,0.139,0.03428125,0.7970937499999999,1962.0,0.9449996185754443,53.358088472284805,3.615628299893131,0.8654434250760115,6,0.2,0.79,0.024,0.02,0.23,17.387,47.742,20.804,1.31,1.187,6.794,2.901,2.294736842105263,1.2500523669878507
24304229,2024-06-23,S.TOWER6VAN,124.72,7.21,9216.0,2190.0,798.0,3644.0,2425.0,85.0,416.0,6402.0,1047.0,0.0,0.139,0.03428125,0.7970937499999999,2926.0,0.945349806708517,51.330981397920695,4.20821917808027,0.8287764866709403,67,0.183,1.35,0.036,0.02,0.2,24.505,48.74,16.853,1.079,0.825,4.55,1.964,2.89189509908627,1.1784617616480089
24104242,2024-06-23,SEQRFE550D,126.97,8.15,11430.0,1986.0,787.0,3914.0,1743.0,260.0,0.0,6249.0,1333.0,0.0,0.139,0.03428125,0.7970937499999999,2003.0,0.9396832445164324,49.21635031858536,5.755287009060546,0.8701947079376584,73,0.23,0.87,0.025,0.016,0.17,24.91,47.452,16.795,0.842,0.983,4.999,2.425,2.8251964753512735,1.137773941399319
24104230,2024-06-23,SEQRFE550D,128.35,7.1,9795.0,2502.0,802.0,3895.0,1682.0,275.0,0.0,5996.0,977.0,349.0,0.139,0.03428125,0.7970937499999999,1957.0,0.9475821336216496,46.71601090731036,3.914868105514023,0.8594787940721209,73,0.21,0.87,0.023,0.021,0.23,25.78,49.278,15.615,0.813,0.806,4.06,2.136,3.155609631147541,1.1904048700357521
24104228,2024-06-23,2062BK1,131.08,7.64,9261.0,2247.0,800.0,3154.0,1668.0,268.0,0.0,6008.0,1137.0,282.0,0.139,0.03428125,0.7970937499999999,1936.0,0.944925028828252,45.8346048211334,4.12149532710097,0.8615702479334393,6,0.21,0.76,0.034,0.02,0.22,25.455,48.771,16.099,0.972,0.81,4.338,2.057,3.029254658385093,1.1736493803393093
24104222,2024-06-23,2062BK1,129.3,7.2,8967.0,2523.0,804.0,2676.0,1637.0,250.0,0.0,6202.0,1007.0,0.0,0.139,0.03428125,0.7970937499999999,1887.0,0.947252747245808,47.96597061061125,3.554102259213811,0.8675145733964666,6,0.22,0.75,0.038,0.017,0.21,1.889,48.768,29.29,5.749,4.111,7.954,0.155,1.6649482776279403,1.5640795381654908
24304220,2024-06-23,SEQRFE550D,126.61,7.22,9996.0,2148.0,800.0,2918.0,1637.0,210.0,0.0,6678.0,1086.0,0.0,0.139,0.03428125,0.7970937499999999,1847.0,0.9460509601662852,52.74464892146951,4.653631284914034,0.8863021115317345,73,0.21,0.91,0.033,0.025,0.2,1.484,49.289,32.407,5.225,1.707,8.452,0.074,1.520889903727475,1.4542959990558246
24104205,2024-06-23,2062BK1,115.99,6.3,8610.0,2745.0,802.0,1667.0,1627.0,243.0,0.0,5838.0,962.0,0.0,0.139,0.03428125,0.7970937499999999,1870.0,0.9484831139018032,50.33192516552865,3.136612021856781,0.8700534759353636,6,0.22,0.87,0.027,0.023,0.22,8.962,50.670500000000004,24.625500000000002,3.9935,1.319,7.5145,1.406,2.057559945587071,1.5085669202256724
24104188,2024-06-23,2062BK1,131.7,8.14,9585.0,2958.0,652.0,3072.0,1729.0,247.0,0.0,6614.0,1132.0,0.0,0.139,0.03428125,0.7970937499999999,1976.0,0.9417906178422356,50.22019741799378,3.2403651115607706,0.8749999999995572,6,0.2,0.79,0.034,0.023,0.21,1.531,49.757,32.046,5.227,1.829,8.149,0.061,1.5526258308109964,1.4818333432604682
24104185,2024-06-23,S.TOWER6VAN,126.73,8.97,6015.0,2682.0,792.0,3404.0,2432.0,0.0,432.0,6046.0,989.0,0.0,0.139,0.03428125,0.7970937499999999,2864.0,0.9338983050778636,47.70772508444956,2.24272930648686,0.8491620111728879,67,0.192,1.345,0.031,0.021,0.224,15.9,51.274,20.383,2.06,1.011,6.131,1.747,2.5154042386185242,1.413129754161614
24104180,2024-06-23,2062BK1,127.74,8.66,9522.0,3555.0,857.0,3666.0,1685.0,250.0,0.0,6223.0,1039.0,0.0,0.139,0.03428125,0.7970937499999999,1935.0,0.9365102639227528,48.71614216338879,2.6784810126574743,0.8708010335912812,6,0.21,0.79,0.025,0.032,0.22,21.221,48.911,17.978,0.884,1.059,5.778,2.506,2.7204516380221366,1.2477295918367348
24104201,2024-06-23,2062BK1,120.05,6.3,9177.0,2868.0,809.0,2115.0,1631.0,277.0,0.0,5894.0,1120.0,0.0,0.139,0.03428125,0.7970937499999999,1908.0,0.9501385041476048,49.09620991212748,3.199790794977964,0.8548218029345624,6,0.2,0.88,0.032,0.021,0.23,9.121500000000001,50.7455,25.102,3.78,1.2970000000000002,6.8965,1.349,2.0214914552045573,1.482724364125115
24204193,2024-06-23,2062BK1,130.64,0.0,9402.0,2997.0,820.0,932.0,1688.0,253.0,0.0,6552.0,1335.0,0.0,0.139,0.03428125,0.7970937499999999,1941.0,0.9999999999923456,50.153092467466685,3.1371371371360905,0.8696548171041373,6,0.2,0.85,0.026,0.015,0.22,1.621,49.35,31.046,5.569,2.159,8.737,0.075,1.58952555802493,1.5106526264234115
24204227,2024-06-23,2062BK1,128.98,7.21,8871.0,3198.0,839.0,2157.0,1799.0,256.0,0.0,6695.0,1090.0,0.0,0.139,0.03428125,0.7970937499999999,2055.0,0.947059255444988,51.90727244493792,2.773921200749601,0.8754257907538319,6,0.21,0.77,0.033,0.019,0.21,23.773,49.155,17.079,1.131,0.894,4.5,1.977,2.877927400468384,1.2032164100555651
24204204,2024-06-23,S.TOWER6VAN,120.29,7.32,9057.0,3021.0,814.0,0.0,2376.0,98.0,435.0,6673.0,1110.0,0.0,0.139,0.03428125,0.7970937499999999,2909.0,0.9426377243088891,55.47427051246592,2.998013902680239,0.8167755242348516,67,0.182,1.319,0.032,0.018,0.203,14.619,47.716499999999996,22.645,3.9525,1.2605,7.137499999999999,1.2469999999999999,2.1070608495981626,1.280464242586878
24204247,2024-06-23,SEQRFE550D,124.69,7.98,10710.0,2739.0,1147.0,3621.0,1802.0,273.0,0.0,6518.0,1078.0,0.0,0.139,0.03428125,0.7970937499999999,2075.0,0.9398507575115712,52.27363862336776,3.9101861993413984,0.8684337349393405,73,0.21,0.87,0.025,0.021,0.17,24.05,47.798,16.663,1.144,1.114,5.356,2.235,2.8683389342294765,1.1739942034680946
24204215,2024-06-23,S.TOWER6VAN,133.13,7.21,9024.0,2007.0,814.0,702.0,2410.0,111.0,442.0,5676.0,1187.0,0.0,0.139,0.03428125,0.7970937499999999,2963.0,0.9486247684127932,42.63501840274443,4.49626307922048,0.8133648329393137,67,0.179,1.341,0.03,0.019,0.239,1.198,50.072,29.364,6.57,1.149,9.578,0.089,1.7051592031329814,1.6383208454667408
24204196,2024-06-23,S.TOWER6VAN,127.53,7.16,9942.0,3006.0,808.0,1857.0,2393.0,0.0,496.0,6501.0,1275.0,0.0,0.139,0.03428125,0.7970937499999999,2889.0,0.9468408938974918,50.97624088409805,3.307385229539818,0.8283142956037285,67,0.191,1.374,0.025,0.018,0.219,0.587,48.825,31.886,6.269,1.998,8.835,0.033,1.5311882585379621,1.5035105007082592
24204202,2024-06-23,S.TOWER6VAN,120.5,7.63,10116.0,2871.0,712.0,1194.0,2420.0,98.0,442.0,5866.0,1198.0,0.0,0.139,0.03428125,0.7970937499999999,2960.0,0.9404511043398076,48.680497924907215,3.5235109717856066,0.8175675675672913,67,0.16,1.29,0.026,0.016,0.21,28.545,46.432,14.126,0.864,0.789,5.458,2.356,3.2867558575776887,1.0881139857517812
24204208,2024-06-23,S.TOWER6VAN,132.53,6.28,10320.0,2988.0,665.0,1632.0,2366.0,101.0,449.0,6046.0,1013.0,0.0,0.139,0.03428125,0.7970937499999999,2916.0,0.9547583027090646,45.61985965407365,3.4538152610430206,0.8113854595333294,67,0.19,1.291,0.021,0.015,0.236,25.609,47.701,15.322,0.941,0.799,5.692,2.458,3.113032695947269,1.1653718362161636
24204181,2024-06-23,S.TOWER6VAN,128.8,8.55,10533.0,3402.0,825.0,4216.0,2383.0,78.0,442.0,6772.0,1187.0,0.0,0.139,0.03428125,0.7970937499999999,2903.0,0.9377502730182908,52.57763975114458,3.0961199294523527,0.8208749569408127,67,0.162,1.288,0.016,0.015,0.208,23.831,49.497,16.363,1.017,0.828,4.623,2.347,3.0247494500122216,1.2314218186341586
24204224,2024-06-23,2062BK1,129.87,7.23,8940.0,3342.0,811.0,2172.0,1775.0,243.0,0.0,6843.0,1113.0,0.0,0.139,0.03428125,0.7970937499999999,2018.0,0.9472647702337912,52.69115269074697,2.675044883302611,0.8795837462830131,6,0.2,0.74,0.019,0.015,0.19,23.622,49.263,17.125,1.128,0.89,4.481,1.999,2.876503561835805,1.2089673112790813
24104239,2024-06-24,S.TOWER6VAN,124.77,0.0,10005.0,2025.0,837.0,2987.0,2436.0,97.0,433.0,6333.0,1103.0,0.0,0.1458333333333333,0.0359333333333333,0.9621333333333334,2966.0,0.9999999999919852,50.75739360382498,4.940740740738301,0.8213081591366078,67,0.199,1.28,0.028,0.023,0.196,22.548,48.095,17.436,0.936,1.001,5.77,2.575,2.758215289327292,1.202826059772415
24304272,2024-06-24,1786550D,130.72,7.21,10005.0,1830.0,776.0,3692.0,1640.0,258.0,0.0,2694.0,3335.0,0.0,0.1458333333333333,0.0359333333333333,0.9621333333333334,1898.0,0.9477271079464386,20.60893512836132,5.467213114751111,0.86406743940945,3,0.21,0.87,0.02,0.02,0.23,1.403,48.45,29.64,8.099,1.514,8.767,0.078,1.634560237508856,1.5606880556629301
24204260,2024-06-24,2062BK1,127.39,7.18,10872.0,1824.0,817.0,2746.0,1742.0,280.0,0.0,6525.0,1077.0,0.0,0.1458333333333333,0.0359333333333333,0.9621333333333334,2022.0,0.9466448688344606,51.220660961996856,5.960526315786206,0.8615232443121358,6,0.21,0.75,0.022,0.019,0.21,1.737,50.508,31.922,4.668,1.794,7.742,0.088,1.5821821257400621,1.500534759358289
24204262,2024-06-24,2062BK1,130.87,7.22,10044.0,2418.0,828.0,3092.0,1728.0,280.0,0.0,6091.0,982.0,0.0,0.1458333333333333,0.0359333333333333,0.9621333333333334,2008.0,0.947715258158102,46.542370290772965,4.153846153844436,0.8605577689238743,6,0.21,0.82,0.02,0.019,0.24,27.484,46.102,16.254,0.961,0.849,4.866,2.018,2.836173485081513,1.054025012003018
24204270,2024-06-24,2830C20MMNC,119.44,7.5,9552.0,906.0,1114.0,849.0,1681.0,273.0,0.0,6185.0,1037.0,0.0,0.1458333333333333,0.0359333333333333,0.9621333333333334,1954.0,0.9409169686391924,51.78332216969371,10.543046357604258,0.8602865916065198,17,0.203,0.82,0.029,0.02,0.22,1.531,48.776,31.562,6.287,1.05,9.021,0.06,1.5453537369705035,1.4738623315404606
24204284,2024-06-24,2062BK1,129.85,9.54,11445.0,18.0,558.0,1973.0,1684.0,253.0,0.0,1564.0,268.0,0.0,0.1458333333333333,0.0359333333333333,0.9621333333333334,1937.0,0.9315589353545336,12.044666923280364,635.8333332980093,0.869385647908689,6,0.2,0.76,0.023,0.016,0.19,29.503,48.834,13.656,0.999,0.461,3.08,2.238,3.5757487003002124,1.1314643188137166
24104281,2024-06-24,1786550D,133.2,6.84,10068.0,2931.0,794.0,4139.0,1830.0,257.0,0.0,6669.0,1089.0,0.0,0.1458333333333333,0.0359333333333333,0.9621333333333334,2087.0,0.9511568123325396,50.067567567191695,3.4350051177060954,0.8768567321509934,3,0.21,0.85,0.04,0.02,0.22,23.403,49.708,16.475,0.954,0.933,4.726,2.161,3.016994416120417,1.2464705734847916
24104286,2024-06-24,1786550D,127.4,9.97,12390.0,3267.0,819.0,2252.0,1685.0,247.0,0.0,1773.0,1761.0,0.0,0.1458333333333333,0.0359333333333333,0.9621333333333334,1932.0,0.927422290158496,13.916797488116822,3.792470156105359,0.8721532091092794,3,0.21,0.82,0.03,0.03,0.21,22.923,47.274,18.261,0.921,0.99,5.438,2.584,2.5886540357025516,1.1478450892315164
24104292,2024-06-24,1786550D,123.64,9.9,12117.0,2298.0,674.0,2454.0,1621.0,264.0,0.0,5894.0,1013.0,318.0,0.1458333333333333,0.0359333333333333,0.9621333333333334,1885.0,0.9258649093835116,47.67065674500428,5.272845953000316,0.8599469496016658,3,0.21,0.74,0.02,0.03,0.22,25.299,48.609,17.206,1.173,1.354,2.787,1.967,2.82495496019062,1.143579729920482
24304269,2024-06-24,2062BK1,121.69,6.3,10221.0,2700.0,698.0,3205.0,1647.0,261.0,0.0,6403.0,1055.0,0.0,0.1458333333333333,0.0359333333333333,0.9621333333333334,1908.0,0.9507774044772968,52.61730626959802,3.785555555554154,0.8632075471693589,6,0.2,0.76,0.028,0.021,0.21,18.421,52.939,18.503,0.905,0.718,4.589,2.348,2.8609489840034583,1.433689911983751
24304265,2024-06-24,2062BK1,120.35,7.16,10230.0,2736.0,706.0,3153.0,1627.0,277.0,0.0,6206.0,1003.0,319.0,0.1458333333333333,0.0359333333333333,0.9621333333333334,1904.0,0.9438475413619022,51.566265059812494,3.739035087717932,0.8545168067222403,6,0.19,0.76,0.017,0.019,0.23,17.862,53.518,18.574,0.89,0.7,4.524,2.374,2.8811843876177656,1.4687817328539672
24304246,2024-06-24,2062BK1,124.85,8.15,10326.0,1581.0,757.0,4085.0,1687.0,274.0,0.0,6251.0,991.0,312.0,0.1458333333333333,0.0359333333333333,0.9621333333333334,1961.0,0.9387218045042202,50.06808169763662,6.531309297908583,0.8602753697088933,6,0.21,0.79,0.026,0.022,0.19,24.93,47.498,16.743,0.843,0.985,4.996,2.417,2.8367176301958907,1.1397514037529395
24104279,2024-06-24,2062BK1,128.5,7.12,9984.0,3234.0,820.0,3532.0,1835.0,254.0,0.0,6291.0,1039.0,0.0,0.1458333333333333,0.0359333333333333,0.9621333333333334,2089.0,0.9475003686701998,48.95719844319878,3.0871985157689896,0.8784107228334713,6,0.2,0.763,0.035,0.027,0.201,17.476,47.065,21.125,1.393,1.192,6.918,2.935,2.2278235349805926,1.2192373452152738
24104277,2024-06-24,1786550D,128.3,7.21,11136.0,3480.0,797.0,3222.0,1739.0,264.0,0.0,6755.0,1118.0,0.0,0.1458333333333333,0.0359333333333333,0.9621333333333334,2003.0,0.9467935945616796,52.65003897075098,3.1999999999990805,0.8681977034443993,3,0.216,0.817,0.023,0.018,0.204,1.064,49.216,31.576,6.408,0.869,9.168,0.026,1.5586027805047977,1.5077969424956343
24104273,2024-06-24,2830C20MMNC,138.68,0.0,11340.0,2715.0,782.0,3220.0,1736.0,258.0,0.0,6866.0,1177.0,0.0,0.1458333333333333,0.0359333333333333,0.9621333333333334,1994.0,0.9999999999927892,49.5096625320918,4.176795580108959,0.8706118355060829,17,0.202,0.808,0.03,0.023,0.185,1.47,49.186,30.73,6.513,1.049,9.277,0.05,1.6005336630763722,1.527468091053073
24104250,2024-06-24,2830C20MMNC,129.0,8.15,10197.0,1956.0,789.0,3461.0,1739.0,274.0,0.0,6231.0,1395.0,0.0,0.1458333333333333,0.0359333333333333,0.9621333333333334,2013.0,0.9405760116592012,48.30232558102092,5.213190184046415,0.8638847491302216,17,0.221,0.868,0.026,0.018,0.233,7.6080000000000005,48.010333333333335,27.71066666666667,3.7453333333333334,1.6563333333333334,8.842,0.8849999999999999,1.7324953389065976,1.3593087892486715
24204295,2024-06-24,2062BK1,126.63,9.93,10806.0,1506.0,817.0,2417.0,1691.0,263.0,0.0,6672.0,1508.0,0.0,0.1458333333333333,0.0359333333333333,0.9621333333333334,1954.0,0.9272847100107844,52.68893627060974,7.175298804776112,0.8654042988736615,6,0.19,0.75,0.02,0.019,0.2,25.375,47.99,16.118,1.042,0.969,4.778,2.186,2.9772318382033625,1.1565527546151253
24204241,2024-06-24,2062BK1,127.36,7.6,11262.0,2697.0,718.0,3116.0,1795.0,256.0,0.0,6546.0,1082.0,0.0,0.1458333333333333,0.0359333333333333,0.9621333333333334,2051.0,0.9436870183688228,51.39761306492307,4.175750834258741,0.8751828376397488,6,0.19,0.73,0.021,0.018,0.22,17.401,47.583,20.843,1.327,1.196,6.86,2.908,2.2828151986183074,1.2441626356386457
24304280,2024-06-24,1786550D,130.1,6.29,10197.0,1962.0,798.0,3855.0,1718.0,265.0,0.0,6667.0,1077.0,0.0,0.1458333333333333,0.0359333333333333,0.9621333333333334,1983.0,0.9538822494247828,51.24519600268067,5.197247706419369,0.8663640948054129,3,0.216,0.861,0.03,0.026,0.215,22.325,48.085,17.646,0.928,0.995,5.761,2.632,2.7248257494191646,1.2029670769538676
24304296,2024-06-24,S.TOWER6VAN,128.71,10.12,12648.0,2277.0,754.0,3823.0,2470.0,105.0,420.0,6666.0,1117.0,0.0,0.1458333333333333,0.0359333333333333,0.9621333333333334,2995.0,0.9271050925525672,51.79084764158348,5.55467720684868,0.8247078464104091,67,0.18,1.28,0.02,0.025,0.17,19.744,48.92,17.522,1.299,0.948,7.342,2.578,2.7917594019288936,1.3126895108272736
24304320,2024-06-25,S.TOWER6VAN,128.8,8.0,9363.0,1071.0,809.0,4542.0,2318.0,95.0,336.0,6660.0,1034.0,0.0,0.1275,0.0366875,0.84603125,2749.0,0.9415204678293748,51.70807453376003,8.742296918759344,0.8432157148050771,67,0.161,1.291,0.025,0.02,0.218,22.498,50.398,16.73,1.144,0.924,4.602,2.177,3.012252704560397,1.2847128399908232
24304332,2024-06-25,S.TOWER6VAN,123.08,9.0,10527.0,2859.0,705.0,5524.0,2363.0,86.0,350.0,6361.0,1066.0,0.0,0.1275,0.0366875,0.84603125,2799.0,0.9318594790965185,51.68183295375624,3.682056663167652,0.8442300821719028,67,0.2,1.358,0.026,0.023,0.212,23.264,47.03,18.065,1.007,1.033,5.496,2.467,2.6032325916085464,1.1379143479312848
24204293,2024-06-25,S.TOWER6VAN,124.9,9.87,11307.0,1488.0,811.0,1874.0,2376.0,122.0,493.0,6809.0,1495.0,0.0,0.1275,0.0366875,0.84603125,2991.0,0.9267641166362932,54.51561248955552,7.598790322575539,0.7943831494480794,67,0.19,1.35,0.026,0.022,0.232,12.918999999999999,47.3605,24.915,3.25,1.2355,7.602499999999999,1.1320000000000001,1.9008067105474395,1.251764239460817
24304314,2024-06-25,2830C20MMNC,129.4,9.9,9750.0,1203.0,776.0,4179.0,1638.0,268.0,0.0,6552.0,1015.0,175.0,0.1275,0.0366875,0.84603125,1906.0,0.9289303661096272,50.63369397178799,8.104738154606729,0.8593913955924137,17,0.182,0.741,0.021,0.022,0.19,17.653,50.13,19.687,1.994,1.093,5.124,2.477,2.5462210483543273,1.3424921667871776
24204301,2024-06-25,S.TOWER6VAN,125.99,9.89,10644.0,2004.0,814.0,2962.0,2413.0,115.0,500.0,6556.0,1644.0,0.0,0.1275,0.0366875,0.84603125,3028.0,0.927215189866594,52.03587586275073,5.311377245506332,0.7968956406866589,67,0.16,1.31,0.021,0.017,0.21,22.708,50.725,16.858,0.959,1.013,3.831,2.368,3.0087786938727086,1.2820026790001768
24104334,2024-06-25,S.TOWER6VAN,123.55,7.0,10002.0,1947.0,0.0,4940.0,0.0,0.0,0.0,5797.0,964.0,0.0,0.1275,0.0366875,0.84603125,0.0,0.9463806970436892,46.920275191850095,5.137134052385651,0.0,67,0.192,1.394,0.026,0.019,0.185,2.576,52.429,28.634,4.538,2.758,7.307,0.176,1.83094115592806,1.6798244208772548
24104337,2024-06-25,2830C20MMNC,113.0,8.0,10200.0,1281.0,812.0,3221.0,1736.0,227.0,0.0,5995.0,1032.0,0.0,0.1275,0.0366875,0.84603125,1963.0,0.9338842975129432,53.05309734466324,7.962529273998468,0.8843606724396921,17,0.196,0.76,0.018,0.021,0.21,1.6985000000000001,49.376000000000005,30.192,5.209,2.847,8.8845,0.109,1.6353459411121785,1.548249533574777
24304311,2024-06-25,2062BK1,125.6,9.89,9858.0,1302.0,560.0,4529.0,1630.0,267.0,0.0,6719.0,1045.0,0.0,0.1275,0.0366875,0.84603125,1897.0,0.9270056830694,53.49522292951039,7.571428571422756,0.8592514496569008,6,0.21,0.74,0.019,0.021,0.2,1.637,48.81,30.881,6.4145,1.9220000000000002,8.3755,0.049,1.5805323489411307,1.5009686644730775
24304299,2024-06-25,S.TOWER6VAN,0.0,9.94,10062.0,1515.0,748.0,4021.0,2480.0,105.0,431.0,6361.0,1696.0,0.0,0.1275,0.0366875,0.84603125,3016.0,0.0,6361000000000.0,6.641584158411458,0.8222811671084806,67,0.199,1.381,0.022,0.02,0.202,22.011,51.371,16.751,0.911,0.735,4.364,2.402,3.066559216809933,1.3252586229136032
24304285,2024-06-25,2062BK1,125.8,9.07,10140.0,2001.0,1015.0,4468.0,1732.0,260.0,0.0,6811.0,1108.0,0.0,0.1275,0.0366875,0.84603125,1992.0,0.9327500556021892,54.141494435181706,5.0674662668640345,0.8694779116461498,6,0.2,0.773,0.025,0.03,0.212,17.329,47.35,21.008,1.42,1.189,6.884,2.92,2.2537959921938215,1.2350670353174396
24104309,2024-06-25,S.TOWER6VAN,118.17,9.9,11400.0,2094.0,802.0,2726.0,2437.0,115.0,426.0,5693.0,937.0,311.0,0.1275,0.0366875,0.84603125,2978.0,0.9226985242373492,48.17635609674048,5.444126074495967,0.8183344526525124,67,0.19,1.29,0.033,0.019,0.19,1.7325,46.6415,32.852000000000004,5.249,2.1365,9.788,0.0455,1.419702919063708,1.3485853898309985
24104317,2024-06-25,2062BK1,127.2,10.0,9507.0,2088.0,812.0,2634.0,1689.0,244.0,0.0,6069.0,979.0,0.0,0.1275,0.0366875,0.84603125,1933.0,0.9271137026171496,47.712264150568295,4.553160919538049,0.8737713398857353,6,0.2,0.78,0.025,0.025,0.2,0.561,50.381,33.003,4.726,0.961,8.935,0.016,1.5265119379469156,1.5009980634589604
24104319,2024-06-25,2830C20MMNC,129.59,7.21,8751.0,2496.0,790.0,2866.0,1581.0,231.0,0.0,6383.0,1036.0,0.0,0.1275,0.0366875,0.84603125,1812.0,0.9472953216305022,49.255343776145885,3.5060096153832108,0.8725165562909092,17,0.21,0.76,0.03,0.028,0.19,21.795,48.6,17.402,0.929,1.166,6.083,2.396,2.792621961730736,1.2398591764885964
24104322,2024-06-25,2062BK1,124.6,7.9,8040.0,3243.0,792.0,3465.0,1621.0,255.0,0.0,6365.0,1056.0,0.0,0.1275,0.0366875,0.84603125,1876.0,0.9403773584834688,51.08346709429307,2.4791859389446564,0.864072494669049,6,0.21,0.77,0.038,0.025,0.19,0.0,0.0,0.0,0.0,0.0,0.0,0.0,0.0,0.0
24104325,2024-06-25,S.TOWER6VAN,123.2,8.0,8568.0,2496.0,863.0,3657.0,2484.0,99.0,474.0,6355.0,1047.0,0.0,0.1275,0.0366875,0.84603125,3057.0,0.9390243902367454,51.58279220737352,3.4326923076909326,0.8125613346415399,67,0.2,1.36,0.026,0.023,0.213,18.971,51.062,18.438,1.427,1.06,4.684,2.568,2.769239112750149,1.3649291633253142
24104329,2024-06-25,S.TOWER6VAN,126.47,8.1,9588.0,2016.0,785.0,2373.0,2231.0,58.0,325.0,5993.0,993.0,0.0,0.1275,0.0366875,0.84603125,2614.0,0.9398082782125304,47.38673203093708,4.7559523809500215,0.8534812547816168,67,0.195,1.385,0.03,0.025,0.208,1.473,48.794,30.469,6.598,2.524,7.967,0.072,1.6013784049885131,1.5275334189024197
24104331,2024-06-25,2830C20MMNC,113.16,0.0,9003.0,1986.0,800.0,1513.0,1364.0,251.0,0.0,5547.0,918.0,0.0,0.1275,0.0366875,0.84603125,1615.0,0.999999999991163,49.01908801653394,4.533232628396509,0.8445820433431303,17,0.189,0.77,0.023,0.023,0.218,11.625,51.016999999999996,24.381500000000003,3.091,1.0065,6.1754999999999995,1.148,2.0923613247205983,1.416843713115323
24304318,2024-06-25,S.TOWER6VAN,132.8,8.16,9375.0,1266.0,806.0,4100.0,2396.0,98.0,397.0,6742.0,1040.0,0.0,0.1275,0.0366875,0.84603125,2891.0,0.9421112372237366,50.768072288774334,7.405213270136331,0.8287789692145179,67,0.19,1.3,0.026,0.019,0.21,1.602,48.068,31.574,6.678,1.868,8.279,0.043,1.522343626286619,1.4488350363203424
24204330,2024-06-25,S.TOWER6VAN,127.87,0.0,10218.0,2001.0,809.0,2686.0,2322.0,84.0,375.0,6373.0,1329.0,0.0,0.1275,0.0366875,0.84603125,2781.0,0.9999999999921796,49.83968092555064,5.106446776609142,0.8349514563103794,67,0.191,1.325,0.022,0.018,0.235,1.16,48.099,31.341,5.765,2.922,9.03,0.031,1.5346499904281792,1.4798781613439174
24204336,2024-06-25,2830C20MMNC,121.61,7.21,10515.0,1329.0,817.0,1270.0,1650.0,257.0,0.0,6804.0,1181.0,0.0,0.1275,0.0366875,0.84603125,1907.0,0.9440304300501164,55.94934627040581,7.911963882612557,0.8652333508123412,17,0.19,0.79,0.019,0.018,0.19,26.192,48.391,15.561,0.884,0.969,4.318,2.264,3.1095617529880477,1.1589548306749053
24204339,2024-06-25,S.TOWER6VAN,130.92,7.22,10584.0,1704.0,809.0,858.0,2450.0,138.0,445.0,7098.0,1865.0,0.0,0.1275,0.0366875,0.84603125,3033.0,0.9477341827063288,54.21631530664364,6.211267605630158,0.807781074843123,67,0.2,1.31,0.021,0.018,0.2,22.55,50.97,17.28,0.83,1.38,4.47,2.66,2.949482090156819,1.2796565489191836
24204352,2024-06-25,S.TOWER6VAN,123.23,8.16,10503.0,2991.0,811.0,2109.0,2393.0,105.0,449.0,6648.0,1098.0,359.0,0.1275,0.0366875,0.84603125,2947.0,0.9378948169500122,53.94790229608092,3.51153460381026,0.8120122158124153,67,0.19,1.25,0.023,0.019,0.19,21.102,50.957,16.333,0.768,1.505,5.738,2.096,3.1196889922860294,1.3611764077358692
24104343,2024-06-25,2830C20MMNC,126.8,7.15,9993.0,1002.0,807.0,2938.0,1736.0,250.0,0.0,4653.0,781.0,0.0,0.1275,0.0366875,0.84603125,1986.0,0.9466218738264532,36.69558359592512,9.973053892205616,0.8741188318223192,17,0.197,0.732,0.03,0.024,0.213,22.78,47.33,17.92,1.11,1.56,3.77,2.19,2.6410356564923827,1.1628706911378097
24304368,2024-06-26,S.TOWER6VAN,129.05,7.22,9174.0,2538.0,704.0,3321.0,2412.0,112.0,400.0,6555.0,1122.0,0.0,0.1271666666666666,0.0487916666666666,0.6885416666666666,2924.0,0.9470169516331768,50.794265788060486,3.614657210400467,0.8248974008205113,67,0.173,1.299,0.027,0.02,0.247,0.873,48.011,27.705,10.897,1.741,9.003,0.12,1.7328737457590415,1.6799398159487737
24104248,2024-06-26,R34,126.02,0.0,11991.0,1962.0,998.0,5039.0,1188.0,220.0,0.0,5941.0,1060.0,0.0,0.1271666666666666,0.0487916666666666,0.6885416666666666,1408.0,0.9999999999920648,47.14331058524724,6.111620795103919,0.8437499999994007,66,0.63,0.75,0.021,0.026,0.21,17.365,47.659,20.807,1.33,1.195,6.854,2.906,2.2904171472510573,1.2485002488670003
24304360,2024-06-26,1786500D,121.5,7.75,10029.0,2007.0,798.0,2766.0,1693.0,288.0,0.0,6907.0,3400.0,0.0,0.1271666666666666,0.0487916666666666,0.6885416666666666,1981.0,0.9400386847122628,56.84773662504652,4.997010463375687,0.8546188793534303,2,0.2,0.77,0.022,0.018,0.226,19.187,50.66,18.342,1.631,1.101,4.883,2.394,2.7618164967562557,1.3498534505728752
24304341,2024-06-26,S.TOWER6VAN,124.7,7.63,10422.0,2610.0,630.0,3567.0,2356.0,159.0,352.0,6597.0,1053.0,0.0,0.1271666666666666,0.0487916666666666,0.6885416666666666,2867.0,0.9423411168975868,52.902967120666375,3.993103448274332,0.8217649110565672,67,0.196,1.256,0.028,0.021,0.195,22.11,50.93,17.48,0.93,1.38,4.54,2.62,2.913448887363423,1.2864034755373697
24304375,2024-06-26,1786500D,131.9,6.85,8931.0,2679.0,665.0,2034.0,1806.0,267.0,0.0,6922.0,1074.0,0.0,0.1271666666666666,0.0487916666666666,0.6885416666666666,2073.0,0.9506306306237794,52.479150871474765,3.333706606941645,0.871201157741982,2,0.22,0.77,0.026,0.026,0.222,29.952,48.71,13.477,0.909,0.463,2.975,2.276,3.614037691052085,1.1215749481924937
24304385,2024-06-26,S.TOWER6VAN,129.1,7.23,8844.0,1515.0,749.0,2334.0,2400.0,0.0,454.0,6573.0,1137.0,0.0,0.1271666666666666,0.0487916666666666,0.6885416666666666,2854.0,0.946966918499619,50.91402013903243,5.837623762372385,0.8409250175189765,67,0.161,1.258,0.039,0.034,0.232,2.549,48.395,27.473,5.881,5.554,8.081,0.232,1.761483584479872,1.6119308530126903
24304390,2024-06-26,S.TOWER6VAN,128.19,7.2,8955.0,1998.0,699.0,3597.0,2433.0,104.0,440.0,6415.0,1078.0,327.0,0.1271666666666666,0.0487916666666666,0.6885416666666666,2977.0,0.9468202969130156,50.04290506240704,4.481981981979739,0.8172657037283113,67,0.2,1.34,0.03,0.024,0.22,23.312,49.054,17.842,0.934,1.058,3.611,2.462,2.749201367483047,1.1919329364597258
24304396,2024-06-26,S.TOWER6VAN,127.94,8.97,8784.0,2007.0,696.0,3164.0,2453.0,112.0,413.0,6306.0,1003.0,420.0,0.1271666666666666,0.0487916666666666,0.6885416666666666,2978.0,0.9344825067494378,49.28872909137652,4.376681614347596,0.8237071860306167,67,0.183,1.29,0.021,0.032,0.194,20.295,50.017,18.123,0.976,0.793,5.748,2.402,2.759710880600309,1.3018818813607849
24304377,2024-06-26,S.TOWER6VAN,125.7,6.85,9420.0,2664.0,735.0,2062.0,2475.0,88.0,448.0,6744.0,1047.0,0.0,0.1271666666666666,0.0487916666666666,0.6885416666666666,3011.0,0.9483213881482586,53.65155131222234,3.5360360360347087,0.8219860511455257,67,0.192,1.294,0.021,0.021,0.218,18.79,50.136,18.562,1.839,0.855,6.059,2.129,2.7008565425847113,1.3422215083125852
24204392,2024-06-26,S.TOWER6VAN,131.37,6.3,11115.0,1575.0,795.0,1855.0,2491.0,88.0,554.0,6211.0,1074.0,0.0,0.1271666666666666,0.0487916666666666,0.6885416666666666,3133.0,0.9542383961578104,47.278678541164055,7.057142857138376,0.7950845834660725,67,0.186,1.299,0.02,0.017,0.215,17.886,49.988,19.651,0.98,0.899,5.828,2.999,2.5436596784042336,1.3316639139005808
24304338,2024-06-26,S.TOWER6VAN,125.3,8.14,9951.0,2685.0,709.0,3070.0,2372.0,85.0,349.0,6550.0,1043.0,0.0,0.1271666666666666,0.0487916666666666,0.6885416666666666,2806.0,0.9389988009521958,52.27454110093955,3.706145251395268,0.8453314326440323,67,0.2,1.284,0.03,0.024,0.213,9.616,48.716,26.363500000000002,3.663,1.225,7.4875,1.256,1.847787744884219,1.353955614846931
24204361,2024-06-26,1786500D,118.36,6.3,8619.0,2415.0,817.0,0.0,1556.0,260.0,0.0,6311.0,1046.0,409.0,0.1271666666666666,0.0487916666666666,0.6885416666666666,1816.0,0.9494625380960254,53.32037850580162,3.568944099377404,0.8568281938321273,2,0.21,0.77,0.025,0.015,0.221,18.99,50.819,18.545,1.481,1.066,4.763,2.546,2.7401596031489266,1.3538736146632568
24104351,2024-06-26,2830C20MMNC,128.08,8.14,10311.0,2634.0,810.0,2517.0,1641.0,257.0,0.0,6025.0,1057.0,334.0,0.1271666666666666,0.0487916666666666,0.6885416666666666,1898.0,0.9402437233817336,47.04091192967645,3.9145785876978314,0.8645943097993337,17,0.192,0.76,0.026,0.023,0.209,22.338,50.273,16.956,1.028,0.933,4.709,2.239,2.9647343280061333,1.279373966153455
24304350,2024-06-26,SAILTOWER6VA,126.22,7.16,10581.0,2085.0,798.0,3197.0,1812.0,0.0,789.0,6491.0,1090.0,0.0,0.1271666666666666,0.0487916666666666,0.6885416666666666,2601.0,0.9463187884169568,51.42608144468843,5.074820143882458,0.696655132641024,68,0.188,1.35,0.026,0.017,0.237,1.274,49.062,25.99,12.777,1.335,8.085,0.062,1.887653418491016,1.7994498441225013
24204389,2024-06-26,S.TOWER6VAN,137.03,7.68,9627.0,1032.0,825.0,2136.0,2521.0,101.0,550.0,5271.0,1207.0,0.0,0.1271666666666666,0.0487916666666666,0.6885416666666666,3172.0,0.946928339430952,38.4660293363609,9.328488372083983,0.7947667087008844,67,0.186,1.303,0.02,0.02,0.23,22.842,47.035,18.439,0.942,1.02,5.54,2.547,2.5507049891540126,1.139358558209389
24104357,2024-06-26,S.TOWER6VAN,137.47,0.0,11178.0,3075.0,865.0,4189.0,2533.0,118.0,425.0,6494.0,1135.0,0.0,0.1271666666666666,0.0487916666666666,0.6885416666666666,3076.0,0.9999999999927256,47.23939768642439,3.63512195121833,0.823472041612216,67,0.184,1.278,0.03,0.025,0.237,10.9475,50.6475,24.674,2.7154999999999996,1.585,6.4815,1.3025,2.05258358662614,1.4217839848410416
24104367,2024-06-26,1786500D,125.15,6.3,10665.0,2523.0,812.0,2762.0,1686.0,257.0,0.0,6195.0,1141.0,320.0,0.1271666666666666,0.0487916666666666,0.6885416666666666,1943.0,0.9520730315636968,49.50059928046743,4.227110582638039,0.8677303139470572,2,0.2,0.72,0.029,0.026,0.208,0.59,48.256,27.806,11.054,1.706,8.921,0.036,1.7353903693314632,1.6993344367362748
24204370,2024-06-26,1786500D,126.02,7.76,10089.0,1497.0,814.0,2130.0,1758.0,263.0,0.0,6559.0,1272.0,0.0,0.1271666666666666,0.0487916666666666,0.6885416666666666,2021.0,0.941994319024204,52.04729407989171,6.73947895791133,0.8698664027704751,2,0.23,0.74,0.021,0.019,0.238,1.125,48.884,28.216,9.503,1.686,8.832,0.086,1.7324308041251726,1.6660077704314633
24104374,2024-06-26,S.TOWER6VAN,129.4,7.5,9627.0,4005.0,832.0,2000.0,2484.0,98.0,420.0,6469.0,1084.0,0.0,0.1271666666666666,0.0487916666666666,0.6885416666666666,3002.0,0.945215485749122,49.99227202434319,2.40374531835146,0.8274483677545544,67,0.19,1.31,0.027,0.021,0.209,1.23,48.934,29.52,8.183,1.633,8.686,0.101,1.657599674807764,1.5912978439725536
24104372,2024-06-26,2830C20MMNC,131.9,6.52,11067.0,2484.0,782.0,4185.0,1584.0,237.0,0.0,6568.0,1130.0,0.0,0.1271666666666666,0.0487916666666666,0.6885416666666666,1821.0,0.9528969801982886,49.7952994689174,4.455314009660042,0.8698517298183032,17,0.173,0.703,0.023,0.02,0.243,20.308,50.373,17.921,0.906,0.784,5.677,2.401,2.8106796116504853,1.3176301334030867
24104394,2024-06-26,C20MMNATLT,125.82,6.3,8940.0,2118.0,817.0,2054.0,1733.0,254.0,0.0,6339.0,2474.0,0.0,0.1271666666666666,0.0487916666666666,0.6885416666666666,1987.0,0.95231607628707,50.38149737680511,4.22096317280254,0.8721690991439999,41,0.219,0.776,0.023,0.025,0.165,18.24,50.221,19.111,1.06,0.943,5.813,2.833,2.627720803683549,1.3445330905975583
24104386,2024-06-26,S.TOWER6VAN,129.87,10.82,7857.0,3102.0,807.0,2039.0,2433.0,118.0,474.0,6440.0,1053.0,0.0,0.1271666666666666,0.0487916666666666,0.6885416666666666,3025.0,0.9230933257450916,49.58804958766776,2.5328820116046,0.8042975206608911,67,0.198,1.313,0.034,0.033,0.215,0.929,48.304,27.566,10.828,1.724,8.899,0.109,1.7522399970979796,1.695115103874228
24104346,2024-06-26,SAILTOWER6VA,128.51,6.98,10479.0,1551.0,800.0,3492.0,1941.0,0.0,832.0,6194.0,1066.0,0.0,0.1271666666666666,0.0487916666666666,0.6885416666666666,2773.0,0.9484832828921068,48.19858376742512,6.756286266920209,0.6999639379730617,68,0.185,1.345,0.033,0.016,0.228,0.596,48.475,26.195,12.647,1.411,8.88,0.021,1.850473354710643,1.8093087488802626
24104376,2024-06-26,2830C20MMNC,130.6,6.4,7935.0,2481.0,790.0,1973.0,1582.0,254.0,0.0,6590.0,1059.0,0.0,0.1271666666666666,0.0487916666666666,0.6885416666666666,1836.0,0.9532846715258884,50.459418070057744,3.1983071342187834,0.86165577342001,17,0.184,0.736,0.025,0.026,0.219,19.66,49.406,18.508,1.81,0.811,6.04,2.14,2.6692960181533305,1.294401215646205
24304419,2024-06-27,2062BK1,129.13,7.33,9282.0,2199.0,930.0,2556.0,1916.0,261.0,0.0,1358.0,229.0,5553.0,0.1296666666666666,0.0348888888888888,0.921925925925926,2177.0,0.9462846255243568,10.51653372562134,4.221009549793442,0.8801102434538907,6,0.21,0.74,0.019,0.029,0.21,1.728,49.15,28.172,9.873,1.987,7.216,0.091,1.7445781421928797,1.6437577338550549
24304422,2024-06-27,1786500D,130.78,7.33,9807.0,2931.0,972.0,3442.0,1925.0,264.0,0.0,6758.0,1046.0,0.0,0.1296666666666666,0.0348888888888888,0.921925925925926,2189.0,0.946926363037094,51.67456797635973,3.3459570112578145,0.8793969849242214,2,0.202,0.711,0.019,0.024,0.227,1.747,48.475,28.609,10.076,2.003,7.216,0.092,1.6943376441803564,1.5968310439107947
24304430,2024-06-27,1786500D,127.6,7.4,10011.0,2529.0,694.0,4148.0,1637.0,302.0,217.0,6807.0,1495.0,0.0,0.1296666666666666,0.0348888888888888,0.921925925925926,2156.0,0.9451851851781838,53.34639498390794,3.9584816132843184,0.7592764378475143,2,0.21,0.81,0.017,0.023,0.209,1.962,52.16,29.501,5.997,2.361,6.089,0.094,1.768015727747271,1.6577676074243577
24304433,2024-06-27,2062BK1,131.21,7.12,9762.0,1932.0,702.0,3846.0,1633.0,270.0,176.0,6921.0,1485.0,0.0,0.1296666666666666,0.0348888888888888,0.921925925925926,2079.0,0.948528880207124,52.747504000817415,5.052795031053285,0.7854737854734076,6,0.2,0.72,0.026,0.031,0.22,23.054,48.344,18.468,1.087,0.895,4.339,2.173,2.6175753966105364,1.1642704043542134
24304446,2024-06-27,S.TOWER6VAN,114.9,6.99,11142.0,3282.0,751.0,1730.0,2582.0,159.0,437.0,5770.0,913.0,566.0,0.1296666666666666,0.0348888888888888,0.921925925925926,3178.0,0.9426532119046463,50.21758050434971,3.394881170017247,0.8124606670859621,67,0.19,1.329,0.021,0.021,0.225,31.759,44.501,15.912,0.984,0.976,2.561,1.735,2.796518569722868,0.9334829669407618
24304436,2024-06-27,S.TOWER6VAN,125.6,7.24,10347.0,1899.0,770.0,4062.0,2445.0,108.0,431.0,6305.0,1108.0,265.0,0.1296666666666666,0.0348888888888888,0.921925925925926,2984.0,0.94549834386521,50.19904458558759,5.448657187990812,0.819369973190074,67,0.188,1.254,0.021,0.023,0.24,23.14,48.454,18.317,1.022,0.888,4.332,2.207,2.6451577683153182,1.1687490954701143
24304415,2024-06-27,2062BK1,127.74,7.85,9237.0,2226.0,966.0,2197.0,1899.0,258.0,0.0,6645.0,1024.0,0.0,0.1296666666666666,0.0348888888888888,0.921925925925926,2157.0,0.9421048749838328,52.019727571222646,4.149595687329672,0.8803894297631524,6,0.2,0.75,0.021,0.026,0.22,28.239,45.765,16.185,0.916,0.895,3.893,2.518,2.827443469665143,1.0301631963984244
24104426,2024-06-27,2062BK1,134.91,0.0,10503.0,2556.0,804.0,3258.0,1780.0,297.0,219.0,2258.0,1664.0,0.0,0.1296666666666666,0.0348888888888888,0.921925925925926,2296.0,0.9999999999925876,16.73708398178981,4.109154929575857,0.7752613240414742,6,0.21,0.79,0.035,0.029,0.2,18.112,50.324,19.217,1.048,0.924,5.768,2.851,2.61858674159642,1.348084650415216
24104424,2024-06-27,2062BK1,132.72,7.21,9492.0,1395.0,797.0,2873.0,1789.0,301.0,0.0,6455.0,1032.0,0.0,0.1296666666666666,0.0348888888888888,0.921925925925926,2090.0,0.9484742371117812,48.63622664218931,6.80430107526394,0.8559808612436096,6,0.2,0.77,0.026,0.032,0.22,1.623,50.647,29.017,6.582,1.204,8.825,0.106,1.7453649458956508,1.6529160275447927
24104420,2024-06-27,2830C20MMNC,126.06,7.55,9384.0,2004.0,805.0,4158.0,1792.0,298.0,0.0,6309.0,1152.0,0.0,0.1296666666666666,0.0348888888888888,0.921925925925926,2090.0,0.9434922535667728,50.0475963822779,4.682634730536585,0.8574162679421735,17,0.19,0.74,0.04,0.03,0.19,2.492,47.31,28.511,6.227,5.357,8.025,0.248,1.6593013468013469,1.5259321377886725
24104414,2024-06-27,C20MMNATLT,130.57,7.66,9435.0,2610.0,810.0,1702.0,1692.0,265.0,0.0,6491.0,1064.0,0.0,0.1296666666666666,0.0348888888888888,0.921925925925926,1957.0,0.9445851117634048,49.71279773263604,3.614942528734247,0.8645886561058433,41,0.2,0.77,0.04,0.033,0.22,30.414,47.686,13.253,0.684,0.805,3.832,1.894,3.597857250641316,1.0920124576348813
24204402,2024-06-27,C20MMNATLT,125.68,7.21,8709.0,1485.0,811.0,1589.0,1691.0,246.0,0.0,6352.0,1046.0,0.0,0.1296666666666666,0.0348888888888888,0.921925925925926,1937.0,0.9457446007905356,50.54105665141199,5.864646464642515,0.8729994837372881,41,0.209,0.83,0.023,0.033,0.228,2.312,50.356,31.348,4.111,1.517,8.575,0.167,1.6063032313630419,1.4959745699771252
24204416,2024-06-27,2062BK1,0.0,5.36,8535.0,1989.0,822.0,1342.0,1704.0,263.0,0.0,6576.0,1145.0,0.0,0.1296666666666666,0.0348888888888888,0.921925925925926,1967.0,0.0,6576000000000.0,4.291101055804781,0.8662938484998138,6,0.21,0.72,0.017,0.028,0.22,22.622,49.313,17.007,0.728,1.041,5.313,2.324,2.8994002822201312,1.2443350996719658
24204418,2024-06-27,1786500D,130.54,7.45,8940.0,1995.0,822.0,1953.0,1725.0,287.0,0.0,6562.0,1060.0,266.0,0.1296666666666666,0.0348888888888888,0.921925925925926,2012.0,0.9460105804699906,50.26811705185945,4.481203007516551,0.8573558648107071,2,0.21,0.71,0.018,0.024,0.201,29.503,47.973,13.603,0.621,0.846,4.076,1.929,3.5263892972655104,1.112881898531561
24204421,2024-06-27,2062BK1,130.82,7.21,9747.0,1989.0,814.0,2484.0,1698.0,304.0,0.0,6496.0,1115.0,315.0,0.1296666666666666,0.0348888888888888,0.921925925925926,2002.0,0.9477649786209682,49.65601589932996,4.900452488685319,0.8481518481514245,6,0.22,0.73,0.026,0.023,0.22,0.2655,24.676,15.581,3.2315,0.236,5.23,0.0105,1.5836221280965217,1.557091023820792
24204435,2024-06-27,2830C20HMNAK,117.5,8.97,9801.0,2304.0,715.0,1821.0,2390.0,111.0,554.0,6562.0,1095.0,329.0,0.1296666666666666,0.0348888888888888,0.921925925925926,3055.0,0.9290740887093456,55.846808510163,4.2539062499981535,0.7823240589195475,15,0.197,1.097,0.022,0.022,0.198,11.580499999999999,48.2475,24.483,3.351,2.028,7.423,1.0995,1.9705726188531285,1.337811421203677
24204437,2024-06-27,1786500D,126.94,9.89,11097.0,2298.0,814.0,1143.0,1779.0,280.0,0.0,6899.0,1169.0,0.0,0.1296666666666666,0.0348888888888888,0.921925925925926,2059.0,0.9277205291169502,54.34851110718175,4.828981723235496,0.8640116561433395,2,0.18,0.74,0.021,0.024,0.235,22.754,52.262,15.933,1.012,1.114,2.882,2.413,3.27990460650182,1.3508581472291152
24104429,2024-06-27,2062BK1,123.87,8.14,9654.0,2175.0,654.0,2736.0,1431.0,301.0,213.0,5926.0,966.0,0.0,0.1296666666666666,0.0348888888888888,0.921925925925926,1945.0,0.938338004689506,47.8404779200142,4.438620689653131,0.7357326478145317,6,0.208,0.772,0.019,0.026,0.232,21.864,49.023,17.617,1.13,1.043,5.494,2.188,2.78255193552049,1.2416544248011754
