Repository: SiddharthKumar268/FerroMind

# FerroMind
*Ferro-Alloy Optimisation using Machine Learning*
**SAIL Durgapur Steel Plant | Steel Melting Shop**
Intern: Siddharth Kumar | FY 2023-24 to FY 2025-26

---

## Quick Start

```bash

# 2. Place raw Excel files in data/raw/

## Dataset

| | |
|---|---|
| Total heats after cleaning | 47,421 |
| Training set | 37,936 heats (Apr 2023 – Jun 2025) |
| Test set | 9,485 heats (Jun 2025 – Dec 2025) |
| Input features | 21 (16 raw + 5 engineered) |
| Target variables | Mn, Si, C, S, P |
| BOF grades | 76 distinct grades |
| Split method | Chronological 80/20 — no shuffle, no leakage |

---

File: data/processed/sms_train.csv (part 40 of 253)
Heat_Number,Date,BOF Grade Code,Hot Metal Addn. Weight,Scrap Addn. Weight,Lime Into Converter,Dolomite Into Converter,Lime Into Ladle,Iron Ore Into Converter,SIMN Into Ladle,FESI Into Ladle,FEMN Into Ladle,Measered O2 Mainblow II,Duration of Mainblow I/II,Measered O2 2nd Blow,HM_P,HM_S,HM_Si,Total_FA_Ladle,HM_Ratio,O2_per_ton_HM,Lime_Dolo_Ratio,SiMn_FA_Fraction,Grade_Encoded,C,Mn,P,S,Si
23306810,2023-08-06,2062BK1,125.39,8.27,10401.0,2085.0,887.0,2283.0,1733.0,221.0,0.0,6902.0,1202.0,0.0,0.16733333333333333,0.03185714285714286,0.7649523809523809,1954.0,0.9381265898478369,55.04426190242408,4.988489208630701,0.8868986693956566,6,0.21,0.87,0.021,0.02,0.22
23306808,2023-08-06,EXPORTDSP14,127.73,8.66,11130.0,2076.0,712.0,2496.0,1770.0,288.0,0.0,6091.0,1484.0,0.0,0.16733333333333333,0.03185714285714286,0.7649523809523809,2058.0,0.9365056089087432,47.686526265969725,5.361271676297996,0.8600583090374829,55,0.22,0.75,0.025,0.02,0.22
23206805,2023-08-06,2062BK1,123.48,8.88,8901.0,2355.0,737.0,2043.0,1678.0,290.0,213.0,6084.0,1068.0,250.0,0.16733333333333333,0.03185714285714286,0.7649523809523809,2181.0,0.9329102447798965,49.27113702584004,3.7796178343932993,0.7693718477758966,6,0.22,0.85,0.024,0.02,0.19
23306806,2023-08-06,2830C20MMNC,120.66,7.27,9474.0,0.0,804.0,3002.0,1804.0,363.0,0.0,6604.0,1204.0,0.0,0.16733333333333333,0.03185714285714286,0.7649523809523809,2167.0,0.9431720472059473,54.73230565179237,9474000000000.0,0.8324873096442859,17,0.22,0.79,0.022,0.018,0.25
23306800,2023-08-06,SEQRFE550D,123.47,6.07,10881.0,1992.0,715.0,2604.0,1864.0,241.0,0.0,6528.0,1078.0,0.0,0.16733333333333333,0.03185714285714286,0.7649523809523809,2105.0,0.9531418866685725,52.8711427872935,5.462349397587619,0.8855106888356838,73,0.19,0.8,0.025,0.017,0.2
23306798,2023-08-06,2830C20MMNC,134.39,9.66,8871.0,1989.0,646.0,2157.0,1790.0,332.0,0.0,6326.0,1048.0,0.0,0.16733333333333333,0.03185714285714286,0.7649523809523809,2122.0,0.9329399513992854,47.071954758188326,4.460030165910276,0.8435438265783018,17,0.22,0.76,0.024,0.015,0.2
23206828,2023-08-06,EXPORTDSP14,125.55,10.21,9384.0,1545.0,1813.0,3114.0,1711.0,277.0,0.0,6672.0,1403.0,0.0,0.16733333333333333,0.03185714285714286,0.7649523809523809,1988.0,0.9247937536761581,53.14217443207374,6.073786407763059,0.8606639839029876,55,0.19,0.65,0.034,0.015,0.2
23306797,2023-08-06,1786500D,123.58,9.7,6915.0,1185.0,699.0,1003.0,1841.0,224.0,0.0,6210.0,1015.0,232.0,0.16733333333333333,0.03185714285714286,0.7649523809523809,2065.0,0.9272208883483852,50.25084965164063,5.8354430379697595,0.8915254237283818,2,0.22,0.76,0.022,0.015,0.18
23206820,2023-08-06,EXPORTDSP14,126.52,9.49,9153.0,1995.0,803.0,1905.0,1681.0,294.0,0.0,5939.0,2728.0,0.0,0.16733333333333333,0.03185714285714286,0.7649523809523809,1975.0,0.9302257186903153,46.94119506760242,4.58796992480973,0.8511392405058982,55,0.2,0.74,0.029,0.016,0.2
23206818,2023-08-06,2830C20MMNAK,129.9,0.0,7605.0,1932.0,806.0,1037.0,1647.0,294.0,213.0,4819.0,832.0,0.0,0.16733333333333333,0.03185714285714286,0.7649523809523809,2154.0,0.9999999999923018,37.09776751318631,3.9363354037246707,0.7646239554313999,16,0.23,0.8,0.028,0.019,0.23
23206813,2023-08-06,2062BK1,125.4,10.21,13065.0,1941.0,696.0,1947.0,1667.0,294.0,219.0,6505.0,1129.0,0.0,0.16733333333333333,0.03185714285714286,0.7649523809523809,2180.0,0.9247105670605066,51.87400318937899,6.731066460583858,0.7646788990822181,6,0.2,0.86,0.023,0.017,0.18
23206811,2023-08-06,EXPORTDSP14,120.71,9.27,3408.0,1854.0,745.0,2196.0,1664.0,297.0,216.0,6298.0,1108.0,0.0,0.16733333333333333,0.03185714285714286,0.7649523809523809,2177.0,0.9286813355829461,52.17463341850572,1.8381877022643807,0.7643546164442975,55,0.19,0.8,0.025,0.017,0.21
23206807,2023-08-06,2062BK1,122.46,7.52,11139.0,2583.0,698.0,2688.0,1688.0,294.0,213.0,6249.0,1022.0,570.0,0.16733333333333333,0.03185714285714286,0.7649523809523809,2195.0,0.9421449453689634,51.02890739791745,4.312427409986716,0.7690205011386018,6,0.18,0.79,0.021,0.016,0.21
23206792,2023-08-06,2062BK1,128.59,9.67,8193.0,1323.0,795.0,2296.0,1711.0,270.0,0.0,5822.0,950.0,664.0,0.16733333333333333,0.03185714285714286,0.7649523809523809,1981.0,0.9300593085423836,45.27568240107881,6.192743764167655,0.8637051993938093,6,0.21,0.78,0.026,0.023,0.19
23206801,2023-08-06,2830C20MMNC,125.31,6.81,9837.0,2397.0,800.0,2992.0,1694.0,304.0,0.0,6389.0,1092.0,0.0,0.16733333333333333,0.03185714285714286,0.7649523809523809,1998.0,0.9484559491299693,50.98555582115565,4.1038798498105535,0.8478478478474235,17,0.18,0.74,0.025,0.016,0.19
23306802,2023-08-06,2062BK1,122.93,7.08,9708.0,1971.0,707.0,3165.0,1851.0,322.0,0.0,6555.0,1077.0,0.0,0.16733333333333333,0.03185714285714286,0.7649523809523809,2173.0,0.9455426505580683,53.32302936587226,4.925418569251687,0.8518177634602615,6,0.2,0.78,0.025,0.017,0.21
23206790,2023-08-06,SEQRFE550D,134.12,0.0,10104.0,1749.0,795.0,3985.0,1559.0,273.0,0.0,5613.0,978.0,0.0,0.16733333333333333,0.03185714285714286,0.7649523809523809,1832.0,0.9999999999925441,41.850581568432375,5.777015437389493,0.8509825327506272,73,0.22,0.8,0.023,0.016,0.22
23206796,2023-08-06,2062BK1,126.97,10.21,8526.0,2523.0,696.0,1936.0,1714.0,287.0,0.0,6195.0,1023.0,0.0,0.16733333333333333,0.03185714285714286,0.7649523809523809,2001.0,0.9255722408446889,48.791053004262494,3.379310344826247,0.8565717141425004,6,0.2,0.76,0.032,0.02,0.2
23206786,2023-08-06,2062BK1,134.73,0.0,13188.0,1551.0,806.0,4714.0,1796.0,304.0,0.0,6509.0,1200.0,0.0,0.16733333333333333,0.03185714285714286,0.7649523809523809,2100.0,0.9999999999925778,48.31143768983663,8.502901353959702,0.855238095237688,6,0.22,0.8,0.022,0.022,0.25
23306789,2023-08-06,2062BK1,133.08,0.0,9969.0,1983.0,727.0,4971.0,1770.0,322.0,0.0,516.0,105.0,6048.0,0.16733333333333333,0.03185714285714286,0.7649523809523809,2092.0,0.9999999999924858,3.8773669972657245,5.0272314674709895,0.8460803059269378,6,0.2,0.81,0.032,0.022,0.19
23306787,2023-08-06,2062BK1,136.55,0.0,10293.0,2337.0,738.0,5585.0,1733.0,221.0,0.0,6664.0,1055.0,0.0,0.16733333333333333,0.03185714285714286,0.7649523809523809,1954.0,0.9999999999926767,48.802636396566804,4.404364569959604,0.8868986693956566,6,0.21,0.79,0.026,0.022,0.21
23306785,2023-08-06,1786500D,120.86,0.0,10005.0,1671.0,732.0,4769.0,1827.0,311.0,0.0,6358.0,1027.0,0.0,0.16733333333333333,0.03185714285714286,0.7649523809523809,2138.0,0.999999999991726,52.60632136312588,5.9874326750413,0.8545369504205544,2,0.2,0.74,0.025,0.026,0.202
23206788,2023-08-06,2062BK1,129.1,0.0,8397.0,0.0,803.0,5428.0,1748.0,277.0,0.0,6303.0,1115.0,0.0,0.16733333333333333,0.03185714285714286,0.7649523809523809,2025.0,0.9999999999922542,48.82261812510595,8396999999999.999,0.8632098765427836,6,0.22,0.75,0.024,0.021,0.22
23306783,2023-08-06,2062BK1,130.86,8.07,9948.0,2004.0,723.0,3088.0,1614.0,298.0,0.0,6003.0,972.0,0.0,0.16733333333333333,0.03185714285714286,0.7649523809523809,1912.0,0.9419131936878867,45.87345254435371,4.964071856284948,0.8441422594137844,6,0.19,0.87,0.021,0.021,0.23
23306781,2023-08-06,2062BK1,122.92,9.28,9978.0,1992.0,804.0,1866.0,1838.0,271.0,0.0,6531.0,1051.0,0.0,0.16733333333333333,0.03185714285714286,0.7649523809523809,2109.0,0.9298033282834358,53.132118450592806,5.0090361445757985,0.8715030820289846,6,0.21,0.91,0.033,0.021,0.26
23206824,2023-08-06,EXPORTDSP14,122.45,7.43,8451.0,1014.0,808.0,2061.0,1701.0,280.0,0.0,6208.0,1137.0,0.0,0.16733333333333333,0.03185714285714286,0.7649523809523809,1981.0,0.9427933476983156,50.69824418088445,8.334319526619,0.858657243815821,55,0.19,0.71,0.032,0.015,0.2
23306777,2023-08-06,C20MMNATLT,121.96,0.0,7080.0,2031.0,688.0,3278.0,1837.0,302.0,0.0,4602.0,738.0,0.0,0.16733333333333333,0.03185714285714286,0.7649523809523809,2139.0,0.9999999999918006,37.73368317450202,3.485967503691046,0.8588125292188599,41,0.2,0.73,0.024,0.018,0.21
23206784,2023-08-06,1786500D,122.75,9.49,9174.0,1092.0,800.0,3503.0,1694.0,331.0,0.0,6203.0,1288.0,0.0,0.16733333333333333,0.03185714285714286,0.7649523809523809,2025.0,0.9282365396179051,50.533604887572025,8.401098901091208,0.8365432098761301,2,0.18,0.74,0.026,0.022,0.216
23206780,2023-08-06,C20MMNATLT,125.46,9.59,9315.0,1104.0,806.0,2845.0,1775.0,287.0,0.0,6600.0,1084.0,0.0,0.16733333333333333,0.03185714285714286,0.7649523809523809,2062.0,0.9289892632289599,52.60640841660604,8.437499999992358,0.8608147429675748,41,0.21,0.77,0.02,0.02,0.25
23306793,2023-08-06,2830C20MMNC,126.97,10.21,9876.0,1977.0,646.0,3593.0,1841.0,315.0,0.0,6424.0,1067.0,322.0,0.16733333333333333,0.03185714285714286,0.7649523809523809,2156.0,0.9255722408446889,50.594628652039106,4.9954476479489145,0.8538961038957078,17,0.23,0.79,0.024,0.019,0.19
23206773,2023-08-06,SEQRFE550D,127.33,9.59,10245.0,1242.0,803.0,3318.0,1772.0,294.0,0.0,6509.0,1120.0,474.0,0.16733333333333333,0.03185714285714286,0.7649523809523809,2066.0,0.9299591001977071,51.11913924408137,8.24879227052476,0.8576960309773196,73,0.2,0.8,0.022,0.016,0.2
23206778,2023-08-06,2062BK1,122.3,9.59,9420.0,984.0,803.0,2710.0,1748.0,280.0,0.0,6490.0,1124.0,294.0,0.16733333333333333,0.03185714285714286,0.7649523809523809,2028.0,0.9272878914176415,53.06623058010575,9.573170731697589,0.8619329388555907,6,0.2,0.78,0.018,0.017,0.25
23206826,2023-08-07,2062BK1,123.28,8.76,9216.0,990.0,784.0,3135.0,1698.0,273.0,0.0,6203.0,1251.0,0.0,0.1811304347826087,0.03052173913043478,0.893695652173913,1971.0,0.9336564677299785,50.31635301711294,9.309090909081506,0.8614916286144793,6,0.19,0.77,0.028,0.014,0.22
23306832,2023-08-07,2062BK1,123.76,10.5,10566.0,2757.0,787.0,2565.0,1755.0,288.0,0.0,6581.0,1076.0,0.0,0.1811304347826087,0.03052173913043478,0.893695652173913,2043.0,0.9217935349253555,53.175500969188946,3.8324265505970865,0.8590308370039849,6,0.2,0.79,0.019,0.012,0.22
23306838,2023-08-07,1786500D,125.97,11.54,9960.0,2928.0,519.0,3689.0,1627.0,254.0,0.0,6845.0,1120.0,0.0,0.1811304347826087,0.03052173913043478,0.893695652173913,1881.0,0.9160788306238378,54.33833452366168,3.4016393442611332,0.8649654439123525,2,0.2,0.75,0.025,0.012,0.217
23306842,2023-08-07,1786500D,121.06,11.86,10422.0,4482.0,890.0,1050.0,1810.0,274.0,0.0,6648.0,1050.0,0.0,0.1811304347826087,0.03052173913043478,0.893695652173913,2084.0,0.9107733975254982,54.91491822191545,2.325301204818758,0.8685220729362435,2,0.22,0.78,0.022,0.013,0.215
23306845,2023-08-07,2062BK1,122.14,11.24,13074.0,4020.0,884.0,1590.0,1865.0,190.0,0.0,6925.0,1209.0,0.0,0.1811304347826087,0.03052173913043478,0.893695652173913,2055.0,0.9157294946699976,56.69723268334127,3.2522388059693403,0.9075425790749841,6,0.21,0.8,0.025,0.013,0.21
23306847,2023-08-07,2062BK1,114.74,10.5,11016.0,1980.0,674.0,1599.0,1807.0,319.0,0.0,6689.0,1123.0,0.0,0.1811304347826087,0.03052173913043478,0.893695652173913,2126.0,0.916160970928488,58.29701934758326,5.563636363633554,0.8499529633109831,6,0.22,0.88,0.024,0.013,0.22
23306850,2023-08-07,C20MMNATLT,125.03,11.1,9642.0,3981.0,724.0,1902.0,1753.0,264.0,0.0,6002.0,1031.0,819.0,0.1811304347826087,0.03052173913043478,0.893695652173913,2017.0,0.9184602952992107,48.00447892467404,2.4220045214764077,0.8691125433808284,41,0.19,0.81,0.027,0.014,0.24
23306855,2023-08-07,C20MMNATLT,125.44,0.0,9747.0,2505.0,674.0,3633.0,1952.0,284.0,0.0,6510.0,1119.0,573.0,0.1811304347826087,0.03052173913043478,0.893695652173913,2236.0,0.999999999992028,51.8973214281577,3.891017964070303,0.87298747763825,41,0.22,0.79,0.025,0.015,0.2
23106862,2023-08-07,2062BK1,133.7,0.0,11466.0,7980.0,792.0,0.0,1685.0,308.0,0.0,6557.0,1032.0,482.0,0.1811304347826087,0.03052173913043478,0.893695652173913,1993.0,0.9999999999925206,49.042632759543444,1.4368421052629778,0.845459106873635,6,0.19,0.77,0.032,0.013,0.24
23306859,2023-08-07,1786500D,121.44,11.66,10602.0,1587.0,978.0,3132.0,1910.0,268.0,0.0,6228.0,1023.0,565.0,0.1811304347826087,0.03052173913043478,0.893695652173913,2178.0,0.9123966942080212,51.28458497981485,6.680529300562898,0.8769513314963834,2,0.19,0.81,0.016,0.015,0.208
23306863,2023-08-07,2062BK1,122.8,11.21,10761.0,1737.0,1618.0,3487.0,2310.0,716.0,0.0,6496.0,1056.0,0.0,0.1811304347826087,0.03052173913043478,0.893695652173913,3026.0,0.9163495261479268,52.89902280087216,6.195164075989525,0.763384005287256,6,0.2,0.73,0.021,0.012,0.22
23306865,2023-08-07,EXPORTDSP14,131.12,10.2,11646.0,1455.0,795.0,4292.0,1920.0,264.0,0.0,6314.0,1028.0,384.0,0.1811304347826087,0.03052173913043478,0.893695652173913,2184.0,0.9278233795575446,48.15436241574013,8.004123711334705,0.8791208791204767,55,0.2,0.77,0.025,0.012,0.19
23306867,2023-08-07,2062BK1,121.54,10.92,10701.0,2136.0,1580.0,3983.0,2602.0,658.0,0.0,6501.0,1061.0,0.0,0.1811304347826087,0.03052173913043478,0.893695652173913,3260.0,0.9175600181117504,53.48856343546578,5.009831460671812,0.7981595092022091,6,0.18,0.74,0.024,0.015,0.24
23306869,2023-08-07,EXPORTDSP14,121.1,11.86,10986.0,1419.0,818.0,3956.0,1895.0,237.0,0.0,6152.0,1001.0,282.0,0.1811304347826087,0.03052173913043478,0.893695652173913,2132.0,0.9108002406670369,50.80099091617836,7.742071881601309,0.8888367729826976,55,0.22,0.77,0.025,0.014,0.2
23306871,2023-08-07,2062BK1,122.13,10.86,9480.0,1089.0,575.0,1856.0,1708.0,254.0,0.0,6494.0,1075.0,0.0,0.1811304347826087,0.03052173913043478,0.893695652173913,1962.0,0.9183397247844324,53.172848603511234,8.70523415977162,0.8705402650352342,6,0.21,0.73,0.021,0.012,0.2
23306873,2023-08-07,2062BK1,143.38,0.0,10131.0,987.0,854.0,5664.0,1672.0,176.0,0.0,571.0,115.0,0.0,0.1811304347826087,0.03052173913043478,0.893695652173913,1848.0,0.9999999999930256,3.9824243269355395,10.264437689959205,0.9047619047614152,6,0.2,0.74,0.02,0.013,0.19
23306875,2023-08-07,EXPORTDSP14,124.79,11.54,9987.0,2001.0,771.0,3473.0,1667.0,267.0,0.0,6661.0,1075.0,0.0,0.1811304347826087,0.03052173913043478,0.893695652173913,1934.0,0.9153524535985084,53.37767449272074,4.99100449774863,0.8619441571867311,55,0.21,0.75,0.023,0.012,0.18
23306861,2023-08-07,1786500D,118.31,10.76,10629.0,1308.0,812.0,3030.0,1895.0,289.0,0.0,6311.0,1019.0,222.0,0.1811304347826087,0.03052173913043478,0.893695652173913,2184.0,0.9166343844354489,53.34291268655783,8.126146788984613,0.8676739926735954,2,0.18,0.76,0.02,0.012,0.179
23106227,2023-08-07,2062BK1,126.8,8.88,10053.0,2313.0,797.0,2049.0,1533.0,267.0,0.0,6590.0,1068.0,177.0,0.1811304347826087,0.03052173913043478,0.893695652173913,1800.0,0.9345518867855649,51.9716088323977,4.3463035019436465,0.8516666666661935,6,0.2,0.73,0.02,0.014,0.22
23306829,2023-08-07,2062BK1,127.12,5.67,9036.0,2973.0,765.0,2061.0,1726.0,166.0,0.0,6341.0,1035.0,0.0,0.1811304347826087,0.03052173913043478,0.893695652173913,1892.0,0.9573010015742354,49.882001258260836,3.0393541876881804,0.9122621564477208,6,0.19,0.74,0.033,0.012,0.17
23206844,2023-08-07,1786500D,126.92,12.27,9981.0,4203.0,600.0,0.0,1711.0,290.0,0.0,6750.0,1152.0,0.0,0.1811304347826087,0.03052173913043478,0.893695652173913,2001.0,0.9118471154471454,53.18310746885295,2.374732334046544,0.8550724637676886,2,0.21,0.75,0.031,0.015,0.191
23106853,2023-08-07,1786500D,124.91,0.0,10734.0,3468.0,797.0,1841.0,1736.0,234.0,0.0,6788.0,1078.0,0.0,0.1811304347826087,0.03052173913043478,0.893695652173913,1970.0,0.9999999999919942,54.343127051042,3.095155709341668,0.8812182741112278,2,0.19,0.79,0.019,0.014,0.221
23106870,2023-08-07,1786500D,132.2,0.0,11259.0,1500.0,784.0,4989.0,1668.0,263.0,0.0,6450.0,1111.0,0.0,0.1811304347826087,0.03052173913043478,0.893695652173913,1931.0,0.9999999999924358,48.78971255636317,7.505999999994996,0.8638011393056118,2,0.21,0.74,0.024,0.013,0.222
23306804,2023-08-07,2062BK1,121.65,7.47,9927.0,2019.0,676.0,3414.0,1871.0,220.0,0.0,6608.0,1043.0,0.0,0.1811304347826087,0.03052173913043478,0.893695652173913,2091.0,0.9421468401414023,54.319769831037235,4.916790490339318,0.8947871831655214,6,0.2,0.81,0.025,0.017,0.24
23206830,2023-08-07,EXPORTDSP14,121.94,6.07,10833.0,1170.0,792.0,2729.0,1671.0,280.0,0.0,6407.0,1151.0,0.0,0.1811304347826087,0.03052173913043478,0.893695652173913,1951.0,0.9525818295371254,52.54223388508658,9.258974358966446,0.8564838544331848,55,0.2,0.77,0.031,0.015,0.23
23206834,2023-08-07,1786500D,126.75,10.0,5952.0,1980.0,795.0,3003.0,1704.0,280.0,0.0,6664.0,1434.0,0.0,0.1811304347826087,0.03052173913043478,0.893695652173913,1984.0,0.9268738573972441,52.57593688321439,3.006060606059088,0.8588709677415026,2,0.21,0.74,0.03,0.014,0.213
23206835,2023-08-07,1786500D,118.96,11.26,10116.0,2037.0,806.0,2190.0,1708.0,273.0,0.0,6806.0,1436.0,0.0,0.1811304347826087,0.03052173913043478,0.893695652173913,1981.0,0.9135309476200774,57.21250840570602,4.966126656845868,0.8621908127204129,2,0.19,0.73,0.029,0.013,0.205
23206852,2023-08-07,1786500D,119.0,11.6,11106.0,4707.0,553.0,0.0,1698.0,304.0,0.0,6704.0,1170.0,317.0,0.1811304347826087,0.03052173913043478,0.893695652173913,2002.0,0.9111791730404964,56.3361344533081,2.35946462715055,0.8481518481514245,2,0.21,0.79,0.02,0.014,0.219
23106848,2023-08-07,2830C25HMN,127.76,0.0,17370.0,1044.0,682.0,2269.0,1773.0,294.0,389.0,8492.0,1318.0,0.0,0.1811304347826087,0.03052173913043478,0.893695652173913,2456.0,0.9999999999921728,66.46837820862187,16.63793103446682,0.7219055374589894,18,0.26,1.0,0.022,0.021,0.21
23206841,2023-08-07,2062BK1,120.36,0.0,10317.0,4023.0,690.0,643.0,1725.0,297.0,0.0,6502.0,1112.0,0.0,0.1811304347826087,0.03052173913043478,0.893695652173913,2022.0,0.9999999999916915,54.02126952431023,2.5645041014162158,0.8531157270025455,6,0.21,0.75,0.029,0.016,0.2
23206837,2023-08-07,2062BK1,123.18,11.46,10110.0,2031.0,998.0,4070.0,1711.0,287.0,0.0,6468.0,1034.0,0.0,0.1811304347826087,0.03052173913043478,0.893695652173913,1998.0,0.9148841354655758,52.50852411063071,4.977843426880858,0.8563563563559278,6,0.21,0.83,0.029,0.015,0.24
23106930,2023-08-08,1786500D,128.19,0.0,10398.0,1977.0,711.0,4886.0,1871.0,260.0,0.0,6166.0,997.0,0.0,0.16148387096774194,0.0312258064516129,0.875225806451613,2131.0,0.9999999999921991,48.100475855775805,5.25948406676517,0.8779915532609677,2,0.19,0.77,0.026,0.014,0.175
23106925,2023-08-08,2062BK1,137.35,0.0,10833.0,1998.0,694.0,5215.0,1851.0,278.0,0.0,6340.0,1000.0,381.0,0.16148387096774194,0.0312258064516129,0.875225806451613,2129.0,0.9999999999927194,46.15944666875749,5.421921921919208,0.8694222639732883,6,0.2,0.75,0.029,0.014,0.23
23106922,2023-08-08,EXPORTDSP14,136.03,0.0,11058.0,1983.0,672.0,4740.0,1842.0,277.0,0.0,6319.0,1052.0,0.0,0.16148387096774194,0.0312258064516129,0.875225806451613,2119.0,0.9999999999926488,46.45298831106041,5.576399394853467,0.869277961302091,55,0.19,0.76,0.024,0.018,0.22
23106851,2023-08-08,2062BK1,131.62,0.0,11361.0,3156.0,1075.0,2198.0,1898.0,277.0,0.0,6593.0,1047.0,0.0,0.16148387096774194,0.0312258064516129,0.875225806451613,2175.0,0.9999999999924024,50.09117155409443,3.5998098859304184,0.8726436781605184,6,0.21,0.85,0.024,0.012,0.24
23106903,2023-08-08,1786500D,132.3,0.0,12039.0,1485.0,672.0,4575.0,1713.0,319.0,0.0,6592.0,1054.0,336.0,0.16148387096774194,0.0312258064516129,0.875225806451613,2032.0,0.9999999999924415,49.826152682918924,8.107070707065247,0.8430118110232072,2,0.22,0.69,0.025,0.012,0.178
23106905,2023-08-08,1786500D,133.82,0.0,12039.0,1422.0,800.0,4362.0,1703.0,281.0,0.0,6473.0,1045.0,375.0,0.16148387096774194,0.0312258064516129,0.875225806451613,1984.0,0.9999999999925273,48.370946046567255,8.466244725732443,0.8583669354834383,2,0.22,0.75,0.022,0.012,0.196
23106909,2023-08-08,EXPORTDSP14,130.88,0.0,15183.0,3411.0,782.0,1686.0,1702.0,274.0,0.0,6489.0,1062.0,324.0,0.16148387096774194,0.0312258064516129,0.875225806451613,1976.0,0.9999999999923594,49.57976772578256,4.451187335091043,0.8613360323882281,55,0.2,0.7,0.029,0.012,0.21
23106914,2023-08-08,2062BK1,130.58,0.0,11172.0,2709.0,794.0,2323.0,1854.0,287.0,0.0,6496.0,1063.0,470.0,0.16148387096774194,0.0312258064516129,0.875225806451613,2141.0,0.9999999999923419,49.7472813597048,4.124031007750416,0.8659504904246306,6,0.2,0.77,0.021,0.012,0.23
23106917,2023-08-08,EXPORTDSP14,140.59,0.0,12300.0,1656.0,787.0,3736.0,1820.0,294.0,0.0,6491.0,1054.0,0.0,0.16148387096774194,0.0312258064516129,0.875225806451613,2114.0,0.9999999999928872,46.16971335055004,7.427536231879572,0.8609271523174735,55,0.17,0.74,0.024,0.013,0.19
23106919,2023-08-08,EXPORTDSP14,133.42,0.0,12261.0,1107.0,5466.0,3766.0,1815.0,298.0,0.0,6393.0,1040.0,277.0,0.16148387096774194,0.0312258064516129,0.875225806451613,2113.0,0.999999999992505,47.91635436930059,11.075880758797583,0.8589682915282257,55,0.19,0.82,0.023,0.012,0.25
23106902,2023-08-08,1786500D,134.28,0.0,11421.0,1635.0,837.0,4737.0,1660.0,206.0,0.0,6896.0,1252.0,0.0,0.16148387096774194,0.0312258064516129,0.875225806451613,1866.0,0.999999999992553,51.35537682416328,6.985321100913159,0.8896034297958791,2,0.2,0.74,0.026,0.012,0.196
23106912,2023-08-08,2062BK1,135.1,0.0,8208.0,2121.0,810.0,2835.0,1682.0,261.0,0.0,6491.0,1067.0,370.0,0.16148387096774194,0.0312258064516129,0.875225806451613,1943.0,0.9999999999925981,48.04589193154667,3.8698727015540455,0.8656716417905993,6,0.22,0.72,0.023,0.013,0.2
23306881,2023-08-08,1786500D,124.55,12.06,10422.0,3681.0,796.0,1405.0,1760.0,281.0,0.0,6900.0,1114.0,0.0,0.16148387096774194,0.0312258064516129,0.875225806451613,2041.0,0.9117194934418293,55.39943797627138,2.8312958435200133,0.8623223909843889,2,0.22,0.78,0.024,0.015,0.222
23306893,2023-08-08,R34,139.14,0.0,11316.0,2007.0,992.0,3862.0,1224.0,289.0,0.0,6855.0,1188.0,0.0,0.16148387096774194,0.0312258064516129,0.875225806451613,1513.0,0.9999999999928131,49.266925398524755,5.638266068756533,0.8089887640444091,66,0.6,0.74,0.018,0.013,0.23
23306920,2023-08-08,2062BK1,127.64,11.55,9945.0,3300.0,705.0,3114.0,1760.0,322.0,0.0,6746.0,1080.0,0.0,0.16148387096774194,0.0312258064516129,0.875225806451613,2082.0,0.9170199008483583,52.851770604412,3.0136363636354506,0.8453410182512751,6,0.2,0.79,0.024,0.015,0.21
23306918,2023-08-08,2062BK1,118.9,11.47,9306.0,3345.0,746.0,2067.0,1658.0,342.0,0.0,6570.0,1058.0,0.0,0.16148387096774194,0.0312258064516129,0.875225806451613,2000.0,0.9120196364124261,55.256518081957466,2.7820627802682267,0.8289999999995855,6,0.2,0.79,0.03,0.014,0.19
23306913,2023-08-08,1786500D,126.21,11.54,9141.0,2664.0,749.0,0.0,1638.0,217.0,0.0,6214.0,994.0,0.0,0.16148387096774194,0.0312258064516129,0.875225806451613,1855.0,0.9162250453653995,49.2354013148781,3.4313063063050184,0.8830188679240523,2,0.21,0.7,0.022,0.014,0.208
23306904,2023-08-08,EXPORTDSP14,122.7,11.86,8739.0,3201.0,1720.0,1595.0,1777.0,268.0,0.0,6905.0,1102.0,0.0,0.16148387096774194,0.0312258064516129,0.875225806451613,2045.0,0.9118608798980986,56.27546862219824,2.730084348640197,0.8689486552562988,55,0.21,0.72,0.019,0.013,0.23
23306901,2023-08-08,2062BK1,126.92,11.86,11787.0,3441.0,635.0,2034.0,1851.0,339.0,0.0,6252.0,2319.0,0.0,0.16148387096774194,0.0312258064516129,0.875225806451613,2190.0,0.9145410001375232,49.259375984484244,3.425457715779301,0.8452054794516689,6,0.22,0.76,0.026,0.012,0.18
23306899,2023-08-08,1786500D,116.28,11.36,15213.0,2184.0,798.0,2287.0,1743.0,228.0,0.0,6791.0,1139.0,0.0,0.16148387096774194,0.0312258064516129,0.875225806451613,1971.0,0.9109996866114776,58.40213278243548,6.965659340656151,0.8843226788427782,2,0.22,0.74,0.019,0.013,0.2
23306897,2023-08-08,1786500D,127.0,11.31,8958.0,1929.0,779.0,3105.0,1715.0,247.0,0.0,6552.0,1632.0,0.0,0.16148387096774194,0.0312258064516129,0.875225806451613,1962.0,0.918227170841456,51.59055118069614,4.643856920681885,0.87410805300669,2,0.2,0.67,0.018,0.014,0.17
23306876,2023-08-08,2062BK1,128.08,11.66,9975.0,2079.0,804.0,3147.0,1655.0,265.0,0.0,6665.0,1216.0,0.0,0.16148387096774194,0.0312258064516129,0.875225806451613,1920.0,0.9165593244531519,52.03778888154249,4.79797979797749,0.8619791666662178,6,0.21,0.78,0.025,0.014,0.18
23306908,2023-08-08,2062BK1,143.28,12.86,8589.0,3153.0,823.0,0.0,1695.0,336.0,0.0,7309.0,1176.0,0.0,0.16148387096774194,0.0312258064516129,0.875225806451613,2031.0,0.9176380171582067,51.01200446642231,2.724072312082866,0.8345642540616275,6,0.22,0.7,0.025,0.014,0.18
23306891,2023-08-08,2062BK1,134.01,11.46,10911.0,4956.0,1812.0,0.0,1149.0,258.0,0.0,6862.0,1164.0,0.0,0.16148387096774194,0.0312258064516129,0.875225806451613,1407.0,0.9212208702761998,51.205133944845876,2.20157384987849,0.8166311300633855,6,0.22,0.77,0.024,0.013,0.21
23306911,2023-08-08,C20MMNATLT,118.67,12.66,8025.0,2409.0,874.0,0.0,1682.0,247.0,0.0,6369.0,1099.0,0.0,0.16148387096774194,0.0312258064516129,0.875225806451613,1929.0,0.9036016142472885,53.66984073435856,3.331257783311195,0.8719543805075832,41,0.21,0.66,0.017,0.012,0.17
23306910,2023-08-08,1786500D,125.79,12.99,8412.0,3147.0,773.0,590.0,1702.0,214.0,0.0,4874.0,1008.0,0.0,0.16148387096774194,0.0312258064516129,0.875225806451613,1916.0,0.9063986165088169,38.74711821258647,2.6730219256426206,0.888308977035027,2,0.19,0.72,0.019,0.013,0.199
23206647,2023-08-08,2062BK1,124.65,9.85,10191.0,1464.0,693.0,1960.0,1762.0,273.0,0.0,6212.0,1254.0,0.0,0.16148387096774194,0.0312258064516129,0.875225806451613,2035.0,0.9267657992496152,49.83553951022996,6.961065573765737,0.8658476658472404,6,0.18,0.71,0.016,0.016,0.19
23206725,2023-08-08,2062BK1,127.8,8.27,1011.0,210.0,778.0,0.0,1661.0,273.0,0.0,6600.0,1057.0,188.0,0.16148387096774194,0.0312258064516129,0.875225806451613,1934.0,0.9392224590215389,51.64319248785882,4.814285714262789,0.858841778696557,6,0.17,0.75,0.02,0.016,0.19
23306877,2023-08-08,2062BK1,123.31,11.55,9948.0,2037.0,793.0,3521.0,1673.0,187.0,0.0,6662.0,1073.0,0.0,0.16148387096774194,0.0312258064516129,0.875225806451613,1860.0,0.9143556280519475,54.02643743367102,4.883652430041785,0.8994623655909143,6,0.2,0.76,0.024,0.014,0.2
23206880,2023-08-08,2062BK1,123.42,11.55,7752.0,1995.0,798.0,362.0,1657.0,287.0,0.0,6698.0,1162.0,0.0,0.16148387096774194,0.0312258064516129,0.875225806451613,1944.0,0.9144254278660857,54.26997245135092,3.885714285712338,0.8523662551435944,6,0.2,0.77,0.036,0.015,0.19
23206882,2023-08-08,2830C20MMNAK,135.3,0.0,4260.0,897.0,798.0,0.0,1661.0,277.0,0.0,2509.0,414.0,272.0,0.16148387096774194,0.0312258064516129,0.875225806451613,1938.0,0.9999999999926091,18.54397634871734,4.749163879593368,0.8570691434464102,16,0.19,0.78,0.034,0.012,0.2
23206884,2023-08-08,2062BK1,124.41,11.26,9159.0,3465.0,798.0,343.0,1623.0,277.0,0.0,6894.0,1302.0,0.0,0.16148387096774194,0.0312258064516129,0.875225806451613,1900.0,0.9170044961972655,55.413551964830695,2.6432900432892805,0.8542105263153399,6,0.2,0.74,0.032,0.015,0.19
23206886,2023-08-08,C20MMNATLT,121.76,11.45,8988.0,5682.0,814.0,535.0,1654.0,283.0,0.0,6841.0,1159.0,0.0,0.16148387096774194,0.0312258064516129,0.875225806451613,1937.0,0.9140454920733125,56.18429697719954,1.581837381203523,0.8538977800718359,41,0.18,0.73,0.043,0.013,0.21
23206892,2023-08-08,1786500D,125.76,13.61,10884.0,5058.0,754.0,309.0,1691.0,290.0,0.0,6954.0,1111.0,437.0,0.16148387096774194,0.0312258064516129,0.875225806451613,1981.0,0.902346272505544,55.29580152627786,2.1518386714111997,0.8536092882378327,2,0.19,0.74,0.02,0.012,0.214
23206916,2023-08-08,2062BK1,132.24,11.54,12498.0,0.0,737.0,2721.0,1704.0,287.0,0.0,6788.0,1133.0,554.0,0.16148387096774194,0.0312258064516129,0.875225806451613,1991.0,0.9197384893523458,51.33091349023495,12498000000000.0,0.8558513309890227,6,0.21,0.8,0.032,0.015,0.22
23206921,2023-08-08,2062BK1,123.4,12.27,8541.0,1995.0,748.0,2637.0,1704.0,280.0,0.0,6521.0,1144.0,245.0,0.16148387096774194,0.0312258064516129,0.875225806451613,1984.0,0.9095599616649992,52.844408427448585,4.281203007516651,0.8588709677415026,6,0.21,0.81,0.035,0.017,0.21
23306923,2023-08-08,2062BK1,138.52,11.54,9147.0,1476.0,691.0,2865.0,1690.0,292.0,0.0,6657.0,1103.0,0.0,0.16148387096774194,0.0312258064516129,0.875225806451613,1982.0,0.923097427689437,48.058042159629956,6.197154471540517,0.8526740665989644,6,0.2,0.8,0.032,0.013,0.2
23206924,2023-08-08,EXPORTDSP14,131.59,11.26,11220.0,2676.0,751.0,4361.0,1708.0,304.0,0.0,7106.0,1249.0,0.0,0.16148387096774194,0.0312258064516129,0.875225806451613,2012.0,0.9211760587964917,54.001063910221134,4.192825112106057,0.848906560635761,55,0.21,0.76,0.022,0.016,0.22
23206941,2023-08-09,2062BK1,127.7,12.26,11208.0,1251.0,0.0,3189.0,0.0,0.0,0.0,6898.0,1216.0,0.0,0.15452,0.03188,0.89164,0.0,0.912403543863158,54.01722787741568,8.959232613901712,0.0,6,0.22,0.7,0.028,0.019,0.19
23106926,2023-08-09,2062BK1,131.66,0.0,10656.0,1995.0,696.0,4734.0,1853.0,304.0,0.0,6192.0,976.0,0.0,0.15452,0.03188,0.89164,2157.0,0.9999999999924047,47.03022937834552,5.341353383455969,0.859063514139611,6,0.19,0.78,0.034,0.015,0.16
23206936,2023-08-09,2062BK1,121.59,11.86,9945.0,2058.0,894.0,3054.0,1704.0,300.0,0.0,6699.0,1197.0,0.0,0.15452,0.03188,0.89164,2004.0,0.9111277632003664,55.09499136396829,4.832361516032638,0.8502994011971805,6,0.21,0.7,0.029,0.014,0.2
23206934,2023-08-09,1786500D,126.01,12.27,9294.0,1374.0,808.0,2991.0,1708.0,307.0,0.0,6703.0,1254.0,0.0,0.15452,0.03188,0.89164,2015.0,0.9112669944973152,53.19419093680506,6.764192139733068,0.8476426799003237,2,0.21,0.8,0.027,0.013,0.255
23206938,2023-08-09,1786500D,121.48,11.54,9495.0,1302.0,803.0,3252.0,1694.0,297.0,0.0,6315.0,1074.0,0.0,0.15452,0.03188,0.89164,1991.0,0.9132461283948786,51.98386565647033,7.292626728104998,0.8508287292813406,2,0.21,0.69,0.03,0.02,0.186
23206943,2023-08-09,1786500D,115.92,11.55,9747.0,1575.0,803.0,4330.0,1708.0,294.0,0.0,6974.0,1150.0,418.0,0.15452,0.03188,0.89164,2002.0,0.9093904448034095,60.162180813835725,6.188571428567499,0.853146853146427,2,0.2,0.75,0.023,0.017,0.193
23206955,2023-08-09,2062BK1,122.94,11.66,11043.0,1461.0,498.0,2856.0,1684.0,300.0,0.0,6483.0,1148.0,0.0,0.15452,0.03188,0.89164,1984.0,0.9133729569025754,52.73304050713573,7.558521560569775,0.8487903225802174,6,0.2,0.76,0.018,0.015,0.19
23206948,2023-08-09,1786500D,0.0,12.26,12489.0,1740.0,797.0,3317.0,1725.0,304.0,0.0,7769.0,2238.0,0.0,0.15452,0.03188,0.89164,2029.0,0.0,7769000000000.0,7.1775862068924265,0.8501724987674469,2,0.22,0.73,0.025,0.015,0.174
23106977,2023-08-09,2062BK1,133.92,0.0,9465.0,2595.0,887.0,2094.0,1743.0,271.0,0.0,6214.0,1029.0,0.0,0.15452,0.03188,0.89164,2014.0,0.999999999992533,46.400836319844686,3.6473988439292304,0.8654419066529964,6,0.22,0.74,0.035,0.019,0.22
23106974,2023-08-09,S.TOWER6VAN,123.85,0.0,9921.0,1935.0,875.0,6156.0,2437.0,116.0,521.0,5998.0,990.0,0.0,0.15452,0.03188,0.89164,3074.0,0.9999999999919257,48.429551876879856,5.127131782943087,0.7927781392320128,67,0.2,1.32,0.023,0.012,0.2
23106971,2023-08-09,S.TOWER6VAN,133.41,0.0,9876.0,1005.0,925.0,5126.0,2432.0,85.0,596.0,6201.0,1212.0,0.0,0.15452,0.03188,0.89164,3113.0,0.9999999999925044,46.48077355485736,9.826865671632014,0.7812399614517246,67,0.2,1.32,0.029,0.016,0.21
23106970,2023-08-09,S.TOWER6VAN,135.0,0.0,9933.0,2043.0,894.0,5062.0,2487.0,74.0,328.0,6193.0,1076.0,0.0,0.15452,0.03188,0.89164,2889.0,0.9999999999925927,45.87407407373427,4.8619676945644335,0.8608515057110209,67,0.19,1.32,0.031,0.016,0.22
23106965,2023-08-09,C20MMNATLT,131.91,0.0,9975.0,1998.0,842.0,4068.0,1709.0,294.0,0.0,6200.0,1025.0,0.0,0.15452,0.03188,0.89164,2003.0,0.9999999999924192,47.001743612713206,4.992492492489994,0.853220169744956,41,0.19,0.75,0.024,0.014,0.2
23106962,2023-08-09,2830C20MMNC,128.91,0.0,10137.0,1980.0,782.0,5059.0,1725.0,247.0,0.0,6194.0,1096.0,0.0,0.15452,0.03188,0.89164,1972.0,0.9999999999922428,48.04902645219108,5.119696969694384,0.874746450303816,17,0.22,0.74,0.022,0.015,0.2
23106959,2023-08-09,2062BK1,132.0,0.0,10089.0,1989.0,805.0,5026.0,1716.0,288.0,0.0,6193.0,1023.0,0.0,0.15452,0.03188,0.89164,2004.0,0.9999999999924243,46.916666666311244,5.072398190042699,0.8562874251492734,6,0.22,0.74,0.032,0.016,0.21
23106956,2023-08-09,1786500D,129.21,0.0,10125.0,3999.0,780.0,1858.0,1709.0,277.0,0.0,5961.0,2815.0,0.0,0.15452,0.03188,0.89164,1986.0,0.9999999999922607,46.13420013895106,2.5318829707420525,0.860523665659184,2,0.21,0.7,0.028,0.014,0.198
23106939,2023-08-09,1786500D,132.6,0.0,9165.0,4020.0,764.0,2166.0,1709.0,294.0,0.0,6146.0,1152.0,0.0,0.15452,0.03188,0.89164,2003.0,0.9999999999924586,46.349924584869164,2.2798507462680897,0.853220169744956,2,0.21,0.69,0.03,0.014,0.2
23106937,2023-08-09,1786500D,120.21,0.0,10596.0,1971.0,702.0,5147.0,1797.0,237.0,0.0,6114.0,1031.0,0.0,0.15452,0.03188,0.89164,2034.0,0.9999999999916812,50.86099326136876,5.375951293756786,0.8834808259582677,2,0.22,0.75,0.032,0.014,0.164
23106935,2023-08-09,2062BK1,128.81,0.0,10566.0,2271.0,866.0,5021.0,1809.0,263.0,0.0,6206.0,1003.0,0.0,0.15452,0.03188,0.89164,2072.0,0.9999999999922367,48.17948916972146,4.6525759577258246,0.8730694980690767,6,0.22,0.8,0.035,0.016,0.16
23106933,2023-08-09,2062BK1,124.72,0.0,11040.0,3978.0,717.0,3740.0,1865.0,268.0,0.0,6259.0,1011.0,0.0,0.15452,0.03188,0.89164,2133.0,0.999999999991982,50.18441308490872,2.775263951733842,0.8743553680258442,6,0.19,0.77,0.022,0.014,0.17
23106931,2023-08-09,2062BK1,130.17,0.0,11487.0,2004.0,704.0,5362.0,1857.0,213.0,0.0,6153.0,1056.0,0.0,0.15452,0.03188,0.89164,2070.0,0.9999999999923178,47.268955980277575,5.732035928140852,0.897101449274929,6,0.22,0.81,0.028,0.015,0.21
23206978,2023-08-09,EXPORTDSP14,122.16,11.54,10761.0,2532.0,751.0,3038.0,1681.0,284.0,213.0,6298.0,1061.0,308.0,0.15452,0.03188,0.89164,2178.0,0.9136873597538244,51.55533726218439,4.249999999998321,0.771808999081372,55,0.18,0.82,0.032,0.017,0.21
23206975,2023-08-09,C20MMNATLT,130.6,11.46,9021.0,2217.0,690.0,2859.0,1667.0,240.0,0.0,5428.0,1070.0,0.0,0.15452,0.03188,0.89164,1907.0,0.9193298606158009,41.56202143919172,4.069012178617921,0.8741478762449533,41,0.21,0.82,0.026,0.017,0.19
23206972,2023-08-09,2062BK1,127.41,11.43,8565.0,2004.0,666.0,3000.0,1660.0,240.0,0.0,4690.0,742.0,0.0,0.15452,0.03188,0.89164,1900.0,0.9176750216009963,36.81029746458825,4.2739520958062505,0.873684210525856,6,0.18,0.75,0.019,0.018,0.21
23206964,2023-08-09,2062BK1,127.75,11.86,9933.0,1185.0,806.0,1911.0,1701.0,270.0,0.0,6633.0,3219.0,0.0,0.15452,0.03188,0.89164,1971.0,0.915049065246651,51.9217221130965,8.382278481005585,0.8630136986296991,6,0.22,0.75,0.022,0.014,0.2
23206961,2023-08-09,2062BK1,129.47,10.86,10554.0,1413.0,855.0,1986.0,1704.0,290.0,0.0,6337.0,1115.0,0.0,0.15452,0.03188,0.89164,1994.0,0.9226109883779477,48.9457017065811,7.469214437362018,0.8545636910727911,6,0.2,0.75,0.018,0.015,0.18
23206958,2023-08-09,2830C20MMNC,132.1,11.06,9939.0,2505.0,935.0,2686.0,1688.0,294.0,0.0,6970.0,1283.0,262.0,0.15452,0.03188,0.89164,1982.0,0.9227437831732136,52.763058288775454,3.967664670657099,0.8516649848633443,17,0.21,0.73,0.02,0.016,0.2
23206953,2023-08-09,2062BK1,126.9,10.25,9975.0,1452.0,800.0,2298.0,1708.0,300.0,0.0,6501.0,1445.0,0.0,0.15452,0.03188,0.89164,2008.0,0.9252643091438187,51.22931442040008,6.86983471073907,0.8505976095613293,6,0.21,0.79,0.02,0.014,0.21
23206951,2023-08-09,1786500D,126.26,11.26,11931.0,1752.0,809.0,2280.0,1701.0,304.0,0.0,6448.0,1410.0,0.0,0.15452,0.03188,0.89164,2005.0,0.9181210005750573,51.06922223941811,6.8099315068454285,0.8483790523686542,2,0.21,0.75,0.02,0.014,0.198
23206944,2023-08-09,2830C20MMNC,120.03,11.27,10641.0,1974.0,806.0,2622.0,1718.0,297.0,0.0,6902.0,1211.0,0.0,0.15452,0.03188,0.89164,2015.0,0.9141660319808518,57.50229109341412,5.390577507596054,0.8526054590566489,17,0.2,0.73,0.022,0.017,0.23
23206932,2023-08-09,2062BK1,122.13,11.26,8523.0,2010.0,803.0,1542.0,1711.0,294.0,0.0,6440.0,1774.0,0.0,0.15452,0.03188,0.89164,2005.0,0.915585875995835,52.73069679806165,4.240298507460577,0.8533665835407215,6,0.21,0.74,0.029,0.017,0.2
23106982,2023-08-09,EXPORTDSP14,130.65,0.0,11103.0,4896.0,947.0,120.0,1766.0,254.0,0.0,6621.0,1159.0,0.0,0.15452,0.03188,0.89164,2020.0,0.999999999992346,50.677382318785476,2.267769607842674,0.8742574257421415,55,0.2,0.8,0.036,0.012,0.19
23206927,2023-08-09,2062BK1,122.75,12.27,8829.0,1434.0,588.0,3600.0,1708.0,300.0,0.0,6283.0,980.0,0.0,0.15452,0.03188,0.89164,2008.0,0.9091245741304316,51.185336048462844,6.156903765686083,0.8505976095613293,6,0.22,0.73,0.025,0.014,0.21
23306979,2023-08-09,S.TOWER6VAN,122.73,11.46,9153.0,1791.0,699.0,2304.0,2573.0,0.0,407.0,6747.0,1103.0,0.0,0.15452,0.03188,0.89164,2980.0,0.9145987033242822,54.9743339032431,5.1105527638162425,0.8634228187916566,67,0.2,1.38,0.022,0.017,0.21
23306973,2023-08-09,2062BK1,125.41,10.0,9501.0,2955.0,0.0,1857.0,0.0,0.0,0.0,3670.0,0.0,0.0,0.15452,0.03188,0.89164,0.0,0.9261502104650606,29.264014033735236,3.215228426394851,0.0,6,0.2,0.79,0.024,0.017,0.18
23306969,2023-08-09,C20MMNATLT,123.88,11.27,8397.0,2196.0,801.0,2058.0,1767.0,265.0,0.0,6725.0,1060.0,0.0,0.15452,0.03188,0.89164,2032.0,0.916611172764213,54.286406199109734,3.8237704918015374,0.8695866141728004,41,0.19,0.83,0.025,0.016,0.2
23306966,2023-08-09,S.TOWER6VAN,130.01,13.7,8664.0,2916.0,721.0,0.0,2500.0,0.0,411.0,880.0,1102.0,0.0,0.15452,0.03188,0.89164,2911.0,0.9046691253155337,6.7687100991710745,2.9711934156368414,0.8588114050151636,67,0.19,1.26,0.028,0.014,0.2
23306963,2023-08-09,2062BK1,126.63,12.26,9978.0,3093.0,589.0,0.0,1726.0,275.0,0.0,6694.0,1061.0,0.0,0.15452,0.03188,0.89164,2001.0,0.9117287061637863,52.86267077270108,3.2259941804063286,0.8625687156417479,6,0.22,0.74,0.021,0.014,0.2
23306960,2023-08-09,1786500D,126.22,11.54,9987.0,2907.0,698.0,3077.0,1776.0,197.0,0.0,6185.0,1173.0,0.0,0.15452,0.03188,0.89164,1973.0,0.9162311265903295,49.00174298804467,3.4355005159946903,0.9001520527111505,2,0.21,0.73,0.024,0.017,0.204
23306957,2023-08-09,2062BK1,125.62,12.87,10344.0,1818.0,814.0,3863.0,1764.0,323.0,0.0,6293.0,1022.0,0.0,0.15452,0.03188,0.89164,2087.0,0.907069102455722,50.095526189698326,5.68976897689456,0.8452323909914493,6,0.19,0.78,0.019,0.013,0.18
23306952,2023-08-09,EXPORTDSP14,130.2,11.54,11118.0,1512.0,774.0,2985.0,1746.0,261.0,0.0,6487.0,1063.0,387.0,0.15452,0.03188,0.89164,2007.0,0.9185833215682336,49.823348693933774,7.35317460316974,0.8699551569502392,55,0.21,0.73,0.02,0.015,0.22
23306954,2023-08-09,EXPORTDSP14,126.49,11.49,11196.0,1575.0,790.0,3132.0,1829.0,220.0,0.0,6491.0,1063.0,389.0,0.15452,0.03188,0.89164,2049.0,0.9167270618863842,51.31630958928519,7.108571428566915,0.8926305514880953,55,0.2,0.76,0.02,0.014,0.23
23306947,2023-08-09,2062BK1,120.3,8.87,12168.0,1569.0,791.0,4284.0,1834.0,231.0,0.0,6227.0,1012.0,336.0,0.15452,0.03188,0.89164,2065.0,0.931330804359129,51.762261013701064,7.755258126190086,0.8881355932199089,6,0.2,0.8,0.016,0.014,0.19
23306946,2023-08-09,2830C20MMNC,123.57,12.46,10692.0,1680.0,796.0,3423.0,1793.0,309.0,0.0,6003.0,975.0,371.0,0.15452,0.03188,0.89164,2102.0,0.9084025582525296,48.57975236668626,6.364285714281926,0.8529971455752364,17,0.21,0.76,0.021,0.016,0.21
23306945,2023-08-09,1786500D,123.86,10.47,10947.0,1593.0,823.0,3045.0,1750.0,271.0,0.0,6026.0,987.0,385.0,0.15452,0.03188,0.89164,2021.0,0.9220576192889001,48.651703535857806,6.871939736342203,0.865907966352862,2,0.21,0.72,0.021,0.014,0.165
23306942,2023-08-09,2062BK1,121.8,12.26,11961.0,1917.0,776.0,3524.0,1827.0,169.0,0.0,6496.0,1051.0,383.0,0.15452,0.03188,0.89164,1996.0,0.9085484111524054,53.33333333289546,6.239436619715055,0.9153306613221868,6,0.21,0.73,0.018,0.013,0.2
23306940,2023-08-09,2062BK1,124.74,0.0,12477.0,1656.0,812.0,4092.0,1788.0,268.0,0.0,6324.0,1031.0,486.0,0.15452,0.03188,0.89164,2056.0,0.9999999999919833,50.697450697044275,7.534420289850523,0.8696498054470478,6,0.19,0.71,0.019,0.012,0.18
23306950,2023-08-09,2062BK1,128.3,12.99,12063.0,1683.0,826.0,3223.0,1773.0,184.0,0.0,6488.0,1127.0,390.0,0.15452,0.03188,0.89164,1957.0,0.9080614339237876,50.56897895517873,7.167557932259556,0.9059785385789955,6,0.2,0.79,0.018,0.013,0.21
23206929,2023-08-09,1786500D,124.45,11.54,9765.0,2559.0,814.0,2064.0,1698.0,304.0,0.0,6443.0,1279.0,356.0,0.15452,0.03188,0.89164,2002.0,0.9151408191711513,51.77179590155266,3.8159437280172663,0.8481518481514245,2,0.23,0.71,0.024,0.015,0.17
23307016,2023-08-10,EXPORTDSP14,124.86,11.06,8478.0,2010.0,1304.0,1569.0,1770.0,237.0,0.0,6194.0,976.0,0.0,0.1443333333333333,0.041629629629629634,0.8466666666666667,2007.0,0.9186286050550426,49.60756046732654,4.217910447759095,0.8819133034375277,55,0.21,0.81,0.03,0.038,0.22
23307008,2023-08-10,2062BK1,125.44,12.99,10443.0,2502.0,663.0,3148.0,1912.0,301.0,0.0,6400.0,1048.0,0.0,0.1443333333333333,0.041629629629629634,0.8466666666666667,2213.0,0.9061619591063631,51.02040816285857,4.173860911269315,0.863985539990572,6,0.19,0.78,0.026,0.031,0.17
23307012,2023-08-10,2062BK1,122.12,9.06,10299.0,2040.0,693.0,1530.0,1901.0,237.0,0.0,6475.0,1042.0,0.0,0.1443333333333333,0.041629629629629634,0.8466666666666667,2138.0,0.9309345936809656,53.021618080142304,5.048529411762231,0.8891487371370959,6,0.2,0.78,0.024,0.034,0.2
