Repository: SiddharthKumar268/FerroMind

# FerroMind
*Ferro-Alloy Optimisation using Machine Learning*
**SAIL Durgapur Steel Plant | Steel Melting Shop**
Intern: Siddharth Kumar | FY 2023-24 to FY 2025-26

---

## Quick Start

```bash

# 2. Place raw Excel files in data/raw/

## Dataset

| | |
|---|---|
| Total heats after cleaning | 47,421 |
| Training set | 37,936 heats (Apr 2023 – Jun 2025) |
| Test set | 9,485 heats (Jun 2025 – Dec 2025) |
| Input features | 21 (16 raw + 5 engineered) |
| Target variables | Mn, Si, C, S, P |
| BOF grades | 76 distinct grades |
| Split method | Chronological 80/20 — no shuffle, no leakage |

---

File: data/processed/sms_train_slag.csv (part 40 of 74)
Heat_Number,Date,BOF Grade Code,Hot Metal Addn. Weight,Scrap Addn. Weight,Lime Into Converter,Dolomite Into Converter,Lime Into Ladle,Iron Ore Into Converter,SIMN Into Ladle,FESI Into Ladle,FEMN Into Ladle,Measered O2 Mainblow II,Duration of Mainblow I/II,Measered O2 2nd Blow,HM_P,HM_S,HM_Si,Total_FA_Ladle,HM_Ratio,O2_per_ton_HM,Lime_Dolo_Ratio,SiMn_FA_Fraction,Grade_Encoded,C,Mn,P,S,Si,FeO,CaO,SiO2,Al2O3,MnO,MgO,P2O5,Basicity,Slag_SP_Index
24104411,2024-06-27,2830C20MMNC,127.49,7.15,9951.0,2442.0,925.0,2764.0,1927.0,295.0,0.0,6438.0,1013.0,0.0,0.1296666666666666,0.0348888888888888,0.921925925925926,2222.0,0.9468954248295688,50.49807828025337,4.0749385749369065,0.8672367236719769,17,0.17,0.724,0.021,0.023,0.206,0.983,50.662,30.958,5.81,0.979,8.718,0.039,1.636422365063471,1.5860622378060234
24104443,2024-06-27,S.TOWER6VAN,122.12,6.3,11217.0,1992.0,802.0,3827.0,2426.0,115.0,473.0,6598.0,1741.0,0.0,0.1296666666666666,0.0348888888888888,0.921925925925926,3014.0,0.9509422208304708,54.02882410699288,5.631024096382715,0.8049104180488371,67,0.192,1.281,0.036,0.027,0.26,20.841,48.123,19.64,0.73,0.881,5.863,2.259,2.450129830456697,1.1887505558025788
24104445,2024-06-27,1786500D,126.73,7.21,10980.0,2193.0,800.0,4836.0,1735.0,304.0,0.0,6538.0,1514.0,0.0,0.1296666666666666,0.0348888888888888,0.921925925925926,2039.0,0.9461699268258462,51.589994476038896,5.006839945278155,0.8509073075032609,2,0.2,0.7,0.016,0.023,0.2,1.358,49.391,29.335,6.849,1.639,9.25,0.091,1.683631033542405,1.6091418518277185
24104449,2024-06-27,1786500D,125.26,7.21,10617.0,2478.0,787.0,2472.0,1740.0,298.0,264.0,6708.0,1149.0,0.0,0.1296666666666666,0.0348888888888888,0.921925925925926,2302.0,0.945572582464365,53.55261056958683,4.28450363195953,0.7558644656816873,2,0.2,0.75,0.022,0.021,0.226,19.914,48.952,19.737,0.725,0.901,5.932,2.183,2.480089168102138,1.2345405023706246
24104434,2024-06-27,2830C20HMNAK,128.0,7.21,12621.0,2967.0,791.0,3225.0,2439.0,155.0,477.0,6647.0,1084.0,0.0,0.1296666666666666,0.0348888888888888,0.921925925925926,3071.0,0.946675541742869,51.9296874995943,4.2537917087953305,0.7942038423963549,15,0.176,1.08,0.037,0.03,0.221,21.88,48.979,17.798,0.882,1.039,5.401,2.373,2.7517838080791055,1.2343809067768847
24204480,2024-06-28,2830C20MMNC,126.45,7.31,12489.0,2934.0,729.0,1620.0,1755.0,253.0,0.0,5988.0,2329.0,0.0,0.138,0.03444,0.9772,2008.0,0.9453498803757078,47.3546856461261,4.256646216767465,0.8740039840633098,17,0.207,0.752,0.021,0.015,0.204,1.352,48.185,30.115,6.299,2.251,9.589,0.083,1.599980077035463,1.5312380831320707
24304467,2024-06-28,2830C20MMNC,124.51,6.3,9609.0,2313.0,803.0,2905.0,1715.0,258.0,0.0,6412.0,1030.0,359.0,0.138,0.03444,0.9772,1973.0,0.9518385444465116,51.49787165648142,4.154345006483288,0.8692346680178058,17,0.214,0.783,0.018,0.023,0.253,22.119,48.94,17.194,0.87,1.12,5.776,2.364,2.846176214015702,1.2448491631479879
24304475,2024-06-28,2830C20MMNC,132.8,8.14,10635.0,3006.0,795.0,3454.0,1772.0,274.0,0.0,6640.0,1070.0,358.0,0.138,0.03444,0.9772,2046.0,0.9422449269125712,49.99999999962349,3.53792415169543,0.8660801564023137,17,0.209,0.766,0.022,0.021,0.207,7.867,51.102,27.528000000000002,3.154,1.0626666666666666,6.974666666666667,0.7846666666666665,1.8562969958952373,1.4437224545146343
24304472,2024-06-28,2062BK1,126.3,7.2,10407.0,2370.0,1002.0,3419.0,1722.0,241.0,0.0,6504.0,1043.0,0.0,0.138,0.03444,0.9772,1963.0,0.9460674157232504,51.496437054224096,4.391139240504477,0.8772287315329205,6,0.196,0.747,0.026,0.024,0.205,1.269,47.33,30.726,6.275,3.641,8.636,0.086,1.5403391154359358,1.4792474059257408
24204516,2024-06-28,2062BK1,0.0,7.12,9684.0,1992.0,803.0,1585.0,1714.0,250.0,0.0,6466.0,1056.0,0.0,0.138,0.03444,0.9772,1964.0,0.0,6466000000000.0,4.8614457831300895,0.8727087576370302,6,0.2,0.72,0.025,0.021,0.19,1.609,49.086,31.468,6.361,2.375,7.42,0.043,1.5598207760017795,1.4839470342826049
24304478,2024-06-28,2062BK1,133.2,7.22,11118.0,2940.0,801.0,3653.0,1775.0,275.0,0.0,6616.0,1059.0,348.0,0.138,0.03444,0.9772,2050.0,0.948582822952937,49.66966966929678,3.781632653059938,0.865853658536163,6,0.2,0.77,0.017,0.022,0.22,1.085,50.354,31.409,5.698,0.941,8.69,0.133,1.6031200254695956,1.5495922449607633
24304483,2024-06-28,2062BK1,126.73,0.0,11280.0,2028.0,793.0,3882.0,1610.0,275.0,207.0,6562.0,1030.0,303.0,0.138,0.03444,0.9772,2092.0,0.9999999999921092,51.77937347075057,5.56213017751205,0.7695984703629208,6,0.22,0.75,0.023,0.023,0.2,14.6985,47.573499999999996,23.4015,3.2675,1.712,6.845,0.9289999999999999,2.032838371968807,1.2486155219023125
24304486,2024-06-28,2062BK1,129.56,13.6,10800.0,2784.0,806.0,3803.0,1621.0,275.0,190.0,6723.0,1043.0,403.0,0.138,0.03444,0.9772,2086.0,0.9050013970319574,51.89101574519998,3.8793103448261927,0.7770853307762334,6,0.2,0.73,0.018,0.022,0.2,16.9395,47.775,22.0285,3.2074999999999996,1.1895,6.082,1.0475,2.1686829024716854,1.2259744925453564
24204509,2024-06-28,1786500D,125.24,7.41,10932.0,1677.0,825.0,3371.0,1796.0,277.0,0.0,6355.0,1659.0,0.0,0.138,0.03444,0.9772,2073.0,0.9441387108862108,50.74257425702058,6.518783542035469,0.8663772310656699,2,0.21,0.79,0.02,0.02,0.22,24.541,49.092,17.111,0.734,0.743,4.11,2.074,2.868863955119214,1.1785945790219192
24204513,2024-06-28,2062BK1,122.2,7.21,9951.0,1998.0,806.0,2411.0,1654.0,257.0,0.0,5621.0,1165.0,0.0,0.138,0.03444,0.9772,1911.0,0.944285603887302,45.99836333841245,4.980480480477988,0.8655154369435555,6,0.18,0.74,0.024,0.021,0.19,25.879,48.927,16.628,0.715,0.696,3.574,2.016,2.9422695291358467,1.1510068692951914
24204506,2024-06-28,1786500D,126.91,7.21,10692.0,1104.0,814.0,2537.0,0.0,547.0,1505.0,6764.0,1656.0,0.0,0.138,0.03444,0.9772,2052.0,0.946242171182924,53.29761248086599,9.68478260868688,0.0,2,0.21,0.71,0.019,0.016,0.231,22.003,49.326,18.228,0.912,0.807,4.992,2.082,2.7059081683032526,1.2260389739510837
24204498,2024-06-28,1786500D,131.45,7.1,11016.0,39.0,910.0,3227.0,0.0,493.0,1245.0,5594.0,1078.0,0.0,0.138,0.03444,0.9772,1738.0,0.9487549621006948,42.55610498255949,282.46153845429586,0.0,2,0.2,0.72,0.021,0.022,0.257,15.992500000000001,48.001999999999995,22.371,3.086,1.6625,6.372,0.9795,2.145628464151618,1.2512087998019001
24204487,2024-06-28,2062BK1,129.48,7.3,11034.0,987.0,811.0,1389.0,1768.0,250.0,0.0,6901.0,1195.0,0.0,0.138,0.03444,0.9772,2018.0,0.9466296242071456,53.297806610648,11.179331306979554,0.8761149653117561,6,0.22,0.72,0.024,0.021,0.22,23.766,48.128,17.7,0.952,0.864,4.724,2.232,2.7189424326309246,1.1606337569633687
24204485,2024-06-28,2830C20MMNC,124.44,0.0,10794.0,1548.0,709.0,1092.0,1782.0,304.0,0.0,6465.0,1081.0,256.0,0.138,0.03444,0.9772,2086.0,0.999999999991964,51.95274831202224,6.97286821704976,0.8542665388298877,17,0.195,0.709,0.022,0.017,0.188,22.55,48.466,18.171,0.958,0.916,4.926,2.304,2.6670702179176757,1.1901674770394381
24304454,2024-06-28,S.TOWER6VAN,126.83,8.15,11637.0,2655.0,795.0,2840.0,2599.0,132.0,420.0,6507.0,1050.0,324.0,0.138,0.03444,0.9772,3151.0,0.9396206845388976,51.30489631750134,4.383050847455976,0.8248175182479134,67,0.174,1.365,0.025,0.021,0.228,2.226,51.289,27.736,6.134,2.684,7.769,0.216,1.8491185059667592,1.7117444848646663
24304490,2024-06-28,2830C20MMNC,127.25,0.0,14556.0,1860.0,806.0,4141.0,1693.0,235.0,0.0,6561.0,1021.0,0.0,0.138,0.03444,0.9772,1928.0,0.9999999999921414,51.55992141413312,7.825806451608696,0.8781120331945653,17,0.195,0.692,0.027,0.023,0.202,30.521,46.519,14.698,0.632,0.693,3.625,1.89,3.1647731138172666,1.0287262273330384
24104501,2024-06-28,1786500D,125.92,7.45,11511.0,3087.0,757.0,2957.0,1742.0,274.0,0.0,6338.0,1075.0,268.0,0.138,0.03444,0.9772,2016.0,0.9441403613935356,50.33354510760535,3.728862973759725,0.864087301586873,2,0.22,0.73,0.022,0.022,0.231,28.679,46.155,15.842,0.924,0.795,4.327,1.768,2.9132740011361484,1.0366784960244375
24104503,2024-06-28,2062BK1,123.79,7.33,10839.0,2460.0,724.0,2555.0,1739.0,269.0,0.0,6066.0,1098.0,273.0,0.138,0.03444,0.9772,2008.0,0.944097010364978,49.00234267671861,4.406097560973818,0.8660358565732739,6,0.19,0.8,0.026,0.02,0.21,12.336,50.0815,24.499499999999998,2.9179999999999997,1.479,5.7010000000000005,1.2494999999999998,2.044101140793045,1.3595618476239602
24104466,2024-06-28,2062BK1,129.97,7.22,10473.0,936.0,905.0,4466.0,1926.0,277.0,0.0,6760.0,1098.0,0.0,0.138,0.03444,0.9772,2203.0,0.9473722574462616,52.01200276946979,11.18910256409061,0.8742623694957448,6,0.21,0.75,0.03,0.022,0.23,1.811,47.222,29.694,8.947,1.277,8.723,0.138,1.5902340461357132,1.498825620516727
24104505,2024-06-28,2062BK1,130.73,7.21,11088.0,2535.0,627.0,1496.0,1638.0,305.0,217.0,6406.0,1085.0,256.0,0.138,0.03444,0.9772,2160.0,0.9477308974847924,49.00175935095999,4.373964497039695,0.7583333333329823,6,0.22,0.74,0.029,0.019,0.24,1.325,50.688,31.441,4.88,1.897,7.892,0.112,1.6121111888556707,1.546922208319346
24204471,2024-06-28,2062BK1,130.2,7.21,10029.0,2109.0,638.0,2044.0,1694.0,270.0,142.0,6667.0,1243.0,0.0,0.138,0.03444,0.9772,2106.0,0.9475292918932572,51.20583717318584,4.755334281647817,0.8043684710347557,6,0.2,0.77,0.018,0.012,0.22,20.207,51.486,16.986,0.751,0.718,6.08,2.215,3.0309059869311823,1.384255525084691
24204474,2024-06-28,2062BK1,128.35,7.21,10107.0,2088.0,605.0,0.0,1721.0,260.0,0.0,6664.0,1092.0,0.0,0.138,0.03444,0.9772,1981.0,0.946813219231729,51.92052980091999,4.840517241376992,0.8687531549717977,6,0.21,0.75,0.02,0.02,0.22,20.84,51.344,16.57,0.744,0.72,6.091,2.126,3.098424959266188,1.3724305685493574
24304521,2024-06-28,1786500D,132.2,7.21,11556.0,2697.0,707.0,4303.0,1772.0,370.0,0.0,6694.0,1031.0,0.0,0.138,0.03444,0.9772,2142.0,0.9482820457574904,50.63540090733257,4.284760845382171,0.8272642390285587,2,0.2,0.74,0.016,0.017,0.232,11.915,49.302,22.9585,4.25,1.6749999999999998,6.8919999999999995,1.3125,2.147346414338291,1.413697687422042
24304504,2024-06-28,2062BK1,127.56,7.44,11844.0,2556.0,781.0,5049.0,1576.0,278.0,0.0,6808.0,1119.0,0.0,0.138,0.03444,0.9772,1854.0,0.9448888888818898,53.37096268380863,4.633802816899595,0.8500539374321198,6,0.2,0.71,0.034,0.022,0.21,12.87,49.296499999999995,24.174500000000002,3.4010000000000002,1.4515,5.771,1.2385,2.039109842609253,1.330701434722166
24304499,2024-06-28,C20MMNATLT,130.64,0.0,11424.0,2577.0,807.0,6133.0,1733.0,275.0,0.0,6950.0,1640.0,0.0,0.138,0.03444,0.9772,2008.0,0.9999999999923456,53.199632577669945,4.433061699649037,0.8630478087645105,41,0.196,0.806,0.037,0.021,0.213,22.462,48.551,18.167,0.991,0.914,4.926,2.292,2.672335975341259,1.1949544671425054
24204564,2024-06-29,2062BK1,129.92,7.11,9900.0,1998.0,916.0,3033.0,1826.0,270.0,0.0,6413.0,1037.0,0.0,0.1372,0.0420285714285714,0.9517142857142856,2096.0,0.948113551770064,49.36114531981712,4.954954954952475,0.8711832061064546,6,0.21,0.71,0.02,0.02,0.21,12.36,50.576,23.204,3.5545,0.6214999999999999,7.082,1.0525,2.1795302736479205,1.4220722620553916
24304527,2024-06-29,C25HMNMAV55,131.39,6.3,10491.0,1773.0,715.0,3722.0,2443.0,81.0,394.0,6612.0,1075.0,0.0,0.1372,0.0420285714285714,0.9517142857142856,2918.0,0.9542450432060844,50.32346449463184,5.917089678507661,0.8372172721038941,49,0.24,1.35,0.023,0.02,0.24,24.338,48.227,18.344,1.238,1.322,2.765,2.153,2.6288907059144178,1.1298877773352387
24104538,2024-06-29,2830C20MMNC,131.84,7.2,10971.0,2436.0,867.0,2787.0,1720.0,277.0,0.0,6549.0,1062.0,315.0,0.1372,0.0420285714285714,0.9517142857142856,1997.0,0.9482163406145844,49.67384708700187,4.503694581278939,0.861291937906429,17,0.2,0.75,0.028,0.029,0.22,2.026,48.329,30.965,7.083,1.352,8.306,0.026,1.560711748369179,1.4648702715809894
24104541,2024-06-29,2062BK1,132.7,7.1,10824.0,2085.0,820.0,2671.0,1729.0,281.0,0.0,6253.0,1310.0,0.0,0.1372,0.0420285714285714,0.9517142857142856,2010.0,0.949213161652724,47.12132629956955,5.1913669064723305,0.8601990049746964,6,0.21,0.78,0.036,0.023,0.22,27.536,46.571,16.241,0.75,0.744,4.744,1.914,2.8673192956532443,1.0637991685321395
24104545,2024-06-29,1786550D,131.39,7.35,11565.0,981.0,818.0,4018.0,1739.0,275.0,0.0,5803.0,987.0,0.0,0.1372,0.0420285714285714,0.9517142857142856,2014.0,0.9470232088730935,44.16622269545502,11.788990825676056,0.8634558093342287,3,0.21,0.71,0.02,0.03,0.23,22.682,47.607,18.829,0.83,0.862,5.128,2.282,2.528252788104089,1.146825014453652
24104547,2024-06-29,2830C20MMNC,128.4,7.65,10251.0,1299.0,798.0,3173.0,1639.0,279.0,0.0,6596.0,1339.0,0.0,0.1372,0.0420285714285714,0.9517142857142856,1918.0,0.9437706725399208,51.37071651050334,7.891454965351893,0.8545359749734857,17,0.205,0.7,0.021,0.028,0.2,24.829,47.904,16.759,0.88,0.77,5.24,2.05,2.8582338902147972,1.1518430354180194
24104550,2024-06-29,2062BK1,129.82,8.15,10248.0,1821.0,782.0,2949.0,1638.0,281.0,0.0,6030.0,1192.0,0.0,0.1372,0.0420285714285714,0.9517142857142856,1919.0,0.9409291874977102,46.44892928634688,5.627677100491144,0.8535695674826193,6,0.2,0.71,0.02,0.034,0.19,0.977,49.843,32.349,5.359,0.715,9.064,0.025,1.5407418856259665,1.4955741590902276
24204519,2024-06-29,C25HMNMAV55,128.56,7.23,9858.0,1998.0,613.0,2526.0,2406.0,71.0,439.0,6898.0,1107.0,0.0,0.1372,0.0420285714285714,0.9517142857142856,2916.0,0.9467560203185306,53.655880522295774,4.933933933931464,0.8251028806581533,49,0.228,1.406,0.026,0.018,0.242,22.699,47.038,18.54,1.059,1.032,5.535,2.462,2.536972115851356,1.1405916585838989
24304524,2024-06-29,2830C20MMNC,128.04,7.1,10812.0,1791.0,677.0,3355.0,1748.0,267.0,0.0,6532.0,1073.0,0.0,0.1372,0.0420285714285714,0.9517142857142856,2015.0,0.9474618913648998,51.01530771594022,6.036850921269661,0.8674937965256241,17,0.192,0.796,0.021,0.021,0.244,24.546,50.024,16.27,0.786,0.847,4.006,1.973,3.0744268944748323,1.2255677781316607
24204534,2024-06-29,2830C20MMNC,128.7,8.15,10932.0,990.0,611.0,2934.0,1691.0,199.0,0.0,7000.0,1155.0,0.0,0.1372,0.0420285714285714,0.9517142857142856,1890.0,0.9404457435079252,54.390054389631786,11.04242424241309,0.8947089947085213,17,0.195,0.724,0.02,0.024,0.22,1.155,49.335,30.014,6.079,2.618,9.127,0.031,1.6436781609195403,1.582771896053898
24104569,2024-06-29,2062BK1,135.37,6.3,10683.0,1206.0,1144.0,5495.0,1736.0,285.0,0.0,4650.0,760.0,0.0,0.1372,0.0420285714285714,0.9517142857142856,2021.0,0.9555304581001232,34.35029917977137,8.858208955216536,0.8589807026220391,6,0.21,0.73,0.026,0.027,0.2,26.473,47.961,16.504,0.753,0.616,4.177,2.056,2.9058467131172367,1.1159430406254363
24104575,2024-06-29,2062BK1,128.06,6.28,10692.0,2016.0,797.0,4188.0,1783.0,298.0,0.0,5162.0,839.0,0.0,0.1372,0.0420285714285714,0.9517142857142856,2081.0,0.9532529402936336,40.30923004810004,5.303571428568798,0.8567996155690261,6,0.19,0.76,0.025,0.029,0.23,4.625,50.974,28.673,3.445,2.514,7.61,0.308,1.777708028178838,1.5307967206222408
24204583,2024-06-29,1786550D,129.3,6.3,10614.0,2298.0,723.0,3589.0,1738.0,263.0,0.0,6707.0,1083.0,0.0,0.1372,0.0420285714285714,0.9517142857142856,2001.0,0.9535398230018176,51.87161639557717,4.618798955611567,0.8685657171409952,3,0.24,0.86,0.03,0.02,0.25,21.683,49.76,18.627,0.716,0.651,4.57,2.424,2.6712475842817263,1.23440252040386
24204525,2024-06-29,2062BK1,126.92,6.3,11088.0,1056.0,814.0,3062.0,1688.0,270.0,148.0,6356.0,1049.0,0.0,0.1372,0.0420285714285714,0.9517142857142856,2106.0,0.9527098033256816,50.0787897884488,10.499999999990058,0.8015194681857543,6,0.21,0.74,0.019,0.015,0.21,23.798,49.572,17.12,0.919,0.835,4.203,2.007,2.895391624321009,1.2114665558786872
24204561,2024-06-29,2062BK1,127.6,6.3,10743.0,1689.0,905.0,3638.0,1806.0,267.0,0.0,6639.0,1066.0,0.0,0.1372,0.0420285714285714,0.9517142857142856,2073.0,0.9529499626515836,52.02978056385557,6.360568383655204,0.871201157741982,6,0.21,0.74,0.018,0.023,0.23,11.768500000000001,49.057500000000005,24.8545,3.4605,1.2,6.868500000000001,1.1300000000000001,1.9737080324274305,1.339490498034076
24104553,2024-06-29,C20MMNATLT,127.54,0.0,10314.0,1983.0,802.0,3547.0,1611.0,278.0,0.0,6207.0,1208.0,0.0,0.1372,0.0420285714285714,0.9517142857142856,1889.0,0.9999999999921592,48.667084835748256,5.201210287440645,0.8528321863415285,41,0.2,0.7,0.023,0.029,0.19,0.974,49.852,32.258,5.302,0.74,9.171,0.022,1.5453671843516537,1.500075226431559
24304542,2024-06-29,2062BK1,132.21,7.23,10698.0,2790.0,720.0,2439.0,1690.0,287.0,0.0,6516.0,1075.0,247.0,0.1372,0.0420285714285714,0.9517142857142856,1977.0,0.9481497418176412,49.285228045917215,3.8344086021491632,0.8548305513399824,6,0.19,0.74,0.015,0.02,0.2,12.5415,50.418499999999995,23.326,3.042,1.5285,6.512499999999999,1.196,2.1613795172975516,1.4056484101649078
24304551,2024-06-29,1786550D,130.97,0.0,9795.0,1215.0,801.0,2481.0,1715.0,274.0,0.0,6449.0,1349.0,0.0,0.1372,0.0420285714285714,0.9517142857142856,1989.0,0.9999999999923648,49.24028403413576,8.061728395055093,0.8622423328301346,3,0.2,0.73,0.04,0.03,0.21,22.153,49.694,17.867,0.805,0.797,4.909,2.134,2.781173046787553,1.2416981084930414
24304544,2024-06-29,1786550D,129.3,7.15,10746.0,2535.0,796.0,2332.0,1753.0,292.0,0.0,6094.0,959.0,304.0,0.1372,0.0420285714285714,0.9517142857142856,2045.0,0.9475998534192188,47.130703789272,4.239053254436198,0.8572127139360112,3,0.23,0.76,0.02,0.03,0.22,1.476,49.8,30.821,6.001,1.341,8.681,0.023,1.6157290247226006,1.5418911387702023
24304539,2024-06-29,2062BK1,129.27,7.63,10899.0,2661.0,745.0,3904.0,1697.0,291.0,0.0,6825.0,1266.0,0.0,0.1372,0.0420285714285714,0.9517142857142856,1988.0,0.9442658875022334,52.7964724990114,4.095828635849645,0.8536217303818644,6,0.19,0.73,0.019,0.022,0.22,1.664,49.498,30.969,5.147,2.215,8.987,0.077,1.5982563771391667,1.5167616596188025
24104625,2024-06-30,2062BK1,128.41,6.3,10425.0,879.0,767.0,3159.0,1743.0,253.0,0.0,6499.0,1049.0,0.0,0.1287,0.0337333333333333,0.7934333333333333,1996.0,0.953232870603866,50.61132310528299,11.860068259372174,0.8732464929855345,6,0.22,0.8,0.038,0.022,0.19,11.41,47.959500000000006,25.395,3.7304999999999997,1.44,7.063,1.136,1.8884666876673493,1.3030348312775093
24104622,2024-06-30,2062BK1,125.1,7.22,8739.0,1494.0,747.0,501.0,1685.0,247.0,0.0,6256.0,1004.0,0.0,0.1287,0.0337333333333333,0.7934333333333333,1932.0,0.9454353083362648,50.00799360471616,5.849397590357531,0.8721532091092794,6,0.2,0.73,0.021,0.019,0.21,1.121,49.026,30.139,6.245,2.007,9.388,0.066,1.6266091572660917,1.568279965452161
24104619,2024-06-30,2062BK1,131.8,7.21,10194.0,1797.0,747.0,3951.0,1884.0,301.0,0.0,274.0,1306.0,0.0,0.1287,0.0337333333333333,0.7934333333333333,2185.0,0.9481332278185156,2.0789074354925727,5.672787979963454,0.8622425629286672,6,0.2,0.72,0.023,0.015,0.18,16.92,48.714,22.332,2.4775,1.342,5.836,0.925,2.1812564366632334,1.2410261636053295
24204580,2024-06-30,2830C20HMNAK,127.57,7.2,11901.0,2307.0,718.0,3180.0,2443.0,98.0,499.0,6648.0,1128.0,0.0,0.1287,0.0337333333333333,0.7934333333333333,3040.0,0.9465756473922492,52.11256564982275,5.158647594276047,0.8036184210523672,15,0.201,1.305,0.027,0.03,0.224,21.001,48.003,20.116,1.159,0.934,4.886,2.193,2.3861907839141026,1.1674449146359258
24204586,2024-06-30,2830C20HMNAK,131.38,7.21,10815.0,2688.0,726.0,4019.0,2531.0,68.0,537.0,6628.0,1130.0,0.0,0.1287,0.0337333333333333,0.7934333333333333,3136.0,0.9479760444408112,50.44907900707529,4.023437499998503,0.8070790816323957,15,0.201,1.074,0.023,0.03,0.19,21.072,47.954,20.089,1.17,0.935,4.89,2.183,2.38695868591339,1.1650065594480346
24204601,2024-06-30,2830C20MMNAK,127.66,7.21,9561.0,1698.0,578.0,2527.0,2012.0,152.0,452.0,6755.0,1154.0,0.0,0.1287,0.0337333333333333,0.7934333333333333,2616.0,0.9465411136579924,52.91399028628455,5.630742049466648,0.7691131498468008,16,0.18,1.0,0.035,0.032,0.18,24.199,49.58,16.874,0.705,0.741,4.362,2.063,2.938074074074074,1.2070896430832156
24204604,2024-06-30,1786500D,136.51,7.23,10011.0,1008.0,561.0,3227.0,1795.0,307.0,0.0,6789.0,1093.0,0.0,0.1287,0.0337333333333333,0.7934333333333333,2102.0,0.949700848748089,49.73262032049131,9.931547619037769,0.8539486203611542,2,0.21,0.77,0.031,0.024,0.197,26.001,49.378,15.663,0.71,0.729,4.291,1.768,3.15232379979571,1.185119404776191
24204620,2024-06-30,2062BK1,135.8,0.0,9942.0,1005.0,621.0,4953.0,1711.0,304.0,246.0,6494.0,1154.0,0.0,0.1287,0.0337333333333333,0.7934333333333333,2261.0,0.9999999999926364,47.82032400553888,9.892537313422991,0.756744803184097,6,0.21,0.76,0.02,0.018,0.17,16.674,48.948,22.398,2.509,1.3525,5.673,0.9744999999999999,2.185276128398589,1.2527320656207612
24204626,2024-06-30,2062BK1,122.3,7.21,9453.0,993.0,806.0,1267.0,1704.0,263.0,0.0,6671.0,1168.0,0.0,0.1287,0.0337333333333333,0.7934333333333333,1967.0,0.9443286232650429,54.54619787363413,9.519637462226065,0.8662938484998138,6,0.2,0.72,0.027,0.018,0.21,2.006,49.381,30.866,4.452,3.134,8.529,0.084,1.599799138238248,1.5021750372646245
24204628,2024-06-30,1786550D,137.19,8.15,10344.0,2022.0,817.0,2718.0,1674.0,260.0,0.0,6748.0,1145.0,0.0,0.1287,0.0337333333333333,0.7934333333333333,1934.0,0.9439245906086148,49.18725854618276,5.115727002964829,0.865563598758601,3,0.2,0.77,0.02,0.02,0.23,22.192,48.118,19.219,0.887,0.911,4.753,2.2,2.5035379812695107,1.1619337390128466
24104600,2024-06-30,2062BK1,133.69,7.88,9474.0,2514.0,795.0,2351.0,1739.0,268.0,0.0,6439.0,1051.0,227.0,0.1287,0.0337333333333333,0.7934333333333333,2007.0,0.9443384897863648,48.163662203245096,3.7684964200462336,0.86646736422478,6,0.2,0.74,0.028,0.031,0.22,1.6,50.182,30.705,4.84,0.805,9.946,0.167,1.6342734319025598,1.553333746053365
24304599,2024-06-30,1786500D,130.2,7.55,10464.0,1068.0,0.0,4819.0,0.0,0.0,0.0,6852.0,1227.0,0.0,0.1287,0.0337333333333333,0.7934333333333333,0.0,0.9451905626065684,52.62672811019489,9.79775280897959,0.0,2,0.18,0.75,0.022,0.024,0.232,29.115,46.084,15.795,0.769,0.766,3.927,1.944,2.9174474550519123,1.0261183229053017
24304605,2024-06-30,2830C20HMNAK,130.41,7.12,10107.0,2514.0,801.0,2037.0,1986.0,211.0,305.0,6372.0,1010.0,491.0,0.1287,0.0337333333333333,0.7934333333333333,2502.0,0.9482294771980788,48.86128364351767,4.0202863961797854,0.7937649880092751,15,0.19,1.06,0.028,0.028,0.21,1.34,49.937,32.141,4.302,2.035,8.669,0.031,1.553636985875179,1.4914580968878801
24304607,2024-06-30,2062BK1,120.64,7.12,9894.0,1983.0,795.0,2022.0,1827.0,302.0,0.0,6405.0,993.0,0.0,0.1287,0.0337333333333333,0.7934333333333333,2129.0,0.9442705071936108,53.09184350088617,4.989409984868891,0.8581493658990803,6,0.2,0.76,0.02,0.021,0.24,1.127,49.011,30.37,6.222,1.252,10.073,0.031,1.613743373612986,1.5560035557813194
24304640,2024-06-30,2062BK1,126.22,8.21,10086.0,1896.0,806.0,3053.0,1663.0,230.0,0.0,6187.0,1071.0,0.0,0.1287,0.0337333333333333,0.7934333333333333,1893.0,0.9389273227632304,49.017588337434496,5.319620253161752,0.8784997358685269,6,0.2,0.78,0.022,0.021,0.21,23.168,50.036,15.915,0.688,0.876,5.408,2.364,3.1437547122392564,1.2802169685804934
24304631,2024-06-30,2062BK1,128.1,7.11,10431.0,2058.0,823.0,4084.0,1773.0,271.0,0.0,6139.0,2125.0,0.0,0.1287,0.0337333333333333,0.7934333333333333,2044.0,0.9474151320098556,47.92349726738546,5.068513119531065,0.8674168297451725,6,0.19,0.73,0.024,0.022,0.2,22.102,48.005,19.408,0.888,0.909,4.755,2.221,2.4733371116492346,1.1564404615644046
24304627,2024-06-30,2062BK1,132.1,7.1,8919.0,1998.0,798.0,3612.0,1762.0,268.0,0.0,6415.0,1046.0,0.0,0.1287,0.0337333333333333,0.7934333333333333,2030.0,0.948994252866746,48.561695684719446,4.46396396396173,0.8679802955660749,6,0.2,0.73,0.035,0.02,0.2,22.176,47.89,19.424,0.879,0.914,4.767,2.221,2.465379665379665,1.1511742506189757
24304624,2024-06-30,2062BK1,128.5,7.15,8625.0,1464.0,806.0,1989.0,1766.0,261.0,0.0,6205.0,1423.0,0.0,0.1287,0.0337333333333333,0.7934333333333333,2027.0,0.9472908219613174,48.28793774281488,5.891393442618926,0.8712382831766792,6,0.21,0.74,0.019,0.017,0.21,0.967,51.039,31.325,5.706,1.148,8.053,0.029,1.6292855774755794,1.5804973214009228
24304585,2024-06-30,2062BK1,129.3,7.21,10908.0,1719.0,801.0,3709.0,1763.0,251.0,0.0,6407.0,1007.0,0.0,0.1287,0.0337333333333333,0.7934333333333333,2014.0,0.9471833565237184,49.55143078074593,6.345549738216204,0.8753723932468345,6,0.2,0.72,0.03,0.037,0.23,25.482,50.688,15.332,0.709,0.646,3.79,1.957,3.305810995891215,1.241896361631753
24104603,2024-06-30,2062BK1,131.8,7.55,9786.0,4323.0,730.0,2155.0,1736.0,274.0,0.0,6454.0,1063.0,0.0,0.1287,0.0337333333333333,0.7934333333333333,2010.0,0.945819877998236,48.96813353528856,2.2637057598884422,0.8636815920393713,6,0.21,0.76,0.034,0.032,0.22,15.149,47.2485,24.2025,2.6174999999999997,0.8939999999999999,7.188000000000001,1.0395,1.9521350217943685,1.2006479893272346
24104581,2024-06-30,S.TOWER6VAN,127.9,6.3,11055.0,1929.0,802.0,3877.0,2531.0,118.0,467.0,6361.0,1472.0,0.0,0.1287,0.0337333333333333,0.7934333333333333,3116.0,0.95305514157263,49.7341673178285,5.730948678068569,0.8122593068033337,67,0.195,1.255,0.027,0.023,0.185,26.551,49.132,15.65,0.692,0.694,3.816,2.037,3.1392243307136924,1.1642102270034596
24104578,2024-06-30,S.TOWER6VAN,130.48,6.89,11043.0,1998.0,807.0,3625.0,2435.0,122.0,473.0,6513.0,2621.0,0.0,0.1287,0.0337333333333333,0.7934333333333333,3030.0,0.949843488382108,49.9156958917082,5.5270270270242605,0.8036303630360384,67,0.173,1.28,0.028,0.026,0.241,21.507,46.833,20.029,1.796,1.201,4.904,1.997,2.338142785821268,1.1275007824349375
24104608,2024-06-30,SEQRFE550D,130.48,7.22,10101.0,1182.0,792.0,1865.0,1780.0,274.0,0.0,6287.0,1043.0,0.0,0.1287,0.0337333333333333,0.7934333333333333,2054.0,0.947567175011274,48.18362967467671,8.545685279180587,0.8666017526772801,73,0.22,0.81,0.028,0.029,0.2,14.118500000000001,48.213499999999996,23.923499999999997,3.9719999999999995,1.3285,5.71,1.0755,2.01523542811762,1.267342218016455
24104646,2024-07-01,2062BK1,130.98,8.15,9420.0,2208.0,835.0,2933.0,1783.0,271.0,0.0,6460.0,1069.0,0.0,0.1333333333333333,0.0381481481481481,0.8145555555555555,2054.0,0.9414216919360208,49.32050694724905,4.266304347824155,0.8680623174289834,6,0.19,0.75,0.019,0.019,0.2,21.544,52.546,16.86,0.726,0.771,3.519,2.512,3.116422513492675,1.3682072646790784
24104654,2024-07-01,2062BK1,129.97,7.69,11385.0,2715.0,1083.0,1832.0,1689.0,247.0,0.0,6669.0,1192.0,0.0,0.1333333333333333,0.0381481481481481,0.8145555555555555,1936.0,0.9441377306338506,51.31184119372693,4.193370165744311,0.8724173553714502,6,0.2,0.75,0.028,0.018,0.19,21.49,52.651,16.821,0.725,0.766,3.527,2.499,3.129889430507668,1.3742691584882023
24104661,2024-07-01,C20MMNATLT,129.18,7.45,9270.0,2469.0,777.0,2844.0,1736.0,264.0,0.0,6202.0,982.0,0.0,0.1333333333333333,0.0381481481481481,0.8145555555555555,2000.0,0.945473175723154,48.01052794513075,3.7545565006060126,0.867999999999566,41,0.17,0.73,0.043,0.021,0.18,2.727,48.642,29.774,4.095,2.982,9.724,0.289,1.6336523929471032,1.4965848255491974
24304638,2024-07-01,2830C20MMNC,128.4,8.15,9918.0,2133.0,795.0,2455.0,1709.0,258.0,0.0,6668.0,1115.0,0.0,0.1333333333333333,0.0381481481481481,0.8145555555555555,1967.0,0.9403149029590604,51.93146417405038,4.649789029533685,0.8688357905435339,17,0.194,0.737,0.028,0.022,0.205,2.021,48.641,30.286,5.518,2.289,9.295,0.121,1.6060025753623666,1.5055404234245389
24204678,2024-07-01,2062BK1,128.3,7.1,9327.0,2355.0,910.0,3550.0,1748.0,257.0,0.0,6592.0,1087.0,0.0,0.1333333333333333,0.0381481481481481,0.8145555555555555,2005.0,0.9475627769501658,51.379579111057055,3.960509554138446,0.8718204488773706,6,0.21,0.78,0.015,0.019,0.18,1.722,48.704,29.695,7.629,1.408,8.695,0.161,1.6400862068965516,1.5501941562161816
24204669,2024-07-01,2062BK1,130.68,7.46,9909.0,2325.0,710.0,2296.0,1714.0,253.0,0.0,6659.0,1112.0,0.0,0.1333333333333333,0.0381481481481481,0.8145555555555555,1967.0,0.9459968148186912,50.9565350470542,4.261935483869134,0.871377732587254,6,0.2,0.8,0.023,0.018,0.2,24.937,49.741,16.18,0.716,0.638,4.254,2.145,3.0740374513318085,1.2097135074663163
24204667,2024-07-01,2062BK1,130.18,7.98,9891.0,2061.0,709.0,2783.0,1714.0,260.0,0.0,6743.0,1140.0,215.0,0.1333333333333333,0.0381481481481481,0.8145555555555555,1974.0,0.9422408801321496,51.79751113802583,4.7991266375522565,0.8682877406277263,6,0.21,0.93,0.02,0.019,0.21,24.974,50.13,15.824,0.758,0.639,4.225,2.062,3.1677725118483417,1.228706585945734
24304688,2024-07-01,IS2062E250B0,132.2,6.37,10914.0,1974.0,795.0,4336.0,1735.0,75.0,0.0,6360.0,1056.0,256.0,0.1333333333333333,0.0381481481481481,0.8145555555555555,1810.0,0.9540304539153206,48.1089258695302,5.528875379936409,0.9585635359110726,58,0.2,0.92,0.02,0.018,0.25,3.68,44.124,27.442,13.132,0.952,8.849,0.086,1.6078417082680465,1.4177296533110562
24204666,2024-07-01,1786500D,130.46,7.98,9921.0,2073.0,737.0,2029.0,1718.0,267.0,0.0,6691.0,1078.0,0.0,0.1333333333333333,0.0381481481481481,0.8145555555555555,1985.0,0.9423577000798732,51.28775103440681,4.785817655569327,0.8654911838786572,2,0.19,0.91,0.032,0.019,0.184,24.975,49.986,15.942,0.732,0.642,4.244,2.091,3.135294486608543,1.2216139596265703
24204639,2024-07-01,2830C20MMNC,131.08,8.16,8583.0,0.0,814.0,1485.0,1688.0,246.0,0.0,6694.0,2423.0,0.0,0.1333333333333333,0.0381481481481481,0.8145555555555555,1934.0,0.9413961505246956,51.06805004538398,8582999999999.999,0.8728024819023409,17,0.194,0.7,0.024,0.017,0.21,25.683,49.053,15.68,0.737,0.83,3.946,2.431,3.1281806007269943,1.1858862779228314
24304643,2024-07-01,SEQRFE550D,134.94,9.07,10524.0,2772.0,796.0,3368.0,1638.0,240.0,0.0,6609.0,1136.0,0.0,0.1333333333333333,0.0381481481481481,0.8145555555555555,1878.0,0.9370182626141448,48.97732325441695,3.796536796535427,0.8722044728429861,73,0.227,0.854,0.028,0.021,0.209,2.03,48.763,30.12,5.503,2.303,9.32,0.12,1.6189037548554164,1.5166868837672236
24304649,2024-07-01,2062BK1,123.65,8.16,10173.0,2268.0,1000.0,3028.0,1699.0,268.0,0.0,6163.0,2011.0,0.0,0.1333333333333333,0.0381481481481481,0.8145555555555555,1967.0,0.9380927091955232,49.8422968050963,4.485449735447758,0.8637519064560937,6,0.19,0.74,0.017,0.014,0.21,26.578,48.77,15.781,0.768,0.704,3.924,2.024,3.090229375237613,1.1513220018885741
24304652,2024-07-01,SEQRFE550D,128.91,8.13,10230.0,1638.0,801.0,2022.0,1664.0,244.0,0.0,6445.0,1043.0,0.0,0.1333333333333333,0.0381481481481481,0.8145555555555555,1908.0,0.9406742556849048,49.99612132456756,6.2454212454174325,0.8721174004188301,73,0.23,0.86,0.03,0.02,0.21,25.809,49.198,15.507,0.736,0.83,3.886,2.393,3.1724271343822545,1.1907447297722487
24304664,2024-07-01,2062BK1,125.06,7.21,13158.0,2895.0,649.0,3981.0,1770.0,363.0,0.0,6194.0,994.0,681.0,0.1333333333333333,0.0381481481481481,0.8145555555555555,2133.0,0.9454902850159108,49.52822645090733,4.545077720205684,0.829817158930694,6,0.21,0.77,0.02,0.018,0.22,22.599,50.087,16.422,0.767,0.881,5.348,2.357,3.0498081958229313,1.2835579929270668
24304677,2024-07-01,S.TOWER6VAN,135.4,6.28,10176.0,2541.0,798.0,3973.0,2531.0,125.0,451.0,6570.0,1064.0,0.0,0.1333333333333333,0.0381481481481481,0.8145555555555555,3107.0,0.9556747600158408,48.52289512519555,4.00472255017552,0.814612166076339,67,0.169,1.287,0.028,0.022,0.213,21.518,48.138,19.709,1.003,0.951,4.652,2.293,2.442313546423135,1.1676045406034732
24204650,2024-07-01,C20MMNATLT,129.16,7.98,10290.0,1959.0,811.0,2127.0,1698.0,246.0,0.0,6708.0,1675.0,0.0,0.1333333333333333,0.0381481481481481,0.8145555555555555,1944.0,0.9418112877282938,51.93558377166356,5.252679938741576,0.8734567901230075,41,0.203,0.768,0.025,0.017,0.18,29.37,45.935,15.662,0.843,0.797,3.913,1.878,2.9327076549830813,1.0200297559567428
24104709,2024-07-02,2062BK1,128.65,7.16,9909.0,1008.0,800.0,3984.0,1726.0,280.0,0.0,6167.0,1001.0,0.0,0.1327407407407407,0.0399259259259259,0.8434444444444444,2006.0,0.9472792872325508,47.93626117335456,9.83035714284739,0.860418743768265,6,0.2,0.78,0.022,0.013,0.22,1.726,47.439,31.213,6.977,2.608,8.192,0.037,1.5197988082270775,1.4401639344262296
24104695,2024-07-02,2062BK1,125.38,8.12,10215.0,2109.0,788.0,2054.0,1736.0,264.0,0.0,6870.0,1077.0,0.0,0.1327407407407407,0.0399259259259259,0.8434444444444444,2000.0,0.939176029955512,54.79342797850699,4.843527738262284,0.867999999999566,6,0.22,0.81,0.024,0.022,0.22,22.359,49.24,17.974,0.82,0.813,4.985,2.148,2.7393602225312934,1.2208062676649973
24104699,2024-07-02,SEQRFE550D,132.2,8.16,9957.0,2445.0,800.0,2001.0,1728.0,256.0,0.0,6813.0,1072.0,0.0,0.1327407407407407,0.0399259259259259,0.8434444444444444,1984.0,0.9418637788476644,51.535552193256166,4.0723926380351445,0.8709677419350449,73,0.22,0.85,0.031,0.027,0.25,24.98,46.28,17.151,2.144,0.827,5.195,1.791,2.6982276119402986,1.0984524826735025
24104718,2024-07-02,2830C20MMNC,131.08,8.14,8781.0,0.0,805.0,2779.0,1729.0,253.0,0.0,6070.0,3092.0,0.0,0.1327407407407407,0.0399259259259259,0.8434444444444444,1982.0,0.94153138916146,46.30759841282951,8780999999999.999,0.8723511604435559,17,0.19,0.713,0.021,0.025,0.2,1.022,47.849,31.488,6.949,2.61,8.239,0.036,1.5195465083044872,1.4717787825659008
24104720,2024-07-02,2830C20MMNC,127.85,7.2,8853.0,1623.0,788.0,3135.0,1723.0,261.0,0.0,6419.0,1521.0,0.0,0.1327407407407407,0.0399259259259259,0.8434444444444444,1984.0,0.9466864124328274,50.20727414900112,5.454713493527138,0.8684475806447236,17,0.197,0.75,0.031,0.029,0.222,21.919,48.67,18.138,0.935,0.759,5.546,2.398,2.6831688626715913,1.2149882670128314
24104728,2024-07-02,2062BK1,130.45,7.5,8979.0,981.0,792.0,3207.0,1739.0,253.0,0.0,144.0,3124.0,0.0,0.1327407407407407,0.0399259259259259,0.8434444444444444,1992.0,0.9456324755277592,1.103871215016452,9.152905198767428,0.8729919678710477,6,0.2,0.77,0.019,0.026,0.2,21.464,48.622,18.483,0.975,0.748,5.615,2.466,2.630491235663276,1.2171322719535396
24204694,2024-07-02,S.TOWER6VAN,0.0,8.97,11112.0,2004.0,773.0,866.0,2373.0,98.0,439.0,6794.0,104.0,0.0,0.1327407407407407,0.0399259259259259,0.8434444444444444,2910.0,0.0,6794000000000.0,5.544910179637951,0.815463917525493,67,0.2,1.34,0.019,0.013,0.21,27.85,46.846,16.133,1.171,0.823,3.713,2.024,2.9035577042270977,1.065069116042197
24304723,2024-07-02,R19,130.58,0.0,10377.0,3330.0,801.0,2008.0,1233.0,280.0,0.0,6409.0,1562.0,0.0,0.1327407407407407,0.0399259259259259,0.8434444444444444,1513.0,0.999999999992342,49.08102312720875,3.1162162162152804,0.8149372108388533,64,0.51,0.74,0.02,0.02,0.2,19.487,54.946,16.028,0.83,0.71,4.416,2.211,3.4279119096637345,1.5470773735781056
24304713,2024-07-02,2830C20MMNC,131.4,7.21,10224.0,2193.0,707.0,2012.0,1739.0,278.0,0.0,6605.0,1052.0,0.0,0.1327407407407407,0.0399259259259259,0.8434444444444444,2017.0,0.9479835509635092,50.26636225228108,4.662106703144249,0.8621715418934743,17,0.182,0.7,0.019,0.025,0.188,22.027,51.238,16.806,0.927,0.747,4.383,2.407,3.048610697923484,1.3194108255652264
24304710,2024-07-02,2830C20MMNAK,135.2,7.1,12171.0,2196.0,693.0,3300.0,1657.0,274.0,0.0,6614.0,1053.0,0.0,0.1327407407407407,0.0399259259259259,0.8434444444444444,1931.0,0.9501054110966262,48.92011834283344,5.542349726773432,0.8581046090104308,16,0.19,0.75,0.021,0.024,0.21,1.182,48.592,29.649,8.23,1.474,8.78,0.059,1.6388532883642495,1.576024909185262
24304706,2024-07-02,2062BK1,132.3,6.3,10188.0,2214.0,701.0,3034.0,1681.0,274.0,0.0,6674.0,1064.0,0.0,0.1327407407407407,0.0399259259259259,0.8434444444444444,1955.0,0.9545454545385677,50.44595615986057,4.601626016258084,0.8598465473141382,6,0.19,0.75,0.021,0.02,0.21,12.854,48.9825,24.198,2.7195,1.2495,7.4555,1.0905,2.0241538906566388,1.3219577362156911
24304696,2024-07-02,2062BK1,123.27,7.99,11121.0,2304.0,798.0,4277.0,1716.0,262.0,0.0,5896.0,1116.0,349.0,0.1327407407407407,0.0399259259259259,0.8434444444444444,1978.0,0.9391284473492372,47.82996673928912,4.826822916664572,0.8675429726992581,6,0.2,0.76,0.026,0.028,0.2,24.862,45.911,17.341,2.449,0.843,5.172,1.759,2.6473878445392685,1.0878352762771302
24304693,2024-07-02,IS2062E250B0,124.09,7.98,10587.0,2661.0,806.0,4130.0,1696.0,98.0,0.0,5923.0,980.0,0.0,0.1327407407407407,0.0399259259259259,0.8434444444444444,1794.0,0.9395774967748954,47.73148521196122,3.978579481396475,0.9453734671120706,58,0.191,0.832,0.016,0.016,0.236,16.1095,46.875,20.748,6.724,0.824,6.1635,1.001,2.259145019037062,1.2717554973750966
24304686,2024-07-02,S.TOWER6VAN,131.8,6.72,10440.0,1146.0,806.0,4612.0,2511.0,125.0,447.0,6506.0,1096.0,245.0,0.1327407407407407,0.0399259259259259,0.8434444444444444,3083.0,0.951487149863186,49.362670712827295,9.109947643971108,0.8144664288028497,67,0.197,1.324,0.026,0.027,0.223,25.56,47.462,16.332,1.028,0.967,4.882,2.215,2.9058960386946673,1.132933903038694
24304704,2024-07-02,2062BK1,131.07,7.19,10227.0,3195.0,798.0,4041.0,1718.0,285.0,0.0,6288.0,1044.0,284.0,0.1327407407407407,0.0399259259259259,0.8434444444444444,2003.0,0.9479965282731956,47.974364842847535,3.200938967135148,0.8577134298547889,6,0.2,0.8,0.019,0.031,0.2,0.87,50.868,31.086,5.989,2.011,7.428,0.032,1.636310998166436,1.5917639327846795
24304729,2024-07-02,R19,121.3,7.22,10167.0,1968.0,842.0,1511.0,1230.0,267.0,0.0,5657.0,3826.0,0.0,0.1327407407407407,0.0399259259259259,0.8434444444444444,1497.0,0.9438219732263942,46.63643858164356,5.166158536582741,0.8216432865725974,64,0.52,0.74,0.018,0.014,0.2,19.843,54.524,16.082,0.806,0.719,4.412,2.236,3.390163526705216,1.5176752212882039
24304726,2024-07-02,WTCC1875CL5,123.3,7.23,10416.0,3039.0,864.0,1534.0,1239.0,264.0,0.0,5795.0,2892.0,0.0,0.1327407407407407,0.0399259259259259,0.8434444444444444,1503.0,0.9446104343756638,46.99918896961072,3.427443237906078,0.8243512974046412,81,0.53,0.77,0.02,0.025,0.21,21.899,50.204,16.451,0.667,0.659,6.385,2.271,3.0515438852419154,1.3090662564209539
24204697,2024-07-02,2062BK1,129.46,0.0,11262.0,1611.0,767.0,1238.0,1600.0,287.0,0.0,1007.0,6397.0,0.0,0.1327407407407407,0.0399259259259259,0.8434444444444444,1887.0,0.9999999999922756,7.778464390485259,6.990689013031043,0.8479067302592221,6,0.21,0.79,0.027,0.021,0.21,27.972,46.66,16.117,1.168,0.818,3.804,2.017,2.894900111676386,1.0582898616466319
24204701,2024-07-02,2062BK1,131.3,7.96,11244.0,1797.0,762.0,2621.0,1701.0,284.0,0.0,6995.0,1860.0,0.0,0.1327407407407407,0.0399259259259259,0.8434444444444444,1985.0,0.942840729563817,53.27494287849753,6.257095158594181,0.8569269521406262,6,0.18,0.75,0.019,0.019,0.19,28.658,48.713,14.404,0.687,0.694,3.563,1.89,3.3816730301978484,1.1312031210087548
24204705,2024-07-02,2062BK1,130.28,7.12,9762.0,2013.0,701.0,2663.0,1701.0,260.0,0.0,6642.0,1171.0,289.0,0.1327407407407407,0.0399259259259259,0.8434444444444444,1961.0,0.9481804948984848,50.982499232031145,4.849478390459588,0.8674145843952742,6,0.2,0.78,0.023,0.021,0.19,0.615,47.592,25.092,14.065,0.371,10.5,0.04,1.8966245566492648,1.85125252839583
24204707,2024-07-02,2062BK1,131.4,7.11,9081.0,2391.0,712.0,2049.0,1752.0,267.0,0.0,6641.0,1072.0,288.0,0.1327407407407407,0.0399259259259259,0.8434444444444444,2019.0,0.9486679662049768,50.54033485501872,3.7979924717675457,0.8677563150069997,6,0.19,0.76,0.023,0.019,0.18,14.5375,49.063,23.8335,2.775,1.0310000000000001,6.2555,1.095,2.0584866475067654,1.2786146148233086
24204730,2024-07-02,2830C20MMNC,129.7,7.12,8982.0,2988.0,797.0,2201.0,1600.0,307.0,0.0,6723.0,1083.0,0.0,0.1327407407407407,0.0399259259259259,0.8434444444444444,1907.0,0.9479608244339428,51.83500385465047,3.006024096384536,0.8390141583634825,17,0.21,0.77,0.021,0.025,0.23,22.065,49.992,16.464,0.665,0.66,6.413,2.274,3.036258730640753,1.2974824811834935
24204741,2024-07-02,2830C20MMNC,136.65,0.0,11496.0,2007.0,742.0,4277.0,1650.0,283.0,0.0,6417.0,1459.0,308.0,0.1327407407407407,0.0399259259259259,0.8434444444444444,1933.0,0.999999999992682,46.95938529054549,5.727952167411197,0.8535954474905051,17,0.18,0.69,0.016,0.019,0.21,19.445,54.695,16.215,0.864,0.707,4.467,2.231,3.3729033053774047,1.5337483525419928
24204725,2024-07-02,2830C20MMNC,126.44,7.12,9273.0,2205.0,564.0,3046.0,1569.0,297.0,0.0,6601.0,1073.0,0.0,0.1327407407407407,0.0399259259259259,0.8434444444444444,1866.0,0.9466906259288208,52.20658019572757,4.205442176868841,0.8408360128612857,17,0.204,0.843,0.018,0.02,0.263,19.304,55.067,16.078,0.842,0.704,4.417,2.225,3.4247776603022575,1.5563123533900463
24104754,2024-07-03,2830C20MMNC,122.69,7.23,9600.0,4005.0,3273.0,2001.0,1682.0,301.0,0.0,6366.0,1010.0,0.0,0.1366785714285714,0.0342142857142857,0.8608214285714286,1983.0,0.9443503694508596,51.88686934508202,2.397003745317753,0.8482097831564054,17,0.23,0.81,0.021,0.022,0.21,21.943,49.707,16.709,0.754,0.659,6.473,2.283,2.974685816876122,1.2859803896204693
24104756,2024-07-03,2062BK1,132.79,7.21,9318.0,3042.0,597.0,2520.0,1634.0,250.0,0.0,6631.0,1050.0,0.0,0.1366785714285714,0.0342142857142857,0.8608214285714286,1884.0,0.948499999993225,49.93598915543388,3.063116370807672,0.8673036093413655,6,0.18,0.74,0.027,0.021,0.21,19.956,50.419,18.147,0.872,0.816,5.739,2.443,2.7782124752038793,1.3231944152844848
24204780,2024-07-03,SEQRFE550D,131.3,7.23,11274.0,2004.0,899.0,3812.0,1768.0,300.0,0.0,6935.0,1325.0,0.0,0.1366785714285714,0.0342142857142857,0.8608214285714286,2068.0,0.9478091388078554,52.81797410470055,5.625748502991205,0.854932301740399,73,0.22,0.85,0.014,0.02,0.24,19.936,48.831,19.802,0.74,0.911,5.928,2.185,2.4658385093167703,1.228792873499585
