Repository: SiddharthKumar268/FerroMind

# FerroMind
*Ferro-Alloy Optimisation using Machine Learning*
**SAIL Durgapur Steel Plant | Steel Melting Shop**
Intern: Siddharth Kumar | FY 2023-24 to FY 2025-26

---

## Quick Start

```bash

# 2. Place raw Excel files in data/raw/

## Dataset

| | |
|---|---|
| Total heats after cleaning | 47,421 |
| Training set | 37,936 heats (Apr 2023 – Jun 2025) |
| Test set | 9,485 heats (Jun 2025 – Dec 2025) |
| Input features | 21 (16 raw + 5 engineered) |
| Target variables | Mn, Si, C, S, P |
| BOF grades | 76 distinct grades |
| Split method | Chronological 80/20 — no shuffle, no leakage |

---

File: data/processed/sms_train.csv (part 41 of 253)
Heat_Number,Date,BOF Grade Code,Hot Metal Addn. Weight,Scrap Addn. Weight,Lime Into Converter,Dolomite Into Converter,Lime Into Ladle,Iron Ore Into Converter,SIMN Into Ladle,FESI Into Ladle,FEMN Into Ladle,Measered O2 Mainblow II,Duration of Mainblow I/II,Measered O2 2nd Blow,HM_P,HM_S,HM_Si,Total_FA_Ladle,HM_Ratio,O2_per_ton_HM,Lime_Dolo_Ratio,SiMn_FA_Fraction,Grade_Encoded,C,Mn,P,S,Si
23307006,2023-08-10,2062BK1,122.98,10.2,9408.0,1980.0,632.0,2082.0,1888.0,322.0,0.0,6290.0,969.0,327.0,0.1443333333333333,0.041629629629629634,0.8466666666666667,2210.0,0.9234119237053356,51.14652789029804,4.751515151512752,0.8542986425335501,6,0.18,0.76,0.019,0.021,0.2
23307014,2023-08-10,2062BK1,127.81,12.26,9033.0,1473.0,815.0,2487.0,1716.0,312.0,0.0,6485.0,1072.0,0.0,0.1443333333333333,0.041629629629629634,0.8466666666666667,2028.0,0.9124723352544267,50.73937876495783,6.132382892052863,0.8461538461534289,6,0.2,0.79,0.018,0.033,0.2
23307035,2023-08-10,C20MMNATLT,122.3,11.54,8652.0,1062.0,771.0,1427.0,1725.0,315.0,0.0,6503.0,1103.0,0.0,0.1443333333333333,0.041629629629629634,0.8466666666666667,2040.0,0.9137776449423657,53.172526573563594,8.14689265535956,0.8455882352937032,41,0.22,0.72,0.024,0.031,0.16
23307026,2023-08-10,SEQRFE550D,127.89,12.27,8997.0,2031.0,790.0,0.0,1662.0,214.0,0.0,6397.0,1118.0,0.0,0.1443333333333333,0.041629629629629634,0.8466666666666667,1876.0,0.912457191774312,50.01954804871358,4.42983751846163,0.8859275053300182,73,0.19,0.8,0.019,0.035,0.2
23106967,2023-08-10,2062BK1,131.75,0.0,10560.0,1533.0,885.0,5526.0,1689.0,292.0,0.0,6201.0,1020.0,0.0,0.1443333333333333,0.041629629629629634,0.8466666666666667,1981.0,0.99999999999241,47.06641366188185,6.888454011737189,0.8525996971222349,6,0.22,0.76,0.03,0.012,0.23
23307030,2023-08-10,C20MMNATLT,116.53,9.84,8547.0,1557.0,812.0,0.0,1723.0,281.0,0.0,6593.0,1013.0,0.0,0.1443333333333333,0.041629629629629634,0.8466666666666667,2004.0,0.9221334177342554,56.57770531145132,5.489402697491657,0.8597804391213275,41,0.21,0.86,0.043,0.03,0.23
23307003,2023-08-10,SEQRFE550D,128.67,12.45,10080.0,1977.0,663.0,1595.0,1865.0,264.0,0.0,6841.0,1053.0,0.0,0.1443333333333333,0.041629629629629634,0.8466666666666667,2129.0,0.9117772108778929,53.1670163981257,5.098634294382854,0.8759981211832428,73,0.19,0.74,0.022,0.025,0.2
23307038,2023-08-10,2062BK1,126.3,10.06,8274.0,1059.0,701.0,2036.0,1630.0,271.0,0.0,6590.0,1122.0,0.0,0.1443333333333333,0.041629629629629634,0.8466666666666667,1901.0,0.926224699318523,52.177355502358054,7.81303116146571,0.8574434508149092,6,0.22,0.79,0.025,0.029,0.17
23206999,2023-08-10,SEQRFE550D,126.94,11.54,10983.0,3105.0,698.0,120.0,1657.0,229.0,0.0,5400.0,902.0,0.0,0.1443333333333333,0.041629629629629634,0.8466666666666667,1886.0,0.9166666666600473,42.5397825741095,3.537198067631711,0.8785790031808703,73,0.19,0.78,0.019,0.021,0.25
23307019,2023-08-10,2062BK1,120.02,11.54,10242.0,1032.0,1395.0,2061.0,1851.0,299.0,0.0,6195.0,978.0,0.0,0.1443333333333333,0.041629629629629634,0.8466666666666667,2150.0,0.9122833687981736,51.61639726669208,9.924418604641547,0.8609302325577392,6,0.19,0.79,0.025,0.029,0.2
23307001,2023-08-10,EXPORTDSP14,125.36,13.85,10395.0,2514.0,652.0,1919.0,1919.0,237.0,0.0,6404.0,1033.0,399.0,0.1443333333333333,0.041629629629629634,0.8466666666666667,2156.0,0.9005100208253681,51.084875557984326,4.134844868733439,0.8900742115023701,55,0.19,0.74,0.025,0.026,0.18
23206995,2023-08-10,EXPORTDSP14,126.52,10.92,9078.0,1419.0,734.0,3053.0,1671.0,300.0,0.0,6396.0,1143.0,0.0,0.1443333333333333,0.041629629629629634,0.8466666666666667,1971.0,0.9205471478396352,50.55327220952772,6.397463002109657,0.8477929984774999,55,0.18,0.72,0.018,0.018,0.23
23306996,2023-08-10,2062BK1,125.39,0.0,10065.0,3357.0,672.0,2314.0,1862.0,245.0,0.0,6423.0,1048.0,346.0,0.1443333333333333,0.041629629629629634,0.8466666666666667,2107.0,0.9999999999920248,51.22418055625469,2.998212689900805,0.8837209302321387,6,0.21,0.77,0.024,0.023,0.21
23306993,2023-08-10,2062BK1,123.1,10.25,9504.0,1905.0,699.0,2444.0,1807.0,254.0,0.0,6499.0,1061.0,346.0,0.1443333333333333,0.041629629629629634,0.8466666666666667,2061.0,0.9231346081670557,52.794476035314425,4.988976377950137,0.8767588549243683,6,0.22,0.75,0.022,0.019,0.18
23306990,2023-08-10,SEQRFE550D,124.98,10.87,9870.0,1779.0,511.0,2391.0,1822.0,292.0,0.0,6499.0,1125.0,280.0,0.1443333333333333,0.041629629629629634,0.8466666666666667,2114.0,0.9199852778732428,52.00032005079212,5.548060708259951,0.861873226111229,73,0.2,0.75,0.024,0.02,0.21
23306986,2023-08-10,SEQRFE550D,125.46,9.46,9684.0,1800.0,605.0,2689.0,1709.0,258.0,0.0,6556.0,1117.0,350.0,0.1443333333333333,0.041629629629629634,0.8466666666666667,1967.0,0.929884375919583,52.255699027162,5.379999999997011,0.8688357905435339,73,0.21,0.73,0.023,0.017,0.2
23306984,2023-08-10,EXPORTDSP14,122.81,11.54,10854.0,1806.0,445.0,2530.0,1814.0,329.0,0.0,6790.0,1235.0,0.0,0.1443333333333333,0.041629629629629634,0.8466666666666667,2143.0,0.9141049497512908,55.288657275015964,6.00996677740531,0.8464769015395024,55,0.19,0.74,0.017,0.014,0.19
23306981,2023-08-10,2062BK1,125.4,11.46,9516.0,1767.0,699.0,2373.0,1844.0,285.0,0.0,6622.0,1149.0,0.0,0.1443333333333333,0.041629629629629634,0.8466666666666667,2129.0,0.9162647961353481,52.80701754343853,5.385398981321231,0.8661343353683109,6,0.2,0.72,0.022,0.018,0.21
23206992,2023-08-10,SEQRFE550D,124.11,11.54,9186.0,2466.0,764.0,2163.0,1688.0,290.0,209.0,6201.0,1176.0,0.0,0.1443333333333333,0.041629629629629634,0.8466666666666667,2187.0,0.9149281238413939,49.963741841511855,3.7250608272490977,0.7718335619566659,73,0.21,0.71,0.02,0.016,0.16
23206989,2023-08-10,EXPORTDSP14,121.26,12.99,9081.0,2832.0,896.0,1659.0,1681.0,294.0,216.0,6024.0,1616.0,0.0,0.1443333333333333,0.041629629629629634,0.8466666666666667,2191.0,0.9032402234569592,49.678377040659086,3.206567796609037,0.7672295755359346,55,0.21,0.72,0.022,0.017,0.24
23206987,2023-08-10,2062BK1,128.76,12.99,8868.0,2565.0,693.0,2019.0,1640.0,297.0,216.0,6496.0,1145.0,0.0,0.1443333333333333,0.041629629629629634,0.8466666666666667,2153.0,0.9083597883533802,50.45045045005864,3.45730994151912,0.7617278216438635,6,0.19,0.71,0.019,0.02,0.2
23206983,2023-08-10,R34,129.92,0.0,11202.0,2235.0,957.0,2676.0,1175.0,240.0,0.0,6054.0,2673.0,0.0,0.1443333333333333,0.041629629629629634,0.8466666666666667,1415.0,0.999999999992303,46.59790640358223,5.012080536910509,0.8303886925789185,66,0.63,0.72,0.022,0.021,0.18
23206968,2023-08-10,2062BK1,127.3,12.26,9072.0,2262.0,605.0,0.0,1667.0,243.0,0.0,6622.0,1045.0,0.0,0.1443333333333333,0.041629629629629634,0.8466666666666667,1910.0,0.9121524792138711,52.018853102497886,4.010610079573824,0.8727748691094906,6,0.22,0.73,0.017,0.017,0.19
23306949,2023-08-10,2830C20MMNC,123.3,11.85,12141.0,1623.0,793.0,3658.0,1771.0,255.0,0.0,5929.0,965.0,375.0,0.1443333333333333,0.041629629629629634,0.8466666666666667,2026.0,0.9123196448323173,48.0859691804697,7.480591497222748,0.8741362290222734,17,0.21,0.7,0.015,0.014,0.18
23106980,2023-08-10,2062BK1,131.92,0.0,10959.0,4371.0,958.0,42.0,1758.0,298.0,0.0,6523.0,1081.0,0.0,0.1443333333333333,0.041629629629629634,0.8466666666666667,2056.0,0.9999999999924197,49.446634323457815,2.507206588880689,0.8550583657583389,6,0.2,0.75,0.028,0.015,0.16
23306998,2023-08-10,2062BK1,124.54,10.36,10482.0,2490.0,716.0,3293.0,1868.0,333.0,0.0,6494.0,1000.0,418.0,0.1443333333333333,0.041629629629629634,0.8466666666666667,2201.0,0.9232023721206584,52.14388951299065,4.209638554215177,0.8487051340296008,6,0.2,0.77,0.025,0.027,0.2
23206896,2023-08-10,2830C25HMN,134.91,12.06,12480.0,3054.0,759.0,2892.0,1674.0,294.0,0.0,6490.0,1688.0,0.0,0.1443333333333333,0.041629629629629634,0.8466666666666667,1968.0,0.9179424372258425,48.10614483694236,4.086444007857208,0.8506097560971287,18,0.25,1.37,0.036,0.015,0.23
23207002,2023-08-10,SEQRFE550D,118.34,12.28,10410.0,2190.0,704.0,1683.0,1671.0,273.0,0.0,5367.0,1043.0,0.0,0.1443333333333333,0.041629629629629634,0.8466666666666667,1944.0,0.9059868320249121,45.35237451372864,4.753424657532076,0.8595679012341257,73,0.21,0.7,0.017,0.02,0.19
23106988,2023-08-10,2062BK1,131.7,0.0,9885.0,2385.0,987.0,3120.0,1775.0,288.0,0.0,6086.0,1008.0,0.0,0.1443333333333333,0.041629629629629634,0.8466666666666667,2063.0,0.9999999999924071,46.21108580071215,4.1446540880485765,0.8603974793985165,6,0.21,0.83,0.026,0.014,0.16
23207034,2023-08-10,2062BK1,120.6,9.66,8535.0,1506.0,756.0,1236.0,1661.0,290.0,216.0,5809.0,914.0,293.0,0.1443333333333333,0.041629629629629634,0.8466666666666667,2167.0,0.9258406264323213,48.16749585366362,5.667330677287073,0.7664974619285803,6,0.22,0.87,0.02,0.034,0.2
23207024,2023-08-10,SEQRFE550D,126.23,8.86,7872.0,201.0,803.0,2064.0,1711.0,270.0,0.0,6266.0,1097.0,0.0,0.1443333333333333,0.041629629629629634,0.8466666666666667,1981.0,0.9344140943005818,49.63954685851509,39.164179104282766,0.8637051993938093,73,0.21,0.75,0.017,0.027,0.19
23207022,2023-08-10,2062BK1,117.97,11.65,9072.0,252.0,795.0,690.0,1455.0,229.0,0.0,5668.0,933.0,322.0,0.1443333333333333,0.041629629629629634,0.8466666666666667,1684.0,0.9101218947623043,48.046113418258486,35.999999999857145,0.8640142517809596,6,0.19,0.74,0.02,0.03,0.19
23207017,2023-08-10,2062BK1,125.97,11.54,9510.0,2091.0,787.0,2978.0,1721.0,300.0,0.0,5986.0,1061.0,0.0,0.1443333333333333,0.041629629629629634,0.8466666666666667,2021.0,0.9160788306238378,47.51925061484862,4.548063127687925,0.8515586343390146,6,0.21,0.85,0.024,0.032,0.25
23106985,2023-08-10,2062BK1,131.1,0.0,10971.0,5061.0,935.0,700.0,1744.0,264.0,0.0,6519.0,1077.0,0.0,0.1443333333333333,0.041629629629629634,0.8466666666666667,2008.0,0.9999999999923723,49.72540045728662,2.16775340841688,0.8685258964139101,6,0.21,0.78,0.025,0.015,0.18
23207015,2023-08-10,EXPORTDSP14,127.12,11.23,4458.0,1128.0,814.0,2010.0,1714.0,304.0,0.0,6282.0,1048.0,271.0,0.1443333333333333,0.041629629629629634,0.8466666666666667,2018.0,0.9188290567335106,49.417872875633904,3.9521276595709645,0.8493557978192025,55,0.21,0.75,0.022,0.025,0.21
23207013,2023-08-10,2062BK1,125.45,13.6,8508.0,2535.0,797.0,0.0,1701.0,294.0,0.0,6197.0,1177.0,497.0,0.1443333333333333,0.041629629629629634,0.8466666666666667,1995.0,0.9021934555850256,49.39816659984537,3.3562130177501555,0.8526315789469411,6,0.2,0.79,0.02,0.03,0.2
23207010,2023-08-10,EXPORTDSP14,127.5,10.65,8958.0,2961.0,685.0,975.0,1657.0,253.0,0.0,6194.0,2279.0,0.0,0.1443333333333333,0.041629629629629634,0.8466666666666667,1910.0,0.9229098805579232,48.58039215648172,3.0253292806474077,0.8675392670152526,55,0.19,0.73,0.025,0.028,0.18
23207005,2023-08-10,EXPORTDSP14,119.69,12.27,10458.0,2187.0,715.0,1077.0,1647.0,263.0,0.0,6345.0,1008.0,0.0,0.1443333333333333,0.041629629629629634,0.8466666666666667,1910.0,0.9070172779561456,53.01194753067915,4.78189300411304,0.8623036649210145,55,0.21,0.73,0.02,0.022,0.18
23207032,2023-08-10,2062BK1,120.72,11.07,8538.0,1545.0,748.0,1623.0,1691.0,253.0,0.0,6096.0,1016.0,263.0,0.1443333333333333,0.041629629629629634,0.8466666666666667,1944.0,0.9160027316115336,50.497017892225834,5.526213592229433,0.8698559670777418,6,0.21,0.76,0.022,0.03,0.18
23107031,2023-08-10,SEQRFE550D,124.55,12.95,8640.0,0.0,802.0,2214.0,1685.0,257.0,0.0,6146.0,1061.0,0.0,0.1443333333333333,0.041629629629629634,0.8466666666666667,1942.0,0.9058181818115941,49.34564431915419,8639999999999.999,0.8676622039130445,73,0.19,0.8,0.022,0.028,0.22
23207027,2023-08-10,2062BK1,117.76,10.65,8472.0,1488.0,806.0,756.0,1721.0,263.0,0.0,5795.0,984.0,0.0,0.1443333333333333,0.041629629629629634,0.8466666666666667,1984.0,0.9170625340634138,49.21025815175602,5.693548387092948,0.867439516128595,6,0.2,0.72,0.021,0.028,0.17
23107025,2023-08-10,2062BK1,119.28,12.27,11937.0,0.0,780.0,1123.0,1739.0,233.0,0.0,5705.0,975.0,0.0,0.1443333333333333,0.041629629629629634,0.8466666666666667,1972.0,0.9067274800387174,47.8286384972516,11937000000000.0,0.8818458417845427,6,0.21,0.8,0.022,0.026,0.21
23106991,2023-08-10,2062BK1,130.7,0.0,11133.0,2259.0,929.0,2883.0,1708.0,264.0,0.0,5819.0,1084.0,0.0,0.1443333333333333,0.041629629629629634,0.8466666666666667,1972.0,0.999999999992349,44.52180566148033,4.92828685258746,0.866125760648648,6,0.2,0.74,0.023,0.016,0.19
23107023,2023-08-10,2062BK1,124.1,12.66,9087.0,1926.0,795.0,332.0,1726.0,275.0,0.0,5926.0,978.0,0.0,0.1443333333333333,0.041629629629629634,0.8466666666666667,2001.0,0.9074290728216773,47.75181305360393,4.718068535823096,0.8625687156417479,6,0.19,0.78,0.016,0.028,0.18
23107018,2023-08-10,2062BK1,128.13,11.59,9519.0,1485.0,830.0,2446.0,1733.0,329.0,96.0,6199.0,1042.0,0.0,0.1443333333333333,0.041629629629629634,0.8466666666666667,2158.0,0.9170483824726807,48.38055100251011,6.410101010096693,0.8030583873953646,6,0.2,0.75,0.016,0.029,0.2
23106994,2023-08-10,1786500D,128.1,0.0,14007.0,2376.0,857.0,3171.0,1712.0,258.0,0.0,5839.0,963.0,0.0,0.1443333333333333,0.041629629629629634,0.8466666666666667,1970.0,0.9999999999921937,45.58157689269648,5.895202020199539,0.8690355329944828,2,0.16,0.76,0.018,0.015,0.173
23106997,2023-08-10,2062BK1,123.53,12.16,8514.0,1413.0,1280.0,1303.0,1705.0,277.0,0.0,6093.0,1008.0,0.0,0.1443333333333333,0.041629629629629634,0.8466666666666667,1982.0,0.9103839634393811,49.32405083745386,6.025477707002105,0.8602421796161149,6,0.22,0.74,0.021,0.017,0.2
23107011,2023-08-10,2062BK1,128.2,10.65,9765.0,1545.0,787.0,1743.0,1742.0,321.0,0.0,5718.0,944.0,412.0,0.1443333333333333,0.041629629629629634,0.8466666666666667,2063.0,0.9232985235799547,44.602184087015594,6.3203883495104725,0.8444013572463188,6,0.2,0.85,0.027,0.022,0.24
23107009,2023-08-10,EXPORTDSP14,122.28,9.06,9711.0,1578.0,817.0,2140.0,1773.0,294.0,0.0,5737.0,955.0,311.0,0.1443333333333333,0.041629629629629634,0.8466666666666667,2067.0,0.9310187300066163,46.916912004850204,6.153992395433362,0.8577648766323862,55,0.21,0.76,0.02,0.023,0.2
23107029,2023-08-10,2062BK1,123.1,0.0,6009.0,0.0,810.0,2002.0,1705.0,264.0,0.0,5925.0,1018.0,0.0,0.1443333333333333,0.041629629629629634,0.8466666666666667,1969.0,0.9999999999918765,48.13160032454808,6009000000000.0,0.8659217877090575,6,0.18,0.75,0.025,0.033,0.2
23107007,2023-08-10,2062BK1,124.8,11.66,10005.0,1548.0,787.0,1883.0,1739.0,244.0,0.0,5944.0,979.0,315.0,0.1443333333333333,0.041629629629629634,0.8466666666666667,1983.0,0.9145537153677668,47.62820512782349,6.4631782945694685,0.8769541099340006,6,0.21,0.75,0.024,0.025,0.2
23107004,2023-08-10,EXPORTDSP14,121.41,11.55,9753.0,2121.0,714.0,999.0,1748.0,304.0,0.0,5695.0,938.0,360.0,0.1443333333333333,0.041629629629629634,0.8466666666666667,2052.0,0.9131317689462009,46.907174037995986,4.59830268740943,0.8518518518514367,55,0.19,0.74,0.022,0.025,0.21
23107000,2023-08-10,2062BK1,123.74,0.0,11994.0,2931.0,674.0,72.0,1780.0,301.0,0.0,5725.0,954.0,316.0,0.1443333333333333,0.041629629629629634,0.8466666666666667,2081.0,0.9999999999919185,46.26636495841065,4.092118730807202,0.8553580009606654,6,0.19,0.76,0.02,0.024,0.21
23307033,2023-08-11,2062BK1,119.08,10.92,9189.0,1140.0,809.0,1667.0,1829.0,257.0,0.0,6515.0,1096.0,0.0,0.1516785714285714,0.032464285714285716,0.7424642857142858,2086.0,0.9159999999929539,54.71111857528795,8.060526315782402,0.8767976989449296,6,0.2,0.76,0.025,0.031,0.19
23307043,2023-08-11,SEQRFE550D,123.98,11.54,9708.0,942.0,939.0,1334.0,1807.0,275.0,0.0,1044.0,1921.0,0.0,0.1516785714285714,0.032464285714285716,0.7424642857142858,2082.0,0.9148465171124938,8.420713018160827,10.305732484065492,0.8679154658977579,73,0.2,0.83,0.022,0.022,0.2
23307050,2023-08-11,2062BK1,124.7,12.27,8814.0,336.0,583.0,1595.0,1727.0,253.0,0.0,6660.0,1065.0,0.0,0.1516785714285714,0.032464285714285716,0.7424642857142858,1980.0,0.9104183397757873,53.40817963068638,26.232142857064787,0.8722222222217817,6,0.2,0.76,0.02,0.02,0.19
23307057,2023-08-11,2830C20MMNC,120.61,10.45,9009.0,1521.0,652.0,1065.0,1716.0,263.0,0.0,6295.0,1522.0,0.0,0.1516785714285714,0.032464285714285716,0.7424642857142858,1979.0,0.9202655272324106,52.19301882056054,5.923076923073029,0.8671045982815224,17,0.18,0.76,0.02,0.018,0.22
23207020,2023-08-11,C20MMNATLT,125.35,11.54,8478.0,480.0,806.0,0.0,1623.0,263.0,0.0,6164.0,1029.0,0.0,0.1516785714285714,0.032464285714285716,0.7424642857142858,1886.0,0.9156987362048675,49.17431192621321,17.662499999963202,0.8605514316008163,41,0.19,0.81,0.019,0.036,0.23
23307054,2023-08-11,SEQRFE550D,125.38,12.19,9042.0,1641.0,715.0,1989.0,1769.0,288.0,0.0,6339.0,1037.0,0.0,0.1516785714285714,0.032464285714285716,0.7424642857142858,2057.0,0.911390564796748,50.55830275920754,5.510054844603589,0.8599902771021585,73,0.22,0.77,0.02,0.019,0.23
23207049,2023-08-11,SEQRFE550D,129.19,10.67,8724.0,1443.0,944.0,1770.0,1664.0,280.0,213.0,6495.0,1085.0,0.0,0.1516785714285714,0.032464285714285716,0.7424642857142858,2157.0,0.9237094237028193,50.274789069972336,6.045738045733856,0.771441817338539,73,0.21,0.79,0.022,0.019,0.21
23207037,2023-08-11,2062BK1,124.09,10.92,8874.0,1668.0,707.0,1683.0,1674.0,294.0,213.0,6299.0,1033.0,0.0,0.1516785714285714,0.032464285714285716,0.7424642857142858,2181.0,0.919117102430049,50.76154404020661,5.320143884888897,0.767537826684655,6,0.2,0.71,0.023,0.031,0.23
23207040,2023-08-11,2062BK1,129.0,9.88,10707.0,2190.0,949.0,2622.0,1644.0,300.0,213.0,6499.0,1075.0,467.0,0.1516785714285714,0.032464285714285716,0.7424642857142858,2157.0,0.9288594469979202,50.37984496084977,4.889041095888179,0.7621696801109124,6,0.21,0.81,0.021,0.025,0.19
23207044,2023-08-11,SEQRFE550D,126.81,11.47,10539.0,2004.0,743.0,1968.0,1664.0,300.0,216.0,6388.0,1067.0,480.0,0.1516785714285714,0.032464285714285716,0.7424642857142858,2180.0,0.9170523575288035,50.37457613713134,5.25898203592552,0.7633027522932279,73,0.21,0.78,0.02,0.018,0.2
23207046,2023-08-11,SEQRFE550D,125.99,11.54,8919.0,1662.0,959.0,1236.0,1688.0,300.0,213.0,6296.0,1130.0,273.0,0.1516785714285714,0.032464285714285716,0.7424642857142858,2201.0,0.9160910346766808,49.97222001706507,5.366425992776555,0.7669241253971981,73,0.2,0.76,0.021,0.019,0.21
23307060,2023-08-11,SEQRFE550D,120.6,12.27,8634.0,1776.0,771.0,1324.0,1732.0,237.0,98.0,6394.0,2831.0,0.0,0.1516785714285714,0.032464285714285716,0.7424642857142858,2067.0,0.9076540979836859,53.018242122280114,4.8614864864837495,0.8379293662308477,73,0.19,0.76,0.023,0.015,0.19
23207055,2023-08-11,SEQRFE550D,130.07,10.47,8994.0,1971.0,858.0,1605.0,1620.0,273.0,0.0,6362.0,1052.0,270.0,0.1516785714285714,0.032464285714285716,0.7424642857142858,1893.0,0.9255016365381706,48.912124240417384,4.563165905629344,0.8557844690962199,73,0.22,0.77,0.027,0.022,0.22
23207059,2023-08-11,C20MMNATLT,131.07,9.45,10515.0,1986.0,756.0,2859.0,1630.0,277.0,0.0,4911.0,779.0,0.0,0.1516785714285714,0.032464285714285716,0.7424642857142858,1907.0,0.932749786500621,37.4685282670522,5.294561933532077,0.8547456738327978,41,0.19,0.76,0.022,0.013,0.17
23207069,2023-08-11,SEQRFE550D,126.92,0.0,11466.0,2982.0,688.0,2157.0,1650.0,277.0,0.0,6641.0,1109.0,0.0,0.1516785714285714,0.032464285714285716,0.7424642857142858,1927.0,0.999999999992121,52.32429877046703,3.845070422533922,0.8562532433830533,73,0.21,0.78,0.031,0.021,0.23
23207072,2023-08-11,2062BK1,122.7,9.3,7617.0,2487.0,808.0,1452.0,1640.0,273.0,0.0,6287.0,1060.0,0.0,0.1516785714285714,0.032464285714285716,0.7424642857142858,1913.0,0.9295454545384126,51.238793805613376,3.0627261761145705,0.8572922111861697,6,0.21,0.74,0.026,0.019,0.22
23207075,2023-08-11,2062BK1,124.2,12.9,8097.0,3039.0,814.0,1901.0,1674.0,267.0,0.0,6526.0,1573.0,0.0,0.1516785714285714,0.032464285714285716,0.7424642857142858,1941.0,0.90590809627348,52.54428341342557,2.664363277393003,0.8624420401850271,6,0.21,0.74,0.03,0.017,0.22
23207077,2023-08-11,SEQRFE550D,124.1,9.86,9420.0,3108.0,817.0,1741.0,1795.0,270.0,0.0,6618.0,1108.0,0.0,0.1516785714285714,0.032464285714285716,0.7424642857142858,2065.0,0.9263959390793791,53.32796132108519,3.0308880308870556,0.8692493946727026,73,0.21,0.75,0.029,0.016,0.23
23207085,2023-08-11,2062BK1,122.68,9.28,9363.0,1986.0,789.0,1774.0,1796.0,273.0,0.0,6570.0,1093.0,0.0,0.1516785714285714,0.032464285714285716,0.7424642857142858,2069.0,0.929675659283649,53.55396152548456,4.714501510571644,0.868052199129595,6,0.22,0.76,0.027,0.018,0.21
23207028,2023-08-11,2062BK1,126.94,10.21,9090.0,0.0,797.0,0.0,1704.0,257.0,0.0,5558.0,879.0,0.0,0.1516785714285714,0.032464285714285716,0.7424642857142858,1961.0,0.9255559606203022,43.78446510127789,9090000000000.0,0.8689444161137844,6,0.2,0.7,0.022,0.03,0.2
23307063,2023-08-11,SEQRFE550D,124.2,10.0,9129.0,1569.0,804.0,1056.0,1761.0,214.0,173.0,6534.0,1907.0,0.0,0.1516785714285714,0.032464285714285716,0.7424642857142858,2148.0,0.9254843517069637,52.60869565175033,5.8183556405316645,0.8198324022342552,73,0.21,0.77,0.026,0.017,0.18
23207079,2023-08-11,SEQRFE550D,123.69,10.66,9669.0,2487.0,798.0,2166.0,1809.0,267.0,0.0,6449.0,1076.0,350.0,0.1516785714285714,0.032464285714285716,0.7424642857142858,2076.0,0.9206550055755813,52.13841054206372,3.8878166465605597,0.8713872832365744,73,0.2,0.7,0.023,0.016,0.19
23307067,2023-08-11,2062BK1,133.22,10.0,10965.0,1053.0,771.0,3639.0,1773.0,333.0,0.0,6493.0,3054.0,0.0,0.1516785714285714,0.032464285714285716,0.7424642857142858,2106.0,0.9301773495256935,48.738928088509695,10.413105413095524,0.8418803418799421,6,0.22,0.73,0.041,0.017,0.2
23107036,2023-08-11,SEQRFE550D,127.5,10.93,8730.0,0.0,815.0,2445.0,1719.0,250.0,0.0,5871.0,1841.0,0.0,0.1516785714285714,0.032464285714285716,0.7424642857142858,1969.0,0.9210431264832692,46.04705882316826,8729999999999.999,0.8730319959365805,73,0.21,0.84,0.021,0.031,0.22
23107042,2023-08-11,2062BK1,120.6,9.85,10368.0,0.0,1022.0,2191.0,1743.0,315.0,0.0,5717.0,3345.0,0.0,0.1516785714285714,0.032464285714285716,0.7424642857142858,2058.0,0.9244921425762784,47.404643449026494,10368000000000.0,0.8469387755097926,6,0.21,0.78,0.021,0.022,0.2
23107045,2023-08-11,SEQRFE550D,135.39,0.0,9810.0,1896.0,998.0,4198.0,1712.0,281.0,0.0,6052.0,1600.0,0.0,0.1516785714285714,0.032464285714285716,0.7424642857142858,1993.0,0.999999999992614,44.700494866351285,5.1740506329086635,0.8590065228294737,73,0.21,0.7,0.021,0.023,0.19
23107048,2023-08-11,SEQRFE550D,126.01,11.55,9357.0,507.0,1010.0,3176.0,1682.0,332.0,0.0,6040.0,1041.0,0.0,0.1516785714285714,0.032464285714285716,0.7424642857142858,2014.0,0.9160366385510612,47.93270375328995,18.455621301738745,0.8351539225417899,73,0.21,0.74,0.025,0.019,0.2
23107051,2023-08-11,2062BK1,128.3,10.23,10725.0,0.0,749.0,4645.0,1749.0,305.0,0.0,5997.0,1037.0,0.0,0.1516785714285714,0.032464285714285716,0.7424642857142858,2054.0,0.9261531798099608,46.742010911560854,10725000000000.0,0.8515092502430129,6,0.2,0.76,0.015,0.022,0.22
23107053,2023-08-11,C20MMNATLT,119.94,10.07,9441.0,1998.0,694.0,2994.0,1719.0,271.0,0.0,5710.0,939.0,0.0,0.1516785714285714,0.032464285714285716,0.7424642857142858,1990.0,0.9225444196529303,47.6071369013873,4.72522522522286,0.8638190954769529,41,0.18,0.76,0.019,0.023,0.21
23107056,2023-08-11,SEQRFE550D,123.74,12.34,9507.0,1005.0,682.0,468.0,1702.0,268.0,0.0,5659.0,938.0,0.0,0.1516785714285714,0.032464285714285716,0.7424642857142858,1970.0,0.909318048200255,45.73298852395561,9.4597014925279,0.8639593908625056,73,0.2,0.79,0.018,0.016,0.19
23107058,2023-08-11,SEQRFE550D,117.48,0.0,10944.0,3993.0,697.0,3257.0,1773.0,267.0,0.0,5738.0,1050.0,0.0,0.1516785714285714,0.032464285714285716,0.7424642857142858,2040.0,0.9999999999914879,48.84235614531118,2.740796393688269,0.8691176470583974,73,0.2,0.78,0.022,0.018,0.17
23107061,2023-08-11,C20MMNATLT,120.6,10.45,5952.0,489.0,629.0,1240.0,1750.0,382.0,0.0,572.0,5217.0,0.0,0.1516785714285714,0.032464285714285716,0.7424642857142858,2132.0,0.92025944295368,4.742951907091684,12.171779141079403,0.8208255159470822,41,0.2,0.77,0.027,0.019,0.21
23107066,2023-08-11,SEQRFE550D,126.7,10.0,9873.0,1986.0,722.0,2782.0,1766.0,277.0,0.0,6107.0,1062.0,0.0,0.1516785714285714,0.032464285714285716,0.7424642857142858,2043.0,0.9268471104540832,48.20047355920915,4.971299093653086,0.8644150758683973,73,0.22,0.75,0.021,0.018,0.2
23107068,2023-08-11,2062BK1,126.85,10.0,7866.0,0.0,679.0,1675.0,1685.0,268.0,0.0,6221.0,1080.0,0.0,0.1516785714285714,0.032464285714285716,0.7424642857142858,1953.0,0.9269272926494196,49.04217579780022,7865999999999.999,0.8627752176134855,6,0.22,0.73,0.023,0.016,0.21
23107071,2023-08-11,SEQRFE550D,123.45,10.4,8772.0,0.0,824.0,2869.0,1684.0,243.0,0.0,5924.0,1013.0,0.0,0.1516785714285714,0.032464285714285716,0.7424642857142858,1927.0,0.9223010832953136,47.987039286772074,8771999999999.999,0.8738972496103404,73,0.22,0.79,0.021,0.017,0.25
23107076,2023-08-11,2062BK1,123.51,11.54,8898.0,195.0,774.0,2892.0,1654.0,277.0,0.0,6069.0,1041.0,0.0,0.1516785714285714,0.032464285714285716,0.7424642857142858,1931.0,0.9145501665981892,49.137721641574466,45.63076923053523,0.8565510098390179,6,0.2,0.76,0.024,0.016,0.18
23307065,2023-08-11,C20MMNATLT,125.28,10.0,9561.0,1992.0,693.0,3223.0,1764.0,359.0,78.0,6438.0,1009.0,0.0,0.1516785714285714,0.032464285714285716,0.7424642857142858,2201.0,0.9260792430446033,51.3888888884787,4.799698795178314,0.801453884597546,41,0.22,0.74,0.024,0.019,0.18
23107081,2023-08-11,2062BK1,130.15,13.83,10755.0,0.0,732.0,3171.0,1699.0,261.0,0.0,6184.0,1051.0,0.0,0.1516785714285714,0.032464285714285716,0.7424642857142858,1960.0,0.9039449923537717,47.51440645372636,10755000000000.0,0.8668367346934353,6,0.22,0.82,0.021,0.016,0.2
23307089,2023-08-11,SEQRFE550D,133.81,6.09,9108.0,2217.0,818.0,2241.0,1843.0,268.0,0.0,6493.0,1264.0,381.0,0.1516785714285714,0.032464285714285716,0.7424642857142858,2111.0,0.9564689063548502,48.5240266045249,4.108254397833059,0.8730459497864174,73,0.2,0.71,0.026,0.018,0.18
23307070,2023-08-11,SEQRFE550D,125.52,12.0,7995.0,0.0,837.0,137.0,1750.0,264.0,0.0,6496.0,1031.0,0.0,0.1516785714285714,0.032464285714285716,0.7424642857142858,2014.0,0.9127399650893491,51.75270873126392,7994999999999.999,0.8689175769608397,73,0.2,0.71,0.028,0.017,0.19
23307074,2023-08-11,SEQRFE550D,123.83,10.5,10926.0,1545.0,788.0,2569.0,1689.0,224.0,0.0,6668.0,1044.0,0.0,0.1516785714285714,0.032464285714285716,0.7424642857142858,1913.0,0.9218342886851648,53.84801744283414,7.071844660189598,0.8829064296911224,73,0.22,0.79,0.033,0.016,0.21
23307078,2023-08-11,SEQRFE550D,122.22,11.65,8910.0,2058.0,798.0,2069.0,1796.0,279.0,0.0,5989.0,966.0,0.0,0.1516785714285714,0.032464285714285716,0.7424642857142858,2075.0,0.9129752745132369,49.00180003232693,4.329446064137838,0.8655421686742817,73,0.22,0.71,0.022,0.016,0.19
23307080,2023-08-11,2062BK1,130.68,12.99,9963.0,1062.0,809.0,2442.0,1723.0,265.0,0.0,6208.0,974.0,0.0,0.1516785714285714,0.032464285714285716,0.7424642857142858,1988.0,0.9095844643912467,47.505356595902164,9.381355932194555,0.8667002012068075,6,0.22,0.72,0.023,0.019,0.23
23307083,2023-08-11,2062BK1,124.11,12.26,8934.0,987.0,790.0,2589.0,1759.0,359.0,0.0,6499.0,998.0,0.0,0.1516785714285714,0.032464285714285716,0.7424642857142858,2118.0,0.9100975287753165,52.364837643603536,9.051671732513626,0.8305004721431395,6,0.22,0.72,0.02,0.018,0.21
23207082,2023-08-11,SEQRFE550D,127.24,12.27,8268.0,2013.0,828.0,1671.0,1802.0,270.0,0.0,6659.0,1092.0,0.0,0.1516785714285714,0.032464285714285716,0.7424642857142858,2072.0,0.9120493154547198,52.33417164372576,4.107302533530001,0.8696911196907,73,0.19,0.72,0.023,0.017,0.2
23307128,2023-08-12,2830C20MMNC,128.2,9.63,8622.0,2505.0,628.0,2124.0,1829.0,243.0,0.0,6502.0,1014.0,0.0,0.14659259259259258,0.03144444444444444,0.6965185185185185,2072.0,0.9301313211860254,50.7176287047526,3.4419161676632966,0.8827220077215817,17,0.21,0.78,0.02,0.012,0.18
23307126,2023-08-12,2062BK1,126.21,9.59,10461.0,1521.0,641.0,1571.0,1865.0,271.0,0.0,6372.0,1023.0,0.0,0.14659259259259258,0.03144444444444444,0.6965185185185185,2136.0,0.9293814432921255,50.487283099195885,6.8777120315536635,0.8731273408235612,6,0.18,0.79,0.025,0.014,0.21
23307095,2023-08-12,2830C20MMNC,123.28,8.71,9723.0,1620.0,774.0,2551.0,1831.0,224.0,0.0,6191.0,997.0,384.0,0.14659259259259258,0.03144444444444444,0.6965185185185185,2055.0,0.9340101522771876,50.219013627107245,6.001851851848147,0.8909975669095421,17,0.22,0.73,0.024,0.015,0.22
23307099,2023-08-12,SEQRFE550D,115.0,9.65,8613.0,2211.0,707.0,1959.0,1755.0,235.0,0.0,5753.0,916.0,418.0,0.14659259259259258,0.03144444444444444,0.6965185185185185,1990.0,0.9225832330451457,50.02608695608673,3.8955223880579397,0.8819095477382503,73,0.21,0.74,0.023,0.016,0.18
23307102,2023-08-12,2830C20MMNC,128.1,8.66,9801.0,2328.0,809.0,3269.0,1868.0,130.0,0.0,6209.0,995.0,412.0,0.14659259259259258,0.03144444444444444,0.6965185185185185,1998.0,0.9366773910431656,48.469945354812886,4.210051546389944,0.934934934934467,17,0.19,0.7,0.018,0.017,0.21
23307104,2023-08-12,C20MMNC(BSP),129.31,9.59,8934.0,2058.0,995.0,2077.0,1750.0,210.0,0.0,6666.0,1004.0,0.0,0.14659259259259258,0.03144444444444444,0.6965185185185185,1960.0,0.9309575233914258,51.55053746770126,4.341107871718007,0.8928571428566873,43,0.19,0.83,0.023,0.015,0.23
23307132,2023-08-12,SEQRFE550D,126.3,10.0,8367.0,1965.0,723.0,879.0,1840.0,203.0,0.0,7132.0,1103.0,272.0,0.14659259259259258,0.03144444444444444,0.6965185185185185,2043.0,0.9266324284598193,56.46872525687673,4.2580152671734055,0.900636319138081,73,0.22,0.74,0.024,0.016,0.19
23307111,2023-08-12,C20MMNC(BSP),124.59,10.21,9885.0,3045.0,713.0,1917.0,1841.0,0.0,0.0,6480.0,989.0,0.0,0.14659259259259258,0.03144444444444444,0.6965185185185185,1841.0,0.9242581602305322,52.01059475036511,3.246305418718146,0.9999999999994568,43,0.2,0.8,0.018,0.016,0.22
23307092,2023-08-12,R34,128.97,0.0,9720.0,1680.0,820.0,2962.0,1295.0,200.0,0.0,5703.0,916.0,368.0,0.14659259259259258,0.03144444444444444,0.6965185185185185,1495.0,0.9999999999922463,44.219585949878116,5.785714285710842,0.8662207357853737,66,0.62,0.77,0.026,0.015,0.26
23307086,2023-08-12,2062BK1,125.4,9.12,8898.0,1035.0,779.0,2002.0,1758.0,315.0,0.0,6394.0,984.0,0.0,0.14659259259259258,0.03144444444444444,0.6965185185185185,2073.0,0.9322033898235786,50.988835725271215,8.597101449267056,0.8480463096956835,6,0.22,0.8,0.027,0.02,0.24
23207115,2023-08-12,SEQRFE550D,128.04,11.64,8970.0,1737.0,883.0,2461.0,1610.0,250.0,0.0,6305.0,1007.0,0.0,0.14659259259259258,0.03144444444444444,0.6965185185185185,1860.0,0.916666666660104,49.24242424203966,5.164075993088564,0.865591397848997,73,0.21,0.7,0.027,0.014,0.18
23207094,2023-08-12,SEQRFE550D,120.05,8.88,8763.0,1002.0,798.0,2694.0,1715.0,250.0,0.0,5773.0,927.0,0.0,0.14659259259259258,0.03144444444444444,0.6965185185185185,1965.0,0.9311254168856656,48.088296542706466,8.7455089820272,0.8727735368952302,73,0.22,0.79,0.021,0.019,0.23
23107084,2023-08-12,2062BK1,134.99,11.65,9774.0,0.0,684.0,2523.0,1695.0,322.0,0.0,6236.0,1016.0,0.0,0.14659259259259258,0.03144444444444444,0.6965185185185185,2017.0,0.9205537370368211,46.196014519251825,9774000000000.0,0.8403569657903618,6,0.22,0.84,0.035,0.02,0.23
23107087,2023-08-12,2062BK1,132.2,10.2,9774.0,1485.0,699.0,4671.0,1712.0,287.0,0.0,5884.0,1030.0,0.0,0.14659259259259258,0.03144444444444444,0.6965185185185185,1999.0,0.9283707865103347,44.5083207258358,6.58181818181375,0.8564282141066251,6,0.22,0.79,0.026,0.018,0.21
23107093,2023-08-12,2830C20MMNC,130.01,9.27,9969.0,1407.0,813.0,3007.0,1736.0,308.0,0.0,6099.0,2568.0,0.0,0.14659259259259258,0.03144444444444444,0.6965185185185185,2044.0,0.9334434233132292,46.91177601686862,7.085287846476841,0.8493150684927352,17,0.18,0.69,0.022,0.014,0.2
23107096,2023-08-12,2062BK1,127.42,9.49,9123.0,1473.0,785.0,4292.0,1727.0,298.0,0.0,6159.0,1659.0,0.0,0.14659259259259258,0.03144444444444444,0.6965185185185185,2025.0,0.9306843911991041,48.336210955514545,6.193482688386834,0.8528395061724183,6,0.18,0.72,0.017,0.018,0.19
23107098,2023-08-12,2062BK1,132.4,7.98,9174.0,1461.0,827.0,4116.0,1705.0,301.0,0.0,6258.0,1084.0,0.0,0.14659259259259258,0.03144444444444444,0.6965185185185185,2006.0,0.9431542954769687,47.26586102683334,6.279260780283177,0.8499501495509223,6,0.2,0.77,0.015,0.013,0.2
23107100,2023-08-12,2062BK1,119.99,10.21,8958.0,0.0,807.0,2961.0,1678.0,230.0,0.0,5611.0,971.0,0.0,0.14659259259259258,0.03144444444444444,0.6965185185185185,1908.0,0.9215821812525226,46.7622301854591,8958000000000.0,0.879454926624277,6,0.18,0.86,0.02,0.012,0.18
23107073,2023-08-12,2062BK1,121.3,12.1,8610.0,0.0,792.0,2960.0,1665.0,298.0,0.0,5968.0,1013.0,0.0,0.14659259259259258,0.03144444444444444,0.6965185185185185,1963.0,0.9092953523170217,49.20032976051772,8609999999999.999,0.8481915435553499,6,0.22,0.75,0.026,0.018,0.19
23207091,2023-08-12,SEQRFE550D,122.38,0.0,10038.0,1941.0,795.0,4488.0,1711.0,304.0,0.0,6400.0,1094.0,261.0,0.14659259259259258,0.03144444444444444,0.6965185185185185,2015.0,0.9999999999918286,52.29612681768021,5.171561051001972,0.8491315136472213,73,0.2,0.81,0.023,0.013,0.2
23107122,2023-08-12,2062BK1,121.06,4.64,12168.0,2376.0,824.0,2989.0,1868.0,233.0,0.0,6062.0,1027.0,0.0,0.14659259259259258,0.03144444444444444,0.6965185185185185,2101.0,0.9630867143917018,50.07434330042892,5.1212121212099655,0.8891004283670209,6,0.21,0.76,0.024,0.017,0.19
23107120,2023-08-12,SEQRFE550D,121.55,7.27,9138.0,993.0,790.0,2729.0,1709.0,288.0,0.0,5788.0,976.0,0.0,0.14659259259259258,0.03144444444444444,0.6965185185185185,1997.0,0.943564663864745,47.61826408846056,9.202416918419736,0.8557836755128414,73,0.22,0.78,0.028,0.013,0.23
23107118,2023-08-12,2062BK1,123.38,11.07,8991.0,996.0,815.0,1411.0,1726.0,274.0,0.0,5986.0,1034.0,0.0,0.14659259259259258,0.03144444444444444,0.6965185185185185,2000.0,0.9176645593089056,48.51677743517169,9.027108433725877,0.8629999999995686,6,0.22,0.78,0.032,0.016,0.23
23107116,2023-08-12,2830C25HMN,123.7,7.67,7914.0,2469.0,682.0,3207.0,1695.0,277.0,0.0,5905.0,1059.0,0.0,0.14659259259259258,0.03144444444444444,0.6965185185185185,1972.0,0.9416152850655278,47.736459175038505,3.2053462940448743,0.8595334685594018,18,0.24,0.81,0.022,0.016,0.19
23107114,2023-08-12,C20MMNC(BSP),116.44,9.27,8979.0,1029.0,802.0,3231.0,1729.0,271.0,0.0,6123.0,1033.0,0.0,0.14659259259259258,0.03144444444444444,0.6965185185185185,2000.0,0.9262588497261455,52.585022328644925,8.725947521857409,0.8644999999995677,43,0.18,0.75,0.029,0.015,0.22
23107112,2023-08-12,2062BK1,129.14,9.47,9054.0,552.0,769.0,3052.0,1743.0,277.0,0.0,6117.0,1045.0,0.0,0.14659259259259258,0.03144444444444444,0.6965185185185185,2020.0,0.9316788110458721,47.36719838897812,16.402173913013765,0.8628712871282858,6,0.21,0.73,0.023,0.016,0.19
23107103,2023-08-12,C20MMNC(BSP),131.14,10.82,9201.0,1635.0,875.0,3770.0,1729.0,312.0,0.0,6264.0,1074.0,0.0,0.14659259259259258,0.03144444444444444,0.6965185185185185,2041.0,0.9237813468517627,47.76574653006127,5.6275229357763745,0.8471337579613684,43,0.2,0.75,0.02,0.02,0.24
23107110,2023-08-12,2062BK1,124.54,5.67,8898.0,2292.0,875.0,1533.0,1733.0,247.0,0.0,5936.0,1004.0,0.0,0.14659259259259258,0.03144444444444444,0.6965185185185185,1980.0,0.9564549573692002,47.66340131646327,3.8821989528778875,0.8752525252520832,6,0.2,0.73,0.022,0.014,0.21
23107108,2023-08-12,SEQRFE550D,129.04,7.52,9357.0,1020.0,805.0,1773.0,1712.0,288.0,0.0,5974.0,1013.0,212.0,0.14659259259259258,0.03144444444444444,0.6965185185185185,2000.0,0.9449326303387161,46.29572225630584,9.173529411755712,0.855999999999572,73,0.22,0.71,0.024,0.014,0.22
23207124,2023-08-12,2062BK1,132.89,8.07,8937.0,2484.0,745.0,1989.0,1711.0,300.0,209.0,6598.0,1398.0,0.0,0.14659259259259258,0.03144444444444444,0.6965185185185185,2220.0,0.9427497162248671,49.65008653736437,3.5978260869550733,0.7707207207203736,6,0.2,0.77,0.024,0.02,0.17
23207097,2023-08-12,2830C20MMNC,130.83,9.59,11355.0,1488.0,808.0,4110.0,1694.0,307.0,0.0,6796.0,1225.0,293.0,0.14659259259259258,0.03144444444444444,0.6965185185185185,2001.0,0.931704885337333,51.94527249062183,7.631048387091646,0.8465767116437548,17,0.19,0.74,0.03,0.018,0.23
23207101,2023-08-12,2062BK1,124.72,7.07,9912.0,1551.0,795.0,3018.0,1714.0,294.0,0.0,6495.0,1088.0,0.0,0.14659259259259258,0.03144444444444444,0.6965185185185185,2008.0,0.946354048099656,52.07665169939002,6.390715667307291,0.8535856573700928,6,0.19,0.74,0.03,0.018,0.18
23207106,2023-08-12,2062BK1,124.49,8.67,9966.0,1002.0,817.0,3050.0,1708.0,196.0,0.0,6498.0,1089.0,0.0,0.14659259259259258,0.03144444444444444,0.6965185185185185,1904.0,0.9348903574576833,52.19696361111578,9.946107784421212,0.8970588235289406,6,0.19,0.74,0.018,0.013,0.2
23207107,2023-08-12,C20MMNC(BSP),122.79,10.21,10029.0,2052.0,789.0,3009.0,1698.0,206.0,0.0,6505.0,1141.0,0.0,0.14659259259259258,0.03144444444444444,0.6965185185185185,1904.0,0.9232330826998254,52.97662676070546,4.887426900582414,0.8918067226886073,43,0.22,0.75,0.026,0.017,0.21
23207113,2023-08-12,C20MMNC(BSP),124.43,9.49,8967.0,1992.0,806.0,3196.0,1840.0,250.0,0.0,6440.0,1272.0,0.0,0.14659259259259258,0.03144444444444444,0.6965185185185185,2090.0,0.929136798081473,51.75600739329939,4.501506024094126,0.880382775119196,43,0.21,0.76,0.034,0.02,0.22
23207117,2023-08-12,C20MMNC(BSP),122.2,9.1,8457.0,1464.0,800.0,3080.0,1721.0,250.0,0.0,5990.0,958.0,0.0,0.14659259259259258,0.03144444444444444,0.6965185185185185,1971.0,0.9306930692998424,49.01800327292129,5.776639344258349,0.8731608320644987,43,0.21,0.82,0.029,0.015,0.18
23207119,2023-08-12,2062BK1,123.72,9.49,9957.0,1980.0,808.0,2998.0,1623.0,246.0,0.0,6197.0,987.0,0.0,0.14659259259259258,0.03144444444444444,0.6965185185185185,1869.0,0.9287591021625347,50.0889104425308,5.028787878785339,0.8683788121985723,6,0.22,0.74,0.016,0.015,0.22
23207131,2023-08-12,2062BK1,122.44,5.87,8610.0,2475.0,751.0,1690.0,1664.0,294.0,213.0,6099.0,1034.0,324.0,0.14659259259259258,0.03144444444444444,0.6965185185185185,2171.0,0.9542514223290917,49.812152890805194,3.4787878787864734,0.7664670658679105,6,0.22,0.78,0.03,0.021,0.2
23207121,2023-08-12,SEQRFE550D,125.79,8.12,8670.0,2487.0,737.0,1878.0,1661.0,294.0,213.0,6398.0,1287.0,0.0,0.14659259259259258,0.03144444444444444,0.6965185185185185,2168.0,0.939362258226127,50.86254869186054,3.486127864896065,0.766143911438761,73,0.21,0.8,0.02,0.013,0.21
23307146,2023-08-13,2062BK1,128.79,8.47,11937.0,3801.0,373.0,1342.0,1808.0,262.0,0.0,6718.0,1170.0,0.0,0.1582258064516129,0.03132258064516129,0.8798709677419355,2070.0,0.9382922919937471,52.16243497125428,3.140489344908408,0.8734299516903993,6,0.21,0.78,0.027,0.015,0.2
23307157,2023-08-13,R19,131.02,0.0,10161.0,3471.0,947.0,3015.0,1224.0,278.0,0.0,6421.0,2914.0,0.0,0.1582258064516129,0.03132258064516129,0.8798709677419355,1502.0,0.9999999999923677,49.00778507060748,2.9273984442515335,0.8149134487344775,64,0.49,0.71,0.02,0.012,0.21
23307155,2023-08-13,R19,125.82,0.0,9027.0,2910.0,945.0,2625.0,1269.0,298.0,0.0,5812.0,897.0,0.0,0.1582258064516129,0.03132258064516129,0.8798709677419355,1567.0,0.9999999999920521,46.192974089602664,3.102061855669037,0.8098276962343268,64,0.51,0.71,0.025,0.02,0.21
23307152,2023-08-13,2062BK1,129.18,13.87,8442.0,3576.0,644.0,1304.0,1811.0,228.0,0.0,6525.0,1005.0,372.0,0.1582258064516129,0.03132258064516129,0.8798709677419355,2039.0,0.903040894785718,50.51091500193133,2.360738255032897,0.8881804806273231,6,0.21,0.8,0.024,0.021,0.25
23307150,2023-08-13,SEQRFE550D,131.96,9.49,9501.0,3705.0,660.0,1215.0,1803.0,315.0,0.0,6925.0,1063.0,0.0,0.1582258064516129,0.03132258064516129,0.8798709677419355,2118.0,0.932909155171913,52.47802364313066,2.5643724696349355,0.8512747875350088,73,0.22,0.77,0.02,0.019,0.23
23307161,2023-08-13,SEQRFE550D,128.81,0.0,10356.0,2937.0,616.0,3152.0,1821.0,217.0,0.0,6632.0,1067.0,0.0,0.1582258064516129,0.03132258064516129,0.8798709677419355,2038.0,0.9999999999922367,51.486685815918904,3.5260469867199435,0.8935230618248805,73,0.21,0.76,0.023,0.016,0.22
23307135,2023-08-13,2830C20MMNAK,126.36,9.49,8247.0,1044.0,854.0,903.0,1801.0,346.0,0.0,783.0,2169.0,0.0,0.1582258064516129,0.03132258064516129,0.8798709677419355,2147.0,0.9301435406630097,6.196581196532157,7.899425287348755,0.8388448998598794,16,0.18,0.64,0.023,0.019,0.16
23307138,2023-08-13,C20MMNC(BSP),131.14,8.07,9399.0,3579.0,586.0,1622.0,1794.0,336.0,0.0,6659.0,1195.0,501.0,0.1582258064516129,0.03132258064516129,0.8798709677419355,2130.0,0.9420300265717836,50.77779472280939,2.6261525565793167,0.8422535211263651,43,0.21,0.82,0.025,0.021,0.24
23307144,2023-08-13,2062BK1,120.55,8.47,8007.0,4755.0,630.0,12.0,1855.0,288.0,0.0,5997.0,1289.0,381.0,0.1582258064516129,0.03132258064516129,0.8798709677419355,2143.0,0.9343512633627782,49.746992948571155,1.683911671923936,0.8656089594023025,6,0.2,0.77,0.025,0.019,0.22
