Repository: SiddharthKumar268/FerroMind

# FerroMind
*Ferro-Alloy Optimisation using Machine Learning*
**SAIL Durgapur Steel Plant | Steel Melting Shop**
Intern: Siddharth Kumar | FY 2023-24 to FY 2025-26

---

## Quick Start

```bash

# 2. Place raw Excel files in data/raw/

## Dataset

| | |
|---|---|
| Total heats after cleaning | 47,421 |
| Training set | 37,936 heats (Apr 2023 – Jun 2025) |
| Test set | 9,485 heats (Jun 2025 – Dec 2025) |
| Input features | 21 (16 raw + 5 engineered) |
| Target variables | Mn, Si, C, S, P |
| BOF grades | 76 distinct grades |
| Split method | Chronological 80/20 — no shuffle, no leakage |

---

File: data/processed/sms_train_slag.csv (part 41 of 74)
Heat_Number,Date,BOF Grade Code,Hot Metal Addn. Weight,Scrap Addn. Weight,Lime Into Converter,Dolomite Into Converter,Lime Into Ladle,Iron Ore Into Converter,SIMN Into Ladle,FESI Into Ladle,FEMN Into Ladle,Measered O2 Mainblow II,Duration of Mainblow I/II,Measered O2 2nd Blow,HM_P,HM_S,HM_Si,Total_FA_Ladle,HM_Ratio,O2_per_ton_HM,Lime_Dolo_Ratio,SiMn_FA_Fraction,Grade_Encoded,C,Mn,P,S,Si,FeO,CaO,SiO2,Al2O3,MnO,MgO,P2O5,Basicity,Slag_SP_Index
24204772,2024-07-03,2830C20MMNC,137.82,6.29,9666.0,1992.0,817.0,2976.0,1708.0,256.0,0.0,6552.0,1591.0,0.0,0.1366785714285714,0.0342142857142857,0.8608214285714286,1964.0,0.9563527860595632,47.54026991693848,4.852409638551781,0.8696537678203311,17,0.223,0.86,0.017,0.02,0.241,1.22,51.414,31.2,4.664,1.644,8.232,0.049,1.647831800262812,1.5858240029610438
24204769,2024-07-03,SEQRFE550D,127.23,7.0,9726.0,1989.0,1026.0,2753.0,1704.0,253.0,0.0,6499.0,1524.0,0.0,0.1366785714285714,0.0342142857142857,0.8608214285714286,1957.0,0.9478507040084344,51.08071995558374,4.889894419303726,0.8707204905463103,73,0.23,0.84,0.019,0.019,0.21,24.994,51.185,15.394,0.681,0.61,3.614,2.121,3.3247807729782397,1.2673005026120976
24204735,2024-07-03,2830C20MMNC,128.74,7.23,9432.0,2016.0,803.0,900.0,1772.0,284.0,0.0,5937.0,1050.0,0.0,0.1366785714285714,0.0342142857142857,0.8608214285714286,2056.0,0.9468265058399148,46.11620319989035,4.678571428569108,0.8618677042797365,17,0.193,0.758,0.019,0.017,0.183,26.544,49.743,15.589,0.664,0.678,3.389,1.857,3.190699166132136,1.1805904969858072
24104758,2024-07-03,R19,123.6,7.22,9723.0,2496.0,797.0,2212.0,1086.0,223.0,0.0,6182.0,981.0,0.0,0.1366785714285714,0.0342142857142857,0.8608214285714286,1309.0,0.9448096621239503,50.0161812293688,3.895432692306132,0.8296409472873724,64,0.49,0.71,0.024,0.019,0.2,19.835,50.695,18.008,0.897,0.815,5.736,2.409,2.814981398189794,1.3395782686819575
24104763,2024-07-03,2062BK1,130.28,7.22,9972.0,1992.0,604.0,2714.0,1630.0,253.0,0.0,6328.0,1008.0,0.0,0.1366785714285714,0.0342142857142857,0.8608214285714286,1883.0,0.9474909090840185,48.57230580251326,5.006024096383029,0.8656399362714469,6,0.2,0.75,0.02,0.02,0.2,1.203,51.109,31.773,5.246,1.281,7.708,0.09,1.6085163970541954,1.549837765715499
24104767,2024-07-03,2062BK1,127.19,7.21,9192.0,1989.0,812.0,2987.0,1723.0,257.0,0.0,6477.0,1024.0,0.0,0.1366785714285714,0.0342142857142857,0.8608214285714286,1980.0,0.9463541666596254,50.92381476491136,4.621417797886062,0.8702020202015807,6,0.21,0.74,0.02,0.02,0.21,24.741,51.85,15.135,0.659,0.605,3.534,2.091,3.4256078224101483,1.300248263409986
24304771,2024-07-03,2062BK1,125.29,7.0,10293.0,1842.0,798.0,3884.0,1643.0,268.0,0.0,6240.0,981.0,0.0,0.1366785714285714,0.0342142857142857,0.8608214285714286,1911.0,0.9470859475323372,49.8044536670939,5.587947882733123,0.859759288330267,6,0.2,0.8,0.023,0.024,0.23,23.477,50.159,16.966,0.826,0.612,4.225,2.247,2.9562680497436196,1.240208683611908
24304742,2024-07-03,SEQRFE550D,131.26,7.33,10410.0,1518.0,804.0,3228.0,1655.0,241.0,0.0,6103.0,1014.0,0.0,0.1366785714285714,0.0342142857142857,0.8608214285714286,1896.0,0.9471101811029142,46.49550510401878,6.857707509876906,0.8728902953581894,73,0.22,0.85,0.018,0.02,0.23,19.444,54.57,16.303,0.834,0.712,4.493,2.264,3.347031403336604,1.5265189660960055
24204753,2024-07-03,2062BK1,132.6,7.2,11613.0,2028.0,726.0,2295.0,1654.0,243.0,0.0,7002.0,1139.0,0.0,0.1366785714285714,0.0342142857142857,0.8608214285714286,1897.0,0.9484978540704688,52.80542986385517,5.726331360943922,0.8719030047438735,6,0.22,0.74,0.016,0.017,0.2,27.645,49.392,13.885,0.59,0.648,4.536,2.015,3.556963848480484,1.189280296645879
24304797,2024-07-04,SEQRFE550D,123.34,0.0,10320.0,1686.0,798.0,4002.0,1725.0,254.0,0.0,6074.0,1109.0,0.0,0.12859375,0.03128125,0.92415625,1979.0,0.9999999999918924,49.24598670302216,6.120996441277509,0.8716523496711108,73,0.23,0.85,0.023,0.017,0.2,1.42,48.405,32.577,4.699,1.364,9.892,0.069,1.4858186506231201,1.423760221189482
24304789,2024-07-04,2062BK1,129.21,7.87,9159.0,1095.0,798.0,2233.0,1664.0,251.0,0.0,5996.0,1005.0,0.0,0.12859375,0.03128125,0.92415625,1915.0,0.9425882696167012,46.40507700606451,8.364383561636197,0.8689295039159953,6,0.2,0.71,0.019,0.015,0.2,26.318,48.093,15.913,1.225,0.684,4.401,1.919,3.0220560512756065,1.1387810191324115
24304803,2024-07-04,2830C20MMNC,138.99,7.65,11124.0,0.0,801.0,4056.0,1728.0,260.0,0.0,6722.0,1142.0,0.0,0.12859375,0.03128125,0.92415625,1988.0,0.94783142388879,48.36319159616978,11124000000000.0,0.8692152917500658,17,0.19,0.73,0.023,0.017,0.2,20.45,51.691,17.702,0.907,0.655,4.665,2.281,2.9199005818222896,1.3548344822163396
24304736,2024-07-04,R34,123.17,8.15,11544.0,1119.0,794.0,3344.0,1081.0,256.0,0.0,5770.0,1617.0,0.0,0.12859375,0.03128125,0.92415625,1337.0,0.9379378617047068,46.84582284609202,10.316353887390244,0.8085265519814446,66,0.59,0.7,0.016,0.026,0.19,20.886,54.493,16.11,0.622,0.503,3.517,2.501,3.3823474644652722,1.4729032083682465
24204836,2024-07-04,C20MMNATLT,120.99,7.56,10263.0,0.0,814.0,2177.0,1701.0,250.0,0.0,6522.0,1062.0,0.0,0.12859375,0.03128125,0.92415625,1951.0,0.941190198359073,53.90528142777168,10263000000000.0,0.8718605843152887,41,0.21,0.8,0.019,0.013,0.24,15.68,50.31,18.31,0.8,1.02,12.04,2.31,2.747528807820436,1.4800976729134185
24204833,2024-07-04,SEQRFE550D,129.11,9.07,11052.0,1002.0,765.0,1883.0,1681.0,250.0,0.0,6288.0,1033.0,0.0,0.12859375,0.03128125,0.92415625,1931.0,0.9343609784271648,48.702656648991535,11.02994011974947,0.8705334023817346,73,0.23,0.85,0.027,0.017,0.22,19.55,50.85,18.65,0.85,1.02,12.13,2.32,2.7263953675406145,1.3311169864663228
24204828,2024-07-04,R34,128.6,0.0,5244.0,987.0,822.0,592.0,1215.0,263.0,0.0,6099.0,71.0,0.0,0.12859375,0.03128125,0.92415625,1478.0,0.999999999992224,47.4261275268474,5.313069908809207,0.8220568335583072,66,0.63,0.72,0.014,0.025,0.24,2.83,51.72,25.72,10.68,1.15,8.89,0.03,2.010808288946775,1.8114952190816433
24304800,2024-07-04,2062BK1,133.37,0.0,10653.0,1692.0,806.0,4575.0,1769.0,271.0,0.0,6578.0,1185.0,260.0,0.12859375,0.03128125,0.92415625,2040.0,0.999999999992502,49.32143660456384,6.296099290776421,0.867156862744673,6,0.19,0.77,0.018,0.018,0.17,18.961,50.32,18.798,1.666,1.068,4.81,2.569,2.6767381243683177,1.332627118644068
24204819,2024-07-04,R34,128.3,0.0,11778.0,2001.0,869.0,4872.0,1212.0,256.0,0.0,6578.0,1967.0,0.0,0.12859375,0.03128125,0.92415625,1468.0,0.999999999992206,51.27045985930421,5.886056971511302,0.8256130790185112,66,0.6,0.72,0.016,0.016,0.22,21.642,50.385,16.287,0.834,0.663,6.508,2.169,3.09338163064833,1.3283680464012655
24304818,2024-07-04,SEQRFE550D,129.94,0.0,10968.0,1902.0,690.0,4671.0,1715.0,258.0,0.0,6501.0,1288.0,0.0,0.12859375,0.03128125,0.92415625,1973.0,0.9999999999923044,50.030783438125056,5.766561514192552,0.8692346680178058,73,0.23,0.84,0.016,0.014,0.21,24.03,50.76,17.88,0.73,1.14,6.15,2.46,2.838767406744589,1.2111378874281216
24304811,2024-07-04,2830C20MMNC,131.85,0.0,12003.0,1101.0,795.0,2479.0,1732.0,257.0,0.0,6667.0,1072.0,0.0,0.12859375,0.03128125,0.92415625,1989.0,0.9999999999924156,50.56503602540338,10.901907356938327,0.8707893413771389,17,0.209,0.77,0.016,0.016,0.243,20.853,51.942,17.114,0.881,0.662,4.75,2.156,3.034881682734443,1.3680467762326172
24204816,2024-07-04,2830C20MMNC,127.11,7.2,10314.0,2064.0,814.0,3361.0,1674.0,253.0,0.0,6483.0,1586.0,0.0,0.12859375,0.03128125,0.92415625,1927.0,0.9463926736583548,51.00306820823693,4.9970930232533926,0.8687078360140795,17,0.19,0.73,0.02,0.017,0.23,21.748,50.233,16.185,0.843,0.663,6.648,2.162,3.1034844927715306,1.324221015447883
24104835,2024-07-04,2830C20MMNC,123.36,9.9,10761.0,3249.0,795.0,2668.0,1689.0,273.0,0.0,6404.0,1136.0,295.0,0.12859375,0.03128125,0.92415625,1962.0,0.9257091400200684,51.913099869877485,3.3120960295465336,0.8608562691127111,17,0.185,0.761,0.025,0.014,0.201,21.33,50.813,18.65,1.95,1.38,5.58,2.37,2.7244115597018927,1.2709286911282862
24104823,2024-07-04,SEQRFE550D,128.6,7.5,11415.0,2253.0,804.0,3520.0,1637.0,250.0,0.0,5692.0,1602.0,0.0,0.12859375,0.03128125,0.92415625,1887.0,0.944893460683726,44.26127527181757,5.066577896136233,0.8675145733964666,73,0.22,0.87,0.02,0.017,0.24,1.955,48.169,26.627,10.322,0.934,9.861,0.163,1.8089604927144358,1.6852324808452575
24104817,2024-07-04,SEQRFE550D,130.2,0.0,10437.0,2538.0,990.0,4044.0,1624.0,244.0,0.0,6591.0,1339.0,0.0,0.12859375,0.03128125,0.92415625,1868.0,0.9999999999923196,50.62211981527941,4.112293144206418,0.869379014988828,73,0.23,0.84,0.017,0.017,0.25,20.93,47.34,17.25,0.86,1.21,5.47,2.27,2.7441887426815836,1.2398837117938244
24104801,2024-07-04,R34,125.97,0.0,10857.0,2205.0,960.0,4912.0,1182.0,258.0,0.0,5647.0,1004.0,0.0,0.12859375,0.03128125,0.92415625,1440.0,0.9999999999920616,44.82813368226698,4.923809523807291,0.8208333333327633,66,0.62,0.74,0.019,0.016,0.21,20.812,47.251,18.134,1.004,0.747,8.077,2.286,2.605514199062586,1.2132128276889107
24204810,2024-07-04,2830C20MMNC,126.5,8.16,10287.0,1995.0,814.0,2827.0,1708.0,256.0,0.0,6692.0,1484.0,0.0,0.12859375,0.03128125,0.92415625,1964.0,0.9394029407326646,52.9011857703328,5.156390977441024,0.8696537678203311,17,0.2,0.76,0.018,0.012,0.23,19.15,50.807,18.315,1.492,1.06,4.883,2.498,2.7739135182354224,1.3560828484492606
24104787,2024-07-04,2830C20MMNC,126.81,0.0,11133.0,2202.0,779.0,3054.0,1630.0,250.0,0.0,7059.0,1122.0,0.0,0.12859375,0.03128125,0.92415625,1880.0,0.9999999999921142,55.665956943019744,5.055858310624407,0.8670212765952835,17,0.215,0.882,0.022,0.015,0.199,1.568,49.445,30.966,5.581,1.382,9.163,0.111,1.5966997125972808,1.5197479637313664
24104790,2024-07-04,2062BK1,129.21,7.98,6975.0,2175.0,689.0,3148.0,1736.0,254.0,0.0,7561.0,1041.0,0.0,0.12859375,0.03128125,0.92415625,1990.0,0.9418324950729512,58.517142635566,3.2068965517226635,0.8723618090447878,6,0.19,0.75,0.018,0.018,0.2,21.978,49.669,16.848,0.864,0.69,6.316,2.124,2.9478900824974774,1.2792386741185258
24204864,2024-07-05,R34,124.55,7.0,11970.0,999.0,910.0,2483.0,1195.0,219.0,0.0,6572.0,1164.0,0.0,0.1211724137931034,0.0351724137931034,0.8458275862068966,1414.0,0.9467882934173562,52.76595744638486,11.981981981969987,0.8451202263077474,66,0.63,0.74,0.021,0.015,0.24,20.06,48.08,15.26,0.74,0.92,5.37,1.94,3.150514383067951,1.3612298632541548
24204880,2024-07-05,R34,124.02,7.55,11052.0,1452.0,814.0,3306.0,1147.0,253.0,0.0,6305.0,2156.0,0.0,0.1211724137931034,0.0351724137931034,0.8458275862068966,1400.0,0.9426160978874926,50.83857442307016,7.611570247928642,0.8192857142851291,66,0.6,0.73,0.014,0.015,0.22,15.379999999999999,52.68,19.095,4.01,1.0150000000000001,4.949999999999999,1.065,2.7586929199832424,1.528019491820397
24204882,2024-07-05,R34,129.95,7.33,10704.0,1434.0,803.0,2024.0,1168.0,226.0,0.0,6320.0,1061.0,0.0,0.1211724137931034,0.0351724137931034,0.8458275862068966,1394.0,0.9466054778485824,48.634090034254456,7.464435146438309,0.8378766140596572,66,0.6,0.72,0.015,0.015,0.2,12.78,50.65,20.62,3.08,1.095,5.66,1.0199999999999998,2.456233936278551,1.5164216640220354
24204884,2024-07-05,SEQRFE550D,118.14,7.21,10008.0,1452.0,825.0,2403.0,1634.0,219.0,0.0,6293.0,1047.0,0.0,0.1211724137931034,0.0351724137931034,0.8458275862068966,1853.0,0.9424810530439371,53.2673099707697,6.892561983466328,0.8818132757685473,73,0.23,0.86,0.019,0.018,0.25,21.78,51.57,16.68,1.05,0.93,4.64,2.03,3.0915412745039266,1.3408387717428045
24204852,2024-07-05,R34,125.0,0.0,9438.0,1020.0,822.0,3607.0,1181.0,240.0,0.0,5632.0,907.0,0.0,0.1211724137931034,0.0351724137931034,0.8458275862068966,1421.0,0.999999999992,45.05599999963955,9.252941176461515,0.8311048557348127,66,0.63,0.72,0.017,0.018,0.22,27.163,48.573,15.67,0.808,0.48,3.915,1.935,3.099546933826814,1.1339823504692534
24304837,2024-07-05,2062BK1,130.5,8.12,9990.0,1305.0,996.0,2373.0,1684.0,277.0,0.0,6579.0,1136.0,0.0,0.1211724137931034,0.0351724137931034,0.8458275862068966,1961.0,0.941422594135468,50.41379310306197,7.655172413787238,0.8587455379903831,6,0.2,0.77,0.025,0.012,0.21,21.04,50.57,17.96,1.03,1.07,8.09,2.25,2.815544791492678,1.2966334196559064
24104862,2024-07-05,1786500D,120.97,0.0,8421.0,927.0,2402.0,2215.0,1635.0,203.0,0.0,6296.0,1304.0,0.0,0.1211724137931034,0.0351724137931034,0.8458275862068966,1838.0,0.9999999999917336,52.04596180828266,9.084142394812208,0.8895538628939665,2,0.19,0.7,0.022,0.019,0.214,18.443,50.061,19.205,1.893,1.117,5.075,2.386,2.606529209621993,1.3296767510425247
24204847,2024-07-05,R34,123.21,0.0,9612.0,1026.0,861.0,5001.0,1090.0,233.0,0.0,6078.0,1024.0,263.0,0.1211724137931034,0.0351724137931034,0.8458275862068966,1323.0,0.9999999999918836,49.33041149217328,9.368421052622448,0.8238851095987726,66,0.6,0.75,0.016,0.016,0.2,23.276,50.733,16.133,0.788,0.964,4.329,2.34,3.1444775009297135,1.2873128647551384
24104897,2024-07-05,SEQRFE550D,127.4,7.21,9942.0,2001.0,792.0,3303.0,1726.0,284.0,0.0,6570.0,1125.0,0.0,0.1211724137931034,0.0351724137931034,0.8458275862068966,2010.0,0.9464378575072696,51.56985871231107,4.968515742126453,0.8587064676612643,73,0.21,0.86,0.033,0.026,0.24,25.62,50.72,15.71,0.59,1.14,5.47,2.27,3.228311374196423,1.227166049696354
24104877,2024-07-05,SEQRFE550D,122.61,0.0,10317.0,1881.0,2607.0,3884.0,1726.0,257.0,0.0,6209.0,1090.0,0.0,0.1211724137931034,0.0351724137931034,0.8458275862068966,1983.0,0.999999999991844,50.64024141545844,5.4848484848455685,0.8703983862829701,73,0.21,0.82,0.024,0.021,0.23,1.75,43.61,32.38,7.33,1.37,15.59,0.0,1.3467774312096599,1.2777240631683806
24304860,2024-07-05,SEQRFE550D,128.62,0.0,10635.0,2469.0,803.0,5807.0,1717.0,287.0,0.0,6370.0,1050.0,321.0,0.1211724137931034,0.0351724137931034,0.8458275862068966,2004.0,0.9999999999922252,49.52573472205314,4.307411907653177,0.8567864271452811,73,0.21,0.84,0.021,0.016,0.21,3.14,42.97,27.24,11.66,1.17,11.09,0.02,1.5774017106567306,1.414370823870182
24104854,2024-07-05,R34,128.94,0.0,10812.0,2190.0,938.0,5419.0,1182.0,265.0,0.0,5566.0,993.0,0.0,0.1211724137931034,0.0351724137931034,0.8458275862068966,1447.0,0.9999999999922444,43.167364665401216,4.936986301367608,0.8168624740837479,66,0.63,0.72,0.017,0.013,0.22,23.98,53.3,16.45,0.76,0.91,6.51,2.45,3.2399246246428786,1.3182953674160915
24304898,2024-07-05,2062BK1,123.1,7.21,9759.0,801.0,922.0,4712.0,1715.0,302.0,0.0,6512.0,1009.0,0.0,0.1211724137931034,0.0351724137931034,0.8458275862068966,2017.0,0.944670401343376,52.90008123433875,12.183520599235726,0.8502726822008675,6,0.21,0.76,0.02,0.022,0.21,24.65,48.62,15.21,0.62,1.01,5.11,1.89,3.196371047268424,1.2197385916058303
24304887,2024-07-05,SEQRFE550D,128.91,7.52,11124.0,1650.0,837.0,4353.0,1776.0,288.0,0.0,6557.0,1140.0,0.0,0.1211724137931034,0.0351724137931034,0.8458275862068966,2064.0,0.9448801583160238,50.86494453455229,6.741818181814096,0.8604651162786529,73,0.21,0.85,0.018,0.023,0.2,25.05,50.53,16.08,0.9,1.13,5.56,2.19,3.1422175237858343,1.2285137730665436
24304883,2024-07-05,2830C20MMNC,129.95,7.58,11403.0,2073.0,792.0,2963.0,1791.0,308.0,0.0,6266.0,1132.0,0.0,0.1211724137931034,0.0351724137931034,0.8458275862068966,2099.0,0.944884752410784,48.21854559408836,5.5007235889987935,0.8532634587894935,17,0.19,0.74,0.027,0.028,0.18,25.53,50.36,15.76,0.61,1.14,5.45,2.26,3.195228729141552,1.219636240342932
24304865,2024-07-05,SEQRFE550D,132.75,5.36,8790.0,3006.0,793.0,3634.0,1708.0,278.0,197.0,6456.0,1212.0,278.0,0.1211724137931034,0.0351724137931034,0.8458275862068966,2183.0,0.9611903555067614,48.632768361215575,2.9241516966058136,0.7824095281718816,73,0.22,0.85,0.019,0.021,0.22,2.69,47.88,27.68,6.96,1.49,6.68,0.0,1.7297062967378347,1.5765039017483784
24304857,2024-07-05,2830C20MMNC,124.15,7.0,10323.0,1953.0,552.0,3729.0,1608.0,275.0,192.0,6026.0,1703.0,0.0,0.1211724137931034,0.0351724137931034,0.8458275862068966,2075.0,0.946626000755268,48.53805879944794,5.285714285711579,0.7749397590357712,17,0.21,0.76,0.023,0.018,0.18,2.75,42.99,27.41,11.77,1.18,11.19,0.0,1.5683484732406698,1.425350618348198
24204932,2024-07-06,2830C20MMNC,125.54,7.21,9909.0,2199.0,896.0,2738.0,1630.0,253.0,0.0,6441.0,1096.0,0.0,0.1277037037037037,0.0422222222222222,0.8880740740740741,1883.0,0.945687382290428,51.3063565393396,4.506139154158933,0.8656399362714469,17,0.23,0.71,0.019,0.027,0.17,12.5915,49.5505,22.806,4.6035,1.0670000000000002,6.6305,1.0130000000000001,2.172600517385013,1.3997909515939941
24204938,2024-07-06,SEQRFE550D,132.14,7.21,10569.0,2040.0,855.0,3013.0,1671.0,223.0,375.0,6493.0,1111.0,375.0,0.1277037037037037,0.0422222222222222,0.8880740740740741,2269.0,0.948259777531767,49.13727864349072,5.180882352938637,0.7364477743496093,73,0.21,0.84,0.019,0.024,0.23,1.149,49.817,31.444,4.826,1.124,9.808,0.053,1.584258228653204,1.5284101368350005
24204941,2024-07-06,2830C20MMNC,123.74,7.63,10410.0,2187.0,852.0,3520.0,1698.0,233.0,199.0,6608.0,1120.0,0.0,0.1277037037037037,0.0422222222222222,0.8880740740740741,2130.0,0.941919768585355,53.40229513452884,4.759945130313325,0.7971830985911751,17,0.2,0.81,0.025,0.034,0.2,21.664,48.332,18.561,0.979,0.753,5.612,2.46,2.6038142441547247,1.2015114602495898
24204915,2024-07-06,2830C20MMNC,131.25,7.23,10182.0,993.0,806.0,3327.0,1694.0,314.0,0.0,7053.0,1435.0,0.0,0.1277037037037037,0.0422222222222222,0.8880740740740741,2008.0,0.9477902946205388,53.73714285673344,10.253776435034991,0.843625498007548,17,0.21,0.76,0.017,0.019,0.19,16.28,28.13,12.04,0.4,0.76,0.33,1.38,2.336184702267254,0.9932558878570671
24204920,2024-07-06,2830C20MMNC,128.51,7.23,10704.0,1500.0,800.0,2719.0,1704.0,273.0,0.0,6897.0,1360.0,0.0,0.1277037037037037,0.0422222222222222,0.8880740740740741,1977.0,0.9467364078315404,53.66897517661141,7.135999999995243,0.8619119878599586,17,0.19,0.75,0.017,0.02,0.19,8.715,41.3,20.25,3.7300000000000004,1.13,4.621,0.7895,2.039405461458693,1.4258095698405024
24204909,2024-07-06,2062BK1,124.1,7.22,9288.0,882.0,704.0,2930.0,1688.0,246.0,0.0,6098.0,1026.0,0.0,0.1277037037037037,0.0422222222222222,0.8880740740740741,1934.0,0.9450197989571656,49.13779210274667,10.53061224488602,0.8728024819023409,6,0.2,0.74,0.023,0.023,0.2,22.01,53.32,17.06,1.05,0.94,4.99,2.13,3.125256432799953,1.364695042358783
24304957,2024-07-06,IS2062E350BR,132.94,7.5,13656.0,2061.0,853.0,4768.0,2434.0,0.0,447.0,6663.0,1064.0,0.0,0.1277037037037037,0.0422222222222222,0.8880740740740741,2881.0,0.9465964112720978,50.12035504701279,6.625909752544092,0.8448455397428515,59,0.19,1.37,0.024,0.027,0.25,21.73,49.14,17.78,0.74,0.92,6.09,2.16,2.763624093133119,1.243704284882691
24304917,2024-07-06,2830C20MMNC,129.93,6.3,10560.0,2016.0,792.0,3227.0,1740.0,304.0,199.0,6925.0,1157.0,0.0,0.1277037037037037,0.0422222222222222,0.8880740740740741,2243.0,0.9537546795789932,53.29792965401911,5.23809523809264,0.7757467677214553,17,0.2,0.91,0.029,0.026,0.2,2.67,36.56,16.55,4.8,0.67,1.82,0.0,2.2089299740196964,1.9020862598199886
24304919,2024-07-06,1786500D,124.97,7.55,9978.0,2646.0,709.0,4205.0,1724.0,274.0,0.0,6013.0,979.0,0.0,0.1277037037037037,0.0422222222222222,0.8880740740740741,1998.0,0.9430274675449516,48.115547731070535,3.770975056687917,0.862862862862431,2,0.2,0.74,0.018,0.024,0.195,15.24,29.56,11.53,0.44,0.71,0.63,1.37,2.5635244124533867,1.1041798961562885
24304923,2024-07-06,2830C20MMNC,128.77,7.24,11124.0,1656.0,806.0,3578.0,1732.0,271.0,0.0,6400.0,1052.0,0.0,0.1277037037037037,0.0422222222222222,0.8880740740740741,2003.0,0.946768619947454,49.70101731731226,6.71739130434377,0.8647029455811959,17,0.21,0.75,0.018,0.024,0.184,8.884,40.8345,18.573,3.2495000000000003,2.2785,3.6025,0.832,2.1984763648110257,1.4871622113773761
24304940,2024-07-06,IS2062E350BR,124.15,7.14,8835.0,1128.0,822.0,3584.0,2432.0,104.0,416.0,5113.0,877.0,1691.0,0.1277037037037037,0.0422222222222222,0.8880740740740741,2952.0,0.945616573989294,41.18405155021197,7.832446808503695,0.8238482384821058,59,0.2,1.35,0.031,0.031,0.25,29.617,47.036,15.252,0.921,0.653,3.263,1.797,3.0837212351668524,1.0482727880543794
24304912,2024-07-06,SEQRFE550D,128.6,7.19,10140.0,948.0,801.0,4367.0,1722.0,278.0,0.0,6633.0,1146.0,0.0,0.1277037037037037,0.0422222222222222,0.8880740740740741,2000.0,0.9470505928201852,51.57853810224279,10.696202531634286,0.8609999999995696,73,0.21,0.85,0.033,0.025,0.18,2.42,51.54,31.03,5.81,2.04,10.2,0.0,1.6609197254358543,1.5407611132701562
24104959,2024-07-06,2062BK1,131.81,6.3,11661.0,1713.0,863.0,4953.0,1785.0,259.0,0.0,6039.0,1104.0,0.0,0.1277037037037037,0.0422222222222222,0.8880740740740741,2044.0,0.9543841865110826,45.81594719637496,6.807355516633504,0.8732876712324494,6,0.2,0.7,0.018,0.03,0.21,14.932,47.748000000000005,21.854,3.4735,1.4885000000000002,5.2685,0.9385,2.184763212079616,1.2979585179547124
24104900,2024-07-06,R34,128.5,7.21,9705.0,2208.0,874.0,4477.0,1127.0,206.0,0.0,6263.0,989.0,0.0,0.1277037037037037,0.0422222222222222,0.8880740740740741,1333.0,0.9468720064774382,48.73929961051565,4.395380434780618,0.845461365340701,66,0.63,0.73,0.018,0.014,0.19,22.14,53.47,16.94,1.09,0.94,5.12,2.09,3.156248155362729,1.3681840280443183
24104936,2024-07-06,SEQRFE550D,120.37,7.22,10254.0,2205.0,787.0,1998.0,1699.0,250.0,0.0,6558.0,1034.0,0.0,0.1277037037037037,0.0422222222222222,0.8880740740740741,1949.0,0.9434124931347015,54.48201379035904,4.650340136052312,0.871729091841523,73,0.22,0.86,0.024,0.03,0.22,19.406,49.462,17.488,1.278,0.934,7.214,2.578,2.8281777117045,1.3406152595202605
24104942,2024-07-06,2062BK1,126.22,7.33,10464.0,2214.0,815.0,4640.0,1700.0,261.0,0.0,6407.0,1010.0,0.0,0.1277037037037037,0.0422222222222222,0.8880740740740741,1961.0,0.9451141894350796,50.76057677031563,4.726287262870494,0.8669046404891041,6,0.21,0.77,0.028,0.032,0.24,28.814,47.352,15.487,1.088,0.688,3.37,1.729,3.0573347107438016,1.068845650309241
24304908,2024-07-06,2830C20MMNC,130.0,7.21,9612.0,999.0,787.0,5182.0,1728.0,277.0,0.0,6711.0,1107.0,313.0,0.1277037037037037,0.0422222222222222,0.8880740740740741,2005.0,0.9474528095550802,51.62307692267983,9.62162162161199,0.861845386533236,17,0.17,0.71,0.018,0.027,0.21,24.65,48.66,15.41,0.63,1.02,5.12,1.91,3.157484913373564,1.2146476623149696
24304937,2024-07-06,S.TOWER6VAN,125.55,7.45,11871.0,1416.0,823.0,4534.0,2433.0,104.0,399.0,6682.0,1111.0,368.0,0.1277037037037037,0.0422222222222222,0.8880740740740741,2936.0,0.9439849623989176,53.22182397408824,8.383474576265266,0.8286784741141592,67,0.2,1.28,0.038,0.031,0.25,29.764,46.962,15.239,0.915,0.656,3.2,1.801,3.081496062992126,1.0435072438005513
24104991,2024-07-07,S.TOWER6VAN,127.5,7.23,9357.0,1533.0,883.0,3859.0,2522.0,74.0,410.0,6391.0,1100.0,0.0,0.1369642857142857,0.0378571428571428,0.8632857142857143,3006.0,0.9463371186747842,50.12549019568529,6.1037181996046295,0.8389886892878113,67,0.18,1.276,0.025,0.022,0.183,22.199,51.331,16.819,0.677,0.757,4.36,2.348,3.0517835909631392,1.315538583766883
24104988,2024-07-07,SEQRFE550D,129.23,6.95,10524.0,2091.0,677.0,3618.0,1783.0,284.0,0.0,6620.0,1110.0,0.0,0.1369642857142857,0.0378571428571428,0.8632857142857143,2067.0,0.9489646056619992,51.226495395409536,5.032998565277364,0.862602805998615,73,0.21,0.85,0.022,0.022,0.23,1.2125,48.3845,29.883000000000003,7.7925,0.9435,9.5135,0.0485,1.6190770981127023,1.555946810734327
24104983,2024-07-07,1786500D,135.92,7.21,10176.0,1629.0,805.0,2639.0,1726.0,247.0,352.0,6569.0,1085.0,0.0,0.1369642857142857,0.0378571428571428,0.8632857142857143,2325.0,0.9496262139247564,48.32989994078629,6.246777163900401,0.7423655913975302,2,0.19,0.84,0.022,0.025,0.212,21.648,51.128,16.415,0.875,0.622,5.75,2.077,3.1145224171539962,1.3432114333753677
24104975,2024-07-07,R34,125.84,0.0,10542.0,1671.0,835.0,2892.0,1138.0,240.0,0.0,6081.0,1000.0,0.0,0.1369642857142857,0.0378571428571428,0.8632857142857143,1378.0,0.9999999999920534,48.32326764106545,6.308797127464806,0.8258345428150756,66,0.62,0.74,0.021,0.021,0.24,21.833,51.299,17.432,0.925,0.557,4.451,1.965,2.942637526530144,1.30644832679672
24104971,2024-07-07,IS2062E350BR,130.57,7.65,10575.0,1107.0,790.0,2798.0,2529.0,115.0,514.0,6826.0,1118.0,0.0,0.1369642857142857,0.0378571428571428,0.8632857142857143,3158.0,0.9446534510132784,52.27847131766656,9.552845528446657,0.8008233058895501,59,0.19,1.39,0.026,0.021,0.27,21.316,51.586,17.701,0.929,0.534,4.452,1.968,2.914133996158626,1.3221077451432675
24104962,2024-07-07,2830C20MMNC,122.95,0.0,10191.0,2163.0,860.0,4795.0,1780.0,257.0,0.0,5874.0,1567.0,0.0,0.1369642857142857,0.0378571428571428,0.8632857142857143,2037.0,0.9999999999918666,47.77551850306811,4.7115117891795135,0.8738340697099294,17,0.185,0.692,0.023,0.027,0.185,26.5,44.43,14.94,1.09,1.0,3.35,1.73,2.9736965397229103,1.072126637870708
24104956,2024-07-07,2830C20MMNC,130.76,7.22,11838.0,1917.0,852.0,4150.0,1719.0,256.0,0.0,4673.0,1094.0,0.0,0.1369642857142857,0.0378571428571428,0.8632857142857143,1975.0,0.9476735758736944,35.737228509974486,6.175273865411489,0.8703797468350023,17,0.2,0.727,0.022,0.024,0.213,26.41,44.3,14.85,1.06,1.0,3.3,1.71,2.982964110160932,1.073653086449674
24204964,2024-07-07,2830C20MMNC,128.97,0.0,9696.0,2655.0,855.0,3365.0,1755.0,294.0,206.0,6296.0,1030.0,301.0,0.1369642857142857,0.0378571428571428,0.8632857142857143,2255.0,0.9999999999922464,48.81755446965328,3.651977401128568,0.7782705099774819,17,0.21,0.72,0.021,0.031,0.22,21.831,50.388,17.104,0.779,0.603,5.876,2.016,2.9458053200818473,1.2941236901582083
24204953,2024-07-07,2830C20MMNC,128.8,7.23,10794.0,2718.0,704.0,3700.0,1752.0,307.0,202.0,6339.0,1034.0,0.0,0.1369642857142857,0.0378571428571428,0.8632857142857143,2261.0,0.946849959560782,49.21583850893466,3.9713024282546097,0.7748783724012495,17,0.2,0.74,0.021,0.025,0.226,20.54,50.04,16.61,0.61,0.93,7.12,2.04,3.0124616218168683,1.346935479529488
24204973,2024-07-07,2062BK1,128.49,6.28,10383.0,2112.0,798.0,1854.0,1701.0,253.0,0.0,6506.0,1106.0,0.0,0.1369642857142857,0.0378571428571428,0.8632857142857143,1954.0,0.953402092446736,50.63429060587879,4.916193181815854,0.8705220061408032,6,0.18,0.74,0.019,0.031,0.24,23.043,50.622,16.628,0.868,0.629,4.553,2.157,3.0441998917553668,1.2760133091349064
24204982,2024-07-07,2062BK1,126.31,6.87,10710.0,1620.0,809.0,2709.0,1704.0,257.0,0.0,6660.0,1109.0,0.0,0.1369642857142857,0.0378571428571428,0.8632857142857143,1961.0,0.948415678022613,52.72741667284674,6.61111111110703,0.8689444161137844,6,0.22,0.75,0.028,0.031,0.2,23.902,51.093,15.896,0.837,0.591,4.273,1.935,3.214002642007926,1.2837759742707104
24204989,2024-07-07,S.TOWER6VAN,126.75,7.21,10563.0,2004.0,800.0,2728.0,2423.0,91.0,493.0,1662.0,390.0,5212.0,0.1369642857142857,0.0378571428571428,0.8632857142857143,3007.0,0.9461779635641522,13.112426035399508,5.270958083829705,0.8057864981706665,67,0.198,1.274,0.028,0.021,0.227,1.449,49.305,30.533,5.026,1.924,9.672,0.109,1.6147573197091765,1.5416002251195946
24205004,2024-07-07,2062BK1,126.97,7.31,9471.0,771.0,806.0,4511.0,1735.0,273.0,223.0,6726.0,1141.0,0.0,0.1369642857142857,0.0378571428571428,0.8632857142857143,2231.0,0.9455615132488416,52.97314326177071,12.28404669259107,0.777678171223318,6,0.21,0.72,0.019,0.024,0.21,18.498,50.419,19.495,1.459,0.842,6.01,1.726,2.5861202297907258,1.3270253197873347
24304998,2024-07-07,SEQRFE550D,124.8,7.21,10623.0,1344.0,698.0,4526.0,1732.0,254.0,0.0,6511.0,2186.0,0.0,0.1369642857142857,0.0378571428571428,0.8632857142857143,1986.0,0.9453829255287828,52.17147435855632,7.904017857136976,0.8721047331314843,73,0.23,0.84,0.016,0.02,0.24,22.445,50.728,16.842,0.882,0.684,4.84,2.053,3.011814997328267,1.2911830584402364
24304992,2024-07-07,2062BK1,127.0,7.16,10674.0,2433.0,707.0,3757.0,1732.0,268.0,0.0,6503.0,1115.0,0.0,0.1369642857142857,0.0378571428571428,0.8632857142857143,2000.0,0.9466308884842978,51.20472440904563,4.387176325522241,0.865999999999567,6,0.22,0.7,0.021,0.02,0.21,1.038,48.319,32.993,4.292,1.613,10.031,0.068,1.4644783900103049,1.419810766337565
24304984,2024-07-07,2062BK1,129.35,7.12,10647.0,1782.0,702.0,3661.0,1762.0,281.0,0.0,7679.0,1125.0,0.0,0.1369642857142857,0.0378571428571428,0.8632857142857143,2043.0,0.947827361317888,59.36606107414484,5.974747474744122,0.8624571708267927,6,0.22,0.76,0.039,0.029,0.21,0.751,48.26,33.23,4.316,1.636,10.097,0.064,1.452258433390509,1.4201636160320172
24304972,2024-07-07,2062BK1,134.89,7.21,10332.0,2292.0,707.0,3525.0,1767.0,272.0,0.0,6571.0,1095.0,275.0,0.1369642857142857,0.0378571428571428,0.8632857142857143,2039.0,0.949261083737162,48.71376677256496,4.507853403139395,0.8666012751344451,6,0.2,0.76,0.025,0.034,0.23,23.554,49.704,16.886,0.916,0.734,4.556,2.121,2.9433291881328834,1.2290497267624443
24304966,2024-07-07,S.TOWER6VAN,129.52,0.0,9966.0,1977.0,889.0,4077.0,2250.0,88.0,443.0,203.0,55.0,6290.0,0.1369642857142857,0.0378571428571428,0.8632857142857143,2781.0,0.9999999999922792,1.56732550956171,5.040971168434476,0.8090614886728482,67,0.19,1.26,0.028,0.036,0.24,23.232,48.867,17.975,0.831,0.579,4.843,2.088,2.718457943925233,1.1858619685497962
24105000,2024-07-08,2062BK1,122.1,8.13,9924.0,1614.0,943.0,3529.0,1822.0,281.0,0.0,6298.0,997.0,0.0,0.1305555555555555,0.0366666666666666,0.6651481481481482,2103.0,0.937571988013994,51.58067158024914,6.1486988847545545,0.8663813599615471,6,0.199,0.732,0.021,0.027,0.227,21.326,50.55,17.597,1.112,0.673,5.256,1.969,2.8724855097170128,1.2986846161751104
24305019,2024-07-08,IS2062E350BR,128.0,7.22,9279.0,1506.0,511.0,3830.0,2481.0,125.0,498.0,5652.0,988.0,0.0,0.1305555555555555,0.0366666666666666,0.6651481481481482,3104.0,0.9466055317190756,44.15624999965503,6.161354581669215,0.7992912371131445,59,0.2,1.4,0.032,0.031,0.23,21.71,51.233,17.024,0.761,0.759,4.626,2.363,3.0092804698972095,1.3226539305537628
24305032,2024-07-08,2062BK1,130.23,7.21,9858.0,2379.0,704.0,3431.0,2635.0,112.0,603.0,6596.0,1259.0,0.0,0.1305555555555555,0.0366666666666666,0.6651481481481482,3350.0,0.9475407450454923,50.64885203063313,4.143757881461058,0.7865671641788697,6,0.17,1.3,0.036,0.035,0.2,20.889,51.226,16.572,1.209,0.884,5.476,2.147,3.0909310324020995,1.3674123111419574
24305048,2024-07-08,IS2062E350BR,121.56,6.3,9966.0,1989.0,740.0,3089.0,2433.0,0.0,400.0,194.0,1440.0,0.0,0.1305555555555555,0.0366666666666666,0.6651481481481482,2833.0,0.9507273580404292,1.595919710417934,5.01055806937908,0.8588069184606922,59,0.2,1.32,0.025,0.016,0.24,1.219,48.001,30.914,7.086,1.645,9.208,0.04,1.55267669416141,1.4937760627372876
24305049,2024-07-08,IS2062E350BR,124.8,7.21,10176.0,2007.0,835.0,3650.0,2245.0,0.0,404.0,6661.0,1260.0,0.0,0.1305555555555555,0.0366666666666666,0.6651481481481482,2649.0,0.9453829255287828,53.37339743546976,5.070254110610329,0.8474896187237269,59,0.2,1.38,0.022,0.022,0.21,1.31,47.768,30.943,7.218,1.659,9.16,0.037,1.5436918304033092,1.4809946053202705
24305056,2024-07-08,2062BK1,125.8,7.21,9300.0,2061.0,795.0,2659.0,1854.0,206.0,0.0,6798.0,1174.0,0.0,0.1305555555555555,0.0366666666666666,0.6651481481481482,2060.0,0.9457935493500806,54.03815580243213,4.512372634641188,0.8999999999995631,6,0.22,0.76,0.022,0.021,0.21,22.175,50.488,17.351,0.977,0.702,4.375,2.379,2.9096357768556937,1.2773041212335874
24305072,2024-07-08,1786500D,126.63,7.23,8766.0,897.0,707.0,2012.0,1698.0,258.0,0.0,6506.0,1098.0,0.0,0.1305555555555555,0.0366666666666666,0.6651481481481482,1956.0,0.9459883460261022,51.37803048210236,9.772575250825223,0.8680981595087587,2,0.22,0.74,0.022,0.02,0.199,25.55,49.82,15.455,0.855,0.64,4.226,2.001,3.223343685300207,1.2149441545139736
24105009,2024-07-08,S.TOWER6VAN,127.01,6.28,9072.0,1227.0,807.0,4622.0,2479.0,125.0,484.0,4332.0,3233.0,0.0,0.1305555555555555,0.0366666666666666,0.6651481481481482,3088.0,0.9528846875162964,34.10755058629944,7.393643031778815,0.8027849740930043,67,0.17,1.285,0.032,0.029,0.205,1.511,49.106,30.582,5.02,1.943,9.735,0.109,1.6056632769839452,1.530067925468935
24105017,2024-07-08,S.TOWER6VAN,123.53,7.21,10896.0,1995.0,810.0,4129.0,2430.0,101.0,522.0,6382.0,1096.0,0.0,0.1305555555555555,0.0366666666666666,0.6651481481481482,3053.0,0.9448523787597916,51.66356350642221,5.461654135335608,0.7959384212247639,67,0.198,1.31,0.03,0.02,0.218,11.643,52.831,21.6465,3.0949999999999998,1.629,6.3155,1.2145000000000001,2.4405127612888324,1.586969255493309
24105020,2024-07-08,1786500D,129.57,7.2,10221.0,1995.0,799.0,4828.0,1780.0,254.0,0.0,6124.0,1574.0,0.0,0.1305555555555555,0.0366666666666666,0.6651481481481482,2034.0,0.9473568765010796,47.26402716641766,5.123308270674124,0.8751229105207103,2,0.2,0.74,0.021,0.015,0.191,21.386,51.646,16.988,0.709,0.75,4.592,2.406,3.0399670374948493,1.345824104234528
24105033,2024-07-08,2830C20MMNC,129.73,7.33,9522.0,1665.0,762.0,3485.0,1824.0,250.0,422.0,6427.0,1313.0,0.0,0.1305555555555555,0.0366666666666666,0.6651481481481482,2496.0,0.9465197723555632,49.54135512179496,5.7189189189154845,0.730769230768938,17,0.2,0.87,0.026,0.023,0.21,2.728,50.239,27.975,6.029,2.379,8.392,0.185,1.795789247926794,1.6362363210005209
24204993,2024-07-08,2062BK1,126.1,6.29,9915.0,2187.0,798.0,3333.0,1735.0,260.0,0.0,6498.0,1050.0,0.0,0.1305555555555555,0.0366666666666666,0.6651481481481482,1995.0,0.952488858667932,51.53053132393711,4.5336076817537565,0.8696741854632232,6,0.21,0.7,0.023,0.023,0.236,22.772,51.291,16.365,0.677,0.772,4.347,2.26,3.13399731149945,1.3105166334508662
24205028,2024-07-08,IS2062E350BR,123.03,7.0,11292.0,2037.0,751.0,3171.0,2508.0,94.0,543.0,5941.0,1252.0,0.0,0.1305555555555555,0.0366666666666666,0.6651481481481482,3145.0,0.9461662693151875,48.28903519427547,5.543446244474451,0.7974562798089674,59,0.19,1.36,0.023,0.024,0.23,2.169,48.545,31.691,6.21,1.805,7.668,0.037,1.5317745803357314,1.4336552375889668
24205035,2024-07-08,2830C20MMNC,126.13,7.88,9381.0,2328.0,814.0,3024.0,1816.0,250.0,435.0,6397.0,1033.0,179.0,0.1305555555555555,0.0366666666666666,0.6651481481481482,2501.0,0.941198418021482,50.71751367596355,4.029639175256001,0.7261095561772387,17,0.23,0.94,0.024,0.019,0.25,25.708,49.657,15.67,0.691,0.627,4.075,2.128,3.1687192904090358,1.2000531670654195
24205053,2024-07-08,2062BK1,110.6,8.11,8364.0,2811.0,803.0,2070.0,1667.0,253.0,243.0,6339.0,1026.0,0.0,0.1305555555555555,0.0366666666666666,0.6651481481481482,2163.0,0.9316822508556004,57.3146473774203,2.9754535752390696,0.7706888580671425,6,0.19,0.74,0.018,0.015,0.21,1.605,46.876,32.712,5.711,1.619,9.58,0.067,1.4329471463943997,1.3659304155253802
24205039,2024-07-08,SEQRFE550D,125.31,7.33,8628.0,1107.0,863.0,4359.0,1802.0,263.0,445.0,6276.0,1164.0,0.0,0.1305555555555555,0.0366666666666666,0.6651481481481482,2510.0,0.9447376356985469,50.08379219495584,7.794037940372363,0.7179282868523036,73,0.21,0.86,0.022,0.02,0.2,14.243,49.661,21.873,3.4114999999999998,1.5345,6.359500000000001,1.1335000000000002,2.2703209289567523,1.3750034609740567
24205100,2024-07-09,SEQRFE550D,126.64,7.21,8160.0,1995.0,806.0,3775.0,2447.0,0.0,496.0,6680.0,1214.0,0.0,0.1274545454545454,0.034090909090909,0.7344090909090909,2943.0,0.946133731782248,52.747946935780575,4.090225563907724,0.8314644920146682,73,0.21,0.95,0.022,0.021,0.19,2.352,48.179,30.677,4.63,3.907,8.468,0.221,1.5704739552773974,1.4586436572812598
24304672,2024-07-09,2062BK1,124.02,0.0,9948.0,1998.0,801.0,4549.0,1722.0,268.0,0.0,6069.0,1075.0,0.0,0.1274545454545454,0.034090909090909,0.7344090909090909,1990.0,0.9999999999919368,48.93565553903455,4.978978978976487,0.8653266331653943,6,0.2,0.83,0.02,0.025,0.18,8.375,48.528,26.479,5.338,2.319,7.372,0.073,1.8326283987915406,1.39228231243724
24205097,2024-07-09,EXPORTDSP14,128.48,0.0,10125.0,2232.0,797.0,4756.0,1735.0,243.0,0.0,6603.0,1160.0,0.0,0.1274545454545454,0.034090909090909,0.7344090909090909,1978.0,0.9999999999922168,51.393212951032126,4.536290322578613,0.8771486349843897,55,0.2,0.76,0.015,0.017,0.24,0.476,24.6615,13.374,2.7235,0.4295,4.2605,0.0475,1.8438504672897196,1.7804851635260992
24205118,2024-07-09,EXPORTDSP14,125.42,9.07,9273.0,1782.0,820.0,3122.0,1765.0,300.0,0.0,5998.0,967.0,0.0,0.1274545454545454,0.034090909090909,0.7344090909090909,2065.0,0.9325600416318496,47.82331366570066,5.203703703700784,0.85472154963639,55,0.18,0.75,0.018,0.02,0.18,10.779,48.653000000000006,25.2165,3.8015,1.176,7.5825,1.188,1.9293347873500546,1.351603628130513
24205107,2024-07-09,SEQRFE550D,120.55,8.16,8961.0,2091.0,806.0,2515.0,1711.0,280.0,0.0,6497.0,1152.0,0.0,0.1274545454545454,0.034090909090909,0.7344090909090909,1991.0,0.9366016626451976,53.89464952257242,4.285509325679443,0.8593671521844001,73,0.21,0.84,0.018,0.026,0.19,12.971,49.915499999999994,23.3135,3.3135000000000003,1.4625,6.5375,1.062,2.1409637779064528,1.3756321395598792
24205091,2024-07-09,2830C20MMNC,128.35,9.9,8886.0,1854.0,814.0,4724.0,1809.0,246.0,0.0,6403.0,1158.0,0.0,0.1274545454545454,0.034090909090909,0.7344090909090909,2055.0,0.9283905967383118,49.88702765835694,4.792880258897092,0.8802919708024913,17,0.23,0.71,0.018,0.02,0.22,1.095,51.282,26.301,4.328,1.205,8.661,0.038,1.9497376625351683,1.8718107822024308
24205067,2024-07-09,2830C20MMNC,125.29,0.0,9186.0,1542.0,803.0,3530.0,1718.0,257.0,0.0,6694.0,1172.0,263.0,0.1274545454545454,0.034090909090909,0.7344090909090909,1975.0,0.9999999999920184,53.42804693069336,5.957198443575903,0.8698734177210785,17,0.197,0.759,0.017,0.021,0.191,25.68,49.484,15.734,0.742,0.631,4.172,2.111,3.1448363520813474,1.1948327900519136
24104014,2024-07-09,2062BK1,130.32,7.23,11910.0,1908.0,867.0,4626.0,1785.0,325.0,0.0,6454.0,1095.0,0.0,0.1274545454545454,0.034090909090909,0.7344090909090909,2110.0,0.9474372955220108,49.524248004530975,6.242138364776602,0.8459715639806418,6,0.16,0.77,0.037,0.022,0.17,21.797,48.378,17.995,1.367,1.209,5.343,2.114,2.688264058679706,1.2157414620661926
24305066,2024-07-09,IS2062E350BR,130.89,7.23,9969.0,2598.0,682.0,3978.0,2527.0,101.0,490.0,6457.0,1102.0,326.0,0.1274545454545454,0.034090909090909,0.7344090909090909,3118.0,0.9476542137203328,49.33149973222301,3.8371824480354735,0.8104554201408561,59,0.18,1.4,0.021,0.026,0.22,22.473,50.453,16.955,0.941,0.687,4.868,2.078,2.9755248879452703,1.279591163864161
24305077,2024-07-09,IS2062E350BR,126.07,7.15,9486.0,2169.0,694.0,3477.0,2460.0,102.0,454.0,6482.0,1051.0,0.0,0.1274545454545454,0.034090909090909,0.7344090909090909,3016.0,0.9463293799658736,51.41588006622182,4.373443983400473,0.8156498673737349,59,0.17,1.35,0.024,0.025,0.23,22.731,50.002,17.095,0.957,0.697,4.9,2.067,2.9247777257838092,1.2554799507871546
24305081,2024-07-09,2062BK1,126.86,7.1,9384.0,2079.0,662.0,3928.0,1664.0,247.0,0.0,6698.0,1148.0,0.0,0.1274545454545454,0.034090909090909,0.7344090909090909,1911.0,0.9469991042031428,52.79836039687216,4.513708513706343,0.8707482993192722,6,0.193,0.771,0.028,0.027,0.223,1.004,49.611,32.224,5.285,0.88,9.248,0.123,1.539519006982157,1.4930030997020678
24305085,2024-07-09,SEQRFE550D,128.4,7.2,9108.0,1902.0,696.0,3937.0,1681.0,244.0,0.0,6627.0,1067.0,0.0,0.1274545454545454,0.034090909090909,0.7344090909090909,1925.0,0.9469026548602736,51.61214953230832,4.788643533120511,0.8732467532462996,73,0.22,0.84,0.035,0.03,0.21,1.526,49.409,28.826,5.435,3.069,9.693,0.05,1.7139834183230997,1.6278127367970217
24305089,2024-07-09,IS2062E350BR,132.5,7.28,10143.0,1926.0,1699.0,4050.0,2488.0,88.0,556.0,6341.0,1097.0,0.0,0.1274545454545454,0.034090909090909,0.7344090909090909,3132.0,0.9479181570972391,47.856603773223725,5.2663551401841815,0.7943805874837822,59,0.19,1.39,0.024,0.023,0.23,21.593,48.725,18.193,1.241,1.033,5.013,2.424,2.6780806859404196,1.2246462412345742
24305092,2024-07-09,IS2062E350BR,134.3,0.0,10362.0,1884.0,699.0,3051.0,2466.0,92.0,552.0,6526.0,1055.0,0.0,0.1274545454545454,0.034090909090909,0.7344090909090909,3110.0,0.999999999992554,48.592702903584566,5.499999999997081,0.7929260450158222,59,0.19,1.38,0.031,0.02,0.23,1.674,49.014,29.126,5.447,3.034,9.627,0.094,1.6827685652487383,1.5913119703905718
24305096,2024-07-09,IS2062E350BR,128.6,7.01,10104.0,2253.0,702.0,3060.0,2492.0,96.0,556.0,6586.0,1128.0,0.0,0.1274545454545454,0.034090909090909,0.7344090909090909,3144.0,0.9483076469216998,51.21306376320986,4.484687083886159,0.792620865139697,59,0.19,1.35,0.025,0.021,0.2,0.851,50.007,25.304,3.212,0.922,8.133,0.049,1.9761707172495553,1.9118749044196361
24305074,2024-07-09,2062BK1,129.32,7.21,9024.0,1500.0,674.0,2694.0,0.0,506.0,1389.0,6451.0,1041.0,0.0,0.1274545454545454,0.034090909090909,0.7344090909090909,1895.0,0.9471910935256194,49.884008660300935,6.015999999995989,0.0,6,0.2,0.77,0.029,0.027,0.23,0.661,49.848,31.841,6.448,0.955,8.657,0.042,1.5654795553043148,1.533643048334
24305098,2024-07-09,IS2062E350BR,130.4,0.0,9174.0,1998.0,699.0,5398.0,2359.0,92.0,601.0,6514.0,1116.0,0.0,0.1274545454545454,0.034090909090909,0.7344090909090909,3052.0,0.9999999999923314,49.95398772967827,4.591591591589293,0.7729357798162605,59,0.2,1.39,0.032,0.023,0.24,1.699,47.186,31.184,5.676,2.885,9.419,0.051,1.5130992464325796,1.4349227587884685
