Repository: SiddharthKumar268/FerroMind

# FerroMind
*Ferro-Alloy Optimisation using Machine Learning*
**SAIL Durgapur Steel Plant | Steel Melting Shop**
Intern: Siddharth Kumar | FY 2023-24 to FY 2025-26

---

## Quick Start

```bash

# 2. Place raw Excel files in data/raw/

## Dataset

| | |
|---|---|
| Total heats after cleaning | 47,421 |
| Training set | 37,936 heats (Apr 2023 – Jun 2025) |
| Test set | 9,485 heats (Jun 2025 – Dec 2025) |
| Input features | 21 (16 raw + 5 engineered) |
| Target variables | Mn, Si, C, S, P |
| BOF grades | 76 distinct grades |
| Split method | Chronological 80/20 — no shuffle, no leakage |

---

File: data/processed/sms_train.csv (part 42 of 253)
Heat_Number,Date,BOF Grade Code,Hot Metal Addn. Weight,Scrap Addn. Weight,Lime Into Converter,Dolomite Into Converter,Lime Into Ladle,Iron Ore Into Converter,SIMN Into Ladle,FESI Into Ladle,FEMN Into Ladle,Measered O2 Mainblow II,Duration of Mainblow I/II,Measered O2 2nd Blow,HM_P,HM_S,HM_Si,Total_FA_Ladle,HM_Ratio,O2_per_ton_HM,Lime_Dolo_Ratio,SiMn_FA_Fraction,Grade_Encoded,C,Mn,P,S,Si
23307142,2023-08-13,R19,130.86,0.0,9834.0,4053.0,942.0,3491.0,1238.0,322.0,0.0,6299.0,1043.0,284.0,0.1582258064516129,0.03132258064516129,0.8798709677419355,1560.0,0.9999999999923583,48.135411890202235,2.426350851220719,0.7935897435892348,64,0.51,0.75,0.018,0.022,0.21
23107136,2023-08-13,WTCC1875CL5,127.15,0.0,8562.0,3936.0,1874.0,2222.0,1153.0,267.0,0.0,6458.0,1087.0,0.0,0.1582258064516129,0.03132258064516129,0.8798709677419355,1420.0,0.9999999999921353,50.790405033025635,2.175304878048228,0.8119718309853436,81,0.54,0.72,0.018,0.016,0.21
23107139,2023-08-13,2062BK1,122.5,9.59,9057.0,1512.0,815.0,1638.0,1657.0,379.0,0.0,6109.0,1503.0,0.0,0.1582258064516129,0.03132258064516129,0.8798709677419355,2036.0,0.9273979862144948,49.86938775469494,5.990079365075403,0.8138506876223901,6,0.19,0.73,0.021,0.019,0.24
23107191,2023-08-13,C20MMNC(BSP),122.74,11.27,9996.0,1530.0,782.0,2731.0,1712.0,292.0,0.0,5773.0,997.0,364.0,0.1582258064516129,0.03132258064516129,0.8798709677419355,2004.0,0.9159017983664213,47.03438161930068,6.533333333329063,0.8542914171652424,43,0.21,0.8,0.028,0.012,0.18
23107186,2023-08-13,2062BK1,127.58,11.46,10557.0,2481.0,770.0,3719.0,1671.0,271.0,285.0,6246.0,1025.0,0.0,0.1582258064516129,0.03132258064516129,0.8798709677419355,2227.0,0.9175776754824686,48.957516851787446,4.255139056830208,0.7503367759314098,6,0.19,0.75,0.022,0.013,0.19
23107182,2023-08-13,C20MMNC(BSP),114.82,11.07,10371.0,1896.0,802.0,3266.0,1709.0,281.0,0.0,5959.0,1034.0,0.0,0.1582258064516129,0.03132258064516129,0.8798709677419355,1990.0,0.9120660894359197,51.8986239326607,5.469936708857874,0.8587939698488147,43,0.21,0.83,0.027,0.014,0.21
23107178,2023-08-13,SEQRFE550D,124.4,10.65,11013.0,2133.0,2293.0,3031.0,1746.0,297.0,0.0,6305.0,3013.0,0.0,0.1582258064516129,0.03132258064516129,0.8798709677419355,2043.0,0.9211403183937716,50.68327974235785,5.1631504922619955,0.8546255506603746,73,0.21,0.77,0.02,0.013,0.2
23107176,2023-08-13,2062BK1,120.78,12.26,11937.0,1968.0,1021.0,3381.0,1184.0,233.0,0.0,5930.0,2726.0,0.0,0.1582258064516129,0.03132258064516129,0.8798709677419355,1417.0,0.9078472639739339,49.09753270368358,6.065548780484723,0.8355681016225578,6,0.19,0.73,0.016,0.016,0.24
23107172,2023-08-13,SEQRFE550D,130.03,11.64,11466.0,2163.0,767.0,6066.0,1705.0,294.0,0.0,6518.0,1142.0,0.0,0.1582258064516129,0.03132258064516129,0.8798709677419355,1999.0,0.9178372273528775,50.126893793354405,5.300970873783957,0.8529264632311891,73,0.21,0.79,0.024,0.017,0.22
23107168,2023-08-13,2062BK1,127.92,0.0,11310.0,2193.0,812.0,1030.0,1711.0,318.0,0.0,6039.0,1892.0,0.0,0.1582258064516129,0.03132258064516129,0.8798709677419355,2029.0,0.9999999999921826,47.20919324540956,5.157318741447717,0.8432725480528126,6,0.19,0.74,0.027,0.015,0.22
23107130,2023-08-13,2830C20MMNC,124.99,6.1,7974.0,1872.0,705.0,2028.0,1875.0,244.0,0.0,6013.0,1164.0,0.0,0.1582258064516129,0.03132258064516129,0.8798709677419355,2119.0,0.9534670836756926,48.10784862750534,4.2596153846131095,0.8848513449736268,17,0.2,0.75,0.02,0.017,0.2
23107165,2023-08-13,SEQRFE550D,123.43,9.59,9288.0,4194.0,842.0,2022.0,1886.0,244.0,0.0,6552.0,1100.0,0.0,0.1582258064516129,0.03132258064516129,0.8798709677419355,2130.0,0.9279055781015795,53.08271894958209,2.2145922746775835,0.8854460093892557,73,0.2,0.77,0.022,0.014,0.21
23107156,2023-08-13,C20MMNC(BSP),127.64,8.87,9252.0,3237.0,782.0,1833.0,1932.0,268.0,0.0,6244.0,1129.0,0.0,0.1582258064516129,0.03132258064516129,0.8798709677419355,2200.0,0.9350230752257344,48.918834220864,2.8582020389240475,0.878181818181419,43,0.21,0.76,0.031,0.019,0.19
23107153,2023-08-13,SEQRFE550D,127.86,9.49,8994.0,2016.0,802.0,1499.0,1935.0,257.0,0.0,6317.0,1060.0,0.0,0.1582258064516129,0.03132258064516129,0.8798709677419355,2192.0,0.9309064433860146,49.40559987447673,4.461309523807311,0.8827554744521521,73,0.22,0.77,0.022,0.015,0.19
23107149,2023-08-13,2830C20MMNC,130.96,9.86,8535.0,3063.0,825.0,1860.0,1909.0,298.0,0.0,6405.0,1070.0,0.0,0.1582258064516129,0.03132258064516129,0.8798709677419355,2207.0,0.9299815367069312,48.90806353047566,2.786483839372254,0.8649750792927662,17,0.19,0.74,0.025,0.018,0.2
23107147,2023-08-13,2830C20MMNC,131.83,9.49,10002.0,1950.0,769.0,647.0,1694.0,261.0,0.0,6298.0,1025.0,0.0,0.1582258064516129,0.03132258064516129,0.8798709677419355,1955.0,0.9328474384309875,47.773647879482866,5.129230769228139,0.8664961636824212,17,0.21,0.73,0.029,0.019,0.21
23107145,2023-08-13,SEQRFE550D,124.33,10.21,8826.0,1488.0,799.0,1729.0,1725.0,254.0,0.0,6288.0,1338.0,0.0,0.1582258064516129,0.03132258064516129,0.8798709677419355,1979.0,0.924111788308874,50.57508244148174,5.93145161289924,0.8716523496711108,73,0.22,0.73,0.022,0.017,0.21
23107143,2023-08-13,C20MMNC(BSP),127.93,11.54,8718.0,1071.0,840.0,1413.0,1678.0,416.0,0.0,6593.0,1139.0,568.0,0.1582258064516129,0.03132258064516129,0.8798709677419355,2094.0,0.9172581917192426,51.53599624754525,8.140056022401364,0.8013371537723012,43,0.22,0.85,0.022,0.017,0.23
23107141,2023-08-13,2062BK1,127.08,10.86,8757.0,1614.0,772.0,2114.0,1705.0,305.0,0.0,5860.0,2575.0,0.0,0.1582258064516129,0.03132258064516129,0.8798709677419355,2010.0,0.9212701174356875,46.11268492252036,5.425650557617456,0.8482587064672397,6,0.2,0.75,0.022,0.019,0.23
23107160,2023-08-13,C20MMNC(BSP),122.56,8.26,9600.0,3876.0,799.0,1327.0,1803.0,260.0,0.0,6493.0,1143.0,0.0,0.1582258064516129,0.03132258064516129,0.8798709677419355,2063.0,0.9368598073617426,52.97813315883666,2.476780185757875,0.8739699466791692,43,0.2,0.78,0.023,0.013,0.23
23307166,2023-08-13,2062BK1,119.79,11.07,11184.0,2232.0,770.0,2080.0,1861.0,382.0,0.0,6619.0,1019.0,0.0,0.1582258064516129,0.03132258064516129,0.8798709677419355,2243.0,0.9154057771594422,55.25502963473365,5.010752688169798,0.8296923762813956,6,0.17,0.76,0.025,0.018,0.2
23307188,2023-08-13,SEQRFE550D,122.87,11.27,11061.0,1488.0,688.0,2547.0,1835.0,323.0,0.0,6211.0,2732.0,0.0,0.1582258064516129,0.03132258064516129,0.8798709677419355,2158.0,0.9159833010219474,50.54936111296045,7.433467741930488,0.8503243744203659,73,0.22,0.72,0.021,0.014,0.18
23307171,2023-08-13,2062BK1,125.3,11.63,9999.0,1938.0,746.0,3668.0,1733.0,288.0,159.0,6629.0,1033.0,0.0,0.1582258064516129,0.03132258064516129,0.8798709677419355,2180.0,0.9150660921571966,52.905027932538665,5.159442724455542,0.7949541284400023,6,0.19,0.78,0.02,0.02,0.2
23307169,2023-08-13,SEQRFE550D,122.2,12.5,12000.0,1509.0,722.0,2109.0,1805.0,184.0,133.0,6516.0,1004.0,0.0,0.1582258064516129,0.03132258064516129,0.8798709677419355,2122.0,0.907201187818061,53.32242225815612,7.952286282300893,0.8506126295943212,73,0.21,0.82,0.031,0.018,0.17
23207187,2023-08-13,2062BK1,127.35,12.26,10959.0,1848.0,786.0,2184.0,1664.0,236.0,0.0,6810.0,5191.0,0.0,0.1582258064516129,0.03132258064516129,0.8798709677419355,1900.0,0.9121839409719062,53.47467608909718,5.930194805191596,0.8757894736837496,6,0.2,0.74,0.026,0.014,0.22
23207184,2023-08-13,2062BK1,119.7,11.35,10347.0,1962.0,764.0,2595.0,1657.0,294.0,213.0,6394.0,1068.0,275.0,0.1582258064516129,0.03132258064516129,0.8798709677419355,2164.0,0.9133918351704434,53.41687552169242,5.27370030580771,0.7657116451013097,6,0.19,0.76,0.022,0.017,0.2
23207181,2023-08-13,2062BK1,128.1,11.65,10587.0,2172.0,943.0,2571.0,1657.0,297.0,213.0,6347.0,1170.0,317.0,0.1582258064516129,0.03132258064516129,0.8798709677419355,2167.0,0.9166368515140133,49.547228727169816,4.8743093922629495,0.7646515920624067,6,0.19,0.75,0.027,0.021,0.21
23207179,2023-08-13,C20MMNC(BSP),122.14,10.21,10599.0,1785.0,756.0,2685.0,1657.0,294.0,213.0,6492.0,1128.0,267.0,0.1582258064516129,0.03132258064516129,0.8798709677419355,2164.0,0.9228560634611044,53.15212051700383,5.937815126047093,0.7657116451013097,43,0.21,0.78,0.025,0.015,0.2
23207173,2023-08-13,SEQRFE550D,124.1,0.0,9897.0,3345.0,751.0,645.0,1664.0,270.0,206.0,4648.0,737.0,0.0,0.1582258064516129,0.03132258064516129,0.8798709677419355,2140.0,0.999999999991942,37.45366639776427,2.9587443946179497,0.7775700934575805,73,0.21,0.78,0.028,0.015,0.2
23207164,2023-08-13,2062BK1,125.68,10.14,9672.0,4443.0,597.0,0.0,1650.0,250.0,0.0,6766.0,1231.0,0.0,0.1582258064516129,0.03132258064516129,0.8798709677419355,1900.0,0.9253423648879008,53.83513685507769,2.176907494935364,0.8684210526311219,6,0.2,0.77,0.03,0.014,0.2
23207162,2023-08-13,2062BK1,127.91,9.12,8193.0,534.0,809.0,3108.0,1677.0,246.0,0.0,6489.0,1275.0,0.0,0.1582258064516129,0.03132258064516129,0.8798709677419355,1923.0,0.9334452309645083,50.73098272182995,15.342696629184752,0.8720748829948664,6,0.22,0.7,0.025,0.016,0.21
23207159,2023-08-13,SEQRFE550D,129.26,9.59,14103.0,0.0,803.0,1752.0,1650.0,246.0,0.0,6662.0,1073.0,0.0,0.1582258064516129,0.03132258064516129,0.8798709677419355,1896.0,0.9309326611384161,51.53953272434211,14103000000000.0,0.870253164556503,73,0.22,0.74,0.03,0.014,0.23
23207154,2023-08-13,SEQRFE550D,119.29,9.67,9066.0,237.0,490.0,1155.0,1667.0,250.0,0.0,6189.0,1002.0,0.0,0.1582258064516129,0.03132258064516129,0.8798709677419355,1917.0,0.9250155086776907,51.881968312080794,38.25316455680062,0.8695878977564582,73,0.21,0.76,0.02,0.015,0.23
23207148,2023-08-13,R19,130.05,0.0,9735.0,0.0,954.0,3454.0,1161.0,250.0,0.0,6498.0,1065.0,0.0,0.1582258064516129,0.03132258064516129,0.8798709677419355,1411.0,0.9999999999923107,49.96539792349123,9735000000000.0,0.8228206945422942,64,0.49,0.73,0.024,0.018,0.22
23207140,2023-08-13,R19,131.66,0.0,10215.0,0.0,938.0,2448.0,1171.0,253.0,0.0,6430.0,1166.0,210.0,0.1582258064516129,0.03132258064516129,0.8798709677419355,1424.0,0.9999999999924047,48.83791584346926,10215000000000.0,0.8223314606735799,64,0.49,0.76,0.023,0.018,0.24
23207137,2023-08-13,WTCC1875CL5,120.43,0.0,9558.0,0.0,1007.0,2928.0,1168.0,260.0,0.0,5762.0,1321.0,0.0,0.1582258064516129,0.03132258064516129,0.8798709677419355,1428.0,0.9999999999916964,47.84522128997886,9558000000000.0,0.8179271708677746,81,0.55,0.77,0.018,0.012,0.2
23207134,2023-08-13,2062BK1,122.67,7.27,8301.0,1932.0,748.0,2186.0,1688.0,297.0,219.0,6100.0,1107.0,559.0,0.1582258064516129,0.03132258064516129,0.8798709677419355,2204.0,0.9440511005006615,49.726909594442596,4.296583850929453,0.7658802177854964,6,0.21,0.77,0.017,0.019,0.22
23207151,2023-08-13,R19,130.77,0.0,8940.0,1728.0,1006.0,3972.0,1127.0,233.0,0.0,6002.0,1065.0,0.0,0.1582258064516129,0.03132258064516129,0.8798709677419355,1360.0,0.9999999999923531,45.897377073901524,5.1736111111081176,0.828676470587626,64,0.5,0.76,0.019,0.018,0.22
23307183,2023-08-13,SEQRFE550D,125.4,11.54,11529.0,1647.0,779.0,3431.0,1701.0,237.0,104.0,6455.0,993.0,0.0,0.1582258064516129,0.03132258064516129,0.8798709677419355,2042.0,0.915729516569916,51.47527910644756,6.99999999999575,0.8330068560230984,73,0.21,0.77,0.017,0.014,0.21
23307174,2023-08-13,2062BK1,127.4,0.0,12699.0,2490.0,754.0,2621.0,1699.0,247.0,85.0,6140.0,966.0,332.0,0.1582258064516129,0.03132258064516129,0.8798709677419355,2031.0,0.9999999999921507,48.19466247999847,5.0999999999979515,0.8365337272275546,6,0.19,0.75,0.02,0.016,0.19
23307177,2023-08-13,SEQRFE550D,125.6,12.99,11730.0,3486.0,757.0,832.0,1678.0,285.0,153.0,6663.0,1539.0,0.0,0.1582258064516129,0.03132258064516129,0.8798709677419355,2116.0,0.9062702936654429,53.04936305690247,3.3648881239233033,0.7930056710771299,73,0.2,0.79,0.024,0.016,0.21
23307180,2023-08-13,C20MMNC(BSP),130.9,10.65,11337.0,3528.0,762.0,0.0,1602.0,292.0,134.0,6780.0,1042.0,0.0,0.1582258064516129,0.03132258064516129,0.8798709677419355,2028.0,0.9247615683438731,51.79526355957376,3.213435374148749,0.7899408284019773,43,0.23,0.87,0.028,0.019,0.21
23207225,2023-08-14,2830C20MMNC,131.2,0.0,9267.0,0.0,795.0,2870.0,1681.0,300.0,179.0,6196.0,999.0,266.0,0.13422727272727275,0.031363636363636364,0.7220454545454545,2160.0,0.9999999999923781,47.225609755737615,9267000000000.0,0.7782407407403804,17,0.21,0.81,0.021,0.014,0.18
23207220,2023-08-14,SEQRFE550D,118.16,11.06,8568.0,654.0,803.0,268.0,1728.0,307.0,0.0,5702.0,923.0,458.0,0.13422727272727275,0.031363636363636364,0.7220454545454545,2035.0,0.9144095341207676,48.25660121827813,13.100917431172629,0.8491400491396319,73,0.21,0.84,0.029,0.013,0.24
23207218,2023-08-14,R19,123.5,11.32,10725.0,0.0,792.0,2310.0,1215.0,273.0,0.0,5915.0,1508.0,358.0,0.13422727272727275,0.031363636363636364,0.7220454545454545,1488.0,0.9160361964032337,47.89473684171745,10725000000000.0,0.8165322580639673,64,0.5,0.72,0.015,0.014,0.22
23207197,2023-08-14,SEQRFE550D,122.0,0.0,10953.0,987.0,693.0,4263.0,1637.0,300.0,186.0,5987.0,1004.0,774.0,0.13422727272727275,0.031363636363636364,0.7220454545454545,2123.0,0.9999999999918032,49.073770491401035,11.097264437678726,0.7710786622700089,73,0.18,0.84,0.02,0.013,0.24
23207195,2023-08-14,R19,118.44,10.2,11115.0,1074.0,0.0,3495.0,0.0,0.0,0.0,5761.0,1009.0,0.0,0.13422727272727275,0.031363636363636364,0.7220454545454545,0.0,0.9207089552167235,48.6406619381236,10.349162011163548,0.0,64,0.5,0.77,0.018,0.017,0.23
23207190,2023-08-14,R19,123.34,9.49,11022.0,1029.0,996.0,4657.0,1215.0,260.0,0.0,6397.0,993.0,0.0,0.13422727272727275,0.031363636363636364,0.7220454545454545,1475.0,0.9285552962363279,51.86476406638669,10.711370262380262,0.8237288135587636,64,0.52,0.78,0.022,0.015,0.23
23107193,2023-08-14,SEQRFE550D,131.06,10.67,9972.0,1770.0,2208.0,3002.0,1689.0,261.0,0.0,6498.0,1084.0,0.0,0.13422727272727275,0.031363636363636364,0.7220454545454545,1950.0,0.9247160093069591,49.58034487982924,5.633898305081563,0.866153846153402,73,0.19,0.74,0.019,0.013,0.21
23107196,2023-08-14,SEQRFE550D,128.2,11.26,12141.0,1440.0,714.0,4276.0,1702.0,254.0,0.0,6267.0,1369.0,0.0,0.13422727272727275,0.031363636363636364,0.7220454545454545,1956.0,0.9192600028616145,48.884555381833984,8.431249999994145,0.8701431492838088,73,0.22,0.76,0.016,0.013,0.22
23107212,2023-08-14,2062BK1,127.09,11.65,10650.0,2394.0,818.0,1438.0,1855.0,285.0,0.0,6446.0,1082.0,0.0,0.13422727272727275,0.031363636363636364,0.7220454545454545,2140.0,0.9160299841363988,50.719962231090406,4.4486215538828535,0.866822429906137,6,0.21,0.76,0.023,0.012,0.22
23107210,2023-08-14,SEQRFE550D,119.55,11.64,9528.0,2940.0,799.0,1672.0,1705.0,264.0,0.0,5827.0,981.0,0.0,0.13422727272727275,0.031363636363636364,0.7220454545454545,1969.0,0.9112737251245425,48.74111250482024,3.24081632652951,0.8659217877090575,73,0.2,0.8,0.021,0.015,0.22
23107163,2023-08-14,R19,129.67,0.0,10527.0,3429.0,810.0,3212.0,1117.0,267.0,0.0,6392.0,1074.0,0.0,0.13422727272727275,0.031363636363636364,0.7220454545454545,1384.0,0.9999999999922882,49.29436261240616,3.069991251092718,0.8070809248549082,64,0.48,0.7,0.019,0.013,0.18
23107208,2023-08-14,2062BK1,127.77,12.27,10590.0,2799.0,815.0,1997.0,1830.0,240.0,0.0,6447.0,1084.0,0.0,0.13422727272727275,0.031363636363636364,0.7220454545454545,2070.0,0.912382176514479,50.45785395593286,3.7834941050361617,0.8840579710140657,6,0.2,0.71,0.019,0.014,0.2
23107207,2023-08-14,SEQRFE550D,123.4,12.06,10893.0,2763.0,766.0,1995.0,1836.0,277.0,0.0,6462.0,1087.0,0.0,0.13422727272727275,0.031363636363636364,0.7220454545454545,2113.0,0.9109700280458367,52.36628849228228,3.942453854504545,0.8689067676285523,73,0.21,0.75,0.018,0.015,0.17
23107205,2023-08-14,2062BK1,119.61,12.14,10794.0,2394.0,895.0,2010.0,1834.0,261.0,0.0,6434.0,1081.0,0.0,0.13422727272727275,0.031363636363636364,0.7220454545454545,2095.0,0.9078557874693901,53.791489005486234,4.508771929822678,0.8754176610974341,6,0.2,0.75,0.023,0.015,0.19
23207227,2023-08-14,C20MMNC(BSP),116.03,11.65,7947.0,1116.0,803.0,387.0,1660.0,287.0,0.0,5801.0,947.0,0.0,0.13422727272727275,0.031363636363636364,0.7220454545454545,1947.0,0.9087562656570429,49.99569076919766,7.120967741929103,0.8525937339492282,43,0.21,0.76,0.02,0.016,0.21
23107201,2023-08-14,2062BK1,131.16,10.0,10251.0,2289.0,692.0,4002.0,1724.0,271.0,0.0,6334.0,1162.0,0.0,0.13422727272727275,0.031363636363636364,0.7220454545454545,1995.0,0.9291584018069626,48.292162244218574,4.478374836171045,0.8641604010020731,6,0.21,0.79,0.035,0.017,0.18
23107199,2023-08-14,2062BK1,124.9,10.0,9540.0,2007.0,694.0,3979.0,1726.0,321.0,0.0,6317.0,1158.0,0.0,0.13422727272727275,0.031363636363636364,0.7220454545454545,2047.0,0.9258710155602234,50.57646116853021,4.753363228697183,0.8431851489981226,6,0.21,0.81,0.031,0.015,0.2
23107219,2023-08-14,SEQRFE550D,134.72,11.31,10110.0,1872.0,2795.0,2223.0,1729.0,328.0,0.0,6509.0,2949.0,0.0,0.13422727272727275,0.031363636363636364,0.7220454545454545,2057.0,0.9225501609195197,48.31502375261049,5.400641025638141,0.8405444822553035,73,0.19,0.72,0.02,0.013,0.24
23207229,2023-08-14,C20MMNC(BSP),124.53,11.52,8223.0,990.0,811.0,604.0,1725.0,283.0,0.0,6045.0,993.0,247.0,0.13422727272727275,0.031363636363636364,0.7220454545454545,2008.0,0.9153252480638344,48.54251987433917,8.306060606052217,0.8590637450194925,43,0.21,0.75,0.022,0.012,0.2
23207237,2023-08-14,C20MMNATLT,123.96,11.62,12540.0,222.0,278.0,3181.0,1701.0,304.0,0.0,6382.0,1065.0,0.0,0.13422727272727275,0.031363636363636364,0.7220454545454545,2005.0,0.9142941436722652,51.48434978983959,56.486486486232046,0.8483790523686542,41,0.2,0.76,0.017,0.015,0.21
23307230,2023-08-14,C20MMNC(BSP),128.89,11.71,8544.0,2190.0,796.0,1115.0,1834.0,286.0,0.0,6597.0,1099.0,0.0,0.13422727272727275,0.031363636363636364,0.7220454545454545,2120.0,0.9167140824970362,51.18317945495242,3.9013698630119173,0.8650943396222335,43,0.21,0.77,0.021,0.014,0.19
23307226,2023-08-14,R19,122.47,11.47,9273.0,975.0,926.0,2727.0,1238.0,309.0,0.0,5333.0,846.0,0.0,0.13422727272727275,0.031363636363636364,0.7220454545454545,1547.0,0.9143646408771513,43.54535804651306,9.510769230759477,0.80025856496393,64,0.5,0.73,0.015,0.018,0.22
23307224,2023-08-14,SEQRFE550D,126.3,11.52,8754.0,1005.0,790.0,2152.0,1760.0,285.0,0.0,6016.0,1539.0,0.0,0.13422727272727275,0.031363636363636364,0.7220454545454545,2045.0,0.9164127122266986,47.63262074388256,8.710447761185362,0.8606356968210951,73,0.2,0.85,0.022,0.014,0.22
23307222,2023-08-14,SEQRFE550D,121.0,12.26,9141.0,813.0,774.0,2403.0,1806.0,288.0,0.0,6566.0,1163.0,0.0,0.13422727272727275,0.031363636363636364,0.7220454545454545,2094.0,0.9079993996630048,54.26446280946889,11.243542435410525,0.862464183380677,73,0.19,0.83,0.027,0.014,0.2
23307216,2023-08-14,R19,116.8,11.65,10236.0,1272.0,943.0,2337.0,1255.0,346.0,0.0,6162.0,1841.0,0.0,0.13422727272727275,0.031363636363636364,0.7220454545454545,1601.0,0.9093032308220375,52.75684931461681,8.04716981131443,0.7838850718296165,64,0.52,0.74,0.016,0.016,0.22
23307214,2023-08-14,2062BK1,122.23,11.65,11376.0,1962.0,724.0,4431.0,1845.0,200.0,0.0,6541.0,1082.0,295.0,0.13422727272727275,0.031363636363636364,0.7220454545454545,2045.0,0.9129817747168139,53.51386729891586,5.798165137611724,0.9022004889971138,6,0.2,0.78,0.026,0.015,0.21
23307211,2023-08-14,R19,124.09,2.45,10452.0,1710.0,917.0,4826.0,1226.0,271.0,0.0,6555.0,2345.0,0.0,0.13422727272727275,0.031363636363636364,0.7220454545454545,1497.0,0.9806385332623625,52.82456281688432,6.112280701750811,0.8189712758845564,64,0.5,0.74,0.017,0.012,0.2
23307228,2023-08-14,R19,125.6,0.0,9915.0,0.0,950.0,1256.0,1251.0,315.0,0.0,5647.0,894.0,0.0,0.13422727272727275,0.031363636363636364,0.7220454545454545,1566.0,0.9999999999920381,44.96019108244459,9915000000000.0,0.7988505747121336,64,0.49,0.72,0.016,0.015,0.25
23307209,2023-08-14,R19,119.3,12.47,9933.0,1164.0,773.0,2343.0,1100.0,270.0,0.0,5650.0,2814.0,0.0,0.13422727272727275,0.031363636363636364,0.7220454545454545,1370.0,0.9053654094186433,47.359597652578714,8.533505154631845,0.802919708028611,64,0.48,0.73,0.016,0.015,0.19
23307204,2023-08-14,R19,115.24,0.0,10566.0,1188.0,969.0,5337.0,1157.0,231.0,0.0,6198.0,1533.0,0.0,0.13422727272727275,0.031363636363636364,0.7220454545454545,1388.0,0.9999999999913224,53.78340853823513,8.893939393931907,0.8335734870310998,64,0.51,0.75,0.017,0.018,0.2
23307202,2023-08-14,SEQRFE550D,126.28,10.0,10242.0,1017.0,790.0,5427.0,1652.0,258.0,0.0,6657.0,1030.0,0.0,0.13422727272727275,0.031363636363636364,0.7220454545454545,1910.0,0.9266216612787892,52.71618625235416,10.070796460167088,0.8649214659681336,73,0.2,0.81,0.022,0.015,0.21
23307200,2023-08-14,R19,121.99,10.21,10104.0,1008.0,987.0,4988.0,1300.0,176.0,0.0,6163.0,1012.0,0.0,0.13422727272727275,0.031363636363636364,0.7220454545454545,1476.0,0.9227685325194951,50.520534469624394,10.02380952379958,0.8807588075874792,64,0.51,0.76,0.017,0.017,0.19
23307198,2023-08-14,R19,119.73,12.27,10584.0,1059.0,1006.0,3117.0,1228.0,203.0,0.0,6134.0,943.0,0.0,0.13422727272727275,0.031363636363636364,0.7220454545454545,1431.0,0.9070454545385831,51.23193852792757,9.994334277610958,0.8581411600273529,64,0.5,0.72,0.021,0.017,0.19
23307194,2023-08-14,C20MMNC(BSP),129.55,12.99,10941.0,1770.0,865.0,2103.0,1824.0,247.0,0.0,6498.0,1061.0,0.0,0.13422727272727275,0.031363636363636364,0.7220454545454545,2071.0,0.9088676862571288,50.15824006136505,6.181355932199898,0.8807339449537032,43,0.22,0.78,0.027,0.015,0.22
23307192,2023-08-14,2062BK1,121.62,12.99,11277.0,2040.0,660.0,3453.0,1760.0,281.0,0.0,6499.0,1058.0,0.0,0.13422727272727275,0.031363636363636364,0.7220454545454545,2041.0,0.9034989970960293,53.4369347142457,5.527941176467879,0.8623223909843889,6,0.21,0.8,0.028,0.015,0.21
23307206,2023-08-14,R19,116.25,10.65,10482.0,1230.0,931.0,2334.0,1264.0,356.0,0.0,6111.0,1571.0,0.0,0.13422727272727275,0.031363636363636364,0.7220454545454545,1620.0,0.9160756501109844,52.56774193503168,8.521951219505267,0.7802469135797653,64,0.52,0.75,0.017,0.014,0.22
23207231,2023-08-14,R19,116.8,11.47,8991.0,0.0,781.0,1619.0,1127.0,240.0,0.0,6005.0,976.0,0.0,0.13422727272727275,0.031363636363636364,0.7220454545454545,1367.0,0.9105792468939691,51.41267123243654,8991000000000.0,0.8244330651054687,64,0.52,0.74,0.018,0.017,0.22
23107213,2023-08-14,SEQRFE550D,122.3,11.15,10587.0,3084.0,832.0,1182.0,1881.0,281.0,0.0,6370.0,1069.0,0.0,0.13422727272727275,0.031363636363636364,0.7220454545454545,2162.0,0.9164481078987154,52.085036794341086,3.4328793774307935,0.8700277520810037,73,0.19,0.76,0.02,0.012,0.21
23307234,2023-08-14,C20MMNATLT,120.6,11.66,8499.0,0.0,704.0,2686.0,1830.0,302.0,0.0,6593.0,1104.0,0.0,0.13422727272727275,0.031363636363636364,0.7220454545454545,2132.0,0.9118403145250883,54.66832504100607,8498999999999.999,0.8583489681046631,41,0.22,0.79,0.022,0.015,0.19
23307236,2023-08-14,C20MMNC(BSP),120.24,0.0,8964.0,1011.0,812.0,4062.0,1716.0,251.0,0.0,6404.0,4403.0,0.0,0.13422727272727275,0.031363636363636364,0.7220454545454545,1967.0,0.9999999999916833,53.260146373475884,8.8664688427212,0.8723945094047421,43,0.2,0.75,0.02,0.017,0.19
23107215,2023-08-14,SEQRFE550D,128.96,11.0,10260.0,3384.0,795.0,979.0,1868.0,254.0,0.0,6540.0,1098.0,0.0,0.13422727272727275,0.031363636363636364,0.7220454545454545,2122.0,0.9214061160265691,50.71339950332884,3.0319148936161255,0.8803016022616021,73,0.19,0.77,0.028,0.012,0.2
23207239,2023-08-14,SEQRFE550D,122.47,11.64,6984.0,0.0,825.0,647.0,1691.0,280.0,0.0,6420.0,1115.0,0.0,0.13422727272727275,0.031363636363636364,0.7220454545454545,1971.0,0.9132055775041891,52.421001061056415,6984000000000.0,0.8579401319122993,73,0.22,0.8,0.031,0.014,0.21
23307232,2023-08-14,SEQRFE550D,129.05,10.92,8238.0,486.0,799.0,1979.0,1827.0,241.0,0.0,6594.0,1096.0,0.0,0.13422727272727275,0.031363636363636364,0.7220454545454545,2068.0,0.9219832821252986,51.09647423439677,16.95061728391574,0.8834622823980254,73,0.2,0.84,0.028,0.016,0.22
23207241,2023-08-15,2062BK1,126.22,10.0,9078.0,0.0,800.0,3449.0,1721.0,283.0,0.0,6588.0,1963.0,0.0,0.1435925925925926,0.03155555555555555,0.8668888888888888,2004.0,0.926589340765478,52.19458089009511,9078000000000.0,0.858782435129312,6,0.2,0.78,0.036,0.023,0.19
23207244,2023-08-15,ASP1302,122.82,7.0,10644.0,1503.0,913.0,2060.0,1107.0,226.0,0.0,6105.0,1093.0,0.0,0.1435925925925926,0.03155555555555555,0.8668888888888888,1333.0,0.9460791865587269,49.706888128564515,7.081836327340597,0.8304576144029779,25,0.53,0.71,0.021,0.021,0.24
23207247,2023-08-15,R19,124.81,10.0,7527.0,0.0,891.0,2565.0,1114.0,223.0,0.0,6059.0,987.0,0.0,0.1435925925925926,0.03155555555555555,0.8668888888888888,1337.0,0.9258215265861152,48.545789599803335,7527000000000.0,0.8332086761399902,64,0.49,0.72,0.018,0.018,0.2
23207249,2023-08-15,SEQRFE550D,113.84,0.0,8823.0,2013.0,745.0,3582.0,1093.0,290.0,0.0,6447.0,3088.0,0.0,0.1435925925925926,0.03155555555555555,0.8668888888888888,1383.0,0.9999999999912157,56.63211524897547,4.383010432188582,0.7903109182929933,73,0.22,0.73,0.024,0.016,0.2
23207283,2023-08-15,R19,120.7,10.0,10932.0,0.0,910.0,3742.0,1097.0,219.0,0.0,6002.0,1055.0,0.0,0.1435925925925926,0.03155555555555555,0.8668888888888888,1316.0,0.9234889058842887,49.72659486288544,10932000000000.0,0.8335866261391842,64,0.51,0.73,0.022,0.025,0.23
23207278,2023-08-15,2830C20MMNC,120.78,10.9,9600.0,975.0,803.0,2735.0,1819.0,294.0,186.0,6199.0,1256.0,0.0,0.1435925925925926,0.03155555555555555,0.8668888888888888,2299.0,0.9172235722895108,51.3247226357731,9.846153846143748,0.7912135711175332,17,0.2,0.78,0.024,0.02,0.2
23207275,2023-08-15,SEQRFE550D,112.4,11.68,9666.0,1092.0,696.0,3106.0,1522.0,253.0,0.0,6092.0,1406.0,0.0,0.1435925925925926,0.03155555555555555,0.8668888888888888,1775.0,0.9058671824556264,54.19928825574555,8.851648351640247,0.8574647887319113,73,0.2,0.79,0.024,0.014,0.21
23207267,2023-08-15,SEQRFE550D,131.12,11.56,9996.0,1101.0,786.0,2724.0,1704.0,273.0,0.0,6593.0,1292.0,367.0,0.1435925925925926,0.03155555555555555,0.8668888888888888,1977.0,0.9189795346164916,50.28218425831085,9.079019073561236,0.8619119878599586,73,0.2,0.7,0.02,0.014,0.19
23207264,2023-08-15,R19,127.1,12.5,9609.0,1101.0,814.0,1698.0,1094.0,236.0,0.0,5992.0,1054.0,356.0,0.1435925925925926,0.03155555555555555,0.8668888888888888,1330.0,0.9104584527155412,47.14398111685961,8.727520435959375,0.8225563909768252,64,0.51,0.74,0.024,0.018,0.21
23207261,2023-08-15,R19,117.08,12.26,10152.0,2415.0,949.0,1548.0,1131.0,229.0,0.0,5957.0,1137.0,0.0,0.1435925925925926,0.03155555555555555,0.8668888888888888,1360.0,0.9052110715872491,50.8797403480451,4.203726708072794,0.8316176470582121,64,0.49,0.76,0.017,0.02,0.23
23207281,2023-08-15,1786500D,123.24,0.0,9984.0,978.0,803.0,3114.0,1698.0,270.0,0.0,6319.0,1017.0,0.0,0.1435925925925926,0.03155555555555555,0.8668888888888888,1968.0,0.9999999999918857,51.273937033014654,10.208588957044777,0.862804878048342,2,0.22,0.8,0.028,0.016,0.204
23207235,2023-08-15,SEQRFE550D,122.43,0.0,8697.0,0.0,806.0,2046.0,1607.0,263.0,0.0,6126.0,1103.0,0.0,0.1435925925925926,0.03155555555555555,0.8668888888888888,1870.0,0.9999999999918321,50.036755696724356,8696999999999.999,0.859358288769594,73,0.2,0.71,0.02,0.013,0.18
23107271,2023-08-15,SEQRFE550D,125.46,12.1,10029.0,2625.0,785.0,2391.0,1711.0,305.0,0.0,5922.0,975.0,0.0,0.1435925925925926,0.03155555555555555,0.8668888888888888,2016.0,0.912038383244315,47.20229555199106,3.820571428569973,0.8487103174598964,73,0.2,0.77,0.022,0.013,0.22
23107252,2023-08-15,R19,127.03,10.7,10980.0,5085.0,1008.0,0.0,1171.0,271.0,0.0,6229.0,1071.0,0.0,0.1435925925925926,0.03155555555555555,0.8668888888888888,1442.0,0.9223117693972098,49.03566086712559,2.1592920353978053,0.8120665742019334,64,0.5,0.75,0.018,0.018,0.23
23307238,2023-08-15,SEQRFE550D,131.29,11.52,10524.0,1518.0,834.0,3865.0,1706.0,237.0,0.0,6405.0,1038.0,0.0,0.1435925925925926,0.03155555555555555,0.8668888888888888,1943.0,0.9193333800089676,48.78513214983027,6.932806324106105,0.8780236747293474,73,0.21,0.76,0.022,0.018,0.19
23307245,2023-08-15,SEQRFE550D,126.27,10.0,9027.0,1008.0,810.0,2085.0,1683.0,268.0,0.0,6503.0,1044.0,0.0,0.1435925925925926,0.03155555555555555,0.8668888888888888,1951.0,0.9266162765030704,51.50075235565454,8.955357142848259,0.8626345463860263,73,0.22,0.8,0.021,0.014,0.19
23307248,2023-08-15,SEQRFE550D,125.3,10.0,9318.0,1029.0,812.0,2628.0,1735.0,237.0,0.0,6389.0,1028.0,0.0,0.1435925925925926,0.03155555555555555,0.8668888888888888,1972.0,0.9260901699857643,50.989624899832485,9.055393585997031,0.8798174442186207,73,0.21,0.76,0.024,0.015,0.18
23307251,2023-08-15,SEQRFE550D,130.93,0.0,9705.0,0.0,738.0,3036.0,1773.0,281.0,0.0,6800.0,1205.0,376.0,0.1435925925925926,0.03155555555555555,0.8668888888888888,2054.0,0.9999999999923624,51.936149086901885,9705000000000.0,0.8631937682566392,73,0.2,0.73,0.029,0.016,0.21
23307256,2023-08-15,SEQRFE550D,120.47,12.04,7740.0,0.0,798.0,1222.0,1865.0,258.0,0.0,6344.0,1091.0,790.0,0.1435925925925926,0.03155555555555555,0.8668888888888888,2123.0,0.9091389329038629,52.66041338048758,7740000000000.0,0.8784738577480553,73,0.2,0.72,0.018,0.015,0.2
23307260,2023-08-15,SEQRFE550D,129.58,10.54,8727.0,1512.0,812.0,1462.0,1799.0,234.0,0.0,6594.0,1132.0,0.0,0.1435925925925926,0.03155555555555555,0.8668888888888888,2033.0,0.9247787610553472,50.88748263581658,5.77182539682158,0.8848991637969086,73,0.21,0.82,0.017,0.016,0.2
23307263,2023-08-15,SEQRFE550D,121.92,11.8,9462.0,1032.0,688.0,1792.0,1723.0,257.0,0.0,6491.0,1237.0,0.0,0.1435925925925926,0.03155555555555555,0.8668888888888888,1980.0,0.9117559078603669,53.239829395888776,9.168604651153906,0.8702020202015807,73,0.19,0.77,0.015,0.012,0.2
23307266,2023-08-15,2830C20MMNC,120.32,0.0,10530.0,4242.0,500.0,3303.0,1797.0,312.0,0.0,6741.0,2828.0,0.0,0.1435925925925926,0.03155555555555555,0.8668888888888888,2109.0,0.9999999999916888,56.02559840378968,2.4823196605368967,0.8520625889042902,17,0.22,0.8,0.017,0.014,0.22
23307269,2023-08-15,R19,127.93,0.0,10386.0,2013.0,804.0,3224.0,1268.0,251.0,0.0,6510.0,1234.0,250.0,0.1435925925925926,0.03155555555555555,0.8668888888888888,1519.0,0.9999999999921831,50.88720393925672,5.159463487329777,0.8347597103351977,64,0.49,0.75,0.019,0.016,0.2
23307274,2023-08-15,2830C20MMNC,118.2,11.58,9459.0,2157.0,677.0,1727.0,1860.0,237.0,0.0,6500.0,1070.0,0.0,0.1435925925925926,0.03155555555555555,0.8668888888888888,2097.0,0.9107720758136018,54.991539762648124,4.385257301806034,0.8869814020024382,17,0.18,0.73,0.022,0.017,0.18
23307280,2023-08-15,R19,127.13,10.5,9981.0,1788.0,705.0,1876.0,1190.0,264.0,0.0,6421.0,1455.0,298.0,0.1435925925925926,0.03155555555555555,0.8668888888888888,1454.0,0.9237084937809802,50.50735467591829,5.582214765097549,0.8184319119664247,64,0.52,0.71,0.018,0.014,0.22
23307284,2023-08-15,1786500D,124.1,10.1,10818.0,2142.0,696.0,1642.0,1773.0,319.0,0.0,6489.0,1065.0,312.0,0.1435925925925926,0.03155555555555555,0.8668888888888888,2092.0,0.9247391952241079,52.28847703422814,5.0504201680648695,0.8475143403437632,2,0.22,0.75,0.024,0.013,0.17
23307286,2023-08-15,1786500D,133.82,0.0,10245.0,1959.0,712.0,4538.0,1924.0,275.0,0.0,6102.0,928.0,333.0,0.1435925925925926,0.03155555555555555,0.8668888888888888,2199.0,0.9999999999925273,45.59856523654463,5.229709035219383,0.874943155979593,2,0.2,0.79,0.022,0.014,0.211
23107250,2023-08-15,R19,120.16,10.0,12342.0,4173.0,1011.0,0.0,1175.0,237.0,0.0,6418.0,2517.0,0.0,0.1435925925925926,0.03155555555555555,0.8668888888888888,1412.0,0.9231714812467489,53.41211717665269,2.957584471602454,0.83215297450366,64,0.48,0.75,0.019,0.016,0.19
23207254,2023-08-15,R19,122.0,11.34,10872.0,2760.0,957.0,2526.0,1188.0,243.0,0.0,6194.0,1696.0,454.0,0.1435925925925926,0.03155555555555555,0.8668888888888888,1431.0,0.9149542522805238,50.77049180286254,3.9391304347811813,0.8301886792447029,64,0.49,0.73,0.018,0.016,0.22
23107257,2023-08-15,2830C20MMNC,119.9,11.2,9501.0,4869.0,815.0,0.0,1719.0,294.0,0.0,6196.0,2785.0,0.0,0.1435925925925926,0.03155555555555555,0.8668888888888888,2013.0,0.9145690312668608,51.67639699706692,1.9513247073317002,0.8539493293587412,17,0.2,0.72,0.02,0.014,0.17
23107259,2023-08-15,2830C20MMNC,90.7,0.0,4968.0,1689.0,790.0,0.0,1597.0,382.0,0.0,2425.0,2401.0,0.0,0.1435925925925926,0.03155555555555555,0.8668888888888888,1979.0,0.9999999999889746,26.73649393575814,2.9413854351669975,0.8069732187969646,17,0.19,0.76,0.015,0.013,0.19
23207258,2023-08-15,R19,123.7,11.05,10245.0,2430.0,946.0,1782.0,1161.0,226.0,0.0,6294.0,2323.0,0.0,0.1435925925925926,0.03155555555555555,0.8668888888888888,1387.0,0.9179962894180483,50.88116410629845,4.216049382714314,0.8370583994226121,64,0.48,0.75,0.016,0.021,0.23
23107330,2023-08-16,1786500D,123.95,10.0,8976.0,993.0,782.0,2242.0,1705.0,254.0,0.0,6398.0,1025.0,0.0,0.13992857142857143,0.031285714285714285,0.8623928571428571,1959.0,0.9253452780819311,51.61758773657428,9.039274924462196,0.8703420112297753,2,0.18,0.68,0.02,0.014,0.185
23107305,2023-08-16,2830C20MMNAK,126.74,0.0,9543.0,1164.0,782.0,1984.0,1698.0,378.0,0.0,3861.0,967.0,0.0,0.13992857142857143,0.031285714285714285,0.8623928571428571,2076.0,0.9999999999921098,30.463941928116903,8.19845360824038,0.8179190751441147,16,0.22,0.82,0.027,0.017,0.19
23107299,2023-08-16,2830C20MMNC,123.23,10.08,9162.0,1983.0,852.0,2082.0,1848.0,305.0,0.0,6170.0,1035.0,0.0,0.13992857142857143,0.031285714285714285,0.8623928571428571,2153.0,0.9243867676774107,50.06897670981036,4.620272314672405,0.8583372039011341,17,0.21,0.73,0.02,0.014,0.18
23207340,2023-08-16,1786500D,128.26,9.12,9444.0,1977.0,655.0,2967.0,1752.0,290.0,0.0,6692.0,1137.0,0.0,0.13992857142857143,0.031285714285714285,0.8623928571428571,2042.0,0.9336147910836103,52.17526898446769,4.7769347496182215,0.8579823702248491,2,0.21,0.75,0.028,0.021,0.22
23207336,2023-08-16,1786500D,0.0,10.0,5925.0,1770.0,751.0,2343.0,1644.0,277.0,199.0,6325.0,1239.0,0.0,0.13992857142857143,0.031285714285714285,0.8623928571428571,2120.0,0.0,6325000000000.0,3.3474576271167527,0.7754716981128418,2,0.2,0.75,0.021,0.017,0.215
23107296,2023-08-16,1786500D,123.53,9.62,11262.0,2460.0,840.0,3665.0,1882.0,271.0,0.0,6456.0,1085.0,0.0,0.13992857142857143,0.031285714285714285,0.8623928571428571,2153.0,0.9277506571466185,52.26260827287086,4.578048780485944,0.8741291221547264,2,0.22,0.76,0.015,0.02,0.207
23207321,2023-08-16,2062BK1,120.36,0.0,14427.0,2274.0,690.0,2467.0,1698.0,277.0,0.0,6018.0,1052.0,0.0,0.13992857142857143,0.031285714285714285,0.8623928571428571,1975.0,0.9999999999916915,49.99999999958458,6.344327176778212,0.8597468354426027,6,0.22,0.76,0.019,0.016,0.22
23207317,2023-08-16,2062BK1,127.3,0.0,9843.0,1050.0,808.0,3301.0,1701.0,304.0,233.0,6712.0,1141.0,0.0,0.13992857142857143,0.031285714285714285,0.8623928571428571,2238.0,0.9999999999921445,52.72584446148684,9.374285714276786,0.7600536193026095,6,0.2,0.84,0.024,0.014,0.18
23207303,2023-08-16,1786500D,119.97,10.18,5628.0,1533.0,0.0,3990.0,1701.0,280.0,0.0,6513.0,1160.0,0.0,0.13992857142857143,0.031285714285714285,0.8623928571428571,1981.0,0.9217825585791642,54.28857214258324,3.671232876709934,0.858657243815821,2,0.24,0.8,0.025,0.013,0.205
23307277,2023-08-16,WTCC1875CL5,123.47,10.4,8970.0,2556.0,800.0,1773.0,1321.0,372.0,0.0,6196.0,1032.0,0.0,0.13992857142857143,0.031285714285714285,0.8623928571428571,1693.0,0.9223126914101568,50.182230500929926,3.5093896713601294,0.7802717070284818,81,0.56,0.77,0.02,0.021,0.21
23207300,2023-08-16,1786500D,118.92,9.22,14121.0,0.0,0.0,3852.0,1708.0,277.0,0.0,6246.0,1085.0,0.0,0.13992857142857143,0.031285714285714285,0.8623928571428571,1985.0,0.9280474480963942,52.5227043386098,14121000000000.0,0.8604534005033448,2,0.19,0.78,0.035,0.016,0.226
23207294,2023-08-16,2830C20MMNC,124.9,9.18,10023.0,441.0,0.0,3708.0,1492.0,219.0,0.0,6560.0,1335.0,0.0,0.13992857142857143,0.031285714285714285,0.8623928571428571,1711.0,0.9315334128808807,52.522017613670755,22.727891156411047,0.872004675627778,17,0.19,0.73,0.035,0.018,0.21
23107293,2023-08-16,1786500D,129.9,9.68,10839.0,2409.0,921.0,3324.0,1874.0,252.0,0.0,6509.0,1093.0,0.0,0.13992857142857143,0.031285714285714285,0.8623928571428571,2126.0,0.930649090120858,50.10777521131557,4.499377334991905,0.8814675446844396,2,0.2,0.74,0.025,0.016,0.197
23107290,2023-08-16,ASP1302,131.74,0.0,11544.0,2649.0,835.0,5598.0,1148.0,240.0,0.0,6158.0,1034.0,0.0,0.13992857142857143,0.031285714285714285,0.8623928571428571,1388.0,0.9999999999924094,46.74358585056366,4.3578708946755915,0.8270893371751966,25,0.54,0.7,0.018,0.016,0.22
23107288,2023-08-16,R19,135.24,0.0,10908.0,2385.0,1023.0,3358.0,1124.0,213.0,0.0,6361.0,1067.0,0.0,0.13992857142857143,0.031285714285714285,0.8623928571428571,1337.0,0.9999999999926058,47.03490091654071,4.57358490565846,0.8406881077031857,64,0.52,0.73,0.019,0.017,0.2
23207306,2023-08-16,1786500D,124.4,11.03,11724.0,1368.0,946.0,3317.0,1701.0,283.0,0.0,6689.0,2357.0,0.0,0.13992857142857143,0.031285714285714285,0.8623928571428571,1984.0,0.9185557114308606,53.77009646259027,8.570175438590226,0.8573588709673098,2,0.2,0.78,0.039,0.016,0.18
23107329,2023-08-16,1786500D,126.88,10.0,8568.0,1497.0,830.0,1928.0,1727.0,261.0,0.0,6503.0,1025.0,0.0,0.13992857142857143,0.031285714285714285,0.8623928571428571,1988.0,0.9269433080002416,51.25315258471585,5.723446893783752,0.8687122736414141,2,0.2,0.73,0.03,0.017,0.228
23107308,2023-08-16,1786500D,118.6,11.35,9924.0,1656.0,830.0,3063.0,1712.0,288.0,0.0,5775.0,959.0,0.0,0.13992857142857143,0.031285714285714285,0.8623928571428571,2000.0,0.9126587148833194,48.69308600296212,5.992753623184787,0.855999999999572,2,0.23,0.8,0.015,0.012,0.19
23107310,2023-08-16,2830C20MMNC,117.07,11.3,9765.0,1647.0,782.0,2670.0,1708.0,288.0,0.0,5465.0,2624.0,0.0,0.13992857142857143,0.031285714285714285,0.8623928571428571,1996.0,0.9119732024545301,46.681472622818134,5.92896174863028,0.8557114228452627,17,0.21,0.77,0.022,0.013,0.17
23207170,2023-08-16,ASP1239,118.58,12.26,10812.0,2019.0,949.0,2757.0,1117.0,230.0,0.0,5697.0,1791.0,375.0,0.13992857142857143,0.031285714285714285,0.8623928571428571,1347.0,0.9062977682596585,48.04351492622665,5.355126300145936,0.8292501855970087,24,0.47,0.69,0.015,0.014,0.2
23307327,2023-08-16,2830C20MMNAK,129.36,10.0,9078.0,1836.0,779.0,1365.0,1777.0,329.0,0.0,6672.0,1090.0,0.0,0.13992857142857143,0.031285714285714285,0.8623928571428571,2106.0,0.9282433983859915,51.576994433738584,4.944444444441752,0.8437796771126098,16,0.22,0.78,0.039,0.017,0.16
23307315,2023-08-16,1786500D,117.3,10.93,8811.0,1020.0,1580.0,2592.0,1624.0,197.0,0.0,5827.0,951.0,0.0,0.13992857142857143,0.031285714285714285,0.8623928571428571,1821.0,0.9147625360608692,49.67604433035229,8.638235294109178,0.8918176825914927,2,0.24,0.75,0.024,0.014,0.21
23307313,2023-08-16,2062BK1,121.41,11.59,9774.0,1077.0,818.0,3470.0,1710.0,262.0,0.0,6201.0,1001.0,375.0,0.13992857142857143,0.031285714285714285,0.8623928571428571,1972.0,0.9128571428502793,51.07487027385656,9.0752089136406,0.8671399594316089,6,0.22,0.75,0.019,0.013,0.21
23307311,2023-08-16,2062BK1,119.03,11.32,8964.0,1164.0,1564.0,2356.0,1649.0,272.0,0.0,6029.0,967.0,0.0,0.13992857142857143,0.031285714285714285,0.8623928571428571,1921.0,0.9131568853017787,50.65109636183608,7.701030927828436,0.8584070796455708,6,0.21,0.74,0.017,0.014,0.21
23307301,2023-08-16,1786500D,123.41,9.82,10500.0,1494.0,724.0,3955.0,1741.0,284.0,0.0,6332.0,1135.0,238.0,0.13992857142857143,0.031285714285714285,0.8623928571428571,2025.0,0.9262928769727068,51.30864597640946,7.0281124497944925,0.8597530864193286,2,0.21,0.8,0.029,0.017,0.222
23307298,2023-08-16,2830C20MMNC,128.77,9.8,11013.0,2019.0,699.0,5302.0,1753.0,258.0,0.0,6662.0,1030.0,292.0,0.13992857142857143,0.031285714285714285,0.8623928571428571,2011.0,0.9292776214120713,51.735652713739725,5.454680534915575,0.8717056190945441,17,0.21,0.74,0.022,0.017,0.2
23307295,2023-08-16,1786500D,128.68,9.12,11901.0,1479.0,644.0,4605.0,1811.0,299.0,0.0,6420.0,989.0,0.0,0.13992857142857143,0.031285714285714285,0.8623928571428571,2110.0,0.9338171262631799,49.89120298375901,8.046653144010786,0.8582938388621525,2,0.2,0.76,0.029,0.018,0.19
23107323,2023-08-16,2830C20MMNAK,127.9,0.0,6063.0,0.0,800.0,0.0,1712.0,257.0,0.0,2549.0,416.0,0.0,0.13992857142857143,0.031285714285714285,0.8623928571428571,1969.0,0.9999999999921814,19.929632525254654,6063000000000.0,0.869476891822819,16,0.2,0.73,0.015,0.013,0.22
23307307,2023-08-16,1786500D,127.3,0.0,10719.0,1860.0,752.0,3699.0,1774.0,231.0,0.0,5863.0,1055.0,534.0,0.13992857142857143,0.031285714285714285,0.8623928571428571,2005.0,0.9999999999921445,46.05655930835776,5.7629032258033535,0.8847880299247457,2,0.22,0.81,0.021,0.012,0.16
23107326,2023-08-17,2062BK1,131.54,0.0,9045.0,1002.0,800.0,2734.0,1685.0,271.0,0.0,6662.0,1047.0,0.0,0.1458846153846154,0.032115384615384615,0.9396538461538462,1956.0,0.9999999999923979,50.646191272231675,9.026946107775423,0.8614519427398459,6,0.21,0.78,0.024,0.016,0.22
