Repository: SiddharthKumar268/FerroMind

# FerroMind
*Ferro-Alloy Optimisation using Machine Learning*
**SAIL Durgapur Steel Plant | Steel Melting Shop**
Intern: Siddharth Kumar | FY 2023-24 to FY 2025-26

---

## Quick Start

```bash

# 2. Place raw Excel files in data/raw/

## Dataset

| | |
|---|---|
| Total heats after cleaning | 47,421 |
| Training set | 37,936 heats (Apr 2023 – Jun 2025) |
| Test set | 9,485 heats (Jun 2025 – Dec 2025) |
| Input features | 21 (16 raw + 5 engineered) |
| Target variables | Mn, Si, C, S, P |
| BOF grades | 76 distinct grades |
| Split method | Chronological 80/20 — no shuffle, no leakage |

---

File: data/processed/sms_train_slag.csv (part 42 of 74)
Heat_Number,Date,BOF Grade Code,Hot Metal Addn. Weight,Scrap Addn. Weight,Lime Into Converter,Dolomite Into Converter,Lime Into Ladle,Iron Ore Into Converter,SIMN Into Ladle,FESI Into Ladle,FEMN Into Ladle,Measered O2 Mainblow II,Duration of Mainblow I/II,Measered O2 2nd Blow,HM_P,HM_S,HM_Si,Total_FA_Ladle,HM_Ratio,O2_per_ton_HM,Lime_Dolo_Ratio,SiMn_FA_Fraction,Grade_Encoded,C,Mn,P,S,Si,FeO,CaO,SiO2,Al2O3,MnO,MgO,P2O5,Basicity,Slag_SP_Index
24305104,2024-07-09,EXPORTDSP14,123.6,7.0,8181.0,1728.0,2304.0,3095.0,1611.0,261.0,0.0,6499.0,1510.0,0.0,0.1274545454545454,0.034090909090909,0.7344090909090909,1872.0,0.946401225107608,52.58090614844191,4.73437499999726,0.8605769230764634,55,0.204,0.73,0.018,0.02,0.19,23.008,51.209,16.117,0.841,0.671,4.528,2.13,3.177131157711875,1.3088227776925832
24105119,2024-07-09,IS2062E350BR,128.91,7.87,9288.0,1557.0,828.0,4494.0,2532.0,98.0,630.0,6619.0,1100.0,0.0,0.1274545454545454,0.034090909090909,0.7344090909090909,3260.0,0.9424623482896444,51.34590024007955,5.965317919071313,0.7766871165641789,59,0.19,1.37,0.025,0.017,0.21,19.208,50.771,17.508,1.233,0.945,6.247,2.401,2.899708721229082,1.3827654764822837
24105037,2024-07-09,SEQRFE550D,127.77,0.0,11622.0,1449.0,791.0,3426.0,1780.0,274.0,0.0,6817.0,1474.0,0.0,0.1274545454545454,0.034090909090909,0.7344090909090909,2054.0,0.9999999999921734,53.35368239764144,8.020703933741876,0.8666017526772801,73,0.23,0.85,0.026,0.021,0.19,32.845,43.429,14.081,1.073,0.948,4.302,1.743,3.0840079534157083,0.9254586911586081
24305111,2024-07-10,SEQRFE550D,132.5,0.0,9321.0,1377.0,806.0,2989.0,1707.0,291.0,0.0,6863.0,1149.0,0.0,0.127060606060606,0.034030303030303,0.8005454545454546,1998.0,0.9999999999924528,51.79622641470343,6.769063180822971,0.8543543543539267,73,0.22,0.84,0.034,0.027,0.22,1.03,51.74,31.249,4.842,1.421,8.106,0.142,1.65568,1.602850061957869
24205126,2024-07-10,IS2062E350BR,124.84,7.65,9678.0,1785.0,753.0,345.0,2649.0,98.0,547.0,6743.0,1095.0,0.0,0.127060606060606,0.034030303030303,0.8005454545454546,3294.0,0.9422597931848272,54.0131368146907,5.421848739492761,0.8041894353367322,59,0.19,1.35,0.028,0.02,0.23,23.383,51.072,16.297,0.85,0.565,4.395,2.035,3.1336360289606087,1.2870643380963183
24105113,2024-07-10,ASP1239,126.7,7.5,10176.0,2025.0,785.0,2696.0,1783.0,277.0,0.0,6665.0,1451.0,0.0,0.127060606060606,0.034030303030303,0.8005454545454546,2060.0,0.94411326377836,52.6045777422841,5.025185185182703,0.8655339805821041,24,0.43,0.73,0.026,0.015,0.2,21.134,49.185,18.102,1.265,1.064,5.139,2.335,2.7169529912169255,1.2535362030736295
24105137,2024-07-10,IS2062E350BR,124.4,8.2,9627.0,1995.0,800.0,4557.0,2490.0,60.0,474.0,6557.0,1110.0,0.0,0.127060606060606,0.034030303030303,0.8005454545454546,3024.0,0.9381598793292748,52.70900321501038,4.8255639097720175,0.8234126984124261,59,0.19,1.39,0.022,0.02,0.23,1.284,46.797,28.804,7.672,2.724,10.207,0.125,1.6246137823294566,1.5552859849114293
24105146,2024-07-10,IS2062E350BR,124.1,8.16,9924.0,1500.0,785.0,4834.0,2430.0,91.0,467.0,6668.0,1159.0,0.0,0.127060606060606,0.034030303030303,0.8005454545454546,2988.0,0.9383033418952194,53.73086220746389,6.615999999995589,0.8132530120479206,59,0.2,1.35,0.028,0.029,0.24,1.344,46.647,29.282,7.68,2.743,9.827,0.082,1.592972031554144,1.5230678812812222
24105150,2024-07-10,2830C20MMNC,124.8,9.08,9759.0,1500.0,789.0,4164.0,1728.0,261.0,0.0,6824.0,1117.0,0.0,0.127060606060606,0.034030303030303,0.8005454545454546,1989.0,0.9321780699063924,54.67948717904904,6.505999999995662,0.8687782805425497,17,0.209,0.854,0.029,0.023,0.238,0.667,50.645,31.136,5.848,0.81,9.194,0.03,1.6265215017503292,1.5924097597786442
24105161,2024-07-10,IS2062E350BR,129.17,8.0,11517.0,1149.0,807.0,4137.0,2450.0,55.0,505.0,4864.0,1645.0,0.0,0.127060606060606,0.034030303030303,0.8005454545454546,3010.0,0.9416782095141674,37.65580243061349,10.023498694508248,0.8139534883718226,59,0.19,1.38,0.022,0.022,0.23,24.482,50.987,15.844,0.786,0.627,3.876,1.966,3.217860523824551,1.264339028442483
24105163,2024-07-10,IS2062E350BR,129.27,10.0,9708.0,2064.0,799.0,3896.0,2436.0,47.0,504.0,6265.0,1595.0,0.0,0.127060606060606,0.034030303030303,0.8005454545454546,2987.0,0.928197027350268,48.46445424268226,4.703488372090744,0.8155339805822512,59,0.18,1.35,0.031,0.021,0.19,23.507,51.483,15.725,0.822,0.638,4.287,2.032,3.273750476917207,1.3122371472994674
24205141,2024-07-10,2830C20MMNC,134.94,0.0,9000.0,0.0,795.0,5078.0,1691.0,233.0,0.0,6400.0,1292.0,0.0,0.127060606060606,0.034030303030303,0.8005454545454546,1924.0,0.9999999999925894,47.428486734493646,9000000000000.0,0.878898128897672,17,0.2,0.75,0.018,0.021,0.2,2.102,49.741,29.998,6.559,1.253,8.679,0.087,1.6580886029534316,1.5495155914145977
24305144,2024-07-10,2830C20MMNC,123.64,8.16,9462.0,261.0,799.0,3885.0,1618.0,303.0,193.0,6680.0,1108.0,0.0,0.127060606060606,0.034030303030303,0.8005454545454546,2114.0,0.938088012132488,54.02782271065976,36.25287356307949,0.7653736991481715,17,0.2,0.78,0.037,0.023,0.19,30.335,47.058,14.401,0.652,0.716,3.52,1.875,3.267462852381614,1.0518809933612
24305176,2024-07-10,2062BK1,124.06,10.0,10122.0,2196.0,701.0,4055.0,1713.0,267.0,0.0,6667.0,1149.0,0.0,0.127060606060606,0.034030303030303,0.8005454545454546,1980.0,0.9254065343806848,53.740125745173785,4.60928961748424,0.8651515151510782,6,0.21,0.76,0.018,0.021,0.23,23.2,49.15,16.02,0.852,0.81,3.529,2.266,3.067848448910804,1.2531551974707429
24305160,2024-07-10,C20MMNATLT,133.23,9.99,9807.0,2295.0,654.0,3887.0,1728.0,289.0,200.0,6465.0,1129.0,0.0,0.127060606060606,0.034030303030303,0.8005454545454546,2217.0,0.9302471721761608,48.52510695752815,4.273202614377223,0.7794316644110152,41,0.18,0.81,0.018,0.025,0.19,1.382,46.038,29.584,7.806,2.768,9.91,0.089,1.556126415413216,1.4866793683598667
24305152,2024-07-10,IS2062E350BR,135.08,8.14,10191.0,2202.0,807.0,4079.0,2558.0,85.0,501.0,2380.0,1211.0,4360.0,0.127060606060606,0.034030303030303,0.8005454545454546,3144.0,0.9431643625126158,17.61918862883018,4.628065395093266,0.813613231551904,59,0.19,1.35,0.02,0.019,0.26,1.022,48.755,31.125,6.324,1.192,9.937,0.093,1.5663753774979117,1.516579569491104
24205151,2024-07-10,SEQRFE550D,125.14,8.1,9999.0,2172.0,800.0,4244.0,1610.0,199.0,250.0,6216.0,1040.0,0.0,0.127060606060606,0.034030303030303,0.8005454545454546,2059.0,0.9392074452045992,49.672366948620166,4.603591160218875,0.7819329771730054,73,0.22,0.86,0.019,0.02,0.23,1.039,47.628,32.215,6.291,2.624,8.267,0.021,1.4783958281599205,1.4322056833558863
24305209,2024-07-11,2830C20MMNC,128.77,7.5,9876.0,2217.0,804.0,3251.0,1708.0,281.0,151.0,6529.0,1389.0,0.0,0.1174285714285714,0.0330952380952381,0.7036666666666667,2140.0,0.9449622073754682,50.70280344761433,4.454668470904621,0.7981308411211224,17,0.225,0.882,0.023,0.023,0.197,1.95,47.75,30.5,6.19,1.8,9.21,0.0,1.5655224418871512,1.4714492619641921
24305199,2024-07-11,2830C20MMNC,127.95,10.0,9738.0,2322.0,779.0,3755.0,1922.0,126.0,204.0,6691.0,1133.0,272.0,0.1174285714285714,0.0330952380952381,0.7036666666666667,2252.0,0.927509967372762,52.29386479052525,4.193798449610597,0.8534635879214683,17,0.21,0.92,0.019,0.015,0.21,1.95,46.8,30.36,7.08,1.25,8.01,0.0,1.5414512038470405,1.4484231376311472
24305197,2024-07-11,2830C20MMNC,127.55,10.0,9915.0,2415.0,802.0,3679.0,1731.0,286.0,148.0,6279.0,1290.0,299.0,0.1174285714285714,0.0330952380952381,0.7036666666666667,2165.0,0.9272991639336438,49.22775382164463,4.105590062110101,0.7995381062351965,17,0.201,0.928,0.018,0.025,0.239,2.08,45.23,29.5,4.46,1.94,10.5,0.0,1.533168367173994,1.4321902409676703
24305181,2024-07-11,C20MMNATLT,125.46,10.0,10494.0,2412.0,696.0,4854.0,1735.0,288.0,0.0,6406.0,1463.0,0.0,0.1174285714285714,0.0330952380952381,0.7036666666666667,2023.0,0.9261774693568128,51.0600988358755,4.3507462686549125,0.8576371725156413,41,0.202,0.772,0.016,0.024,0.212,22.56,51.22,18.45,0.858,5.031,5.483,2.501,2.776001300742507,1.2489332130404038
24305213,2024-07-11,2062BK1,123.32,10.83,10227.0,1131.0,810.0,3662.0,1694.0,268.0,0.0,6325.0,1310.0,0.0,0.1174285714285714,0.0330952380952381,0.7036666666666667,1962.0,0.9192694744620256,51.28932857564637,9.042440318294393,0.8634046890923224,6,0.198,0.761,0.021,0.022,0.173,2.07,46.3,29.52,5.86,1.51,10.49,0.0,1.5683750550455606,1.4656072932164224
24305201,2024-07-11,IS2062E350BR,124.1,8.2,9621.0,2310.0,677.0,3001.0,2518.0,129.0,427.0,6719.0,1183.0,0.0,0.1174285714285714,0.0330952380952381,0.7036666666666667,3074.0,0.9380196522982768,54.141821111570174,4.164935064933262,0.8191281717629085,59,0.2,1.42,0.033,0.022,0.23,11.215,51.03,23.68,2.625,1.435,8.785,1.2065000000000001,2.1548921075968077,1.4623452544704267
24305215,2024-07-11,C20MMNATLT,126.63,8.1,10032.0,924.0,801.0,3582.0,1711.0,261.0,0.0,6353.0,1063.0,0.0,0.1174285714285714,0.0330952380952381,0.7036666666666667,1972.0,0.9398797595120622,50.16978599028532,10.857142857131109,0.8676470588230895,41,0.204,0.762,0.033,0.024,0.172,21.43,51.59,16.95,0.9,1.28,8.62,2.45,3.0434782608695654,1.3441546598577425
24205180,2024-07-11,IS2062E350BR,130.41,10.0,10500.0,2343.0,710.0,2603.0,2393.0,105.0,678.0,6341.0,1143.0,0.0,0.1174285714285714,0.0330952380952381,0.7036666666666667,3176.0,0.9287800014177852,48.62357181160476,4.481434058896935,0.7534634760702917,59,0.19,1.36,0.023,0.02,0.23,21.9,51.658,20.911,0.759,0.79,4.27,2.39,2.470256312165264,1.2066243109408579
24205188,2024-07-11,2830C20MMNC,128.82,10.0,9939.0,2196.0,709.0,2029.0,1607.0,273.0,327.0,6581.0,1060.0,0.0,0.1174285714285714,0.0330952380952381,0.7036666666666667,2207.0,0.9279642702713732,51.0867877654783,4.525956284150944,0.7281377435429415,17,0.203,0.878,0.024,0.019,0.223,25.82,46.88,14.07,0.758,0.895,6.12,2.56,3.331675076398266,1.1752024266125192
24205198,2024-07-11,C20MMNATLT,123.12,0.0,10158.0,1500.0,707.0,3014.0,1789.0,267.0,229.0,6532.0,1195.0,0.0,0.1174285714285714,0.0330952380952381,0.7036666666666667,2285.0,0.9999999999918778,53.053931123675646,6.771999999995486,0.7829321663016268,41,0.214,0.897,0.018,0.021,0.185,1.61,49.8,31.53,6.37,1.69,9.52,0.0,1.579398052710031,1.502670408255635
24205204,2024-07-11,SAILTOWER6VA,125.1,7.2,8841.0,0.0,806.0,3965.0,2410.0,0.0,442.0,6175.0,1050.0,0.0,0.1174285714285714,0.0330952380952381,0.7036666666666667,2852.0,0.94557823128537,49.36051159033285,8841000000000.0,0.8450210378678664,68,0.19,1.33,0.025,0.02,0.27,1.23,44.91,21.99,16.93,0.68,5.44,0.0,2.042199081442408,1.9340252357779595
24205208,2024-07-11,SAILTOWER6VA,124.08,7.3,9297.0,0.0,814.0,4178.0,2349.0,0.0,493.0,6597.0,1592.0,0.0,0.1174285714285714,0.0330952380952381,0.7036666666666667,2842.0,0.9444359872054772,53.16731141156377,9297000000000.0,0.8265306122446071,68,0.18,1.36,0.025,0.012,0.23,1.49,50.17,24.89,11.67,2.16,7.27,0.05,2.0155879635209515,1.9017474697699102
24205212,2024-07-11,1786500D,133.03,0.0,5880.0,0.0,806.0,2303.0,1721.0,273.0,0.0,6304.0,1113.0,0.0,0.1174285714285714,0.0330952380952381,0.7036666666666667,1994.0,0.999999999992483,47.38780726116374,5880000000000.0,0.8630892678029773,2,0.19,0.78,0.016,0.018,0.222,20.17,51.24,17.11,0.8,1.25,5.47,2.62,2.9945648997720764,1.3744266516456105
24205218,2024-07-11,2062BK1,121.96,7.74,8100.0,654.0,709.0,4267.0,1634.0,257.0,0.0,5848.0,1418.0,0.0,0.1174285714285714,0.0330952380952381,0.7036666666666667,1891.0,0.9403238242024649,47.9501475889804,12.385321100898494,0.8640930724479831,6,0.21,0.74,0.014,0.015,0.2,24.29,47.44,15.23,0.46,1.25,4.26,2.33,3.1147002823189545,1.2003744844513045
24205222,2024-07-11,C20MMNATLT,126.82,8.14,8544.0,0.0,806.0,3615.0,1704.0,267.0,0.0,6085.0,1059.0,362.0,0.1174285714285714,0.0330952380952381,0.7036666666666667,1971.0,0.9396858328323971,47.98139094742169,8543999999999.999,0.8645357686449191,41,0.21,0.78,0.021,0.024,0.23,21.27,51.82,16.72,0.84,1.28,7.99,2.29,3.0990969439626816,1.3640072648785242
24105225,2024-07-11,2062BK1,127.34,0.0,10974.0,1047.0,750.0,4037.0,1719.0,284.0,0.0,5696.0,1031.0,0.0,0.1174285714285714,0.0330952380952381,0.7036666666666667,2003.0,0.999999999992147,44.730642374393504,10.481375358156178,0.8582126809781038,6,0.2,0.79,0.019,0.018,0.22,22.94,51.27,17.01,0.98,1.19,5.81,2.43,3.013932161542531,1.2833220695351806
24105223,2024-07-11,C20MMNATLT,129.67,8.12,8799.0,489.0,807.0,3001.0,1728.0,273.0,0.0,5027.0,1213.0,0.0,0.1174285714285714,0.0330952380952381,0.7036666666666667,2001.0,0.9410697438062192,38.767640934381376,17.993865030638048,0.8635682158916224,41,0.21,0.94,0.03,0.02,0.23,21.57,50.09,16.95,0.95,1.19,6.39,2.4,2.9549879063182116,1.3003296902987984
24105183,2024-07-11,C20MMNATLT,132.4,0.0,10428.0,1665.0,785.0,5054.0,1682.0,277.0,0.0,5076.0,1383.0,0.0,0.1174285714285714,0.0330952380952381,0.7036666666666667,1959.0,0.9999999999924472,38.33836857977086,6.263063063059302,0.8586013272073207,41,0.208,0.808,0.019,0.02,0.222,12.504999999999999,48.035,24.37,5.0095,4.0765,4.715,1.045,1.9709901111977346,1.3026087428137543
24105191,2024-07-11,2830C20MMNC,129.69,10.0,9966.0,1878.0,787.0,4641.0,1733.0,254.0,414.0,4532.0,1234.0,0.0,0.1174285714285714,0.0330952380952381,0.7036666666666667,2401.0,0.9284129143036124,34.94486853238535,5.306709265172893,0.7217825905869547,17,0.205,0.87,0.025,0.026,0.19,1.74,51.33,32.7,5.37,1.73,8.12,0.0,1.5696767682945474,1.4903748439360063
24305278,2024-07-12,IS2062E350BR,127.49,7.23,9654.0,0.0,696.0,2943.0,2501.0,104.0,492.0,6296.0,994.0,0.0,0.115551724137931,0.0364482758620689,0.6648620689655172,3097.0,0.9463331353848996,49.38426543219559,9654000000000.0,0.8075556990633492,59,0.185,1.4,0.027,0.027,0.21,17.34,53.75,17.15,0.62,1.14,6.14,2.4,3.1339280508425165,1.5583775477660842
24205272,2024-07-12,C20MMNATLT,127.07,8.45,8067.0,1329.0,811.0,1650.0,1681.0,276.0,0.0,6663.0,1205.0,509.0,0.115551724137931,0.0364482758620689,0.6648620689655172,1957.0,0.9376475796861156,52.43566538087325,6.0699774266320015,0.8589678078687486,41,0.21,0.78,0.022,0.022,0.21,20.9,51.73,16.82,0.67,1.03,5.99,2.39,3.0753225135247604,1.3713846398557832
24304925,2024-07-12,2830C20MMNC,128.2,7.15,9900.0,1977.0,701.0,3945.0,1718.0,258.0,0.0,5675.0,1123.0,0.0,0.115551724137931,0.0364482758620689,0.6648620689655172,1976.0,0.9471739933435748,44.26677067048155,5.007587253411731,0.8694331983801268,17,0.21,0.82,0.02,0.022,0.25,2.048,49.467,30.802,5.199,1.855,8.858,0.116,1.6059150082784144,1.5057989102310432
24305237,2024-07-12,S.TOWER6VAN,128.4,7.3,9897.0,2535.0,809.0,4928.0,2447.0,94.0,451.0,6615.0,1041.0,189.0,0.115551724137931,0.0364482758620689,0.6648620689655172,2992.0,0.9462048636628873,51.51869158838381,3.904142011832779,0.8178475935826144,67,0.19,1.32,0.026,0.02,0.189,22.27,52.58,15.39,0.72,1.18,6.36,2.51,3.416282242869209,1.396139242186878
24305293,2024-07-12,S.TOWER6VAN,127.44,7.11,11139.0,0.0,701.0,7344.0,2487.0,109.0,443.0,6192.0,1146.0,307.0,0.115551724137931,0.0364482758620689,0.6648620689655172,3039.0,0.947157190628412,48.587570621087664,11139000000000.0,0.8183613030599479,67,0.2,1.26,0.038,0.018,0.18,1.75,18.43,17.25,3.52,1.52,3.0,0.0,1.0683438641238188,0.9699489500552602
24305282,2024-07-12,S.TOWER6VAN,124.56,7.33,10191.0,0.0,693.0,2898.0,2450.0,105.0,373.0,6096.0,978.0,0.0,0.115551724137931,0.0364482758620689,0.6648620689655172,2928.0,0.9444233831151382,48.9402697491254,10191000000000.0,0.8367486338794956,67,0.17,1.35,0.025,0.024,0.2,16.03,50.82,17.52,0.7,1.09,5.82,2.35,2.9005193767479023,1.51470895055289
24205261,2024-07-12,EXPORTDSP14,133.23,0.0,9354.0,2592.0,710.0,1454.0,1539.0,230.0,0.0,6626.0,1106.0,0.0,0.115551724137931,0.0364482758620689,0.6648620689655172,1769.0,0.9999999999924942,49.73354349583628,3.608796296294904,0.8699830412657603,55,0.19,0.79,0.036,0.03,0.18,20.23,54.47,15.31,0.46,0.87,4.47,2.44,3.557572986741558,1.5325961565515884
24305257,2024-07-12,1786550D,130.43,0.0,11226.0,0.0,796.0,4678.0,1766.0,285.0,0.0,6915.0,1215.0,0.0,0.115551724137931,0.0364482758620689,0.6648620689655172,2051.0,0.9999999999923332,53.01694395420519,11226000000000.0,0.8610433934661819,3,0.23,0.83,0.02,0.02,0.22,2.04,51.95,30.42,8.26,1.06,7.59,0.0,1.7077019164393017,1.600381996857768
24305246,2024-07-12,1786500D,128.5,10.21,10899.0,2178.0,701.0,4043.0,2493.0,84.0,542.0,6252.0,989.0,330.0,0.115551724137931,0.0364482758620689,0.6648620689655172,3119.0,0.9263931944277528,48.65369649767585,5.004132231402661,0.7992946457195257,2,0.202,1.173,0.021,0.024,0.195,1.01,49.23,22.12,1.36,0.34,7.24,0.0,2.225487093711857,2.1283126540140933
24305243,2024-07-12,IS2062E350BR,132.3,0.0,9573.0,2748.0,698.0,5605.0,2493.0,91.0,495.0,6239.0,1089.0,0.0,0.115551724137931,0.0364482758620689,0.6648620689655172,3079.0,0.9999999999924416,47.157974300475,3.483624454147204,0.8096784670344885,59,0.193,1.413,0.02,0.02,0.219,22.2,51.71,14.73,0.68,1.17,6.03,2.37,3.51028443418641,1.4001787116514584
24205259,2024-07-12,EXPORTDSP14,126.65,10.0,9222.0,0.0,704.0,5034.0,1718.0,253.0,0.0,6614.0,1192.0,0.0,0.115551724137931,0.0364482758620689,0.6648620689655172,1971.0,0.926820343937601,52.222660876018764,9222000000000.0,0.8716387620492787,55,0.17,0.73,0.021,0.029,0.21,2.07,51.85,31.47,7.15,1.29,7.93,0.0,1.6475485367481173,1.5458692346680185
24105273,2024-07-12,IS2062E350BR,127.57,8.23,8622.0,2130.0,788.0,2481.0,2538.0,99.0,521.0,4922.0,1206.0,0.0,0.115551724137931,0.0364482758620689,0.6648620689655172,3158.0,0.9393961708325524,38.58273888815096,4.047887323941762,0.8036732108927157,59,0.17,1.35,0.023,0.021,0.2,11.285,49.760000000000005,23.89,2.7600000000000002,1.3599999999999999,8.504999999999999,1.35,2.082792683437278,1.4146008642256087
24105270,2024-07-12,S.TOWER6VAN,131.24,0.0,8334.0,0.0,629.0,3661.0,2487.0,98.0,416.0,6294.0,1273.0,0.0,0.115551724137931,0.0364482758620689,0.6648620689655172,3001.0,0.9999999999923804,47.95793965217953,8333999999999.999,0.8287237587468081,67,0.181,1.295,0.022,0.028,0.21,10.67,46.754999999999995,23.56,3.54,1.505,9.15,1.25,1.984423411569967,1.3658671964009232
24205250,2024-07-12,EXPORTDSP14,127.19,0.0,8958.0,993.0,679.0,4207.0,1644.0,243.0,243.0,5059.0,1868.0,0.0,0.115551724137931,0.0364482758620689,0.6648620689655172,2130.0,0.9999999999921376,39.77513955468374,9.021148036244693,0.7718309859151306,55,0.18,0.745,0.02,0.022,0.195,22.71,51.037,16.85,0.99,1.18,5.074,2.38,3.02872233101893,1.2900836682591441
24105238,2024-07-12,IS2062E350BR,129.03,7.5,8877.0,1191.0,867.0,3983.0,2331.0,51.0,311.0,6491.0,1145.0,0.0,0.115551724137931,0.0364482758620689,0.6648620689655172,2693.0,0.945067018230828,50.30613035689138,7.453400503772079,0.8655774229480633,59,0.2,1.35,0.024,0.02,0.24,1.04,23.49,15.405,2.455,1.185,5.665,0.0,1.5247306244320395,1.4283108354615102
24205245,2024-07-12,S.TOWER6VAN,126.1,10.01,7581.0,1851.0,814.0,4708.0,2427.0,0.0,489.0,6912.0,1367.0,0.0,0.115551724137931,0.0364482758620689,0.6648620689655172,2916.0,0.9264565424955812,54.81363996784446,4.095623987031823,0.8323045267486858,67,0.18,1.343,0.024,0.022,0.234,1.02,44.15,23.1,1.6,0.43,9.37,0.0,1.9111726765075103,1.830355292069151
24105244,2024-07-12,EXPORTDSP14,124.3,10.1,7992.0,0.0,795.0,2220.0,1734.0,257.0,0.0,6495.0,2241.0,0.0,0.115551724137931,0.0364482758620689,0.6648620689655172,1991.0,0.9248511904693092,52.2526146415748,7991999999999.999,0.8709191361120688,55,0.19,0.79,0.024,0.022,0.218,3.57,16.94,42.04,5.82,5.53,15.78,0.0,0.402939987155396,0.3714016355703669
24205242,2024-07-12,EXPORTDSP14,127.8,10.0,7755.0,2217.0,635.0,4673.0,1704.0,246.0,0.0,6944.0,1276.0,0.0,0.115551724137931,0.0364482758620689,0.6648620689655172,1950.0,0.9274310594998008,54.33489827813509,3.4979702300390176,0.8738461538457057,55,0.203,0.76,0.014,0.019,0.207,21.02,50.12,14.74,0.69,1.12,5.69,2.39,3.4000407028017094,1.4015268029417522
24305314,2024-07-13,S.TOWER6VAN,125.01,11.85,10569.0,0.0,696.0,4426.0,2575.0,108.0,558.0,6309.0,1025.0,263.0,0.1145862068965517,0.0320344827586206,0.7847586206896552,3241.0,0.9134151687789462,50.46796256259125,10569000000000.0,0.7945078679417481,67,0.2,1.28,0.034,0.022,0.22,19.8,49.63,15.9,0.58,1.19,7.19,2.24,3.1211873467077544,1.3901571384555056
24205290,2024-07-13,1786550D,123.6,7.2,9879.0,0.0,817.0,1176.0,1698.0,256.0,0.0,7002.0,1366.0,0.0,0.1145862068965517,0.0320344827586206,0.7847586206896552,1954.0,0.9449541284331427,56.65048543643487,9879000000000.0,0.8689866939606607,3,0.224,0.802,0.026,0.025,0.201,19.01,51.2,16.39,0.78,1.07,5.39,2.15,3.123665426148496,1.4462868280557046
24205333,2024-07-13,IS2062E350BR,128.0,0.0,13110.0,0.0,707.0,2440.0,2518.0,88.0,540.0,5374.0,883.0,0.0,0.1145862068965517,0.0320344827586206,0.7847586206896552,3146.0,0.9999999999921876,41.984374999672,13110000000000.0,0.8003814367448187,59,0.19,1.39,0.024,0.018,0.23,23.51,53.98,16.16,1.02,1.21,5.74,1.93,3.3401398428315074,1.3606916891432028
24305310,2024-07-13,IS2062E350BR,126.48,8.14,11130.0,0.0,701.0,5133.0,2642.0,108.0,589.0,6287.0,1014.0,330.0,0.1145862068965517,0.0320344827586206,0.7847586206896552,3339.0,0.9395335017015338,49.70746363022052,11130000000000.0,0.7912548667263278,59,0.2,1.36,0.029,0.022,0.22,13.26,49.11,21.94,4.2,2.475,6.275,1.1949999999999998,2.2382753748689663,1.3951308201471548
24305336,2024-07-13,2830C20MMNC,116.24,10.92,8979.0,0.0,762.0,4604.0,1738.0,287.0,0.0,6106.0,1079.0,373.0,0.1145862068965517,0.0320344827586206,0.7847586206896552,2025.0,0.9141239383382028,52.52924982749028,8979000000000.0,0.8582716049378478,17,0.21,0.79,0.02,0.024,0.24,3.32,53.51,29.67,5.99,1.54,9.73,0.0,1.8034444406996728,1.6219575035615774
24305332,2024-07-13,S.TOWER6VAN,129.82,10.0,9042.0,0.0,801.0,4095.0,2605.0,108.0,579.0,6102.0,1025.0,327.0,0.1145862068965517,0.0320344827586206,0.7847586206896552,3292.0,0.9284794736022852,47.00354336737789,9042000000000.0,0.7913122721747292,67,0.194,1.311,0.029,0.022,0.203,22.62,48.16,16.07,1.21,1.28,4.49,2.05,2.996702134279136,1.2447339174485024
24305329,2024-07-13,S.TOWER6VAN,124.61,0.0,8712.0,0.0,784.0,4368.0,2611.0,108.0,582.0,5818.0,970.0,326.0,0.1145862068965517,0.0320344827586206,0.7847586206896552,3301.0,0.999999999991975,46.68967177556625,8711999999999.999,0.7909724325959434,67,0.179,1.26,0.022,0.019,0.191,23.92,51.78,16.09,0.92,1.31,4.8,2.31,3.217947921198185,1.2941441103696483
24205311,2024-07-13,2830C20MMNC,119.31,10.92,9810.0,0.0,817.0,3621.0,1684.0,253.0,0.0,6039.0,1037.0,349.0,0.1145862068965517,0.0320344827586206,0.7847586206896552,1937.0,0.9161483529070404,50.61604224247241,9810000000000.0,0.869385647908689,17,0.2,0.72,0.016,0.016,0.2,3.18,48.11,30.92,6.85,2.34,9.89,0.0,1.5559005206817371,1.4108090671827807
24105330,2024-07-13,1786550D,125.61,10.08,8979.0,0.0,790.0,4378.0,1729.0,294.0,0.0,6193.0,1391.0,0.0,0.1145862068965517,0.0320344827586206,0.7847586206896552,2023.0,0.9257130223234896,49.30339941048242,8979000000000.0,0.8546712802763942,3,0.2,0.74,0.03,0.02,0.18,12.795,48.665,23.72,3.605,2.4299999999999997,7.43,1.205,2.0515576914969857,1.3327034724504327
24105327,2024-07-13,S.TOWER6VAN,122.27,10.23,9474.0,0.0,813.0,3941.0,2504.0,122.0,477.0,3089.0,638.0,3273.0,0.1145862068965517,0.0320344827586206,0.7847586206896552,3103.0,0.9227924528232242,25.263760529768025,9474000000000.0,0.8069610054783091,67,0.18,1.29,0.03,0.019,0.21,12.815,48.1,21.61,3.7800000000000002,1.88,7.055,1.225,2.2257183841562167,1.3971997908557487
24105309,2024-07-13,2062BK1,124.15,7.32,10620.0,1539.0,714.0,4801.0,1726.0,294.0,0.0,6202.0,1126.0,0.0,0.1145862068965517,0.0320344827586206,0.7847586206896552,2020.0,0.944321898524802,49.95569875110788,6.900584795317154,0.8544554455441314,6,0.22,0.74,0.02,0.023,0.19,1.66,46.66,31.59,6.49,3.79,10.81,0.0,1.4770029438764203,1.4032660671859494
24105304,2024-07-13,2830C20MMNC,126.33,7.31,9903.0,0.0,784.0,4630.0,1731.0,331.0,0.0,6401.0,1175.0,0.0,0.1145862068965517,0.0320344827586206,0.7847586206896552,2062.0,0.9453008081342016,50.6688830835853,9903000000000.0,0.8394762366630264,17,0.2,0.76,0.034,0.022,0.22,4.58,42.96,27.89,5.03,1.27,8.78,0.0,1.5402818113369903,1.3230267007483603
24305390,2024-07-14,2062BK1,128.16,0.0,10989.0,0.0,668.0,6603.0,1755.0,278.0,0.0,6303.0,1017.0,0.0,0.123,0.0319090909090909,0.8951818181818182,2033.0,0.9999999999921974,49.18071161010315,10989000000000.0,0.8632562715194967,6,0.2,0.79,0.024,0.022,0.17,2.27,52.54,30.39,4.88,1.34,8.48,0.0,1.7288012898555492,1.608646397844524
24305344,2024-07-14,2830C20MMNC,128.45,10.0,9423.0,0.0,696.0,4720.0,1735.0,281.0,0.0,6096.0,972.0,0.0,0.123,0.0319090909090909,0.8951818181818182,2016.0,0.9277717587509732,47.45815492372552,9423000000000.0,0.8606150793646524,17,0.177,0.781,0.019,0.025,0.224,31.69,43.28,13.21,0.58,1.22,2.62,2.02,3.2760578305957155,0.9638983541569229
24205365,2024-07-14,2062BK1,132.49,10.0,9849.0,0.0,800.0,3914.0,2525.0,125.0,567.0,6594.0,1120.0,456.0,0.123,0.0319090909090909,0.8951818181818182,3217.0,0.9298196364591914,49.76979394633731,9849000000000.0,0.7848927572269864,6,0.16,1.24,0.019,0.019,0.19,24.47,53.78,15.51,0.69,1.13,5.3,2.09,3.467216813874025,1.3451389409969738
24205367,2024-07-14,S.TOWER6VAN,124.89,10.23,9450.0,0.0,806.0,2303.0,2379.0,125.0,435.0,6156.0,1058.0,0.0,0.123,0.0319090909090909,0.8951818181818182,2939.0,0.9242895204194472,49.291376410847214,9450000000000.0,0.8094589996594728,67,0.18,1.31,0.025,0.018,0.24,2.81,46.17,29.5,6.33,2.22,9.2,0.0,1.5650316938408868,1.4289251338553435
24305381,2024-07-14,S.TOWER6VAN,122.15,10.2,10734.0,1551.0,798.0,4355.0,2464.0,71.0,454.0,5174.0,868.0,0.0,0.123,0.0319090909090909,0.8951818181818182,2989.0,0.922931620695709,42.35775685597742,6.920696324947183,0.8243559718966798,67,0.183,1.326,0.026,0.018,0.197,2.31,40.53,25.23,5.89,2.17,9.2,0.0,1.6063572589275097,1.4716241240332595
24305409,2024-07-14,2830C20MMNC,129.4,10.0,10515.0,0.0,798.0,5403.0,1739.0,281.0,0.0,6090.0,1019.0,323.0,0.123,0.0319090909090909,0.8951818181818182,2020.0,0.9282639885155792,47.06336939685423,10515000000000.0,0.8608910891084847,17,0.18,0.76,0.021,0.026,0.21,21.83,49.75,18.02,1.78,1.42,5.26,1.83,2.7606681094278898,1.2484002910842893
24305375,2024-07-14,1786550D,118.63,10.41,9648.0,0.0,699.0,3727.0,1752.0,274.0,0.0,5463.0,1086.0,0.0,0.123,0.0319090909090909,0.8951818181818182,2026.0,0.919327340352454,46.05074601663954,9648000000000.0,0.8647581441259306,3,0.23,0.77,0.02,0.02,0.21,23.22,49.68,15.71,0.61,1.06,4.39,2.29,3.162115715104067,1.2761038760884642
24305373,2024-07-14,IS2062E350BR,125.05,10.0,10464.0,0.0,704.0,3045.0,2549.0,125.0,495.0,6497.0,1035.0,0.0,0.123,0.0319090909090909,0.8951818181818182,3169.0,0.9259533506040284,51.95521791241939,10464000000000.0,0.8043546860205729,59,0.19,1.35,0.025,0.018,0.22,20.47,45.22,15.0,1.56,1.07,4.6,1.8,3.0144657022865142,1.2748442389557668
24305369,2024-07-14,S.TOWER6VAN,127.13,10.92,10443.0,0.0,693.0,5778.0,2350.0,108.0,444.0,6205.0,1166.0,269.0,0.123,0.0319090909090909,0.8951818181818182,2902.0,0.9208982252740248,48.8083064575725,10443000000000.0,0.8097863542381772,67,0.18,1.27,0.025,0.028,0.22,2.64,44.63,27.37,6.04,2.23,9.48,0.0,1.6305578897373132,1.4871213888240977
24305368,2024-07-14,IS2062E350BR,129.46,7.23,8961.0,0.0,728.0,3505.0,2544.0,107.0,554.0,5330.0,1073.0,0.0,0.123,0.0319090909090909,0.8951818181818182,3205.0,0.9471065915506104,41.17101807476308,8961000000000.0,0.793759750389768,59,0.2,1.37,0.025,0.023,0.23,13.945,49.2,22.025,2.835,1.895,6.535,1.145,2.2337237809861077,1.3677684801645773
24205380,2024-07-14,2062BK1,126.77,10.92,9960.0,0.0,781.0,4298.0,2545.0,118.0,560.0,6704.0,1080.0,307.0,0.123,0.0319090909090909,0.8951818181818182,3223.0,0.9206914082292056,52.88317425216626,9960000000000.0,0.7896369841759884,6,0.18,1.3,0.029,0.017,0.18,2.21,42.03,27.43,6.72,2.25,9.28,0.0,1.5322080857424083,1.4179683546439052
24205386,2024-07-14,IS2062E350BR,124.0,10.0,9282.0,0.0,820.0,3801.0,2440.0,0.0,489.0,6705.0,1264.0,265.0,0.123,0.0319090909090909,0.8951818181818182,2929.0,0.9253731343214524,54.07258064472522,9282000000000.0,0.8330488221233072,59,0.2,1.4,0.023,0.017,0.21,21.22,44.32,15.65,0.76,1.29,3.17,2.18,2.831767938150917,1.2020286946380625
24105385,2024-07-14,S.TOWER6VAN,126.9,9.88,10497.0,477.0,982.0,4029.0,2527.0,105.0,503.0,6499.0,1229.0,0.0,0.123,0.0319090909090909,0.8951818181818182,3135.0,0.927767217422666,51.21355397910785,22.006289308129965,0.8060606060603489,67,0.198,1.333,0.028,0.027,0.22,2.16,44.29,29.39,5.46,3.04,9.02,0.0,1.506923888265115,1.4037589933758041
24105374,2024-07-14,IS2062E350BR,125.99,10.0,9618.0,0.0,785.0,3385.0,2622.0,101.0,521.0,6516.0,1074.0,0.0,0.123,0.0319090909090909,0.8951818181818182,3244.0,0.9264651812565154,51.71839034802986,9618000000000.0,0.8082614056717607,59,0.17,1.37,0.031,0.021,0.21,19.9,46.87,15.91,0.94,1.15,3.28,2.55,2.9457607944189554,1.3088157270112535
24105370,2024-07-14,IS2062E350BR,129.82,10.08,10140.0,0.0,812.0,3631.0,2633.0,102.0,521.0,6295.0,1024.0,0.0,0.123,0.0319090909090909,0.8951818181818182,3256.0,0.9279485346609868,48.49021722347489,10140000000000.0,0.8086609336606853,59,0.19,1.38,0.023,0.022,0.21,21.7,51.56,16.83,0.83,1.22,4.66,2.49,3.0633949260293507,1.3381433131764036
24105362,2024-07-14,S.TOWER6VAN,134.38,10.0,10698.0,0.0,799.0,4257.0,2621.0,97.0,517.0,6436.0,1118.0,0.0,0.123,0.0319090909090909,0.8951818181818182,3235.0,0.9307383294020588,47.89403184962127,10698000000000.0,0.8102009273567821,67,0.18,1.316,0.022,0.027,0.214,2.66,46.43,28.1,5.62,1.47,8.11,0.0,1.652254368171951,1.5093787588179837
24105352,2024-07-14,1786550D,127.44,10.0,12117.0,0.0,824.0,2226.0,1733.0,298.0,0.0,6703.0,1114.0,0.0,0.123,0.0319090909090909,0.8951818181818182,2031.0,0.9272409778745108,52.59730069010831,12117000000000.0,0.8532742491379354,3,0.22,0.77,0.03,0.02,0.22,18.62,52.24,18.8,1.38,1.45,5.64,2.45,2.7785756076804424,1.396007589321504
24305342,2024-07-14,S.TOWER6VAN,134.35,10.93,9006.0,0.0,704.0,5279.0,2589.0,132.0,505.0,6007.0,1002.0,371.0,0.123,0.0319090909090909,0.8951818181818182,3226.0,0.9247659691566302,44.71157424603862,9006000000000.0,0.8025418474889019,67,0.189,1.35,0.032,0.022,0.193,2.13,34.18,23.74,3.96,1.26,6.85,0.0,1.439703466576808,1.32117042248077
24205396,2024-07-14,IS2062E350BR,119.8,9.78,8895.0,0.0,811.0,5782.0,2454.0,94.0,486.0,5805.0,1092.0,306.0,0.123,0.0319090909090909,0.8951818181818182,3034.0,0.9245253897135012,48.45575959892775,8895000000000.0,0.8088332234671032,59,0.18,1.42,0.026,0.023,0.22,28.86,41.95,15.3,0.97,1.45,3.36,1.87,2.741650872491994,0.9499331989764727
24305443,2024-07-15,2830C20MMNC,127.04,12.0,11052.0,1035.0,795.0,4049.0,1659.0,261.0,0.0,4928.0,994.0,0.0,0.12671875,0.03440625,1.08390625,1920.0,0.9136939010291018,38.79093198961909,10.6782608695549,0.86406249999955,17,0.195,0.746,0.017,0.024,0.195,2.08,48.6,30.68,4.8,1.32,11.34,0.0,1.58404224112643,1.483471200512805
24305429,2024-07-15,2830C20MMNC,134.02,9.5,13341.0,0.0,792.0,5295.0,1724.0,271.0,102.0,6203.0,1197.0,0.0,0.12671875,0.03440625,1.08390625,2097.0,0.933807134887585,46.28413669567017,13341000000000.0,0.8221268478775288,17,0.2,0.71,0.019,0.023,0.19,3.59,0.0,5.88,63.28,0.41,0.0,0.26,0.0,0.0
24305421,2024-07-15,S.TOWER6VAN,129.3,10.0,11484.0,0.0,903.0,6752.0,2546.0,109.0,455.0,6600.0,1069.0,257.0,0.12671875,0.03440625,1.08390625,3110.0,0.928212491019898,51.04408352628736,11484000000000.0,0.8186495176846242,67,0.2,1.38,0.03,0.025,0.27,19.04,51.27,18.12,0.9,1.21,4.5,2.24,2.8293140555156997,1.3796722370226853
24305408,2024-07-15,2062E300BR,119.33,0.0,10623.0,2208.0,798.0,5715.0,2036.0,102.0,403.0,5758.0,1299.0,0.0,0.12671875,0.03440625,1.08390625,2541.0,0.9999999999916198,48.25274448966519,4.811141304345648,0.8012593467135768,7,0.18,0.998,0.02,0.016,0.22,23.23,52.36,15.29,0.58,1.15,5.02,2.24,3.4242364789745605,1.3592585862256952
24205447,2024-07-15,SEQRFE550D,124.77,11.86,11967.0,0.0,707.0,1882.0,1691.0,250.0,0.0,6539.0,1612.0,0.0,0.12671875,0.03440625,1.08390625,1941.0,0.91319622337032,52.408431513565695,11967000000000.0,0.8712004121582323,73,0.22,0.84,0.025,0.026,0.23,23.93,48.44,15.26,0.57,0.96,4.87,2.16,3.1741039250376777,1.2359980607792607
24105440,2024-07-15,2062E300BR,128.32,10.0,11151.0,0.0,817.0,5021.0,2028.0,98.0,404.0,6238.0,1038.0,0.0,0.12671875,0.03440625,1.08390625,2530.0,0.9277038750655892,48.612842892389246,11151000000000.0,0.8015810276676674,7,0.19,0.98,0.024,0.026,0.21,20.29,49.44,17.36,0.86,1.4,8.32,2.22,2.847762225678244,1.313112533531646
24105426,2024-07-15,2830C20MMNC,122.94,10.0,10986.0,0.0,714.0,5611.0,1783.0,280.0,0.0,6581.0,1131.0,0.0,0.12671875,0.03440625,1.08390625,2063.0,0.9247780953744188,53.53017732183561,10986000000000.0,0.8642753271929887,17,0.22,0.88,0.026,0.02,0.22,2.0,48.14,30.49,5.51,1.5,10.67,0.0,1.578826538978715,1.4816410698347238
24105420,2024-07-15,2062E300BR,125.9,9.09,11118.0,0.0,686.0,5279.0,2331.0,97.0,351.0,3397.0,544.0,0.0,0.12671875,0.03440625,1.08390625,2779.0,0.9326616786359534,26.98173153274836,11118000000000.0,0.8387909319896226,7,0.2,1.02,0.022,0.02,0.2,11.435,50.815,24.11,3.16,1.29,8.165,1.41,2.107544274397578,1.4295560681933268
24105416,2024-07-15,1786500D,127.1,10.13,10644.0,0.0,792.0,4889.0,2430.0,118.0,468.0,6611.0,1147.0,0.0,0.12671875,0.03440625,1.08390625,3016.0,0.926182321643036,52.014162076695406,10644000000000.0,0.8057029177716162,2,0.22,1.25,0.027,0.028,0.233,2.57,46.09,31.23,5.92,3.07,10.0,0.0,1.4757772725817297,1.3635691251738118
24205474,2024-07-16,45C8ASPRC,122.56,11.87,10461.0,720.0,0.0,2934.0,0.0,0.0,0.0,6502.0,1217.0,0.0,0.126030303030303,0.0348181818181818,0.8938787878787879,0.0,0.9117012571530784,53.0515665792016,14.529166666646487,0.0,21,0.423,0.774,0.026,0.028,0.205,2.07,45.78,29.67,4.8,2.36,10.81,0.0,1.5429206969768459,1.442298604328786
24305498,2024-07-16,2830C20MMNC,128.42,11.86,9162.0,3039.0,912.0,3920.0,1718.0,258.0,0.0,6531.0,1061.0,0.0,0.126030303030303,0.0348181818181818,0.8938787878787879,1976.0,0.915454804669836,50.85656439767283,3.014807502466925,0.8694331983801268,17,0.218,0.772,0.021,0.025,0.216,20.79,48.69,15.99,1.06,1.41,8.85,2.27,3.044837721218185,1.3237813001277834
24205462,2024-07-16,45C8ASPRC,126.62,12.8,12276.0,0.0,831.0,4592.0,1772.0,287.0,0.0,6352.0,1164.0,357.0,0.126030303030303,0.0348181818181818,0.8938787878787879,2059.0,0.908191077313813,50.165850576132,12276000000000.0,0.8606119475469352,21,0.433,0.75,0.017,0.023,0.231,12.35,47.34,20.56,0.75,1.37,7.07,1.67,2.3024171976071206,1.4384248427577409
24205455,2024-07-16,2062E300BR,0.0,11.87,11934.0,0.0,806.0,4751.0,2018.0,105.0,435.0,6751.0,1174.0,357.0,0.126030303030303,0.0348181818181818,0.8938787878787879,2558.0,0.0,6751000000000.0,11934000000000.0,0.7888975762311224,7,0.18,1.03,0.02,0.023,0.2,23.15,49.22,15.28,0.59,1.07,4.28,2.23,3.220993390484916,1.2807369051026516
24305490,2024-07-16,2830C20MMNC,128.21,11.85,8916.0,3621.0,826.0,3482.0,1667.0,264.0,0.0,1410.0,1279.0,0.0,0.126030303030303,0.0348181818181818,0.8938787878787879,1931.0,0.915393402820824,10.997582091794731,2.462303231150936,0.8632832729151407,17,0.21,0.839,0.021,0.021,0.219,4.27,48.22,25.1,5.63,3.14,7.99,0.19,1.9210390024301818,1.6417554730856967
24105487,2024-07-16,2062BK1,116.7,11.56,9558.0,0.0,792.0,4003.0,1721.0,305.0,156.0,6502.0,1006.0,0.0,0.126030303030303,0.0348181818181818,0.8938787878787879,2182.0,0.9098705753866376,55.71550985384991,9558000000000.0,0.7887259395046797,6,0.19,0.78,0.026,0.027,0.2,11.325,47.78,22.79,4.37,1.805,9.565000000000001,1.12,2.0964415778158045,1.4005158869738543
24105481,2024-07-16,2830C20MMNC,121.91,11.25,8253.0,0.0,782.0,4927.0,1675.0,274.0,141.0,6486.0,1043.0,0.0,0.126030303030303,0.0348181818181818,0.8938787878787879,2090.0,0.9155151697137616,53.20318267530799,8252999999999.999,0.8014354066981811,17,0.205,0.762,0.022,0.029,0.192,1.47,52.67,23.79,8.821,1.46,7.01,0.059,2.2138623849354797,2.0850322631724794
24105478,2024-07-16,2830C20MMNC,130.2,11.45,9393.0,0.0,784.0,6155.0,1725.0,338.0,0.0,6838.0,1046.0,0.0,0.126030303030303,0.0348181818181818,0.8938787878787879,2063.0,0.919166960812431,52.51920122847528,9393000000000.0,0.8361609306830654,17,0.186,0.733,0.026,0.03,0.224,2.4850000000000003,43.865,28.560000000000002,6.8,2.29,6.3100000000000005,0.0,1.535835579986695,1.4129034336146362
24105476,2024-07-16,1786500D,126.68,11.54,10638.0,0.0,785.0,6211.0,1882.0,247.0,0.0,6981.0,1079.0,0.0,0.126030303030303,0.0348181818181818,0.8938787878787879,2129.0,0.9165099117282848,55.10735711986811,10638000000000.0,0.8839830906524735,2,0.21,0.79,0.021,0.021,0.196,18.27,49.92,16.41,1.21,1.24,7.37,2.28,3.04186216562062,1.4394048614515154
24105470,2024-07-16,2830C20MMNC,120.21,11.66,11865.0,0.0,782.0,4954.0,1727.0,291.0,143.0,6610.0,1042.0,0.0,0.126030303030303,0.0348181818181818,0.8938787878787879,2161.0,0.9115795859489528,54.98710589755439,11865000000000.0,0.7991670522902364,17,0.198,0.768,0.031,0.029,0.183,2.26,39.85,24.71,5.81,2.15,8.94,0.0,1.6126421431751041,1.4775128842089653
24105467,2024-07-16,2830C20MMNC,129.49,12.64,11574.0,0.0,787.0,3941.0,1729.0,285.0,177.0,6432.0,1016.0,357.0,0.126030303030303,0.0348181818181818,0.8938787878787879,2191.0,0.911067332717153,49.67178932697759,11574000000000.0,0.7891373801913332,17,0.22,0.8,0.036,0.035,0.21,23.21,49.18,15.46,0.65,1.1,4.35,2.22,3.1809067977491754,1.2717540275658763
24105464,2024-07-16,2830C20MMNC,125.87,11.99,12282.0,0.0,815.0,4114.0,1743.0,291.0,133.0,6398.0,1019.0,0.0,0.126030303030303,0.0348181818181818,0.8938787878787879,2167.0,0.9130277092636512,50.8302216568616,12282000000000.0,0.8043377941851387,17,0.22,0.803,0.025,0.03,0.174,16.46,47.9,17.96,1.88,1.37,5.41,2.28,2.666889371415845,1.3915923418843148
24105503,2024-07-16,1786550D,122.44,11.88,10806.0,0.0,832.0,2675.0,1738.0,267.0,0.0,6724.0,1115.0,0.0,0.126030303030303,0.0348181818181818,0.8938787878787879,2005.0,0.9115544967174544,54.91669389043681,10806000000000.0,0.8668329177053034,3,0.23,0.86,0.04,0.03,0.21,19.88,47.96,17.53,0.86,1.29,5.89,2.15,2.735725286635103,1.2819758894442812
24305457,2024-07-16,40C8,122.12,12.21,11142.0,1725.0,649.0,4513.0,1728.0,261.0,0.0,6328.0,1370.0,0.0,0.126030303030303,0.0348181818181818,0.8938787878787879,1989.0,0.9091044442722468,51.81788404805258,6.4591304347788645,0.8687782805425497,20,0.402,0.746,0.029,0.035,0.218,12.33,47.19,20.34,0.68,1.34,6.93,1.67,2.3199449387935696,1.4444002326222032
24105514,2024-07-17,R34,122.88,11.85,10044.0,0.0,802.0,3837.0,1134.0,250.0,0.0,6200.0,1357.0,0.0,0.1198275862068965,0.031551724137931,0.8797931034482759,1384.0,0.9120463148451567,50.455729166256056,10044000000000.0,0.819364161849119,66,0.59,0.73,0.023,0.029,0.22,20.95,44.01,16.01,0.52,1.27,3.14,2.14,2.748735244519392,1.1907145369443468
24205551,2024-07-17,S.TOWER6VAN,116.29,9.98,6885.0,0.0,806.0,3954.0,2319.0,128.0,446.0,5773.0,1725.0,0.0,0.1198275862068965,0.031551724137931,0.8797931034482759,2893.0,0.920963015752586,49.64313354501984,6885000000000.0,0.8015900449357755,67,0.161,1.368,0.025,0.021,0.215,20.03,49.63,14.33,0.46,1.2,2.25,2.88,3.463121903565697,1.4443700707197116
24205547,2024-07-17,S.TOWER6VAN,116.75,10.0,7386.0,0.0,809.0,1483.0,2423.0,88.0,442.0,6695.0,1173.0,0.0,0.1198275862068965,0.031551724137931,0.8797931034482759,2953.0,0.9211045364818848,57.34475374683216,7386000000000.0,0.8205215035554282,67,0.181,1.332,0.026,0.018,0.224,2.2,40.06,25.95,5.42,2.83,10.55,0.0,1.5436784709645102,1.4230400341018081
24205521,2024-07-17,S.TOWER6VAN,124.62,11.23,8958.0,0.0,773.0,1186.0,2437.0,128.0,435.0,6599.0,1176.0,0.0,0.1198275862068965,0.031551724137931,0.8797931034482759,3000.0,0.9173352962759124,52.952977049807785,8958000000000.0,0.8123333333330626,67,0.182,1.313,0.026,0.028,0.202,21.3,48.62,14.82,0.64,0.95,4.78,1.97,3.2804803994332365,1.3460313944796654
24205513,2024-07-17,S.TOWER6VAN,126.93,11.85,8877.0,0.0,754.0,639.0,2440.0,98.0,435.0,6453.0,1051.0,0.0,0.1198275862068965,0.031551724137931,0.8797931034482759,2973.0,0.9146130566298126,50.83904514259167,8877000000000.0,0.8207198116378,67,0.196,1.394,0.022,0.02,0.217,19.61,46.12,14.53,0.56,1.18,5.98,1.98,3.173904067166747,1.350868457280103
24105516,2024-07-17,S.TOWER6VAN,120.3,10.92,10113.0,0.0,697.0,3063.0,2529.0,129.0,512.0,6332.0,1013.0,0.0,0.1198275862068965,0.031551724137931,0.8797931034482759,3170.0,0.916780978502387,52.63507896880603,10113000000000.0,0.7977917981070038,67,0.182,1.345,0.022,0.024,0.17,21.97,47.71,16.51,0.74,1.17,4.64,2.33,2.889588759009145,1.2398326446817909
24105509,2024-07-17,S.TOWER6VAN,123.31,12.0,11709.0,483.0,795.0,4039.0,2531.0,129.0,521.0,6408.0,1027.0,556.0,0.1198275862068965,0.031551724137931,0.8797931034482759,3181.0,0.9113147586955044,51.96658827303571,24.24223602479453,0.7956617415904447,67,0.185,1.303,0.027,0.025,0.253,2.8,48.38,26.52,6.69,1.55,6.52,0.0,1.8242147731985974,1.6500119368370791
24305550,2024-07-17,S.TOWER6VAN,125.3,10.92,9930.0,2022.0,806.0,4166.0,2507.0,104.0,504.0,6293.0,1120.0,284.0,0.1198275862068965,0.031551724137931,0.8797931034482759,3115.0,0.9198355601165774,50.22346368675001,4.910979228484218,0.804815409309533,67,0.2,1.387,0.037,0.025,0.224,21.78,45.23,14.69,0.68,1.08,4.43,2.1,3.0787557007691784,1.2401634175098024
