Repository: SiddharthKumar268/FerroMind

# FerroMind
*Ferro-Alloy Optimisation using Machine Learning*
**SAIL Durgapur Steel Plant | Steel Melting Shop**
Intern: Siddharth Kumar | FY 2023-24 to FY 2025-26

---

## Quick Start

```bash

# 2. Place raw Excel files in data/raw/

## Dataset

| | |
|---|---|
| Total heats after cleaning | 47,421 |
| Training set | 37,936 heats (Apr 2023 – Jun 2025) |
| Test set | 9,485 heats (Jun 2025 – Dec 2025) |
| Input features | 21 (16 raw + 5 engineered) |
| Target variables | Mn, Si, C, S, P |
| BOF grades | 76 distinct grades |
| Split method | Chronological 80/20 — no shuffle, no leakage |

---

File: data/processed/sms_train.csv (part 43 of 253)
Heat_Number,Date,BOF Grade Code,Hot Metal Addn. Weight,Scrap Addn. Weight,Lime Into Converter,Dolomite Into Converter,Lime Into Ladle,Iron Ore Into Converter,SIMN Into Ladle,FESI Into Ladle,FEMN Into Ladle,Measered O2 Mainblow II,Duration of Mainblow I/II,Measered O2 2nd Blow,HM_P,HM_S,HM_Si,Total_FA_Ladle,HM_Ratio,O2_per_ton_HM,Lime_Dolo_Ratio,SiMn_FA_Fraction,Grade_Encoded,C,Mn,P,S,Si
23107393,2023-08-17,1786500D,129.1,16.5,9981.0,2811.0,774.0,2457.0,1690.0,273.0,0.0,6196.0,1013.0,0.0,0.1458846153846154,0.032115384615384615,0.9396538461538462,1963.0,0.8866758241697345,47.99380325292027,3.550693703307168,0.8609271523174422,2,0.23,0.74,0.018,0.017,0.185
23107377,2023-08-17,2062BK1,128.82,10.0,8544.0,2484.0,962.0,1148.0,1728.0,257.0,0.0,6199.0,1031.0,0.0,0.1458846153846154,0.032115384615384615,0.9396538461538462,1985.0,0.9279642702713733,48.12140971861419,3.439613526568664,0.8705289672539696,6,0.2,0.74,0.023,0.014,0.2
23107364,2023-08-17,2062BK1,120.3,10.23,12048.0,1653.0,684.0,2529.0,1713.0,282.0,0.0,6359.0,1080.0,369.0,0.1458846153846154,0.032115384615384615,0.9396538461538462,1995.0,0.9216272121280807,52.859517871547304,7.288566243189783,0.858646616540923,6,0.19,0.75,0.024,0.013,0.18
23107360,2023-08-17,2062BK1,0.0,0.0,10227.0,1629.0,778.0,1386.0,1714.0,265.0,0.0,6197.0,988.0,0.0,0.1458846153846154,0.032115384615384615,0.9396538461538462,1979.0,0.0,6197000000000.0,6.278084714544949,0.8660939868616139,6,0.19,0.8,0.024,0.013,0.25
23107343,2023-08-17,1786500D,120.61,10.15,9027.0,3213.0,925.0,2502.0,1847.0,223.0,0.0,6619.0,1051.0,0.0,0.1458846153846154,0.032115384615384615,0.9396538461538462,2070.0,0.9223768736546164,54.87936323642418,2.809523809522935,0.8922705314005351,2,0.21,0.76,0.029,0.015,0.201
23107339,2023-08-17,2062BK1,125.07,9.88,9018.0,3045.0,853.0,3060.0,1869.0,244.0,0.0,6587.0,1048.0,0.0,0.1458846153846154,0.032115384615384615,0.9396538461538462,2113.0,0.926787699140965,52.666506755795425,2.9615763546788303,0.8845243729290655,6,0.21,0.73,0.016,0.016,0.2
23107333,2023-08-17,2062BK1,128.45,10.0,8502.0,1512.0,792.0,3032.0,1175.0,298.0,0.0,6326.0,1047.0,0.0,0.1458846153846154,0.032115384615384615,0.9396538461538462,1473.0,0.9277717587509732,49.24873491592645,5.623015873012154,0.7976917854712847,6,0.2,0.72,0.023,0.016,0.23
23107255,2023-08-17,SEQRFE550D,121.8,10.54,9453.0,4881.0,795.0,0.0,1729.0,274.0,0.0,6097.0,1098.0,0.0,0.1458846153846154,0.032115384615384615,0.9396538461538462,2003.0,0.920356657088406,50.057471263956835,1.9366933005527684,0.8632051922112515,73,0.19,0.73,0.018,0.016,0.21
23107384,2023-08-17,ASP1239,127.68,10.0,9969.0,4809.0,950.0,12.0,1161.0,240.0,0.0,6174.0,1070.0,0.0,0.1458846153846154,0.032115384615384615,0.9396538461538462,1401.0,0.9273678094063963,48.35526315751601,2.0729881472235236,0.8286937901493014,24,0.42,0.73,0.02,0.017,0.25
23207342,2023-08-17,2062BK1,131.54,10.08,10509.0,1002.0,646.0,2803.0,1688.0,287.0,0.0,4597.0,716.0,0.0,0.1458846153846154,0.032115384615384615,0.9396538461538462,1975.0,0.9288236124775539,34.94754447289838,10.488023952085342,0.8546835443033647,6,0.21,0.73,0.029,0.017,0.21
23207344,2023-08-17,2830C20MMNC,122.19,9.58,10944.0,0.0,654.0,3423.0,1728.0,196.0,0.0,6742.0,1229.0,0.0,0.1458846153846154,0.032115384615384615,0.9396538461538462,1924.0,0.927297563930126,55.17636467750899,10944000000000.0,0.8981288981284313,17,0.2,0.73,0.02,0.012,0.21
23307383,2023-08-17,S.TOWER6VAN,129.39,10.0,7989.0,975.0,1590.0,3312.0,5552.0,0.0,618.0,6202.0,1073.0,0.0,0.1458846153846154,0.032115384615384615,0.9396538461538462,6170.0,0.9282588420910521,47.932606847144825,8.19384615383775,0.8998379254455591,67,0.2,1.29,0.02,0.02,0.19
23307381,2023-08-17,S.TOWER6VAN,121.69,10.0,11820.0,2190.0,1492.0,5109.0,5190.0,0.0,752.0,5974.0,1115.0,0.0,0.1458846153846154,0.032115384615384615,0.9396538461538462,5942.0,0.9240640899011007,49.091954967137056,5.397260273970138,0.8734432850890484,67,0.19,1.27,0.033,0.017,0.18
23307378,2023-08-17,S.TOWER6VAN,129.03,10.0,8796.0,471.0,1584.0,4776.0,5130.0,208.0,716.0,6325.0,1090.0,0.0,0.1458846153846154,0.032115384615384615,0.9396538461538462,6054.0,0.9280730777463276,49.01960784275735,18.675159235629142,0.8473736372644785,67,0.19,1.27,0.029,0.016,0.23
23307375,2023-08-17,2062BK1,119.98,12.04,8649.0,1629.0,669.0,3849.0,1761.0,316.0,0.0,5999.0,1017.0,0.0,0.1458846153846154,0.032115384615384615,0.9396538461538462,2077.0,0.9088016967057355,49.99999999958326,5.309392265190111,0.8478574867593415,6,0.22,0.81,0.029,0.016,0.2
23307369,2023-08-17,1786500D,126.48,11.4,8412.0,1626.0,676.0,4194.0,1770.0,278.0,0.0,6237.0,1303.0,0.0,0.1458846153846154,0.032115384615384615,0.9396538461538462,2048.0,0.9173194081743741,49.31214421213384,5.173431734314161,0.864257812499578,2,0.19,0.83,0.033,0.017,0.204
23307365,2023-08-17,2830C20MMNC,127.57,10.44,10458.0,1695.0,685.0,4716.0,1671.0,299.0,0.0,6270.0,1007.0,0.0,0.1458846153846154,0.032115384615384615,0.9396538461538462,1970.0,0.9243533077246262,49.149486556015134,6.169911504421139,0.8482233502533766,17,0.2,0.81,0.033,0.02,0.21
23307353,2023-08-17,2062BK1,125.48,9.55,10836.0,2397.0,748.0,3516.0,1722.0,254.0,0.0,6287.0,1011.0,0.0,0.1458846153846154,0.032115384615384615,0.9396538461538462,1976.0,0.9292749759243927,50.103602167276826,4.52065081351501,0.8714574898781015,6,0.2,0.78,0.033,0.021,0.16
23307338,2023-08-17,2830C20MMNC,126.38,10.1,11364.0,2103.0,754.0,3784.0,1831.0,356.0,0.0,6193.0,1002.0,283.0,0.1458846153846154,0.032115384615384615,0.9396538461538462,2187.0,0.9259964829943876,49.003006804486446,5.403708987158629,0.8372199359849852,17,0.22,0.77,0.032,0.018,0.21
23307334,2023-08-17,2830C20MMNC,116.43,10.0,9834.0,2979.0,608.0,2726.0,1842.0,346.0,0.0,5991.0,1018.0,339.0,0.1458846153846154,0.032115384615384615,0.9396538461538462,2188.0,0.920904848525501,51.45581035771316,3.3011077542788514,0.8418647166358126,17,0.2,0.77,0.027,0.012,0.17
23307331,2023-08-17,2062BK1,125.7,10.0,9000.0,2007.0,809.0,3299.0,1889.0,305.0,0.0,6702.0,1119.0,0.0,0.1458846153846154,0.032115384615384615,0.9396538461538462,2194.0,0.9263080324176397,53.31742243394338,4.484304932733192,0.8609845031901272,6,0.21,0.78,0.034,0.018,0.19
23207395,2023-08-17,S.TOWER6VAN,127.88,16.5,11190.0,5994.0,740.0,805.0,2406.0,0.0,503.0,6741.0,1057.0,464.0,0.1458846153846154,0.032115384615384615,0.9396538461538462,2909.0,0.8857182435178992,52.713481388389795,1.8668668668665553,0.8270883465105442,67,0.19,1.29,0.032,0.019,0.19
23207328,2023-08-17,2062BK1,122.73,10.0,9552.0,1935.0,1606.0,2513.0,2032.0,492.0,0.0,6434.0,1020.0,0.0,0.1458846153846154,0.032115384615384615,0.9396538461538462,2524.0,0.9246590823406565,52.42402020653121,4.936434108524581,0.8050713153721057,6,0.19,0.78,0.02,0.014,0.23
23207389,2023-08-17,S.TOWER6VAN,128.84,16.5,11460.0,1689.0,1600.0,2259.0,4994.0,202.0,1026.0,6768.0,1158.0,176.0,0.1458846153846154,0.032115384615384615,0.9396538461538462,6222.0,0.8864730975582327,52.53027010204494,6.785079928948026,0.8026358084216003,67,0.18,1.4,0.035,0.019,0.24
23207346,2023-08-17,2062BK1,120.16,10.15,10926.0,0.0,652.0,3234.0,1769.0,270.0,0.0,6320.0,1092.0,0.0,0.1458846153846154,0.032115384615384615,0.9396538461538462,2039.0,0.9221088174282702,52.596537948963075,10926000000000.0,0.867582148111394,6,0.2,0.75,0.026,0.013,0.19
23207348,2023-08-17,2830C20MMNC,118.94,9.77,11910.0,1032.0,652.0,3867.0,1775.0,253.0,0.0,6373.0,1086.0,272.0,0.1458846153846154,0.032115384615384615,0.9396538461538462,2028.0,0.9240929220656974,53.58163780012122,11.540697674407422,0.8752465483230398,17,0.19,0.79,0.028,0.012,0.21
23207352,2023-08-17,2062BK1,122.47,0.0,11511.0,0.0,638.0,3421.0,1782.0,263.0,0.0,6175.0,1008.0,0.0,0.1458846153846154,0.032115384615384615,0.9396538461538462,2045.0,0.9999999999918348,50.42051114517498,11511000000000.0,0.8713936430313587,6,0.22,0.82,0.035,0.016,0.23
23207359,2023-08-17,2062BK1,125.41,10.0,11046.0,1626.0,808.0,2576.0,1691.0,273.0,0.0,6237.0,1110.0,319.0,0.1458846153846154,0.032115384615384615,0.9396538461538462,1964.0,0.9261502104650606,49.732876165778386,6.793357933575158,0.8609979633396838,6,0.2,0.76,0.018,0.016,0.2
23207366,2023-08-17,1786500D,122.99,9.47,14991.0,1506.0,693.0,2421.0,1657.0,260.0,0.0,5995.0,1102.0,0.0,0.1458846153846154,0.032115384615384615,0.9396538461538462,1917.0,0.9285067190025026,48.743800308571885,9.95418326692566,0.8643714136667374,2,0.22,0.73,0.025,0.018,0.212
23207368,2023-08-17,1786500D,123.68,12.04,7755.0,1527.0,995.0,4182.0,1691.0,287.0,0.0,6148.0,974.0,356.0,0.1458846153846154,0.032115384615384615,0.9396538461538462,1978.0,0.9112879457639901,49.708926260917615,5.078585461686262,0.8549039433767164,2,0.19,0.7,0.028,0.014,0.176
23207392,2023-08-17,S.TOWER6VAN,126.65,10.0,9570.0,4770.0,811.0,771.0,2433.0,0.0,479.0,6530.0,1285.0,0.0,0.1458846153846154,0.032115384615384615,0.9396538461538462,2912.0,0.926820343937601,51.559415712186656,2.00628930817568,0.8355082417579548,67,0.18,1.3,0.032,0.019,0.22
23207373,2023-08-17,1786500D,127.75,12.4,11817.0,4944.0,613.0,1819.0,1697.0,290.0,0.0,6590.0,2372.0,0.0,0.1458846153846154,0.032115384615384615,0.9396538461538462,1987.0,0.9115233678136888,51.58512720116176,2.3901699029121377,0.8540513336684177,2,0.25,0.7,0.017,0.013,0.18
23207382,2023-08-17,2062BK1,123.23,10.0,9828.0,2907.0,811.0,0.0,1623.0,290.0,0.0,6478.0,1019.0,0.0,0.1458846153846154,0.032115384615384615,0.9396538461538462,1913.0,0.9249418299112441,52.56836809175876,3.3808049535592084,0.8484056455824107,6,0.22,0.75,0.029,0.014,0.21
23207385,2023-08-17,S.TOWER6VAN,126.53,13.25,11073.0,2658.0,795.0,2565.0,2498.0,101.0,510.0,6955.0,1327.0,0.0,0.1458846153846154,0.032115384615384615,0.9396538461538462,3109.0,0.9052081842831221,54.967201453766165,4.1659142212173945,0.8034737857829516,67,0.2,1.33,0.03,0.016,0.21
23207370,2023-08-17,2830C25HMN,124.62,11.07,11001.0,3147.0,602.0,2867.0,1691.0,280.0,0.0,6148.0,980.0,262.0,0.1458846153846154,0.032115384615384615,0.9396538461538462,1971.0,0.9184169798738419,49.333975284470114,3.495710200189547,0.8579401319122993,18,0.24,0.76,0.025,0.014,0.22
23107416,2023-08-18,2062BK1,127.66,10.0,10980.0,2190.0,659.0,3335.0,1779.0,250.0,0.0,6271.0,1073.0,0.0,0.14089655172413795,0.03527586206896551,0.7849655172413793,2029.0,0.9273572570032882,49.12266959071657,5.013698630134697,0.8767865943810366,6,0.2,0.72,0.021,0.021,0.19
23307426,2023-08-18,2062BK1,128.83,0.0,9945.0,1971.0,735.0,6264.0,1756.0,370.0,0.0,5996.0,1007.0,0.0,0.14089655172413795,0.03527586206896551,0.7849655172413793,2126.0,0.9999999999922379,46.54195451333896,5.045662100454061,0.8259642521162625,6,0.2,0.74,0.023,0.026,0.2
23307423,2023-08-18,SEQRFE550D,125.6,10.0,9732.0,1983.0,773.0,3223.0,1847.0,237.0,0.0,6289.0,994.0,304.0,0.14089655172413795,0.03527586206896551,0.7849655172413793,2084.0,0.9262536873088035,50.071656050556754,4.907715582448358,0.8862763915542772,73,0.2,0.81,0.025,0.023,0.2
23307418,2023-08-18,SWR14,130.94,0.0,9915.0,1977.0,713.0,3971.0,1252.0,251.0,0.0,6250.0,1729.0,0.0,0.14089655172413795,0.03527586206896551,0.7849655172413793,1503.0,0.999999999992363,47.73178555026935,5.015174506825991,0.8330006653354405,77,0.13,0.6,0.031,0.021,0.16
23307415,2023-08-18,S.TOWER6VAN,124.71,10.0,10425.0,1992.0,679.0,2873.0,2593.0,193.0,338.0,6169.0,1070.0,0.0,0.14089655172413795,0.03527586206896551,0.7849655172413793,3124.0,0.9257664612803375,49.466762889507926,5.233433734937132,0.8300256081943566,67,0.19,1.25,0.025,0.018,0.18
23307409,2023-08-18,S.TOWER6VAN,130.27,11.0,7542.0,0.0,699.0,3244.0,2586.0,0.0,400.0,6496.0,1093.0,0.0,0.14089655172413795,0.03527586206896551,0.7849655172413793,2986.0,0.9221349189430019,49.86566362132597,7542000000000.0,0.8660415271263008,67,0.2,1.27,0.027,0.014,0.2
23307407,2023-08-18,R34,133.87,0.0,14880.0,0.0,906.0,4166.0,1179.0,346.0,0.0,6007.0,1093.0,0.0,0.14089655172413795,0.03527586206896551,0.7849655172413793,1525.0,0.9999999999925302,44.871890639838114,14880000000000.0,0.7731147540978537,66,0.62,0.75,0.028,0.024,0.2
23307405,2023-08-18,2830C20MMNAK,130.4,0.0,6276.0,261.0,710.0,0.0,1709.0,258.0,0.0,1948.0,648.0,0.0,0.14089655172413795,0.03527586206896551,0.7849655172413793,1967.0,0.9999999999923314,14.938650306633907,24.045977011402123,0.8688357905435339,16,0.2,0.79,0.02,0.015,0.17
23307401,2023-08-18,2062BK1,132.68,10.61,10899.0,1026.0,696.0,2944.0,1801.0,319.0,0.0,6596.0,1299.0,281.0,0.14089655172413795,0.03527586206896551,0.7849655172413793,2120.0,0.925954358287906,49.71359662308024,10.622807017533507,0.8495283018863917,6,0.2,0.75,0.028,0.021,0.21
23307398,2023-08-18,1786500D,127.84,10.1,9498.0,1587.0,669.0,2419.0,2459.0,78.0,390.0,6510.0,1084.0,0.0,0.14089655172413795,0.03527586206896551,0.7849655172413793,2927.0,0.9267797593089259,50.923028785584144,5.984877126650293,0.8401093269556406,2,0.19,1.24,0.028,0.019,0.226
23107451,2023-08-18,EXPORTDSP14,116.38,10.14,9534.0,1536.0,712.0,2110.0,1696.0,254.0,0.0,5688.0,938.0,0.0,0.14089655172413795,0.03527586206896551,0.7849655172413793,1950.0,0.9198545684404058,48.874377040308694,6.207031249995959,0.8697435897431437,55,0.21,0.8,0.018,0.014,0.19
23107448,2023-08-18,2062BK1,127.86,10.5,9975.0,1977.0,988.0,2996.0,1717.0,263.0,0.0,6194.0,1025.0,0.0,0.14089655172413795,0.03527586206896551,0.7849655172413793,1980.0,0.9241110147374666,48.4436101982759,5.045523520483032,0.8671717171712792,6,0.22,0.73,0.02,0.017,0.22
23107445,2023-08-18,2062BK1,127.51,9.54,10047.0,1965.0,827.0,2101.0,1716.0,233.0,0.0,6198.0,1024.0,0.0,0.14089655172413795,0.03527586206896551,0.7849655172413793,1949.0,0.9303903684718687,48.607952317084084,5.1129770992340395,0.8804515135962645,6,0.22,0.81,0.023,0.02,0.21
23107442,2023-08-18,SEQRFE550D,127.11,8.12,9573.0,2511.0,775.0,2000.0,1716.0,268.0,0.0,6188.0,1023.0,0.0,0.14089655172413795,0.03527586206896551,0.7849655172413793,1984.0,0.9399541521782153,48.6822437255237,3.8124253285528424,0.8649193548382738,73,0.2,0.82,0.033,0.026,0.2
23107439,2023-08-18,EXPORTDSP14,122.07,8.5,9003.0,1965.0,799.0,2601.0,1689.0,246.0,0.0,6196.0,1018.0,0.0,0.14089655172413795,0.03527586206896551,0.7849655172413793,1935.0,0.9349008194766417,50.75776193945476,4.581679389310645,0.8728682170538125,55,0.2,0.76,0.034,0.023,0.22
23107432,2023-08-18,2062BK1,124.2,8.61,8619.0,1518.0,820.0,2001.0,1726.0,281.0,0.0,6196.0,1023.0,0.0,0.14089655172413795,0.03527586206896551,0.7849655172413793,2007.0,0.9351705443796765,49.887278582529085,5.677865612644481,0.8599900348774988,6,0.22,0.79,0.025,0.025,0.2
23107430,2023-08-18,EXPORTDSP14,132.52,0.0,10215.0,1986.0,779.0,4791.0,1736.0,271.0,0.0,6201.0,1067.0,0.0,0.14089655172413795,0.03527586206896551,0.7849655172413793,2007.0,0.999999999992454,46.79293691482951,5.143504531719464,0.864972595913869,55,0.2,0.71,0.024,0.025,0.18
23107427,2023-08-18,S.TOWER6VAN,120.31,10.0,8994.0,0.0,793.0,3965.0,2377.0,68.0,478.0,6141.0,1010.0,0.0,0.14089655172413795,0.03527586206896551,0.7849655172413793,2923.0,0.9232599186484287,51.043138558299034,8994000000000.0,0.8132056106736869,67,0.17,1.3,0.027,0.021,0.2
23107424,2023-08-18,S.TOWER6VAN,124.5,10.0,9990.0,3594.0,828.0,1971.0,2438.0,95.0,448.0,6346.0,1044.0,0.0,0.14089655172413795,0.03527586206896551,0.7849655172413793,2981.0,0.9256505576139358,50.97188754979139,2.7796327212012297,0.8178463602815103,67,0.19,1.29,0.02,0.023,0.2
23307429,2023-08-18,SEQRFE550D,124.3,10.0,8730.0,2853.0,779.0,3490.0,1799.0,206.0,0.0,6555.0,1192.0,184.0,0.14089655172413795,0.03527586206896551,0.7849655172413793,2005.0,0.925539836180748,52.73531777914131,3.0599369085162778,0.897256857854914,73,0.2,0.76,0.024,0.03,0.2
23107419,2023-08-18,1786500D,123.89,0.0,10482.0,1989.0,559.0,3236.0,1763.0,275.0,0.0,5970.0,4018.0,0.0,0.14089655172413795,0.03527586206896551,0.7849655172413793,2038.0,0.9999999999919283,48.1879086282332,5.269984917041091,0.8650637880270534,2,0.2,0.83,0.022,0.019,0.218
23107421,2023-08-18,2062BK1,137.2,0.0,9015.0,0.0,537.0,3546.0,1595.0,275.0,0.0,4972.0,825.0,0.0,0.14089655172413795,0.03527586206896551,0.7849655172413793,1870.0,0.9999999999927115,36.23906705512946,9015000000000.0,0.8529411764701321,6,0.18,0.73,0.025,0.028,0.17
23307433,2023-08-18,2062BK1,122.4,8.01,8937.0,2994.0,779.0,2478.0,1725.0,238.0,0.0,6510.0,1117.0,0.0,0.14089655172413795,0.03527586206896551,0.7849655172413793,1963.0,0.9385783298754807,53.18627450936939,2.9849699398787624,0.8787570045843714,6,0.2,0.77,0.021,0.027,0.21
23307436,2023-08-18,SEQRFE550D,122.8,8.5,8886.0,3036.0,859.0,1783.0,1870.0,285.0,0.0,6406.0,1114.0,0.0,0.14089655172413795,0.03527586206896551,0.7849655172413793,2155.0,0.9352627570378121,52.16612377807682,2.9268774703547673,0.8677494199531937,73,0.2,0.76,0.026,0.02,0.2
23207397,2023-08-18,S.TOWER6VAN,125.6,9.21,11265.0,2136.0,748.0,3464.0,2518.0,115.0,520.0,6196.0,1137.0,663.0,0.14089655172413795,0.03527586206896551,0.7849655172413793,3153.0,0.931681625985226,49.33121019069004,5.273876404491913,0.7986045036470667,67,0.19,1.31,0.018,0.017,0.22
23207400,2023-08-18,S.TOWER6VAN,122.19,10.03,10104.0,1866.0,748.0,2250.0,2487.0,121.0,513.0,6197.0,1222.0,371.0,0.14089655172413795,0.03527586206896551,0.7849655172413793,3121.0,0.9241415822044764,50.71609787993521,5.414790996781664,0.7968599807751372,67,0.2,1.34,0.028,0.019,0.26
23207406,2023-08-18,2062BK1,122.53,10.91,10914.0,2070.0,748.0,3255.0,1671.0,297.0,213.0,6290.0,1422.0,376.0,0.14089655172413795,0.03527586206896551,0.7849655172413793,2181.0,0.9182404076669797,51.334367093354,5.272463768113395,0.7661623108662237,6,0.22,0.79,0.018,0.014,0.2
23207410,2023-08-18,2062BK1,120.21,11.03,9927.0,1542.0,602.0,2473.0,1650.0,260.0,0.0,6093.0,1084.0,0.0,0.14089655172413795,0.03527586206896551,0.7849655172413793,1910.0,0.915955501364554,50.68629897636897,6.4377431906573035,0.8638743455492859,6,0.21,0.81,0.027,0.019,0.18
23207420,2023-08-18,SEQRFE550D,125.29,10.0,6867.0,0.0,800.0,3998.0,1664.0,263.0,0.0,5622.0,1160.0,0.0,0.14089655172413795,0.03527586206896551,0.7849655172413793,1927.0,0.9260847069190178,44.87189719814133,6867000000000.0,0.8635184224178186,73,0.19,0.79,0.035,0.025,0.16
23207422,2023-08-18,2062BK1,121.25,4.6,8832.0,0.0,786.0,3938.0,1664.0,270.0,0.0,5757.0,1157.0,0.0,0.14089655172413795,0.03527586206896551,0.7849655172413793,1934.0,0.9634485498532901,47.48041237074243,8832000000000.0,0.8603929679416441,6,0.19,0.75,0.02,0.023,0.2
23207425,2023-08-18,2830C25HMN,120.53,11.75,10161.0,498.0,809.0,3396.0,1694.0,263.0,0.0,5800.0,1329.0,0.0,0.14089655172413795,0.03527586206896551,0.7849655172413793,1957.0,0.9111732688168191,48.120799800480206,20.403614457790354,0.8656106285125879,18,0.19,0.74,0.028,0.026,0.21
23207435,2023-08-18,SAILTOWER6VA,123.2,8.81,10089.0,1575.0,902.0,2769.0,1836.0,0.0,830.0,6601.0,1606.0,0.0,0.14089655172413795,0.03527586206896551,0.7849655172413793,2666.0,0.9332626316117473,53.57954545411055,6.405714285710219,0.6886721680417522,68,0.2,1.3,0.022,0.015,0.25
23207440,2023-08-18,2062BK1,124.83,8.67,10140.0,210.0,696.0,3333.0,1671.0,273.0,0.0,5995.0,1066.0,0.0,0.14089655172413795,0.03527586206896551,0.7849655172413793,1944.0,0.9350561797682768,48.025314427236836,48.28571428548435,0.8595679012341257,6,0.21,0.72,0.026,0.024,0.24
23307434,2023-08-18,EXPORTDSP14,122.59,8.32,8931.0,2706.0,788.0,2346.0,1824.0,200.0,0.0,6322.0,1051.0,0.0,0.14089655172413795,0.03527586206896551,0.7849655172413793,2024.0,0.9364448857922509,51.57027489965274,3.3004434589788247,0.9011857707505428,55,0.18,0.75,0.021,0.025,0.17
23207446,2023-08-18,S.TOWER6VAN,118.76,9.12,8916.0,0.0,690.0,3081.0,2430.0,0.0,479.0,5855.0,1049.0,216.0,0.14089655172413795,0.03527586206896551,0.7849655172413793,2909.0,0.9286831404369043,49.301111484933465,8916000000000.0,0.8353386043310982,67,0.2,1.34,0.039,0.02,0.17
23207449,2023-08-18,1786500D,121.85,8.15,10137.0,0.0,710.0,3327.0,2410.0,0.0,483.0,5925.0,1026.0,0.0,0.14089655172413795,0.03527586206896551,0.7849655172413793,2893.0,0.9373076923004823,48.62535904761079,10137000000000.0,0.8330452817141953,2,0.19,0.98,0.028,0.018,0.162
23207452,2023-08-18,EXPORTDSP14,124.19,0.0,9513.0,1701.0,792.0,1767.0,1664.0,253.0,0.0,6293.0,1084.0,0.0,0.14089655172413795,0.03527586206896551,0.7849655172413793,1917.0,0.9999999999919478,50.672356872125995,5.5925925925893045,0.868022952529542,55,0.2,0.71,0.022,0.016,0.19
23207443,2023-08-18,SEQRFE550D,123.37,10.21,9246.0,1137.0,704.0,2964.0,1671.0,287.0,0.0,6520.0,1226.0,257.0,0.14089655172413795,0.03527586206896551,0.7849655172413793,1958.0,0.9235664021490975,52.84915295409865,8.131926121364879,0.8534218590394007,73,0.21,0.74,0.027,0.028,0.22
23307441,2023-08-18,S.TOWER6VAN,128.1,16.5,9003.0,2151.0,831.0,2683.0,2638.0,0.0,301.0,6395.0,1116.0,0.0,0.14089655172413795,0.03527586206896551,0.7849655172413793,2939.0,0.8858921161764461,49.92193598712005,4.185495118547566,0.8975842123168093,67,0.19,1.28,0.026,0.025,0.19
23307444,2023-08-18,EXPORTDSP14,128.9,10.0,8916.0,2589.0,823.0,2025.0,1731.0,271.0,0.0,6480.0,1079.0,0.0,0.14089655172413795,0.03527586206896551,0.7849655172413793,2002.0,0.9280057595325558,50.271528316134436,3.4438006952478006,0.8646353646349327,55,0.2,0.76,0.026,0.025,0.21
23307447,2023-08-18,EXPORTDSP14,123.41,10.08,9249.0,2124.0,807.0,3003.0,1761.0,224.0,0.0,6425.0,1155.0,0.0,0.14089655172413795,0.03527586206896551,0.7849655172413793,1985.0,0.9244887257403215,52.062231585349146,4.354519774009249,0.8871536523925002,55,0.2,0.76,0.025,0.023,0.25
23307450,2023-08-18,SEQRFE550D,118.2,18.0,8763.0,2163.0,746.0,2412.0,1793.0,248.0,0.0,6328.0,1057.0,0.0,0.14089655172413795,0.03527586206896551,0.7849655172413793,2041.0,0.8678414096852582,53.536379018159586,4.051317614422538,0.8784909358153462,73,0.19,0.83,0.023,0.018,0.19
23307438,2023-08-18,SAILTOWER6VA,129.92,8.23,8958.0,2328.0,748.0,2065.0,1898.0,0.0,698.0,6330.0,1055.0,0.0,0.14089655172413795,0.03527586206896551,0.7849655172413793,2596.0,0.9404270720163561,48.72229064001908,3.847938144328244,0.7311248073957122,68,0.2,1.3,0.03,0.013,0.24
23107486,2023-08-19,EXPORTDSP14,125.26,10.11,3183.0,3270.0,647.0,783.0,1740.0,315.0,0.0,6035.0,1062.0,0.0,0.13260714285714287,0.03275,0.8048214285714286,2055.0,0.9253158011307875,48.1797860446417,0.9733944954125464,0.8467153284667412,55,0.2,0.67,0.017,0.015,0.22
23107476,2023-08-19,2062BK1,117.75,10.0,15933.0,5871.0,506.0,2456.0,1695.0,294.0,0.0,6089.0,1102.0,0.0,0.13260714285714287,0.03275,0.8048214285714286,1989.0,0.9217221134957203,51.71125265348865,2.7138477261109326,0.8521870286571884,6,0.22,0.78,0.017,0.02,0.19
23107474,2023-08-19,2062BK1,128.53,9.47,10428.0,1425.0,830.0,1965.0,1729.0,277.0,0.0,6399.0,1190.0,0.0,0.13260714285714287,0.03275,0.8048214285714286,2006.0,0.9313768115874539,49.78604216875605,7.31789473683697,0.8619142572278854,6,0.2,0.72,0.024,0.021,0.23
23107454,2023-08-19,2062BK1,116.6,7.27,8439.0,2025.0,804.0,1046.0,1704.0,290.0,0.0,5771.0,953.0,0.0,0.13260714285714287,0.03275,0.8048214285714286,1994.0,0.9413094373057131,49.493996569043794,4.167407407405349,0.8545636910727911,6,0.21,0.74,0.018,0.017,0.2
23107467,2023-08-19,2062BK1,125.67,5.47,9288.0,1560.0,792.0,1578.0,1745.0,273.0,0.0,5965.0,989.0,0.0,0.13260714285714287,0.03275,0.8048214285714286,2018.0,0.9582888516016601,47.46558446687781,5.9538461538423375,0.8647175421204834,6,0.2,0.81,0.02,0.02,0.23
23107464,2023-08-19,2062BK1,124.85,8.84,9222.0,2772.0,692.0,1983.0,1811.0,321.0,0.0,5758.0,950.0,354.0,0.13260714285714287,0.03275,0.8048214285714286,2132.0,0.9338768793407595,46.119343211484825,3.3268398268386266,0.8494371482172376,6,0.19,0.87,0.023,0.019,0.24
23107459,2023-08-19,2830C20HMNAK,123.38,10.0,6579.0,2109.0,694.0,2170.0,2501.0,85.0,508.0,5595.0,922.0,356.0,0.13260714285714287,0.03275,0.8048214285714286,3094.0,0.9250262408087793,45.34770627293445,3.119487908960114,0.8083387201031648,15,0.22,1.3,0.017,0.016,0.21
23107456,2023-08-19,SEQRFE550D,119.25,16.5,9084.0,2145.0,680.0,2021.0,1716.0,258.0,0.0,510.0,1749.0,0.0,0.13260714285714287,0.03275,0.8048214285714286,1974.0,0.8784530386675621,4.276729559712564,4.234965034963061,0.869300911853663,73,0.2,0.84,0.017,0.014,0.19
23107495,2023-08-19,2062BK1,125.21,10.21,10869.0,1542.0,813.0,2064.0,1689.0,217.0,0.0,6199.0,1076.0,298.0,0.13260714285714287,0.03275,0.8048214285714286,1906.0,0.9246049327948266,49.508825173312765,7.048638132291149,0.8861490031474889,6,0.22,0.82,0.02,0.016,0.2
23107497,2023-08-19,2062BK1,123.9,11.54,11316.0,1335.0,656.0,2445.0,1734.0,172.0,0.0,5770.0,1056.0,378.0,0.13260714285714287,0.03275,0.8048214285714286,1906.0,0.9147962197215388,46.56981436604867,8.476404494375673,0.9097586568725552,6,0.22,0.75,0.016,0.016,0.16
23107500,2023-08-19,EXPORTDSP14,126.38,0.0,10467.0,1644.0,812.0,3855.0,1699.0,383.0,0.0,6052.0,1001.0,0.0,0.13260714285714287,0.03275,0.8048214285714286,2082.0,0.9999999999920873,47.88732394328306,6.366788321164011,0.8160422670505206,55,0.21,0.7,0.016,0.012,0.18
23107488,2023-08-19,2062BK1,124.63,10.21,9690.0,3324.0,679.0,494.0,1718.0,281.0,0.0,5995.0,1070.0,0.0,0.13260714285714287,0.03275,0.8048214285714286,1999.0,0.9242806288866487,48.1023830534534,2.9151624548727693,0.8594297148569988,6,0.2,0.75,0.017,0.017,0.22
23107470,2023-08-19,SEQRFE550D,128.69,10.1,10113.0,2121.0,624.0,2195.0,1721.0,253.0,0.0,501.0,7064.0,0.0,0.13260714285714287,0.03275,0.8048214285714286,1974.0,0.927228186462085,3.893076385081257,4.7680339462495205,0.8718338399185046,73,0.2,0.78,0.017,0.016,0.21
23207465,2023-08-19,SEQRFE550D,121.11,8.86,9573.0,1878.0,797.0,887.0,1650.0,263.0,0.0,6390.0,1027.0,278.0,0.13260714285714287,0.03275,0.8048214285714286,1913.0,0.931830422398001,52.761951944077595,5.097444089454155,0.8625196027177927,73,0.19,0.74,0.022,0.02,0.23
23107503,2023-08-19,EXPORTDSP14,121.69,0.0,10242.0,1551.0,807.0,3162.0,1699.0,179.0,0.0,6097.0,1010.0,0.0,0.13260714285714287,0.03275,0.8048214285714286,1878.0,0.9999999999917824,50.1027200258846,6.603481624753963,0.9046858359952584,55,0.21,0.75,0.021,0.015,0.23
23207493,2023-08-19,SEQRFE550D,129.58,0.0,10374.0,1719.0,957.0,2786.0,1677.0,176.0,219.0,6296.0,1163.0,269.0,0.13260714285714287,0.03275,0.8048214285714286,2072.0,0.9999999999922828,48.58774502200503,6.034904013958095,0.8093629343625437,73,0.22,0.82,0.015,0.014,0.17
23207483,2023-08-19,SEQRFE550D,128.19,0.0,10041.0,4422.0,748.0,1665.0,1657.0,283.0,213.0,6089.0,1230.0,0.0,0.13260714285714287,0.03275,0.8048214285714286,2153.0,0.9999999999921991,47.499804976616744,2.270691994572078,0.7696237807706597,73,0.21,0.78,0.022,0.017,0.2
23207481,2023-08-19,EXPORTDSP14,127.3,12.42,9264.0,4173.0,646.0,0.0,1711.0,300.0,0.0,6507.0,1124.0,0.0,0.13260714285714287,0.03275,0.8048214285714286,2011.0,0.9111079301394854,51.1154752549009,2.2199856218542484,0.8508204873193184,55,0.21,0.74,0.018,0.018,0.22
23207479,2023-08-19,2062BK1,122.54,12.34,9336.0,3180.0,654.0,0.0,1718.0,293.0,0.0,2064.0,1544.0,0.0,0.13260714285714287,0.03275,0.8048214285714286,2011.0,0.9085112692696583,16.843479679967,2.9358490566028506,0.8543013426151893,6,0.21,0.8,0.018,0.012,0.2
23207477,2023-08-19,2062BK1,124.6,10.0,9360.0,4977.0,638.0,0.0,1694.0,260.0,0.0,6650.0,1164.0,0.0,0.13260714285714287,0.03275,0.8048214285714286,1954.0,0.9257057949411167,53.370786516425596,1.8806509945746672,0.866939611053804,6,0.2,0.77,0.025,0.018,0.2
23207473,2023-08-19,EXPORTDSP14,128.2,10.3,9420.0,6972.0,657.0,0.0,1704.0,260.0,0.0,6907.0,1199.0,0.0,0.13260714285714287,0.03275,0.8048214285714286,1964.0,0.9256317689463853,53.87675506978256,1.3511187607571211,0.8676171079425318,55,0.2,0.7,0.029,0.018,0.21
23207485,2023-08-19,SEQRFE550D,127.54,9.76,9228.0,4362.0,754.0,219.0,1664.0,287.0,213.0,6498.0,1083.0,608.0,0.13260714285714287,0.03275,0.8048214285714286,2164.0,0.9289147851352593,50.94872196917869,2.1155433287477954,0.7689463955634155,73,0.2,0.75,0.018,0.017,0.2
23207471,2023-08-19,2062BK1,124.45,11.65,9555.0,4716.0,655.0,0.0,1708.0,257.0,0.0,6498.0,1133.0,0.0,0.13260714285714287,0.03275,0.8048214285714286,1965.0,0.9144011755994534,52.21374045759571,2.026081424935957,0.8692111959283109,6,0.21,0.78,0.022,0.017,0.22
23207455,2023-08-19,S.TOWER6VAN,123.67,12.46,10071.0,1404.0,803.0,3449.0,2420.0,0.0,435.0,6292.0,1146.0,0.0,0.13260714285714287,0.03275,0.8048214285714286,2855.0,0.9084698449944285,50.877334842315214,7.173076923071814,0.8476357267947995,67,0.2,1.31,0.032,0.021,0.23
23207458,2023-08-19,EXPORTDSP14,122.27,9.66,9486.0,1554.0,795.0,1551.0,1644.0,246.0,0.0,6302.0,1326.0,0.0,0.13260714285714287,0.03275,0.8048214285714286,1890.0,0.9267793526800062,51.54167007400391,6.104247104243176,0.8698412698408096,55,0.2,0.85,0.022,0.022,0.21
23207461,2023-08-19,2062BK1,123.4,18.0,9627.0,2085.0,809.0,1092.0,1650.0,324.0,0.0,6399.0,1118.0,0.0,0.13260714285714287,0.03275,0.8048214285714286,1974.0,0.8727015558637009,51.85575364625724,4.617266187048145,0.8358662613977529,6,0.22,0.75,0.023,0.018,0.16
23207468,2023-08-19,2062BK1,127.28,4.76,9966.0,3984.0,646.0,241.0,1694.0,260.0,0.0,6502.0,1074.0,0.0,0.13260714285714287,0.03275,0.8048214285714286,1954.0,0.9639503180781284,51.08422375824101,2.501506024095758,0.866939611053804,6,0.22,0.79,0.031,0.023,0.21
23107506,2023-08-19,2062BK1,123.55,10.2,9588.0,1506.0,785.0,2472.0,1685.0,261.0,0.0,6093.0,1008.0,0.0,0.13260714285714287,0.03275,0.8048214285714286,1946.0,0.923738317750103,49.31606636949157,6.3665338645376055,0.8658787255905108,6,0.22,0.76,0.018,0.015,0.19
23207491,2023-08-19,1786500D,115.97,10.92,9522.0,1485.0,754.0,2435.0,1664.0,335.0,216.0,6248.0,1218.0,619.0,0.13260714285714287,0.03275,0.8048214285714286,2215.0,0.9139412089139101,53.87600241395295,6.412121212116895,0.7512415349883742,2,0.23,1.07,0.016,0.015,0.213
23307496,2023-08-19,2062BK1,122.1,11.66,9117.0,3042.0,812.0,0.0,1671.0,319.0,0.0,6571.0,1170.0,0.0,0.13260714285714287,0.03275,0.8048214285714286,1990.0,0.9128289473615968,53.81654381610306,2.997041420117358,0.8396984924618897,6,0.22,0.74,0.02,0.019,0.22
23207499,2023-08-19,2830C20MMNAK,124.41,12.99,10134.0,1740.0,734.0,2504.0,1661.0,263.0,0.0,6193.0,972.0,0.0,0.13260714285714287,0.03275,0.8048214285714286,1924.0,0.9054585152772529,49.778956675108276,5.824137931031135,0.8633056133051646,16,0.19,0.68,0.019,0.015,0.17
23207505,2023-08-19,EXPORTDSP14,121.16,9.85,9882.0,2307.0,696.0,1823.0,2015.0,0.0,0.0,6327.0,1596.0,0.0,0.13260714285714287,0.03275,0.8048214285714286,2015.0,0.9248148996189237,52.22020468758485,4.283485045511798,0.9999999999995037,55,0.21,0.76,0.018,0.014,0.19
23207502,2023-08-19,2062BK1,114.93,12.98,10896.0,1809.0,759.0,3310.0,1657.0,273.0,233.0,5534.0,930.0,0.0,0.13260714285714287,0.03275,0.8048214285714286,2163.0,0.8985223985544638,48.151048463863646,6.0232172470945144,0.766065649560441,6,0.21,0.75,0.022,0.015,0.19
23307498,2023-08-19,EXPORTDSP14,122.74,10.21,9171.0,1902.0,774.0,2040.0,1637.0,200.0,0.0,6709.0,1115.0,0.0,0.13260714285714287,0.03275,0.8048214285714286,1837.0,0.9232042121028718,54.660257454337135,4.8217665615116605,0.8911268372341365,55,0.21,0.71,0.022,0.02,0.22
23307453,2023-08-19,2062BK1,119.71,5.34,9216.0,1671.0,749.0,1293.0,1734.0,286.0,0.0,6400.0,1147.0,0.0,0.13260714285714287,0.03275,0.8048214285714286,2020.0,0.9572970811598777,53.462534457827566,5.515260323156484,0.8584158415837334,6,0.2,0.77,0.024,0.016,0.24
23307457,2023-08-19,S.TOWER6VAN,124.98,5.45,9237.0,2391.0,732.0,1392.0,2438.0,44.0,390.0,6192.0,1105.0,0.0,0.13260714285714287,0.03275,0.8048214285714286,2872.0,0.9582151345475871,49.54392702792811,3.8632371392706553,0.8488857938715707,67,0.2,1.37,0.027,0.018,0.23
23307460,2023-08-19,1786500D,132.56,16.5,9219.0,1545.0,765.0,1261.0,1778.0,306.0,0.0,6310.0,1087.0,673.0,0.13260714285714287,0.03275,0.8048214285714286,2084.0,0.8893063195968784,47.601086300184065,5.9669902912582735,0.85316698656389,2,0.18,0.77,0.018,0.018,0.208
23307466,2023-08-19,1786500D,128.25,8.16,9618.0,3153.0,675.0,78.0,2438.0,61.0,426.0,6597.0,1100.0,284.0,0.13260714285714287,0.03275,0.8048214285714286,2925.0,0.9401803386779549,51.438596490826995,3.0504281636526955,0.8335042735039886,2,0.2,1.33,0.024,0.019,0.175
23207489,2023-08-19,SEQRFE550D,120.01,9.68,9441.0,3207.0,952.0,263.0,1677.0,280.0,219.0,6299.0,1062.0,273.0,0.13260714285714287,0.03275,0.8048214285714286,2176.0,0.9253604749716605,52.487292725168835,2.9438727782965564,0.7706801470584693,73,0.21,0.78,0.024,0.015,0.21
23307472,2023-08-19,2062BK1,120.13,0.0,6777.0,2484.0,682.0,0.0,1766.0,220.0,0.0,6596.0,1058.0,0.0,0.13260714285714287,0.03275,0.8048214285714286,1986.0,0.9999999999916757,54.907183883668466,2.728260869564119,0.8892245720035804,6,0.19,0.73,0.019,0.02,0.21
23307490,2023-08-19,EXPORTDSP14,118.66,8.91,9399.0,3384.0,757.0,693.0,1881.0,177.0,0.0,6545.0,1091.0,0.0,0.13260714285714287,0.03275,0.8048214285714286,2058.0,0.9301559927809817,55.15759312274433,2.7774822695027255,0.9139941690957658,55,0.21,0.78,0.023,0.015,0.24
23307469,2023-08-19,SEQRFE550D,114.78,0.0,11865.0,4203.0,707.0,0.0,1797.0,325.0,0.0,5354.0,910.0,0.0,0.13260714285714287,0.03275,0.8048214285714286,2122.0,0.9999999999912876,46.64575710013377,2.8229835831542176,0.8468426013191108,73,0.21,0.78,0.023,0.019,0.2
23307487,2023-08-19,2062BK1,121.72,10.02,9195.0,2733.0,887.0,0.0,1756.0,292.0,0.0,6474.0,1212.0,0.0,0.13260714285714287,0.03275,0.8048214285714286,2048.0,0.9239410960913622,53.187643772155866,3.364434687155739,0.8574218749995813,6,0.21,0.75,0.023,0.016,0.2
23307484,2023-08-19,EXPORTDSP14,127.19,9.27,9753.0,4041.0,768.0,0.0,1754.0,142.0,0.0,6534.0,1789.0,0.0,0.13260714285714287,0.03275,0.8048214285714286,1896.0,0.9320680052694411,51.371963204250555,2.4135115070521125,0.9251054852315795,55,0.2,0.7,0.02,0.02,0.2
23307494,2023-08-19,EXPORTDSP14,120.35,9.86,9009.0,3144.0,845.0,0.0,1633.0,247.0,0.0,6469.0,1075.0,0.0,0.13260714285714287,0.03275,0.8048214285714286,1880.0,0.9242761692579352,53.75155795551515,2.865458015266264,0.8686170212761337,55,0.22,0.76,0.022,0.019,0.22
23307480,2023-08-19,SEQRFE550D,128.3,10.0,10005.0,3306.0,630.0,0.0,1689.0,176.0,0.0,6528.0,1083.0,0.0,0.13260714285714287,0.03275,0.8048214285714286,1865.0,0.9276934200945215,50.88074824590116,3.026315789472769,0.9056300268091659,73,0.2,0.78,0.032,0.02,0.2
23307478,2023-08-19,SEQRFE550D,124.6,10.0,8367.0,2163.0,688.0,0.0,1703.0,302.0,0.0,6571.0,1068.0,0.0,0.13260714285714287,0.03275,0.8048214285714286,2005.0,0.9257057949411167,52.736757623974825,3.8682385575571576,0.8493765586030676,73,0.2,0.79,0.023,0.02,0.23
23307475,2023-08-19,EXPORTDSP14,137.2,0.0,7587.0,3462.0,729.0,0.0,1746.0,319.0,0.0,5103.0,839.0,0.0,0.13260714285714287,0.03275,0.8048214285714286,2065.0,0.9999999999927115,37.19387755074932,2.1915077989595058,0.845520581113392,55,0.22,0.78,0.02,0.018,0.19
23307482,2023-08-19,2062BK1,126.3,10.0,7980.0,3078.0,1058.0,0.0,1973.0,322.0,0.0,6618.0,1103.0,0.0,0.13260714285714287,0.03275,0.8048214285714286,2295.0,0.9266324284598193,52.39904988082028,2.59259259259175,0.8596949891063792,6,0.2,0.85,0.028,0.012,0.26
23207554,2023-08-20,2062BK1,124.03,9.67,9675.0,1017.0,751.0,1051.0,1691.0,280.0,0.0,6595.0,1168.0,0.0,0.13061111111111112,0.034888888888888886,0.8140000000000001,1971.0,0.9276738967769061,53.17261952710495,9.513274336273831,0.8579401319122993,6,0.22,0.73,0.02,0.018,0.22
23207509,2023-08-20,2062BK1,110.41,9.26,11334.0,2973.0,759.0,2844.0,1674.0,314.0,189.0,6007.0,1011.0,564.0,0.13061111111111112,0.034888888888888886,0.8140000000000001,2177.0,0.9226205398101226,54.406303776339044,3.812310797173289,0.7689480937065829,6,0.22,0.79,0.025,0.016,0.2
23207515,2023-08-20,2062ACUK1,123.33,9.66,9378.0,1500.0,762.0,1863.0,1681.0,280.0,179.0,6147.0,1028.0,0.0,0.13061111111111112,0.034888888888888886,0.8140000000000001,2140.0,0.9273629596140509,49.84188761818015,6.2519999999958324,0.7855140186912217,5,0.21,0.76,0.022,0.02,0.22
23207519,2023-08-20,SEQRFE550D,119.36,10.21,10116.0,2283.0,745.0,1781.0,1664.0,277.0,176.0,5870.0,984.0,515.0,0.13061111111111112,0.034888888888888886,0.8140000000000001,2117.0,0.921200895261857,49.17895442318047,4.43101182654208,0.7860179499287737,73,0.2,0.79,0.02,0.018,0.19
23207522,2023-08-20,1786500D,128.59,8.87,8736.0,1008.0,795.0,2312.0,1671.0,270.0,0.0,6350.0,1896.0,0.0,0.13061111111111112,0.034888888888888886,0.8140000000000001,1941.0,0.9354721373422417,49.38175596819829,8.666666666658069,0.860896445130932,2,0.21,0.69,0.033,0.022,0.218
23207525,2023-08-20,SEQRFE550D,123.79,9.49,8913.0,1017.0,822.0,2629.0,1715.0,267.0,0.0,6233.0,1025.0,0.0,0.13061111111111112,0.034888888888888886,0.8140000000000001,1982.0,0.9287965186004743,50.35140156676346,8.764011799401413,0.8652875882942153,73,0.22,0.74,0.022,0.016,0.21
23207527,2023-08-20,SEQRFE550D,120.01,7.26,8127.0,1071.0,770.0,2717.0,1718.0,267.0,0.0,6054.0,971.0,0.0,0.13061111111111112,0.034888888888888886,0.8140000000000001,1985.0,0.9429559204766013,50.44579618323101,7.588235294110562,0.8654911838786572,73,0.22,0.78,0.024,0.022,0.25
23207544,2023-08-20,2062BK1,125.82,10.11,8247.0,1644.0,759.0,1827.0,1701.0,280.0,0.0,6706.0,2159.0,367.0,0.13061111111111112,0.034888888888888886,0.8140000000000001,1981.0,0.9256234826680966,53.29836273999922,5.016423357661182,0.858657243815821,6,0.21,0.75,0.019,0.016,0.18
23207552,2023-08-20,S.TOWER6VAN,123.8,10.06,9933.0,1617.0,1508.0,2019.0,4834.0,202.0,864.0,6605.0,1833.0,0.0,0.13061111111111112,0.034888888888888886,0.8140000000000001,5900.0,0.924846854916145,53.352180936564196,6.142857142853344,0.8193220338981662,67,0.2,1.25,0.028,0.019,0.22
23207512,2023-08-20,SEQRFE550D,113.95,10.21,10806.0,2178.0,745.0,2132.0,1674.0,260.0,229.0,6227.0,1034.0,564.0,0.13061111111111112,0.034888888888888886,0.8140000000000001,2163.0,0.9177673968998247,54.64677490079292,4.961432506884774,0.7739251040218336,73,0.21,0.81,0.019,0.013,0.2
23107534,2023-08-20,2062ACUK1,122.55,9.6,11004.0,2571.0,696.0,2631.0,1736.0,294.0,0.0,6070.0,997.0,0.0,0.13061111111111112,0.034888888888888886,0.8140000000000001,2030.0,0.9273552780860587,49.530803753165806,4.280046674444076,0.8551724137926822,5,0.2,0.76,0.018,0.019,0.18
23107508,2023-08-20,2062BK1,121.55,10.21,9855.0,1560.0,820.0,2497.0,1685.0,306.0,0.0,6097.0,1010.0,0.0,0.13061111111111112,0.034888888888888886,0.8140000000000001,1991.0,0.9225106253724765,50.16042780707396,6.317307692303642,0.8463083877444267,6,0.21,0.79,0.021,0.017,0.21
23107550,2023-08-20,2062BK1,124.7,10.26,9174.0,2007.0,800.0,2775.0,1716.0,298.0,0.0,6210.0,1390.0,0.0,0.13061111111111112,0.034888888888888886,0.8140000000000001,2014.0,0.9239774748005041,49.799518844829194,4.571001494766033,0.8520357497513148,6,0.21,0.75,0.022,0.027,0.21
23107548,2023-08-20,SEQRFE550D,121.62,8.53,8136.0,2178.0,780.0,1922.0,1713.0,305.0,0.0,6234.0,1399.0,0.0,0.13061111111111112,0.034888888888888886,0.8140000000000001,2018.0,0.9344602381795278,51.258016773135516,3.7355371900809295,0.8488602576804515,73,0.21,0.81,0.015,0.02,0.21
23107542,2023-08-20,2062BK1,125.87,11.46,9249.0,2001.0,782.0,2769.0,1729.0,254.0,0.0,6362.0,1610.0,0.0,0.13061111111111112,0.034888888888888886,0.8140000000000001,1983.0,0.9165513725994572,50.54421228211214,4.622188905544917,0.871911245587054,6,0.21,0.76,0.019,0.02,0.2
23107540,2023-08-20,SEQRFE550D,126.93,9.47,9285.0,2145.0,790.0,2987.0,1716.0,308.0,0.0,6063.0,1513.0,0.0,0.13061111111111112,0.034888888888888886,0.8140000000000001,2024.0,0.9305718475005091,47.766485464052884,4.32867132866931,0.8478260869561028,73,0.2,0.81,0.017,0.018,0.2
23107536,2023-08-20,SEQRFE550D,119.31,9.49,6486.0,1005.0,815.0,2187.0,1709.0,288.0,0.0,5743.0,963.0,271.0,0.13061111111111112,0.034888888888888886,0.8140000000000001,1997.0,0.9263198757692056,48.13511021667811,6.453731343277161,0.8557836755128414,73,0.21,0.74,0.021,0.02,0.22
23107532,2023-08-20,2062ACUK1,121.97,6.81,8403.0,2403.0,707.0,3231.0,1698.0,307.0,0.0,6428.0,1140.0,0.0,0.13061111111111112,0.034888888888888886,0.8140000000000001,2005.0,0.947119117868092,52.70148397103631,3.496878901371828,0.846882793017034,5,0.22,0.78,0.019,0.018,0.202
23107530,2023-08-20,SEQRFE550D,122.68,10.08,7980.0,1395.0,782.0,2424.0,1719.0,257.0,0.0,6400.0,1082.0,0.0,0.13061111111111112,0.034888888888888886,0.8140000000000001,1976.0,0.9240735161123526,52.16824258190277,5.720430107522781,0.8699392712546204,73,0.22,0.76,0.02,0.018,0.23
23107528,2023-08-20,2062ACUK1,121.24,9.49,7983.0,783.0,785.0,963.0,1712.0,268.0,0.0,5808.0,999.0,0.0,0.13061111111111112,0.034888888888888886,0.8140000000000001,1980.0,0.9274076340478284,47.904981853778416,10.195402298837553,0.864646464646028,5,0.19,0.76,0.02,0.018,0.184
23107523,2023-08-20,C20MMNATLT,124.31,9.85,8916.0,2673.0,531.0,2898.0,1705.0,308.0,0.0,6101.0,1077.0,0.0,0.13061111111111112,0.034888888888888886,0.8140000000000001,2013.0,0.926580202736087,49.078915613795516,3.335578002243421,0.846994535518705,41,0.22,0.74,0.017,0.016,0.23
