Repository: SiddharthKumar268/FerroMind

# FerroMind
*Ferro-Alloy Optimisation using Machine Learning*
**SAIL Durgapur Steel Plant | Steel Melting Shop**
Intern: Siddharth Kumar | FY 2023-24 to FY 2025-26

---

## Quick Start

```bash

# 2. Place raw Excel files in data/raw/

## Dataset

| | |
|---|---|
| Total heats after cleaning | 47,421 |
| Training set | 37,936 heats (Apr 2023 – Jun 2025) |
| Test set | 9,485 heats (Jun 2025 – Dec 2025) |
| Input features | 21 (16 raw + 5 engineered) |
| Target variables | Mn, Si, C, S, P |
| BOF grades | 76 distinct grades |
| Split method | Chronological 80/20 — no shuffle, no leakage |

---

File: data/processed/sms_train_slag.csv (part 43 of 74)
Heat_Number,Date,BOF Grade Code,Hot Metal Addn. Weight,Scrap Addn. Weight,Lime Into Converter,Dolomite Into Converter,Lime Into Ladle,Iron Ore Into Converter,SIMN Into Ladle,FESI Into Ladle,FEMN Into Ladle,Measered O2 Mainblow II,Duration of Mainblow I/II,Measered O2 2nd Blow,HM_P,HM_S,HM_Si,Total_FA_Ladle,HM_Ratio,O2_per_ton_HM,Lime_Dolo_Ratio,SiMn_FA_Fraction,Grade_Encoded,C,Mn,P,S,Si,FeO,CaO,SiO2,Al2O3,MnO,MgO,P2O5,Basicity,Slag_SP_Index
24305561,2024-07-17,2062BK1,123.23,10.0,9150.0,1986.0,809.0,4116.0,1618.0,275.0,0.0,6175.0,1041.0,371.0,0.1198275862068965,0.031551724137931,0.8797931034482759,1893.0,0.924941829911244,50.1095512452316,4.6072507552846895,0.8547279450602986,6,0.19,0.74,0.019,0.018,0.2,19.0,47.25,14.78,0.77,1.14,4.81,1.73,3.1966714024761522,1.398715254136941
24305541,2024-07-17,1786500D,129.85,10.94,10434.0,2523.0,801.0,4062.0,1657.0,217.0,0.0,6663.0,1125.0,0.0,0.1198275862068965,0.031551724137931,0.8797931034482759,1874.0,0.9222956175799256,51.313053522900944,4.135552913196934,0.8842049092844801,2,0.2,0.73,0.02,0.023,0.204,2.36,42.14,26.07,4.19,2.16,8.89,0.0,1.616355337348011,1.4821849389750623
24305520,2024-07-17,S.TOWER6VAN,135.57,11.85,9762.0,1869.0,699.0,3344.0,2519.0,102.0,522.0,6591.0,1352.0,0.0,0.1198275862068965,0.031551724137931,0.8797931034482759,3143.0,0.9196174196111816,48.616950652440686,5.223113964684204,0.8014635698374797,67,0.182,1.305,0.024,0.029,0.225,19.96,49.01,15.35,0.59,1.19,6.91,2.14,3.1926258875643283,1.3879527625952253
24305517,2024-07-17,S.TOWER6VAN,123.52,12.17,9282.0,1911.0,707.0,3030.0,2522.0,104.0,546.0,6598.0,1482.0,0.0,0.1198275862068965,0.031551724137931,0.8797931034482759,3172.0,0.9103102660408998,53.41645077676962,4.857142857140316,0.7950819672128641,67,0.166,1.334,0.021,0.023,0.243,22.58,49.81,16.42,0.81,1.11,5.51,2.42,3.033311004201936,1.277146739827184
24305539,2024-07-17,S.TOWER6VAN,122.4,11.86,9951.0,3030.0,823.0,3508.0,2423.0,58.0,396.0,6395.0,1078.0,0.0,0.1198275862068965,0.031551724137931,0.8797931034482759,2877.0,0.9116639356404614,52.24673202571694,3.2841584158405004,0.8421967327073889,67,0.185,1.285,0.024,0.024,0.241,2.43,42.47,26.18,4.22,2.17,8.96,0.0,1.6221687483289406,1.4843941141518995
24105512,2024-07-17,S.TOWER6VAN,119.14,12.32,9978.0,0.0,797.0,3058.0,2537.0,135.0,517.0,6037.0,1107.0,0.0,0.1198275862068965,0.031551724137931,0.8797931034482759,3189.0,0.906283280078303,50.67147893192318,9978000000000.0,0.7955471934773297,67,0.198,1.292,0.023,0.022,0.21,19.17,50.88,16.26,0.93,1.09,5.41,2.03,3.128958858618781,1.4360305946769776
24105568,2024-07-17,S.TOWER6VAN,134.07,10.0,10869.0,2550.0,838.0,6026.0,2477.0,95.0,467.0,6445.0,1014.0,0.0,0.1198275862068965,0.031551724137931,0.8797931034482759,3039.0,0.930589296863118,48.071902737017446,4.262352941174799,0.8150707469559674,67,0.19,1.3,0.025,0.019,0.23,2.49,35.62,20.96,5.24,2.32,5.58,0.0,1.699346405228758,1.518911773485139
24305534,2024-07-17,S.TOWER6VAN,122.5,11.88,10416.0,2547.0,817.0,4515.0,2406.0,58.0,402.0,6495.0,1148.0,0.0,0.1198275862068965,0.031551724137931,0.8797931034482759,2866.0,0.9115939871936928,53.02040816283248,4.089517078914767,0.8394975575712353,67,0.17,1.27,0.021,0.025,0.23,18.77,43.41,15.37,0.75,1.13,5.28,1.9,2.824149372194392,1.271491754781641
24105538,2024-07-17,S.TOWER6VAN,124.58,11.8,9030.0,3696.0,910.0,3676.0,2531.0,88.0,518.0,6784.0,1059.0,0.0,0.1198275862068965,0.031551724137931,0.8797931034482759,3137.0,0.9134770494140384,54.45496869437747,2.443181818181157,0.8068218042713399,67,0.172,1.307,0.033,0.024,0.216,18.4,42.87,15.46,0.77,1.12,5.19,1.91,2.772783131750857,1.2660582971560201
24305546,2024-07-17,1786500D,128.13,10.0,14196.0,1275.0,806.0,2733.0,1754.0,287.0,0.0,5883.0,977.0,275.0,0.1198275862068965,0.031551724137931,0.8797931034482759,2041.0,0.9276044306021314,45.91430578283061,11.134117647050092,0.8593826555605785,2,0.196,0.741,0.03,0.02,0.18,19.12,42.86,15.42,0.69,1.23,4.43,1.86,2.779326891900655,1.2408442141223475
24105532,2024-07-17,1786500D,125.81,11.83,10467.0,3072.0,895.0,3003.0,1634.0,274.0,0.0,6736.0,1125.0,0.0,0.1198275862068965,0.031551724137931,0.8797931034482759,1908.0,0.9140511479154748,53.54105396984706,3.407226562498891,0.8563941299785868,2,0.24,0.85,0.025,0.03,0.225,20.27,45.42,15.62,0.59,1.34,4.1,2.01,2.90762435183407,1.2654983143406426
24105522,2024-07-17,S.TOWER6VAN,123.85,11.25,11097.0,0.0,832.0,5506.0,2534.0,141.0,517.0,6536.0,1143.0,0.0,0.1198275862068965,0.031551724137931,0.8797931034482759,3192.0,0.9167283493640508,52.77351634999779,11097000000000.0,0.7938596491225584,67,0.178,1.351,0.027,0.027,0.186,14.135,42.9,19.89,1.57,1.905,7.165,0.835,2.156754310994922,1.2608005642743785
24305595,2024-07-18,C20MMNATLT,125.8,10.1,8859.0,1656.0,759.0,3877.0,1718.0,288.0,0.0,6334.0,1106.0,307.0,0.11516,0.0334,0.74036,2006.0,0.9256806475281408,50.34976152583188,5.34963768115619,0.856430707875944,41,0.218,0.697,0.025,0.029,0.183,1.93,43.71,22.45,3.17,1.35,6.59,0.0,1.9469065965881251,1.792789467208072
24105618,2024-07-18,S.TOWER6VAN,127.18,10.92,8454.0,1995.0,794.0,4899.0,2474.0,98.0,466.0,6518.0,1015.0,0.0,0.11516,0.0334,0.74036,3038.0,0.9209268645842078,51.25019657138504,4.237593984960282,0.814351547070173,67,0.17,1.28,0.021,0.025,0.19,23.85,43.58,15.68,0.79,1.34,4.43,1.9,2.7791594923793124,1.1024259441956945
24305558,2024-07-18,2062BK1,136.86,0.0,9177.0,2643.0,701.0,5820.0,1776.0,281.0,0.0,6160.0,1175.0,276.0,0.11516,0.0334,0.74036,2057.0,0.9999999999926932,45.00949875752587,3.472190692393692,0.8633932912003581,6,0.198,0.768,0.017,0.023,0.193,2.62,43.99,26.87,4.54,1.62,9.65,0.0,1.6370808678500985,1.4916415177511781
24305578,2024-07-18,2062BK1,122.64,10.0,8076.0,3702.0,881.0,4341.0,1691.0,258.0,0.0,837.0,215.0,0.0,0.11516,0.0334,0.74036,1949.0,0.9246079613923056,6.824853228907168,2.1815235008097837,0.8676244227804681,6,0.18,0.77,0.029,0.019,0.21,2.1966666666666668,41.36666666666667,25.459999999999997,3.89,1.6000000000000003,7.4799999999999995,0.026,1.624707068326722,1.4956672652549625
24305580,2024-07-18,2062BK1,128.57,0.0,8697.0,3639.0,895.0,4227.0,1704.0,260.0,0.0,6625.0,1072.0,0.0,0.11516,0.0334,0.74036,1964.0,0.9999999999922222,51.528350314602726,2.38994229183776,0.8676171079425318,6,0.187,0.753,0.024,0.019,0.201,11.120000000000001,48.465,22.305,2.425,1.7349999999999999,6.279999999999999,0.98,2.1727337935981352,1.4499192245557353
24305582,2024-07-18,1786500D,131.08,10.0,8268.0,3666.0,886.0,4257.0,1664.0,257.0,0.0,6602.0,1075.0,0.0,0.11516,0.0334,0.74036,1921.0,0.9291182307844548,50.366188586738126,2.255319148935555,0.8662155127533232,2,0.2,0.75,0.019,0.023,0.193,1.93,43.99,24.35,6.02,1.22,6.95,0.0,1.8064966531148616,1.6738328069708153
24305608,2024-07-18,2062BK1,120.73,10.93,8634.0,2376.0,753.0,3906.0,1719.0,292.0,0.0,6242.0,1048.0,0.0,0.11516,0.0334,0.74036,2011.0,0.9169831383797892,51.70214528243434,3.633838383836855,0.8547986076574566,6,0.19,0.76,0.018,0.023,0.2,2.59,40.33,25.21,4.0,1.65,8.1,0.0,1.5996985442862242,1.4506672421855327
24305591,2024-07-18,2062BK1,124.15,10.11,10779.0,1998.0,795.0,4690.0,1674.0,339.0,203.0,6354.0,1511.0,218.0,0.11516,0.0334,0.74036,2216.0,0.9246983464849944,51.18002416390511,5.394894894892195,0.7554151624545328,6,0.19,0.77,0.02,0.024,0.17,2.48,42.38,27.13,4.27,2.65,8.96,0.0,1.562050790608529,1.4312248826449632
24305597,2024-07-18,C20MMNATLT,126.12,10.14,9705.0,2319.0,704.0,4420.0,1723.0,299.0,0.0,6504.0,1157.0,281.0,0.11516,0.0334,0.74036,2022.0,0.9255834434102044,51.569933396356085,4.184993531692891,0.8521266073190642,41,0.188,0.72,0.019,0.025,0.189,20.7,47.39,14.98,0.76,1.02,4.84,1.88,3.163340230959215,1.3281578431097785
24305600,2024-07-18,2062BK1,128.52,10.78,9447.0,2313.0,795.0,4221.0,1718.0,291.0,0.0,6487.0,1111.0,277.0,0.11516,0.0334,0.74036,2009.0,0.92261306532001,50.474634297770976,4.084306095977482,0.855151816823865,6,0.18,0.79,0.02,0.023,0.2,24.55,40.61,14.86,0.43,0.97,2.6,1.48,2.7326559450911785,1.0304229783562966
24105599,2024-07-18,2062BK1,127.95,10.12,10023.0,1797.0,965.0,3576.0,1727.0,305.0,0.0,221.0,38.0,0.0,0.11516,0.0334,0.74036,2032.0,0.9267038458685688,1.7272372020185445,5.577629382300736,0.8499015748027313,6,0.18,0.74,0.025,0.02,0.18,23.12,44.58,18.64,0.6,1.31,6.05,1.5,2.391502601791749,1.0675031728167428
24105593,2024-07-18,C20MMNATLT,124.6,10.13,9906.0,2496.0,830.0,2865.0,1723.0,301.0,0.0,6608.0,1088.0,0.0,0.11516,0.0334,0.74036,2024.0,0.9248125881323772,53.03370786474291,3.96874999999841,0.8512845849798165,41,0.198,0.769,0.019,0.025,0.199,2.49,49.62,28.51,4.41,1.71,9.06,0.0,1.7403809056153763,1.600593529240992
24205598,2024-07-18,C20MMNATLT,120.97,10.92,8055.0,1119.0,770.0,1267.0,1694.0,283.0,0.0,6375.0,1125.0,0.0,0.11516,0.0334,0.74036,1977.0,0.9172037303744244,52.69901628459371,7.198391420905096,0.8568538189171184,41,0.21,0.74,0.022,0.025,0.21,20.56,41.69,14.83,0.53,1.24,2.72,1.94,2.8110039781538667,1.1779831030487977
24105579,2024-07-18,1786500D,128.35,9.99,10287.0,1959.0,692.0,4681.0,1783.0,254.0,0.0,6464.0,1399.0,0.0,0.11516,0.0334,0.74036,2037.0,0.9277866126866576,50.36229061121651,5.25114854517343,0.8753068237600024,2,0.23,0.78,0.02,0.021,0.214,10.855,48.53,21.355,2.635,1.625,5.86,0.955,2.2724292938752573,1.5066281705007607
24305606,2024-07-18,2062BK1,126.34,10.54,9717.0,1953.0,806.0,2446.0,1738.0,298.0,0.0,6123.0,1062.0,299.0,0.11516,0.0334,0.74036,2036.0,0.9229982466326492,48.46446097792889,4.975422427032783,0.8536345776027241,6,0.17,0.79,0.019,0.025,0.18,2.48,46.23,27.24,4.31,2.64,8.97,0.0,1.697074263059359,1.5554658322398303
24105569,2024-07-18,1786500D,125.51,10.0,10857.0,2718.0,780.0,5979.0,1737.0,284.0,0.0,6566.0,1099.0,0.0,0.11516,0.0334,0.74036,2021.0,0.926204708132786,52.31455660861832,3.994481236201621,0.8594755071742407,2,0.2,0.77,0.019,0.02,0.223,19.5,34.16,12.5,0.72,1.26,3.97,1.21,2.7325813934885206,1.0674666416674479
24205601,2024-07-18,2062BK1,119.74,10.41,9636.0,1014.0,0.0,2088.0,786.0,0.0,0.0,3848.0,1281.0,0.0,0.11516,0.0334,0.74036,786.0,0.9200153668772952,32.13629530622903,9.502958579872285,0.9999999999987278,6,0.2,0.79,0.024,0.023,0.21,25.19,41.73,15.64,0.63,1.33,6.15,1.49,2.667987980308164,1.0220175846783082
24205652,2024-07-19,2062BK1,119.56,9.89,11538.0,0.0,764.0,2010.0,1681.0,280.0,0.0,5791.0,1130.0,0.0,0.1129666666666666,0.0442,0.7822666666666667,1961.0,0.9235998454930584,48.43593174934396,11538000000000.0,0.8572157062718729,6,0.21,0.8,0.029,0.025,0.21,21.731,51.16,16.83,0.64,1.38,4.85,1.92,3.0396292555403717,1.3266946735127847
24105624,2024-07-19,1786500D,123.6,10.0,9366.0,1998.0,792.0,5108.0,1679.0,254.0,0.0,6433.0,1079.0,0.0,0.1129666666666666,0.0442,0.7822666666666667,1933.0,0.9251497005918776,52.04692556592195,4.687687687685342,0.8685980341433686,2,0.19,0.74,0.027,0.032,0.206,1.83,47.64,28.04,5.04,2.39,8.84,0.0,1.6989408366320744,1.5948578889223664
24105641,2024-07-19,2062BK1,135.32,10.12,10137.0,1452.0,797.0,3648.0,1692.0,274.0,0.0,6504.0,1243.0,0.0,0.1129666666666666,0.0442,0.7822666666666667,1966.0,0.9304180417977832,48.063848654684726,6.9814049586728775,0.8606307222783008,6,0.2,0.76,0.033,0.028,0.19,23.027,48.02,17.49,0.85,1.52,5.36,2.17,2.7454119261334404,1.1851522779999015
24105650,2024-07-19,S.TOWER6VAN,116.2,10.0,9018.0,1083.0,787.0,3259.0,2479.0,101.0,473.0,5703.0,984.0,0.0,0.1129666666666666,0.0442,0.7822666666666667,3053.0,0.9207606972985676,49.079173837787614,8.326869806086494,0.8119882083194196,67,0.186,1.337,0.025,0.028,0.199,19.344,52.7,17.1,0.83,1.44,4.66,2.4,3.0816911291737323,1.446014542461243
24205645,2024-07-19,S.TOWER6VAN,128.4,9.81,9933.0,0.0,820.0,2293.0,2511.0,142.0,533.0,6716.0,1769.0,0.0,0.1129666666666666,0.0442,0.7822666666666667,3186.0,0.9290210549097098,52.305295949748405,9933000000000.0,0.7881355932200916,67,0.19,1.26,0.02,0.023,0.22,1.643,50.61,30.44,3.64,1.69,9.2,0.0,1.6625603626687688,1.5774217678593694
24205639,2024-07-19,S.TOWER6VAN,128.68,10.13,9555.0,0.0,803.0,2762.0,2501.0,115.0,540.0,6927.0,1821.0,0.0,0.1129666666666666,0.0442,0.7822666666666667,3156.0,0.9270225488010444,53.83120920070072,9555000000000.0,0.7924588086182534,67,0.2,1.277,0.02,0.02,0.206,26.744,47.3,15.88,0.72,1.38,4.53,1.94,2.978401863862477,1.1096774193548387
24205636,2024-07-19,S.TOWER6VAN,122.89,9.99,9939.0,0.0,806.0,3332.0,2484.0,121.0,543.0,6457.0,1570.0,0.0,0.1129666666666666,0.0442,0.7822666666666667,3148.0,0.9248193859051416,52.542924566258094,9939000000000.0,0.7890724269374876,67,0.177,1.28,0.026,0.023,0.227,21.79,39.32,13.29,0.64,1.17,3.83,1.64,2.9583928974494023,1.1208346398335283
24105612,2024-07-19,C20MMNATLT,130.22,10.26,9147.0,1998.0,805.0,6155.0,1727.0,271.0,149.0,6267.0,973.0,0.0,0.1129666666666666,0.0442,0.7822666666666667,2147.0,0.9269646924763172,48.126247887819645,4.578078078075786,0.8043782021421498,41,0.204,0.785,0.025,0.03,0.222,22.31,43.13,14.34,1.08,1.12,4.76,2.12,3.00746112544453,1.176775531363401
24205630,2024-07-19,2062BK1,123.98,8.16,10518.0,0.0,817.0,2819.0,1759.0,297.0,0.0,6789.0,1666.0,0.0,0.1129666666666666,0.0442,0.7822666666666667,2056.0,0.9382473134483256,54.75883206924698,10518000000000.0,0.8555447470812959,6,0.19,0.78,0.024,0.023,0.18,22.1,46.75,14.92,0.72,1.09,4.7,2.13,3.1331680182293415,1.2627967910105076
24105653,2024-07-19,S.TOWER6VAN,121.38,10.85,10401.0,1104.0,797.0,4139.0,2541.0,98.0,518.0,6303.0,1080.0,306.0,0.1129666666666666,0.0442,0.7822666666666667,3157.0,0.9179460031693418,51.9278299550838,9.42119565216538,0.8048780487802328,67,0.17,1.35,0.031,0.032,0.17,22.97,51.09,15.79,0.79,1.19,4.6,2.16,3.2353872458995636,1.3180774489822247
24305651,2024-07-19,2830C20MMNC,121.2,10.16,9570.0,636.0,696.0,5420.0,1615.0,309.0,193.0,6393.0,1983.0,0.0,0.1129666666666666,0.0442,0.7822666666666667,2117.0,0.9226552984095412,52.74752475204004,15.047169811297096,0.7628719886628423,17,0.2,0.72,0.02,0.023,0.172,2.036,51.41,29.27,3.77,1.69,10.36,0.0,1.7563458713402342,1.6421247644296801
24305637,2024-07-19,2062BK1,128.52,10.0,3162.0,1569.0,765.0,2411.0,1735.0,302.0,0.0,6440.0,1240.0,288.0,0.1129666666666666,0.0442,0.7822666666666667,2037.0,0.9278082587285028,50.10893246148375,2.0152963671115263,0.8517427589588357,6,0.19,0.7,0.02,0.031,0.19,7.456,57.78,21.63,3.54,2.24,6.05,0.04,2.671166381581989,1.9864544298140063
24305632,2024-07-19,2062BK1,124.47,0.0,8532.0,2025.0,776.0,3936.0,1762.0,298.0,0.0,6211.0,1018.0,306.0,0.1129666666666666,0.0442,0.7822666666666667,2060.0,0.999999999991966,49.89957419418414,4.213333333331253,0.8553398058248275,6,0.2,0.77,0.021,0.028,0.18,2.296,50.37,28.13,5.92,1.54,9.26,0.0,1.790551349045537,1.6554376047589312
24305643,2024-07-19,2830C20MMNC,125.16,9.89,7929.0,2454.0,804.0,4037.0,1684.0,294.0,0.0,6773.0,1281.0,247.0,0.1129666666666666,0.0442,0.7822666666666667,1978.0,0.9267678637473028,54.11473314114642,3.23105134474196,0.8513650151664047,17,0.22,0.72,0.025,0.028,0.18,23.792,48.33,16.81,1.28,1.34,5.03,1.92,2.8749033371007076,1.190306135014654
24305616,2024-07-19,2062BK1,131.64,9.89,8469.0,1545.0,798.0,3989.0,1731.0,267.0,0.0,6660.0,1121.0,0.0,0.1129666666666666,0.0442,0.7822666666666667,1998.0,0.9301208224339004,50.59252506798396,5.481553398054705,0.8663663663659328,6,0.19,0.75,0.03,0.026,0.19,2.3,41.81,26.32,5.49,2.9,10.92,0.0,1.5884654838342007,1.4608154851332937
24105659,2024-07-19,2062BK1,121.87,10.39,8514.0,1113.0,785.0,4060.0,1733.0,267.0,0.0,5880.0,1036.0,262.0,0.1129666666666666,0.0442,0.7822666666666667,2000.0,0.9214426130279644,48.24813325635309,7.649595687324663,0.8664999999995667,6,0.18,0.74,0.025,0.025,0.2,19.01,51.82,17.94,0.97,1.43,5.05,2.27,2.8883562789142183,1.4023977700197559
24305627,2024-07-19,1786550D,136.71,0.0,14238.0,2685.0,795.0,5253.0,1745.0,298.0,0.0,6886.0,1622.0,0.0,0.1129666666666666,0.0442,0.7822666666666667,2043.0,0.9999999999926852,50.36939506948746,5.302793296087411,0.8541360743999735,3,0.21,0.77,0.03,0.03,0.2,3.396,50.14,30.63,3.96,1.94,8.53,0.0,1.6369037902778232,1.4735357216328213
24305714,2024-07-20,1786500D,125.7,8.0,8913.0,1542.0,796.0,5634.0,1803.0,261.0,0.0,6300.0,1100.0,254.0,0.108,0.0384230769230769,0.8046538461538462,2064.0,0.9401645474873588,50.11933174184471,5.780155642019598,0.8735465116274838,2,0.21,0.86,0.027,0.039,0.202,19.768,52.55,17.96,0.97,1.31,3.92,2.04,2.9257836423361723,1.3928277982453814
24305724,2024-07-20,SEQRFE550D,125.72,7.5,9039.0,3081.0,892.0,4109.0,1724.0,264.0,0.0,1566.0,325.0,0.0,0.108,0.0384230769230769,0.8046538461538462,1988.0,0.9437021468177174,12.456251988446896,2.933787731255133,0.8672032193154592,73,0.21,0.88,0.023,0.028,0.22,10.103666666666667,51.913333333333334,24.19333333333333,3.533333333333333,1.43,6.69,0.6566666666666666,2.1456814956670294,1.513596516803701
24305727,2024-07-20,SEQRFE550D,125.97,7.23,8040.0,3081.0,905.0,3946.0,1711.0,254.0,0.0,6733.0,1046.0,0.0,0.108,0.0384230769230769,0.8046538461538462,1965.0,0.9457207207136208,53.44923394416568,2.6095423563769526,0.870737913485562,73,0.22,0.85,0.02,0.026,0.18,24.719,49.49,15.67,0.57,1.1,5.1,1.98,3.1580626635186015,1.2253032928942809
24205679,2024-07-20,2830C20MMNC,121.3,10.2,6420.0,1995.0,803.0,3635.0,1782.0,311.0,0.0,6444.0,1049.0,319.0,0.108,0.0384230769230769,0.8046538461538462,2093.0,0.9224334600690308,53.124484748119336,3.218045112780342,0.8514094601047055,17,0.21,0.74,0.019,0.03,0.24,22.264,43.25,21.24,0.87,1.56,6.37,2.63,2.036156489807448,0.9941386047580739
24205688,2024-07-20,2830C20MMNC,126.82,9.99,9909.0,0.0,621.0,3679.0,1644.0,260.0,0.0,6724.0,1275.0,0.0,0.108,0.0384230769230769,0.8046538461538462,1904.0,0.92697902199454,53.020028386271726,9909000000000.0,0.863445378150807,17,0.21,0.755,0.021,0.025,0.209,2.649,48.8,30.39,3.86,2.33,10.51,0.0,1.6057385410154321,1.4769975786924938
24205691,2024-07-20,1786500D,135.3,0.0,10374.0,1551.0,690.0,4624.0,1782.0,273.0,0.0,6673.0,1183.0,0.0,0.108,0.0384230769230769,0.8046538461538462,2055.0,0.9999999999926092,49.32002956356748,6.688588007732632,0.8671532846711109,2,0.2,0.76,0.017,0.022,0.19,26.348,47.74,15.84,0.76,1.23,4.51,2.1,3.0136986301369864,1.131574581051933
24305707,2024-07-20,2062ACUK1,123.51,0.0,9156.0,1668.0,806.0,3341.0,1727.0,275.0,0.0,6500.0,1097.0,252.0,0.108,0.0384230769230769,0.8046538461538462,2002.0,0.9999999999919036,52.62731762567705,5.489208633090234,0.8626373626369318,5,0.18,0.75,0.022,0.034,0.222,3.065,41.21,34.91,6.28,2.23,10.58,0.0,1.180430236888087,1.0851590478196758
24305690,2024-07-20,2062BK1,120.41,9.99,10158.0,2430.0,759.0,5683.0,1749.0,264.0,0.0,5785.0,975.0,307.0,0.108,0.0384230769230769,0.8046538461538462,2013.0,0.923389570545066,48.04418237648,4.180246913578527,0.8688524590159619,6,0.19,0.72,0.019,0.026,0.24,26.693,47.69,15.54,0.77,1.24,4.53,2.04,3.068657100572679,1.1291850168111
24305678,2024-07-20,2062BK1,127.86,9.99,9462.0,1551.0,796.0,5544.0,1786.0,285.0,0.0,6502.0,1106.0,0.0,0.108,0.0384230769230769,0.8046538461538462,2071.0,0.9275299238235218,50.852494915917,6.100580270789103,0.862385321100501,6,0.21,0.74,0.024,0.026,0.21,20.417,52.61,16.91,0.78,1.26,4.1,2.38,3.1109928448938557,1.4093977711101586
24305668,2024-07-20,2062BK1,126.5,10.92,9000.0,1974.0,601.0,5028.0,1715.0,308.0,0.0,6397.0,1072.0,0.0,0.108,0.0384230769230769,0.8046538461538462,2023.0,0.9205355843332812,50.56916996007456,4.559270516715015,0.8477508650514841,6,0.21,0.75,0.024,0.026,0.22,22.449,48.46,17.53,0.96,1.53,5.41,2.11,2.764246192459072,1.2121060530265133
24305708,2024-07-20,R34,129.93,7.21,10011.0,1101.0,804.0,4052.0,1087.0,240.0,0.0,6141.0,1072.0,0.0,0.108,0.0384230769230769,0.8046538461538462,1327.0,0.9474259880345092,47.263911336509935,9.09264305176286,0.8191409193663759,66,0.62,0.74,0.016,0.023,0.23,20.56,43.22,23.03,1.38,1.6,6.37,2.1,1.8766011028613605,0.9914890688444862
24105725,2024-07-20,2830C20MMNC,124.7,9.99,10920.0,2004.0,800.0,3668.0,1729.0,299.0,0.0,6406.0,1992.0,0.0,0.108,0.0384230769230769,0.8046538461538462,2028.0,0.9258296829688484,51.371291098224766,5.449101796404467,0.8525641025636822,17,0.2,0.87,0.022,0.03,0.21,24.391,50.23,15.88,0.58,1.12,4.31,2.1,3.1628990617719284,1.2472685736988478
24105689,2024-07-20,2830C20MMNC,134.17,10.28,10068.0,1683.0,800.0,2722.0,1734.0,298.0,0.0,6812.0,1158.0,0.0,0.108,0.0384230769230769,0.8046538461538462,2032.0,0.9288335063971698,50.77140940559909,5.982174688053487,0.8533464566924934,17,0.205,0.714,0.025,0.029,0.188,21.64,48.92,15.55,1.04,1.48,7.77,2.13,3.145778406533342,1.3153719986018124
24105686,2024-07-20,2062BK1,124.31,9.99,9138.0,2484.0,817.0,3104.0,1127.0,305.0,0.0,6310.0,1392.0,0.0,0.108,0.0384230769230769,0.8046538461538462,1432.0,0.9256142963445598,50.760196283076496,3.678743961351176,0.787011173183808,6,0.18,0.73,0.019,0.02,0.25,2.676,49.66,27.73,6.0,1.6,10.77,0.0,1.7907756662219174,1.6331765711842667
24105697,2024-07-20,SEQRFE550D,127.51,9.99,9930.0,2130.0,761.0,3625.0,1736.0,301.0,0.0,6163.0,1147.0,324.0,0.108,0.0384230769230769,0.8046538461538462,2037.0,0.9273454545387104,48.33346404165686,4.661971830983727,0.8522336769755267,73,0.22,0.88,0.02,0.026,0.22,14.830499999999999,48.730000000000004,22.07,3.4800000000000004,1.625,6.765000000000001,1.035,2.2078745865615512,1.3205425253715974
24305654,2024-07-20,2830C20MMNC,125.22,9.08,10092.0,471.0,702.0,4263.0,1611.0,318.0,193.0,4284.0,1628.0,0.0,0.108,0.0384230769230769,0.8046538461538462,2122.0,0.9323901712514342,34.211787254158985,21.426751592311195,0.7591894439204716,17,0.202,0.752,0.016,0.021,0.21,22.88,49.96,16.63,0.85,1.2,4.87,2.19,3.004028621249474,1.2644579990382427
24205706,2024-07-20,1786500D,118.35,8.15,9165.0,0.0,696.0,2359.0,1728.0,213.0,378.0,6200.0,1056.0,209.0,0.108,0.0384230769230769,0.8046538461538462,2319.0,0.9355731225222484,52.38698774776184,9165000000000.0,0.7451487710216709,2,0.21,0.78,0.018,0.028,0.227,21.293,52.68,16.93,0.52,1.24,3.58,2.28,3.1114523654834327,1.3781917120133949
24205709,2024-07-20,1786500D,124.7,8.25,7932.0,0.0,806.0,4013.0,1681.0,253.0,0.0,6680.0,1141.0,0.0,0.108,0.0384230769230769,0.8046538461538462,1934.0,0.9379465964577816,53.56856455450225,7931999999999.999,0.869183040330471,2,0.18,0.75,0.02,0.027,0.223,23.504,43.0,21.34,0.58,1.53,5.81,2.48,2.0149008949908627,0.9588582896643997
24305730,2024-07-21,2830C20MMNC,115.5,7.23,10479.0,780.0,911.0,4708.0,1733.0,264.0,0.0,6117.0,951.0,0.0,0.1063611111111111,0.0503055555555555,0.7048055555555556,1997.0,0.941090197987932,52.96103896058042,13.43461538459816,0.8678017025533962,17,0.21,0.877,0.021,0.034,0.249,24.645,49.43,15.74,0.61,1.11,5.13,1.97,3.1402071024712535,1.2239389887584808
24305763,2024-07-21,2062BK1,129.8,8.0,8853.0,852.0,710.0,3430.0,1628.0,295.0,193.0,6149.0,975.0,463.0,0.1063611111111111,0.0503055555555555,0.7048055555555556,2116.0,0.9419448475983896,47.37288135556724,10.39084507041034,0.7693761814741166,6,0.19,0.74,0.018,0.034,0.19,19.814,52.73,16.34,0.66,1.01,6.0,2.08,3.2268527017930357,1.4584428156548197
24305772,2024-07-21,S.TOWER6VAN,128.16,8.16,9291.0,0.0,900.0,3722.0,2535.0,116.0,502.0,6344.0,1057.0,429.0,0.1063611111111111,0.0503055555555555,0.7048055555555556,3153.0,0.940140845063526,49.50062421933911,9291000000000.0,0.8039961941006013,67,0.189,1.306,0.022,0.041,0.255,23.488,52.06,12.03,0.42,1.13,3.9,1.86,4.327154849970909,1.4656944170725528
24305750,2024-07-21,2830C20MMNC,125.36,8.55,10224.0,1428.0,798.0,4272.0,1736.0,261.0,0.0,6440.0,1191.0,0.0,0.1063611111111111,0.0503055555555555,0.7048055555555556,1997.0,0.936151146285295,51.37204849990928,7.159663865541205,0.8693039559334655,17,0.187,0.827,0.02,0.028,0.187,23.538,50.53,16.02,0.64,1.12,4.59,2.14,3.1539853941701517,1.2773325918248692
24305747,2024-07-21,1786500D,124.81,8.25,9636.0,2025.0,806.0,4162.0,2532.0,106.0,495.0,6499.0,1064.0,0.0,0.1063611111111111,0.0503055555555555,0.7048055555555556,3133.0,0.9379978956791072,52.07114814476347,4.758518518516168,0.8081710820297452,2,0.17,1.23,0.023,0.03,0.225,23.487,51.08,15.8,0.59,1.07,4.48,2.07,3.2327067907094484,1.3001425371614743
24105768,2024-07-21,1786500D,122.1,7.23,8598.0,2010.0,900.0,2205.0,1729.0,265.0,133.0,6235.0,1049.0,0.0,0.1063611111111111,0.0503055555555555,0.7048055555555556,2127.0,0.9440964973251056,51.06470106428284,4.27761194029638,0.8128819934175774,2,0.21,0.96,0.021,0.036,0.214,1.986,24.35,13.335,3.14,1.335,4.89,0.01,1.825884823035393,1.5892181177391986
24105756,2024-07-21,2830C20MMNC,119.71,10.01,9198.0,2130.0,793.0,3295.0,1776.0,288.0,0.0,6063.0,1025.0,352.0,0.1063611111111111,0.0503055555555555,0.7048055555555556,2064.0,0.9228337958609094,50.64739787778258,4.318309859152902,0.8604651162786529,17,0.19,0.76,0.018,0.028,0.22,21.668,50.29,16.78,0.69,1.11,5.91,2.13,2.9968416661700727,1.307966397045437
24105746,2024-07-21,2062BK1,127.74,8.12,9750.0,2406.0,789.0,4223.0,1729.0,274.0,0.0,6181.0,1043.0,0.0,0.1063611111111111,0.0503055555555555,0.7048055555555556,2003.0,0.9402325923675828,48.38734930289348,4.052369077305049,0.8632051922112515,6,0.18,0.74,0.021,0.036,0.21,24.49,49.62,15.48,1.1,1.26,4.56,2.07,3.2052193010787415,1.241400015010883
24105762,2024-07-21,S.TOWER6VAN,128.6,7.23,9771.0,1500.0,802.0,2427.0,2538.0,98.0,491.0,6200.0,1286.0,275.0,0.1063611111111111,0.0503055555555555,0.7048055555555556,3127.0,0.9467716999120462,48.211508553279856,6.513999999995657,0.8116405500477097,67,0.166,1.317,0.03,0.033,0.21,2.482,45.29,22.01,6.95,1.93,8.54,0.0,2.057607559856435,1.8490997427836522
24205726,2024-07-21,2062BK1,122.66,8.0,9504.0,0.0,798.0,1589.0,1728.0,256.0,0.0,6663.0,1973.0,370.0,0.1063611111111111,0.0503055555555555,0.7048055555555556,1984.0,0.9387723863390574,54.32088700428566,9504000000000.0,0.8709677419350449,6,0.19,0.75,0.018,0.025,0.22,25.576,48.87,16.36,0.46,1.13,3.88,2.23,2.986981235865778,1.165319407682953
24205764,2024-07-21,S.TOWER6VAN,126.9,7.23,8640.0,0.0,907.0,4279.0,2484.0,91.0,526.0,6878.0,1202.0,0.0,0.1063611111111111,0.0503055555555555,0.7048055555555556,3101.0,0.9460970699996564,54.20015760398581,8639999999999.999,0.8010319251851657,67,0.2,1.317,0.02,0.028,0.198,27.698,43.59,15.01,0.43,1.14,3.95,1.85,2.9038704949703553,1.0206279706853358
24205748,2024-07-21,SEQRFE550D,121.31,8.29,9657.0,0.0,811.0,2799.0,1721.0,267.0,0.0,6081.0,1077.0,0.0,0.1063611111111111,0.0503055555555555,0.7048055555555556,1988.0,0.9360339506100616,50.12777182383869,9657000000000.0,0.8656941649895041,73,0.23,0.84,0.018,0.034,0.25,25.159,48.74,15.65,0.7,1.11,5.35,1.92,3.1141780077950294,1.194315118843421
24205745,2024-07-21,SEQRFE550D,120.97,8.23,10134.0,0.0,806.0,3007.0,1711.0,280.0,0.0,5899.0,1163.0,0.0,0.1063611111111111,0.0503055555555555,0.7048055555555556,1991.0,0.9363003095902764,48.76415640201071,10134000000000.0,0.8593671521844001,73,0.23,0.87,0.018,0.027,0.2,24.742,48.8,15.58,1.13,1.08,5.37,1.95,3.1320197676657466,1.210227413634898
24105804,2024-07-22,2830C20MMNC,125.88,8.14,8451.0,2019.0,948.0,3504.0,1587.0,223.0,0.0,6557.0,1055.0,0.0,0.1316206896551724,0.039,0.8907586206896552,1810.0,0.9392627965905146,52.089291388210285,4.185735512627942,0.8767955801100128,17,0.217,0.771,0.017,0.024,0.212,22.233,50.73,15.27,0.61,1.17,6.15,2.38,3.321982843297754,1.3526557167235496
24105843,2024-07-22,2830C20MMNC,129.75,9.08,11010.0,2487.0,645.0,4033.0,1730.0,247.0,0.0,6475.0,1208.0,0.0,0.1316206896551724,0.039,0.8907586206896552,1977.0,0.9345962688112468,49.90366088593524,4.42702050663272,0.8750632271113429,17,0.21,0.8,0.024,0.023,0.22,27.554,47.15,15.26,0.73,1.28,4.55,1.96,3.0895747329794903,1.1012495620693683
24105784,2024-07-22,S.TOWER6VAN,120.57,8.0,10011.0,2412.0,892.0,3911.0,2433.0,95.0,477.0,6145.0,1111.0,0.0,0.1316206896551724,0.039,0.8907586206896552,3005.0,0.9377770864047774,50.96624367545023,4.1504975124360906,0.8096505823624593,67,0.2,1.31,0.024,0.035,0.22,35.42,43.8,12.1,0.42,1.13,3.91,1.89,3.6195355755722667,0.9216977757202078
24305825,2024-07-22,2830C20MMNC,128.34,8.14,9081.0,2043.0,798.0,4861.0,1711.0,231.0,0.0,518.0,101.0,0.0,0.1316206896551724,0.039,0.8907586206896552,1942.0,0.9403575615405894,4.03615396599629,4.44493392070267,0.8810504634392992,17,0.197,0.741,0.027,0.027,0.198,25.147,49.7,15.67,0.57,1.16,4.33,2.03,3.1714632123029802,1.217600078396786
24305809,2024-07-22,2830C20MMNC,129.59,8.16,9294.0,570.0,884.0,4045.0,1756.0,281.0,0.0,6397.0,1013.0,355.0,0.1316206896551724,0.039,0.8907586206896552,2037.0,0.9407622504468912,49.3633768033848,16.305263157866133,0.8620520373093461,17,0.172,0.759,0.018,0.029,0.164,28.759,49.19,13.31,0.5,1.06,3.55,2.29,3.695439861768462,1.1692417399572141
24305777,2024-07-22,S.TOWER6VAN,128.4,7.99,9426.0,0.0,894.0,3556.0,2494.0,119.0,505.0,6478.0,1136.0,278.0,0.1316206896551724,0.039,0.8907586206896552,3118.0,0.9414179925145436,50.4517133952457,9426000000000.0,0.7998717126360488,67,0.19,1.312,0.025,0.031,0.211,2.589,49.42,26.54,7.63,2.37,9.92,0.0,1.862024791831506,1.6965327840714042
24305789,2024-07-22,S.TOWER6VAN,130.23,8.16,8820.0,1569.0,900.0,3152.0,2542.0,129.0,525.0,6483.0,1144.0,260.0,0.1316206896551724,0.039,0.8907586206896552,3196.0,0.9410362020309196,49.7811564151902,5.621414913954352,0.7953692115141441,67,0.18,1.25,0.028,0.038,0.183,23.534,51.17,15.66,0.6,1.08,4.49,2.05,3.2673520209437457,1.305523663732619
24305792,2024-07-22,2062BK1,121.57,8.12,8622.0,2232.0,898.0,3432.0,1770.0,275.0,0.0,6540.0,1087.0,0.0,0.1316206896551724,0.039,0.8907586206896552,2045.0,0.9373891587559768,53.7961668170289,3.862903225804721,0.8655256723712149,6,0.17,0.78,0.021,0.04,0.24,23.54,50.43,16.01,0.73,1.13,4.67,2.07,3.1497095746674155,1.2750625774316706
24305806,2024-07-22,2830C20MMNC,122.13,8.14,9024.0,645.0,922.0,3908.0,1762.0,275.0,0.0,6301.0,1065.0,211.0,0.1316206896551724,0.039,0.8907586206896552,2037.0,0.9375143931761918,51.59256529884883,13.990697674396914,0.8649975454094919,17,0.216,0.758,0.021,0.032,0.188,21.231,53.4,15.29,0.61,1.11,4.26,2.69,3.4922503433392196,1.4621324133399047
24305812,2024-07-22,1786550D,125.57,0.0,9090.0,2217.0,701.0,3081.0,1759.0,258.0,0.0,6717.0,1024.0,0.0,0.1316206896551724,0.039,0.8907586206896552,2017.0,0.9999999999920364,53.492076132408286,4.100135317995444,0.8720872583039802,3,0.23,0.9,0.03,0.03,0.26,1.231,23.48,13.625,3.18,0.335,7.41,0.0,1.723176280639953,1.5803998115366495
24305817,2024-07-22,1786550D,114.3,8.16,8895.0,1116.0,800.0,3544.0,1564.0,206.0,0.0,6061.0,955.0,0.0,0.1316206896551724,0.039,0.8907586206896552,1770.0,0.9333659970526428,53.02712160933485,7.97043010751974,0.8836158192085404,3,0.2,0.85,0.02,0.03,0.18,22.692,50.29,16.06,0.64,1.12,5.29,2.41,3.1311873482348545,1.2977059840528478
24105754,2024-07-22,ASP1239,120.87,10.0,10752.0,1656.0,927.0,4051.0,1120.0,261.0,0.0,6052.0,1050.0,0.0,0.1316206896551724,0.039,0.8907586206896552,1381.0,0.9235882937195417,50.07032348763075,6.492753623184485,0.8110065170160673,24,0.48,0.74,0.018,0.026,0.23,19.488,52.62,16.67,0.68,1.0,6.04,2.13,3.1563793413712427,1.4552393594955613
24205802,2024-07-22,S.TOWER6VAN,119.4,8.16,8589.0,912.0,811.0,1995.0,2460.0,94.0,486.0,6208.0,1070.0,259.0,0.1316206896551724,0.039,0.8907586206896552,3040.0,0.936030103473377,51.99329983206035,9.41776315788441,0.8092105263155233,67,0.2,1.386,0.027,0.032,0.187,28.699,49.25,13.31,0.51,1.06,3.55,2.28,3.6999474119149576,1.1723399190668888
24205794,2024-07-22,S.TOWER6VAN,122.48,7.98,8769.0,981.0,910.0,0.0,2518.0,61.0,442.0,6328.0,1061.0,0.0,0.1316206896551724,0.039,0.8907586206896552,3021.0,0.9388318258398066,51.665578053137935,8.938837920480184,0.8334988414429548,67,0.18,1.27,0.026,0.03,0.23,25.17,48.79,15.6,0.72,1.11,5.34,1.9,3.1273636305365042,1.196683917490373
24305844,2024-07-23,2062BK1,125.4,8.15,10878.0,2097.0,795.0,5463.0,1746.0,274.0,0.0,6563.0,1105.0,248.0,0.1395333333333333,0.0344333333333333,0.9544,2020.0,0.9389741669716288,52.33652312557945,5.187410586549744,0.8643564356431365,6,0.18,0.75,0.02,0.026,0.2,21.505,48.72,16.58,0.68,1.25,7.32,2.4,2.9383028767866834,1.2792102084755557
24105853,2024-07-23,2830C20MMNC,124.8,8.21,9198.0,2235.0,754.0,5117.0,1742.0,277.0,0.0,6616.0,1128.0,0.0,0.1395333333333333,0.0344333333333333,0.9544,2019.0,0.9382753176382358,53.01282051239573,4.115436241608897,0.862803368003535,17,0.2,0.762,0.023,0.025,0.182,23.198,49.85,15.9,0.84,1.22,5.41,2.13,3.135022954531162,1.2749686692754292
24305868,2024-07-23,2062BK1,128.76,8.14,8046.0,3078.0,699.0,2553.0,1691.0,258.0,0.0,6762.0,1242.0,266.0,0.1395333333333333,0.0344333333333333,0.9544,1949.0,0.9405405405336704,52.51630941245328,2.614035087718449,0.8676244227804681,6,0.2,0.75,0.023,0.023,0.19,21.567,48.66,16.57,0.73,1.25,7.29,2.4,2.9364552531530985,1.2758928103204152
24305858,2024-07-23,2830C20MMNC,128.0,5.0,11013.0,696.0,677.0,4339.0,1555.0,187.0,0.0,6397.0,1109.0,0.0,0.1395333333333333,0.0344333333333333,0.9544,1742.0,0.962406015030358,49.97656249960957,15.82327586204623,0.8926521239948951,17,0.203,0.75,0.022,0.026,0.19,2.27,49.22,30.19,4.89,1.39,10.74,0.0,1.6302871716736773,1.5162810757524414
24305846,2024-07-23,2830C20MMNC,128.23,8.13,10989.0,2406.0,801.0,5427.0,1749.0,278.0,0.0,6464.0,1234.0,261.0,0.1395333333333333,0.0344333333333333,0.9544,2027.0,0.9403784100840396,50.40942057201585,4.567331670821044,0.8628515046863034,17,0.21,0.72,0.021,0.023,0.18,22.201,50.7,15.4,0.56,1.34,6.33,2.04,3.291994026361925,1.3483325355034308
24105841,2024-07-23,2062BK1,124.5,7.87,11784.0,2436.0,647.0,4062.0,1733.0,254.0,0.0,1725.0,1106.0,0.0,0.1395333333333333,0.0344333333333333,0.9544,1987.0,0.9405454408027458,13.8554216866357,4.837438423643334,0.8721690991439999,6,0.19,0.78,0.024,0.027,0.2,22.996,50.94,15.77,0.8,1.14,4.98,1.93,3.2299790755183566,1.3140041788118761
24305838,2024-07-23,2062BK1,120.25,7.89,10335.0,1851.0,806.0,5097.0,1733.0,278.0,0.0,5900.0,956.0,321.0,0.1395333333333333,0.0344333333333333,0.9544,2011.0,0.93842672076683,49.06444906404104,5.583468395458896,0.8617603182491985,6,0.16,0.79,0.017,0.024,0.22,26.931,46.95,15.85,0.71,1.44,4.67,1.92,2.9619582360734342,1.0974241503436026
24105855,2024-07-23,2062BK1,122.7,8.1,11457.0,1470.0,777.0,3773.0,1739.0,250.0,0.0,6405.0,1056.0,0.0,0.1395333333333333,0.0344333333333333,0.9544,1989.0,0.938073394488241,52.200488997129575,7.793877551015107,0.8743086978376701,6,0.17,0.82,0.021,0.023,0.24,22.602,49.98,15.81,0.51,1.16,6.55,1.91,3.1610903801151093,1.301122015984172
24105859,2024-07-23,2062BK1,127.4,8.11,11379.0,2007.0,835.0,3581.0,1729.0,267.0,0.0,6802.0,1065.0,0.0,0.1395333333333333,0.0344333333333333,0.9544,1996.0,0.9401520182942948,53.39089481904716,5.669656203285665,0.8662324649294257,6,0.19,0.76,0.022,0.024,0.26,22.601,49.98,15.84,0.55,1.16,6.51,1.87,3.1551038444542643,1.3001404713594504
24105873,2024-07-23,2062BK1,125.6,8.1,10206.0,1449.0,699.0,4143.0,1736.0,253.0,0.0,6396.0,1123.0,0.0,0.1395333333333333,0.0344333333333333,0.9544,1989.0,0.939416604331044,50.92356687857545,7.043478260864704,0.872800402211728,6,0.18,0.74,0.022,0.028,0.2,22.567,49.98,15.88,0.55,1.16,6.51,1.88,3.14715698003904,1.2999375780274656
24105865,2024-07-23,2830C20MMNC,123.64,8.0,9981.0,2085.0,802.0,3943.0,1787.0,298.0,0.0,6314.0,2184.0,0.0,0.1395333333333333,0.0344333333333333,0.9544,2085.0,0.9392281981089396,51.06761565794995,4.787050359709935,0.8570743405271669,17,0.225,0.881,0.021,0.024,0.244,13.829,47.849999999999994,21.38,3.5999999999999996,1.4249999999999998,9.245,1.235,2.237968289602918,1.3589889236012493
24105871,2024-07-23,S.TOWER6VAN,122.83,7.82,10347.0,1425.0,697.0,3742.0,2427.0,99.0,413.0,6326.0,1103.0,0.0,0.1395333333333333,0.0344333333333333,0.9544,2939.0,0.940145426705395,51.50207603963607,7.261052631573852,0.8257910854029173,67,0.189,1.362,0.023,0.025,0.224,22.626,49.94,15.84,0.51,1.16,6.54,1.9,3.152578751341456,1.298255647698027
24105916,2024-07-24,S.TOWER6VAN,120.13,10.0,12048.0,1833.0,792.0,4348.0,2528.0,95.0,528.0,6625.0,1100.0,0.0,0.1447391304347826,0.0332608695652173,1.0544347826086955,3151.0,0.9231537693005214,55.148589028093326,6.572831423891668,0.8022849888921605,67,0.187,1.38,0.04,0.016,0.227,24.76,50.44,15.44,0.67,1.16,3.64,2.44,3.266627809079723,1.2546951568368945
24105898,2024-07-24,2830C20MMNC,120.5,10.21,12981.0,2007.0,662.0,2989.0,1822.0,301.0,272.0,2740.0,1676.0,0.0,0.1447391304347826,0.0332608695652173,1.0544347826086955,2395.0,0.9218881493311768,22.73858921142956,6.4678624813121735,0.7607515657616866,17,0.23,0.876,0.024,0.023,0.21,2.738,47.05,27.22,8.66,2.6,9.74,0.0,1.7284449505896182,1.5704796555292233
24105892,2024-07-24,2062BK1,124.35,8.66,11061.0,2298.0,750.0,4795.0,1726.0,254.0,0.0,5205.0,916.0,0.0,0.1447391304347826,0.0332608695652173,1.0544347826086955,1980.0,0.9348921133679056,41.85765983078522,4.813315926890856,0.8717171717167315,6,0.21,0.74,0.037,0.027,0.19,14.1095,49.54,21.97,3.255,1.8199999999999998,6.4399999999999995,1.2550000000000001,2.2547904055345684,1.3730408392344897
24105890,2024-07-24,2830C20MMNC,123.89,8.55,9633.0,2157.0,687.0,3277.0,1723.0,267.0,0.0,5924.0,966.0,0.0,0.1447391304347826,0.0332608695652173,1.0544347826086955,1990.0,0.9354424645051688,47.81661150982471,4.465924895686386,0.8658291457282081,17,0.2,0.84,0.029,0.02,0.21,23.519,47.29,15.85,0.52,1.46,7.62,2.22,2.9834079868777996,1.2011684023368048
24305915,2024-07-24,2062BK1,130.93,0.0,10551.0,1857.0,699.0,4636.0,1846.0,267.0,302.0,6486.0,1056.0,318.0,0.1447391304347826,0.0332608695652173,1.0544347826086955,2415.0,0.9999999999923624,49.53792102612436,5.681744749593063,0.7643892339541348,6,0.19,0.79,0.038,0.024,0.22,24.864,50.44,15.35,0.66,1.16,3.63,2.44,3.28577942805029,1.2542583613079696
24305907,2024-07-24,S.TOWER6VAN,125.0,10.92,11034.0,2070.0,704.0,3594.0,2413.0,108.0,593.0,6993.0,1117.0,0.0,0.1447391304347826,0.0332608695652173,1.0544347826086955,3114.0,0.9196586227124806,55.943999999552446,5.330434782606121,0.7748876043671243,67,0.179,1.331,0.038,0.018,0.216,3.558,44.26,28.13,5.01,2.24,15.05,0.0,1.5733532401976467,1.396699170059011
24305903,2024-07-24,S.TOWER6VAN,124.3,8.5,9579.0,3003.0,702.0,4045.0,2433.0,102.0,604.0,6743.0,1048.0,0.0,0.1447391304347826,0.0332608695652173,1.0544347826086955,3139.0,0.9359939758965664,54.24778761018304,3.189810189809128,0.775087607518071,67,0.18,1.27,0.026,0.018,0.181,6.886,48.91,26.66,4.89,2.26,8.26,0.42,1.8345148344023103,1.4579545115807673
24305902,2024-07-24,S.TOWER6VAN,124.2,8.16,9387.0,2811.0,696.0,4070.0,2287.0,102.0,593.0,6765.0,1436.0,0.0,0.1447391304347826,0.0332608695652173,1.0544347826086955,2982.0,0.9383499546619948,54.46859903337786,3.33938100320052,0.7669349429910238,67,0.181,1.283,0.023,0.016,0.203,22.485,51.34,16.43,0.73,1.26,4.17,2.1,3.124581583591991,1.3192517216569022
24305881,2024-07-24,2062BK1,128.2,8.45,10773.0,1671.0,797.0,4617.0,1767.0,274.0,0.0,6533.0,1071.0,0.0,0.1447391304347826,0.0332608695652173,1.0544347826086955,2041.0,0.9381631906261388,50.95943837713761,6.447037701971008,0.8657520823121677,6,0.19,0.81,0.022,0.027,0.2,20.163,51.59,16.08,0.96,1.35,6.01,2.24,3.2081338225234752,1.423408012360667
24305883,2024-07-24,2830C20MMNC,124.4,8.15,10470.0,1656.0,803.0,4608.0,1772.0,274.0,0.0,6383.0,1072.0,307.0,0.1447391304347826,0.0332608695652173,1.0544347826086955,2046.0,0.9385137683822068,51.31028938865506,6.322463768112124,0.8660801564023137,17,0.21,0.79,0.032,0.031,0.24,24.691,50.58,15.36,0.66,1.15,3.64,2.46,3.2927543779701844,1.2628582842305003
24305934,2024-07-25,C25HMNV55ALK,123.82,0.0,12603.0,771.0,695.0,4875.0,2529.0,0.0,603.0,6462.0,1313.0,0.0,0.1411176470588235,0.0328235294117647,1.0611764705882352,3132.0,0.9999999999919236,52.188660959035786,16.346303501924325,0.8074712643675582,51,0.22,1.43,0.026,0.016,0.26,1.589,48.06,24.36,13.08,0.89,10.65,0.0,1.9728254176757933,1.8520231213872833
24105911,2024-07-25,2830C20MMNC,136.96,10.0,12189.0,1980.0,800.0,4810.0,1514.0,294.0,0.0,6914.0,1204.0,0.0,0.1411176470588235,0.0328235294117647,1.0611764705882352,1808.0,0.931954273265297,50.4818925229959,6.156060606057497,0.8373893805305103,17,0.2,0.96,0.022,0.023,0.21,24.899,50.54,15.24,0.64,1.16,3.64,2.44,3.31605537694377,1.2590931738913802
24305936,2024-07-25,2830C20MMNC,131.42,10.0,11040.0,2103.0,707.0,4621.0,1779.0,281.0,0.0,6263.0,1065.0,0.0,0.1411176470588235,0.0328235294117647,1.0611764705882352,2060.0,0.9292886437496162,47.65636889326088,5.24964336661662,0.8635922330092896,17,0.2,0.75,0.02,0.023,0.216,1.77,51.46,29.46,3.97,0.9,11.13,0.0,1.7467159974203184,1.647721814863437
24305927,2024-07-25,2062BK1,126.08,10.08,11232.0,666.0,701.0,3973.0,1661.0,286.0,193.0,6443.0,1128.0,0.0,0.1411176470588235,0.0328235294117647,1.0611764705882352,2140.0,0.9259694477017776,51.10247461888402,16.864864864839543,0.7761682242987027,6,0.18,0.86,0.025,0.02,0.18,24.816,50.43,15.35,0.67,1.16,3.67,2.44,3.2851280046902485,1.2555082530435433
24305928,2024-07-25,C25HMNV55ALK,125.2,9.99,11505.0,501.0,682.0,2294.0,2498.0,112.0,502.0,6022.0,1383.0,0.0,0.1411176470588235,0.0328235294117647,1.0611764705882352,3112.0,0.926104001768429,48.09904153316214,22.96407185624159,0.8026992287915159,51,0.22,1.35,0.032,0.013,0.27,22.756,50.12,16.15,0.64,1.13,5.29,2.41,3.1032134233174413,1.2882000668260212
