Repository: SiddharthKumar268/FerroMind

# FerroMind
*Ferro-Alloy Optimisation using Machine Learning*
**SAIL Durgapur Steel Plant | Steel Melting Shop**
Intern: Siddharth Kumar | FY 2023-24 to FY 2025-26

---

## Quick Start

```bash

# 2. Place raw Excel files in data/raw/

## Dataset

| | |
|---|---|
| Total heats after cleaning | 47,421 |
| Training set | 37,936 heats (Apr 2023 – Jun 2025) |
| Test set | 9,485 heats (Jun 2025 – Dec 2025) |
| Input features | 21 (16 raw + 5 engineered) |
| Target variables | Mn, Si, C, S, P |
| BOF grades | 76 distinct grades |
| Split method | Chronological 80/20 — no shuffle, no leakage |

---

File: data/processed/sms_train.csv (part 44 of 253)
Heat_Number,Date,BOF Grade Code,Hot Metal Addn. Weight,Scrap Addn. Weight,Lime Into Converter,Dolomite Into Converter,Lime Into Ladle,Iron Ore Into Converter,SIMN Into Ladle,FESI Into Ladle,FEMN Into Ladle,Measered O2 Mainblow II,Duration of Mainblow I/II,Measered O2 2nd Blow,HM_P,HM_S,HM_Si,Total_FA_Ladle,HM_Ratio,O2_per_ton_HM,Lime_Dolo_Ratio,SiMn_FA_Fraction,Grade_Encoded,C,Mn,P,S,Si
23107520,2023-08-20,2062BK1,128.46,9.34,8472.0,1836.0,799.0,2808.0,1614.0,268.0,0.0,6327.0,1092.0,0.0,0.13061111111111112,0.034888888888888886,0.8140000000000001,1882.0,0.9322206095723352,49.25268566052271,4.614379084964807,0.8575982996807345,6,0.2,0.74,0.017,0.017,0.23
23107517,2023-08-20,2062BK1,121.05,10.29,8763.0,1482.0,802.0,2241.0,1683.0,274.0,0.0,5994.0,992.0,0.0,0.13061111111111112,0.034888888888888886,0.8140000000000001,1957.0,0.9216537231542435,49.51672862412626,5.912955465583055,0.8599897802754931,6,0.21,0.76,0.019,0.014,0.2
23207560,2023-08-20,SEQRFE550D,128.22,0.0,8985.0,1788.0,715.0,3784.0,1613.0,260.0,0.0,5751.0,3180.0,0.0,0.13061111111111112,0.034888888888888886,0.8140000000000001,1873.0,0.999999999992201,44.85259709838674,5.025167785232089,0.8611852642814409,73,0.22,0.84,0.022,0.015,0.24
23107514,2023-08-20,SEQRFE550D,121.56,9.49,8739.0,1494.0,790.0,2511.0,1672.0,274.0,0.0,5659.0,937.0,0.0,0.13061111111111112,0.034888888888888886,0.8140000000000001,1946.0,0.9275848912557987,46.55314248069634,5.849397590357531,0.8591983556007918,73,0.2,0.79,0.018,0.015,0.18
23107511,2023-08-20,2062BK1,120.89,0.0,10344.0,1686.0,803.0,4229.0,1702.0,261.0,0.0,6230.0,1117.0,0.0,0.13061111111111112,0.034888888888888886,0.8140000000000001,1963.0,0.999999999991728,51.53445280791186,6.13523131672234,0.8670402445232466,6,0.2,0.76,0.018,0.013,0.19
23307537,2023-08-20,1786500D,120.29,9.07,9186.0,1230.0,1102.0,2392.0,5102.0,20.0,816.0,5959.0,1022.0,0.0,0.13061111111111112,0.034888888888888886,0.8140000000000001,5938.0,0.9298855905926879,49.53861501330502,7.468292682920757,0.8592118558435736,2,0.2,1.22,0.025,0.022,0.206
23307539,2023-08-20,2062BK1,128.9,0.0,9345.0,2649.0,796.0,2710.0,1780.0,308.0,0.0,6198.0,1041.0,0.0,0.13061111111111112,0.034888888888888886,0.8140000000000001,2088.0,0.9999999999922421,48.08378588015451,3.527746319364467,0.8524904214555304,6,0.21,0.75,0.022,0.018,0.2
23307551,2023-08-20,S.TOWER6VAN,122.9,10.21,8322.0,1932.0,1270.0,2773.0,5050.0,230.0,798.0,6299.0,1068.0,331.0,0.13061111111111112,0.034888888888888886,0.8140000000000001,6078.0,0.9232965216668673,51.253051260770924,4.3074534161468385,0.8308654162552104,67,0.19,1.3,0.03,0.018,0.26
23307556,2023-08-20,S.TOWER6VAN,122.6,10.8,9858.0,1932.0,787.0,2523.0,2539.0,167.0,403.0,6201.0,1060.0,0.0,0.13061111111111112,0.034888888888888886,0.8140000000000001,3109.0,0.9190404797532306,50.57911908604748,5.102484472047048,0.8166613058858744,67,0.19,1.34,0.034,0.022,0.26
23307559,2023-08-20,S.TOWER6VAN,121.92,8.87,9426.0,1011.0,710.0,4040.0,2607.0,0.0,364.0,6197.0,1041.0,0.0,0.13061111111111112,0.034888888888888886,0.8140000000000001,2971.0,0.932181359424022,50.82841207307391,9.323442136489295,0.8774823291817982,67,0.17,1.27,0.032,0.018,0.2
23307562,2023-08-20,S.TOWER6VAN,126.99,9.85,9786.0,2001.0,657.0,3017.0,2695.0,157.0,286.0,6655.0,1122.0,0.0,0.13061111111111112,0.034888888888888886,0.8140000000000001,3138.0,0.9280181233489622,52.40570123590515,4.890554722636237,0.8588272785210775,67,0.19,1.26,0.034,0.023,0.22
23307543,2023-08-20,R34,132.16,0.0,10278.0,3081.0,952.0,2926.0,1301.0,280.0,0.0,6193.0,1334.0,0.0,0.13061111111111112,0.034888888888888886,0.8140000000000001,1581.0,0.9999999999924335,46.8598668277326,3.3359298928908356,0.8228969006952417,66,0.61,0.75,0.023,0.023,0.21
23307535,2023-08-20,C20MMNATLT,123.52,9.26,9009.0,1485.0,580.0,2522.0,1835.0,268.0,0.0,5859.0,1067.0,0.0,0.13061111111111112,0.034888888888888886,0.8140000000000001,2103.0,0.9302605814058574,47.43361398925329,6.066666666662582,0.872563005230208,41,0.21,0.78,0.02,0.024,0.2
23307533,2023-08-20,S.TOWER6VAN,121.9,8.86,8706.0,1236.0,605.0,2267.0,2564.0,167.0,373.0,6056.0,1087.0,0.0,0.13061111111111112,0.034888888888888886,0.8140000000000001,3104.0,0.9322422759182302,49.680065627156026,7.043689320382651,0.8260309278347854,67,0.19,1.31,0.024,0.017,0.2
23307531,2023-08-20,2830C20MMNC,115.94,10.06,8697.0,1476.0,652.0,2315.0,1794.0,268.0,0.0,5929.0,1017.0,471.0,0.13061111111111112,0.034888888888888886,0.8140000000000001,2062.0,0.9201587301514272,51.1385199236576,5.8922764227602356,0.8700290979627207,17,0.19,0.8,0.017,0.017,0.21
23307529,2023-08-20,C20MMNATLT,120.22,7.26,9060.0,1368.0,478.0,3025.0,1817.0,315.0,0.0,6171.0,1050.0,0.0,0.13061111111111112,0.034888888888888886,0.8140000000000001,2132.0,0.9430498901714539,51.33089336174238,6.622807017539018,0.8522514071290562,41,0.21,0.84,0.024,0.023,0.22
23307526,2023-08-20,C20MMNATLT,123.62,9.49,10116.0,1530.0,671.0,3454.0,1931.0,260.0,0.0,6223.0,1051.0,0.0,0.13061111111111112,0.034888888888888886,0.8140000000000001,2191.0,0.9287055818426211,50.339750848969906,6.611764705878032,0.8813327247828018,41,0.2,0.76,0.022,0.02,0.19
23307524,2023-08-20,2062ACUK1,123.24,8.86,4173.0,1470.0,749.0,3106.0,1808.0,305.0,0.0,6095.0,1100.0,0.0,0.13061111111111112,0.034888888888888886,0.8140000000000001,2113.0,0.9329295987817341,49.45634534201999,2.8387755102021504,0.8556554661614503,5,0.22,0.78,0.022,0.017,0.18
23307521,2023-08-20,2830C20MMNC,128.45,9.5,15417.0,1242.0,497.0,2163.0,1800.0,231.0,0.0,6225.0,1049.0,0.0,0.13061111111111112,0.034888888888888886,0.8140000000000001,2031.0,0.9311344690037613,48.46243674543821,12.413043478250875,0.886262924667215,17,0.21,0.76,0.017,0.018,0.21
23307518,2023-08-20,2062ACUK1,122.26,9.26,9195.0,1626.0,658.0,3333.0,1824.0,298.0,0.0,6189.0,1281.0,0.0,0.13061111111111112,0.034888888888888886,0.8140000000000001,2122.0,0.9295924574138565,50.62162604244543,5.65498154981202,0.8595664467479456,5,0.22,0.73,0.016,0.018,0.165
23307513,2023-08-20,EXPORTDSP14,128.34,8.46,8862.0,1908.0,721.0,3003.0,1704.0,308.0,0.0,1230.0,1262.0,0.0,0.13061111111111112,0.034888888888888886,0.8140000000000001,2012.0,0.9381578947299842,9.583917718485399,4.64465408804788,0.8469184890651854,55,0.21,0.78,0.019,0.023,0.21
23307510,2023-08-20,2062ACUK1,130.03,0.0,10098.0,2163.0,749.0,4911.0,1574.0,244.0,0.0,5987.0,973.0,0.0,0.13061111111111112,0.034888888888888886,0.8140000000000001,1818.0,0.9999999999923096,46.04322079484702,4.66851595006719,0.8657865786573896,5,0.2,0.78,0.022,0.017,0.234
23307507,2023-08-20,2062ACUK1,119.33,9.85,9096.0,2277.0,743.0,2547.0,1692.0,238.0,0.0,6385.0,1036.0,0.0,0.13061111111111112,0.034888888888888886,0.8140000000000001,1930.0,0.9237498064644392,53.50708120293717,3.9947299077716316,0.8766839378233799,5,0.2,0.75,0.029,0.019,0.21
23307549,2023-08-20,1786500D,122.09,10.21,8442.0,1836.0,941.0,2712.0,1795.0,193.0,0.0,6086.0,1031.0,345.0,0.13061111111111112,0.034888888888888886,0.8140000000000001,1988.0,0.922826908534219,49.84847243795684,4.59803921568377,0.9029175050297269,2,0.24,0.79,0.023,0.022,0.198
23207590,2023-08-21,2062BK1,120.92,10.94,10344.0,984.0,808.0,1779.0,1826.0,253.0,0.0,6334.0,1526.0,0.0,0.14393103448275862,0.04196551724137931,1.0608965517241378,2079.0,0.91703321704143,52.38173999295086,10.512195121940536,0.8783068783064558,6,0.2,0.79,0.027,0.024,0.22
23307608,2023-08-21,C20MMNC(BSP),121.45,12.98,9972.0,1014.0,771.0,538.0,1788.0,354.0,0.0,5876.0,2111.0,0.0,0.14393103448275862,0.04196551724137931,1.0608965517241378,2142.0,0.9034441716811468,48.382050226032256,9.83431952661752,0.8347338935570333,43,0.21,0.78,0.024,0.03,0.25
23207598,2023-08-21,C20MMNC(BSP),124.6,11.54,13041.0,0.0,781.0,3380.0,1839.0,277.0,0.0,6296.0,1407.0,363.0,0.14393103448275862,0.04196551724137931,1.0608965517241378,2116.0,0.9152343176074981,50.529695023671515,13041000000000.0,0.8690926275988331,43,0.21,0.8,0.037,0.03,0.23
23207587,2023-08-21,SEQRFE550D,124.48,9.49,10437.0,2046.0,734.0,3098.0,1731.0,311.0,0.0,5899.0,1314.0,381.0,0.14393103448275862,0.04196551724137931,1.0608965517241378,2042.0,0.929163245495789,47.38913881710002,5.101173020525366,0.8476983349653048,73,0.22,0.77,0.022,0.03,0.22
23207592,2023-08-21,2062BK1,120.37,9.28,9795.0,1821.0,831.0,2487.0,1816.0,253.0,0.0,6322.0,1134.0,0.0,0.14393103448275862,0.04196551724137931,1.0608965517241378,2069.0,0.928422676429399,52.52139237307866,5.378912685334773,0.877718704687831,6,0.2,0.8,0.027,0.026,0.21
23207581,2023-08-21,SEQRFE550D,119.12,8.42,11202.0,2514.0,762.0,4051.0,1728.0,277.0,0.0,5993.0,1145.0,326.0,0.14393103448275862,0.04196551724137931,1.0608965517241378,2005.0,0.9339814959939314,50.3106111479994,4.455847255368156,0.861845386533236,73,0.21,0.78,0.02,0.025,0.23
23207572,2023-08-21,2062BK1,129.92,10.21,10851.0,1650.0,748.0,2058.0,1620.0,263.0,186.0,6096.0,996.0,0.0,0.14393103448275862,0.04196551724137931,1.0608965517241378,2069.0,0.9271390851286153,46.9211822656487,6.576363636359651,0.782986950217118,6,0.22,0.78,0.025,0.028,0.2
23207575,2023-08-21,SEQRFE550D,126.3,8.86,10950.0,1707.0,743.0,4177.0,1627.0,263.0,179.0,6200.0,994.0,0.0,0.14393103448275862,0.04196551724137931,1.0608965517241378,2069.0,0.93444806154976,49.08946951663429,6.414762741648263,0.7863702271625006,73,0.22,0.78,0.026,0.024,0.18
23307611,2023-08-21,2062BK1,125.31,11.07,10485.0,1002.0,727.0,1479.0,1709.0,258.0,0.0,5987.0,956.0,401.0,0.14393103448275862,0.04196551724137931,1.0608965517241378,1967.0,0.9188297404244111,47.77751177042712,10.464071856276982,0.8688357905435339,6,0.21,0.78,0.022,0.026,0.18
23307614,2023-08-21,2062BK1,128.65,8.67,10728.0,990.0,619.0,3390.0,1744.0,224.0,0.0,6172.0,997.0,0.0,0.14393103448275862,0.04196551724137931,1.0608965517241378,1968.0,0.9368628022069848,47.975126311325496,10.83636363635269,0.8861788617881676,6,0.2,0.78,0.022,0.028,0.19
23307599,2023-08-21,SEQRFE550D,122.72,10.21,11565.0,2046.0,774.0,2115.0,1856.0,288.0,0.0,6252.0,1735.0,0.0,0.14393103448275862,0.04196551724137931,1.0608965517241378,2144.0,0.9231926577828693,50.945241199063354,5.6524926686189385,0.865671641790641,73,0.21,0.83,0.031,0.024,0.18
23107387,2023-08-21,2062BK1,126.72,16.5,9210.0,927.0,960.0,3198.0,1633.0,237.0,0.0,5989.0,1040.0,0.0,0.14393103448275862,0.04196551724137931,1.0608965517241378,1870.0,0.8847926267219328,47.26167929255633,9.935275080895432,0.8732620320850946,6,0.2,0.74,0.022,0.018,0.22
23307594,2023-08-21,SEQRFE550D,120.59,9.49,11058.0,1971.0,828.0,1935.0,1814.0,284.0,0.0,6471.0,1119.0,389.0,0.14393103448275862,0.04196551724137931,1.0608965517241378,2098.0,0.9270448954418278,53.66116593371207,5.610350076100654,0.8646329837936775,73,0.19,0.76,0.028,0.029,0.2
23307586,2023-08-21,2062BK1,119.35,8.66,10434.0,753.0,2553.0,4059.0,2313.0,285.0,0.0,6477.0,1252.0,207.0,0.14393103448275862,0.04196551724137931,1.0608965517241378,2598.0,0.9323490352243392,54.26895684914731,13.856573705160882,0.8903002309465395,6,0.21,0.82,0.031,0.026,0.22
23307584,2023-08-21,ASP1239,116.78,0.0,10998.0,972.0,801.0,2955.0,1806.0,278.0,0.0,5854.0,972.0,0.0,0.14393103448275862,0.04196551724137931,1.0608965517241378,2084.0,0.9999999999914368,50.12844665139468,11.314814814803174,0.8666026871396993,24,0.45,0.73,0.024,0.015,0.25
23307579,2023-08-21,2062BK1,124.76,9.65,10572.0,2115.0,818.0,3790.0,1935.0,190.0,0.0,6197.0,991.0,275.0,0.14393103448275862,0.04196551724137931,1.0608965517241378,2125.0,0.928204746663729,49.671369028136645,4.998581560281324,0.9105882352936892,6,0.21,0.77,0.026,0.033,0.23
23307576,2023-08-21,2062BK1,124.98,10.22,10986.0,2973.0,735.0,2534.0,1842.0,291.0,0.0,6352.0,1084.0,0.0,0.14393103448275862,0.04196551724137931,1.0608965517241378,2133.0,0.9244082840168313,50.82413186069112,3.6952573158413404,0.8635724331922815,6,0.22,0.82,0.025,0.023,0.23
23307573,2023-08-21,S.TOWER6VAN,122.27,7.72,10407.0,1971.0,696.0,3821.0,2742.0,126.0,250.0,6173.0,989.0,0.0,0.14393103448275862,0.04196551724137931,1.0608965517241378,3118.0,0.940610816209396,50.486627954113956,5.28006088279793,0.8794098781267224,67,0.19,1.29,0.034,0.03,0.22
23307570,2023-08-21,S.TOWER6VAN,121.98,9.49,10491.0,1020.0,644.0,3589.0,2669.0,96.0,248.0,6184.0,1049.0,0.0,0.14393103448275862,0.04196551724137931,1.0608965517241378,3013.0,0.9278162318329064,50.696835546395334,10.285294117636976,0.8858280783269545,67,0.19,1.35,0.036,0.025,0.2
23307566,2023-08-21,2062BK1,116.78,10.92,10542.0,1983.0,754.0,3780.0,1874.0,234.0,0.0,6160.0,2650.0,321.0,0.14393103448275862,0.04196551724137931,1.0608965517241378,2108.0,0.9144870790844597,52.74875834858067,5.3161875945510255,0.8889943073999578,6,0.22,0.8,0.021,0.025,0.24
23207557,2023-08-21,2062BK1,118.19,9.49,9960.0,1626.0,583.0,510.0,1644.0,280.0,0.0,6503.0,1153.0,0.0,0.14393103448275862,0.04196551724137931,1.0608965517241378,1924.0,0.9256735588899931,55.02157542892781,6.125461254608779,0.8544698544694104,6,0.22,0.75,0.023,0.016,0.21
23207563,2023-08-21,SEQRFE550D,125.64,10.21,9618.0,1671.0,806.0,1332.0,1623.0,263.0,0.0,6404.0,1765.0,0.0,0.14393103448275862,0.04196551724137931,1.0608965517241378,1886.0,0.9248435774683487,50.97102833451949,5.755834829440002,0.8605514316008163,73,0.21,0.75,0.029,0.024,0.22
23207565,2023-08-21,S.TOWER6VAN,117.82,9.06,11601.0,1647.0,800.0,3310.0,2413.0,101.0,429.0,6292.0,1020.0,0.0,0.14393103448275862,0.04196551724137931,1.0608965517241378,2943.0,0.9285939470292512,53.4034968591631,7.043715846990259,0.8199116547737615,67,0.19,1.34,0.033,0.018,0.2
23207568,2023-08-21,SEQRFE550D,125.11,10.2,9966.0,2289.0,748.0,2064.0,1677.0,260.0,0.0,5988.0,975.0,0.0,0.14393103448275862,0.04196551724137931,1.0608965517241378,1937.0,0.9246175448900701,47.86188154385851,4.353866317167167,0.8657718120800899,73,0.22,0.76,0.025,0.025,0.21
23307601,2023-08-21,2062BK1,119.8,14.05,11751.0,972.0,738.0,1732.0,1695.0,359.0,0.0,6496.0,1387.0,0.0,0.14393103448275862,0.04196551724137931,1.0608965517241378,2054.0,0.8950317519544638,54.22370617650898,12.089506172827068,0.8252190847123538,6,0.2,0.79,0.018,0.025,0.2
23207578,2023-08-21,SEQRFE550D,123.95,9.49,10494.0,1680.0,814.0,3036.0,1738.0,267.0,0.0,288.0,68.0,0.0,0.14393103448275862,0.04196551724137931,1.0608965517241378,2005.0,0.9288818944774515,2.3235175473793985,6.246428571424853,0.8668329177053034,73,0.22,0.74,0.019,0.027,0.2
23307604,2023-08-21,C20MMNC(BSP),119.61,11.66,10950.0,1470.0,809.0,2473.0,1783.0,308.0,0.0,6494.0,1355.0,0.0,0.14393103448275862,0.04196551724137931,1.0608965517241378,2091.0,0.9111754399260213,54.29311930395207,7.448979591831668,0.8527020564319212,43,0.2,0.79,0.021,0.025,0.2
23207589,2023-08-21,S.TOWER6VAN,127.0,11.1,10920.0,2067.0,759.0,2678.0,2467.0,0.0,483.0,5894.0,1245.0,274.0,0.14393103448275862,0.04196551724137931,1.0608965517241378,2950.0,0.9196234612532975,46.409448818532205,5.283018867921973,0.8362711864403944,67,0.19,1.3,0.023,0.031,0.23
23107567,2023-08-21,2062BK1,117.82,9.06,10563.0,2007.0,805.0,2503.0,1706.0,267.0,0.0,6196.0,1024.0,0.0,0.14393103448275862,0.04196551724137931,1.0608965517241378,1973.0,0.9285939470292512,52.588694618463855,5.263079222717856,0.8646730866696074,6,0.22,0.73,0.018,0.02,0.19
23207603,2023-08-21,2062BK1,120.64,12.45,12417.0,0.0,806.0,2789.0,1836.0,284.0,0.0,6026.0,1139.0,314.0,0.14393103448275862,0.04196551724137931,1.0608965517241378,2120.0,0.9064542790524724,49.950265251575345,12417000000000.0,0.8660377358486481,6,0.21,0.78,0.028,0.027,0.21
23207606,2023-08-21,S.TOWER6VAN,126.41,12.27,12207.0,0.0,814.0,3256.0,2494.0,95.0,533.0,6192.0,1092.0,0.0,0.14393103448275862,0.04196551724137931,1.0608965517241378,3122.0,0.9115229304808803,48.98346649751615,12207000000000.0,0.7988468930170407,67,0.19,1.31,0.027,0.023,0.23
23207610,2023-08-21,2062BK1,130.68,10.46,10794.0,0.0,792.0,3353.0,1752.0,267.0,0.0,5806.0,944.0,450.0,0.14393103448275862,0.04196551724137931,1.0608965517241378,2019.0,0.9258891880336837,44.42913988334536,10794000000000.0,0.8677563150069997,6,0.19,0.75,0.022,0.028,0.2
23107564,2023-08-21,2062BK1,118.83,10.82,10146.0,1986.0,779.0,2700.0,1709.0,258.0,0.0,6194.0,1024.0,0.0,0.14393103448275862,0.04196551724137931,1.0608965517241378,1967.0,0.9165445429933163,52.12488428804069,5.108761329302563,0.8688357905435339,6,0.2,0.72,0.019,0.02,0.21
23207620,2023-08-21,SEQRFE550D,122.54,10.3,9162.0,1005.0,803.0,3095.0,1681.0,273.0,0.0,6176.0,1010.0,263.0,0.14393103448275862,0.04196551724137931,1.0608965517241378,1954.0,0.92246311351308,50.39986942997878,9.11641791043869,0.8602865916065198,73,0.21,0.78,0.033,0.03,0.18
23207622,2023-08-21,SEQRFE550D,125.59,11.54,9261.0,2724.0,800.0,4495.0,1654.0,267.0,0.0,5803.0,1005.0,0.0,0.14393103448275862,0.04196551724137931,1.0608965517241378,1921.0,0.9158462772484808,46.205908113335404,3.3997797356815713,0.8610098906814883,73,0.22,0.75,0.02,0.028,0.18
23107621,2023-08-21,S.TOWER6VAN,125.47,11.46,10041.0,1971.0,627.0,1966.0,2419.0,0.0,514.0,6070.0,997.0,0.0,0.14393103448275862,0.04196551724137931,1.0608965517241378,2933.0,0.9163076024179048,48.37809834981766,5.094368340941099,0.8247528128193574,67,0.19,1.29,0.025,0.028,0.18
23107619,2023-08-21,S.TOWER6VAN,126.73,12.06,10908.0,984.0,644.0,2729.0,2426.0,61.0,497.0,5968.0,981.0,0.0,0.14393103448275862,0.04196551724137931,1.0608965517241378,2984.0,0.9131061315590958,47.09224335163661,11.085365853647271,0.813002680964875,67,0.16,1.29,0.028,0.029,0.17
23107613,2023-08-21,S.TOWER6VAN,121.44,11.87,12015.0,990.0,785.0,3861.0,2444.0,183.0,386.0,6102.0,1267.0,0.0,0.14393103448275862,0.04196551724137931,1.0608965517241378,3013.0,0.9109594178912989,50.24703557270877,12.136363636351378,0.8111516760700925,67,0.19,1.3,0.025,0.024,0.21
23107609,2023-08-21,S.TOWER6VAN,123.28,11.55,11019.0,1485.0,820.0,4157.0,2317.0,128.0,527.0,6274.0,1357.0,0.0,0.14393103448275862,0.04196551724137931,1.0608965517241378,2972.0,0.9143365719727484,50.89227774131333,7.420202020197023,0.7796096904438831,67,0.2,1.27,0.031,0.027,0.24
23107607,2023-08-21,2062BK1,126.6,11.26,11556.0,1443.0,789.0,3838.0,1715.0,281.0,0.0,6277.0,1123.0,0.0,0.14393103448275862,0.04196551724137931,1.0608965517241378,1996.0,0.9183229363055396,49.58135860940299,8.008316008310459,0.859218436873317,6,0.18,0.79,0.022,0.03,0.23
23107605,2023-08-21,S.TOWER6VAN,120.55,12.27,12015.0,1713.0,794.0,4920.0,2421.0,173.0,467.0,6110.0,1502.0,0.0,0.14393103448275862,0.04196551724137931,1.0608965517241378,3061.0,0.9076193344307514,50.68436333429544,7.014010507876816,0.7909180006531229,67,0.19,1.31,0.024,0.025,0.24
23107602,2023-08-21,C20MMNC(BSP),125.27,12.27,11571.0,0.0,757.0,3780.0,1504.0,275.0,329.0,5881.0,1025.0,0.0,0.14393103448275862,0.04196551724137931,1.0608965517241378,2108.0,0.9107895884767284,46.94659535366052,11571000000000.0,0.7134724857681625,43,0.22,0.75,0.02,0.024,0.2
23107616,2023-08-21,SEQRFE550D,124.75,0.0,10956.0,990.0,697.0,5000.0,1709.0,267.0,0.0,5811.0,952.0,0.0,0.14393103448275862,0.04196551724137931,1.0608965517241378,1976.0,0.999999999991984,46.5811623242759,11.066666666655488,0.8648785425096838,73,0.2,0.81,0.026,0.027,0.2
23107597,2023-08-21,2062BK1,117.75,9.28,11583.0,1563.0,807.0,3397.0,1712.0,298.0,0.0,5977.0,1044.0,0.0,0.14393103448275862,0.04196551724137931,1.0608965517241378,2010.0,0.9269463906090927,50.76008492525894,7.410748560455911,0.8517412935319145,6,0.17,0.76,0.022,0.025,0.21
23107569,2023-08-21,2062BK1,126.96,10.07,10389.0,1974.0,885.0,3468.0,1722.0,261.0,0.0,6196.0,1019.0,0.0,0.14393103448275862,0.04196551724137931,1.0608965517241378,1983.0,0.9265124425240713,48.80277252639569,5.262917933128033,0.8683812405441914,6,0.22,0.73,0.019,0.024,0.2
23107571,2023-08-21,2062BK1,126.67,9.06,10209.0,2016.0,827.0,4318.0,1712.0,271.0,0.0,6292.0,1039.0,0.0,0.14393103448275862,0.04196551724137931,1.0608965517241378,1983.0,0.9332498342228451,49.67237704231726,5.063988095235583,0.863338376197245,6,0.22,0.76,0.016,0.019,0.22
23107600,2023-08-21,S.TOWER6VAN,116.55,9.68,11682.0,1530.0,800.0,4945.0,2423.0,92.0,376.0,5850.0,2231.0,0.0,0.14393103448275862,0.04196551724137931,1.0608965517241378,2891.0,0.9233145844813173,50.19305019261954,7.635294117642069,0.8381182981664345,67,0.2,1.33,0.024,0.022,0.22
23107577,2023-08-21,S.TOWER6VAN,127.53,9.25,9945.0,3006.0,772.0,4037.0,2528.0,88.0,464.0,6665.0,1094.0,0.0,0.14393103448275862,0.04196551724137931,1.0608965517241378,3080.0,0.9323731539630621,52.26221281226172,3.3083832335318335,0.8207792207789543,67,0.2,1.37,0.024,0.023,0.23
23107580,2023-08-21,2062BK1,135.65,0.0,11184.0,1491.0,596.0,5880.0,1661.0,297.0,0.0,6423.0,1197.0,267.0,0.14393103448275862,0.04196551724137931,1.0608965517241378,1958.0,0.9999999999926281,47.349797272043126,7.501006036212273,0.8483146067411398,6,0.21,0.76,0.018,0.023,0.21
23107574,2023-08-21,SEQRFE550D,125.06,11.55,9960.0,1986.0,797.0,5023.0,1783.0,233.0,0.0,6295.0,1036.0,0.0,0.14393103448275862,0.04196551724137931,1.0608965517241378,2016.0,0.9154527486939795,50.33583879697476,5.015105740178743,0.8844246031741645,73,0.22,0.77,0.02,0.022,0.23
23107596,2023-08-21,S.TOWER6VAN,124.24,9.67,12579.0,1653.0,785.0,3128.0,2335.0,74.0,477.0,6288.0,1084.0,0.0,0.14393103448275862,0.04196551724137931,1.0608965517241378,2886.0,0.9277873198347564,50.61171925265123,7.609800362971803,0.8090783090780287,67,0.17,1.27,0.02,0.021,0.23
23107585,2023-08-21,S.TOWER6VAN,123.2,10.44,12105.0,0.0,604.0,4262.0,2413.0,149.0,440.0,5925.0,1028.0,266.0,0.14393103448275862,0.04196551724137931,1.0608965517241378,3002.0,0.9218796767365918,48.09253246714211,12105000000000.0,0.8037974683541627,67,0.2,1.29,0.018,0.026,0.22
23107591,2023-08-21,SEQRFE550D,123.4,9.85,11559.0,2166.0,589.0,3415.0,1691.0,304.0,0.0,5687.0,1328.0,0.0,0.14393103448275862,0.04196551724137931,1.0608965517241378,1995.0,0.9260787992425812,46.085899513402865,5.336565096950445,0.8476190476186227,73,0.22,0.76,0.02,0.03,0.2
23107593,2023-08-21,2062BK1,120.87,9.48,11505.0,1104.0,541.0,3949.0,1722.0,301.0,0.0,6047.0,1070.0,0.0,0.14393103448275862,0.04196551724137931,1.0608965517241378,2023.0,0.9272727272656137,50.028956729957564,10.421195652164474,0.8512110726639391,6,0.21,0.78,0.022,0.029,0.23
23107583,2023-08-21,S.TOWER6VAN,122.16,8.14,11382.0,4407.0,765.0,954.0,2440.0,78.0,552.0,6317.0,1092.0,0.0,0.14393103448275862,0.04196551724137931,1.0608965517241378,3070.0,0.9375287797318685,51.71087098844375,2.5827093260715714,0.7947882736153763,67,0.19,1.31,0.018,0.025,0.23
23307654,2023-08-22,SEQRFE550D,123.5,0.0,10383.0,1626.0,754.0,2052.0,1818.0,317.0,0.0,6472.0,1016.0,0.0,0.14054054054054055,0.038513513513513516,0.9222702702702703,2135.0,0.9999999999919028,52.40485829917081,6.385608856084634,0.8515222482431609,73,0.21,0.87,0.027,0.025,0.23
23107679,2023-08-22,1786500D,122.63,12.47,10257.0,999.0,547.0,2395.0,1706.0,258.0,0.0,5745.0,990.0,0.0,0.14054054054054055,0.038513513513513516,0.9222702702702703,1964.0,0.9076980014736663,46.84824268085421,10.26726726725699,0.8686354378814315,2,0.19,0.78,0.028,0.019,0.175
23107676,2023-08-22,2062BK1,126.08,11.53,9948.0,0.0,765.0,4250.0,1714.0,319.0,0.0,6373.0,1103.0,0.0,0.14054054054054055,0.038513513513513516,0.9222702702702703,2033.0,0.9162124845511505,50.54727157320315,9948000000000.0,0.8430890309882719,6,0.22,0.75,0.021,0.021,0.2
23107673,2023-08-22,S.TOWER6VAN,127.43,0.0,9192.0,0.0,802.0,3096.0,2474.0,0.0,650.0,5820.0,967.0,0.0,0.14054054054054055,0.038513513513513516,0.9222702702702703,3124.0,0.9999999999921525,45.672133720115575,9192000000000.0,0.7919334186937286,67,0.19,1.29,0.026,0.026,0.21
23107670,2023-08-22,2062BK1,130.82,0.0,11730.0,0.0,915.0,5072.0,1692.0,298.0,0.0,6096.0,1065.0,212.0,0.14054054054054055,0.038513513513513516,0.9222702702702703,1990.0,0.999999999992356,46.59837945232688,11730000000000.0,0.8502512562809798,6,0.2,0.73,0.023,0.024,0.18
23107659,2023-08-22,EXPORTDSP14,124.58,11.55,9804.0,0.0,815.0,3475.0,1720.0,288.0,0.0,6001.0,1048.0,255.0,0.14054054054054055,0.038513513513513516,0.9222702702702703,2008.0,0.9151546315954224,48.16985069795979,9804000000000.0,0.8565737051788563,55,0.21,0.75,0.025,0.024,0.21
23107667,2023-08-22,EXPORTDSP14,121.76,11.55,9060.0,0.0,772.0,4134.0,1665.0,274.0,0.0,5497.0,903.0,0.0,0.14054054054054055,0.038513513513513516,0.9222702702702703,1939.0,0.9133598379647937,45.146189224333554,9060000000000.0,0.8586900464152354,55,0.22,0.83,0.027,0.027,0.22
23107664,2023-08-22,EXPORTDSP14,117.9,13.26,10806.0,0.0,830.0,3034.0,1672.0,220.0,0.0,5517.0,916.0,268.0,0.14054054054054055,0.038513513513513516,0.9222702702702703,1892.0,0.8989021042932381,46.79389312937409,10806000000000.0,0.8837209302320911,55,0.21,0.77,0.025,0.025,0.2
23107685,2023-08-22,SEQRFE550D,120.83,9.5,8193.0,0.0,782.0,3691.0,1658.0,261.0,0.0,6018.0,1003.0,0.0,0.14054054054054055,0.038513513513513516,0.9222702702702703,1919.0,0.9271081101747327,49.80551187577749,8192999999999.999,0.863991662323677,73,0.21,0.77,0.022,0.023,0.2
23107661,2023-08-22,EXPORTDSP14,123.5,12.27,10794.0,0.0,782.0,3050.0,1718.0,318.0,0.0,5808.0,963.0,0.0,0.14054054054054055,0.038513513513513516,0.9222702702702703,2036.0,0.9096265743469866,47.028340080590866,10794000000000.0,0.8438113948915306,55,0.21,0.75,0.023,0.025,0.21
23107656,2023-08-22,C20MMNATLT,119.78,11.5,9627.0,0.0,770.0,2751.0,1685.0,234.0,0.0,5298.0,880.0,313.0,0.14054054054054055,0.038513513513513516,0.9222702702702703,1919.0,0.9124009750082847,44.231090331906564,9627000000000.0,0.8780614903591047,41,0.21,0.79,0.02,0.027,0.22
23307658,2023-08-22,C20MMNATLT,123.6,11.06,9936.0,1794.0,907.0,3378.0,1709.0,190.0,0.0,6204.0,1224.0,0.0,0.14054054054054055,0.038513513513513516,0.9222702702702703,1899.0,0.9178672211427458,50.194174756875455,5.538461538458451,0.8999473407051607,41,0.22,0.86,0.025,0.022,0.2
23207618,2023-08-22,2062BK1,127.02,6.09,9543.0,0.0,798.0,0.0,1677.0,253.0,0.0,5927.0,942.0,0.0,0.14054054054054055,0.038513513513513516,0.9222702702702703,1930.0,0.9542483660059031,46.66194300073483,9543000000000.0,0.8689119170979954,6,0.19,0.76,0.03,0.029,0.17
23307663,2023-08-22,S.TOWER6VAN,124.64,10.21,10281.0,1497.0,738.0,3159.0,2415.0,0.0,393.0,3931.0,1023.0,0.0,0.14054054054054055,0.038513513513513516,0.9222702702702703,2808.0,0.9242862439679327,31.538831835433736,6.867735470937296,0.8600427350424288,67,0.19,1.3,0.024,0.024,0.22
23307665,2023-08-22,S.TOWER6VAN,119.53,12.27,12063.0,1491.0,762.0,3081.0,2400.0,0.0,407.0,6090.0,940.0,0.0,0.14054054054054055,0.038513513513513516,0.9222702702702703,2807.0,0.9069044006000994,50.94955241319376,8.090543259551918,0.855005343783094,67,0.19,1.32,0.024,0.025,0.23
23307668,2023-08-22,ASP1239,125.37,12.27,7701.0,1557.0,787.0,2037.0,1170.0,271.0,0.0,6575.0,1114.0,0.0,0.14054054054054055,0.038513513513513516,0.9222702702702703,1441.0,0.910854402783269,52.44476349962156,4.946050096335937,0.8119361554470423,24,0.42,0.73,0.015,0.017,0.25
23307672,2023-08-22,SEQRFE550D,130.42,0.0,11076.0,1302.0,831.0,5151.0,1727.0,268.0,0.0,5888.0,924.0,0.0,0.14054054054054055,0.038513513513513516,0.9222702702702703,1995.0,0.9999999999923326,45.14644993064603,8.50691244238978,0.8656641604005686,73,0.2,0.76,0.019,0.026,0.2
23307675,2023-08-22,SEQRFE550D,128.24,0.0,9942.0,3522.0,798.0,3091.0,1755.0,243.0,0.0,6249.0,1085.0,0.0,0.14054054054054055,0.038513513513513516,0.9222702702702703,1998.0,0.9999999999922022,48.72894572638234,2.8228279386704083,0.8783783783779388,73,0.2,0.76,0.024,0.02,0.24
23307678,2023-08-22,EXPORTDSP14,129.05,7.43,9264.0,2118.0,795.0,3188.0,1775.0,319.0,0.0,6001.0,927.0,268.0,0.14054054054054055,0.038513513513513516,0.9222702702702703,2094.0,0.9455597889731422,46.50135606318093,4.373937677051759,0.8476599808973985,55,0.21,0.75,0.023,0.02,0.21
23207612,2023-08-22,S.TOWER6VAN,122.03,12.27,10035.0,882.0,800.0,3231.0,2430.0,101.0,381.0,5689.0,1062.0,0.0,0.14054054054054055,0.038513513513513516,0.9222702702702703,2912.0,0.908637378995468,46.61968368395788,11.377551020395265,0.8344780219777355,67,0.2,1.26,0.025,0.025,0.18
23207615,2023-08-22,S.TOWER6VAN,128.37,11.87,9795.0,225.0,808.0,3168.0,2400.0,0.0,479.0,6176.0,1209.0,0.0,0.14054054054054055,0.038513513513513516,0.9222702702702703,2879.0,0.9153593839067644,48.11092934448772,43.53333333313985,0.8336227856891859,67,0.2,1.3,0.025,0.025,0.17
23207624,2023-08-22,2062BK1,120.7,11.21,11337.0,1563.0,800.0,2360.0,1731.0,273.0,0.0,6607.0,1734.0,0.0,0.14054054054054055,0.038513513513513516,0.9222702702702703,2004.0,0.9150178151700781,54.73902236905767,7.253358925139313,0.8637724550893894,6,0.21,0.77,0.022,0.029,0.22
23207627,2023-08-22,2062BK1,123.2,10.0,11445.0,1224.0,789.0,3516.0,1735.0,270.0,0.0,6395.0,2470.0,0.0,0.14054054054054055,0.038513513513513516,0.9222702702702703,2005.0,0.9249249249179812,51.907467532046205,9.350490196070792,0.8653366583536831,6,0.21,0.76,0.019,0.023,0.21
23207630,2023-08-22,2062BK1,123.11,10.0,10104.0,1743.0,803.0,2292.0,1748.0,273.0,0.0,6429.0,1134.0,0.0,0.14054054054054055,0.038513513513513516,0.9222702702702703,2021.0,0.9248741642181287,52.22159044714303,5.79690189328411,0.8649183572484588,6,0.18,0.75,0.021,0.024,0.19
23307660,2023-08-22,2062BK1,122.51,12.06,10320.0,1320.0,895.0,4740.0,1726.0,302.0,0.0,6484.0,1586.0,0.0,0.14054054054054055,0.038513513513513516,0.9222702702702703,2028.0,0.9103812142311781,52.92629173085522,7.818181818175895,0.8510848126228545,6,0.22,0.8,0.022,0.025,0.23
23107653,2023-08-22,EXPORTDSP14,122.29,10.4,10182.0,0.0,727.0,2948.0,1647.0,254.0,0.0,390.0,4586.0,0.0,0.14054054054054055,0.038513513513513516,0.9222702702702703,1901.0,0.9216218253001612,3.1891405674773967,10182000000000.0,0.8663861125718746,55,0.21,0.73,0.025,0.027,0.22
23307617,2023-08-22,S.TOWER6VAN,120.72,11.54,10920.0,1980.0,710.0,3516.0,2600.0,89.0,367.0,6803.0,1190.0,331.0,0.14054054054054055,0.038513513513513516,0.9222702702702703,3056.0,0.9127476183206357,56.35354539383405,5.515151515148729,0.8507853403138578,67,0.19,1.33,0.028,0.022,0.17
23307625,2023-08-22,SEQRFE550D,122.64,11.54,10521.0,1932.0,776.0,3533.0,1684.0,210.0,0.0,6202.0,1012.0,0.0,0.14054054054054055,0.038513513513513516,0.9222702702702703,1894.0,0.9139961246019228,50.57077625529541,5.445652173910225,0.889123548045993,73,0.19,0.76,0.021,0.029,0.21
23307651,2023-08-22,SEQRFE550D,122.13,12.3,9420.0,1980.0,737.0,2169.0,1800.0,275.0,0.0,6192.0,1017.0,381.0,0.14054054054054055,0.038513513513513516,0.9222702702702703,2075.0,0.9085025663846723,50.70007369155245,4.757575757573354,0.8674698795176542,73,0.21,0.85,0.022,0.028,0.22
23107623,2023-08-22,2062BK1,124.59,11.86,9972.0,990.0,639.0,2760.0,1704.0,315.0,0.0,6141.0,1008.0,0.0,0.14054054054054055,0.038513513513513516,0.9222702702702703,2019.0,0.9130817149071964,49.28967011759138,10.072727272717099,0.8439821693903695,6,0.21,0.77,0.029,0.028,0.2
23107626,2023-08-22,S.TOWER6VAN,127.14,0.0,11028.0,753.0,1344.0,2718.0,4846.0,54.0,454.0,6132.0,1003.0,0.0,0.14054054054054055,0.038513513513513516,0.9222702702702703,5354.0,0.9999999999921346,48.230297309672565,14.645418326673777,0.9051176690323299,67,0.18,1.33,0.026,0.026,0.2
23107629,2023-08-22,S.TOWER6VAN,126.89,11.54,11553.0,0.0,1308.0,3510.0,4404.0,224.0,1326.0,6126.0,1001.0,0.0,0.14054054054054055,0.038513513513513516,0.9222702702702703,5954.0,0.9166365672114669,48.27803609387439,11553000000000.0,0.7396708095396809,67,0.2,1.38,0.02,0.022,0.22
23107632,2023-08-22,SEQRFE550D,128.86,10.46,10305.0,0.0,632.0,4293.0,1692.0,297.0,0.0,5993.0,981.0,0.0,0.14054054054054055,0.038513513513513516,0.9222702702702703,1989.0,0.9249210450694451,46.5078379633206,10305000000000.0,0.8506787330312465,73,0.22,0.84,0.021,0.03,0.23
23107635,2023-08-22,S.TOWER6VAN,121.15,0.0,8031.0,0.0,1578.0,4624.0,5034.0,0.0,608.0,5748.0,999.0,0.0,0.14054054054054055,0.038513513513513516,0.9222702702702703,5642.0,0.9999999999917457,47.44531572391708,8030999999999.999,0.8922367954624437,67,0.16,1.41,0.022,0.023,0.22
23207640,2023-08-22,SEQRFE550D,131.7,9.26,9231.0,0.0,0.0,4017.0,0.0,0.0,0.0,6595.0,1351.0,0.0,0.14054054054054055,0.038513513513513516,0.9222702702702703,0.0,0.9343076049876966,50.07593014388706,9231000000000.0,0.0,73,0.22,0.79,0.033,0.029,0.21
23107641,2023-08-22,C20MMNATLT,124.25,12.28,9369.0,498.0,749.0,3237.0,1668.0,292.0,126.0,5544.0,909.0,0.0,0.14054054054054055,0.038513513513513516,0.9222702702702703,2086.0,0.9100563978546103,44.619718309500044,18.813253012010417,0.7996164908912754,41,0.18,0.86,0.019,0.029,0.22
23107644,2023-08-22,C20MMNATLT,126.68,7.86,10341.0,0.0,792.0,3455.0,1736.0,305.0,0.0,5926.0,2776.0,0.0,0.14054054054054055,0.038513513513513516,0.9222702702702703,2041.0,0.9415787126435143,46.779286390536946,10341000000000.0,0.8505634492891472,41,0.2,0.74,0.017,0.022,0.17
23207643,2023-08-22,EXPORTDSP14,124.96,11.54,12237.0,657.0,814.0,2043.0,1688.0,273.0,0.0,6306.0,1184.0,0.0,0.14054054054054055,0.038513513513513516,0.9222702702702703,1961.0,0.9154578754511689,50.46414852712497,18.62557077622736,0.8607853136150634,55,0.22,0.72,0.021,0.023,0.23
23207646,2023-08-22,C20MMNATLT,119.44,10.33,5976.0,0.0,784.0,1399.0,1694.0,283.0,0.0,6129.0,2177.0,0.0,0.14054054054054055,0.038513513513513516,0.9222702702702703,1977.0,0.920397626562993,51.314467514640704,5976000000000.0,0.8568538189171184,41,0.2,0.76,0.02,0.022,0.2
23107650,2023-08-22,2062BK1,127.39,0.0,9651.0,0.0,800.0,3160.0,1682.0,261.0,0.0,6321.0,1052.0,0.0,0.14054054054054055,0.038513513513513516,0.9222702702702703,1943.0,0.9999999999921501,49.61927937789764,9651000000000.0,0.8656716417905993,6,0.2,0.74,0.019,0.027,0.2
23207649,2023-08-22,C20MMNATLT,122.14,11.4,9324.0,0.0,798.0,2362.0,1694.0,263.0,0.0,6090.0,1807.0,0.0,0.14054054054054055,0.038513513513513516,0.9222702702702703,1957.0,0.9146323198972995,49.86081545726329,9324000000000.0,0.8656106285125879,41,0.22,0.77,0.023,0.025,0.21
23207652,2023-08-22,EXPORTDSP14,122.67,0.0,9912.0,0.0,789.0,1961.0,1698.0,273.0,0.0,6293.0,1341.0,0.0,0.14054054054054055,0.038513513513513516,0.9222702702702703,1971.0,0.999999999991848,51.300236406201186,9912000000000.0,0.8614916286144793,55,0.21,0.72,0.022,0.025,0.23
23207655,2023-08-22,2830C20MMNAK,130.1,0.0,6960.0,0.0,1411.0,1593.0,1667.0,311.0,0.0,2663.0,979.0,0.0,0.14054054054054055,0.038513513513513516,0.9222702702702703,1978.0,0.9999999999923137,20.468870099765805,6960000000000.0,0.8427704752270765,16,0.22,0.8,0.02,0.021,0.22
23207637,2023-08-22,SEQRFE550D,123.25,10.06,9609.0,0.0,745.0,2694.0,1735.0,270.0,0.0,6074.0,1448.0,0.0,0.14054054054054055,0.038513513513513516,0.9222702702702703,2005.0,0.9245367939320042,49.28194726126343,9609000000000.0,0.8653366583536831,73,0.2,0.73,0.025,0.031,0.19
23207662,2023-08-22,2062BK1,120.58,11.47,9621.0,0.0,916.0,3695.0,1667.0,273.0,0.0,6337.0,1315.0,334.0,0.14054054054054055,0.038513513513513516,0.9222702702702703,1940.0,0.9131389625072841,52.55432078244689,9621000000000.0,0.859278350515021,6,0.2,0.77,0.02,0.023,0.22
23207674,2023-08-22,EXPORTDSP14,129.39,0.0,11040.0,681.0,811.0,4024.0,1812.0,260.0,0.0,6190.0,999.0,0.0,0.14054054054054055,0.038513513513513516,0.9222702702702703,2072.0,0.9999999999922715,47.8398639767537,16.211453744469587,0.8745173745169524,55,0.21,0.72,0.024,0.024,0.2
23207677,2023-08-22,S.TOWER6VAN,122.33,10.21,9522.0,1107.0,822.0,3839.0,2518.0,0.0,479.0,6194.0,1046.0,0.0,0.14054054054054055,0.038513513513513516,0.9222702702702703,2997.0,0.9229666515699189,50.63353224842121,8.601626016252393,0.8401735068398932,67,0.19,1.32,0.026,0.02,0.22
23207680,2023-08-22,S.TOWER6VAN,121.4,8.14,9933.0,1248.0,803.0,4056.0,2528.0,0.0,479.0,6175.0,1045.0,0.0,0.14054054054054055,0.038513513513513516,0.9222702702702703,3007.0,0.9371622664741611,50.86490939002582,7.959134615378238,0.8407050216159492,67,0.18,1.34,0.029,0.019,0.2
23307648,2023-08-22,SEQRFE550D,118.87,11.2,9375.0,1965.0,762.0,2187.0,1799.0,281.0,0.0,6194.0,1027.0,339.0,0.14054054054054055,0.038513513513513516,0.9222702702702703,2080.0,0.913892519405598,52.10734415704461,4.770992366409786,0.8649038461534303,73,0.2,0.77,0.023,0.027,0.21
23307645,2023-08-22,SEQRFE550D,124.13,10.93,9465.0,2001.0,738.0,2130.0,1743.0,295.0,0.0,6097.0,1033.0,0.0,0.14054054054054055,0.038513513513513516,0.9222702702702703,2038.0,0.9190730045837474,49.117860307346184,4.730134932531369,0.8552502453381475,73,0.22,0.76,0.02,0.027,0.19
23207657,2023-08-22,SEQRFE550D,122.72,10.06,14526.0,0.0,935.0,4113.0,1657.0,236.0,0.0,6480.0,1205.0,372.0,0.14054054054054055,0.038513513513513516,0.9222702702702703,1893.0,0.9242355776402754,52.80312907388524,14526000000000.0,0.8753301637607631,73,0.21,0.84,0.034,0.03,0.23
23307642,2023-08-22,SEQRFE550D,123.36,11.05,10356.0,2520.0,763.0,2667.0,1851.0,299.0,0.0,6294.0,1078.0,402.0,0.14054054054054055,0.038513513513513516,0.9222702702702703,2150.0,0.9177888549890798,51.021400777796515,4.109523809522178,0.8609302325577392,73,0.2,0.78,0.02,0.028,0.2
23307639,2023-08-22,2062BK1,124.36,12.98,8967.0,2562.0,790.0,2449.0,1841.0,284.0,0.0,6197.0,1044.0,287.0,0.14054054054054055,0.038513513513513516,0.9222702702702703,2125.0,0.9054900247494868,49.83113541291548,3.499999999998634,0.8663529411760629,6,0.2,1.01,0.024,0.028,0.19
23307636,2023-08-22,S.TOWER6VAN,117.51,10.06,9315.0,1878.0,704.0,2871.0,2553.0,78.0,397.0,6099.0,1035.0,335.0,0.14054054054054055,0.038513513513513516,0.9222702702702703,3028.0,0.9211413341622549,51.90196578970384,4.9600638977609375,0.8431307793920597,67,0.19,1.35,0.021,0.021,0.22
23307634,2023-08-22,SEQRFE550D,124.34,11.54,9468.0,1998.0,723.0,3384.0,1789.0,335.0,0.0,6192.0,1053.0,579.0,0.14054054054054055,0.038513513513513516,0.9222702702702703,2124.0,0.9150721224542607,49.798938394323635,4.738738738736367,0.842278719396967,73,0.19,0.8,0.03,0.033,0.19
23307628,2023-08-22,SEQRFE550D,128.78,11.66,10929.0,1980.0,812.0,4609.0,1696.0,224.0,0.0,5999.0,981.0,0.0,0.14054054054054055,0.038513513513513516,0.9222702702702703,1920.0,0.9169752207283042,46.5833203910034,5.519696969694182,0.8833333333328732,73,0.19,0.77,0.018,0.031,0.19
23207669,2023-08-22,S.TOWER6VAN,121.4,11.27,8643.0,0.0,806.0,2848.0,2420.0,105.0,290.0,5793.0,999.0,266.0,0.14054054054054055,0.038513513513513516,0.9222702702702703,2815.0,0.9150523856115546,47.71828665529062,8642999999999.999,0.8596802841915241,67,0.19,1.32,0.024,0.025,0.22
23207666,2023-08-22,EXPORTDSP14,119.97,11.27,9555.0,0.0,789.0,3556.0,1640.0,256.0,0.0,5895.0,1043.0,362.0,0.14054054054054055,0.038513513513513516,0.9222702702702703,1896.0,0.9141267906056528,49.13728432067069,9555000000000.0,0.8649789029531303,55,0.21,0.75,0.024,0.027,0.23
23207671,2023-08-22,2062BK1,130.71,2.07,11238.0,0.0,792.0,5666.0,1691.0,270.0,0.0,6092.0,1104.0,314.0,0.14054054054054055,0.038513513513513516,0.9222702702702703,1961.0,0.9844103027490255,46.606992578635094,11238000000000.0,0.8623151453335736,6,0.2,0.72,0.025,0.025,0.19
23307582,2023-08-23,R34,124.02,0.0,11013.0,1128.0,809.0,3527.0,1274.0,176.0,0.0,5673.0,944.0,236.0,0.1329,0.036566666666666664,0.8177,1450.0,0.9999999999919368,45.74262215734767,9.763297872331771,0.8786206896545665,66,0.63,0.76,0.022,0.027,0.22
23307728,2023-08-23,EXPORTDSP14,138.22,0.0,9000.0,3957.0,698.0,6511.0,542.0,393.0,715.0,6530.0,1091.0,298.0,0.1329,0.036566666666666664,0.8177,1650.0,0.9999999999927652,47.24352481516971,2.2744503411669763,0.3284848484846494,55,0.22,0.77,0.021,0.027,0.2
23307719,2023-08-23,2062BK1,128.44,10.0,8334.0,1062.0,721.0,3057.0,695.0,471.0,695.0,7010.0,1729.0,0.0,0.1329,0.036566666666666664,0.8177,1861.0,0.9277665414553037,54.57801307961245,7.847457627111255,0.37345513164945005,6,0.2,0.72,0.02,0.026,0.21
23307721,2023-08-23,2062BK1,127.03,9.59,8472.0,1482.0,829.0,3051.0,675.0,400.0,723.0,6363.0,1105.0,0.0,0.1329,0.036566666666666664,0.8177,1798.0,0.929805299363711,50.09052979571683,5.716599190279544,0.3754171301443963,6,0.22,0.72,0.023,0.028,0.21
23307717,2023-08-23,2062BK1,128.75,10.21,8664.0,1644.0,668.0,3542.0,0.0,379.0,1207.0,6343.0,1143.0,0.0,0.1329,0.036566666666666664,0.8177,1586.0,0.9265256188764642,49.266019417093084,5.270072992697524,0.0,6,0.21,0.81,0.022,0.017,0.18
23307716,2023-08-23,EXPORTDSP14,123.98,10.27,8526.0,1971.0,743.0,3057.0,0.0,508.0,1036.0,6420.0,1184.0,0.0,0.1329,0.036566666666666664,0.8177,1544.0,0.9235009310918176,51.78254557144876,4.3257229832550355,0.0,55,0.2,0.72,0.035,0.031,0.2
23307714,2023-08-23,S.TOWER6VAN,137.3,0.0,8943.0,1980.0,674.0,5319.0,0.0,590.0,1167.0,5098.0,2513.0,0.0,0.1329,0.036566666666666664,0.8177,1757.0,0.9999999999927167,37.130371449110484,4.516666666664386,0.0,67,0.19,1.25,0.024,0.031,0.25
23307711,2023-08-23,2062BK1,135.66,11.32,8625.0,0.0,806.0,4514.0,0.0,569.0,1199.0,1292.0,226.0,0.0,0.1329,0.036566666666666664,0.8177,1768.0,0.9229827187309636,9.523809523739322,8624999999999.999,0.0,6,0.2,0.73,0.022,0.032,0.22
23307707,2023-08-23,2830C25HMN,129.17,10.83,6810.0,0.0,801.0,2505.0,2641.0,0.0,366.0,6799.0,1660.0,0.0,0.1329,0.036566666666666664,0.8177,3007.0,0.9226428571362668,52.63606100446981,6810000000000.0,0.8782840039903963,18,0.3,1.12,0.017,0.021,0.19
