Repository: SiddharthKumar268/FerroMind

# FerroMind
*Ferro-Alloy Optimisation using Machine Learning*
**SAIL Durgapur Steel Plant | Steel Melting Shop**
Intern: Siddharth Kumar | FY 2023-24 to FY 2025-26

---

## Quick Start

```bash

# 2. Place raw Excel files in data/raw/

## Dataset

| | |
|---|---|
| Total heats after cleaning | 47,421 |
| Training set | 37,936 heats (Apr 2023 – Jun 2025) |
| Test set | 9,485 heats (Jun 2025 – Dec 2025) |
| Input features | 21 (16 raw + 5 engineered) |
| Target variables | Mn, Si, C, S, P |
| BOF grades | 76 distinct grades |
| Split method | Chronological 80/20 — no shuffle, no leakage |

---

File: data/processed/sms_train_slag.csv (part 44 of 74)
Heat_Number,Date,BOF Grade Code,Hot Metal Addn. Weight,Scrap Addn. Weight,Lime Into Converter,Dolomite Into Converter,Lime Into Ladle,Iron Ore Into Converter,SIMN Into Ladle,FESI Into Ladle,FEMN Into Ladle,Measered O2 Mainblow II,Duration of Mainblow I/II,Measered O2 2nd Blow,HM_P,HM_S,HM_Si,Total_FA_Ladle,HM_Ratio,O2_per_ton_HM,Lime_Dolo_Ratio,SiMn_FA_Fraction,Grade_Encoded,C,Mn,P,S,Si,FeO,CaO,SiO2,Al2O3,MnO,MgO,P2O5,Basicity,Slag_SP_Index
24305938,2024-07-25,2062ACUK1,132.51,10.0,11502.0,1503.0,698.0,4827.0,1788.0,281.0,0.0,6296.0,1187.0,318.0,0.1411176470588235,0.0328235294117647,1.0611764705882352,2069.0,0.9298294856436052,47.51339521509688,7.652694610773351,0.8641855969063006,5,0.18,0.79,0.024,0.02,0.214,1.821,47.64,24.64,12.86,0.89,10.79,0.0,1.9333630940302746,1.8003174363237848
24305940,2024-07-25,2830C20HMNAK,128.63,10.0,10548.0,1755.0,690.0,4783.0,1813.0,285.0,302.0,6215.0,1197.0,319.0,0.1411176470588235,0.0328235294117647,1.0611764705882352,2400.0,0.9278655413624188,48.31687786637397,6.010256410252985,0.7554166666663519,15,0.2,1.012,0.024,0.021,0.227,22.502,48.24,15.23,0.68,1.4,8.35,2.21,3.167224739019106,1.278456523467522
24305951,2024-07-25,SEQRFE550D,129.64,0.0,11709.0,1464.0,806.0,5130.0,1756.0,275.0,0.0,6125.0,2172.0,0.0,0.1411176470588235,0.0328235294117647,1.0611764705882352,2031.0,0.9999999999922864,47.24622030201138,7.997950819666668,0.8645987198420164,73,0.227,0.859,0.022,0.021,0.227,2.325,45.54,28.65,6.29,3.79,10.54,0.0,1.5894733168126767,1.4701704545454546
24305953,2024-07-25,S.TOWER6VAN,122.1,10.0,11670.0,1014.0,797.0,3714.0,2439.0,104.0,447.0,3670.0,1711.0,0.0,0.1411176470588235,0.0328235294117647,1.0611764705882352,2990.0,0.9242997728923218,30.057330057083888,11.50887573963362,0.8157190635448777,67,0.198,1.267,0.03,0.02,0.189,23.391,49.58,16.01,0.89,1.24,5.33,2.11,3.0966210730123036,1.2583117608243237
24305957,2024-07-25,2062BK1,122.51,11.85,11250.0,1503.0,795.0,3876.0,2036.0,210.0,308.0,6894.0,1259.0,0.0,0.1411176470588235,0.0328235294117647,1.0611764705882352,2554.0,0.9118041083587988,56.27295730914804,7.485029940114781,0.7971808927169941,6,0.2,0.92,0.03,0.024,0.21,2.311,47.3,28.3,5.36,2.58,12.55,0.0,1.671319034663086,1.545145694498889
24105966,2024-07-25,S.TOWER6VAN,129.17,9.89,10473.0,3003.0,787.0,3117.0,2424.0,98.0,414.0,5931.0,1051.0,0.0,0.1411176470588235,0.0328235294117647,1.0611764705882352,2936.0,0.928879620301101,45.91623441940145,3.487512487511326,0.8256130790187923,67,0.18,1.3,0.031,0.03,0.22,2.844,46.84,28.13,6.63,2.52,11.27,0.0,1.6650670079271979,1.512187247780468
24105941,2024-07-25,2830C20MMNC,131.54,10.0,12627.0,2004.0,814.0,2999.0,1786.0,250.0,0.0,6628.0,1172.0,0.0,0.1411176470588235,0.0328235294117647,1.0611764705882352,2036.0,0.9293485940304554,50.38771476318696,6.300898203589671,0.8772102161095888,17,0.19,0.82,0.021,0.019,0.25,2.146,47.87,28.5,5.86,1.58,12.54,0.0,1.6795901898179009,1.5619799654126014
24105958,2024-07-25,2062BK1,129.22,10.12,10545.0,1986.0,739.0,4152.0,1701.0,277.0,0.0,1523.0,1470.0,0.0,0.1411176470588235,0.0328235294117647,1.0611764705882352,1978.0,0.9273718960748718,11.786101222629732,5.309667673713339,0.8599595551057331,6,0.2,0.75,0.021,0.016,0.19,23.35,49.21,15.43,0.71,1.17,6.43,2.21,3.189035059296222,1.2689203475928934
24305969,2024-07-26,2830C20MMNC,123.01,10.23,12267.0,2193.0,702.0,4481.0,1776.0,278.0,0.0,6616.0,1157.0,0.0,0.138,0.0351851851851851,1.0707037037037035,2054.0,0.923221254871486,53.78424518288119,5.593707250339446,0.8646543330083424,17,0.22,0.71,0.023,0.023,0.205,2.135,49.35,29.11,5.55,2.16,10.24,0.0,1.6952354779980077,1.579402163476925
24305971,2024-07-26,2830C20MMNC,126.7,10.0,11982.0,2070.0,698.0,4185.0,1761.0,281.0,0.0,6664.0,1091.0,0.0,0.138,0.0351851851851851,1.0707037037037035,2042.0,0.9268471104540832,52.5966850824578,5.788405797098653,0.8623898139075111,17,0.187,0.749,0.02,0.022,0.195,23.671,49.28,15.18,0.64,1.19,6.37,2.18,3.246162966866478,1.2684031710079278
24305977,2024-07-26,S.TOWER6VAN,124.14,12.01,11847.0,555.0,696.0,5124.0,2511.0,102.0,448.0,6683.0,1080.0,0.0,0.138,0.0351851851851851,1.0707037037037035,3061.0,0.911788468594111,53.83438053766848,21.345945945907484,0.8203201568112315,67,0.178,1.324,0.028,0.022,0.215,2.47,46.77,28.5,6.16,3.84,10.37,0.0,1.6409950528051647,1.5101223725420556
24305987,2024-07-26,2830C20MMNC,134.95,11.86,12513.0,513.0,754.0,5168.0,1721.0,278.0,0.0,6794.0,1390.0,386.0,0.138,0.0351851851851851,1.0707037037037035,1999.0,0.9192153123021646,50.344572063354256,24.39181286544953,0.8609304652321856,17,0.2,0.759,0.021,0.023,0.195,2.306,47.53,28.22,5.25,2.61,12.48,0.0,1.6842067963573226,1.5569823434991974
24305989,2024-07-26,2830C20MMNC,129.62,13.71,12093.0,930.0,762.0,4134.0,1735.0,285.0,0.0,6801.0,1250.0,313.0,0.138,0.0351851851851851,1.0707037037037035,2020.0,0.904346612705614,52.46875482138198,13.003225806437632,0.8589108910886837,17,0.186,0.75,0.02,0.021,0.2,23.602,49.21,15.27,0.65,1.18,6.4,2.2,3.222447776831904,1.2659172176060505
24306009,2024-07-26,2062BK1,124.5,11.85,12135.0,912.0,803.0,3237.0,1753.0,298.0,0.0,6818.0,1793.0,0.0,0.138,0.0351851851851851,1.0707037037037035,2051.0,0.9130913091242164,54.76305220839548,13.30592105261699,0.8547050219401001,6,0.21,0.8,0.03,0.023,0.19,25.402,50.79,14.41,0.81,1.19,3.9,2.29,3.524391090139477,1.275713962775978
24105952,2024-07-26,2830C20MMNC,125.62,9.96,10989.0,1989.0,805.0,3250.0,1983.0,149.0,359.0,5744.0,1206.0,0.0,0.138,0.0351851851851851,1.0707037037037035,2491.0,0.9265378374323164,45.72520299278996,5.524886877825277,0.7960658370129281,17,0.19,0.98,0.022,0.02,0.18,21.405,51.85,16.0,0.73,1.24,5.25,2.06,3.2404224735954,1.3861412607603059
24106012,2024-07-26,1786500D,122.12,12.78,11133.0,1260.0,757.0,3720.0,1729.0,278.0,0.0,5688.0,1214.0,0.0,0.138,0.0351851851851851,1.0707037037037035,2007.0,0.9052631578880262,46.57713724167559,8.835714285707274,0.8614848031884098,2,0.202,0.764,0.027,0.027,0.214,21.673,51.36,17.8,0.61,1.36,3.45,2.28,2.8852311667883823,1.301109591123271
24105984,2024-07-26,2062BK1,121.91,12.0,9273.0,732.0,795.0,4418.0,1790.0,250.0,0.0,6514.0,1192.0,0.0,0.138,0.0351851851851851,1.0707037037037035,2040.0,0.9103875737367608,53.4328603063454,12.66803278686794,0.8774509803917268,6,0.2,0.74,0.022,0.022,0.18,2.6925,49.349999999999994,28.86,5.35,2.105,10.23,0.0,1.7099199611933056,1.5640103316589282
24106005,2024-07-26,2062BK1,125.46,12.55,12258.0,0.0,788.0,3726.0,1733.0,281.0,0.0,6409.0,1561.0,0.0,0.138,0.0351851851851851,1.0707037037037035,2014.0,0.9090645605325044,51.08401083970123,12258000000000.0,0.8604766633560772,6,0.2,0.77,0.027,0.026,0.2,21.459,49.66,17.0,0.88,1.14,5.97,2.39,2.921004646785483,1.2912116484659386
24106006,2024-07-26,S.TOWER6VAN,125.16,11.85,9891.0,0.0,795.0,3691.0,2531.0,95.0,462.0,6135.0,1164.0,0.0,0.138,0.0351851851851851,1.0707037037037035,3088.0,0.9135099627697724,49.017257909483725,9891000000000.0,0.8196243523313408,67,0.191,1.321,0.032,0.024,0.189,21.121,49.68,17.18,0.89,1.14,6.09,2.39,2.891566265060241,1.297060205733382
24306017,2024-07-27,SEQRFE550D,129.5,12.0,10953.0,2016.0,825.0,4426.0,1750.0,257.0,0.0,6543.0,1043.0,0.0,0.1390645161290322,0.0377741935483871,0.8792580645161291,2007.0,0.9151943462832848,50.52509652470638,5.43303571428302,0.8719481813647872,73,0.227,0.891,0.027,0.025,0.204,25.752,48.44,15.83,0.53,1.19,4.9,2.02,3.0598193417977386,1.164899117427795
24306037,2024-07-27,S.TOWER6VAN,125.77,10.0,10662.0,1506.0,788.0,2982.0,2474.0,98.0,452.0,6805.0,1298.0,0.0,0.1390645161290322,0.0377741935483871,0.8792580645161291,3024.0,0.9263460263612998,54.1067027108682,7.079681274895697,0.8181216931214226,67,0.186,1.346,0.036,0.035,0.223,28.982,47.36,13.55,0.66,1.12,5.01,2.06,3.494945022507564,1.1134883502221806
24306075,2024-07-27,C20MMNATLT,125.5,9.7,9885.0,0.0,705.0,4978.0,1742.0,282.0,0.0,5968.0,962.0,275.0,0.1390645161290322,0.0377741935483871,0.8792580645161291,2024.0,0.9282544378629568,47.55378486017885,9885000000000.0,0.8606719367584681,41,0.2,0.81,0.037,0.02,0.18,23.368,45.18,18.12,1.58,1.26,6.83,2.22,2.493239887423431,1.0889633396803973
24106070,2024-07-27,2062BK1,122.2,9.5,9480.0,978.0,820.0,2766.0,1777.0,298.0,0.0,6029.0,1390.0,0.0,0.1390645161290322,0.0377741935483871,0.8792580645161291,2075.0,0.9278663629390445,49.33715220908889,9.69325153373242,0.856385542168262,6,0.18,0.74,0.02,0.025,0.19,20.028,48.9,18.9,1.22,1.47,4.95,3.03,2.5871647002804083,1.2561329600041102
24106044,2024-07-27,2062BK1,123.51,10.92,11046.0,1989.0,699.0,3663.0,1739.0,298.0,0.0,6497.0,1226.0,0.0,0.1390645161290322,0.0377741935483871,0.8792580645161291,2037.0,0.9187681321065332,52.6030280944652,5.553544494718174,0.8537064310255995,6,0.19,0.77,0.028,0.034,0.2,29.576,46.8,14.19,0.67,1.27,4.06,2.1,3.2978648439151574,1.0692987867571457
24106042,2024-07-27,2830C20MMNC,125.16,9.85,12414.0,0.0,704.0,4561.0,1723.0,281.0,0.0,6491.0,1208.0,0.0,0.1390645161290322,0.0377741935483871,0.8792580645161291,2004.0,0.927042441293778,51.861617129659145,12414000000000.0,0.8597804391213275,17,0.21,0.79,0.024,0.028,0.21,29.553,46.42,14.45,0.67,1.28,4.12,2.14,3.212234447443084,1.0549040996273067
24106038,2024-07-27,2062BK1,124.66,10.41,9303.0,1101.0,685.0,2777.0,1689.0,268.0,0.0,3044.0,569.0,0.0,0.1390645161290322,0.0377741935483871,0.8792580645161291,1957.0,0.9229288516996896,24.41841809702857,8.449591280646276,0.8630556974957266,6,0.19,0.75,0.025,0.033,0.22,22.96,51.71,15.18,0.61,1.27,4.53,2.35,3.406231473552467,1.3557588946278285
24106056,2024-07-27,1786500D,120.88,9.89,9453.0,1344.0,719.0,3150.0,1719.0,273.0,0.0,6347.0,1198.0,0.0,0.1390645161290322,0.0377741935483871,0.8792580645161291,1992.0,0.9243710331045014,52.50661813325193,7.03348214285191,0.8629518072284824,2,0.2,0.74,0.024,0.015,0.18,12.5525,48.254999999999995,23.235,3.63,1.2349999999999999,7.665000000000001,1.3099999999999998,2.0767343776897915,1.3483381533174064
24106034,2024-07-27,2062BK1,120.3,10.0,10293.0,981.0,734.0,4305.0,1535.0,250.0,0.0,6202.0,1495.0,0.0,0.1390645161290322,0.0377741935483871,0.8792580645161291,1785.0,0.9232540291563832,51.55444721486655,10.492354740050466,0.8599439775905546,6,0.19,0.75,0.019,0.025,0.21,3.104,44.99,31.19,6.56,1.85,10.56,0.0,1.4424032573498766,1.3118530398017203
24106032,2024-07-27,S.TOWER6VAN,124.35,10.0,10341.0,1491.0,810.0,4273.0,2443.0,108.0,422.0,6825.0,1098.0,0.0,0.1390645161290322,0.0377741935483871,0.8792580645161291,2973.0,0.9255675474437992,54.88540410088552,6.935613682087904,0.8217288933734203,67,0.187,1.294,0.021,0.023,0.187,2.778,46.56,29.88,6.09,1.7,11.41,0.01,1.5581807837756434,1.4256407115955787
24106036,2024-07-27,2830C20MMNC,119.3,10.35,10251.0,1290.0,772.0,3917.0,1726.0,258.0,0.0,426.0,1561.0,0.0,0.1390645161290322,0.0377741935483871,0.8792580645161291,1984.0,0.9201696876134194,3.5708298407077046,7.946511627900817,0.8699596774189163,17,0.23,0.849,0.02,0.023,0.178,2.897,49.33,28.61,6.06,1.97,7.27,0.03,1.7241620355807206,1.5656341246667513
24106014,2024-07-27,2062BK1,120.1,11.86,12282.0,0.0,848.0,4348.0,1834.0,281.0,0.0,310.0,1198.0,0.0,0.1390645161290322,0.0377741935483871,0.8792580645161291,2115.0,0.9101242800779774,2.581182348021805,12282000000000.0,0.8671394799050274,6,0.193,0.759,0.018,0.024,0.168,3.044,45.5,30.57,6.34,1.98,10.7,0.1,1.4883386215694612,1.3535623977391047
24106062,2024-07-27,S.TOWER6VAN,117.47,10.82,9693.0,1332.0,627.0,3078.0,2470.0,92.0,518.0,6243.0,999.0,0.0,0.1390645161290322,0.0377741935483871,0.8792580645161291,3080.0,0.9156598331832906,53.14548395289737,7.277027027021564,0.8019480519477916,67,0.185,1.353,0.024,0.023,0.198,22.181,48.88,16.37,1.12,1.07,6.58,2.45,2.985767515729033,1.2678979041294876
24106099,2024-07-28,2062BK1,127.99,9.89,10893.0,0.0,787.0,5458.0,1725.0,280.0,0.0,6505.0,1080.0,0.0,0.1607777777777778,0.0314814814814814,0.9715555555555556,2005.0,0.928270960248562,50.82428314672377,10893000000000.0,0.8603491271816158,6,0.2,0.76,0.023,0.023,0.18,22.018,48.53,17.53,0.82,1.4,5.26,2.97,2.768239119274428,1.2270853877468457
24306116,2024-07-28,2062BK1,131.75,9.9,9927.0,2010.0,809.0,3682.0,1711.0,264.0,0.0,6828.0,1068.0,0.0,0.1607777777777778,0.0314814814814814,0.9715555555555556,1975.0,0.9301094246316264,51.825426944578176,4.938805970146797,0.866329113923612,6,0.2,0.76,0.028,0.015,0.2,22.066,48.57,17.45,0.83,1.4,5.25,2.95,2.7832215918858516,1.2290912771718503
24306085,2024-07-28,SEQRFE550D,118.37,8.98,11466.0,789.0,801.0,3405.0,1733.0,281.0,0.0,1620.0,1465.0,0.0,0.1607777777777778,0.0314814814814814,0.9715555555555556,2014.0,0.9294856694076992,13.68590014350185,14.532319391616562,0.8604766633560772,73,0.21,0.9,0.023,0.016,0.2,2.515,47.48,33.13,4.21,2.71,8.38,0.06,1.4330989103860432,1.331986758682601
24106097,2024-07-28,2062BK1,126.24,10.82,10992.0,0.0,835.0,4928.0,1727.0,285.0,0.0,6359.0,1062.0,357.0,0.1607777777777778,0.0314814814814814,0.9715555555555556,2012.0,0.9210564716115492,50.37230671696473,10992000000000.0,0.8583499005959948,6,0.22,0.82,0.027,0.023,0.18,21.889,49.37,17.27,0.75,1.39,4.96,2.92,2.8585490127960163,1.2607252298263534
24106090,2024-07-28,2830C20MMNC,117.59,10.24,10305.0,1110.0,792.0,3480.0,1682.0,284.0,0.0,6297.0,1032.0,0.0,0.1607777777777778,0.0314814814814814,0.9715555555555556,1966.0,0.9198936086918572,53.55047197845437,9.28378378377542,0.8555442522884763,17,0.21,0.81,0.031,0.024,0.22,21.951,46.41,18.21,1.01,1.25,7.14,2.57,2.5484597221459553,1.1555699417359693
24106082,2024-07-28,SAILTOWER6VA,121.82,10.0,11223.0,1974.0,787.0,3965.0,2423.0,0.0,524.0,6715.0,1151.0,0.0,0.1607777777777778,0.0314814814814814,0.9715555555555556,2947.0,0.9241389773864048,55.12231160683695,5.685410334343625,0.8221920597214719,68,0.189,1.343,0.03,0.015,0.239,1.478,45.09,21.68,19.16,0.57,10.46,0.0,2.079701120797011,1.94697525799905
24306114,2024-07-28,SEQRFE550D,130.9,9.9,10284.0,1887.0,853.0,4145.0,1683.0,265.0,0.0,6932.0,1081.0,0.0,0.1607777777777778,0.0314814814814814,0.9715555555555556,1948.0,0.9296874999933972,52.956455308991934,5.44992050874115,0.8639630390139302,73,0.21,0.86,0.032,0.022,0.2,18.832,51.69,16.88,1.12,1.24,6.19,2.47,3.062022392038386,1.4473721053957942
24306104,2024-07-28,2062BK1,127.2,10.0,9963.0,1842.0,799.0,4169.0,1712.0,268.0,0.0,7001.0,1089.0,0.0,0.1607777777777778,0.0314814814814814,0.9715555555555556,1980.0,0.9271137026171496,55.03930817566793,5.408794788270679,0.864646464646028,6,0.2,0.76,0.025,0.017,0.24,4.761,50.96,29.49,7.28,2.72,7.78,0.29,1.7279848089247567,1.4877963330608435
24106123,2024-07-28,2062BK1,121.56,10.0,10725.0,1548.0,795.0,3751.0,1685.0,261.0,0.0,6321.0,1051.0,0.0,0.1607777777777778,0.0314814814814814,0.9715555555555556,1946.0,0.9239890544168138,51.99901283274104,6.928294573638936,0.8658787255905108,6,0.2,0.76,0.023,0.024,0.23,22.83,51.46,15.35,0.85,1.26,4.44,2.39,3.3522246107745426,1.3477907859930334
24306102,2024-07-28,SEQRFE550D,124.14,10.21,11520.0,0.0,696.0,2712.0,1745.0,274.0,0.0,6667.0,1327.0,0.0,0.1607777777777778,0.0314814814814814,0.9715555555555556,2019.0,0.9240044659402756,53.70549379689298,11520000000000.0,0.8642892521045744,73,0.23,0.86,0.024,0.018,0.22,3.289,50.9,30.23,7.61,2.89,8.15,0.17,1.6837021600344015,1.5184964200477329
24106105,2024-07-28,2830C20MMNC,129.4,10.1,9969.0,0.0,531.0,4415.0,1723.0,278.0,0.0,6598.0,1064.0,0.0,0.1607777777777778,0.0314814814814814,0.9715555555555556,2001.0,0.9275985663015944,50.98918083422729,9969000000000.0,0.861069465266936,17,0.21,0.85,0.021,0.018,0.21,20.552,50.23,19.43,0.87,1.57,2.86,2.87,2.5850445164942615,1.2562839206662832
24306021,2024-07-29,R34,120.2,11.85,11640.0,2793.0,900.0,3687.0,1255.0,258.0,0.0,6811.0,1081.0,0.0,0.1491333333333333,0.0335,0.8639,1513.0,0.9102612646655792,56.66389351034389,4.167561761545231,0.8294778585586058,66,0.63,0.74,0.019,0.026,0.22,25.763,48.5,15.79,0.53,1.19,4.86,2.02,3.0713697675891334,1.1671559897964097
24106175,2024-07-29,S.TOWER6VAN,120.76,9.86,9600.0,1803.0,681.0,4412.0,2487.0,129.0,479.0,5271.0,1046.0,0.0,0.1491333333333333,0.0335,0.8639,3095.0,0.9245138569826634,43.6485591251768,5.324459234606032,0.8035541195473979,67,0.18,1.4,0.031,0.027,0.18,19.58,52.11,16.91,0.79,1.07,5.9,2.28,3.0814262905800955,1.4280233482228497
24106147,2024-07-29,2062BK1,121.53,11.75,11043.0,0.0,835.0,4864.0,1726.0,305.0,0.0,5998.0,1022.0,0.0,0.1491333333333333,0.0335,0.8639,2031.0,0.9118397358875164,49.35406895376159,11043000000000.0,0.8498276710975629,6,0.21,0.8,0.028,0.021,0.2,13.515,46.655,24.685000000000002,3.54,1.23,7.645,1.22,1.8899376164627721,1.2213031072485014
24106167,2024-07-29,R34,130.5,0.0,10032.0,1215.0,907.0,1518.0,1129.0,254.0,0.0,6252.0,1041.0,0.0,0.1491333333333333,0.0335,0.8639,1383.0,0.9999999999923372,47.90804597664439,8.256790123449994,0.816341287056532,66,0.63,0.76,0.022,0.025,0.22,19.919,48.92,17.33,0.77,1.14,7.76,2.66,2.8226876694939707,1.3132885906040273
24106133,2024-07-29,2062BK1,130.07,8.56,11205.0,2004.0,887.0,5475.0,1736.0,275.0,0.0,6507.0,1061.0,0.0,0.1491333333333333,0.0335,0.8639,2011.0,0.938252903405192,50.02690858729895,5.591317365266671,0.8632521133760004,6,0.2,0.78,0.023,0.014,0.21,20.395,49.86,17.83,1.05,1.44,4.88,3.11,2.7962537154394034,1.3043478260869568
24306161,2024-07-29,S.TOWER6VAN,127.7,9.89,11175.0,690.0,793.0,1815.0,2546.0,125.0,501.0,6416.0,1279.0,0.0,0.1491333333333333,0.0335,0.8639,3172.0,0.9281197761397768,50.24275646006075,16.19565217388957,0.8026481715003775,67,0.185,1.309,0.026,0.023,0.203,3.773,43.21,32.6,6.47,1.01,10.68,0.04,1.3254194656605627,1.1879364381151372
24106129,2024-07-29,1786550D,126.0,12.68,10194.0,1548.0,799.0,3983.0,1739.0,277.0,0.0,5795.0,1891.0,0.0,0.1491333333333333,0.0335,0.8639,2016.0,0.9085664839853724,45.99206349169848,6.585271317825203,0.8625992063487785,3,0.22,0.85,0.04,0.03,0.23,1.055,49.87,28.83,6.4,2.28,8.17,0.05,1.7297353543061287,1.6686742956568292
24306148,2024-07-29,S.TOWER6VAN,128.48,9.9,11397.0,453.0,704.0,4090.0,2538.0,122.0,504.0,6495.0,1384.0,371.0,0.1491333333333333,0.0335,0.8639,3164.0,0.9284578696276308,50.55261519263269,25.158940397295456,0.8021491782551194,67,0.18,1.28,0.025,0.021,0.23,20.433,53.31,16.79,0.81,1.16,3.33,2.71,3.174915133107022,1.4321405544809802
24306142,2024-07-29,S.TOWER6VAN,126.03,10.08,11352.0,630.0,693.0,3269.0,2562.0,115.0,497.0,6297.0,1114.0,285.0,0.1491333333333333,0.0335,0.8639,3174.0,0.925942252583014,49.96429421526648,18.019047619019016,0.8071833648390652,67,0.16,1.27,0.02,0.021,0.18,17.188,53.85,17.63,0.95,1.4,4.68,2.79,3.0542793942487663,1.5465694017634053
24306132,2024-07-29,2062BK1,125.66,9.81,11286.0,2040.0,690.0,3779.0,1655.0,275.0,197.0,6004.0,1067.0,303.0,0.1491333333333333,0.0335,0.8639,2127.0,0.927585443264726,47.77972306185119,5.532352941173759,0.7780912082741993,6,0.19,0.82,0.018,0.015,0.17,20.258,50.38,17.3,0.69,1.33,5.92,2.71,2.911970406334894,1.3413562661412712
24106171,2024-07-30,2062BK1,125.72,10.54,9621.0,1644.0,729.0,4406.0,1727.0,271.0,0.0,5007.0,1090.0,0.0,0.1401923076923077,0.0384230769230769,0.7957692307692308,1998.0,0.9226478790479772,39.82659879064726,5.852189781018338,0.8643643643639317,6,0.19,0.86,0.015,0.022,0.21,19.954,48.83,17.27,0.9,1.14,7.75,2.66,2.8272827282728272,1.311752854264607
24106188,2024-07-30,C20MMNATLT,126.3,10.71,9939.0,2790.0,689.0,2663.0,1734.0,255.0,0.0,6851.0,1085.0,0.0,0.1401923076923077,0.0384230769230769,0.7957692307692308,1989.0,0.9218305233127376,54.243863815880886,3.562365591396573,0.8717948717944335,41,0.209,0.735,0.024,0.019,0.201,2.298,44.64,31.9,7.94,1.57,9.84,0.04,1.399329174634024,1.3053013246001346
24106202,2024-07-30,C20MMNATLT,122.85,12.0,11289.0,2001.0,782.0,3534.0,1783.0,294.0,0.0,6501.0,1296.0,0.0,0.1401923076923077,0.0384230769230769,0.7957692307692308,2077.0,0.9110122358108194,52.91819291776216,5.64167916041697,0.8584496870482146,41,0.2,0.73,0.017,0.027,0.21,25.464,49.029,15.279,1.122,0.808,4.817,2.116,3.2087041884816756,1.2033428234832126
24106205,2024-07-30,S.TOWER6VAN,124.54,12.67,9534.0,984.0,813.0,4417.0,2538.0,122.0,526.0,6456.0,1078.0,0.0,0.1401923076923077,0.0384230769230769,0.7957692307692308,3186.0,0.9076597915537667,51.83876666089739,9.689024390234056,0.7966101694912754,67,0.192,1.38,0.027,0.03,0.245,24.194,49.9,15.0,0.84,1.12,5.3,2.31,3.3264449036730883,1.2731215716290343
24106187,2024-07-30,S.TOWER6VAN,126.9,10.1,9438.0,2310.0,699.0,2920.0,2430.0,101.0,464.0,6565.0,1087.0,0.0,0.1401923076923077,0.0384230769230769,0.7957692307692308,2995.0,0.9262773722560128,51.73364854175151,4.085714285712517,0.8113522537559895,67,0.186,1.29,0.025,0.025,0.19,21.075,48.96,17.4,0.93,1.3,6.42,2.48,2.8136314004942244,1.2724815469383515
24306222,2024-07-30,2062BK1,119.24,12.68,9627.0,1068.0,707.0,3727.0,1765.0,318.0,0.0,6102.0,1155.0,464.0,0.1401923076923077,0.0384230769230769,0.7957692307692308,2083.0,0.9038811400780484,51.17410264968824,9.014044943811784,0.8473355736913839,6,0.2,0.78,0.018,0.026,0.19,20.357,49.05,16.91,0.7,1.16,7.75,2.58,2.9004789781798825,1.3161425351507998
24306166,2024-07-30,S.TOWER6VAN,122.86,9.89,10419.0,1011.0,804.0,5488.0,2532.0,109.0,491.0,5809.0,1095.0,0.0,0.1401923076923077,0.0384230769230769,0.7957692307692308,3132.0,0.9254990583734426,47.28145857034608,10.305637982185653,0.8084291187736883,67,0.177,1.356,0.035,0.021,0.2,17.517,53.02,18.33,0.91,1.35,4.57,2.82,2.8923681195788555,1.4790225396116943
24306183,2024-07-30,S.TOWER6VAN,128.15,9.88,9975.0,1050.0,798.0,3080.0,2460.0,106.0,613.0,5246.0,1026.0,0.0,0.1401923076923077,0.0384230769230769,0.7957692307692308,3179.0,0.9284213576691416,40.93640265282141,9.499999999990951,0.7738282478764473,67,0.171,1.303,0.035,0.029,0.229,3.04,47.03,31.08,4.28,4.3,8.5,0.09,1.5131430777645507,1.378330060666452
24306189,2024-07-30,2062BK1,127.64,0.0,9420.0,2301.0,807.0,2004.0,1776.0,274.0,0.0,6515.0,1089.0,0.0,0.1401923076923077,0.0384230769230769,0.7957692307692308,2050.0,0.9999999999921656,51.04199310520964,4.093872229463671,0.8663414634142116,6,0.18,0.78,0.03,0.036,0.23,12.134500000000001,46.68000000000001,24.45,4.35,1.425,8.094999999999999,1.28,1.9091243711913626,1.275915321643821
24306201,2024-07-30,2062BK1,125.0,12.0,11220.0,567.0,707.0,2158.0,1793.0,254.0,0.0,6305.0,1105.0,312.0,0.1401923076923077,0.0384230769230769,0.7957692307692308,2047.0,0.9124087591174276,50.43999999959648,19.78835978832489,0.8759159745965432,6,0.178,0.755,0.023,0.03,0.22,25.57,49.263,15.118,1.004,0.807,4.782,2.109,3.2583504200013227,1.2107203421072035
24306207,2024-07-30,1786500D,124.73,12.0,9333.0,0.0,607.0,2922.0,1688.0,288.0,0.0,5637.0,920.0,330.0,0.1401923076923077,0.0384230769230769,0.7957692307692308,1976.0,0.9122357931623474,45.19361821498281,9333000000000.0,0.8542510121453166,2,0.19,0.74,0.025,0.035,0.205,21.718,51.74,17.02,0.89,1.34,3.1,2.8,3.0397743963339403,1.3356049459201322
24106226,2024-07-31,S.TOWER6VAN,122.07,11.75,9786.0,1668.0,837.0,4118.0,2531.0,95.0,518.0,6076.0,1054.0,263.0,0.1354137931034482,0.035551724137931,0.7970689655172414,3144.0,0.912195486467552,49.77471942287397,5.866906474816626,0.8050254452923649,67,0.17,1.27,0.02,0.03,0.19,22.852,49.45,16.75,0.75,1.23,4.99,2.51,2.952062563429049,1.248642779587405
24106223,2024-07-31,2062BK1,119.03,11.87,8640.0,1755.0,805.0,2944.0,1723.0,284.0,0.0,5852.0,1002.0,0.0,0.1354137931034482,0.035551724137931,0.7970689655172414,2007.0,0.9093200916660862,49.16407628287688,4.923076923074118,0.8584952665665877,6,0.21,1.03,0.019,0.021,0.21,29.375,47.3,13.31,0.65,1.13,4.95,2.02,3.5534520321538574,1.1080916459729184
24304834,2024-07-31,2062BK1,122.27,7.19,10149.0,2703.0,800.0,1605.0,1673.0,305.0,0.0,7477.0,1340.0,0.0,0.1354137931034482,0.035551724137931,0.7970689655172414,1978.0,0.9444616097563382,61.15154984819537,3.754716981130686,0.8458038422644865,6,0.18,0.73,0.024,0.014,0.16,18.98,48.52,17.53,0.97,1.03,8.53,2.2,2.7676687011579486,1.3289145736901207
24206262,2024-07-31,2062BK1,126.85,0.0,12075.0,0.0,817.0,3555.0,1701.0,277.0,0.0,6702.0,1508.0,0.0,0.1354137931034482,0.035551724137931,0.7970689655172414,1978.0,0.9999999999921166,52.83405597120352,12075000000000.0,0.8599595551057331,6,0.2,0.75,0.021,0.025,0.21,22.809,49.289,16.341,0.925,0.775,6.012,2.35,3.016093501407416,1.258946131644147
24106214,2024-07-31,S.TOWER6VAN,127.19,12.68,10224.0,2013.0,795.0,3276.0,2532.0,0.0,531.0,6813.0,1399.0,0.0,0.1354137931034482,0.035551724137931,0.7970689655172414,3063.0,0.9093443912139176,53.56553188101607,5.078986587180785,0.8266405484816106,67,0.2,1.38,0.024,0.028,0.24,1.8330000000000002,45.7,29.81,7.205,1.74,12.135,0.0,1.5329911777531784,1.4441916319049426
24304863,2024-07-31,2062BK1,127.16,7.23,10302.0,2484.0,804.0,4992.0,1728.0,275.0,0.0,6716.0,1254.0,233.0,0.1354137931034482,0.035551724137931,0.7970689655172414,2003.0,0.94620135426039,52.81535073881083,4.147342995167413,0.8627059410879367,6,0.2,0.73,0.017,0.024,0.2,25.214,47.374,16.602,1.008,0.957,4.978,2.305,2.8533397578750828,1.1328885381543392
24306258,2024-07-31,2062BK1,125.67,11.85,10095.0,3579.0,699.0,2274.0,1715.0,243.0,0.0,6600.0,1216.0,0.0,0.1354137931034482,0.035551724137931,0.7970689655172414,1958.0,0.9138307155256412,52.518500835103694,2.820620284995021,0.8758937691517488,6,0.22,0.74,0.022,0.022,0.2,18.638,52.278,18.329,1.02,1.118,4.344,2.679,2.8520458265139115,1.4141419606145857
24306252,2024-07-31,S.TOWER6VAN,134.46,12.68,8991.0,1416.0,757.0,2010.0,2443.0,85.0,400.0,6537.0,1069.0,0.0,0.1354137931034482,0.035551724137931,0.7970689655172414,2928.0,0.9138235693834864,48.6166889777732,6.349576271181957,0.8343579234969828,67,0.179,1.286,0.025,0.025,0.223,24.74,48.83,15.98,1.199,0.801,4.98,2.129,3.055503410299731,1.1991355811497753
24306250,2024-07-31,S.TOWER6VAN,131.83,0.0,9438.0,1497.0,752.0,3898.0,2512.0,156.0,451.0,5240.0,866.0,0.0,0.1354137931034482,0.035551724137931,0.7970689655172414,3119.0,0.9999999999924144,39.74816050944589,6.304609218432662,0.8053863417759521,67,0.16,1.26,0.02,0.032,0.2,21.095,53.19,16.35,0.8,1.19,3.33,2.6,3.2530120481927702,1.4204454414356673
24306248,2024-07-31,S.TOWER6VAN,125.6,12.0,9123.0,1503.0,903.0,3882.0,2521.0,135.0,447.0,5966.0,964.0,0.0,0.1354137931034482,0.035551724137931,0.7970689655172414,3103.0,0.912790697667785,47.49999999962181,6.069860279437079,0.812439574604959,67,0.182,1.32,0.023,0.025,0.24,1.721,50.281,30.337,6.682,2.323,6.968,0.057,1.6573604060913705,1.5683895318007424
24306233,2024-07-31,1786500D,127.29,11.75,8610.0,240.0,801.0,4052.0,1752.0,285.0,0.0,6269.0,1056.0,0.0,0.1354137931034482,0.035551724137931,0.7970689655172414,2037.0,0.9154919447575124,49.249744677121136,35.87499999985052,0.8600883652425821,2,0.21,0.73,0.021,0.03,0.189,23.583,50.964,15.889,1.061,0.913,3.514,2.606,3.207300188797986,1.291110379246574
24306191,2024-07-31,R34,120.0,10.0,9759.0,2322.0,944.0,2332.0,1163.0,278.0,0.0,5858.0,1389.0,0.0,0.1354137931034482,0.035551724137931,0.7970689655172414,1441.0,0.9230769230698226,48.81666666625986,4.202842377259172,0.8070784177648805,66,0.63,0.72,0.021,0.02,0.21,21.055,48.93,17.44,0.93,1.29,6.42,2.49,2.8054584026145286,1.2710411471321694
24106240,2024-07-31,R34,122.35,11.6,9696.0,231.0,985.0,2445.0,1228.0,233.0,0.0,6538.0,1061.0,0.0,0.1354137931034482,0.035551724137931,0.7970689655172414,1461.0,0.9134005225762344,53.43686146257919,41.97402597384427,0.8405201916489798,66,0.62,0.76,0.022,0.017,0.2,22.765,50.487,16.467,1.286,0.931,4.151,2.425,3.065763905756619,1.2868503555680169
24106255,2024-07-31,S.TOWER6VAN,126.63,12.0,10149.0,2103.0,798.0,3770.0,2530.0,119.0,529.0,6427.0,1696.0,0.0,0.1354137931034482,0.035551724137931,0.7970689655172414,3178.0,0.9134386496363456,50.754165679138005,4.825962910126093,0.79609817495255,67,0.187,1.319,0.023,0.023,0.229,1.407,49.737,32.163,4.543,1.378,9.284,0.034,1.5463561746051488,1.4815465729349742
24306267,2024-07-31,2062BK1,125.96,12.65,11256.0,432.0,859.0,3426.0,1715.0,275.0,0.0,6411.0,1774.0,0.0,0.1354137931034482,0.035551724137931,0.7970689655172414,1990.0,0.9087367433741526,50.897110193308215,26.055555555495243,0.8618090452256976,6,0.2,0.74,0.023,0.025,0.19,20.689,51.081,17.959,1.155,0.966,3.631,2.979,2.8441536748329623,1.3216642086470545
24106307,2024-08-01,2062BK1,119.23,11.98,10200.0,1995.0,710.0,3748.0,1831.0,407.0,210.0,6558.0,1073.0,0.0,0.1424482758620689,0.0383793103448275,0.7382758620689656,2448.0,0.9086959835309146,55.00293550234837,5.112781954884655,0.7479575163395638,6,0.2,0.85,0.026,0.024,0.21,24.425,49.202,15.816,1.201,0.802,5.132,2.076,3.110703673262945,1.2226529496545897
24106315,2024-08-01,2062BK1,122.3,11.68,9978.0,1626.0,807.0,2299.0,1823.0,403.0,217.0,6299.0,977.0,0.0,0.1424482758620689,0.0383793103448275,0.7382758620689656,2443.0,0.9128228093677204,51.50449713776366,6.136531365309879,0.7462136717147989,6,0.18,0.81,0.02,0.027,0.22,1.649,51.881,30.074,4.19,1.402,9.258,0.105,1.7250540315876972,1.635386458201992
24106318,2024-08-01,2062BK1,125.72,11.55,9999.0,1422.0,797.0,2001.0,1831.0,395.0,213.0,6293.0,986.0,0.0,0.1424482758620689,0.0383793103448275,0.7382758620689656,2439.0,0.9158592554752252,50.05567928690697,7.031645569615308,0.7507175071747639,6,0.19,0.8,0.025,0.024,0.19,4.035,51.771,25.822,4.855,3.769,7.578,0.373,2.0048406459357935,1.7339071605599838
24206313,2024-08-01,2062BK1,126.93,0.0,8913.0,0.0,704.0,5200.0,1789.0,273.0,0.0,5463.0,1497.0,0.0,0.1424482758620689,0.0383793103448275,0.7382758620689656,2062.0,0.9999999999921216,43.03947057399323,8913000000000.0,0.8676042677008402,6,0.21,0.78,0.02,0.028,0.22,21.802,50.786,17.615,1.089,0.682,3.963,2.67,2.8829473206176206,1.2883961641889492
24206311,2024-08-01,2062BK1,127.95,0.0,9153.0,0.0,806.0,4842.0,1748.0,283.0,0.0,5603.0,1062.0,0.0,0.1424482758620689,0.0383793103448275,0.7382758620689656,2031.0,0.9999999999921844,43.79054318058781,9153000000000.0,0.8606597735101622,6,0.21,0.79,0.022,0.024,0.2,8.700666666666667,34.266666666666666,14.368666666666664,1.9880000000000002,1.4723333333333333,3.817,0.992,2.384652856712056,1.485313028275852
24206279,2024-08-01,2062BK1,127.07,0.0,10935.0,0.0,787.0,5537.0,1465.0,270.0,0.0,5616.0,927.0,320.0,0.1424482758620689,0.0383793103448275,0.7382758620689656,1735.0,0.9999999999921304,44.19611237865589,10935000000000.0,0.8443804034577266,6,0.2,0.82,0.015,0.028,0.19,24.983,48.921,15.859,1.002,0.789,4.884,2.225,3.0845523329129887,1.197781749626619
24306293,2024-08-01,1786500D,131.46,11.86,8751.0,3498.0,597.0,3444.0,1743.0,279.0,0.0,6192.0,1083.0,0.0,0.1424482758620689,0.0383793103448275,0.7382758620689656,2022.0,0.9172481160974236,47.10178000876996,2.501715265865494,0.8620178041538764,2,0.2,0.72,0.024,0.037,0.22,13.4175,48.724500000000006,21.9865,3.4604999999999997,1.5145,8.0385,1.1500000000000001,2.216009096077317,1.376203925999153
24306291,2024-08-01,2062BK1,132.03,11.75,8007.0,4263.0,605.0,3539.0,1726.0,275.0,0.0,6352.0,1112.0,0.0,0.1424482758620689,0.0383793103448275,0.7382758620689656,2001.0,0.918277924600652,48.1102779667643,1.878254750175492,0.8625687156417479,6,0.196,0.707,0.025,0.036,0.175,24.146,47.448,16.382,0.896,0.9,6.548,2.28,2.8961728621131657,1.1707172641812036
24306286,2024-08-01,2062BK1,123.57,0.0,3702.0,1572.0,693.0,3168.0,1708.0,275.0,0.0,6212.0,1122.0,284.0,0.1424482758620689,0.0383793103448275,0.7382758620689656,1983.0,0.9999999999919074,50.27110139960936,2.3549618320595704,0.8613212304584663,6,0.22,0.79,0.024,0.04,0.22,1.721,50.451,30.164,6.691,2.312,6.956,0.071,1.6725012431626056,1.5822304459637457
24306284,2024-08-01,2830C20MMNC,123.44,12.0,17181.0,4341.0,671.0,2550.0,1732.0,278.0,0.0,6152.0,980.0,0.0,0.1424482758620689,0.0383793103448275,0.7382758620689656,2010.0,0.91139988185978,49.837977964599496,3.957843814788307,0.8616915422881285,17,0.204,0.854,0.026,0.04,0.255,20.629,51.068,17.965,1.188,0.967,3.704,2.943,2.842480240454191,1.3231765772768493
24306276,2024-08-01,1786500D,120.25,11.88,11025.0,0.0,839.0,2290.0,1721.0,274.0,0.0,6003.0,1178.0,0.0,0.1424482758620689,0.0383793103448275,0.7382758620689656,1995.0,0.9100885491492464,49.92099792058278,11025000000000.0,0.8626566416035776,2,0.2,0.72,0.021,0.024,0.194,24.556,48.21,14.65,0.65,1.24,6.88,2.37,3.290560371305713,1.229627362460785
24306274,2024-08-01,S.TOWER6VAN,114.43,11.75,11046.0,234.0,848.0,3688.0,2528.0,115.0,495.0,5718.0,1070.0,451.0,0.1424482758620689,0.0383793103448275,0.7382758620689656,3138.0,0.9068790616507616,49.96941361487399,47.20512820492648,0.8056086679411072,67,0.2,1.352,0.02,0.02,0.262,23.863,47.98,15.18,0.66,1.22,7.24,2.42,3.1605296093801463,1.2288699928286035
24306270,2024-08-01,2062BK1,126.3,11.75,11130.0,441.0,842.0,3607.0,1708.0,285.0,0.0,6302.0,1179.0,365.0,0.1424482758620689,0.0383793103448275,0.7382758620689656,1993.0,0.91488591089522,49.897070466746655,25.23809523803801,0.8569994982434235,6,0.186,0.759,0.02,0.025,0.21,26.958,49.518,15.042,0.725,0.857,3.22,2.349,3.291763610981852,1.17897192923978
24206277,2024-08-01,S.TOWER6VAN,126.94,0.0,11979.0,0.0,817.0,6760.0,2474.0,122.0,489.0,6246.0,1420.0,316.0,0.1424482758620689,0.0383793103448275,0.7382758620689656,3085.0,0.9999999999921222,49.20434851071999,11979000000000.0,0.8019448946512797,67,0.17,1.37,0.022,0.016,0.18,20.129,51.98,16.6,0.68,1.09,5.94,2.21,3.131136678513342,1.4151919411924858
24206304,2024-08-01,2062BK1,127.95,0.0,10095.0,0.0,784.0,3085.0,1738.0,273.0,0.0,5541.0,1368.0,0.0,0.1424482758620689,0.0383793103448275,0.7382758620689656,2011.0,0.9999999999921844,43.305978897668574,10095000000000.0,0.8642466434605349,6,0.21,0.73,0.023,0.024,0.18,1.757,49.967,29.036,5.417,2.716,9.108,0.176,1.7208044908220543,1.6226212898616612
24206300,2024-08-01,2830C20MMNC,133.67,0.0,4563.0,1071.0,605.0,4752.0,1829.0,297.0,0.0,5924.0,1506.0,0.0,0.1424482758620689,0.0383793103448275,0.7382758620689656,2126.0,0.999999999992519,44.3180968052344,4.260504201676694,0.8603010348067449,17,0.226,0.765,0.016,0.025,0.187,2.871,57.614,24.035,6.247,0.542,7.06,0.051,2.3969878515559992,2.1412271899505706
24206294,2024-08-01,2062BK1,124.99,0.0,8751.0,2475.0,709.0,3591.0,1772.0,246.0,0.0,6388.0,1365.0,0.0,0.1424482758620689,0.0383793103448275,0.7382758620689656,2018.0,0.9999999999919992,51.10808864668287,3.535757575756147,0.8780971258667601,6,0.18,0.78,0.019,0.029,0.19,26.362,49.647,14.746,0.744,0.854,4.085,2.243,3.3665830338373905,1.20769174633292
24204911,2024-08-02,2830C20MMNC,124.73,7.23,9429.0,1011.0,715.0,2992.0,1715.0,250.0,0.0,4313.0,723.0,0.0,0.1392222222222222,0.036074074074074,0.5776666666666667,1965.0,0.9452106698928068,34.5786899700587,9.326409495539735,0.8727735368952302,17,0.18,0.73,0.021,0.024,0.21,26.25,43.93,15.15,0.78,1.1,4.15,1.76,2.8994785822717972,1.0610854810270285
24106357,2024-08-02,2062BK1,123.28,10.0,8613.0,2547.0,1397.0,0.0,3255.0,524.0,0.0,6360.0,1043.0,0.0,0.1392222222222222,0.036074074074074,0.5776666666666667,3779.0,0.924969987988258,51.58987670302085,3.3816254416947853,0.8613389785655302,6,0.2,0.7,0.032,0.031,0.26,22.106,49.634,20.87,1.042,0.911,5.234,2.762,2.3781323367351828,1.154896805267934
24106333,2024-08-02,1786500D,133.19,10.01,7470.0,3504.0,830.0,1110.0,1682.0,248.0,0.0,6965.0,1070.0,0.0,0.1392222222222222,0.036074074074074,0.5776666666666667,1930.0,0.9300977653566336,52.29371574403264,2.131849315067885,0.8715025906731236,2,0.2,0.75,0.029,0.022,0.2,20.36,51.541,15.894,0.873,0.929,6.603,2.506,3.2425920100660584,1.4216246035029652
24106327,2024-08-02,2062BK1,127.7,11.75,8976.0,3573.0,797.0,1107.0,1682.0,244.0,0.0,6886.0,1054.0,0.0,0.1392222222222222,0.036074074074074,0.5776666666666667,1926.0,0.9157404087420888,53.923257634659954,2.512174643156308,0.8733125649008965,6,0.2,0.73,0.025,0.028,0.19,19.89,51.876,15.896,0.901,0.919,6.758,2.467,3.2632572183430835,1.4495766619163384
24106324,2024-08-02,2062BK1,115.9,12.0,10314.0,2736.0,782.0,0.0,1478.0,203.0,0.0,6208.0,1015.0,0.0,0.1392222222222222,0.036074074074074,0.5776666666666667,1681.0,0.9061767005402176,53.56341673810557,3.769736842103885,0.8792385484825228,6,0.204,0.735,0.024,0.034,0.182,22.988,48.86,16.453,0.969,0.784,6.078,2.352,2.969490701349216,1.2387809948785558
24106354,2024-08-02,1786550D,124.91,10.08,8628.0,3084.0,702.0,397.0,1726.0,295.0,0.0,6185.0,1630.0,0.0,0.1392222222222222,0.036074074074074,0.5776666666666667,2021.0,0.925327802052557,49.51565126851721,2.7976653696488984,0.8540326571000227,3,0.202,0.777,0.016,0.024,0.221,21.994,46.904,16.106,0.967,0.913,5.053,2.636,2.9120258272800643,1.2310438046245507
24306314,2024-08-02,1786500D,119.86,12.61,9732.0,2037.0,804.0,2736.0,1708.0,288.0,0.0,6804.0,1421.0,271.0,0.1392222222222222,0.036074074074074,0.5776666666666667,1996.0,0.904808635910736,56.76622726466906,4.777614138436535,0.8557114228452627,2,0.19,0.72,0.018,0.023,0.2,20.702,48.522,17.529,1.059,0.721,7.661,2.256,2.7679406731317737,1.2691462649089769
24206358,2024-08-02,SEQRFE550D,126.04,10.21,9273.0,900.0,712.0,2559.0,1596.0,297.0,206.0,6300.0,1186.0,618.0,0.1392222222222222,0.036074074074074,0.5776666666666667,2099.0,0.9250642201766968,49.98413202118388,10.303333333321886,0.7603620771792471,73,0.22,0.91,0.017,0.023,0.23,26.064,47.198,15.18,0.962,0.854,3.013,2.406,3.1090178512614455,1.1443326463813797
24206349,2024-08-02,2062BK1,124.35,10.0,8916.0,0.0,764.0,3203.0,1728.0,246.0,0.0,6546.0,1088.0,0.0,0.1392222222222222,0.036074074074074,0.5776666666666667,1974.0,0.9255675474437992,52.641737032146025,8916000000000.0,0.875379939209283,6,0.21,0.76,0.015,0.018,0.18,26.232,52.59,13.06,0.62,1.19,2.49,2.54,4.026491080315443,1.3384063319166264
24206348,2024-08-02,2062BK1,128.38,9.89,9855.0,0.0,712.0,2907.0,1688.0,250.0,0.0,6552.0,1068.0,0.0,0.1392222222222222,0.036074074074074,0.5776666666666667,1938.0,0.9284732769152496,51.03598691345198,9855000000000.0,0.8710010319912946,6,0.21,0.73,0.023,0.027,0.18,24.449,52.41,14.2,0.79,1.28,2.81,2.68,3.690585170058447,1.3560155239327296
24306229,2024-08-02,2062BK1,112.91,11.55,9489.0,645.0,594.0,3247.0,1559.0,306.0,0.0,5927.0,1075.0,481.0,0.1392222222222222,0.036074074074074,0.5776666666666667,1865.0,0.9071991001051968,52.49313612565324,14.711627906953936,0.8359249329754231,6,0.2,0.8,0.02,0.027,0.18,1.979,48.273,30.645,5.038,1.285,10.662,0.225,1.5751811003067284,1.4796321839080462
24306363,2024-08-02,2062BK1,125.56,10.21,6891.0,3111.0,754.0,654.0,1738.0,305.0,0.0,7006.0,1904.0,0.0,0.1392222222222222,0.036074074074074,0.5776666666666667,2043.0,0.9247992929150416,55.79802484823352,2.2150433944062318,0.8507097405771656,6,0.19,0.76,0.014,0.018,0.21,22.438,46.766,16.786,0.775,0.827,5.867,2.321,2.7858461905045564,1.1922498406628426
24306342,2024-08-02,2062BK1,128.11,0.0,8571.0,1257.0,699.0,3015.0,1753.0,268.0,0.0,6183.0,989.0,292.0,0.1392222222222222,0.036074074074074,0.5776666666666667,2021.0,0.9999999999921942,48.263211302409935,6.818615751784551,0.867392380009467,6,0.2,0.75,0.021,0.028,0.26,18.033,52.95,18.09,0.86,1.38,4.47,2.72,2.9268697142225415,1.4657845199867123
24306332,2024-08-02,2062BK1,125.28,10.2,8451.0,2031.0,845.0,2688.0,1704.0,267.0,0.0,6674.0,1747.0,0.0,0.1392222222222222,0.036074074074074,0.5776666666666667,1971.0,0.9247121346255928,53.27266922051985,4.161004431312574,0.8645357686449191,6,0.21,0.73,0.023,0.026,0.21,23.626,49.135,15.858,0.874,1.088,5.418,2.617,3.098240746579229,1.2443966063061922
24306330,2024-08-02,2062BK1,129.31,9.9,8493.0,3237.0,859.0,2394.0,1695.0,268.0,0.0,6951.0,1106.0,0.0,0.1392222222222222,0.036074074074074,0.5776666666666667,1963.0,0.9288844192160844,53.75454334503322,2.6237256719176325,0.8634742740698607,6,0.19,0.76,0.026,0.027,0.2,2.866,48.843,31.12,6.132,1.948,7.291,0.124,1.5694547090389126,1.4371083061170449
24106406,2024-08-03,2830C20MMNC,136.22,0.0,10296.0,4389.0,792.0,4476.0,1781.0,308.0,0.0,6874.0,1087.0,0.0,0.1562666666666666,0.0314666666666666,0.9048666666666668,2089.0,0.999999999992659,50.46248715276419,2.3458646616536005,0.8525610339871458,17,0.191,0.741,0.029,0.012,0.201,26.475,47.185,14.5,0.98,0.991,6.557,1.88,3.2539135232052963,1.1515277235454902
24106392,2024-08-03,2830C20MMNC,128.57,8.35,9960.0,2157.0,797.0,2829.0,1754.0,382.0,0.0,6536.0,1003.0,0.0,0.1562666666666666,0.0314666666666666,0.9048666666666668,2136.0,0.939015483487153,50.836120400942406,4.617524339358082,0.8211610486887542,17,0.199,0.745,0.024,0.02,0.193,9.974,53.557,21.424,3.0635,1.094,8.25,1.135,2.499743290548425,1.7056912640529953
24106388,2024-08-03,2062BK1,127.4,8.13,11619.0,2586.0,705.0,4135.0,1750.0,275.0,0.0,6215.0,1106.0,0.0,0.1562666666666666,0.0314666666666666,0.9048666666666668,2025.0,0.9400132811854202,48.783359497262296,4.493039443153715,0.8641975308637708,6,0.18,0.78,0.024,0.021,0.19,26.257,52.64,13.0,0.62,1.2,2.48,2.53,4.0489193138989314,1.3408731978195527
24106414,2024-08-03,1786500D,126.07,10.0,10536.0,3345.0,840.0,4133.0,1804.0,301.0,0.0,6745.0,1238.0,0.0,0.1562666666666666,0.0314666666666666,0.9048666666666668,2105.0,0.926508414779698,53.502022685385086,3.1497757847524217,0.8570071258903292,2,0.2,0.73,0.024,0.017,0.213,26.69,47.296,14.291,0.956,1.005,6.481,1.839,3.3092639238734955,1.1540676394514664
