Repository: SiddharthKumar268/FerroMind

# FerroMind
*Ferro-Alloy Optimisation using Machine Learning*
**SAIL Durgapur Steel Plant | Steel Melting Shop**
Intern: Siddharth Kumar | FY 2023-24 to FY 2025-26

---

## Quick Start

```bash

# 2. Place raw Excel files in data/raw/

## Dataset

| | |
|---|---|
| Total heats after cleaning | 47,421 |
| Training set | 37,936 heats (Apr 2023 – Jun 2025) |
| Test set | 9,485 heats (Jun 2025 – Dec 2025) |
| Input features | 21 (16 raw + 5 engineered) |
| Target variables | Mn, Si, C, S, P |
| BOF grades | 76 distinct grades |
| Split method | Chronological 80/20 — no shuffle, no leakage |

---

File: data/processed/sms_train.csv (part 45 of 253)
Heat_Number,Date,BOF Grade Code,Hot Metal Addn. Weight,Scrap Addn. Weight,Lime Into Converter,Dolomite Into Converter,Lime Into Ladle,Iron Ore Into Converter,SIMN Into Ladle,FESI Into Ladle,FEMN Into Ladle,Measered O2 Mainblow II,Duration of Mainblow I/II,Measered O2 2nd Blow,HM_P,HM_S,HM_Si,Total_FA_Ladle,HM_Ratio,O2_per_ton_HM,Lime_Dolo_Ratio,SiMn_FA_Fraction,Grade_Encoded,C,Mn,P,S,Si
23307701,2023-08-23,2062BK1,132.62,9.06,9225.0,489.0,820.0,3211.0,1792.0,271.0,0.0,6159.0,1191.0,0.0,0.1329,0.036566666666666664,0.8177,2063.0,0.9360530773508184,46.44095913100256,18.865030674808047,0.8686379059617699,6,0.22,0.76,0.02,0.021,0.18
23307698,2023-08-23,2062BK1,127.49,0.0,8184.0,33.0,848.0,2107.0,1781.0,210.0,0.0,6197.0,1067.0,0.0,0.1329,0.036566666666666664,0.8177,1991.0,0.9999999999921563,48.60773393953559,247.99999999248487,0.8945253641381745,6,0.21,0.76,0.021,0.018,0.19
23307693,2023-08-23,1786550D,131.26,0.0,10431.0,912.0,796.0,4894.0,1987.0,295.0,0.0,6433.0,1212.0,0.0,0.1329,0.036566666666666664,0.8177,2282.0,0.9999999999923816,49.00959926825378,11.437499999987459,0.8707274320767437,3,0.21,0.86,0.02,0.02,0.19
23307686,2023-08-23,S.TOWER6VAN,123.03,10.21,11940.0,990.0,790.0,4305.0,2512.0,0.0,380.0,6320.0,1139.0,0.0,0.1329,0.036566666666666664,0.8177,2892.0,0.9233713599450363,51.369584653731856,12.060606060593878,0.8686030428766015,67,0.18,1.27,0.023,0.023,0.19
23307684,2023-08-23,S.TOWER6VAN,125.36,13.46,6933.0,1485.0,865.0,2478.0,2617.0,0.0,393.0,6312.0,973.0,422.0,0.1329,0.036566666666666664,0.8177,3010.0,0.903039907787761,50.350989150842764,4.668686868683725,0.869435215946555,67,0.18,1.27,0.023,0.019,0.17
23307681,2023-08-23,EXPORTDSP14,122.65,12.26,14721.0,345.0,738.0,2051.0,1790.0,288.0,0.0,6083.0,939.0,0.0,0.1329,0.036566666666666664,0.8177,2078.0,0.909124601579504,49.59641255564944,42.669565217267625,0.8614051973046866,55,0.21,0.78,0.024,0.02,0.2
23307725,2023-08-23,2062BK1,127.2,10.02,9069.0,1569.0,2152.0,5016.0,651.0,376.0,671.0,6347.0,1195.0,0.0,0.1329,0.036566666666666664,0.8177,1698.0,0.9269785745450593,49.89779874174609,5.780114722749662,0.3833922261481841,6,0.2,0.7,0.026,0.026,0.22
23307696,2023-08-23,2062BK1,126.07,9.49,10743.0,630.0,939.0,4506.0,1872.0,237.0,0.0,6227.0,1000.0,0.0,0.1329,0.036566666666666664,0.8177,2109.0,0.9299940985472854,49.39319425676693,17.052380952353886,0.8876244665714141,6,0.22,0.8,0.023,0.018,0.21
23207710,2023-08-23,S.TOWER6VAN,123.9,9.49,10005.0,1107.0,803.0,3236.0,2535.0,125.0,530.0,6192.0,1124.0,407.0,0.1329,0.036566666666666664,0.8177,3190.0,0.9288552365175137,49.97578692453611,9.03794037939563,0.7946708463947352,67,0.19,1.35,0.024,0.02,0.17
23107687,2023-08-23,1786500D,127.55,9.15,9105.0,0.0,742.0,4140.0,1738.0,284.0,0.0,6283.0,1053.0,0.0,0.1329,0.036566666666666664,0.8177,2022.0,0.9330651060648644,49.25911407252639,9105000000000.0,0.8595450049451733,2,0.21,0.81,0.038,0.022,0.166
23207727,2023-08-23,EXPORTDSP14,124.86,9.84,8766.0,2052.0,731.0,2445.0,1674.0,290.0,216.0,6294.0,1191.0,310.0,0.1329,0.036566666666666664,0.8177,2180.0,0.9269487750487978,50.408457471965335,4.271929824559321,0.7678899082565285,55,0.21,0.8,0.032,0.034,0.23
23207722,2023-08-23,2062BK1,124.82,9.23,8493.0,1365.0,803.0,2119.0,1711.0,199.0,0.0,6192.0,994.0,0.0,0.1329,0.036566666666666664,0.8177,1910.0,0.9311450951068174,49.60743470557917,6.221978021973464,0.8958115183241383,6,0.21,0.74,0.036,0.03,0.22
23207720,2023-08-23,EXPORTDSP14,120.77,10.25,8859.0,1002.0,839.0,1018.0,1725.0,297.0,0.0,4599.0,761.0,0.0,0.1329,0.036566666666666664,0.8177,2022.0,0.921767669051124,38.08064916752438,8.841317365260638,0.8531157270025455,55,0.2,0.74,0.027,0.03,0.24
23207718,2023-08-23,C20MMNATLT,127.02,9.46,8346.0,1662.0,767.0,0.0,1718.0,303.0,0.0,6661.0,7377.0,0.0,0.1329,0.036566666666666664,0.8177,2021.0,0.930685814764576,52.440560541234134,5.021660649816473,0.8500742206824097,41,0.23,0.82,0.018,0.028,0.21
23207715,2023-08-23,S.TOWER6VAN,124.58,10.0,4938.0,972.0,781.0,1611.0,2427.0,105.0,432.0,6314.0,2026.0,0.0,0.1329,0.036566666666666664,0.8177,2964.0,0.9256947540427577,50.68229250240261,5.080246913575021,0.8188259109308978,67,0.2,1.39,0.026,0.026,0.2
23207713,2023-08-23,S.TOWER6VAN,118.33,9.26,12792.0,2094.0,1612.0,2112.0,2440.0,91.0,432.0,5698.0,930.0,0.0,0.1329,0.036566666666666664,0.8177,2963.0,0.9274237792857792,48.153469111399026,6.108882521487054,0.8234897063783924,67,0.2,1.3,0.023,0.027,0.21
23207712,2023-08-23,2062BK1,132.58,9.85,8973.0,1113.0,800.0,3076.0,1725.0,280.0,0.0,6139.0,1091.0,351.0,0.1329,0.036566666666666664,0.8177,2005.0,0.9308432212249468,46.304118267866166,8.061994609157177,0.8603491271816158,6,0.22,0.72,0.017,0.023,0.19
23207708,2023-08-23,2062BK1,120.61,0.0,9576.0,1107.0,798.0,4118.0,1731.0,270.0,0.0,5854.0,1020.0,312.0,0.1329,0.036566666666666664,0.8177,2001.0,0.9999999999917087,48.53660558785725,8.650406504057226,0.8650674662664343,6,0.21,0.82,0.02,0.026,0.19
23207705,2023-08-23,2062BK1,122.2,9.06,9744.0,1005.0,803.0,3257.0,1731.0,267.0,0.0,5893.0,952.0,369.0,0.1329,0.036566666666666664,0.8177,1998.0,0.9309766874833845,48.22422258553008,9.695522388050055,0.8663663663659328,6,0.2,0.83,0.02,0.021,0.19
23207702,2023-08-23,SEQRFE550D,129.32,12.99,9819.0,1197.0,806.0,2990.0,1775.0,270.0,0.0,5789.0,944.0,0.0,0.1329,0.036566666666666664,0.8177,2045.0,0.9087203991222773,44.7649242186455,8.20300751879014,0.8679706601462749,73,0.2,0.76,0.023,0.025,0.2
23107734,2023-08-23,EXPORTDSP14,126.36,9.84,9633.0,1014.0,807.0,2783.0,1604.0,457.0,0.0,6329.0,1064.0,0.0,0.1329,0.036566666666666664,0.8177,2061.0,0.9277533039579462,50.087052864434256,9.499999999990631,0.778262979135964,55,0.19,0.78,0.035,0.027,0.19
23207699,2023-08-23,SEQRFE550D,124.92,6.07,9123.0,1083.0,822.0,2978.0,1742.0,267.0,0.0,5998.0,1073.0,309.0,0.1329,0.036566666666666664,0.8177,2009.0,0.9536605847701836,48.01472942644881,8.423822714673662,0.8670980587352578,73,0.19,0.8,0.031,0.025,0.16
23207694,2023-08-23,S.TOWER6VAN,124.51,9.85,9975.0,1866.0,608.0,3364.0,2427.0,81.0,432.0,6492.0,1174.0,0.0,0.1329,0.036566666666666664,0.8177,2940.0,0.9266894909130196,52.1403903296752,5.345659163984274,0.8255102040813519,67,0.19,1.27,0.029,0.019,0.21
23207691,2023-08-23,S.TOWER6VAN,125.3,8.86,9876.0,1098.0,588.0,3249.0,2433.0,74.0,425.0,6199.0,1157.0,0.0,0.1329,0.036566666666666664,0.8177,2932.0,0.9339594513943504,49.47326416560676,8.994535519117491,0.8298090040924865,67,0.17,1.32,0.032,0.018,0.21
23207688,2023-08-23,EXPORTDSP14,124.73,10.12,8949.0,1974.0,797.0,3392.0,1698.0,280.0,0.0,6022.0,1057.0,263.0,0.1329,0.036566666666666664,0.8177,1978.0,0.924953652199296,48.280285416112555,4.53343465045363,0.8584428715870281,55,0.21,0.75,0.033,0.022,0.19
23207683,2023-08-23,2062BK1,122.4,10.21,9861.0,2052.0,852.0,3058.0,1711.0,284.0,0.0,6391.0,1138.0,0.0,0.1329,0.036566666666666664,0.8177,1995.0,0.9230073146751904,52.21405228715511,4.805555555553214,0.8576441102752593,6,0.22,0.84,0.04,0.026,0.18
23107723,2023-08-23,EXPORTDSP14,126.3,8.54,9522.0,1911.0,774.0,2004.0,1655.0,298.0,0.0,6401.0,1117.0,257.0,0.1329,0.036566666666666664,0.8177,1953.0,0.936665677833457,50.68091844773808,4.982731554157518,0.8474142345105748,55,0.22,0.74,0.029,0.025,0.2
23107682,2023-08-23,2062BK1,123.86,10.21,12255.0,546.0,684.0,3883.0,1729.0,292.0,0.0,6256.0,1202.0,0.0,0.1329,0.036566666666666664,0.8177,2021.0,0.9238457522120994,50.50863878531803,22.445054945013837,0.8555170707566276,6,0.2,0.81,0.023,0.022,0.2
23107706,2023-08-23,SEQRFE550D,120.14,9.49,8721.0,1410.0,0.0,1833.0,0.0,0.0,0.0,5387.0,1562.0,0.0,0.1329,0.036566666666666664,0.8177,0.0,0.9267916377310285,44.83935408652539,6.185106382974337,0.0,73,0.21,0.84,0.015,0.02,0.22
23107690,2023-08-23,2830C20MMNAK,129.23,8.44,9714.0,0.0,772.0,4170.0,1661.0,261.0,0.0,6076.0,1103.0,0.0,0.1329,0.036566666666666664,0.8177,1922.0,0.9386939783472167,47.01694652907981,9714000000000.0,0.8642039542139104,16,0.2,0.83,0.017,0.021,0.26
23107692,2023-08-23,2062BK1,123.01,8.15,12495.0,0.0,381.0,4964.0,1731.0,420.0,203.0,6362.0,1086.0,0.0,0.1329,0.036566666666666664,0.8177,2354.0,0.9378621530883056,51.719372408326805,12495000000000.0,0.7353440951568669,6,0.2,0.76,0.017,0.016,0.26
23107695,2023-08-23,S.TOWER6VAN,133.3,10.03,8034.0,0.0,917.0,3543.0,2426.0,166.0,403.0,3307.0,7210.0,0.0,0.1329,0.036566666666666664,0.8177,2995.0,0.9300216284034745,24.808702175357773,8033999999999.999,0.8100166944905476,67,0.2,1.36,0.025,0.022,0.21
23207697,2023-08-23,SEQRFE550D,125.97,0.0,10239.0,1086.0,874.0,4793.0,1738.0,273.0,0.0,5796.0,1049.0,360.0,0.1329,0.036566666666666664,0.8177,2011.0,0.9999999999920616,46.01095498891791,9.42817679557143,0.8642466434605349,73,0.19,0.79,0.026,0.024,0.19
23107700,2023-08-23,S.TOWER6VAN,121.29,9.49,8790.0,1425.0,777.0,2019.0,2361.0,71.0,558.0,5463.0,1960.0,0.0,0.1329,0.036566666666666664,0.8177,2990.0,0.9274353876668648,45.04081127838205,6.1684210526272505,0.7896321070231472,67,0.18,1.31,0.029,0.022,0.21
23107736,2023-08-23,EXPORTDSP14,123.34,9.64,9861.0,1380.0,802.0,3200.0,1334.0,724.0,0.0,6401.0,1078.0,0.0,0.1329,0.036566666666666664,0.8177,2058.0,0.9275078959172243,51.897194745809166,7.145652173907865,0.6482021379977414,55,0.2,0.81,0.023,0.021,0.21
23107703,2023-08-23,C20MMNATLT,127.23,9.06,9171.0,2454.0,792.0,2838.0,0.0,615.0,1418.0,6282.0,1037.0,0.0,0.1329,0.036566666666666664,0.8177,2033.0,0.9335241030087791,49.37514737051501,3.7371638141794064,0.0,41,0.18,0.76,0.014,0.023,0.2
23307779,2023-08-24,EXPORTDSP14,125.8,10.92,10062.0,954.0,787.0,3495.0,1723.0,261.0,0.0,6402.0,987.0,0.0,0.14926470588235294,0.03208823529411765,0.9986764705882353,1984.0,0.9201287302448792,50.89030206636812,10.547169811309699,0.8684475806447236,55,0.21,0.75,0.026,0.025,0.18
23307777,2023-08-24,SEQRFE550D,125.5,8.88,9969.0,1992.0,796.0,3960.0,1723.0,255.0,0.0,6499.0,1066.0,0.0,0.14926470588235294,0.03208823529411765,0.9986764705882353,1978.0,0.933918737900477,51.784860557356296,5.004518072286644,0.8710819009095697,73,0.2,0.76,0.023,0.021,0.21
23307771,2023-08-24,C20MMNATLT,122.61,9.59,11361.0,1956.0,806.0,3910.0,1677.0,216.0,0.0,6394.0,1005.0,0.0,0.14926470588235294,0.03208823529411765,0.9986764705882353,1893.0,0.9274583963621222,52.149090612085885,5.808282208585988,0.8858954041199758,41,0.2,0.8,0.042,0.024,0.19
23307769,2023-08-24,SEQRFE550D,122.14,9.49,9927.0,2082.0,829.0,1754.0,1729.0,264.0,0.0,6395.0,1042.0,0.0,0.14926470588235294,0.03208823529411765,0.9986764705882353,1993.0,0.9279039732513266,52.35794989313609,4.768011527375232,0.8675363773201868,73,0.2,0.76,0.033,0.025,0.21
23307767,2023-08-24,EXPORTDSP14,138.31,0.0,10944.0,2577.0,793.0,4899.0,1719.0,169.0,0.0,6893.0,1192.0,0.0,0.14926470588235294,0.03208823529411765,0.9986764705882353,1888.0,0.9999999999927699,49.837321957560285,4.246798603025128,0.9104872881351109,55,0.21,0.84,0.03,0.02,0.21
23307765,2023-08-24,2062BK1,134.26,11.54,10167.0,2061.0,812.0,3216.0,1779.0,197.0,0.0,6547.0,1108.0,0.0,0.14926470588235294,0.03208823529411765,0.9986764705882353,1976.0,0.9208504801034236,48.76359302808906,4.933042212515802,0.9003036437242408,6,0.2,0.77,0.033,0.031,0.21
23307763,2023-08-24,2062BK1,130.07,10.64,11304.0,2913.0,796.0,5023.0,1822.0,349.0,0.0,6337.0,1016.0,0.0,0.14926470588235294,0.03208823529411765,0.9986764705882353,2171.0,0.9243834837543574,48.71992004267918,3.8805355303797184,0.8392445877471952,6,0.2,0.75,0.019,0.03,0.2
23307759,2023-08-24,2062BK1,132.04,8.86,9963.0,1497.0,721.0,3096.0,1824.0,315.0,0.0,6206.0,982.0,0.0,0.14926470588235294,0.03208823529411765,0.9986764705882353,2139.0,0.9371185237690767,47.000908815154496,6.655310621238039,0.8527349228607514,6,0.21,0.79,0.026,0.025,0.24
23307756,2023-08-24,SEQRFE550D,128.81,9.49,11922.0,1629.0,834.0,4098.0,1716.0,277.0,148.0,4502.0,3074.0,0.0,0.14926470588235294,0.03208823529411765,0.9986764705882353,2141.0,0.931381055669332,34.950702584931676,7.318600368319633,0.8014946286778134,73,0.2,0.75,0.022,0.025,0.18
23307750,2023-08-24,2062BK1,130.54,9.49,10728.0,2241.0,787.0,5166.0,1819.0,264.0,166.0,6277.0,1186.0,0.0,0.14926470588235294,0.03208823529411765,0.9986764705882353,2249.0,0.9322288081058899,48.08487819788506,4.787148594375374,0.808803912849796,6,0.21,0.77,0.032,0.026,0.22
23307731,2023-08-24,EXPORTDSP14,123.61,0.0,11670.0,3285.0,1914.0,3042.0,1676.0,305.0,0.0,6401.0,3012.0,0.0,0.14926470588235294,0.03208823529411765,0.9986764705882353,1981.0,0.99999999999191,51.7838362587834,3.552511415524033,0.8460373548708501,55,0.21,0.79,0.036,0.03,0.26
23307689,2023-08-24,R34,119.78,9.66,10452.0,1224.0,794.0,3548.0,1303.0,226.0,0.0,6446.0,1363.0,0.0,0.14926470588235294,0.03208823529411765,0.9986764705882353,1529.0,0.925370828175793,53.815328101070165,8.539215686267534,0.8521909744925754,66,0.61,0.77,0.018,0.021,0.23
23107739,2023-08-24,2062BK1,124.59,8.05,14910.0,1161.0,895.0,4402.0,1107.0,1034.0,0.0,6052.0,1018.0,0.0,0.14926470588235294,0.03208823529411765,0.9986764705882353,2141.0,0.9393094089193357,48.575327072408896,12.842377260970851,0.5170481083603377,6,0.22,0.73,0.031,0.023,0.22
23107774,2023-08-24,SEQRFE550D,114.73,9.86,13236.0,477.0,782.0,1393.0,1445.0,233.0,0.0,5795.0,904.0,0.0,0.14926470588235294,0.03208823529411765,0.9986764705882353,1678.0,0.9208604221773748,50.50989279133173,27.7484276728978,0.8611442193081876,73,0.22,0.81,0.02,0.017,0.19
23107768,2023-08-24,2062BK1,125.3,9.24,9324.0,1116.0,845.0,2883.0,1676.0,298.0,0.0,6374.0,1032.0,0.0,0.14926470588235294,0.03208823529411765,0.9986764705882353,1974.0,0.9313215400555128,50.86991221028835,8.354838709669933,0.8490374873349296,6,0.2,0.77,0.027,0.022,0.21
23107732,2023-08-24,2062BK1,131.14,9.04,9186.0,1203.0,787.0,3002.0,1868.0,247.0,0.0,6221.0,1044.0,0.0,0.14926470588235294,0.03208823529411765,0.9986764705882353,2115.0,0.935511485226598,47.437852676167175,7.635910224432555,0.883215130023223,6,0.22,0.81,0.024,0.032,0.21
23107764,2023-08-24,SEQRFE550D,127.32,9.67,11715.0,1659.0,822.0,4682.0,1712.0,244.0,0.0,6227.0,999.0,316.0,0.14926470588235294,0.03208823529411765,0.9986764705882353,1956.0,0.9294109058987562,48.908262644919034,7.061482820972236,0.875255623721434,73,0.22,0.81,0.028,0.023,0.22
23107762,2023-08-24,SEQRFE550D,127.28,10.2,11400.0,1680.0,875.0,4716.0,1730.0,254.0,0.0,6377.0,1017.0,263.0,0.14926470588235294,0.03208823529411765,0.9986764705882353,1984.0,0.9258073901591083,50.10213702034803,6.785714285710247,0.8719758064511735,73,0.2,0.76,0.028,0.026,0.2
23107760,2023-08-24,2062BK1,130.7,10.2,11598.0,1641.0,890.0,4325.0,1763.0,264.0,0.0,6617.0,1056.0,318.0,0.14926470588235294,0.03208823529411765,0.9986764705882353,2027.0,0.9276082327826289,50.62739097130355,7.067641681896973,0.8697582634430835,6,0.19,0.79,0.023,0.025,0.23
23107754,2023-08-24,2062BK1,126.98,6.06,11400.0,1995.0,892.0,3682.0,1787.0,328.0,0.0,6194.0,1028.0,0.0,0.14926470588235294,0.03208823529411765,0.9986764705882353,2115.0,0.9544497895298074,48.77933532801402,5.71428571428285,0.8449172576828157,6,0.21,0.78,0.038,0.027,0.21
23107751,2023-08-24,SEQRFE550D,125.58,9.37,11814.0,1668.0,892.0,3988.0,1790.0,410.0,0.0,6389.0,1062.0,0.0,0.14926470588235294,0.03208823529411765,0.9986764705882353,2200.0,0.9305668766140752,50.87593565813923,7.082733812945394,0.8136363636359938,73,0.22,0.78,0.025,0.025,0.23
23107744,2023-08-24,ASP1239,121.98,9.49,11010.0,369.0,832.0,4208.0,1015.0,413.0,0.0,5646.0,951.0,0.0,0.14926470588235294,0.03208823529411765,0.9986764705882353,1428.0,0.9278162318329064,46.286276438380995,29.837398373902882,0.7107843137249924,24,0.46,0.71,0.016,0.015,0.25
23107742,2023-08-24,2062BK1,118.75,8.88,11394.0,573.0,849.0,3540.0,910.0,1170.0,0.0,5733.0,966.0,0.0,0.14926470588235294,0.03208823529411765,0.9986764705882353,2080.0,0.930423881525265,48.277894736435556,19.884816753892,0.43749999999978967,6,0.21,0.7,0.021,0.027,0.21
23107740,2023-08-24,EXPORTDSP14,125.0,8.07,5676.0,603.0,797.0,4957.0,818.0,1127.0,0.0,6314.0,1062.0,0.0,0.14926470588235294,0.03208823529411765,0.9986764705882353,1945.0,0.9393552265654217,50.5119999995959,9.412935323367474,0.4205655526990126,55,0.2,0.82,0.02,0.025,0.21
23107776,2023-08-24,S.TOWER6VAN,112.24,10.24,4215.0,390.0,805.0,1907.0,2430.0,0.0,561.0,5894.0,1032.0,0.0,0.14926470588235294,0.03208823529411765,0.9986764705882353,2991.0,0.9163945133824593,52.512473271093086,10.807692307664595,0.8124373119355358,67,0.19,1.3,0.024,0.02,0.21
23107778,2023-08-24,EXPORTDSP14,121.69,10.86,9348.0,372.0,800.0,2999.0,1682.0,275.0,0.0,6582.0,1108.0,0.0,0.14926470588235294,0.03208823529411765,0.9986764705882353,1957.0,0.9180686533314366,54.08825704614933,25.129032257996965,0.8594787940721209,55,0.19,0.69,0.025,0.02,0.2
23307501,2023-08-24,2062ACUK1,116.94,12.86,10293.0,1911.0,771.0,2360.0,1750.0,296.0,0.0,6368.0,1166.0,267.0,0.14926470588235294,0.03208823529411765,0.9986764705882353,2046.0,0.9009244992226431,54.455276209556565,5.386185243325282,0.855327468230276,5,0.2,0.75,0.021,0.016,0.19
23207595,2023-08-24,2062BK1,124.8,9.49,10932.0,1260.0,811.0,2891.0,1748.0,260.0,0.0,6057.0,992.0,365.0,0.14926470588235294,0.03208823529411765,0.9986764705882353,2008.0,0.929332042587465,48.53365384576495,8.67619047618359,0.870517928286419,6,0.2,0.78,0.03,0.029,0.2
23207792,2023-08-24,2830C20MMNC,111.99,9.5,9327.0,0.0,707.0,2379.0,1741.0,392.0,0.0,5904.0,1197.0,0.0,0.14926470588235294,0.03208823529411765,0.9986764705882353,2133.0,0.921804263717822,52.71899276674061,9327000000000.0,0.8162212845753323,17,0.21,0.81,0.014,0.019,0.23
23307504,2023-08-24,2062ACUK1,127.64,9.45,9255.0,2286.0,762.0,2802.0,1691.0,278.0,0.0,6400.0,1035.0,0.0,0.14926470588235294,0.03208823529411765,0.9986764705882353,1969.0,0.9310671821363261,50.14102162292274,4.048556430444423,0.8588115794815344,5,0.21,0.76,0.027,0.017,0.236
23207782,2023-08-24,2062BK1,120.68,10.27,11241.0,1059.0,789.0,3535.0,1728.0,253.0,0.0,6664.0,1091.0,0.0,0.14926470588235294,0.03208823529411765,0.9986764705882353,1981.0,0.9215731195042263,55.220417632953094,10.614730878176946,0.8722867238763896,6,0.22,0.86,0.028,0.023,0.2
23207758,2023-08-24,SEQRFE550D,119.51,8.14,11280.0,0.0,0.0,3091.0,0.0,0.0,0.0,5677.0,1267.0,0.0,0.14926470588235294,0.03208823529411765,0.9986764705882353,0.0,0.9362318840506366,47.5023010622751,11280000000000.0,0.0,73,0.2,0.81,0.032,0.027,0.2
23207753,2023-08-24,EXPORTDSP14,114.99,9.49,11034.0,0.0,861.0,4253.0,1671.0,300.0,236.0,5885.0,1070.0,284.0,0.14926470588235294,0.03208823529411765,0.9986764705882353,2207.0,0.923762853463016,51.17836333549719,11034000000000.0,0.7571363842316461,55,0.21,0.74,0.026,0.028,0.17
23207755,2023-08-24,EXPORTDSP14,113.63,9.25,11559.0,0.0,861.0,3540.0,1677.0,300.0,226.0,6295.0,1195.0,0.0,0.14926470588235294,0.03208823529411765,0.9986764705882353,2203.0,0.9247233072841412,55.399102349244046,11559000000000.0,0.7612346799814974,55,0.21,0.85,0.028,0.029,0.24
23207747,2023-08-24,2062BK1,124.4,9.45,13179.0,0.0,800.0,3823.0,1748.0,337.0,0.0,6484.0,1382.0,0.0,0.14926470588235294,0.03208823529411765,0.9986764705882353,2085.0,0.9293985804936169,52.122186494757855,13179000000000.0,0.8383693045559528,6,0.22,0.75,0.026,0.025,0.22
23207745,2023-08-24,EXPORTDSP14,118.9,9.19,11109.0,0.0,701.0,4085.0,1775.0,287.0,0.0,6428.0,1107.0,0.0,0.14926470588235294,0.03208823529411765,0.9986764705882353,2062.0,0.9282535717001464,54.062237173641186,11109000000000.0,0.8608147429675748,55,0.22,0.79,0.021,0.028,0.2
23207738,2023-08-24,SEQRFE550D,117.68,8.86,10386.0,0.0,701.0,3752.0,1775.0,287.0,0.0,6299.0,1102.0,0.0,0.14926470588235294,0.03208823529411765,0.9986764705882353,2062.0,0.9299826141857912,53.526512576023734,10386000000000.0,0.8608147429675748,73,0.2,0.94,0.022,0.025,0.19
23207735,2023-08-24,2062BK1,121.51,10.82,10503.0,489.0,690.0,4041.0,1765.0,294.0,0.0,6073.0,1109.0,323.0,0.14926470588235294,0.03208823529411765,0.9986764705882353,2059.0,0.9182347162327649,49.979425561270844,21.47852760731804,0.8572122389505308,6,0.2,0.72,0.037,0.018,0.2
23207749,2023-08-24,SEQRFE550D,111.46,9.25,10443.0,0.0,798.0,3533.0,1674.0,304.0,233.0,6201.0,1166.0,323.0,0.14926470588235294,0.03208823529411765,0.9986764705882353,2211.0,0.9233700604678703,55.6343082715267,10443000000000.0,0.7571234735410416,73,0.22,0.77,0.028,0.026,0.21
23307787,2023-08-25,2062BK1,124.32,7.26,10251.0,1917.0,737.0,2796.0,1790.0,302.0,0.0,6102.0,1005.0,523.0,0.1445,0.03941666666666667,0.7899722222222222,2092.0,0.9448244413972883,49.08301158261677,5.347417840372797,0.8556405353724399,6,0.2,0.76,0.025,0.025,0.2
23207842,2023-08-25,C20MMNATLT,124.8,10.06,11748.0,3249.0,0.0,543.0,0.0,0.0,0.0,6600.0,1081.0,0.0,0.1445,0.03941666666666667,0.7899722222222222,0.0,0.9254041227871468,52.884615384191626,3.615881809786514,0.0,41,0.2,0.78,0.04,0.029,0.21
23207839,2023-08-25,SEQRFE550D,122.7,10.66,9066.0,1956.0,0.0,2571.0,0.0,0.0,0.0,6318.0,1105.0,0.0,0.1445,0.03941666666666667,0.7899722222222222,0.0,0.9200659867957404,51.49144254236763,4.634969325151005,0.0,73,0.22,0.77,0.025,0.03,0.23
23307784,2023-08-25,2830C20HMNAK,131.5,9.5,11376.0,4929.0,757.0,1212.0,2634.0,64.0,336.0,6601.0,1099.0,365.0,0.1445,0.03941666666666667,0.7899722222222222,3034.0,0.932624113468563,50.19771863079698,2.307973219719556,0.8681608437703138,15,0.21,1.34,0.036,0.021,0.21
23307790,2023-08-25,S.TOWER6VAN,121.63,8.27,10263.0,1965.0,727.0,2789.0,2672.0,31.0,462.0,6196.0,1240.0,584.0,0.1445,0.03941666666666667,0.7899722222222222,3165.0,0.9363356427949474,50.94137959343138,5.222900763356121,0.8442338072667159,67,0.2,1.26,0.04,0.019,0.21
23307799,2023-08-25,2062BK1,124.0,11.66,9072.0,1680.0,751.0,3307.0,1828.0,230.0,0.0,6370.0,1050.0,331.0,0.1445,0.03941666666666667,0.7899722222222222,2058.0,0.9140498304517615,51.3709677415212,5.399999999996786,0.8882410106895586,6,0.2,0.84,0.027,0.022,0.2
23307795,2023-08-25,SEQRFE550D,120.97,9.05,9909.0,1713.0,754.0,2702.0,1624.0,275.0,0.0,6193.0,1024.0,337.0,0.1445,0.03941666666666667,0.7899722222222222,1899.0,0.9303953237891832,51.194511035370795,5.784588441327622,0.855186940494547,73,0.22,0.79,0.028,0.023,0.19
23307797,2023-08-25,2062BK1,121.54,10.05,9435.0,1695.0,731.0,2616.0,1839.0,228.0,0.0,6203.0,1028.0,334.0,0.1445,0.03941666666666667,0.7899722222222222,2067.0,0.9236264153740891,51.03669573760871,5.566371681412646,0.889695210449497,6,0.2,0.83,0.027,0.021,0.2
23207833,2023-08-25,S.TOWER6VAN,135.11,10.0,8529.0,984.0,654.0,3806.0,2400.0,84.0,435.0,6983.0,1113.0,505.0,0.1445,0.03941666666666667,0.7899722222222222,2919.0,0.9310867617605191,51.683813188870666,8.66768292682046,0.8221993833501808,67,0.19,1.32,0.026,0.03,0.27
23307801,2023-08-25,SEQRFE550D,129.27,9.65,12909.0,2010.0,762.0,2676.0,1645.0,316.0,0.0,6297.0,972.0,0.0,0.1445,0.03941666666666667,0.7899722222222222,1961.0,0.930535560027854,48.71199814304392,6.422388059698298,0.8388577256497507,73,0.22,0.75,0.02,0.014,0.18
23307804,2023-08-25,2062BK1,121.45,0.0,5478.0,1812.0,707.0,2457.0,1754.0,299.0,0.0,6111.0,979.0,0.0,0.1445,0.03941666666666667,0.7899722222222222,2053.0,0.9999999999917661,50.31700288143008,3.0231788079453517,0.8543594739401587,6,0.21,0.77,0.029,0.021,0.21
23207633,2023-08-25,2062BK1,124.6,10.0,9348.0,0.0,803.0,3048.0,1708.0,267.0,0.0,6495.0,1073.0,369.0,0.1445,0.03941666666666667,0.7899722222222222,1975.0,0.9257057949411167,52.12680577807282,9348000000000.0,0.8648101265818406,6,0.16,0.7,0.037,0.031,0.17
23207828,2023-08-25,S.TOWER6VAN,122.42,9.4,8622.0,801.0,1270.0,3303.0,4826.0,162.0,864.0,6352.0,1443.0,318.0,0.1445,0.03941666666666667,0.7899722222222222,5852.0,0.9286906387427654,51.88694657693279,10.764044943806786,0.8246753246751837,67,0.19,1.34,0.03,0.021,0.22
23207811,2023-08-25,2062BK1,123.57,9.59,9558.0,0.0,798.0,2049.0,1691.0,250.0,0.0,6556.0,1079.0,0.0,0.1445,0.03941666666666667,0.7899722222222222,1941.0,0.9279813757815563,53.054948611693334,9558000000000.0,0.8712004121582323,6,0.2,0.76,0.022,0.019,0.21
23207821,2023-08-25,2062BK1,124.9,10.0,9813.0,780.0,646.0,3097.0,1752.0,283.0,0.0,6497.0,1044.0,0.0,0.1445,0.03941666666666667,0.7899722222222222,2035.0,0.9258710155602234,52.01761409085654,12.580769230753102,0.8609336609332379,6,0.2,0.73,0.019,0.023,0.2
23207819,2023-08-25,S.TOWER6VAN,132.59,0.0,11031.0,2061.0,1496.0,5068.0,4812.0,210.0,864.0,6440.0,1374.0,0.0,0.1445,0.03941666666666667,0.7899722222222222,5886.0,0.999999999992458,48.5707821098984,5.352256186314725,0.817533129459596,67,0.19,1.41,0.028,0.025,0.21
23207816,2023-08-25,2062BK1,125.76,10.0,9933.0,2127.0,800.0,2541.0,1701.0,246.0,0.0,6496.0,1047.0,0.0,0.1445,0.03941666666666667,0.7899722222222222,1947.0,0.9263406010538722,51.6539440199455,4.669957686880738,0.873651771956408,6,0.22,0.79,0.034,0.018,0.2
23107824,2023-08-25,2062BK1,125.04,8.8,9993.0,1437.0,857.0,1981.0,1686.0,302.0,0.0,7051.0,1123.0,0.0,0.1445,0.03941666666666667,0.7899722222222222,1988.0,0.934249850560862,56.389955213880434,6.954070981206017,0.8480885311866961,6,0.22,0.73,0.021,0.02,0.17
23207808,2023-08-25,SEQRFE550D,123.4,10.21,8937.0,1368.0,704.0,0.0,1691.0,277.0,0.0,6170.0,974.0,268.0,0.1445,0.03941666666666667,0.7899722222222222,1968.0,0.9235835640975707,49.99999999959481,6.53289473683733,0.8592479674792382,73,0.2,0.75,0.022,0.021,0.21
23207802,2023-08-25,C25HMNMAV65,129.36,0.0,9867.0,2949.0,1622.0,4136.0,5076.0,102.0,1066.0,6392.0,1067.0,0.0,0.1445,0.03941666666666667,0.7899722222222222,6244.0,0.9999999999922697,49.41249226925315,3.3458799593071054,0.8129404228057634,50,0.22,1.37,0.022,0.019,0.2
23207800,2023-08-25,C25HMNMAV65,123.78,10.21,8688.0,1491.0,795.0,3120.0,2521.0,0.0,537.0,6532.0,1083.0,0.0,0.1445,0.03941666666666667,0.7899722222222222,3058.0,0.9238002835963595,52.77104540270826,5.8269617706198344,0.8243950294307311,50,0.24,1.41,0.024,0.02,0.2
23207798,2023-08-25,SEQRFE550D,112.1,10.21,10038.0,1572.0,789.0,2301.0,1715.0,243.0,0.0,6143.0,1017.0,0.0,0.1445,0.03941666666666667,0.7899722222222222,1958.0,0.9165235875977717,54.79928635098306,6.3854961832020445,0.8758937691517488,73,0.2,0.76,0.021,0.02,0.19
23207796,2023-08-25,2830C20MMNC,129.9,11.55,9975.0,1713.0,806.0,2765.0,1785.0,307.0,0.0,6573.0,1079.0,278.0,0.1445,0.03941666666666667,0.7899722222222222,2092.0,0.91834570518969,50.6004618933749,5.823117338000103,0.8532504780110645,17,0.2,0.72,0.019,0.02,0.18
23207794,2023-08-25,C25HMNMAV65,118.53,7.43,9888.0,1644.0,800.0,3211.0,2501.0,0.0,533.0,6220.0,1380.0,0.0,0.1445,0.03941666666666667,0.7899722222222222,3034.0,0.9410130199988804,52.47616637094004,6.014598540142327,0.8243243243240527,50,0.24,1.41,0.021,0.021,0.22
23207786,2023-08-25,2830C20MMNAK,128.42,9.87,10362.0,1122.0,743.0,2276.0,1708.0,263.0,0.0,6800.0,1032.0,377.0,0.1445,0.03941666666666667,0.7899722222222222,1971.0,0.9286282449856922,52.95125369838849,9.235294117638828,0.8665651953318789,16,0.23,0.83,0.035,0.021,0.19
23307704,2023-08-25,2830C20MMNAK,129.18,9.49,13719.0,0.0,1508.0,2243.0,4814.0,372.0,562.0,7153.0,959.0,0.0,0.1445,0.03941666666666667,0.7899722222222222,5748.0,0.9315641450859482,55.37234866035476,13719000000000.0,0.8375086986776552,16,0.19,0.79,0.019,0.012,0.19
23307807,2023-08-25,2062BK1,125.4,10.24,9084.0,1638.0,677.0,2660.0,1725.0,284.0,0.0,6473.0,1046.0,0.0,0.1445,0.03941666666666667,0.7899722222222222,2009.0,0.9245060454075162,51.61881977630288,5.54578754578416,0.8586361373813546,6,0.2,0.77,0.026,0.021,0.22
23207826,2023-08-25,2062BK1,122.2,8.39,8655.0,801.0,666.0,3012.0,1752.0,287.0,0.0,6203.0,991.0,265.0,0.1445,0.03941666666666667,0.7899722222222222,2039.0,0.9357531204461617,50.76104746275973,10.805243445679395,0.8592447278073275,6,0.2,0.73,0.02,0.024,0.2
23307810,2023-08-25,SEQRFE550D,126.3,9.49,9162.0,2199.0,732.0,3052.0,1767.0,281.0,0.0,5548.0,899.0,0.0,0.1445,0.03941666666666667,0.7899722222222222,2048.0,0.9301126739750343,43.927157561014035,4.166439290584735,0.8627929687495787,73,0.21,0.77,0.031,0.025,0.24
23107822,2023-08-25,S.TOWER6VAN,135.2,0.0,9741.0,1467.0,787.0,4883.0,2477.0,10.0,636.0,7054.0,1155.0,0.0,0.1445,0.03941666666666667,0.7899722222222222,3123.0,0.9999999999926036,52.174556212631856,6.640081799586476,0.793147614473009,67,0.19,1.31,0.027,0.022,0.22
23307815,2023-08-25,2062BK1,124.2,9.49,8946.0,1857.0,798.0,3720.0,1779.0,271.0,0.0,5795.0,1107.0,0.0,0.1445,0.03941666666666667,0.7899722222222222,2050.0,0.9290148851751888,46.65861513650033,4.817447495958634,0.8678048780483572,6,0.22,0.74,0.023,0.021,0.21
23107844,2023-08-25,S.TOWER6VAN,127.01,10.21,9933.0,3210.0,784.0,638.0,2310.0,156.0,541.0,6377.0,1763.0,0.0,0.1445,0.03941666666666667,0.7899722222222222,3007.0,0.9255939367371697,50.20864498818826,3.094392523363522,0.7682075157962194,67,0.17,1.3,0.027,0.032,0.21
23107841,2023-08-25,S.TOWER6VAN,133.49,0.0,11289.0,7473.0,792.0,2179.0,2426.0,115.0,430.0,7120.0,2481.0,0.0,0.1445,0.03941666666666667,0.7899722222222222,2971.0,0.9999999999925089,53.33732863844979,1.5106382978721382,0.816560080780607,67,0.17,1.28,0.026,0.026,0.21
23107838,2023-08-25,S.TOWER6VAN,121.54,10.21,9555.0,1200.0,772.0,2782.0,2473.0,0.0,437.0,6743.0,1088.0,0.0,0.1445,0.03941666666666667,0.7899722222222222,2910.0,0.9225047438260152,55.47967747198058,7.962499999993365,0.8498281786938661,67,0.19,1.34,0.023,0.024,0.2
23107835,2023-08-25,2062BK1,121.98,10.86,8040.0,1017.0,732.0,3063.0,1655.0,288.0,0.0,6736.0,1080.0,0.0,0.1445,0.03941666666666667,0.7899722222222222,1943.0,0.918247515801579,55.222167568001126,7.905604719756238,0.8517756047345075,6,0.19,0.76,0.02,0.028,0.24
23107831,2023-08-25,S.TOWER6VAN,123.1,11.3,9060.0,1485.0,694.0,2203.0,2472.0,0.0,376.0,6299.0,1057.0,344.0,0.1445,0.03941666666666667,0.7899722222222222,2848.0,0.9159226190408042,51.169780665709425,6.1010101010059925,0.8679775280895828,67,0.19,1.33,0.025,0.032,0.27
23107829,2023-08-25,S.TOWER6VAN,120.3,8.8,8856.0,1197.0,699.0,1993.0,2467.0,0.0,538.0,6475.0,1032.0,0.0,0.1445,0.03941666666666667,0.7899722222222222,3005.0,0.9318357862050207,53.82377389813945,7.398496240595323,0.8209650582359996,67,0.2,1.34,0.026,0.021,0.18
23107827,2023-08-25,S.TOWER6VAN,123.5,11.4,8181.0,540.0,1348.0,2384.0,5076.0,128.0,1390.0,6474.0,1027.0,0.0,0.1445,0.03941666666666667,0.7899722222222222,6594.0,0.9154929577396924,52.42105263115448,15.149999999971945,0.769790718835188,67,0.19,1.33,0.025,0.023,0.22
23107780,2023-08-25,2830C20MMNAK,129.27,0.0,8649.0,0.0,780.0,1992.0,1722.0,257.0,0.0,4142.0,712.0,226.0,0.1445,0.03941666666666667,0.7899722222222222,1979.0,0.9999999999922643,32.041463603063036,8648999999999.999,0.8701364325412481,16,0.18,0.76,0.019,0.02,0.24
23107783,2023-08-25,EXPORTDSP14,119.77,10.21,10497.0,543.0,807.0,3715.0,1692.0,281.0,0.0,6151.0,1017.0,0.0,0.1445,0.03941666666666667,0.7899722222222222,1973.0,0.9214494537550282,51.35676713658381,19.331491712671582,0.8575772934612987,55,0.21,0.76,0.027,0.02,0.22
23107785,2023-08-25,2062BK1,138.45,0.0,11574.0,2169.0,827.0,5448.0,1736.0,287.0,0.0,6648.0,2067.0,0.0,0.1445,0.03941666666666667,0.7899722222222222,2023.0,0.9999999999927772,48.01733477755135,5.33609958505978,0.8581314878888492,6,0.22,0.78,0.022,0.018,0.2
23107788,2023-08-25,R34,142.64,0.0,13170.0,2538.0,978.0,5088.0,1169.0,203.0,0.0,6682.0,1111.0,0.0,0.1445,0.03941666666666667,0.7899722222222222,1372.0,0.9999999999929894,46.845204710832554,5.18912529550623,0.8520408163259096,66,0.62,0.75,0.014,0.019,0.22
23107791,2023-08-25,1786500D,120.54,8.77,10401.0,0.0,679.0,2502.0,1743.0,443.0,105.0,6030.0,1840.0,0.0,0.1445,0.03941666666666667,0.7899722222222222,2291.0,0.9321784858020867,50.02488800356707,10401000000000.0,0.7608031427320991,2,0.21,0.79,0.027,0.015,0.2
23107806,2023-08-25,S.TOWER6VAN,125.3,10.21,9108.0,1944.0,1604.0,2448.0,5048.0,0.0,1130.0,6660.0,1054.0,0.0,0.1445,0.03941666666666667,0.7899722222222222,6178.0,0.9246550070037293,53.152434157596545,4.6851851851827755,0.8170929103268343,67,0.2,1.28,0.021,0.016,0.17
23107809,2023-08-25,S.TOWER6VAN,128.73,0.0,11085.0,2469.0,1580.0,5059.0,5042.0,136.0,846.0,6396.0,1070.0,0.0,0.1445,0.03941666666666667,0.7899722222222222,6024.0,0.9999999999922319,49.685388021054266,4.489671931954439,0.8369853917661293,67,0.19,1.39,0.027,0.017,0.19
23107812,2023-08-25,S.TOWER6VAN,128.3,7.52,7959.0,2475.0,591.0,2588.0,2438.0,81.0,700.0,6396.0,1025.0,572.0,0.1445,0.03941666666666667,0.7899722222222222,3219.0,0.9446326019662448,49.85190958651713,3.2157575757562764,0.75737806772266,67,0.19,1.33,0.021,0.016,0.2
23107814,2023-08-25,S.TOWER6VAN,136.49,0.0,9036.0,1968.0,807.0,3739.0,2297.0,88.0,588.0,6666.0,1054.0,0.0,0.1445,0.03941666666666667,0.7899722222222222,2973.0,0.9999999999926735,48.838742764679914,4.591463414631813,0.7726202489065682,67,0.19,1.29,0.035,0.017,0.23
23107817,2023-08-25,2062BK1,126.1,9.65,10482.0,2451.0,800.0,5009.0,1720.0,281.0,0.0,6697.0,1058.0,0.0,0.1445,0.03941666666666667,0.7899722222222222,2001.0,0.9289134438237281,53.10864393296504,4.276621787023959,0.8595702148921242,6,0.21,0.76,0.026,0.021,0.21
23107847,2023-08-25,S.TOWER6VAN,107.33,0.0,7614.0,3237.0,807.0,897.0,2303.0,85.0,487.0,5739.0,2121.0,0.0,0.1445,0.03941666666666667,0.7899722222222222,2875.0,0.9999999999906829,53.470604676665694,2.3521779425386615,0.801043478260591,67,0.2,1.32,0.02,0.022,0.23
23307813,2023-08-25,SEQRFE550D,126.4,9.59,8577.0,1758.0,676.0,3258.0,1751.0,274.0,0.0,6331.0,1025.0,0.0,0.1445,0.03941666666666667,0.7899722222222222,2025.0,0.9294801088246969,50.08702531605943,4.8788395904409105,0.8646913580242643,73,0.2,0.78,0.029,0.024,0.21
23307793,2023-08-25,2062BK1,131.97,9.26,10746.0,1791.0,787.0,3009.0,1817.0,312.0,0.0,6693.0,1629.0,291.0,0.1445,0.03941666666666667,0.7899722222222222,2129.0,0.9344331940739615,50.71607183412355,5.99999999999665,0.8534523250348269,6,0.22,0.83,0.026,0.018,0.2
23307818,2023-08-25,SEQRFE550D,136.18,0.0,9768.0,3783.0,743.0,4655.0,1854.0,214.0,0.0,6272.0,1212.0,0.0,0.1445,0.03941666666666667,0.7899722222222222,2068.0,0.9999999999926569,46.05668967509138,2.5820777160976522,0.896518375241346,73,0.2,0.8,0.035,0.026,0.22
23307820,2023-08-25,2062BK1,127.26,10.0,10137.0,2004.0,823.0,5147.0,1803.0,190.0,0.0,6321.0,1135.0,0.0,0.1445,0.03941666666666667,0.7899722222222222,1993.0,0.9271455631580422,49.66996699630936,5.05838323353041,0.9046663321621151,6,0.2,0.75,0.028,0.025,0.2
23307823,2023-08-25,S.TOWER6VAN,122.26,10.0,11469.0,6294.0,1286.0,135.0,5308.0,88.0,592.0,6684.0,1047.0,0.0,0.1445,0.03941666666666667,0.7899722222222222,5988.0,0.9243913503634934,54.67037461103656,1.822211630123638,0.886439545758035,67,0.2,1.32,0.026,0.026,0.23
23307825,2023-08-25,S.TOWER6VAN,122.7,10.3,10878.0,1872.0,1436.0,2593.0,5234.0,0.0,838.0,6591.0,1141.0,0.0,0.1445,0.03941666666666667,0.7899722222222222,6072.0,0.9225563909705072,53.71638141765512,5.810897435894332,0.8619894598154048,67,0.2,1.34,0.025,0.023,0.22
23307837,2023-08-25,S.TOWER6VAN,122.39,9.59,9396.0,2028.0,818.0,2478.0,2567.0,0.0,339.0,6295.0,1027.0,0.0,0.1445,0.03941666666666667,0.7899722222222222,2906.0,0.9273374753680307,51.433940681007975,4.633136094672271,0.883344803853791,67,0.19,1.41,0.038,0.037,0.22
23307834,2023-08-25,SEQRFE550D,122.93,10.08,9459.0,1182.0,796.0,1998.0,1986.0,271.0,0.0,6488.0,1057.0,0.0,0.1445,0.03941666666666667,0.7899722222222222,2257.0,0.9242162243370858,52.77800374153763,8.00253807105922,0.8799291094369163,73,0.19,0.8,0.027,0.031,0.21
23307832,2023-08-25,SEQRFE550D,129.63,10.0,8898.0,2007.0,884.0,2448.0,1943.0,315.0,0.0,6626.0,1601.0,0.0,0.1445,0.03941666666666667,0.7899722222222222,2258.0,0.928382152825837,51.11471110043112,4.433482810162215,0.8604960141714524,73,0.2,0.73,0.025,0.028,0.18
23307877,2023-08-26,SEQRFE550D,125.71,10.21,9564.0,2466.0,647.0,2265.0,1939.0,295.0,0.0,6239.0,985.0,0.0,0.14307894736842106,0.03428947368421052,0.8860526315789474,2234.0,0.9248822836894874,49.63010102577655,3.8783454987818824,0.8679498657113394,73,0.2,0.79,0.023,0.025,0.21
23107881,2023-08-26,S.TOWER6VAN,129.59,10.46,9930.0,2958.0,1584.0,117.0,4804.0,54.0,722.0,6199.0,1024.0,0.0,0.14307894736842106,0.03428947368421052,0.8860526315789474,5580.0,0.9253123884260956,47.83548113243433,3.356997971601299,0.8609318996414227,67,0.19,1.26,0.018,0.018,0.22
23107878,2023-08-26,2062BK1,126.02,10.86,9066.0,2421.0,815.0,898.0,1699.0,240.0,0.0,6398.0,1059.0,0.0,0.14307894736842106,0.03428947368421052,0.8860526315789474,1939.0,0.9206604324888906,50.76971909180472,3.744733581163261,0.8762248581738648,6,0.22,0.75,0.014,0.02,0.18
23107875,2023-08-26,S.TOWER6VAN,126.92,11.54,10230.0,2055.0,614.0,0.0,2417.0,67.0,388.0,6145.0,1016.0,0.0,0.14307894736842106,0.03428947368421052,0.8860526315789474,2872.0,0.9166546294892629,48.41632524386687,4.9781021897786,0.8415738161556958,67,0.18,1.34,0.035,0.021,0.2
23107872,2023-08-26,SEQRFE550D,124.6,9.12,10791.0,0.0,787.0,0.0,1672.0,288.0,298.0,6111.0,1018.0,0.0,0.14307894736842106,0.03428947368421052,0.8860526315789474,2258.0,0.9317977864124155,49.044943819831104,10791000000000.0,0.7404782993796544,73,0.2,0.75,0.031,0.022,0.18
23107870,2023-08-26,2062BK1,118.6,11.04,11475.0,1476.0,697.0,0.0,1705.0,291.0,0.0,5785.0,962.0,0.0,0.14307894736842106,0.03428947368421052,0.8860526315789474,1996.0,0.9148410984193549,48.777403035001875,7.774390243897172,0.8542084168332393,6,0.2,0.76,0.017,0.022,0.23
23107867,2023-08-26,S.TOWER6VAN,137.28,9.5,12018.0,5307.0,669.0,0.0,2438.0,85.0,396.0,6769.0,1140.0,0.0,0.14307894736842106,0.03428947368421052,0.8860526315789474,2919.0,0.9352772857273793,49.30798368262451,2.2645562464665034,0.8352175402532254,67,0.18,1.38,0.02,0.023,0.27
23107864,2023-08-26,S.TOWER6VAN,130.0,9.46,9810.0,2856.0,787.0,0.0,2443.0,0.0,535.0,6528.0,1110.0,0.0,0.14307894736842106,0.03428947368421052,0.8860526315789474,2978.0,0.9321669295788602,50.21538461499835,3.434873949578629,0.8203492276693014,67,0.18,1.26,0.03,0.029,0.21
23107861,2023-08-26,S.TOWER6VAN,122.12,8.76,9066.0,2523.0,810.0,0.0,2396.0,44.0,555.0,6515.0,1114.0,0.0,0.14307894736842106,0.03428947368421052,0.8860526315789474,2995.0,0.9330684596505726,53.34916475554086,3.5933412604028563,0.7999999999997329,67,0.19,1.34,0.026,0.026,0.25
23107858,2023-08-26,S.TOWER6VAN,132.3,8.85,9537.0,3021.0,812.0,21.0,2412.0,0.0,657.0,6620.0,1123.0,0.0,0.14307894736842106,0.03428947368421052,0.8860526315789474,3069.0,0.9373007438828389,50.03779289455754,3.156901688181676,0.7859237536654331,67,0.2,1.3,0.026,0.025,0.22
23107855,2023-08-26,SEQRFE550D,130.33,9.25,8781.0,3156.0,795.0,437.0,1723.0,329.0,0.0,6273.0,2611.0,0.0,0.14307894736842106,0.03428947368421052,0.8860526315789474,2052.0,0.933729760704014,48.131665771133804,2.7823193916340996,0.8396686159839962,73,0.21,0.75,0.022,0.035,0.24
23107852,2023-08-26,2062BK1,129.45,10.05,9108.0,1197.0,955.0,217.0,1695.0,341.0,0.0,6554.0,2001.0,0.0,0.14307894736842106,0.03428947368421052,0.8860526315789474,2036.0,0.9279569892406598,50.6295867126255,7.6090225563846206,0.8325147347736579,6,0.22,0.78,0.03,0.026,0.22
23107884,2023-08-26,S.TOWER6VAN,129.92,10.21,10905.0,1938.0,1584.0,0.0,4846.0,182.0,1096.0,6665.0,1097.0,0.0,0.14307894736842106,0.03428947368421052,0.8860526315789474,6124.0,0.9271390851286153,51.300800492215984,5.62693498451722,0.7913128674067943,67,0.2,1.32,0.025,0.017,0.23
23107850,2023-08-26,S.TOWER6VAN,128.13,9.59,8160.0,2436.0,709.0,375.0,2321.0,169.0,514.0,6264.0,2281.0,0.0,0.14307894736842106,0.03428947368421052,0.8860526315789474,3004.0,0.9303659599119202,48.88784827871,3.349753694579906,0.7726364846868267,67,0.2,1.3,0.02,0.028,0.23
23107887,2023-08-26,S.TOWER6VAN,126.06,10.86,9522.0,2484.0,805.0,12.0,2531.0,53.0,271.0,399.0,87.0,0.0,0.14307894736842106,0.03428947368421052,0.8860526315789474,2855.0,0.9206836108609356,3.1651594478568525,3.8333333333317903,0.886514886164313,67,0.2,1.37,0.027,0.022,0.23
23107893,2023-08-26,SEQRFE550D,126.1,11.26,9939.0,3918.0,810.0,0.0,1716.0,257.0,0.0,6657.0,1094.0,0.0,0.14307894736842106,0.03428947368421052,0.8860526315789474,1973.0,0.9180256260853378,52.79143536833631,2.536753445634881,0.8697415103898278,73,0.2,0.7,0.021,0.022,0.2
23207845,2023-08-26,C20MMNATLT,126.68,10.24,10233.0,3297.0,795.0,775.0,1756.0,267.0,0.0,6498.0,1619.0,458.0,0.14307894736842106,0.03428947368421052,0.8860526315789474,2023.0,0.9252118025056587,51.29460056795631,3.103730664239277,0.8680177953530064,41,0.22,0.8,0.021,0.036,0.2
23207848,2023-08-26,2062BK1,130.41,9.49,9840.0,2076.0,806.0,428.0,1654.0,257.0,0.0,6500.0,1240.0,0.0,0.14307894736842106,0.03428947368421052,0.8860526315789474,1911.0,0.9321658327310067,49.84280346560968,4.739884393061301,0.8655154369435555,6,0.21,0.77,0.019,0.03,0.21
23207851,2023-08-26,ASP1239,123.05,10.05,9048.0,1983.0,803.0,592.0,1097.0,223.0,0.0,6296.0,1268.0,0.0,0.14307894736842106,0.03428947368421052,0.8860526315789474,1320.0,0.9244928625024457,51.16619260421645,4.562783661117215,0.8310606060599764,24,0.42,0.73,0.016,0.017,0.21
