Repository: SiddharthKumar268/FerroMind

# FerroMind
*Ferro-Alloy Optimisation using Machine Learning*
**SAIL Durgapur Steel Plant | Steel Melting Shop**
Intern: Siddharth Kumar | FY 2023-24 to FY 2025-26

---

## Quick Start

```bash

# 2. Place raw Excel files in data/raw/

## Dataset

| | |
|---|---|
| Total heats after cleaning | 47,421 |
| Training set | 37,936 heats (Apr 2023 – Jun 2025) |
| Test set | 9,485 heats (Jun 2025 – Dec 2025) |
| Input features | 21 (16 raw + 5 engineered) |
| Target variables | Mn, Si, C, S, P |
| BOF grades | 76 distinct grades |
| Split method | Chronological 80/20 — no shuffle, no leakage |

---

File: data/processed/sms_train_slag.csv (part 45 of 74)
Heat_Number,Date,BOF Grade Code,Hot Metal Addn. Weight,Scrap Addn. Weight,Lime Into Converter,Dolomite Into Converter,Lime Into Ladle,Iron Ore Into Converter,SIMN Into Ladle,FESI Into Ladle,FEMN Into Ladle,Measered O2 Mainblow II,Duration of Mainblow I/II,Measered O2 2nd Blow,HM_P,HM_S,HM_Si,Total_FA_Ladle,HM_Ratio,O2_per_ton_HM,Lime_Dolo_Ratio,SiMn_FA_Fraction,Grade_Encoded,C,Mn,P,S,Si,FeO,CaO,SiO2,Al2O3,MnO,MgO,P2O5,Basicity,Slag_SP_Index
24206407,2024-08-03,2062BK1,127.79,8.0,9333.0,1119.0,809.0,3595.0,1704.0,260.0,0.0,6490.0,1088.0,358.0,0.1562666666666666,0.0314666666666666,0.9048666666666668,1964.0,0.9410854996616754,50.7864465134143,8.340482573719088,0.8676171079425318,6,0.21,0.79,0.023,0.015,0.2,23.317,50.395,16.884,1.094,0.799,3.967,2.142,2.98460171750074,1.2535445997711558
24206389,2024-08-03,2062BK1,126.3,8.17,9090.0,0.0,806.0,3484.0,1647.0,229.0,0.0,6419.0,1127.0,0.0,0.1562666666666666,0.0314666666666666,0.9048666666666668,1876.0,0.9392429538117107,50.82343626246379,9090000000000.0,0.8779317697223465,6,0.21,0.78,0.033,0.026,0.2,26.93,49.548,14.882,1.005,0.89,3.286,2.143,3.329167506551099,1.1849903140171718
24206390,2024-08-03,2062BK1,124.77,8.37,10944.0,0.0,679.0,3209.0,1745.0,280.0,0.0,6658.0,1604.0,0.0,0.1562666666666666,0.0314666666666666,0.9048666666666668,2025.0,0.9371338440668686,53.36218642259067,10944000000000.0,0.8617283950613028,6,0.22,0.79,0.024,0.024,0.2,18.558,55.826,13.748,0.835,0.924,6.623,2.202,4.060368026765583,1.7279846472900613
24306412,2024-08-03,2062BK1,129.36,8.55,11961.0,1968.0,701.0,5121.0,1806.0,268.0,0.0,6757.0,1101.0,0.0,0.1562666666666666,0.0314666666666666,0.9048666666666668,2074.0,0.9380030454576318,52.23407544795737,6.0777439024359365,0.870781099324556,6,0.18,0.75,0.022,0.018,0.23,19.506,54.593,13.932,0.919,0.933,6.713,2.085,3.9182516328141825,1.6326146116809714
24306374,2024-08-03,2062BK1,126.6,8.15,7935.0,1584.0,801.0,1470.0,1745.0,261.0,0.0,6503.0,1081.0,0.0,0.1562666666666666,0.0314666666666666,0.9048666666666668,2006.0,0.9395176252249386,51.36650868837784,5.009469696966534,0.8698903290125275,6,0.22,0.75,0.028,0.03,0.17,1.658,47.74,32.028,5.055,2.18,9.661,0.059,1.4905242124324833,1.417163891115267
24306391,2024-08-03,2830C20MMNC,126.07,7.89,10272.0,906.0,813.0,3513.0,1708.0,275.0,0.0,6154.0,1079.0,0.0,0.1562666666666666,0.0314666666666666,0.9048666666666668,1983.0,0.9411018214322106,48.81415086817788,11.337748344358348,0.8613212304584663,17,0.2,0.73,0.02,0.023,0.21,27.801,49.301,14.655,0.865,0.857,2.969,2.237,3.3638782751091707,1.1611983889582402
24306393,2024-08-03,2062BK1,127.2,8.21,10371.0,927.0,705.0,3126.0,1699.0,268.0,0.0,1608.0,1473.0,0.0,0.1562666666666666,0.0314666666666666,0.9048666666666668,1967.0,0.9393693227904928,12.64150943386288,11.1877022653601,0.8637519064560937,6,0.211,0.75,0.021,0.022,0.211,1.21,48.927,30.081,6.963,1.824,9.14,0.068,1.626454358087893,1.563562571903362
24306408,2024-08-03,2830C20MMNC,126.36,8.55,10980.0,1497.0,696.0,3780.0,1780.0,265.0,0.0,6503.0,1098.0,0.0,0.1562666666666666,0.0314666666666666,0.9048666666666668,2045.0,0.9366244162705758,51.46407090810807,7.334669338672455,0.8704156479213347,17,0.213,0.791,0.025,0.021,0.226,21.148,51.146,17.793,0.962,1.121,3.805,2.469,2.8743396650556368,1.3133891428277953
24206433,2024-08-04,2062BK1,126.5,12.0,9483.0,1494.0,751.0,2859.0,1718.0,277.0,0.0,6691.0,1858.0,0.0,0.1543846153846154,0.0321153846153846,0.8328846153846154,1995.0,0.913357400715427,52.89328063199294,6.3473895582286834,0.8611528822050821,6,0.21,0.73,0.02,0.018,0.2,26.52,50.737,14.544,0.772,0.855,2.658,2.621,3.488277758679959,1.2355290393278948
24206425,2024-08-04,S.TOWER6VAN,123.87,9.85,11706.0,1011.0,754.0,1779.0,2413.0,91.0,489.0,6797.0,1601.0,0.0,0.1543846153846154,0.0321153846153846,0.8328846153846154,2993.0,0.9263386180008502,54.872043270728405,11.578635014825345,0.8062145005009,67,0.171,1.399,0.036,0.016,0.218,26.712,46.384,14.851,0.981,1.009,6.674,1.946,3.123081066523027,1.1159657395823308
24206442,2024-08-04,2062BK1,126.13,10.21,8418.0,1998.0,800.0,2031.0,1694.0,290.0,0.0,6937.0,1159.0,0.0,0.1543846153846154,0.0321153846153846,0.8328846153846154,1984.0,0.9251136863655192,54.998810750376606,4.213213213211104,0.8538306451608599,6,0.21,0.78,0.02,0.014,0.19,21.478,51.134,17.454,0.881,0.982,4.446,2.145,2.9294757949011743,1.3133845324018185
24306434,2024-08-04,S.TOWER6VAN,124.67,12.0,10263.0,2004.0,754.0,2913.0,2560.0,109.0,445.0,6903.0,1257.0,0.0,0.1543846153846154,0.0321153846153846,0.8328846153846154,3114.0,0.912197263474704,55.37017726754335,5.121257485027384,0.8220937700703846,67,0.19,1.33,0.025,0.017,0.224,19.492,54.925,13.748,0.912,0.927,6.643,2.038,3.99483598807186,1.6523269456394212
24306440,2024-08-04,S.TOWER6VAN,126.87,11.55,10323.0,1977.0,701.0,2718.0,2515.0,129.0,447.0,6800.0,1216.0,0.0,0.1543846153846154,0.0321153846153846,0.8328846153846154,3091.0,0.9165583008169588,53.598171356084194,5.221547799693869,0.8136525396309241,67,0.185,1.333,0.019,0.017,0.241,18.556,50.749,18.992,0.934,1.126,5.783,2.223,2.671984415310904,1.3515406535460333
24306445,2024-08-04,2062BK1,121.65,10.23,8955.0,990.0,701.0,5066.0,1797.0,271.0,0.0,6525.0,1056.0,0.0,0.1543846153846154,0.0321153846153846,0.8328846153846154,2068.0,0.9224294813396844,53.6374845864888,9.04545454544541,0.8689555125721137,6,0.19,0.77,0.024,0.017,0.17,19.507,50.918,18.358,1.052,1.175,5.27,2.07,2.7734626068958,1.3446891670628003
24306448,2024-08-04,2062BK1,116.47,8.19,8769.0,2211.0,696.0,4249.0,1747.0,273.0,0.0,6025.0,927.0,297.0,0.1543846153846154,0.0321153846153846,0.8328846153846154,2020.0,0.9343012995272396,51.730059242279296,3.9660786974201874,0.8648514851480867,6,0.17,0.78,0.023,0.017,0.22,2.503,49.192,29.996,5.906,2.035,8.409,0.126,1.63989732306564,1.5136000000000003
24206446,2024-08-04,1786500D,126.79,8.0,8781.0,0.0,811.0,3562.0,1714.0,250.0,0.0,6204.0,1070.0,210.0,0.1543846153846154,0.0321153846153846,0.8328846153846154,1964.0,0.9406484160476248,48.93130373019219,8780999999999.999,0.8727087576370302,2,0.19,0.78,0.036,0.021,0.19,22.66,52.18,16.368,1.064,0.847,3.341,2.068,3.187732909768465,1.3369545722411542
24106428,2024-08-04,S.TOWER6VAN,131.49,10.0,9834.0,0.0,1874.0,3539.0,2535.0,122.0,474.0,6892.0,1100.0,273.0,0.1543846153846154,0.0321153846153846,0.8328846153846154,3131.0,0.9293236271048886,52.41463229103039,9834000000000.0,0.8096454806768414,67,0.186,1.352,0.038,0.016,0.207,20.129,50.386,17.642,1.089,1.171,5.744,2.172,2.85586351527518,1.3339510748702743
24106441,2024-08-04,SAILTOWER6VA,123.94,11.52,9858.0,3408.0,3839.0,2732.0,1827.0,0.0,1029.0,6566.0,1042.0,0.0,0.1543846153846154,0.0321153846153846,0.8328846153846154,2856.0,0.91495644470017,52.97724705459918,2.8926056338019683,0.6397058823527172,68,0.191,1.361,0.023,0.017,0.25,11.979500000000002,49.599999999999994,20.738,7.7410000000000005,0.7045,6.416499999999999,1.342,2.3916292974588935,1.5159619175695707
24106444,2024-08-04,S.TOWER6VAN,126.27,10.08,9642.0,3213.0,840.0,2731.0,2362.0,91.0,623.0,6536.0,1030.0,0.0,0.1543846153846154,0.0321153846153846,0.8328846153846154,3076.0,0.9260726072539344,51.762097093119806,3.000933706815126,0.7678803641089831,67,0.186,1.274,0.022,0.018,0.213,23.609,48.512,16.422,1.118,0.935,5.354,2.589,2.9539061072885584,1.2118305355715426
24106447,2024-08-04,S.TOWER6VAN,125.22,8.12,9318.0,3204.0,852.0,2517.0,2355.0,91.0,633.0,6352.0,1009.0,0.0,0.1543846153846154,0.0321153846153846,0.8328846153846154,3079.0,0.9391030448407148,50.726720970685776,2.908239700373624,0.7648587203635061,67,0.19,1.299,0.021,0.021,0.215,26.432,47.961,13.69,1.055,0.904,6.4,2.127,3.5031042290555843,1.1953493008997333
24106457,2024-08-04,2062BK1,121.16,8.18,9171.0,1737.0,780.0,4564.0,1577.0,254.0,0.0,5877.0,985.0,183.0,0.1543846153846154,0.0321153846153846,0.8328846153846154,1831.0,0.9367558373207302,48.50610762587896,5.27979274611095,0.861277990168836,6,0.2,0.82,0.028,0.021,0.21,2.189,49.855,28.593,6.704,0.761,9.46,0.428,1.7435475973980554,1.619562745671312
24106463,2024-08-04,SEQRFE550D,124.6,8.11,9942.0,2253.0,849.0,3982.0,1742.0,277.0,0.0,6697.0,1195.0,0.0,0.1543846153846154,0.0321153846153846,0.8328846153846154,2019.0,0.9388893075055468,53.74799357902289,4.41278295605663,0.862803368003535,73,0.21,0.84,0.027,0.019,0.21,19.529,50.968,18.277,1.074,1.181,5.252,2.074,2.7884888937520516,1.3481101383341711
24306454,2024-08-04,2062BK1,120.3,8.35,9003.0,2235.0,720.0,3851.0,1755.0,268.0,0.0,6491.0,997.0,0.0,0.1543846153846154,0.0321153846153846,0.8328846153846154,2023.0,0.935095219580761,53.95677472939354,4.028187919461285,0.8675234799797985,6,0.22,0.78,0.024,0.019,0.19,1.555,48.301,30.28,5.267,1.757,10.835,0.049,1.5950926323437138,1.5171818067596432
24306468,2024-08-04,SEQRFE550D,124.9,7.91,11604.0,1344.0,778.0,5744.0,1717.0,260.0,0.0,7003.0,1243.0,0.0,0.1543846153846154,0.0321153846153846,0.8328846153846154,1977.0,0.9404412318278712,56.06885508361834,8.633928571422148,0.8684876074856508,73,0.221,0.914,0.027,0.019,0.218,15.794,54.634,18.548,0.986,0.791,5.567,2.225,2.9453878915305407,1.5908336487784995
24206531,2024-08-05,SEQRFE550D,113.64,0.0,10104.0,2007.0,809.0,3974.0,1688.0,267.0,0.0,6077.0,947.0,0.0,0.1465675675675675,0.0338108108108108,0.785945945945946,1955.0,0.9999999999912004,53.475888771088734,5.034379671148463,0.8634271099739829,73,0.21,0.86,0.025,0.023,0.2,28.532,46.606,15.011,0.889,1.36,4.344,1.877,3.104583000266454,1.070319676648907
24206516,2024-08-05,2062BK1,124.1,9.86,9402.0,258.0,806.0,4582.0,1640.0,257.0,0.0,6493.0,1017.0,0.0,0.1465675675675675,0.0338108108108108,0.785945945945946,1897.0,0.9263959390793792,52.320709105138434,36.44186046497504,0.8645229309431395,6,0.22,0.78,0.017,0.022,0.23,0.787,50.87,31.117,5.571,1.042,8.956,0.066,1.6347451635709234,1.5944209371571854
24106485,2024-08-05,2062BK1,125.78,10.12,10062.0,2199.0,707.0,2983.0,1831.0,396.0,0.0,6600.0,1137.0,265.0,0.1465675675675675,0.0338108108108108,0.785945945945946,2227.0,0.9255334804935575,52.47257115556946,4.5757162346500335,0.8221823080373497,6,0.2,0.75,0.025,0.024,0.22,19.826,48.646,19.886,1.374,1.246,5.282,1.961,2.446120581284256,1.224938936872057
24106490,2024-08-05,SEQRFE550D,127.4,10.17,8655.0,1083.0,686.0,3830.0,1824.0,399.0,0.0,6600.0,1108.0,290.0,0.1465675675675675,0.0338108108108108,0.785945945945946,2223.0,0.9260739986848436,51.80533751921659,7.991689750685142,0.8205128205124514,73,0.21,0.87,0.035,0.022,0.21,1.973,48.031,31.706,5.201,1.389,9.725,0.137,1.5148389945437915,1.4260985748218526
24106498,2024-08-05,SEQRFE550D,132.91,10.45,7629.0,5199.0,832.0,1988.0,1652.0,251.0,0.0,6804.0,1036.0,0.0,0.1465675675675675,0.0338108108108108,0.785945945945946,1903.0,0.9271065848149618,51.192536302376105,1.4673975764567286,0.8681029952701692,73,0.21,0.85,0.028,0.021,0.23,17.816,48.78,18.582,1.203,1.122,8.33,2.472,2.624979820265834,1.3401467073271247
24106524,2024-08-05,R19,121.6,9.3,9960.0,1980.0,825.0,3500.0,1188.0,200.0,0.0,6276.0,1064.0,0.0,0.1465675675675675,0.0338108108108108,0.785945945945946,1388.0,0.928953399534538,51.61184210483872,5.03030303030049,0.8559077809792105,64,0.52,0.78,0.02,0.023,0.18,19.017,51.576,17.611,0.896,1.137,5.662,2.575,2.92845786963434,1.408064648229545
24206494,2024-08-05,SEQRFE550D,132.81,10.08,9399.0,1995.0,613.0,3705.0,1657.0,267.0,0.0,6826.0,1312.0,516.0,0.1465675675675675,0.0338108108108108,0.785945945945946,1924.0,0.9294562250617296,51.3967321733951,4.7112781954863605,0.8612266112261636,73,0.21,0.84,0.017,0.018,0.18,22.575,50.577,16.988,0.758,0.951,4.504,2.288,2.9770439696274056,1.2783591143463755
24306474,2024-08-05,S.TOWER6VAN,127.5,10.1,10674.0,2226.0,690.0,2632.0,2460.0,85.0,386.0,6747.0,1196.0,0.0,0.1465675675675675,0.0338108108108108,0.785945945945946,2931.0,0.9265988372025684,52.91764705840849,4.795148247976282,0.839303991811382,67,0.183,1.303,0.028,0.018,0.2,1.501,51.754,30.881,4.384,2.814,6.678,0.085,1.6758629622433778,1.598184232467653
24306497,2024-08-05,2062BK1,127.21,10.21,9441.0,2220.0,696.0,3245.0,1762.0,267.0,0.0,6375.0,1029.0,0.0,0.1465675675675675,0.0338108108108108,0.785945945945946,2029.0,0.925702226743373,50.11398474923266,4.252702702700787,0.8684080827989806,6,0.19,0.76,0.019,0.019,0.2,27.975,49.151,14.195,0.688,0.92,3.595,2.029,3.4623133276979434,1.16551658722819
24306479,2024-08-05,2062BK1,129.41,10.0,9369.0,1581.0,698.0,3023.0,1744.0,295.0,0.0,5870.0,1113.0,293.0,0.1465675675675675,0.0338108108108108,0.785945945945946,2039.0,0.9282691342017914,45.35970945023291,5.925996204929838,0.8553212358995315,6,0.2,0.7,0.018,0.019,0.19,15.8,54.632,18.645,0.88,0.787,5.48,2.313,2.929958167971683,1.5860186959298612
24206486,2024-08-05,2062BK1,128.96,10.13,9981.0,996.0,767.0,1491.0,1711.0,277.0,0.0,6494.0,1948.0,0.0,0.1465675675675675,0.0338108108108108,0.785945945945946,1988.0,0.9271694586172468,50.35669975147056,10.021084337339335,0.8606639839029876,6,0.19,0.74,0.018,0.018,0.18,18.477,50.795,19.399,1.158,1.071,5.324,2.129,2.6182989690721645,1.3410512976212476
24206484,2024-08-05,S.TOWER6VAN,126.56,10.0,10974.0,1002.0,696.0,3242.0,2413.0,98.0,489.0,6039.0,1029.0,1242.0,0.1465675675675675,0.0338108108108108,0.785945945945946,3000.0,0.9267721148145376,47.71649810328922,10.952095808372304,0.8043333333330652,67,0.178,1.31,0.021,0.015,0.213,1.676,51.976,30.501,4.272,2.852,6.667,0.133,1.7040194085633726,1.6152650879482877
24206482,2024-08-05,R34,117.66,0.0,11241.0,1011.0,910.0,2411.0,1198.0,260.0,0.0,6561.0,1209.0,0.0,0.1465675675675675,0.0338108108108108,0.785945945945946,1458.0,0.9999999999915008,55.7623661392507,11.118694362006806,0.8216735253766655,66,0.62,0.74,0.019,0.018,0.2,21.696,49.521,17.514,1.066,1.195,4.576,2.915,2.8273479874393375,1.262936420902298
24106575,2024-08-06,2830C20MMNC,126.17,9.85,8226.0,1503.0,832.0,1228.0,1733.0,254.0,0.0,6698.0,1237.0,0.0,0.14044,0.03296,0.75492,1987.0,0.9275841787904162,53.087104699587165,5.473053892211928,0.8721690991439999,17,0.189,0.756,0.033,0.025,0.191,19.477,51.257,17.387,0.834,1.063,5.693,2.716,2.9478375891419364,1.390397395903974
24106570,2024-08-06,2830C20MMNC,123.65,10.0,7983.0,1443.0,805.0,954.0,1786.0,257.0,0.0,6320.0,1564.0,0.0,0.14044,0.03296,0.75492,2043.0,0.9251777029485584,51.1120097043986,5.532224532220698,0.8742046010764198,17,0.19,0.73,0.016,0.024,0.21,23.878,51.493,14.568,0.763,0.816,4.933,2.17,3.534422403733956,1.3393242645720085
24106567,2024-08-06,2830C20MMNC,123.58,0.0,9324.0,2637.0,2302.0,2523.0,1784.0,250.0,0.0,6591.0,1759.0,0.0,0.14044,0.03296,0.75492,2034.0,0.999999999991908,53.33387279451907,3.535836177473062,0.8770894788589592,17,0.21,0.78,0.019,0.02,0.25,22.454,49.02,14.95,1.06,1.29,7.33,2.45,3.2787104541502248,1.310519983959364
24106551,2024-08-06,1786550D,122.4,9.3,9468.0,2556.0,574.0,1992.0,1705.0,257.0,0.0,6500.0,1008.0,0.0,0.14044,0.03296,0.75492,1962.0,0.9293849658243782,53.10457516296483,3.704225352111227,0.8690112130474674,3,0.21,0.75,0.02,0.02,0.19,26.423,48.038,13.638,1.164,0.899,6.312,2.102,3.522105726226263,1.1990914083171085
24106542,2024-08-06,2062BK1,125.4,10.11,9054.0,2226.0,689.0,3149.0,1726.0,267.0,0.0,4487.0,1544.0,0.0,0.14044,0.03296,0.75492,1993.0,0.9253929599223276,35.781499202266495,4.067385444742108,0.8660311088806493,6,0.22,0.86,0.033,0.031,0.23,13.427,49.011,23.3005,3.536,1.1355,6.811999999999999,1.1724999999999999,2.103340986631762,1.334413330247628
24306538,2024-08-06,2062BK1,125.77,10.14,9264.0,678.0,710.0,4443.0,1789.0,275.0,0.0,6334.0,1091.0,367.0,0.14044,0.03296,0.75492,2064.0,0.9253918033924996,50.361771487235735,13.66371681413914,0.866763565891053,6,0.21,0.79,0.017,0.023,0.22,18.981,52.068,18.161,1.042,1.135,4.368,2.643,2.8668648827221666,1.4018253775947014
24206572,2024-08-06,2062BK1,125.96,10.0,9189.0,1110.0,721.0,3031.0,1684.0,253.0,0.0,6042.0,983.0,336.0,0.14044,0.03296,0.75492,1937.0,0.9264489555683552,47.967608764306384,8.27837837837092,0.869385647908689,6,0.2,0.76,0.018,0.019,0.21,23.025,53.903,14.182,0.747,0.871,3.525,2.401,3.8005358527814987,1.448693829284025
24206543,2024-08-06,2062BK1,131.3,10.13,9135.0,0.0,806.0,3929.0,1718.0,253.0,0.0,6550.0,1104.0,0.0,0.14044,0.03296,0.75492,1971.0,0.9283744608574676,49.88575780616995,9135000000000.0,0.8716387620492787,6,0.18,0.75,0.027,0.031,0.21,21.456,53.103,15.999,0.915,1.032,3.843,2.215,3.3189375,1.4177434856898763
24206552,2024-08-06,R19,116.21,9.9,9306.0,0.0,905.0,2047.0,1151.0,216.0,0.0,6401.0,1080.0,0.0,0.14044,0.03296,0.75492,1367.0,0.9214971056940646,55.08131830259804,9306000000000.0,0.8419897585948486,64,0.5,0.72,0.017,0.02,0.21,20.249,50.121,17.727,1.132,1.182,5.717,2.198,2.8272224729241877,1.3197724938778737
24306573,2024-08-06,1786550D,123.75,10.0,11469.0,2016.0,801.0,2549.0,1827.0,304.0,0.0,6798.0,1674.0,0.0,0.14044,0.03296,0.75492,2131.0,0.9252336448528956,54.93333333288943,5.688988095235273,0.8573439699667492,3,0.22,0.73,0.02,0.02,0.21,23.195,48.521,15.639,1.286,1.003,6.451,2.371,3.102365728900256,1.2494141882322647
24306584,2024-08-07,1786550D,126.07,10.25,9987.0,1107.0,710.0,3129.0,1712.0,265.0,0.0,6400.0,1141.0,0.0,0.1451428571428571,0.0315357142857142,0.793142857142857,1977.0,0.9248092722936856,50.76544776671084,9.02168021679402,0.8659585230142307,3,0.2,0.79,0.03,0.03,0.22,24.219,49.708,16.641,0.775,0.772,4.293,1.98,2.9869006129071023,1.2165145248525489
24106624,2024-08-07,SEQRFE550D,131.34,10.0,10734.0,2424.0,792.0,2174.0,1787.0,298.0,0.0,6268.0,1364.0,0.0,0.1451428571428571,0.0315357142857142,0.793142857142857,2085.0,0.9292486203415224,47.72346581355472,4.428217821780351,0.8570743405271669,73,0.21,0.86,0.019,0.013,0.25,22.102,51.084,16.041,0.767,1.278,4.643,2.586,3.184390973694053,1.3392407718120807
24106622,2024-08-07,SEQRFE550D,125.36,0.0,9993.0,1638.0,818.0,2415.0,1783.0,305.0,0.0,6667.0,1485.0,0.0,0.1451428571428571,0.0315357142857142,0.793142857142857,2088.0,0.9999999999920228,53.18283343926944,6.100732600728876,0.8539272030647251,73,0.22,0.86,0.021,0.017,0.22,22.985,49.368,16.715,0.793,1.325,4.619,2.649,2.953338119167265,1.2434951260673535
24106620,2024-08-07,2062BK1,130.71,10.0,10344.0,2115.0,795.0,2285.0,1786.0,301.0,0.0,6410.0,1379.0,0.0,0.1451428571428571,0.0315357142857142,0.793142857142857,2087.0,0.9289318456333672,49.0398592299821,4.89078014184166,0.8557738380446307,6,0.2,0.81,0.026,0.021,0.2,23.13,49.417,16.381,0.826,1.466,4.549,2.618,3.0165425466975946,1.2506833367078358
24106600,2024-08-07,2830C20MMNC,127.16,10.5,9012.0,2094.0,802.0,4299.0,1726.0,257.0,0.0,4039.0,1274.0,0.0,0.1451428571428571,0.0315357142857142,0.793142857142857,1983.0,0.9237251198538158,31.76313306046113,4.303724928364707,0.8703983862829701,17,0.17,0.74,0.024,0.024,0.17,24.316,46.365,16.899,1.11,1.365,5.775,2.517,2.743491124260355,1.1249272127329193
24106586,2024-08-07,2062BK1,128.56,10.41,9267.0,2688.0,704.0,2713.0,1681.0,274.0,0.0,6500.0,1234.0,0.0,0.1451428571428571,0.0315357142857142,0.793142857142857,1955.0,0.925091746413434,50.56004978180959,3.4475446428558603,0.8598465473141382,6,0.19,0.78,0.025,0.023,0.21,20.704,50.761,17.669,0.935,0.843,5.046,2.336,2.872722127900396,1.3227966852556419
24206639,2024-08-07,2830C20MMNC,128.59,10.0,7446.0,495.0,806.0,3319.0,1708.0,256.0,0.0,6418.0,1062.0,347.0,0.1451428571428571,0.0315357142857142,0.793142857142857,1964.0,0.927844721834708,49.91056847305459,15.042424242393857,0.8696537678203311,17,0.2,0.78,0.021,0.016,0.24,25.637,50.049,15.777,1.058,0.869,3.108,2.133,3.172075041196603,1.208475190148497
24206623,2024-08-07,R34,120.71,10.0,10020.0,1701.0,1012.0,1046.0,1266.0,233.0,0.0,5984.0,978.0,0.0,0.1451428571428571,0.0315357142857142,0.793142857142857,1499.0,0.9234947593839532,49.57335763358816,5.890652557315761,0.8445630420274552,66,0.62,0.73,0.015,0.02,0.24,23.033,49.425,16.65,0.79,1.329,4.592,2.641,2.968290192781214,1.2454641669186575
24206594,2024-08-07,2830C20MMNC,118.29,10.15,9876.0,558.0,707.0,3255.0,1661.0,280.0,0.0,5865.0,1176.0,0.0,0.1451428571428571,0.0315357142857142,0.793142857142857,1941.0,0.9209747742064704,49.58153690041777,17.698924731151077,0.8557444616172819,17,0.2,0.82,0.022,0.018,0.2,1.634,43.47,31.68,6.503,3.626,10.919,0.049,1.3721157791736371,1.3048176497073392
24306616,2024-08-07,1786500D,125.71,0.0,10050.0,1851.0,746.0,4461.0,1712.0,268.0,0.0,6121.0,1026.0,274.0,0.1451428571428571,0.0315357142857142,0.793142857142857,1980.0,0.9999999999920453,48.6914326620898,5.429497568878753,0.864646464646028,2,0.22,0.78,0.017,0.02,0.21,1.114,53.478,31.175,4.748,0.962,7.074,0.052,1.7153579676674364,1.6561783834004336
24306619,2024-08-07,R34,131.4,10.0,13938.0,1602.0,773.0,3648.0,1265.0,258.0,0.0,6210.0,1033.0,0.0,0.1451428571428571,0.0315357142857142,0.793142857142857,1523.0,0.9292786421433572,47.26027397224308,8.700374531829775,0.8305975049239458,66,0.63,0.74,0.021,0.013,0.21,18.569,56.46,13.405,0.825,0.931,6.394,2.135,4.2115470684768015,1.7657544956997655
24306621,2024-08-07,2062BK1,128.58,10.0,5178.0,1629.0,724.0,3907.0,1766.0,279.0,0.0,5881.0,975.0,331.0,0.1451428571428571,0.0315357142857142,0.793142857142857,2045.0,0.927839515074846,45.73806190662826,3.178637200734697,0.8635696821511669,6,0.21,0.77,0.015,0.02,0.19,23.54,50.146,15.703,0.841,1.069,4.819,2.429,3.1931991849210397,1.2778004280909185
24306628,2024-08-07,1786500D,125.59,9.88,11223.0,1062.0,704.0,3795.0,1680.0,267.0,0.0,5908.0,998.0,338.0,0.1451428571428571,0.0315357142857142,0.793142857142857,1947.0,0.9270687236958216,47.04196193927031,10.56779661015954,0.8628659476112671,2,0.2,0.82,0.015,0.017,0.232,23.913,47.886,16.931,0.776,2.411,4.167,2.471,2.828136073706591,1.1723834006610356
24206585,2024-08-07,1786550D,129.33,9.89,9138.0,1116.0,709.0,3836.0,1681.0,263.0,0.0,6545.0,1049.0,0.0,0.1451428571428571,0.0315357142857142,0.793142857142857,1944.0,0.9289613561203206,50.60697440616557,8.188172043003416,0.8647119341559338,3,0.2,0.86,0.02,0.02,0.26,15.335999999999999,49.688500000000005,22.2445,3.6734999999999998,0.7055,5.726,1.119,2.233642759209728,1.3221531870734273
24206592,2024-08-07,2062BK1,115.39,9.66,8565.0,210.0,715.0,2010.0,1627.0,253.0,0.0,5855.0,1180.0,0.0,0.1451428571428571,0.0315357142857142,0.793142857142857,1880.0,0.9227508996327648,50.740965421173925,40.78571428552007,0.8654255319144333,6,0.2,0.77,0.019,0.018,0.22,13.561,49.432500000000005,23.318,3.7235,1.757,5.4704999999999995,1.059,2.1198379004245465,1.3403606290672452
24106659,2024-08-08,R34,123.08,10.0,10158.0,2124.0,895.0,3772.0,1228.0,203.0,0.0,6093.0,1834.0,0.0,0.1390689655172414,0.0310344827586206,0.6428275862068965,1431.0,0.9248572287276464,49.50438738991303,4.782485875703963,0.8581411600273529,66,0.62,0.75,0.018,0.015,0.2,24.278,48.812,15.501,1.198,1.1,5.215,2.38,3.148754999354922,1.227048768225239
24106678,2024-08-08,S.TOWER6VAN,118.94,8.13,10119.0,0.0,797.0,1084.0,2434.0,92.0,420.0,6027.0,984.0,151.0,0.1390689655172414,0.0310344827586206,0.6428275862068965,2946.0,0.9360195167943968,50.67260803724002,10119000000000.0,0.8262050237607514,67,0.17,1.3,0.027,0.018,0.24,20.482,53.286,14.844,0.966,0.87,6.0,2.227,3.5894914112495795,1.5083647068814223
24106681,2024-08-08,S.TOWER6VAN,119.53,8.23,9921.0,975.0,786.0,2253.0,2564.0,90.0,553.0,6032.0,990.0,291.0,0.1390689655172414,0.0310344827586206,0.6428275862068965,3207.0,0.9355823418837228,50.46431858068716,10.17538461537418,0.7995010913623949,67,0.16,1.289,0.021,0.017,0.176,24.564,48.385,16.265,0.792,2.112,4.015,2.386,2.9746096151481614,1.1850355131031105
24206650,2024-08-08,1786550D,129.2,10.28,11562.0,1017.0,808.0,3531.0,1715.0,267.0,0.0,6506.0,1099.0,0.0,0.1390689655172414,0.0310344827586206,0.6428275862068965,1982.0,0.9262976770796796,50.35603715131304,11.36873156341065,0.8652875882942153,3,0.22,0.83,0.02,0.02,0.2,23.02,49.646,16.312,1.137,0.895,5.286,2.189,3.043339667749647,1.2621971372638752
24206658,2024-08-08,S.TOWER6VAN,126.82,10.0,9660.0,999.0,814.0,3791.0,2450.0,98.0,493.0,6294.0,1098.0,0.0,0.1390689655172414,0.0310344827586206,0.6428275862068965,3041.0,0.926911270275348,49.629395993931325,9.66966966965999,0.8056560341990117,67,0.187,1.298,0.018,0.017,0.211,25.682,50.986,14.004,0.841,0.96,4.014,2.197,3.6405569439485896,1.2847027994053468
24206668,2024-08-08,R34,130.11,8.2,6912.0,1845.0,866.0,1823.0,1222.0,206.0,0.0,6492.0,1126.0,0.0,0.1390689655172414,0.0310344827586206,0.6428275862068965,1428.0,0.9407128913242666,49.89624164130431,3.746341463412604,0.8557422969181683,66,0.62,0.74,0.024,0.017,0.2,20.37,53.24,14.94,0.96,0.87,6.046,2.247,3.5633491734154346,1.5077454617541277
24206676,2024-08-08,S.TOWER6VAN,124.3,8.13,7839.0,2265.0,808.0,417.0,2427.0,81.0,435.0,6142.0,962.0,0.0,0.1390689655172414,0.0310344827586206,0.6428275862068965,2943.0,0.938609076486154,49.41271118222516,3.4609271523163527,0.8246687054023701,67,0.17,1.27,0.026,0.018,0.21,21.629,48.516,17.216,1.574,1.009,6.407,2.18,2.817912528315037,1.2489316789373424
24206684,2024-08-08,R34,119.48,8.15,10503.0,564.0,806.0,4069.0,1164.0,189.0,0.0,6183.0,1045.0,0.0,0.1390689655172414,0.0310344827586206,0.6428275862068965,1353.0,0.9361435399127466,51.74924673542225,18.622340425498894,0.8603104212853951,66,0.63,0.71,0.017,0.015,0.21,25.533,46.617,16.159,1.016,1.53,5.17,2.341,2.8847153465346533,1.1181013599405176
24206682,2024-08-08,S.TOWER6VAN,124.11,7.83,10929.0,2187.0,905.0,2424.0,2396.0,0.0,439.0,6402.0,1113.0,0.0,0.1390689655172414,0.0310344827586206,0.6428275862068965,2835.0,0.9406548431033754,51.58327290265423,4.997256515772749,0.8451499118162804,67,0.17,1.31,0.018,0.017,0.19,13.9565,46.6885,22.745,3.5935,2.6710000000000003,7.218999999999999,1.214,2.05260265541194,1.2720795586131735
24306683,2024-08-08,1786500D,122.31,8.14,9579.0,1203.0,696.0,3960.0,1711.0,261.0,0.0,6199.0,1118.0,274.0,0.1390689655172414,0.0310344827586206,0.6428275862068965,1972.0,0.9376006132545988,50.68269152112924,7.962593516202857,0.8676470588230895,2,0.2,0.74,0.02,0.018,0.202,23.209,52.65,15.185,0.947,1.199,2.548,2.803,3.467009087317266,1.37127230108087
24306665,2024-08-08,R34,117.82,8.1,9924.0,1728.0,842.0,1919.0,1264.0,257.0,0.0,6229.0,1066.0,0.0,0.1390689655172414,0.0310344827586206,0.6428275862068965,1521.0,0.935673443448732,52.868782888704224,5.743055555552232,0.8310322156470539,66,0.61,0.7,0.017,0.016,0.19,21.598,48.484,17.244,1.578,1.013,6.428,2.186,2.811481588866338,1.2482043096568238
24306662,2024-08-08,S.TOWER6VAN,127.2,10.5,9978.0,3351.0,0.0,3041.0,0.0,0.0,0.0,6801.0,1266.0,0.0,0.1390689655172414,0.0310344827586206,0.6428275862068965,0.0,0.9237472766817448,53.46698113165513,2.977618621306184,0.0,67,0.18,1.324,0.023,0.017,0.22,21.782,48.636,17.044,1.549,1.018,6.317,2.178,2.853388090349076,1.2526334767043554
24306657,2024-08-08,1786550D,136.61,0.0,10770.0,3003.0,821.0,6111.0,1756.0,285.0,0.0,6388.0,1560.0,0.0,0.1390689655172414,0.0310344827586206,0.6428275862068965,2041.0,0.99999999999268,46.7608520602682,3.5864135864123923,0.8603625673685152,3,0.23,0.77,0.03,0.02,0.2,3.701,47.657,31.097,5.27,1.937,8.523,0.135,1.5324779728599907,1.3694933762464438
24306648,2024-08-08,S.TOWER6VAN,122.55,10.14,8040.0,3681.0,859.0,4427.0,2457.0,81.0,596.0,6714.0,1042.0,0.0,0.1390689655172414,0.0310344827586206,0.6428275862068965,3134.0,0.9235812796674688,54.78580171313924,2.1841890790540117,0.783982131461141,67,0.188,1.295,0.028,0.016,0.227,20.416,51.648,17.509,0.87,1.02,4.819,2.212,2.9496287835522557,1.3618098402151562
24106713,2024-08-09,R34,112.52,10.0,10083.0,477.0,810.0,1491.0,1188.0,254.0,0.0,1301.0,273.0,0.0,0.1425294117647058,0.031235294117647,0.726,1442.0,0.9183806725357624,11.562388908535706,21.1383647798299,0.8238557558940195,66,0.61,0.76,0.017,0.014,0.23,19.349,50.953,17.319,0.943,1.018,6.046,2.777,2.9418591224018478,1.3895388475278847
24106716,2024-08-09,2830C20MMNC,123.02,7.26,8976.0,1308.0,797.0,1051.0,1726.0,281.0,0.0,6500.0,1082.0,0.0,0.1425294117647058,0.031235294117647,0.726,2007.0,0.9442738716537896,52.83693708297157,6.862385321095671,0.8599900348774988,17,0.211,0.704,0.019,0.017,0.2,19.823,50.522,17.212,0.901,1.033,6.163,2.743,2.9351071864288616,1.3641321957014798
24206709,2024-08-09,S.TOWER6VAN,124.57,0.0,7659.0,0.0,723.0,2949.0,2494.0,88.0,459.0,5845.0,1176.0,0.0,0.1425294117647058,0.031235294117647,0.726,3041.0,0.9999999999919724,46.92140964881656,7659000000000.0,0.8201249588948306,67,0.2,1.38,0.035,0.025,0.21,1.547,41.431,38.966,5.437,3.23,7.498,0.086,1.0632329920188877,1.0226341511576245
24206711,2024-08-09,R34,123.45,0.0,8724.0,795.0,908.0,3801.0,1212.0,277.0,0.0,5675.0,959.0,454.0,0.1425294117647058,0.031235294117647,0.726,1489.0,0.9999999999918996,45.97002835118696,10.973584905646574,0.8139691067825292,66,0.61,0.76,0.022,0.018,0.22,22.475,54.664,13.636,0.966,0.998,3.035,2.924,4.008506269707414,1.5137350465219317
24206733,2024-08-09,R34,118.22,7.62,9483.0,675.0,905.0,1554.0,1289.0,260.0,0.0,1623.0,1692.0,0.0,0.1425294117647058,0.031235294117647,0.726,1549.0,0.9394469167121784,13.728641515701838,14.048888888868076,0.8321497740472356,66,0.62,0.72,0.019,0.016,0.22,20.134,50.91,17.824,0.916,1.109,5.183,2.369,2.85610098176718,1.3411839089543982
24206731,2024-08-09,S.TOWER6VAN,121.36,7.55,9759.0,558.0,561.0,3147.0,2406.0,108.0,479.0,6213.0,1286.0,0.0,0.1425294117647058,0.031235294117647,0.726,2993.0,0.9414320068191652,51.19479235290709,17.489247311796614,0.803875709989708,67,0.18,1.28,0.017,0.012,0.24,20.244,51.579,17.275,0.875,1.128,5.017,2.325,2.9855869414216256,1.3747068230277186
24306715,2024-08-09,R34,120.29,7.61,9783.0,2073.0,1044.0,0.0,1247.0,181.0,0.0,6275.0,1172.0,447.0,0.1425294117647058,0.031235294117647,0.726,1428.0,0.9405003909230608,52.1655998000485,4.719247467436219,0.8732492997192765,66,0.63,0.74,0.022,0.018,0.22,18.804,56.073,13.5,0.827,0.94,6.416,2.151,4.153247907562403,1.735737501934685
24306704,2024-08-09,S.TOWER6VAN,128.1,9.7,7965.0,2322.0,801.0,1853.0,2498.0,71.0,440.0,6498.0,1091.0,0.0,0.1425294117647058,0.031235294117647,0.726,3009.0,0.9296081277145892,50.72599531576327,3.4302325581380577,0.830176138251635,67,0.19,1.32,0.033,0.017,0.21,22.716,50.208,15.91,1.376,1.094,4.857,2.482,3.1555527622399597,1.2998161907474046
24306699,2024-08-09,2062BK1,134.4,0.0,9054.0,1980.0,804.0,3023.0,1566.0,264.0,0.0,5954.0,1516.0,0.0,0.1425294117647058,0.031235294117647,0.726,1830.0,0.9999999999925596,44.30059523776562,4.572727272724963,0.8557377049175652,6,0.18,0.75,0.023,0.016,0.2,23.117,50.453,15.474,1.347,1.11,4.753,2.376,3.260290791599354,1.3073434908789388
24206783,2024-08-10,S.TOWER6VAN,122.49,10.32,9993.0,1098.0,811.0,2389.0,2433.0,101.0,483.0,6375.0,1199.0,346.0,0.137,0.03125,0.8285,3017.0,0.9222950078990868,52.04506490283252,9.101092896166575,0.8064302287037434,67,0.177,1.297,0.023,0.016,0.205,21.708,54.664,14.735,0.875,0.709,4.152,1.892,3.7095548317046694,1.499945121281967
24306763,2024-08-10,R34,127.54,0.0,10938.0,0.0,895.0,2592.0,1264.0,261.0,0.0,6127.0,1419.0,0.0,0.137,0.03125,0.8285,1525.0,0.9999999999921592,48.03983064099074,10938000000000.0,0.8288524590158499,66,0.63,0.74,0.021,0.014,0.21,23.073,51.179,16.512,0.719,0.821,3.85,2.359,3.099315690667958,1.2928560602233115
24306754,2024-08-10,R34,128.56,10.0,10992.0,2115.0,897.0,2559.0,1274.0,258.0,0.0,6058.0,970.0,0.0,0.137,0.03125,0.8285,1532.0,0.9278290993004632,47.121966396646535,5.197163120564919,0.8315926892944964,66,0.62,0.74,0.026,0.012,0.24,20.638,50.23,17.736,0.841,0.844,5.598,2.541,2.831933246885042,1.3089250814332247
24206768,2024-08-10,1786500D,128.42,10.45,9945.0,3315.0,809.0,2174.0,1708.0,246.0,0.0,6400.0,1109.0,0.0,0.137,0.03125,0.8285,1954.0,0.9247497659615128,49.83647406907152,2.999999999999095,0.8741044012278024,2,0.16,0.68,0.019,0.016,0.193,21.946,53.11,15.637,0.922,1.022,3.783,2.137,3.396214349661082,1.4131013197105153
24206765,2024-08-10,1786500D,126.06,10.0,9912.0,2115.0,712.0,3205.0,1694.0,263.0,0.0,6806.0,1131.0,0.0,0.137,0.03125,0.8285,1957.0,0.926503013369642,53.99016341381889,4.68652482269282,0.8656106285125879,2,0.18,0.73,0.017,0.014,0.192,19.723,52.032,17.297,0.781,0.828,5.356,2.44,3.0079778009018376,1.4054725696226467
24306787,2024-08-10,1786500D,119.44,9.87,7878.0,4323.0,851.0,1712.0,1712.0,265.0,0.0,6484.0,1007.0,0.0,0.137,0.03125,0.8285,1977.0,0.9236717964509809,54.286671131494586,1.822345593337538,0.8659585230142307,2,0.23,0.74,0.028,0.019,0.192,24.913,50.883,15.439,0.744,0.791,3.562,2.289,3.295531088082902,1.2609471414764701
24106775,2024-08-10,1786500D,123.91,0.0,6525.0,1989.0,935.0,3324.0,1736.0,278.0,0.0,6415.0,1114.0,0.0,0.137,0.03125,0.8285,2014.0,0.9999999999919296,51.77144701757912,3.28054298642369,0.8619662363451529,2,0.2,0.75,0.025,0.019,0.192,21.865,52.749,15.731,0.774,0.871,4.231,2.435,3.3529748283752863,1.4030108785275424
24106777,2024-08-10,S.TOWER6VAN,125.6,10.31,8589.0,1995.0,774.0,4055.0,2477.0,102.0,525.0,6819.0,1209.0,0.0,0.137,0.03125,0.8285,3104.0,0.9241409756388482,54.2914012734531,4.305263157892579,0.7980025773193306,67,0.16,1.25,0.027,0.023,0.19,21.486,53.073,15.793,0.788,0.867,4.207,2.452,3.3603267063441815,1.4236319742489272
24106766,2024-08-10,S.TOWER6VAN,125.21,9.88,11751.0,1767.0,745.0,2566.0,2565.0,108.0,545.0,6911.0,1170.0,321.0,0.137,0.03125,0.8285,3218.0,0.9268635724263316,55.19527194269471,6.650254668926627,0.7970789310128039,67,0.19,1.27,0.025,0.02,0.21,28.336,45.535,15.831,0.736,1.424,4.609,2.123,2.8761369378473978,1.0309500090563304
24106764,2024-08-10,S.TOWER6VAN,127.99,10.0,12231.0,2115.0,2210.0,1782.0,2531.0,115.0,518.0,6778.0,2568.0,0.0,0.137,0.03125,0.8285,3164.0,0.927530980499112,52.95726228570234,5.782978723401521,0.7999367888745892,67,0.19,1.3,0.031,0.021,0.22,11.296000000000001,49.249,23.787,3.377,1.7309999999999999,7.4415,1.3275000000000001,2.0703295779384563,1.4037452970014823
24306789,2024-08-10,2830C20MMNC,123.58,0.0,7473.0,2502.0,842.0,1732.0,1664.0,220.0,0.0,6792.0,1056.0,0.0,0.137,0.03125,0.8285,1884.0,0.999999999991908,54.96034957068328,2.98681055155756,0.883227176220338,17,0.21,0.84,0.022,0.02,0.2,24.979,50.749,15.424,0.77,0.796,3.637,2.264,3.290048622366289,1.2560390060390063
24106815,2024-08-11,SEQRFE550D,121.01,10.21,8328.0,1944.0,817.0,2691.0,1813.0,264.0,0.0,6450.0,2833.0,0.0,0.1400344827586206,0.0314827586206896,0.7859310344827587,2077.0,0.9221917390571394,53.30138005079496,4.2839506172817465,0.8728935965330414,73,0.22,0.84,0.026,0.023,0.25,25.378,48.479,14.949,0.942,1.193,5.176,2.401,3.2427424749163882,1.2021176353898038
24106818,2024-08-11,1786500D,121.66,10.0,7992.0,1890.0,830.0,3419.0,1736.0,261.0,0.0,5892.0,1114.0,0.0,0.1400344827586206,0.0314827586206896,0.7859310344827587,1997.0,0.9240467871720792,48.430050961298456,4.228571428569191,0.8693039559334655,2,0.17,0.86,0.032,0.022,0.21,23.51,50.181,15.409,0.974,1.192,4.891,2.409,3.2563919532770926,1.2893371017471735
24306826,2024-08-11,S.TOWER6VAN,123.79,9.65,8844.0,0.0,903.0,4422.0,2447.0,0.0,461.0,6125.0,998.0,0.0,0.1400344827586206,0.0314827586206896,0.7859310344827587,2908.0,0.9276828537100744,49.47895629655481,8844000000000.0,0.8414718019254328,67,0.2,1.31,0.022,0.019,0.2,2.032,47.915,28.49,7.073,3.559,8.879,0.091,1.6817591520129163,1.5697998230842316
24306817,2024-08-11,S.TOWER6VAN,115.24,9.88,8721.0,1551.0,806.0,2421.0,2362.0,108.0,396.0,6084.0,1000.0,0.0,0.1400344827586206,0.0314827586206896,0.7859310344827587,2866.0,0.9210358056192371,52.79416869096846,5.622823984522487,0.8241451500346043,67,0.17,1.28,0.024,0.022,0.23,21.082,51.282,16.861,0.871,1.125,4.782,2.506,3.041276242438619,1.351518026565465
24306814,2024-08-11,S.TOWER6VAN,115.64,10.08,9108.0,2214.0,790.0,2484.0,2460.0,111.0,400.0,6462.0,4788.0,262.0,0.1400344827586206,0.0314827586206896,0.7859310344827587,2971.0,0.9198218262733072,55.880318228503285,4.113821138209524,0.8280040390438143,67,0.18,1.32,0.024,0.016,0.21,21.387,51.248,16.668,0.877,1.133,4.722,2.478,3.0744495770592115,1.3466470464578517
24306805,2024-08-11,1786500D,120.83,10.0,10656.0,2007.0,794.0,2340.0,2364.0,111.0,450.0,6507.0,1190.0,376.0,0.1400344827586206,0.0314827586206896,0.7859310344827587,2925.0,0.9235649315835548,53.85252006907347,5.309417040356099,0.8082051282048519,2,0.17,1.08,0.024,0.016,0.165,31.976,45.725,12.807,0.693,1.0,4.424,2.036,3.5700343535290444,1.0210119685602002
24306800,2024-08-11,S.TOWER6VAN,130.26,10.5,10728.0,1866.0,801.0,3978.0,2508.0,105.0,458.0,6900.0,1321.0,0.0,0.1400344827586206,0.0314827586206896,0.7859310344827587,3071.0,0.925404944579956,52.97098111428704,5.749196141476019,0.8166720937802616,67,0.179,1.39,0.022,0.019,0.215,32.163,45.351,12.929,0.701,0.998,4.468,2.046,3.5074245939675173,1.0057215088816447
24106803,2024-08-11,2830C20MMNC,128.74,9.2,9384.0,1674.0,800.0,4183.0,1777.0,257.0,0.0,6448.0,1421.0,0.0,0.1400344827586206,0.0314827586206896,0.7859310344827587,2034.0,0.933304335211445,50.08544352920549,5.605734767021741,0.8736479842670237,17,0.2,0.88,0.023,0.019,0.23,21.59,51.436,16.08,0.811,0.957,5.127,2.582,3.198557303650271,1.3654004406572695
24206798,2024-08-11,SEQRFE550D,129.7,10.0,8571.0,1398.0,698.0,4032.0,1674.0,277.0,0.0,6133.0,1008.0,302.0,0.1400344827586206,0.0314827586206896,0.7859310344827587,1951.0,0.9284180386476134,47.28604471821677,6.130901287549262,0.8580215274213951,73,0.216,0.857,0.024,0.02,0.223,19.453,49.62,18.01,1.18,1.56,5.78,2.75,2.754983065904169,1.3244714926329275
24206804,2024-08-11,2830C20MMNC,129.02,9.1,9603.0,1203.0,718.0,3209.0,1664.0,273.0,0.0,6293.0,1052.0,297.0,0.1400344827586206,0.0314827586206896,0.7859310344827587,1937.0,0.9341152620841724,48.7753836610698,7.98254364089112,0.8590604026841203,17,0.2,0.87,0.02,0.022,0.24,19.154,54.668,15.866,0.996,1.219,4.286,2.457,3.445389802735237,1.5610062533908229
24206813,2024-08-11,SEQRFE550D,0.0,10.0,9426.0,0.0,817.0,2168.0,1664.0,250.0,0.0,1172.0,202.0,0.0,0.1400344827586206,0.0314827586206896,0.7859310344827587,1914.0,0.0,1172000000000.0,9426000000000.0,0.869383490072691,73,0.22,0.85,0.022,0.022,0.24,19.725,54.048,16.011,1.014,1.262,4.146,2.411,3.375468398700974,1.51238212496852
24206819,2024-08-11,2830C20MMNC,127.54,9.65,11343.0,0.0,814.0,3048.0,1664.0,243.0,0.0,5795.0,1230.0,0.0,0.1400344827586206,0.0314827586206896,0.7859310344827587,1907.0,0.9296595961737032,45.436725732747085,11343000000000.0,0.8725747246980218,17,0.17,0.676,0.032,0.022,0.171,12.273,52.354,22.428,2.3815,1.7225000000000001,5.949,1.422,2.334210174327879,1.5086738516512017
24206822,2024-08-11,2830C20MMNC,129.09,9.2,7137.0,0.0,800.0,2643.0,1752.0,260.0,0.0,6506.0,1254.0,0.0,0.1400344827586206,0.0314827586206896,0.7859310344827587,2012.0,0.9334731361563856,50.39894647106361,7137000000000.0,0.8707753479120921,17,0.183,0.7,0.02,0.015,0.16,1.451,50.538,28.82,7.107,1.125,8.167,0.059,1.753513063391277,1.6694635306553909
24206837,2024-08-11,2830C20MMNC,124.1,10.0,8976.0,984.0,459.0,3602.0,1674.0,250.0,0.0,6182.0,1161.0,0.0,0.1400344827586206,0.0314827586206896,0.7859310344827587,1924.0,0.9254287844822862,49.8146655918629,9.121951219502924,0.8700623700619179,17,0.204,0.813,0.021,0.019,0.222,21.696,51.045,16.178,0.816,0.966,5.26,2.616,3.155015761171889,1.3477227722772278
24106838,2024-08-12,2830C20MMNC,127.6,10.2,10626.0,1647.0,697.0,2836.0,1702.0,257.0,0.0,6414.0,1015.0,0.0,0.1322,0.0364,0.9337333333333332,1959.0,0.9259796806899422,50.26645767985685,6.451730418939617,0.868810617661629,17,0.194,0.759,0.039,0.017,0.21,3.106,47.59,28.45,5.49,2.73,8.87,0.11,1.6727004323222383,1.5080647716829865
24106842,2024-08-12,2830C20MMNC,126.7,9.63,11448.0,1635.0,847.0,2004.0,1740.0,264.0,0.0,6552.0,1276.0,0.0,0.1322,0.0364,0.9337333333333332,2004.0,0.9293625760952882,51.712707181912286,7.001834862381038,0.868263473053459,17,0.185,0.746,0.024,0.015,0.172,4.139,51.495,25.939,4.898,3.773,7.551,0.39,1.9851580570547416,1.7119917550450479
24106868,2024-08-12,2062BK1,116.17,0.0,10416.0,2469.0,734.0,4100.0,1736.0,288.0,0.0,5609.0,1330.0,0.0,0.1322,0.0364,0.9337333333333332,2024.0,0.999999999991392,48.28268916201874,4.218712029159895,0.8577075098809992,6,0.2,0.79,0.02,0.028,0.22,1.247,45.643,29.41,7.966,3.458,9.99,0.027,1.551902349461086,1.4887794376671668
24306851,2024-08-12,SEQRFE550D,121.96,9.93,10404.0,999.0,845.0,2538.0,1759.0,275.0,0.0,6260.0,1141.0,0.0,0.1322,0.0364,0.9337333333333332,2034.0,0.9247099855870444,51.32830436166507,10.41441441440399,0.8647984267449043,73,0.21,0.84,0.027,0.023,0.25,22.532,47.65,17.81,0.97,1.25,5.25,2.98,2.6753130088147774,1.181121879880029
24306854,2024-08-12,SEQRFE550D,129.41,10.13,10248.0,1500.0,847.0,3605.0,1758.0,284.0,0.0,6511.0,1209.0,0.0,0.1322,0.0364,0.9337333333333332,2042.0,0.9274043285013086,50.31295881268594,6.831999999995445,0.8609206660132904,73,0.212,0.86,0.032,0.024,0.22,21.316,52.37,16.25,0.99,1.05,4.08,2.57,3.222570918712694,1.3940426438097266
