Repository: SiddharthKumar268/FerroMind

# FerroMind
*Ferro-Alloy Optimisation using Machine Learning*
**SAIL Durgapur Steel Plant | Steel Melting Shop**
Intern: Siddharth Kumar | FY 2023-24 to FY 2025-26

---

## Quick Start

```bash

# 2. Place raw Excel files in data/raw/

## Dataset

| | |
|---|---|
| Total heats after cleaning | 47,421 |
| Training set | 37,936 heats (Apr 2023 – Jun 2025) |
| Test set | 9,485 heats (Jun 2025 – Dec 2025) |
| Input features | 21 (16 raw + 5 engineered) |
| Target variables | Mn, Si, C, S, P |
| BOF grades | 76 distinct grades |
| Split method | Chronological 80/20 — no shuffle, no leakage |

---

File: data/processed/sms_train.csv (part 46 of 253)
Heat_Number,Date,BOF Grade Code,Hot Metal Addn. Weight,Scrap Addn. Weight,Lime Into Converter,Dolomite Into Converter,Lime Into Ladle,Iron Ore Into Converter,SIMN Into Ladle,FESI Into Ladle,FEMN Into Ladle,Measered O2 Mainblow II,Duration of Mainblow I/II,Measered O2 2nd Blow,HM_P,HM_S,HM_Si,Total_FA_Ladle,HM_Ratio,O2_per_ton_HM,Lime_Dolo_Ratio,SiMn_FA_Fraction,Grade_Encoded,C,Mn,P,S,Si
23207854,2023-08-26,S.TOWER6VAN,102.02,0.0,8385.0,1632.0,795.0,402.0,2430.0,105.0,439.0,5431.0,899.0,0.0,0.14307894736842106,0.03428947368421052,0.8860526315789474,2974.0,0.999999999990198,53.2346598700918,5.137867647055676,0.8170813718894361,67,0.2,1.33,0.03,0.03,0.24
23207857,2023-08-26,SEQRFE550D,118.64,9.06,10122.0,1665.0,795.0,125.0,1613.0,253.0,0.0,6425.0,1051.0,0.0,0.14307894736842106,0.03428947368421052,0.8860526315789474,1866.0,0.929052466711597,54.15542818565277,6.079279279275628,0.8644158628076826,73,0.2,0.74,0.027,0.027,0.21
23207860,2023-08-26,2830C20MMNC,125.01,9.85,9060.0,4188.0,671.0,0.0,1610.0,243.0,0.0,6314.0,997.0,0.0,0.14307894736842106,0.03428947368421052,0.8860526315789474,1853.0,0.9269612931860673,50.507959362846904,2.1633237822344404,0.8688613059898171,17,0.19,0.8,0.03,0.03,0.2
23307874,2023-08-26,S.TOWER6VAN,127.52,11.26,10155.0,4434.0,699.0,1149.0,2678.0,121.0,315.0,6718.0,1060.0,0.0,0.14307894736842106,0.03428947368421052,0.8860526315789474,3114.0,0.9188643896748894,52.68193224550908,2.290257104194341,0.8599871547845664,67,0.18,1.27,0.03,0.022,0.17
23207863,2023-08-26,SEQRFE550D,124.66,7.42,9936.0,2643.0,514.0,0.0,1617.0,260.0,0.0,6591.0,1039.0,0.0,0.14307894736842106,0.03428947368421052,0.8860526315789474,1877.0,0.943821926098245,52.871811326384794,3.759364358681892,0.8614810868402443,73,0.21,0.76,0.028,0.03,0.23
23107891,2023-08-26,2062BK1,121.6,10.92,9549.0,3525.0,791.0,0.0,1702.0,240.0,0.0,6402.0,1056.0,0.0,0.14307894736842106,0.03428947368421052,0.8860526315789474,1942.0,0.9175973437902386,52.64802631535651,2.7089361702119974,0.8764160659109802,6,0.22,0.72,0.017,0.018,0.23
23207866,2023-08-26,SEQRFE550D,123.8,9.26,9510.0,2940.0,655.0,876.0,1617.0,246.0,0.0,6556.0,1084.0,0.0,0.14307894736842106,0.03428947368421052,0.8860526315789474,1863.0,0.9304073350298332,52.95638125966917,3.2346938775499203,0.8679549114327064,73,0.21,0.73,0.02,0.024,0.2
23207873,2023-08-26,SEQRFE550D,116.91,12.27,9945.0,4263.0,674.0,0.0,1610.0,283.0,0.0,6303.0,983.0,0.0,0.14307894736842106,0.03428947368421052,0.8860526315789474,1893.0,0.9050162563794317,53.91326661488399,2.332864180154273,0.8505018489166136,73,0.2,0.78,0.028,0.02,0.22
23207876,2023-08-26,1786500D,127.22,11.26,9927.0,3393.0,795.0,0.0,1617.0,290.0,0.0,6751.0,1050.0,0.0,0.14307894736842106,0.03428947368421052,0.8860526315789474,1907.0,0.9186886192885712,53.06555572981398,2.92572944296996,0.8479286837960944,2,0.22,0.76,0.018,0.025,0.221
23207879,2023-08-26,S.TOWER6VAN,125.18,12.99,8946.0,3051.0,1496.0,780.0,4826.0,250.0,824.0,6395.0,1637.0,575.0,0.14307894736842106,0.03428947368421052,0.8860526315789474,5900.0,0.9059853803220237,51.086435532424616,2.9321533923294223,0.8179661016947766,67,0.18,1.3,0.025,0.02,0.19
23207882,2023-08-26,2062BK1,125.86,9.67,11934.0,2781.0,764.0,711.0,1684.0,290.0,0.0,6496.0,1074.0,0.0,0.14307894736842106,0.03428947368421052,0.8860526315789474,1974.0,0.928650483280981,51.612903225396366,4.291262135920787,0.8530901722386762,6,0.21,0.75,0.021,0.023,0.2
23207885,2023-08-26,S.TOWER6VAN,121.89,10.0,9531.0,2748.0,1480.0,0.0,5042.0,244.0,1066.0,6301.0,1069.0,0.0,0.14307894736842106,0.03428947368421052,0.8860526315789474,6352.0,0.9241792402689806,51.694150463108585,3.4683406113524495,0.7937657430729228,67,0.19,1.31,0.037,0.025,0.22
23207892,2023-08-26,S.TOWER6VAN,123.8,11.66,11280.0,3540.0,762.0,0.0,2548.0,250.0,537.0,6491.0,1082.0,570.0,0.14307894736842106,0.03428947368421052,0.8860526315789474,3335.0,0.9139229292712688,52.43134087195128,3.1864406779652015,0.7640179910042687,67,0.19,1.35,0.03,0.022,0.2
23107899,2023-08-26,SEQRFE550D,119.45,0.0,7767.0,1476.0,912.0,3931.0,1814.0,298.0,0.0,6101.0,1074.0,0.0,0.14307894736842106,0.03428947368421052,0.8860526315789474,2112.0,0.9999999999916283,51.07576391752971,5.262195121947655,0.8589015151511085,73,0.2,0.72,0.022,0.019,0.2
23107896,2023-08-26,1786500D,127.67,11.66,12978.0,2484.0,790.0,3451.0,1716.0,210.0,0.0,6402.0,1054.0,0.0,0.14307894736842106,0.03428947368421052,0.8860526315789474,1926.0,0.9163137874046056,50.14490483237922,5.224637681157317,0.8909657320867648,2,0.18,0.68,0.02,0.024,0.197
23207869,2023-08-26,SEQRFE550D,122.9,9.83,11958.0,4305.0,654.0,0.0,1617.0,294.0,0.0,6816.0,1116.0,0.0,0.14307894736842106,0.03428947368421052,0.8860526315789474,1911.0,0.9259398779407373,55.459723351867694,2.7777003484314102,0.8461538461534034,73,0.21,0.75,0.025,0.021,0.22
23307868,2023-08-26,1786500D,121.55,9.27,10968.0,2430.0,690.0,2064.0,1885.0,315.0,0.0,6264.0,989.0,330.0,0.14307894736842106,0.03428947368421052,0.8860526315789474,2200.0,0.9291392753330597,51.53434800451226,4.513580246911723,0.8568181818177923,2,0.2,0.78,0.018,0.024,0.204
23307856,2023-08-26,S.TOWER6VAN,123.69,9.49,7683.0,456.0,635.0,1038.0,2524.0,68.0,363.0,6498.0,1122.0,0.0,0.14307894736842106,0.03428947368421052,0.8860526315789474,2955.0,0.928743054505716,52.53456221155684,16.848684210489367,0.854145516074161,67,0.2,1.33,0.028,0.028,0.2
23307862,2023-08-26,2062BK1,130.76,8.27,9501.0,3069.0,691.0,1023.0,1875.0,305.0,0.0,6510.0,1083.0,0.0,0.14307894736842106,0.03428947368421052,0.8860526315789474,2180.0,0.9405164352949686,49.78586723730663,3.095796676440829,0.8600917431188715,6,0.21,0.81,0.025,0.033,0.21
23307865,2023-08-26,2062BK1,127.78,8.88,10959.0,1989.0,719.0,3363.0,1825.0,214.0,0.0,6553.0,1277.0,0.0,0.14307894736842106,0.03428947368421052,0.8860526315789474,2039.0,0.935021220540502,51.283455939495354,5.509803921565857,0.8950465914659661,6,0.2,0.85,0.039,0.033,0.17
23307871,2023-08-26,1786500D,126.84,9.9,10371.0,4959.0,708.0,0.0,2654.0,8.0,291.0,6507.0,1027.0,0.0,0.14307894736842106,0.03428947368421052,0.8860526315789474,2953.0,0.9275998244776393,51.300851466009924,2.091349062310528,0.898747036911311,2,0.19,1.25,0.028,0.02,0.221
23307898,2023-08-26,S.TOWER6VAN,119.26,12.28,9354.0,3759.0,713.0,738.0,2461.0,0.0,441.0,6434.0,1034.0,0.0,0.14307894736842106,0.03428947368421052,0.8860526315789474,2902.0,0.9066443667256605,53.94935435138395,2.4884277733433127,0.848035837353257,67,0.19,1.3,0.031,0.023,0.2
23307895,2023-08-26,S.TOWER6VAN,122.85,11.46,8775.0,2694.0,787.0,0.0,2573.0,0.0,449.0,6563.0,1112.0,0.0,0.14307894736842106,0.03428947368421052,0.8860526315789474,3022.0,0.9146750055772863,53.42287342243856,3.257238307348457,0.8514228987422728,67,0.18,1.33,0.028,0.024,0.22
23307890,2023-08-26,S.TOWER6VAN,123.73,11.65,9192.0,3207.0,1656.0,0.0,5166.0,0.0,928.0,6591.0,1336.0,0.0,0.14307894736842106,0.03428947368421052,0.8860526315789474,6094.0,0.9139459299681346,53.26921522627278,2.8662301216080865,0.8477190679355353,67,0.18,1.35,0.022,0.019,0.21
23307888,2023-08-26,2062BK1,117.76,11.55,8400.0,2757.0,829.0,0.0,1549.0,214.0,0.0,6372.0,1031.0,0.0,0.14307894736842106,0.03428947368421052,0.8860526315789474,1763.0,0.9106797618056557,54.110054347366585,3.046789989117502,0.8786159954617818,6,0.22,0.72,0.025,0.023,0.23
23307886,2023-08-26,SEQRFE550D,128.11,10.07,8559.0,2577.0,771.0,0.0,1766.0,228.0,0.0,6523.0,1057.0,0.0,0.14307894736842106,0.03428947368421052,0.8860526315789474,1994.0,0.9271240410990946,50.91718054756914,3.321303841675079,0.885656970912294,73,0.2,0.8,0.03,0.021,0.18
23207897,2023-08-26,S.TOWER6VAN,127.65,9.45,9576.0,1983.0,899.0,0.0,2521.0,0.0,327.0,6509.0,1059.0,0.0,0.14307894736842106,0.03428947368421052,0.8860526315789474,2848.0,0.9310722100588544,50.99099099059153,4.829046898635991,0.8851825842693521,67,0.2,1.28,0.023,0.018,0.19
23307883,2023-08-26,S.TOWER6VAN,124.7,11.26,9987.0,3780.0,1646.0,0.0,5220.0,0.0,774.0,6628.0,1075.0,276.0,0.14307894736842106,0.03428947368421052,0.8860526315789474,5994.0,0.9171815239708946,53.15156375258098,2.642063492062793,0.8708708708707256,67,0.19,1.4,0.034,0.025,0.25
23307840,2023-08-26,2062BK1,124.85,9.49,9462.0,1155.0,784.0,2704.0,1836.0,315.0,0.0,6658.0,3701.0,0.0,0.14307894736842106,0.03428947368421052,0.8860526315789474,2151.0,0.9293583444921144,53.32799359188364,8.1922077922007,0.8535564853552517,6,0.2,0.82,0.026,0.031,0.26
23307843,2023-08-26,2062BK1,103.61,0.0,9441.0,1863.0,815.0,346.0,1803.0,378.0,0.0,5546.0,1151.0,0.0,0.14307894736842106,0.03428947368421052,0.8860526315789474,2181.0,0.9999999999903484,53.52765177054794,5.067632850238826,0.8266850068772,6,0.22,0.84,0.026,0.032,0.22
23307846,2023-08-26,2062BK1,128.97,9.46,8745.0,1008.0,815.0,1789.0,1801.0,302.0,0.0,6598.0,1179.0,0.0,0.14307894736842106,0.03428947368421052,0.8860526315789474,2103.0,0.931662211941547,51.15918430603118,8.67559523808663,0.8563956252967873,6,0.2,0.76,0.017,0.03,0.2
23307849,2023-08-26,S.TOWER6VAN,128.04,9.25,8703.0,975.0,776.0,846.0,2511.0,0.0,426.0,6489.0,1193.0,384.0,0.14307894736842106,0.03428947368421052,0.8860526315789474,2937.0,0.9326243717609978,50.67947516361544,8.926153846144691,0.8549540347290245,67,0.2,1.35,0.033,0.037,0.23
23307853,2023-08-26,2062BK1,131.43,9.59,7383.0,1518.0,762.0,1344.0,1783.0,346.0,0.0,6857.0,3524.0,0.0,0.14307894736842106,0.03428947368421052,0.8860526315789474,2129.0,0.9319954616300383,52.17225899678785,4.86363636363316,0.8374823860963657,6,0.21,0.85,0.023,0.03,0.18
23207894,2023-08-26,S.TOWER6VAN,124.86,11.64,9684.0,2742.0,745.0,0.0,2528.0,125.0,537.0,6600.0,1140.0,340.0,0.14307894736842106,0.03428947368421052,0.8860526315789474,3190.0,0.9147252747185735,52.85920230616002,3.5317286652065896,0.7924764890279647,67,0.2,1.33,0.025,0.02,0.21
23307880,2023-08-26,SEQRFE550D,136.53,0.0,10773.0,6171.0,814.0,0.0,1758.0,234.0,0.0,6768.0,1093.0,0.0,0.14307894736842106,0.03428947368421052,0.8860526315789474,1992.0,0.9999999999926756,49.57152274189137,1.7457462323769655,0.8825301204814847,73,0.19,0.77,0.027,0.021,0.22
23307859,2023-08-26,2062BK1,119.52,10.5,8943.0,2034.0,672.0,1078.0,1898.0,279.0,0.0,5998.0,942.0,0.0,0.14307894736842106,0.03428947368421052,0.8860526315789474,2177.0,0.9192431933477987,50.18406961136058,4.396755162239726,0.8718419843817768,6,0.21,0.79,0.02,0.027,0.19
23107803,2023-08-26,2062BK1,135.77,0.0,10164.0,1017.0,785.0,4002.0,1702.0,250.0,0.0,657.0,1162.0,0.0,0.14307894736842106,0.03428947368421052,0.8860526315789474,1952.0,0.9999999999926347,4.839066067578706,9.994100294975423,0.87192622950775,6,0.21,0.75,0.016,0.02,0.2
23207942,2023-08-27,2062BK1,124.47,12.07,7962.0,1488.0,696.0,1822.0,1704.0,250.0,0.0,5922.0,1530.0,0.0,0.1419642857142857,0.037642857142857145,0.7450357142857144,1954.0,0.9116009960384387,47.57772957300894,5.350806451609308,0.8720573183209457,6,0.19,0.77,0.022,0.025,0.2
23207951,2023-08-27,C20MMNATLT,127.93,10.2,8928.0,2865.0,492.0,897.0,1681.0,287.0,0.0,6411.0,1084.0,0.0,0.1419642857142857,0.037642857142857145,0.7450357142857144,1968.0,0.9261565192143189,50.113343234189685,3.116230366491059,0.8541666666662326,41,0.21,0.76,0.017,0.02,0.2
23207945,2023-08-27,1786500D,120.3,11.54,7995.0,942.0,715.0,1069.0,1704.0,280.0,0.0,6204.0,1093.0,454.0,0.1419642857142857,0.037642857142857145,0.7450357142857144,1984.0,0.9124696601872537,51.57107231877331,8.487261146487805,0.8588709677415026,2,0.19,0.81,0.024,0.026,0.195
23207939,2023-08-27,2062BK1,115.95,10.87,8919.0,537.0,712.0,2204.0,1725.0,253.0,0.0,6807.0,1141.0,0.0,0.1419642857142857,0.037642857142857145,0.7450357142857144,1978.0,0.9142879671903935,58.70633893869162,16.608938547455104,0.8720930232553731,6,0.19,0.83,0.021,0.025,0.23
23207923,2023-08-27,2062BK1,123.17,9.46,9642.0,1425.0,608.0,0.0,1657.0,233.0,0.0,186.0,1892.0,0.0,0.1419642857142857,0.037642857142857145,0.7450357142857144,1890.0,0.9286737540456257,1.5101079808272297,6.766315789468936,0.8767195767191128,6,0.22,0.78,0.025,0.018,0.22
23207933,2023-08-27,1786550D,128.86,0.0,8949.0,2235.0,754.0,4086.0,1711.0,351.0,0.0,6512.0,2186.0,469.0,0.1419642857142857,0.037642857142857145,0.7450357142857144,2062.0,0.9999999999922398,50.53546484517666,4.004026845635792,0.8297769156155045,3,0.22,0.83,0.02,0.02,0.22
23207928,2023-08-27,1786550D,123.45,10.26,13884.0,762.0,707.0,2663.0,1721.0,273.0,0.0,6421.0,1061.0,0.0,0.1419642857142857,0.037642857142857145,0.7450357142857144,1994.0,0.9232667713639723,52.01296071241787,18.22047244092097,0.8630892678029773,3,0.22,0.8,0.04,0.02,0.17
23207926,2023-08-27,S.TOWER6VAN,128.37,9.87,8805.0,0.0,679.0,1033.0,2356.0,81.0,381.0,6715.0,1072.0,0.0,0.1419642857142857,0.037642857142857145,0.7450357142857144,2818.0,0.9286024305488383,52.30972968721423,8805000000000.0,0.8360539389635074,67,0.18,1.33,0.034,0.021,0.22
23207919,2023-08-27,2062BK1,120.78,10.2,9465.0,2232.0,605.0,0.0,1775.0,270.0,0.0,6334.0,999.0,398.0,0.1419642857142857,0.037642857142857145,0.7450357142857144,2045.0,0.9221255153388143,52.44245736005595,4.240591397847562,0.8679706601462749,6,0.22,0.76,0.022,0.017,0.2
23207916,2023-08-27,2062BK1,0.0,10.21,5163.0,2199.0,800.0,0.0,1674.0,223.0,0.0,6444.0,1096.0,0.0,0.1419642857142857,0.037642857142857145,0.7450357142857144,1897.0,0.0,6444000000000.0,2.347885402454594,0.8824459673163508,6,0.22,0.76,0.026,0.018,0.2
23207913,2023-08-27,1786550D,122.77,11.64,15261.0,1212.0,787.0,0.0,1667.0,219.0,0.0,6308.0,1042.0,447.0,0.1419642857142857,0.037642857142857145,0.7450357142857144,1886.0,0.9133993006404777,51.380630446759135,12.591584158405453,0.8838812301161804,3,0.2,0.76,0.03,0.02,0.22
23207910,2023-08-27,1786550D,118.01,11.65,9558.0,2004.0,814.0,0.0,1671.0,246.0,0.0,6311.0,1142.0,0.0,0.1419642857142857,0.037642857142857145,0.7450357142857144,1917.0,0.9101496220815198,53.478518769142624,4.769461077841932,0.8716744913923465,3,0.21,0.85,0.03,0.02,0.21
23207907,2023-08-27,2062BK1,126.46,11.66,10605.0,1542.0,803.0,0.0,1667.0,253.0,0.0,6497.0,1086.0,361.0,0.1419642857142857,0.037642857142857145,0.7450357142857144,1920.0,0.9155806544967016,51.37592914715028,6.877431906610326,0.8682291666662144,6,0.2,0.8,0.026,0.019,0.21
23207905,2023-08-27,SEQRFE550D,123.27,10.27,10572.0,2079.0,797.0,0.0,1579.0,219.0,0.0,6496.0,1072.0,0.0,0.1419642857142857,0.037642857142857145,0.7450357142857144,1798.0,0.9230942039769127,52.69733106146916,5.085137085134639,0.8781979977748174,73,0.2,0.74,0.019,0.015,0.22
23207900,2023-08-27,2062BK1,127.08,11.64,12036.0,3534.0,902.0,0.0,1617.0,240.0,0.0,6797.0,1081.0,0.0,0.1419642857142857,0.037642857142857145,0.7450357142857144,1857.0,0.91608996539132,53.48599307480732,3.405772495754554,0.8707592891756216,6,0.21,0.79,0.028,0.023,0.2
23307047,2023-08-27,SEQRFE550D,126.35,11.27,9339.0,1050.0,743.0,1635.0,1793.0,294.0,0.0,6495.0,1064.0,0.0,0.1419642857142857,0.037642857142857145,0.7450357142857144,2087.0,0.918107833157113,51.40482785871465,8.894285714277244,0.8591279348342793,73,0.21,0.76,0.023,0.026,0.21
23207936,2023-08-27,S.TOWER6VAN,119.96,10.21,8232.0,1686.0,734.0,2227.0,2417.0,98.0,483.0,6205.0,1155.0,0.0,0.1419642857142857,0.037642857142857145,0.7450357142857144,2998.0,0.921564108466455,51.725575191299384,4.8825622775771755,0.8062041360904583,67,0.19,1.26,0.024,0.022,0.18
23107955,2023-08-27,1786550D,105.67,11.46,7974.0,996.0,844.0,999.0,1565.0,263.0,0.0,5583.0,925.0,0.0,0.1419642857142857,0.037642857142857145,0.7450357142857144,1828.0,0.9021599931622799,52.83429544759312,8.006024096377503,0.8561269146603632,3,0.2,0.76,0.02,0.03,0.18
23107929,2023-08-27,S.TOWER6VAN,124.68,0.0,8685.0,1992.0,794.0,0.0,2449.0,91.0,446.0,6834.0,2030.0,0.0,0.1419642857142857,0.037642857142857145,0.7450357142857144,2986.0,0.9999999999919794,54.81231953757769,4.3599397590339555,0.8201607501671734,67,0.18,1.33,0.022,0.019,0.17
23107902,2023-08-27,S.TOWER6VAN,125.27,12.66,9420.0,1512.0,912.0,2006.0,2443.0,135.0,457.0,6026.0,999.0,0.0,0.1419642857142857,0.037642857142857145,0.7450357142857144,3035.0,0.9082143116007525,48.10409515408235,6.23015873015461,0.8049423393737051,67,0.19,1.38,0.028,0.025,0.26
23107925,2023-08-27,1786550D,124.41,11.54,8448.0,1677.0,794.0,284.0,1726.0,311.0,0.0,6643.0,1071.0,0.0,0.1419642857142857,0.037642857142857145,0.7450357142857144,2037.0,0.9151158514092306,53.39602925766903,5.037567084075708,0.8473244968086169,3,0.2,0.77,0.02,0.02,0.2
23107922,2023-08-27,2062BK1,129.82,9.49,10401.0,2991.0,785.0,117.0,1716.0,271.0,0.0,6202.0,1132.0,0.0,0.1419642857142857,0.037642857142857145,0.7450357142857144,1987.0,0.9318785442471331,47.773840702143175,3.4774322968895093,0.8636134876694195,6,0.18,0.73,0.02,0.022,0.18
23107920,2023-08-27,S.TOWER6VAN,126.68,9.49,9651.0,2361.0,784.0,1948.0,2459.0,0.0,517.0,6255.0,1054.0,0.0,0.1419642857142857,0.037642857142857145,0.7450357142857144,2976.0,0.930307703598955,49.376381433143536,4.087674714102461,0.8262768817201525,67,0.16,1.31,0.03,0.023,0.21
23107918,2023-08-27,S.TOWER6VAN,127.54,9.84,9045.0,1587.0,827.0,2876.0,2470.0,0.0,335.0,6203.0,1195.0,306.0,0.1419642857142857,0.037642857142857145,0.7450357142857144,2805.0,0.9283738535381544,48.63572212601038,5.6994328922459365,0.8805704099818608,67,0.18,1.31,0.029,0.018,0.22
23107915,2023-08-27,2062BK1,130.73,11.06,9714.0,1491.0,609.0,2583.0,1670.0,287.0,0.0,6576.0,1044.0,0.0,0.1419642857142857,0.037642857142857145,0.7450357142857144,1957.0,0.92199731997375,50.30214946798515,6.515090543255188,0.8533469596316539,6,0.19,0.74,0.024,0.016,0.19
23107912,2023-08-27,2830C20MMNC,126.29,11.56,10626.0,1992.0,882.0,2991.0,1705.0,288.0,0.0,6303.0,1105.0,0.0,0.1419642857142857,0.037642857142857145,0.7450357142857144,1993.0,0.916140732673804,49.908939741468764,5.334337349394913,0.8554942298038859,17,0.2,0.76,0.025,0.02,0.21
23107909,2023-08-27,2062BK1,131.56,11.51,11037.0,1338.0,877.0,3259.0,1712.0,295.0,0.0,6316.0,1041.0,0.0,0.1419642857142857,0.037642857142857145,0.7450357142857144,2007.0,0.9195498706862408,48.008513225539616,8.248878923760651,0.8530144494265804,6,0.22,0.78,0.036,0.022,0.2
23107904,2023-08-27,1786550D,130.33,11.55,11208.0,2097.0,918.0,2928.0,1720.0,271.0,0.0,6197.0,1028.0,0.0,0.1419642857142857,0.037642857142857145,0.7450357142857144,1991.0,0.918593177326483,47.548530652593044,5.34477825464695,0.863887493721314,3,0.24,0.8,0.03,0.02,0.22
23307927,2023-08-27,2062BK1,127.4,10.66,9354.0,432.0,680.0,2610.0,1785.0,231.0,0.0,6316.0,1063.0,0.0,0.1419642857142857,0.037642857142857145,0.7450357142857144,2016.0,0.9227871939669507,49.57613814717758,21.652777777727657,0.8854166666662274,6,0.21,0.75,0.02,0.028,0.21
23307775,2023-08-27,EXPORTDSP14,126.39,9.5,11022.0,1503.0,824.0,5175.0,1667.0,265.0,0.0,486.0,99.0,0.0,0.1419642857142857,0.037642857142857145,0.7450357142857144,1932.0,0.930090514379792,3.845240920928513,7.333333333328454,0.8628364389229488,55,0.2,0.74,0.029,0.023,0.21
23307953,2023-08-27,C20MMNATLT,128.89,11.87,9876.0,1995.0,732.0,822.0,1770.0,251.0,0.0,6484.0,1058.0,0.0,0.1419642857142857,0.037642857142857145,0.7450357142857144,2021.0,0.9156720659213152,50.30646287492974,4.9503759398471425,0.8758040573968947,41,0.22,0.86,0.042,0.034,0.24
23307950,2023-08-27,1786550D,126.64,10.27,8937.0,1281.0,773.0,0.0,1837.0,359.0,0.0,6434.0,1747.0,0.0,0.1419642857142857,0.037642857142857145,0.7450357142857144,2196.0,0.9249872178736033,50.805432722277274,6.9765807962474815,0.836520947176304,3,0.21,0.74,0.03,0.03,0.21
23307946,2023-08-27,S.TOWER6VAN,132.35,11.47,8739.0,930.0,734.0,414.0,2623.0,0.0,447.0,6100.0,1053.0,341.0,0.1419642857142857,0.037642857142857145,0.7450357142857144,3070.0,0.9202475316303697,46.089913108831965,9.396774193538283,0.8543973941365295,67,0.18,1.43,0.026,0.024,0.22
23307944,2023-08-27,S.TOWER6VAN,117.77,11.67,8280.0,909.0,757.0,1599.0,2647.0,180.0,468.0,5909.0,1001.0,0.0,0.1419642857142857,0.037642857142857145,0.7450357142857144,3295.0,0.9098423980152207,50.17406809841068,9.108910891079088,0.8033383915020323,67,0.18,1.34,0.026,0.025,0.18
23307941,2023-08-27,R34,136.26,0.0,9888.0,1491.0,945.0,2145.0,1289.0,214.0,0.0,5697.0,982.0,0.0,0.1419642857142857,0.037642857142857145,0.7450357142857144,1503.0,0.9999999999926612,41.80977542901945,6.631790744462353,0.8576180971384846,66,0.63,0.76,0.02,0.024,0.22
23307938,2023-08-27,S.TOWER6VAN,126.41,10.92,8433.0,1164.0,762.0,2028.0,2541.0,115.0,435.0,6298.0,1144.0,394.0,0.1419642857142857,0.037642857142857145,0.7450357142857144,3091.0,0.9204835068745324,49.82200775215709,7.244845360818518,0.8220640569392358,67,0.18,1.36,0.035,0.025,0.23
23307935,2023-08-27,2062BK1,129.72,8.16,8403.0,1545.0,818.0,2856.0,1766.0,312.0,0.0,6006.0,1004.0,0.0,0.1419642857142857,0.037642857142857145,0.7450357142857144,2078.0,0.9408181026911749,46.299722478829025,5.43883495145279,0.8498556304134505,6,0.22,0.84,0.024,0.026,0.21
23107931,2023-08-27,S.TOWER6VAN,125.32,10.27,9153.0,0.0,729.0,1941.0,2548.0,162.0,521.0,6832.0,2754.0,0.0,0.1419642857142857,0.037642857142857145,0.7450357142857144,3231.0,0.9242569510957721,54.51643791849253,9153000000000.0,0.7886103373566113,67,0.18,1.34,0.018,0.016,0.2
23107934,2023-08-27,C25HMNMAV55,121.7,10.49,8445.0,0.0,797.0,810.0,2318.0,0.0,481.0,6008.0,1563.0,0.0,0.1419642857142857,0.037642857142857145,0.7450357142857144,2799.0,0.9206445268104952,49.36729663065433,8444999999999.999,0.828152911753902,49,0.25,1.43,0.021,0.021,0.25
23107937,2023-08-27,C25HMNMAV55,125.02,10.67,9117.0,0.0,774.0,967.0,2494.0,108.0,700.0,6684.0,1112.0,0.0,0.1419642857142857,0.037642857142857145,0.7450357142857144,3302.0,0.9213648758130933,53.463445848236574,9117000000000.0,0.7552998182917156,49,0.25,1.39,0.03,0.029,0.23
23307924,2023-08-27,S.TOWER6VAN,125.55,10.21,9111.0,168.0,729.0,1348.0,2593.0,0.0,454.0,6219.0,1010.0,164.0,0.1419642857142857,0.037642857142857145,0.7450357142857144,3047.0,0.9247937536761581,49.53405017881693,54.23214285682005,0.8510009845747125,67,0.19,1.38,0.029,0.02,0.21
23307932,2023-08-27,C25HMNMAV55,129.8,10.94,9534.0,1179.0,1348.0,4263.0,5330.0,196.0,924.0,6098.0,1025.0,394.0,0.1419642857142857,0.037642857142857145,0.7450357142857144,6450.0,0.922268011930352,46.979969182997074,8.086513994904083,0.8263565891471586,49,0.24,1.43,0.028,0.021,0.19
23307901,2023-08-27,1786500D,130.99,12.98,9465.0,4140.0,762.0,300.0,2543.0,54.0,400.0,6643.0,1086.0,254.0,0.1419642857142857,0.037642857142857145,0.7450357142857144,2997.0,0.909842328256513,50.71379494579194,2.2862318840574187,0.848515181848232,2,0.19,1.25,0.025,0.015,0.222
23307903,2023-08-27,1786500D,129.4,11.23,10488.0,3888.0,823.0,12.0,1768.0,264.0,0.0,6670.0,1158.0,0.0,0.1419642857142857,0.037642857142857145,0.7450357142857144,2032.0,0.9201450615023813,51.54559505369748,2.697530864196837,0.8700787401570521,2,0.21,0.82,0.022,0.016,0.202
23307906,2023-08-27,2062BK1,125.16,11.55,10596.0,4059.0,624.0,0.0,1772.0,289.0,0.0,6761.0,1091.0,0.0,0.1419642857142857,0.037642857142857145,0.7450357142857144,2061.0,0.915514592927251,54.01885586406185,2.6104951958604063,0.8597768073746435,6,0.2,0.82,0.022,0.02,0.24
23107949,2023-08-27,1786550D,129.3,12.99,7917.0,0.0,807.0,2318.0,1727.0,275.0,0.0,5996.0,1271.0,0.0,0.1419642857142857,0.037642857142857145,0.7450357142857144,2002.0,0.9087075690427387,46.37277648842712,7916999999999.999,0.8626373626369318,3,0.21,0.81,0.02,0.03,0.19
23307911,2023-08-27,2062BK1,131.01,11.06,10527.0,4188.0,682.0,0.0,1743.0,197.0,0.0,6741.0,1080.0,0.0,0.1419642857142857,0.037642857142857145,0.7450357142857144,1940.0,0.9221510522916722,51.45408747384587,2.513610315185646,0.8984536082469595,6,0.22,0.73,0.027,0.021,0.19
23307914,2023-08-27,1786550D,120.75,11.56,10572.0,3492.0,694.0,0.0,1852.0,293.0,0.0,248.0,2374.0,0.0,0.1419642857142857,0.037642857142857145,0.7450357142857144,2145.0,0.9126294308751219,2.0538302277262623,3.027491408933841,0.8634032634028609,3,0.22,0.76,0.02,0.02,0.21
23307921,2023-08-27,1786550D,125.97,9.44,8964.0,1527.0,680.0,0.0,1695.0,177.0,0.0,6130.0,1112.0,265.0,0.1419642857142857,0.037642857142857145,0.7450357142857144,1872.0,0.9302857986786037,48.66237993134347,5.870333988208336,0.9054487179482342,3,0.22,0.81,0.02,0.03,0.21
23307908,2023-08-27,2830C20MMNC,129.31,11.54,10461.0,4257.0,792.0,0.0,1780.0,241.0,0.0,6543.0,1059.0,0.0,0.1419642857142857,0.037642857142857145,0.7450357142857144,2021.0,0.9180688675831165,50.59933493116852,2.457364341084694,0.880752102918911,17,0.22,0.78,0.039,0.021,0.19
23307930,2023-08-27,C25HMNMAV55,127.21,9.6,8463.0,480.0,707.0,2709.0,2766.0,0.0,261.0,6172.0,1160.0,0.0,0.1419642857142857,0.037642857142857145,0.7450357142857144,3027.0,0.9298296908052787,48.51819825447278,17.63124999996327,0.9137760158569825,49,0.22,1.4,0.03,0.02,0.2
23207954,2023-08-28,2062BK1,122.92,12.28,8577.0,0.0,605.0,0.0,1681.0,240.0,0.0,6226.0,981.0,0.0,0.13883333333333334,0.04326666666666667,0.8380333333333333,1921.0,0.9091715976264116,50.65082980759314,8576999999999.999,0.8750650702754424,6,0.22,0.78,0.021,0.021,0.21
23207958,2023-08-28,2062BK1,130.31,12.28,9378.0,1656.0,803.0,968.0,1671.0,206.0,0.0,7003.0,1574.0,0.0,0.13883333333333334,0.04326666666666667,0.8380333333333333,1877.0,0.913878953636904,53.741078965131294,5.66304347825745,0.8902503995733136,6,0.2,0.8,0.029,0.031,0.2
23207961,2023-08-28,2062BK1,122.58,9.5,8946.0,3009.0,704.0,0.0,1684.0,277.0,0.0,6577.0,1114.0,0.0,0.13883333333333334,0.04326666666666667,0.8380333333333333,1961.0,0.9280738946023013,53.654756077225855,2.9730807577258314,0.8587455379903831,6,0.2,0.75,0.033,0.029,0.21
23207964,2023-08-28,2830C20MMNC,122.22,10.66,8979.0,3717.0,682.0,0.0,1637.0,273.0,0.0,6560.0,1060.0,286.0,0.13883333333333334,0.04326666666666667,0.8380333333333333,1910.0,0.919777242618003,53.673703157800084,2.4156577885384944,0.8570680628267764,17,0.2,0.77,0.024,0.032,0.24
23207968,2023-08-28,1786550D,134.97,0.0,10443.0,1500.0,605.0,4662.0,1667.0,250.0,0.0,6299.0,1411.0,272.0,0.13883333333333334,0.04326666666666667,0.8380333333333333,1917.0,0.999999999992591,46.66963028786642,6.961999999995359,0.8695878977564582,3,0.23,0.8,0.02,0.03,0.22
23207974,2023-08-28,1786550D,125.8,8.46,8358.0,1473.0,751.0,2466.0,1711.0,260.0,0.0,6104.0,1098.0,0.0,0.13883333333333334,0.04326666666666667,0.8380333333333333,1971.0,0.9369879338526965,48.521462638723996,5.674134419548083,0.8680872653470989,3,0.2,0.75,0.02,0.03,0.22
23207976,2023-08-28,2830C20MMNC,119.94,10.07,8454.0,1485.0,754.0,2238.0,1701.0,273.0,0.0,6108.0,1083.0,0.0,0.13883333333333334,0.04326666666666667,0.8380333333333333,1974.0,0.9225444196529303,50.92546273094109,5.692929292925459,0.8617021276591379,17,0.21,0.76,0.023,0.032,0.21
23207979,2023-08-28,2062BK1,118.62,10.8,8469.0,1593.0,652.0,2954.0,1691.0,260.0,0.0,5997.0,1344.0,316.0,0.13883333333333334,0.04326666666666667,0.8380333333333333,1951.0,0.9165507649442393,50.55639858328649,5.316384180787623,0.8667350076879207,6,0.19,0.78,0.022,0.034,0.2
23207982,2023-08-28,2062BK1,0.0,9.8,8415.0,1560.0,756.0,2493.0,1698.0,260.0,0.0,6208.0,1092.0,0.0,0.13883333333333334,0.04326666666666667,0.8380333333333333,1958.0,0.0,6208000000000.0,5.3942307692273115,0.8672114402447052,6,0.2,0.76,0.025,0.031,0.21
23207985,2023-08-28,1786550D,118.3,9.9,8880.0,1584.0,737.0,2802.0,1674.0,283.0,0.0,6094.0,1156.0,274.0,0.13883333333333334,0.04326666666666667,0.8380333333333333,1957.0,0.9227769110692452,51.51310228189761,5.606060606057067,0.8553909044451429,3,0.22,0.75,0.02,0.03,0.23
23107957,2023-08-28,C20MMNATLT,126.89,11.66,9018.0,1005.0,767.0,2004.0,1679.0,237.0,0.0,6206.0,1023.0,0.0,0.13883333333333334,0.04326666666666667,0.8380333333333333,1916.0,0.915842656074227,48.90850342778069,8.97313432834928,0.8763048016696888,41,0.2,0.76,0.027,0.029,0.2
23107940,2023-08-28,2062BK1,129.65,11.66,8373.0,966.0,742.0,1758.0,1726.0,223.0,0.0,6649.0,1594.0,0.0,0.13883333333333334,0.04326666666666667,0.8380333333333333,1949.0,0.9174863774614855,51.28422676397004,8.667701863345064,0.8855823499225831,6,0.2,0.8,0.029,0.031,0.2
23107960,2023-08-28,2062BK1,114.99,0.0,8013.0,2022.0,832.0,3026.0,1732.0,274.0,0.0,5674.0,1489.0,0.0,0.13883333333333334,0.04326666666666667,0.8380333333333333,2006.0,0.9999999999913035,49.34342116662889,3.9629080118674764,0.8634097706875058,6,0.2,0.76,0.031,0.025,0.21
23107963,2023-08-28,2830C20MMNC,116.89,12.28,8946.0,981.0,777.0,1991.0,1702.0,254.0,0.0,6005.0,992.0,0.0,0.13883333333333334,0.04326666666666667,0.8380333333333333,1956.0,0.9049314856320747,51.373085806729634,9.119266055036576,0.8701431492838088,17,0.19,0.74,0.014,0.024,0.2
23107966,2023-08-28,2830C20MMNC,136.64,0.0,9990.0,1965.0,792.0,5070.0,1715.0,271.0,0.0,6195.0,1085.0,0.0,0.13883333333333334,0.04326666666666667,0.8380333333333333,1986.0,0.9999999999926815,45.33811475376656,5.083969465646268,0.8635448136954362,17,0.22,0.74,0.022,0.02,0.19
23107969,2023-08-28,2062BK1,135.02,0.0,9648.0,1908.0,800.0,4343.0,1716.0,264.0,0.0,6415.0,1414.0,255.0,0.13883333333333334,0.04326666666666667,0.8380333333333333,1980.0,0.9999999999925938,47.51147978042133,5.056603773582255,0.8666666666662289,6,0.22,0.84,0.025,0.024,0.2
23107973,2023-08-28,2062BK1,121.02,9.59,9168.0,702.0,775.0,2983.0,1732.0,267.0,0.0,6105.0,1015.0,0.0,0.13883333333333334,0.04326666666666667,0.8380333333333333,1999.0,0.9265753005058835,50.44620723805614,13.059829059810456,0.8664332166078708,6,0.22,0.78,0.025,0.038,0.21
23107977,2023-08-28,2062BK1,132.63,0.0,11643.0,621.0,772.0,2904.0,1749.0,250.0,0.0,6550.0,1172.0,0.0,0.13883333333333334,0.04326666666666667,0.8380333333333333,1999.0,0.9999999999924603,49.38550855726921,18.74879227050121,0.8749374687339295,6,0.22,0.73,0.032,0.02,0.23
23107980,2023-08-28,2830C20MMNC,126.02,10.9,8283.0,1980.0,749.0,2019.0,1726.0,294.0,0.0,6476.0,1086.0,0.0,0.13883333333333334,0.04326666666666667,0.8380333333333333,2020.0,0.9203914694645021,51.388668464915185,4.183333333331221,0.8544554455441314,17,0.19,0.77,0.031,0.023,0.2
23107983,2023-08-28,2062BK1,131.82,7.79,8268.0,1884.0,837.0,511.0,1719.0,257.0,0.0,6188.0,1033.0,0.0,0.13883333333333334,0.04326666666666667,0.8380333333333333,1976.0,0.9442017047421805,46.942800788598525,4.388535031844804,0.8699392712546204,6,0.22,0.78,0.027,0.033,0.23
23107986,2023-08-28,2062BK1,127.13,10.0,8547.0,2121.0,774.0,3285.0,1728.0,307.0,0.0,6129.0,1014.0,0.0,0.13883333333333334,0.04326666666666667,0.8380333333333333,2035.0,0.9270764967481436,48.21049319556194,4.02970297029513,0.8491400491396319,6,0.2,0.76,0.023,0.027,0.23
23107989,2023-08-28,1786500D,122.66,10.01,8685.0,1944.0,800.0,2652.0,1719.0,294.0,0.0,6219.0,1581.0,0.0,0.13883333333333334,0.04326666666666667,0.8380333333333333,2013.0,0.924549634424327,50.70112506073128,4.467592592590295,0.8539493293587412,2,0.19,0.79,0.017,0.027,0.226
23107991,2023-08-28,2830C20MMNC,128.33,11.22,9444.0,0.0,772.0,2468.0,1709.0,311.0,0.0,6258.0,1902.0,0.0,0.13883333333333334,0.04326666666666667,0.8380333333333333,2020.0,0.9195987101331452,48.76490298411311,9444000000000.0,0.8460396039599772,17,0.2,0.81,0.023,0.023,0.22
23107994,2023-08-28,S.TOWER6VAN,115.16,11.72,9153.0,981.0,817.0,2947.0,2514.0,129.0,616.0,5654.0,2091.0,0.0,0.13883333333333334,0.04326666666666667,0.8380333333333333,3259.0,0.9076292559827582,49.096908648410064,9.330275229348286,0.7714022706349275,67,0.19,1.33,0.017,0.018,0.22
23107997,2023-08-28,1786550D,131.4,0.0,8925.0,2277.0,809.0,1873.0,1805.0,342.0,0.0,5959.0,1551.0,0.0,0.13883333333333334,0.04326666666666667,0.8380333333333333,2147.0,0.9999999999923898,45.35007610315563,3.9196310935424155,0.8407079646013783,3,0.22,0.79,0.03,0.03,0.23
23108013,2023-08-28,1786550D,127.85,10.21,11295.0,552.0,685.0,2292.0,1706.0,275.0,0.0,6073.0,1026.0,0.0,0.13883333333333334,0.04326666666666667,0.8380333333333333,1981.0,0.9260466463789219,47.500977707880324,20.461956521702064,0.8611812216048151,3,0.2,0.77,0.02,0.02,0.21
23108015,2023-08-28,1786550D,128.71,9.59,9474.0,2346.0,887.0,807.0,1733.0,240.0,0.0,6169.0,1013.0,0.0,0.13883333333333334,0.04326666666666667,0.8380333333333333,1973.0,0.9306579898703496,47.92945381052032,4.038363171353778,0.8783578307142026,3,0.2,0.77,0.03,0.03,0.19
23107947,2023-08-28,2062BK1,123.6,11.64,8517.0,957.0,804.0,2488.0,1664.0,250.0,0.0,6067.0,2155.0,0.0,0.13883333333333334,0.04326666666666667,0.8380333333333333,1914.0,0.9139307897004294,49.08576051740222,8.899686520366876,0.869383490072691,6,0.2,0.79,0.028,0.024,0.22
23107943,2023-08-28,2062BK1,126.94,11.56,8160.0,999.0,777.0,1788.0,1641.0,274.0,0.0,6369.0,1103.0,0.0,0.13883333333333334,0.04326666666666667,0.8380333333333333,1915.0,0.9165342960222633,50.17331022490804,8.168168168159992,0.8569190600517719,6,0.22,0.78,0.022,0.027,0.22
23107952,2023-08-28,2830C25HMN,124.23,11.55,7962.0,1989.0,762.0,1998.0,1716.0,217.0,0.0,6001.0,996.0,0.0,0.13883333333333334,0.04326666666666667,0.8380333333333333,1933.0,0.9149359257555242,48.305562263154584,4.003016591249873,0.8877392653901254,18,0.24,0.79,0.015,0.016,0.19
23207988,2023-08-28,2830C20MMNC,125.6,10.2,8184.0,1017.0,806.0,1526.0,1650.0,233.0,0.0,5906.0,1115.0,0.0,0.13883333333333334,0.04326666666666667,0.8380333333333333,1883.0,0.924889543439434,47.022292993256194,8.047197640110081,0.8762612851827529,17,0.19,0.8,0.027,0.028,0.23
23207993,2023-08-28,2062BK1,132.25,10.1,9450.0,495.0,800.0,4813.0,1610.0,273.0,0.0,6072.0,1207.0,0.0,0.13883333333333334,0.04326666666666667,0.8380333333333333,1883.0,0.9290481208224164,45.9130434779137,19.090909090870525,0.8550185873601407,6,0.22,0.8,0.02,0.025,0.23
23207996,2023-08-28,S.TOWER6VAN,124.4,8.19,8955.0,1008.0,800.0,3097.0,2508.0,108.0,533.0,6004.0,991.0,368.0,0.13883333333333334,0.04326666666666667,0.8380333333333333,3149.0,0.9382306357874786,48.263665594467334,8.883928571419759,0.7964433153379497,67,0.19,1.4,0.024,0.024,0.24
23308014,2023-08-28,2830C20MMNC,129.1,9.81,10479.0,2058.0,821.0,4006.0,1479.0,282.0,151.0,6379.0,1089.0,0.0,0.13883333333333334,0.04326666666666667,0.8380333333333333,1912.0,0.9293787344256759,49.41130906235933,5.0918367346914035,0.7735355648531519,17,0.22,0.82,0.031,0.033,0.2
23308005,2023-08-28,1786550D,120.42,9.49,9924.0,480.0,823.0,2028.0,1809.0,275.0,0.0,6505.0,1235.0,0.0,0.13883333333333334,0.04326666666666667,0.8380333333333333,2084.0,0.9269494265189213,54.019265902225385,20.674999999956928,0.8680422264871075,3,0.2,0.79,0.03,0.02,0.19
23207990,2023-08-28,S.TOWER6VAN,128.75,11.68,9090.0,996.0,795.0,3188.0,2470.0,101.0,489.0,6076.0,1001.0,511.0,0.13883333333333334,0.04326666666666667,0.8380333333333333,3060.0,0.9168268888348869,47.1922330093422,9.126506024087222,0.8071895424833964,67,0.2,1.28,0.027,0.029,0.23
23307995,2023-08-28,2830C20MMNC,136.21,11.65,9417.0,483.0,777.0,4149.0,1788.0,207.0,0.0,6293.0,1112.0,0.0,0.13883333333333334,0.04326666666666667,0.8380333333333333,1995.0,0.9212092519889002,46.200719476938545,19.49689440989752,0.8962406015033102,17,0.21,0.79,0.025,0.026,0.21
23307992,2023-08-28,1786550D,125.04,10.92,9780.0,912.0,793.0,2631.0,1819.0,327.0,0.0,6398.0,2044.0,0.0,0.13883333333333334,0.04326666666666667,0.8380333333333333,2146.0,0.9196822594813204,51.167626359155726,10.723684210514557,0.847623485554125,3,0.2,0.74,0.02,0.03,0.2
23307987,2023-08-28,2062BK1,134.54,0.0,8799.0,819.0,782.0,5040.0,1840.0,254.0,0.0,6504.0,1616.0,370.0,0.13883333333333334,0.04326666666666667,0.8380333333333333,2094.0,0.9999999999925674,48.342500371277374,10.743589743576626,0.8787010506204018,6,0.22,0.75,0.028,0.025,0.19
23307984,2023-08-28,2830C20MMNC,129.87,8.93,8205.0,972.0,688.0,2709.0,1790.0,281.0,0.0,6258.0,1052.0,313.0,0.13883333333333334,0.04326666666666667,0.8380333333333333,2071.0,0.9356628242007518,48.186648186277154,8.441358024682673,0.8643167551903118,17,0.19,0.69,0.025,0.038,0.2
23307981,2023-08-28,2830C20MMNAK,120.26,0.0,7770.0,969.0,972.0,1380.0,1824.0,251.0,0.0,5114.0,868.0,0.0,0.13883333333333334,0.04326666666666667,0.8380333333333333,2075.0,0.9999999999916847,42.52453018424642,8.018575851384913,0.8790361445778896,16,0.22,0.76,0.023,0.028,0.22
23307975,2023-08-28,2062BK1,121.97,9.49,8373.0,1023.0,655.0,2490.0,1776.0,276.0,0.0,6116.0,966.0,0.0,0.13883333333333334,0.04326666666666667,0.8380333333333333,2052.0,0.9278107409027248,50.14347790399161,8.18475073312983,0.86549707602297,6,0.18,0.74,0.021,0.039,0.21
23307998,2023-08-28,2062BK1,122.7,9.49,9372.0,960.0,845.0,2880.0,1834.0,321.0,0.0,6305.0,1150.0,349.0,0.13883333333333334,0.04326666666666667,0.8380333333333333,2155.0,0.9282093955599653,51.38549307211584,9.762499999989831,0.8510440835262872,6,0.22,0.8,0.024,0.03,0.22
23307970,2023-08-28,2062BK1,138.05,0.0,10407.0,738.0,613.0,6381.0,1835.0,296.0,0.0,6189.0,2357.0,300.0,0.13883333333333334,0.04326666666666667,0.8380333333333333,2131.0,0.9999999999927563,44.831582759544865,14.101626016241054,0.8610980760202435,6,0.21,0.81,0.037,0.028,0.21
23307967,2023-08-28,2062BK1,133.94,0.0,10254.0,2943.0,776.0,3483.0,1745.0,189.0,0.0,6267.0,1024.0,0.0,0.13883333333333334,0.04326666666666667,0.8380333333333333,1934.0,0.9999999999925341,46.789607286495524,3.4841997961252176,0.9022750775589957,6,0.21,0.78,0.027,0.017,0.2
23307965,2023-08-28,2062BK1,122.5,10.83,10137.0,1908.0,746.0,0.0,1753.0,279.0,0.0,6602.0,1140.0,0.0,0.13883333333333334,0.04326666666666667,0.8380333333333333,2032.0,0.9187729693173421,53.893877550580456,5.312893081758221,0.8626968503932763,6,0.22,0.78,0.031,0.02,0.2
23307959,2023-08-28,2830C20MMNC,126.19,11.46,9933.0,1938.0,687.0,594.0,1712.0,220.0,0.0,6404.0,1066.0,254.0,0.13883333333333334,0.04326666666666667,0.8380333333333333,1932.0,0.9167453686820433,50.7488707500535,5.12538699690138,0.8861283643887753,17,0.2,0.77,0.028,0.026,0.19
23307956,2023-08-28,2830C20MMNC,124.04,12.28,8502.0,2313.0,765.0,0.0,1715.0,356.0,0.0,6616.0,1096.0,0.0,0.13883333333333334,0.04326666666666667,0.8380333333333333,2071.0,0.9099178403689121,53.337633021175925,3.675745784693612,0.8281023660063601,17,0.22,0.81,0.036,0.028,0.21
23208009,2023-08-28,1786550D,135.02,0.0,10191.0,0.0,613.0,5295.0,1711.0,280.0,0.0,6345.0,1368.0,0.0,0.13883333333333334,0.04326666666666667,0.8380333333333333,1991.0,0.9999999999925938,46.993038068086264,10191000000000.0,0.8593671521844001,3,0.22,0.8,0.04,0.03,0.23
23208003,2023-08-28,1786550D,120.51,9.5,11334.0,669.0,798.0,4260.0,1752.0,290.0,0.0,6409.0,1112.0,294.0,0.13883333333333334,0.04326666666666667,0.8380333333333333,2042.0,0.926928697785348,53.182308521673036,16.941704035849117,0.8579823702248491,3,0.21,0.74,0.03,0.03,0.21
23208001,2023-08-28,1786550D,120.2,9.49,8940.0,984.0,806.0,1161.0,1694.0,263.0,0.0,5841.0,959.0,396.0,0.13883333333333334,0.04326666666666667,0.8380333333333333,1957.0,0.9268255069710324,48.594009982956784,9.085365853649304,0.8656106285125879,3,0.22,0.77,0.02,0.03,0.23
23307972,2023-08-28,2830C20MMNC,127.35,9.85,9282.0,1449.0,671.0,3286.0,1809.0,247.0,0.0,6019.0,1019.0,440.0,0.13883333333333334,0.04326666666666667,0.8380333333333333,2056.0,0.9282069970777829,47.26344719240468,6.405797101444855,0.8798638132291441,17,0.2,0.83,0.024,0.036,0.17
23108004,2023-08-29,2062BK1,121.4,9.28,10629.0,0.0,800.0,2871.0,1810.0,362.0,0.0,5909.0,1727.0,0.0,0.14133333333333334,0.04588888888888888,0.9848518518518519,2172.0,0.9289868380706384,48.673805600917014,10629000000000.0,0.8333333333329497,6,0.22,0.82,0.018,0.024,0.23
23108007,2023-08-29,2062BK1,119.45,10.21,10425.0,0.0,790.0,2578.0,1613.0,240.0,0.0,2852.0,2671.0,0.0,0.14133333333333334,0.04588888888888888,0.9848518518518519,1853.0,0.9212555915400182,23.876098785903086,10425000000000.0,0.8704803022121584,6,0.2,0.75,0.016,0.026,0.18
23108010,2023-08-29,2062BK1,122.81,10.82,9441.0,3651.0,825.0,471.0,1700.0,278.0,0.0,5855.0,963.0,0.0,0.14133333333333334,0.04588888888888888,0.9848518518518519,1978.0,0.9190301578917981,47.6752707430366,2.585866885784008,0.8594539939328314,6,0.19,0.78,0.025,0.027,0.2
23108018,2023-08-29,1786550D,121.78,9.4,9537.0,1002.0,604.0,2115.0,1750.0,321.0,0.0,6307.0,1090.0,0.0,0.14133333333333334,0.04588888888888888,0.9848518518518519,2071.0,0.9283427351659679,51.79011331867474,9.517964071846789,0.8450024142922042,3,0.21,0.78,0.03,0.02,0.21
23108021,2023-08-29,2830C20MMNC,131.67,9.47,9435.0,2994.0,762.0,1386.0,1720.0,264.0,0.0,6058.0,988.0,0.0,0.14133333333333334,0.04588888888888888,0.9848518518518519,1984.0,0.9329035000642419,46.00896179808606,3.1513026052093682,0.8669354838705308,17,0.2,0.7,0.035,0.036,0.21
23108024,2023-08-29,2062BK1,125.01,10.0,10209.0,558.0,780.0,2610.0,1750.0,274.0,0.0,6313.0,1029.0,0.0,0.14133333333333334,0.04588888888888888,0.9848518518518519,2024.0,0.9259314124811058,50.499960002795774,18.295698924698396,0.8646245059284265,6,0.22,0.77,0.022,0.026,0.19
23108034,2023-08-29,S.TOWER6VAN,127.5,8.53,8460.0,1767.0,782.0,2826.0,2421.0,108.0,508.0,5795.0,1075.0,527.0,0.14133333333333334,0.04588888888888888,0.9848518518518519,3037.0,0.9372932441304324,45.450980391800385,4.787775891338547,0.7971682581492271,67,0.19,1.27,0.02,0.034,0.25
