Repository: SiddharthKumar268/FerroMind

# FerroMind
*Ferro-Alloy Optimisation using Machine Learning*
**SAIL Durgapur Steel Plant | Steel Melting Shop**
Intern: Siddharth Kumar | FY 2023-24 to FY 2025-26

---

## Quick Start

```bash

# 2. Place raw Excel files in data/raw/

## Dataset

| | |
|---|---|
| Total heats after cleaning | 47,421 |
| Training set | 37,936 heats (Apr 2023 – Jun 2025) |
| Test set | 9,485 heats (Jun 2025 – Dec 2025) |
| Input features | 21 (16 raw + 5 engineered) |
| Target variables | Mn, Si, C, S, P |
| BOF grades | 76 distinct grades |
| Split method | Chronological 80/20 — no shuffle, no leakage |

---

File: data/processed/sms_train_slag.csv (part 46 of 74)
Heat_Number,Date,BOF Grade Code,Hot Metal Addn. Weight,Scrap Addn. Weight,Lime Into Converter,Dolomite Into Converter,Lime Into Ladle,Iron Ore Into Converter,SIMN Into Ladle,FESI Into Ladle,FEMN Into Ladle,Measered O2 Mainblow II,Duration of Mainblow I/II,Measered O2 2nd Blow,HM_P,HM_S,HM_Si,Total_FA_Ladle,HM_Ratio,O2_per_ton_HM,Lime_Dolo_Ratio,SiMn_FA_Fraction,Grade_Encoded,C,Mn,P,S,Si,FeO,CaO,SiO2,Al2O3,MnO,MgO,P2O5,Basicity,Slag_SP_Index
24306863,2024-08-12,2062BK1,128.81,0.0,8868.0,2052.0,696.0,3312.0,1691.0,209.0,0.0,6194.0,1086.0,0.0,0.1322,0.0364,0.9337333333333332,1900.0,0.9999999999922368,48.08632870081448,4.321637426898479,0.8899999999995316,6,0.2,0.77,0.026,0.025,0.2,21.597,50.906,16.764,0.906,1.644,4.327,2.414,3.036444974649567,1.3269902507689901
24306865,2024-08-12,2062BK1,122.07,10.15,9258.0,2001.0,798.0,4053.0,1728.0,261.0,0.0,6209.0,1080.0,311.0,0.1322,0.0364,0.9337333333333332,1989.0,0.9232340039258566,50.86425821208434,4.626686656669352,0.8687782805425497,6,0.192,0.77,0.028,0.026,0.201,21.312,50.612,17.214,0.889,1.625,4.407,2.507,2.939994191112402,1.3136761232382488
24306873,2024-08-12,2830C20MMNC,124.03,10.21,10884.0,1011.0,801.0,4681.0,1725.0,260.0,0.0,6405.0,1065.0,0.0,0.1322,0.0364,0.9337333333333332,1985.0,0.9239421930801256,51.6407320805318,10.76557863500419,0.8690176322413758,17,0.208,0.824,0.028,0.027,0.205,24.37,49.018,15.325,1.248,1.108,5.111,2.31,3.19835573535169,1.2348347440548166
24106940,2024-08-13,2830C20MMNC,129.0,9.86,9006.0,2037.0,825.0,2888.0,1733.0,285.0,0.0,6138.0,1017.0,0.0,0.14015625,0.0373125,0.80509375,2018.0,0.9289932305852728,47.58139534846836,4.42120765831889,0.8587710604554714,17,0.2,0.85,0.025,0.031,0.23,20.686,52.172,16.634,0.871,1.172,4.436,2.638,3.1362789299669367,1.397926100586801
24206888,2024-08-13,2830C20HMNAK,127.5,10.2,11391.0,0.0,709.0,4205.0,2028.0,145.0,236.0,6438.0,1180.0,333.0,0.14015625,0.0373125,0.80509375,2409.0,0.925925925919202,50.49411764666279,11391000000000.0,0.8418430884180814,15,0.2,1.05,0.023,0.018,0.176,21.083,48.524,17.244,1.172,0.736,7.518,2.158,2.8138011017686284,1.2660196201210605
24206931,2024-08-13,S.TOWER6VAN,123.4,10.0,10263.0,2727.0,800.0,2904.0,2413.0,206.0,533.0,6906.0,1690.0,0.0,0.14015625,0.0373125,0.80509375,3152.0,0.925037481252436,55.964343597601584,3.7634763476333832,0.765545685278945,67,0.16,1.27,0.017,0.022,0.21,29.472,46.87,14.045,0.89,1.607,3.955,1.873,3.3368930656414637,1.077025598602877
24106901,2024-08-13,S.TOWER6VAN,132.31,0.0,9630.0,1209.0,867.0,4778.0,2437.0,98.0,420.0,6085.0,1224.0,0.0,0.14015625,0.0373125,0.80509375,2955.0,0.999999999992442,45.990476909938856,7.965260545899119,0.8247038917086887,67,0.18,1.31,0.028,0.029,0.21,24.54,47.352,16.421,0.995,1.94,5.172,2.044,2.8834490317866273,1.1559982422733266
24106899,2024-08-13,2830C20HMNAK,124.95,10.11,9543.0,1293.0,790.0,3303.0,2037.0,149.0,424.0,6145.0,998.0,0.0,0.14015625,0.0373125,0.80509375,2610.0,0.9251443802685834,49.1796718683539,7.380510440829559,0.7804597701146435,15,0.178,1.054,0.027,0.026,0.186,20.864,48.546,17.385,1.116,0.74,7.583,2.209,2.792246635223743,1.2691764705882354
24206950,2024-08-13,SEQRFE550D,124.18,10.21,9033.0,1344.0,811.0,3348.0,1789.0,297.0,0.0,6199.0,1042.0,469.0,0.14015625,0.0373125,0.80509375,2086.0,0.9240270853417366,49.91947173417684,6.720982142852142,0.8576222435278726,73,0.23,0.91,0.019,0.024,0.25,18.833,53.8,17.077,1.603,1.155,4.025,2.036,3.1502517859234094,1.4981481997159647
24206915,2024-08-13,S.TOWER6VAN,127.7,10.0,9957.0,0.0,806.0,4436.0,2400.0,74.0,483.0,6402.0,1143.0,0.0,0.14015625,0.0373125,0.80509375,2957.0,0.9273783587441732,50.133124510179066,9957000000000.0,0.8116334122418628,67,0.17,1.33,0.023,0.027,0.27,11.3305,50.449,24.329,3.074,2.105,5.9595,1.16,2.073530620632963,1.4147025420282946
24206934,2024-08-13,S.TOWER6VAN,125.0,10.0,10050.0,1512.0,806.0,1896.0,2518.0,91.0,537.0,6383.0,1057.0,0.0,0.14015625,0.0373125,0.80509375,3146.0,0.9259259259190672,51.06399999959149,6.646825396821001,0.8003814367448187,67,0.19,1.352,0.021,0.024,0.225,23.731,52.21,13.45,0.53,1.21,5.15,2.38,3.8814957995688055,1.40417406271852
24206912,2024-08-13,S.TOWER6VAN,129.5,10.0,10101.0,1086.0,808.0,4132.0,2467.0,78.0,476.0,6400.0,1085.0,260.0,0.14015625,0.0373125,0.80509375,3021.0,0.9283154121797256,49.4208494204678,9.301104972367126,0.8166170142334271,67,0.179,1.325,0.026,0.023,0.199,12.536999999999999,55.707,19.8995,3.466,0.968,4.8885,1.094,2.79927640009045,1.7173641618497113
24306938,2024-08-13,JIS540RC2ALK,127.16,9.82,9075.0,1305.0,806.0,2373.0,2496.0,0.0,453.0,6164.0,1174.0,0.0,0.14015625,0.0373125,0.80509375,2949.0,0.9283107022855286,48.47436300685377,6.954022988500419,0.8463886063069358,62,0.21,1.39,0.023,0.012,0.27,2.265,49.63,29.769,7.269,1.773,7.285,0.038,1.6671145448438025,1.5492430154518497
24306933,2024-08-13,2830C20MMNC,129.71,10.0,10479.0,1347.0,798.0,2739.0,1772.0,277.0,0.0,6606.0,2040.0,0.0,0.14015625,0.0373125,0.80509375,2049.0,0.928423162258046,50.92899545099893,7.7795100222659395,0.8648121034646828,17,0.23,0.86,0.017,0.025,0.23,14.774000000000001,48.912,22.47,4.006,1.6640000000000001,5.3655,1.116,2.1766721552222865,1.3132501006846558
24106951,2024-08-14,S.TOWER6VAN,123.83,10.32,9051.0,3180.0,813.0,3553.0,2426.0,102.0,626.0,6573.0,1135.0,0.0,0.1393103448275862,0.0389655172413793,0.6789655172413793,3154.0,0.9230711889606928,53.08083663043624,2.8462264150934447,0.7691819911221404,67,0.18,1.332,0.019,0.027,0.204,17.074,51.885,18.907,1.032,1.588,5.486,2.46,2.744076581341231,1.4419709854927463
24206991,2024-08-14,1786500D,121.2,9.6,8976.0,1659.0,666.0,2875.0,1792.0,300.0,0.0,6700.0,1568.0,0.0,0.1393103448275862,0.0389655172413793,0.6789655172413793,2092.0,0.9266055045800718,55.28052805234917,5.410488245928023,0.8565965583169901,2,0.19,0.77,0.019,0.024,0.228,18.501,56.89,11.38,0.61,1.29,7.94,2.08,4.998682013882787,1.9038216986814804
24206953,2024-08-14,S.TOWER6VAN,115.51,10.38,9099.0,1389.0,800.0,3146.0,2335.0,94.0,391.0,6111.0,1032.0,275.0,0.1393103448275862,0.0389655172413793,0.6789655172413793,2820.0,0.9175470648906384,52.904510431539215,6.550755939520122,0.8280141843968695,67,0.161,1.28,0.021,0.022,0.217,21.01,53.132,15.666,0.862,1.419,4.103,2.384,3.3913320993170357,1.4486462905908335
24106958,2024-08-14,S.TOWER6VAN,128.96,10.08,8976.0,1998.0,797.0,1692.0,2432.0,105.0,524.0,6667.0,1014.0,0.0,0.1393103448275862,0.0389655172413793,0.6789655172413793,3061.0,0.9275028768632948,51.69820099215495,4.492492492490244,0.7945115975168917,67,0.18,1.29,0.032,0.026,0.21,20.373,49.7,17.833,1.228,1.099,5.791,2.339,2.7868117079735337,1.3008087523228729
24106973,2024-08-14,2830C20MMNC,125.4,9.29,8964.0,1467.0,1825.0,2990.0,1783.0,267.0,0.0,4605.0,756.0,0.0,0.1393103448275862,0.0389655172413793,0.6789655172413793,2050.0,0.9310268022798204,36.72248803798467,6.110429447848595,0.8697560975605514,17,0.23,0.84,0.031,0.022,0.19,20.668,50.535,16.961,0.948,1.439,5.553,2.488,2.979306685532366,1.3429444592080788
24307010,2024-08-14,1786550D,128.82,8.65,9054.0,2661.0,699.0,2365.0,1718.0,264.0,0.0,6300.0,1150.0,231.0,0.1393103448275862,0.0389655172413793,0.6789655172413793,1982.0,0.9370771804689236,48.90544946398925,3.4024802705736934,0.8668012108976454,3,0.23,0.78,0.03,0.03,0.23,26.264,49.618,15.144,0.711,1.068,3.528,2.306,3.276196764608782,1.198241928083267
24306998,2024-08-14,S.TOWER6VAN,130.42,10.13,9933.0,1500.0,704.0,2787.0,2497.0,106.0,441.0,6680.0,1117.0,0.0,0.1393103448275862,0.0389655172413793,0.6789655172413793,3044.0,0.927926004973832,51.21913816859977,6.621999999995586,0.82030223390249,67,0.17,1.27,0.019,0.025,0.21,19.637,53.091,16.748,0.935,1.112,4.453,2.63,3.1698011821601284,1.4591051503325454
24306990,2024-08-14,2062BK1,127.17,10.0,9882.0,1503.0,804.0,2799.0,1736.0,258.0,0.0,6245.0,1354.0,0.0,0.1393103448275862,0.0389655172413793,0.6789655172413793,1994.0,0.9270977618945316,49.10749390540924,6.574850299396823,0.8706118355060829,6,0.21,0.74,0.019,0.022,0.19,20.625,53.207,16.132,1.034,1.343,4.119,2.218,3.29802268641914,1.447494422982752
24306978,2024-08-14,2830C20MMNC,128.3,7.95,9915.0,2241.0,696.0,3432.0,1630.0,248.0,217.0,6447.0,1034.0,0.0,0.1393103448275862,0.0389655172413793,0.6789655172413793,2095.0,0.941651376139878,50.24941543218824,4.424364123157329,0.7780429594268362,17,0.212,0.905,0.023,0.027,0.195,21.013,49.96,17.084,1.01,1.451,5.576,2.47,2.9242025168276267,1.3113549267678093
24306972,2024-08-14,2062BK1,120.41,9.56,9447.0,2250.0,674.0,3885.0,1647.0,251.0,203.0,6783.0,1090.0,0.0,0.1393103448275862,0.0389655172413793,0.6789655172413793,2101.0,0.9264445641230558,56.33253052025303,4.198666666664801,0.7839124226555051,6,0.19,0.79,0.02,0.02,0.19,25.282,48.731,15.228,0.976,1.285,5.018,2.176,3.1998818044520325,1.2029078521882948
24306952,2024-08-14,S.TOWER6VAN,122.73,10.41,10650.0,1200.0,710.0,4269.0,2467.0,105.0,403.0,6260.0,1115.0,324.0,0.1393103448275862,0.0389655172413793,0.6789655172413793,2975.0,0.921811626852022,51.0062739342377,8.874999999992605,0.8292436974787128,67,0.186,1.366,0.02,0.024,0.234,21.213,52.931,15.48,0.852,1.508,4.223,2.367,3.419094373748466,1.4424974110208755
24306957,2024-08-14,S.TOWER6VAN,127.59,10.06,10203.0,519.0,701.0,2395.0,2447.0,102.0,390.0,6156.0,1027.0,0.0,0.1393103448275862,0.0389655172413793,0.6789655172413793,2939.0,0.9269160915297718,48.24829532057176,19.658959537534376,0.8325961211293527,67,0.169,1.256,0.025,0.024,0.192,29.089,49.591,13.859,0.801,0.869,2.377,2.116,3.5779942279942283,1.1546485366364758
24106961,2024-08-14,S.TOWER6VAN,124.03,9.89,9198.0,2427.0,817.0,2165.0,2436.0,91.0,524.0,6287.0,957.0,0.0,0.1393103448275862,0.0389655172413793,0.6789655172413793,3051.0,0.9261499402559278,50.68934935055479,3.789864029664693,0.7984267453291385,67,0.17,1.34,0.025,0.02,0.25,19.603,53.092,16.78,0.953,1.112,4.461,2.615,3.1638162207258205,1.459212840809147
24207062,2024-08-15,1786550D,126.66,8.1,9390.0,1548.0,825.0,3114.0,1748.0,277.0,0.0,6564.0,1052.0,0.0,0.1311071428571428,0.0390714285714285,0.6808928571428572,2025.0,0.9398931433590096,51.82378019854868,6.0658914728642985,0.8632098765427836,3,0.21,0.74,0.02,0.03,0.2,1.132,47.297,31.136,8.166,2.227,8.213,0.071,1.5189966920384108,1.4657101242678732
24207059,2024-08-15,1786550D,125.98,7.91,8427.0,0.0,825.0,1706.0,1701.0,263.0,0.0,6508.0,1043.0,0.0,0.1311071428571428,0.0390714285714285,0.6808928571428572,1964.0,0.9409216520954446,51.65899349062026,8426999999999.999,0.8660896130341822,3,0.22,0.77,0.02,0.02,0.19,21.445,53.461,14.311,0.742,1.299,5.057,2.378,3.7353968697596422,1.4951198366753364
24207054,2024-08-15,1786550D,122.78,8.15,9150.0,0.0,819.0,2071.0,1752.0,263.0,0.0,6433.0,1092.0,0.0,0.1311071428571428,0.0390714285714285,0.6808928571428572,2015.0,0.9377529977779138,52.39452679546836,9150000000000.0,0.8694789081881541,3,0.21,0.74,0.02,0.03,0.2,2.909,49.668,31.143,4.781,2.159,7.489,0.237,1.5947855124582584,1.4585499074971369
24207044,2024-08-15,2830C20MMNC,128.47,0.0,9225.0,990.0,905.0,4550.0,1681.0,297.0,0.0,6454.0,1171.0,0.0,0.1311071428571428,0.0390714285714285,0.6808928571428572,1978.0,0.999999999992216,50.23740951155728,9.318181818172404,0.8498483316476998,17,0.227,0.77,0.018,0.026,0.193,1.277,48.474,31.722,5.754,1.771,9.152,0.038,1.5280395927245214,1.4689090909090907
24207020,2024-08-15,1786550D,131.0,8.08,8400.0,0.0,701.0,4165.0,1752.0,243.0,381.0,6211.0,1144.0,0.0,0.1311071428571428,0.0390714285714285,0.6808928571428572,2376.0,0.9419039401715422,47.41221374009609,8399999999999.999,0.737373737373427,3,0.21,0.85,0.03,0.04,0.2,22.506,53.215,15.563,0.817,1.176,3.056,2.422,3.4191081984065796,1.397819805621224
24207014,2024-08-15,2830C20MMNC,127.7,8.62,7944.0,0.0,715.0,2559.0,1701.0,270.0,0.0,6199.0,1047.0,0.0,0.1311071428571428,0.0390714285714285,0.6808928571428572,1971.0,0.9367664319180108,48.54346123689472,7943999999999.999,0.8630136986296991,17,0.23,0.89,0.03,0.037,0.252,21.767,53.729,15.801,0.787,1.156,2.975,2.549,3.4001392228831793,1.430141872288323
24307036,2024-08-15,S.TOWER6VAN,126.82,8.7,8055.0,1326.0,696.0,2901.0,2518.0,105.0,461.0,5560.0,1191.0,0.0,0.1311071428571428,0.0390714285714285,0.6808928571428572,3084.0,0.9358028335232011,43.84166535212237,6.074660633479581,0.8164721141372191,67,0.17,1.29,0.027,0.036,0.2,3.385,49.82,31.66,5.77,2.46,5.29,0.04,1.5735447395849782,1.421560235119557
24207031,2024-08-15,2830C20MMNC,127.14,8.2,8925.0,0.0,712.0,2179.0,1745.0,307.0,0.0,6001.0,1578.0,398.0,0.1311071428571428,0.0390714285714285,0.6808928571428572,2052.0,0.9394118516259834,47.19993707686645,8925000000000.0,0.8503898635473439,17,0.226,0.778,0.016,0.022,0.195,25.115,48.51,16.07,1.26,1.88,3.16,2.57,3.0184804928131412,1.1778274170834748
24207048,2024-08-15,2830C20MMNC,117.65,7.93,8004.0,0.0,718.0,2885.0,1694.0,263.0,0.0,5475.0,1098.0,315.0,0.1311071428571428,0.0390714285714285,0.6808928571428572,1957.0,0.9368530020629332,46.53633659118966,8003999999999.999,0.8656106285125879,17,0.18,0.77,0.019,0.027,0.21,18.79,56.199,13.344,0.868,0.946,6.466,2.099,4.211240164855751,1.7488408277578964
24107053,2024-08-15,1786550D,124.41,8.41,8520.0,1503.0,719.0,1996.0,1662.0,267.0,0.0,571.0,3445.0,0.0,0.1311071428571428,0.0390714285714285,0.6808928571428572,1929.0,0.9366812227003716,4.589663210315974,5.668662674646927,0.861586314151964,3,0.22,0.76,0.02,0.03,0.21,16.775,50.631,18.583,1.243,1.616,6.356,3.164,2.724440378820491,1.4319126672134395
24107001,2024-08-15,S.TOWER6VAN,131.09,10.13,9321.0,0.0,699.0,4361.0,2480.0,115.0,470.0,5069.0,1914.0,0.0,0.1311071428571428,0.0390714285714285,0.6808928571428572,3065.0,0.928267950708623,38.66809062446664,9321000000000.0,0.8091353996734717,67,0.192,1.271,0.022,0.028,0.197,20.079,51.208,17.588,0.82,0.846,5.425,2.478,2.911365057706521,1.3594563024317723
24107032,2024-08-15,S.TOWER6VAN,129.38,0.0,9147.0,0.0,687.0,5962.0,2480.0,104.0,476.0,6408.0,2004.0,0.0,0.1311071428571428,0.0390714285714285,0.6808928571428572,3060.0,0.999999999992271,49.52852063650079,9147000000000.0,0.8104575163396044,67,0.2,1.292,0.024,0.025,0.202,0.0,0.0,0.0,0.0,0.0,0.0,0.0,0.0,0.0
24107035,2024-08-15,S.TOWER6VAN,131.3,9.0,9192.0,0.0,699.0,5670.0,2477.0,98.0,474.0,6184.0,1075.0,0.0,0.1311071428571428,0.0390714285714285,0.6808928571428572,3049.0,0.9358517462513484,47.09824828600839,9192000000000.0,0.8123975073792022,67,0.168,1.341,0.023,0.036,0.233,21.134,51.84,17.12,1.15,1.82,2.62,2.86,3.0278605221657613,1.3551169781727879
24107049,2024-08-15,2830C20MMNC,128.0,8.13,8082.0,2001.0,694.0,1008.0,1631.0,247.0,0.0,6749.0,1040.0,0.0,0.1311071428571428,0.0390714285714285,0.6808928571428572,1878.0,0.9402776757442132,52.72656249958808,4.038980509743109,0.868477103300922,17,0.212,0.755,0.021,0.026,0.21,1.299,49.686,32.342,4.77,1.524,8.746,0.03,1.536221129765328,1.4769038701622974
24307091,2024-08-16,2830C20MMNC,121.53,8.6,9693.0,1140.0,795.0,3560.0,1732.0,275.0,0.0,6405.0,1216.0,368.0,0.122,0.03848,0.7968,2007.0,0.9339122415973726,52.7030362869028,8.50263157893991,0.8629795714993209,17,0.214,0.714,0.018,0.026,0.207,22.062,52.24,16.44,0.55,1.14,3.65,2.48,3.177422297913752,1.356777393969301
24207102,2024-08-16,S.TOWER6VAN,129.43,8.66,9282.0,663.0,720.0,1983.0,2531.0,115.0,594.0,6208.0,1087.0,352.0,0.122,0.03848,0.7968,3240.0,0.9372872764071456,47.96415050569448,13.999999999978884,0.7811728395059317,67,0.169,1.314,0.022,0.025,0.19,23.88,51.368,15.384,0.85,1.272,3.634,2.253,3.338836529086773,1.3082388895963328
24207096,2024-08-16,S.TOWER6VAN,122.74,8.12,9594.0,51.0,773.0,2124.0,2393.0,81.0,439.0,6400.0,1219.0,579.0,0.122,0.03848,0.7968,2913.0,0.9379489530724596,52.142740752386,188.11764705513497,0.8214898729828969,67,0.2,1.346,0.027,0.023,0.198,25.64,49.516,15.451,0.701,1.361,3.617,2.369,3.204504271291742,1.205003406989195
24207094,2024-08-16,S.TOWER6VAN,125.92,8.12,9873.0,987.0,822.0,3772.0,2470.0,81.0,486.0,5973.0,1089.0,0.0,0.122,0.03848,0.7968,3037.0,0.9394210683308012,47.4348792880604,10.003039513667677,0.813302601250967,67,0.186,1.327,0.022,0.023,0.27,2.687,48.445,30.935,6.136,1.808,8.553,0.027,1.5659749159555212,1.44082919430152
24207082,2024-08-16,2830C20MMNC,118.78,8.1,8475.0,0.0,800.0,5286.0,1775.0,267.0,0.0,6254.0,1144.0,0.0,0.122,0.03848,0.7968,2042.0,0.9361601513167076,52.65196160925533,8474999999999.999,0.8692458374138741,17,0.219,0.863,0.022,0.025,0.22,21.44,51.05,16.687,0.883,0.822,5.341,2.292,3.0590843720038343,1.3389110365086025
24207073,2024-08-16,1786500D,125.18,8.4,9072.0,1032.0,819.0,2395.0,2504.0,64.0,486.0,6404.0,1258.0,0.0,0.122,0.03848,0.7968,3054.0,0.9371163347736404,51.15833200150856,8.790697674410087,0.8199083169610937,2,0.2,1.03,0.025,0.025,0.218,25.916,49.695,15.163,0.688,1.347,3.549,2.315,3.277169612239515,1.2097127555988316
24307083,2024-08-16,2830C20MMNC,124.26,0.0,10539.0,1110.0,800.0,3056.0,1813.0,278.0,0.0,6811.0,1736.0,0.0,0.122,0.03848,0.7968,2091.0,0.9999999999919524,54.81248994000634,9.49459459458604,0.8670492587274667,17,0.175,0.716,0.027,0.027,0.193,3.022,48.02,31.2,5.71,2.06,8.51,0.04,1.539053235473222,1.403149928410718
24107111,2024-08-16,2830C20MMNC,114.03,8.2,9033.0,2496.0,744.0,2414.0,1685.0,281.0,0.0,5979.0,994.0,292.0,0.122,0.03848,0.7968,1966.0,0.9329133600512728,52.4335701126683,3.618990384613935,0.8570701932854237,17,0.2,0.73,0.017,0.023,0.22,20.233,52.44,17.44,1.18,1.77,2.63,2.85,3.006708330944326,1.3919413919413919
24107103,2024-08-16,S.TOWER6VAN,116.95,8.42,9501.0,2673.0,757.0,2290.0,2431.0,96.0,626.0,5923.0,916.0,278.0,0.122,0.03848,0.7968,3153.0,0.9328387971529644,50.64557503163193,3.554433221098558,0.7710117348554485,67,0.162,1.27,0.03,0.03,0.18,20.266,52.59,17.28,1.2,1.81,2.57,2.82,3.043226665123546,1.4006445255280051
24107088,2024-08-16,2830C20MMNC,138.38,0.0,8568.0,0.0,802.0,5737.0,1786.0,305.0,0.0,154.0,45.0,0.0,0.122,0.03848,0.7968,2091.0,0.9999999999927736,1.1128775834577769,8567999999999.999,0.8541367766614758,17,0.182,0.72,0.027,0.033,0.2,22.765,50.964,16.426,0.98,0.73,4.626,2.048,3.1024532781396483,1.3003674219228414
24107075,2024-08-16,1786550D,123.7,8.2,9273.0,780.0,802.0,4350.0,1733.0,264.0,0.0,6660.0,1026.0,0.0,0.122,0.03848,0.7968,1997.0,0.9378316906676436,53.839935326969766,11.888461538446297,0.8678017025533962,3,0.22,0.8,0.02,0.02,0.19,21.634,48.926,17.984,1.016,1.559,4.634,2.727,2.7203780928551566,1.23491254196219
24107070,2024-08-16,2062BK1,125.68,8.1,9552.0,0.0,847.0,5022.0,2484.0,97.0,470.0,6718.0,1105.0,0.0,0.122,0.03848,0.7968,3051.0,0.9394528330023962,53.453214512623695,9552000000000.0,0.8141592920351314,6,0.18,1.13,0.031,0.023,0.19,22.685,52.538,16.112,0.998,0.849,3.293,2.074,3.2605970334512504,1.354141966080726
24207179,2024-08-17,2062BK1,129.12,0.0,9330.0,1011.0,0.0,2518.0,0.0,0.0,0.0,3735.0,1469.0,0.0,0.1339677419354838,0.0370967741935483,0.7318064516129033,0.0,0.9999999999922552,28.92657992542653,9.228486646875146,0.0,6,0.2,0.73,0.017,0.024,0.22,12.162,49.76,24.21,2.955,1.7200000000000002,6.38,1.395,2.0552641361364667,1.3680477277101146
24207169,2024-08-17,2062BK1,122.4,8.66,8808.0,1812.0,786.0,2650.0,1664.0,270.0,0.0,6199.0,1272.0,0.0,0.1339677419354838,0.0370967741935483,0.7318064516129033,1934.0,0.9339233938582794,50.64542483618753,4.860927152315198,0.8603929679416441,6,0.18,0.76,0.022,0.022,0.22,29.65,47.09,15.72,0.53,1.34,1.92,2.3,2.9953565294828577,1.0378876374776842
24207167,2024-08-17,2062BK1,123.72,8.99,8019.0,1773.0,781.0,1323.0,1819.0,267.0,0.0,6387.0,1033.0,0.0,0.1339677419354838,0.0370967741935483,0.7318064516129033,2086.0,0.932258307580949,51.62463627504345,4.5228426395913575,0.8720038350906654,6,0.18,0.72,0.031,0.024,0.25,29.081,47.03,16.08,0.57,1.33,2.08,2.38,2.9245693675766433,1.041362207165316
24207165,2024-08-17,2062BK1,123.35,9.55,8013.0,2328.0,792.0,1408.0,1698.0,300.0,0.0,6619.0,1072.0,0.0,0.1339677419354838,0.0370967741935483,0.7318064516129033,1998.0,0.9281414597371848,53.66031617305504,3.442010309276872,0.8498498498494245,6,0.18,0.76,0.023,0.022,0.22,29.508,47.0,15.86,0.57,1.34,1.96,2.31,2.9632431750835386,1.035949657254954
24307154,2024-08-17,2062BK1,128.36,10.13,7878.0,2187.0,707.0,2004.0,1704.0,271.0,0.0,6322.0,1031.0,265.0,0.1339677419354838,0.0370967741935483,0.7318064516129033,1975.0,0.9268539244643884,49.2521034586378,3.602194787378325,0.8627848101261454,6,0.22,0.78,0.021,0.031,0.22,2.32,49.498,30.186,6.135,2.511,7.53,0.068,1.639712459005532,1.5226874211708248
24307151,2024-08-17,S.TOWER6VAN,125.23,9.83,8556.0,2646.0,690.0,1984.0,2440.0,104.0,420.0,6187.0,968.0,304.0,0.1339677419354838,0.0370967741935483,0.7318064516129033,2964.0,0.927217532941454,49.405094625493845,3.233560090701726,0.823211875843177,67,0.17,1.37,0.028,0.03,0.23,3.783,48.773,30.471,3.571,4.584,7.055,0.071,1.6005841428196377,1.4238213399503725
24307142,2024-08-17,S.TOWER6VAN,126.73,10.51,9324.0,4173.0,702.0,0.0,2471.0,105.0,492.0,6256.0,1101.0,304.0,0.1339677419354838,0.0370967741935483,0.7318064516129033,3068.0,0.9234188283232044,49.36479128817671,2.234363767073512,0.8054106910036488,67,0.192,1.294,0.03,0.03,0.196,25.09,50.79,14.61,0.51,1.62,3.64,2.41,3.476148107590172,1.2793128636558273
24107171,2024-08-17,2830C20MMNC,127.49,8.42,7482.0,4719.0,815.0,0.0,1686.0,271.0,0.0,6711.0,1069.0,0.0,0.1339677419354838,0.0370967741935483,0.7318064516129033,1957.0,0.9380472371353246,52.6394226994067,1.5855054036868856,0.8615227388856098,17,0.18,0.76,0.026,0.021,0.18,23.718,48.87,13.38,0.62,1.64,7.77,2.61,3.652193408564382,1.3172861802204912
24107159,2024-08-17,2830C20MMNC,126.58,8.62,8550.0,2013.0,815.0,1485.0,1675.0,264.0,230.0,6429.0,1028.0,0.0,0.1339677419354838,0.0370967741935483,0.7318064516129033,2169.0,0.9362426035433712,50.79001421985472,4.247391952307875,0.7722452743196071,17,0.21,0.81,0.023,0.026,0.19,24.387,48.723,14.093,0.791,1.404,6.651,2.522,3.457002979991486,1.2661573243938566
24107141,2024-08-17,2062BK1,128.76,10.36,9726.0,1425.0,809.0,4655.0,1759.0,291.0,0.0,6003.0,1148.0,0.0,0.1339677419354838,0.0370967741935483,0.7318064516129033,2050.0,0.9255319148869644,46.62162162125955,6.825263157889947,0.8580487804873863,6,0.21,0.77,0.038,0.036,0.2,19.029,51.0,19.61,0.77,1.52,3.96,2.54,2.600581306409668,1.3198757763975157
24107130,2024-08-17,2830C20MMNC,125.72,8.22,9522.0,984.0,672.0,6121.0,1736.0,270.0,0.0,6502.0,1095.0,0.0,0.1339677419354838,0.0370967741935483,0.7318064516129033,2006.0,0.9386292369647706,51.71810372214669,9.676829268282848,0.8654037886336663,17,0.207,0.776,0.035,0.027,0.206,29.048,49.115,14.033,0.916,0.876,2.579,2.123,3.4997149779107883,1.1400352815561026
24107123,2024-08-17,2830C20MMNC,123.9,8.2,9972.0,984.0,820.0,4961.0,1743.0,284.0,0.0,6665.0,1230.0,0.0,0.1339677419354838,0.0370967741935483,0.7318064516129033,2027.0,0.9379258137703412,53.79338175904928,10.134146341453116,0.8598914652191121,17,0.201,0.732,0.031,0.02,0.187,19.522,52.15,17.17,0.64,1.15,5.35,2.54,3.037097431716265,1.4212520099201482
24107150,2024-08-17,2062BK1,129.06,10.11,10200.0,1416.0,795.0,4099.0,1737.0,268.0,0.0,6705.0,1178.0,0.0,0.1339677419354838,0.0370967741935483,0.7318064516129033,2005.0,0.92735503340571,51.95258019485548,7.203389830503387,0.8663341645880966,6,0.18,0.75,0.019,0.023,0.22,20.8,53.97,15.1,0.82,1.65,4.04,2.29,3.5739355009602014,1.5033007437118744
24207143,2024-08-17,S.TOWER6VAN,123.27,10.16,9951.0,2832.0,817.0,2950.0,2538.0,108.0,432.0,6562.0,1784.0,0.0,0.1339677419354838,0.0370967741935483,0.7318064516129033,3078.0,0.9238552049694684,53.23274113690896,3.5137711864394374,0.824561403508504,67,0.195,1.303,0.022,0.019,0.178,20.818,49.33,16.58,0.74,1.24,7.37,2.42,2.975091972739883,1.319019225112971
24207119,2024-08-17,SAILTOWER6VA,128.09,0.0,6255.0,0.0,820.0,6296.0,2052.0,0.0,847.0,272.0,3018.0,0.0,0.1339677419354838,0.0370967741935483,0.7318064516129033,2899.0,0.999999999992193,2.1235069091878875,6255000000000.0,0.7078302863053785,68,0.18,1.307,0.032,0.021,0.239,1.898,47.707,29.133,6.076,4.026,8.916,0.109,1.6375025743118006,1.5373485434390306
24207146,2024-08-17,S.TOWER6VAN,124.12,9.75,9990.0,2892.0,811.0,3624.0,2518.0,91.0,429.0,6810.0,1864.0,0.0,0.1339677419354838,0.0370967741935483,0.7318064516129033,3038.0,0.9271681481965552,54.866258459113226,3.4543568464718346,0.8288347597100629,67,0.18,1.318,0.022,0.031,0.186,25.971,49.74,14.08,0.62,1.19,4.85,2.23,3.5324195724735463,1.2418855487865774
24207211,2024-08-18,S.TOWER6VAN,114.2,10.08,8907.0,909.0,613.0,2051.0,2312.0,81.0,634.0,6006.0,1026.0,0.0,0.14372,0.03152,0.7884399999999999,3027.0,0.9188928226511192,52.59194395750795,9.79867986797602,0.7637925338616571,67,0.198,1.325,0.02,0.015,0.211,1.158,46.707,31.543,4.905,5.398,8.198,0.026,1.4806936342886128,1.4282612684239497
24207216,2024-08-18,S.TOWER6VAN,128.21,10.0,10296.0,1197.0,762.0,1802.0,2349.0,125.0,557.0,5986.0,1503.0,0.0,0.14372,0.03152,0.7884399999999999,3031.0,0.9276463352801704,46.68902581665479,8.60150375939131,0.774991751896808,67,0.18,1.26,0.025,0.019,0.22,19.922,53.38,16.337,0.922,1.134,4.386,2.53,3.267229771085812,1.472145615002758
24207205,2024-08-18,IS2062E350BR,126.04,10.23,8610.0,879.0,784.0,2728.0,2525.0,78.0,638.0,6615.0,1060.0,0.0,0.14372,0.03152,0.7884399999999999,3241.0,0.9249284508628096,52.48333862224307,9.79522184299227,0.7790805307001607,59,0.17,1.4,0.026,0.017,0.23,24.427,49.575,15.237,1.005,1.095,5.015,2.285,3.253379708623179,1.2498424303542166
24207195,2024-08-18,S.TOWER6VAN,124.61,10.0,8277.0,0.0,787.0,2014.0,2417.0,101.0,638.0,6582.0,1059.0,0.0,0.14372,0.03152,0.7884399999999999,3156.0,0.9257113141599754,52.82080089838038,8276999999999.999,0.7658428390365127,67,0.19,1.35,0.026,0.027,0.23,20.789,51.383,17.182,1.231,1.596,3.587,2.715,2.990339288831985,1.353181291477931
24307219,2024-08-18,2062BK1,131.5,0.0,6822.0,0.0,696.0,1170.0,1662.0,258.0,0.0,3886.0,503.0,0.0,0.14372,0.03152,0.7884399999999999,1920.0,0.9999999999923956,29.55133079825437,6822000000000.0,0.8656249999995491,6,0.2,0.99,0.027,0.015,0.21,12.137,47.5205,24.379,2.9789999999999996,2.9819999999999998,7.0665,1.1644999999999999,1.9491591468416731,1.301325410082975
24107202,2024-08-18,2062BK1,125.88,10.31,8610.0,1998.0,551.0,1236.0,1729.0,271.0,0.0,6585.0,1046.0,0.0,0.14372,0.03152,0.7884399999999999,2000.0,0.9242969380943954,52.31172545239664,4.309309309307152,0.8644999999995677,6,0.18,0.76,0.029,0.018,0.21,2.361,50.349,30.187,4.794,2.155,8.478,0.119,1.6678481515834105,1.5468677993179514
24307214,2024-08-18,IS2062E350BR,124.41,9.65,10635.0,1707.0,701.0,2721.0,2592.0,105.0,505.0,6458.0,1071.0,0.0,0.14372,0.03152,0.7884399999999999,3202.0,0.9280173056770996,51.90901052928295,6.230228470998108,0.8094940662083668,59,0.187,1.358,0.023,0.018,0.223,2.004,49.274,32.3,4.444,2.801,7.269,0.022,1.525463607937835,1.4363503862410731
24307181,2024-08-18,45C8ASPRC,126.42,0.0,10962.0,1302.0,0.0,4151.0,0.0,0.0,0.0,6394.0,1140.0,0.0,0.14372,0.03152,0.7884399999999999,0.0,0.99999999999209,50.57744027803688,8.41935483870321,0.0,21,0.441,0.732,0.018,0.024,0.202,25.201,48.37,16.11,1.28,1.9,3.14,2.57,3.0022965675625346,1.1708462432223083
24107199,2024-08-18,2062BK1,127.58,9.52,8628.0,2010.0,689.0,774.0,1733.0,271.0,0.0,6728.0,1131.0,0.0,0.14372,0.03152,0.7884399999999999,2004.0,0.9305616338371222,52.73553848524271,4.2925373134307,0.8647704590814048,6,0.2,0.8,0.023,0.02,0.26,24.051,49.514,16.258,0.941,1.192,4.045,2.555,3.045328741004982,1.2283304390969985
24107180,2024-08-18,2830C20MMNC,125.67,0.0,8592.0,957.0,800.0,3055.0,1736.0,257.0,0.0,6187.0,1473.0,0.0,0.14372,0.03152,0.7884399999999999,1993.0,0.9999999999920426,49.232115858604026,8.978056426322906,0.8710486703457747,17,0.201,0.744,0.021,0.022,0.22,22.428,51.52,14.49,0.46,1.33,5.46,2.92,3.555310192533297,1.3954874184024488
24107183,2024-08-18,2830C20MMNC,127.13,0.0,10167.0,1473.0,787.0,4173.0,1726.0,254.0,0.0,6122.0,1476.0,0.0,0.14372,0.03152,0.7884399999999999,1980.0,0.999999999992134,48.15543144774518,6.902240325860895,0.8717171717167315,17,0.194,0.71,0.019,0.021,0.175,22.892,46.15,15.1,0.48,1.5,9.2,3.14,3.0560890007284285,1.2146974442660492
24107189,2024-08-18,SEQRFE550D,125.27,8.7,8631.0,993.0,697.0,4564.0,1730.0,258.0,0.0,6289.0,1104.0,0.0,0.14372,0.03152,0.7884399999999999,1988.0,0.9350600880724412,50.20356030933022,8.691842900293361,0.8702213279673691,73,0.22,0.83,0.027,0.022,0.22,13.606,51.708,22.619,0.944,1.167,6.318,1.833,2.285941644562334,1.4273726053111024
24107217,2024-08-18,2062BK1,125.74,10.12,10815.0,1167.0,827.0,2900.0,1730.0,268.0,0.0,6638.0,1050.0,287.0,0.14372,0.03152,0.7884399999999999,1998.0,0.9255115560067312,52.79147447071106,9.267352185082034,0.8658658658654325,6,0.19,0.82,0.028,0.019,0.21,1.681,47.895,32.437,4.636,3.774,7.604,0.021,1.476509032616068,1.40376329904159
24307201,2024-08-18,S.TOWER6VAN,125.16,9.63,9066.0,1101.0,657.0,4374.0,2575.0,95.0,495.0,6520.0,1159.0,0.0,0.14372,0.03152,0.7884399999999999,3165.0,0.92855553081884,52.09332054928017,8.234332425060641,0.8135860979460304,67,0.19,1.34,0.035,0.022,0.18,24.992,50.288,13.722,1.033,1.037,5.636,2.015,3.664504845879181,1.2989280640578587
24307208,2024-08-18,S.TOWER6VAN,120.81,8.87,11964.0,1065.0,691.0,4370.0,2440.0,92.0,529.0,6517.0,1170.0,0.0,0.14372,0.03152,0.7884399999999999,3061.0,0.9316008636572208,53.94420991595113,11.23380281689086,0.7971251225087236,67,0.186,1.32,0.023,0.019,0.229,1.422,23.032,34.953,11.276,12.232,15.411,0.031,0.6589231561480803,0.6331647239938422
24307204,2024-08-18,S.TOWER6VAN,126.31,10.5,9063.0,1662.0,740.0,4724.0,2490.0,95.0,504.0,6554.0,1202.0,0.0,0.14372,0.03152,0.7884399999999999,3089.0,0.9232512243189588,51.88821154261825,5.453068592054481,0.8060861120100984,67,0.18,1.31,0.028,0.023,0.2,13.651,48.2535,22.677,2.8075,3.142,6.6685,1.126,2.1277669988535144,1.328236395166396
24207253,2024-08-19,2062BK1,131.58,10.21,8883.0,2394.0,828.0,2080.0,1711.0,273.0,0.0,6802.0,1160.0,0.0,0.16015625,0.03234375,0.8544375,1984.0,0.9279921009878837,51.69478644131559,3.710526315787924,0.8623991935479525,6,0.22,0.78,0.028,0.019,0.18,21.004,50.314,17.384,0.713,1.232,5.347,2.515,2.894104112740868,1.3106358592305087
24207244,2024-08-19,SAILTOWER6VA,127.24,8.87,6453.0,1512.0,800.0,3653.0,2491.0,0.0,442.0,5005.0,1069.0,0.0,0.16015625,0.03234375,0.8544375,2933.0,0.9348321210716714,39.33511474348212,4.267857142854321,0.8493010569379988,68,0.18,1.31,0.021,0.013,0.21,0.419,50.307,27.263,10.966,2.071,7.478,0.058,1.8451804577464788,1.8172524654119855
24306820,2024-08-19,2830C20MMNC,121.36,0.0,15042.0,645.0,804.0,5553.0,1715.0,283.0,0.0,6187.0,1013.0,0.0,0.16015625,0.03234375,0.8544375,1998.0,0.99999999999176,50.980553724036085,23.320930232521984,0.8583583583579287,17,0.18,0.88,0.026,0.015,0.21,22.244,50.442,16.648,0.979,1.145,4.711,2.344,3.0297315154063305,1.2969428946082844
24307279,2024-08-19,2062BK1,127.4,9.55,10062.0,1503.0,702.0,5088.0,1848.0,306.0,0.0,6793.0,2169.0,0.0,0.16015625,0.03234375,0.8544375,2154.0,0.9302665206211737,53.3202511769755,6.694610778438659,0.8579387186625543,6,0.17,0.79,0.018,0.018,0.2,25.233,50.234,13.542,0.638,1.055,5.745,2.265,3.709222476556155,1.2954920569424389
24207280,2024-08-19,SEQRFE550D,130.6,10.0,10017.0,1017.0,819.0,3946.0,1630.0,250.0,0.0,6415.0,1189.0,445.0,0.16015625,0.03234375,0.8544375,1880.0,0.928876244659112,49.11944869793937,9.849557522114209,0.8670212765952835,73,0.223,0.82,0.025,0.02,0.216,31.509,41.339,13.678,0.599,1.49,8.075,1.873,3.022077637254185,0.914822519252899
24307242,2024-08-19,2062BK1,127.3,11.8,10770.0,2157.0,804.0,5250.0,1793.0,288.0,0.0,6442.0,1184.0,0.0,0.16015625,0.03234375,0.8544375,2081.0,0.9151689431997472,50.60487038451999,4.993045897076962,0.8616049975968949,6,0.2,0.75,0.022,0.018,0.2,23.509,49.231,16.783,0.71,0.979,4.764,2.487,2.9332102001906573,1.2218251309160402
24307236,2024-08-19,2830C20MMNC,132.39,8.87,9867.0,2142.0,797.0,4485.0,1771.0,293.0,0.0,6809.0,1754.0,0.0,0.16015625,0.03234375,0.8544375,2064.0,0.9372079852687442,51.431376991831485,4.606442577028662,0.858042635658499,17,0.204,0.783,0.027,0.022,0.203,20.73,50.667,17.442,0.913,1.18,5.237,2.248,2.904718225075962,1.327299400099547
24307261,2024-08-19,2062BK1,127.34,10.08,7935.0,2004.0,693.0,3773.0,1789.0,305.0,0.0,6444.0,1192.0,518.0,0.16015625,0.03234375,0.8544375,2094.0,0.9266482316916996,50.60468038282861,3.9595808383213775,0.8543457497608146,6,0.19,0.74,0.016,0.015,0.2,31.1325,41.344,13.9525,0.603,1.4745,8.1005,1.9329999999999998,2.962984197513169,0.9170030608171051
24107235,2024-08-19,2830C20MMNC,137.97,0.0,9219.0,996.0,680.0,5148.0,1729.0,274.0,0.0,5313.0,910.0,0.0,0.16015625,0.03234375,0.8544375,2003.0,0.999999999992752,38.50837138480461,9.25602409637625,0.8632051922112515,17,0.223,0.877,0.031,0.021,0.218,1.146,46.557,32.033,4.93,5.17,8.107,0.026,1.45336205281888,1.4031645569620255
24107237,2024-08-19,2062BK1,129.78,0.0,10497.0,1476.0,770.0,4172.0,1731.0,284.0,0.0,6121.0,1264.0,0.0,0.16015625,0.03234375,0.8544375,2015.0,0.9999999999922948,47.16443211552501,7.111788617881361,0.8590570719598715,6,0.198,0.841,0.021,0.019,0.234,20.987,50.435,17.391,0.869,1.188,5.225,2.308,2.899896504139835,1.3141301232444829
24107240,2024-08-19,2062BK1,127.78,16.5,9276.0,1599.0,770.0,3978.0,1736.0,281.0,0.0,6348.0,1085.0,0.0,0.16015625,0.03234375,0.8544375,2017.0,0.885639035203177,49.67913601463704,5.8011257035611,0.8606841844318985,6,0.18,0.75,0.019,0.018,0.2,19.064,49.823,19.261,1.313,1.377,5.52,2.016,2.5865953691205483,1.29997912644158
24107249,2024-08-19,SEQRFE550D,126.8,9.24,10644.0,2007.0,812.0,3889.0,1741.0,278.0,0.0,6752.0,1202.0,0.0,0.16015625,0.03234375,0.8544375,2019.0,0.932078800345986,53.24921135604693,5.303437967112455,0.8623080733031886,73,0.22,0.88,0.023,0.018,0.24,1.643,50.49,29.762,6.003,1.83,8.341,0.104,1.6964015724221349,1.6076545882952302
24107252,2024-08-19,2062BK1,136.29,6.02,10650.0,2340.0,697.0,4029.0,1734.0,265.0,0.0,6674.0,1166.0,0.0,0.16015625,0.03234375,0.8544375,1999.0,0.9576979832692172,48.969109985699845,4.551282051280106,0.8674337168579953,6,0.18,0.77,0.026,0.018,0.26,0.956,47.222,32.542,6.343,0.817,10.115,0.139,1.4510647451064747,1.4096540195229708
24107255,2024-08-19,2062BK1,128.67,9.88,11169.0,2610.0,702.0,3172.0,1730.0,257.0,0.0,6636.0,1197.0,0.0,0.16015625,0.03234375,0.8544375,1987.0,0.9286900036021026,51.57379342463999,4.279310344825947,0.8706592853543681,6,0.2,0.73,0.023,0.016,0.21,21.629,50.051,16.981,0.933,1.239,5.312,2.376,2.947297138146272,1.2962886224133021
24107243,2024-08-19,SEQRFE550D,128.37,8.6,9972.0,1602.0,814.0,4200.0,1729.0,280.0,0.0,6687.0,1308.0,0.0,0.16015625,0.03234375,0.8544375,2009.0,0.9372125282840242,52.091610188890776,6.22471910111971,0.86062717769992,73,0.213,0.863,0.026,0.021,0.225,2.132,49.572,32.041,4.397,2.764,7.175,0.039,1.5470944385494043,1.4505764616375025
24307335,2024-08-20,2830C20MMNC,124.2,10.82,8886.0,1479.0,706.0,3553.0,1718.0,254.0,0.0,6440.0,1713.0,0.0,0.1439285714285714,0.04,0.79125,1972.0,0.9198637238859438,51.85185185143436,6.008113590259629,0.8711967545634527,17,0.18,0.79,0.019,0.028,0.23,26.233,48.78,14.708,0.6,1.314,4.269,2.748,3.3163369365694475,1.1914415514630452
24307313,2024-08-20,2062BK1,126.9,10.1,9387.0,1098.0,696.0,3234.0,1766.0,267.0,0.0,6670.0,1179.0,0.0,0.1439285714285714,0.04,0.79125,2033.0,0.9262773722560128,52.56107170959368,8.549180327861066,0.8686669945888497,6,0.18,0.722,0.025,0.025,0.2,1.617,49.541,29.677,6.816,2.121,8.402,0.068,1.6692836444504344,1.5830324332960535
24307310,2024-08-20,2062BK1,128.65,10.0,9447.0,1299.0,696.0,4510.0,1752.0,271.0,0.0,460.0,214.0,0.0,0.1439285714285714,0.04,0.79125,2023.0,0.9278759466215084,3.5755926933262683,7.272517321010568,0.866040533860175,6,0.19,0.74,0.021,0.028,0.2,1.501,49.958,29.486,6.67,2.103,8.459,0.063,1.694238138840845,1.6121724538531041
24307328,2024-08-20,2830C20MMNC,126.44,10.0,10113.0,1662.0,704.0,3159.0,1762.0,261.0,0.0,6698.0,2104.0,0.0,0.1439285714285714,0.04,0.79125,2023.0,0.9267077103420792,52.973742486135926,6.084837545122693,0.8709836875922536,17,0.17,0.76,0.017,0.031,0.22,1.628,49.625,29.585,6.799,2.128,8.411,0.068,1.6773135942675588,1.5898314858717242
24307296,2024-08-20,2062BK1,131.49,10.21,9942.0,1767.0,804.0,1656.0,1752.0,272.0,0.0,6641.0,1045.0,300.0,0.1439285714285714,0.04,0.79125,2024.0,0.9279463655544958,50.5057418811278,5.626485568757427,0.8656126482209162,6,0.21,0.76,0.04,0.027,0.19,24.113,50.764,14.658,0.545,1.079,5.097,2.37,3.462992018555154,1.3092953677911896
24307292,2024-08-20,S.TOWER6VAN,128.2,9.61,9894.0,1800.0,1047.0,899.0,2575.0,102.0,492.0,6777.0,2806.0,291.0,0.1439285714285714,0.04,0.79125,3169.0,0.9302663086791216,52.862714508168,5.496666666663613,0.8125591669293744,67,0.192,1.332,0.027,0.022,0.2,19.322,50.455,18.789,0.85,1.257,5.119,2.617,2.6852048962213937,1.323861251049538
24107303,2024-08-20,2062BK1,125.3,10.08,9681.0,1002.0,817.0,4016.0,1739.0,271.0,0.0,6611.0,1338.0,0.0,0.1439285714285714,0.04,0.79125,2010.0,0.9255429162289442,52.761372705085705,9.661676646696945,0.8651741293528034,6,0.22,0.81,0.025,0.019,0.2,22.712,50.952,16.454,0.999,0.728,4.65,2.052,3.09644484958979,1.30089105624633
24107337,2024-08-20,1786500D,131.94,10.11,8976.0,1995.0,704.0,2746.0,1728.0,271.0,0.0,5904.0,1140.0,0.0,0.1439285714285714,0.04,0.79125,1999.0,0.928827877501381,44.74761255082047,4.499248120298497,0.8644322161076216,2,0.19,0.8,0.018,0.023,0.21,22.278,51.36,17.239,0.929,1.262,2.838,2.652,2.979118329466357,1.2996609140138673
24307353,2024-08-20,2062BK1,127.3,9.28,10263.0,1791.0,701.0,3576.0,1762.0,275.0,0.0,6457.0,1021.0,264.0,0.1439285714285714,0.04,0.79125,2037.0,0.9320544735617804,50.72270227768482,5.7303182579532495,0.8649975454094919,6,0.18,0.79,0.039,0.037,0.2,21.036,51.34,17.452,1.285,1.592,3.072,2.703,2.9416146221280006,1.3338876042505652
24207339,2024-08-20,2062BK1,127.62,9.45,11106.0,1269.0,803.0,2836.0,1694.0,152.0,0.0,6801.0,1524.0,0.0,0.1439285714285714,0.04,0.79125,1846.0,0.9310571240903842,53.29102021584946,8.751773049638494,0.9176598049832516,6,0.22,0.74,0.016,0.023,0.21,11.299999999999999,51.414500000000004,24.942,2.7615,1.361,5.491,1.3375,2.0612797177564848,1.4186049719945923
24207323,2024-08-20,2830C20MMNC,120.2,9.5,9609.0,2316.0,699.0,2479.0,1647.0,277.0,0.0,6262.0,1291.0,0.0,0.1439285714285714,0.04,0.79125,1924.0,0.9267540477954762,52.09650582319387,4.148963730568156,0.8560291060286611,17,0.203,0.76,0.025,0.025,0.166,2.724,49.638,31.517,4.332,1.384,8.743,0.13,1.5749095754806777,1.4496232696688278
24207312,2024-08-20,2062BK1,128.51,9.73,8988.0,996.0,726.0,2704.0,1704.0,280.0,0.0,6390.0,1242.0,0.0,0.1439285714285714,0.04,0.79125,1984.0,0.9296151620303126,49.72375690569043,9.024096385533108,0.8588709677415026,6,0.188,0.74,0.019,0.027,0.21,19.46,49.89,19.063,0.882,1.266,5.178,2.652,2.6169744020142676,1.2950368601391342
24107402,2024-08-21,2830C20MMNC,128.9,10.11,11166.0,972.0,692.0,4787.0,1790.0,257.0,0.0,6491.0,1183.0,0.0,0.144,0.036,0.8726071428571428,2047.0,0.9272714193156806,50.35686578704146,11.487654320975835,0.8744504152413901,17,0.205,0.776,0.03,0.027,0.181,26.972,47.95,15.25,0.61,1.53,3.94,2.28,3.1440561274670515,1.1356369751083533
24307419,2024-08-21,SEQRFE550D,128.77,10.0,10407.0,1281.0,704.0,4640.0,1769.0,277.0,193.0,6296.0,1145.0,0.0,0.144,0.036,0.8726071428571428,2239.0,0.9279383151911226,48.89337578590593,8.124121779853143,0.79008485931184,73,0.21,0.9,0.029,0.035,0.22,23.308,54.03,14.11,0.52,1.24,3.04,2.42,3.8289277868329674,1.4439188647478556
24107385,2024-08-21,2830C20MMNC,128.9,10.15,10443.0,1458.0,742.0,5673.0,1739.0,267.0,0.0,6499.0,1328.0,0.0,0.144,0.036,0.8726071428571428,2006.0,0.9270046745708236,50.41892940224656,7.162551440324306,0.8668993020932867,17,0.23,0.838,0.024,0.028,0.2,4.079,0.0,39.0,30.24,22.0,1.27,0.04,0.0,0.0
24207397,2024-08-21,SAILTWR6NB,125.32,10.0,10434.0,0.0,910.0,3065.0,2484.0,115.0,486.0,6507.0,1109.0,0.0,0.144,0.036,0.8726071428571428,3085.0,0.9261010936969696,51.9230769226626,10434000000000.0,0.8051863857371783,69,0.18,1.33,0.024,0.02,0.26,25.539,40.05,20.33,0.92,1.93,6.77,2.77,1.9698981850376271,0.8731196860693263
24307394,2024-08-21,SAILTWR6NB,119.3,10.0,13431.0,1515.0,754.0,3986.0,2437.0,81.0,403.0,6607.0,1552.0,0.0,0.144,0.036,0.8726071428571428,2921.0,0.9226604794978912,55.38139144966152,8.865346534647614,0.834303320780269,69,0.19,1.25,0.022,0.025,0.18,23.277,51.86,13.82,0.46,1.37,5.49,2.37,3.752261052022285,1.3979190252843818
24307398,2024-08-21,2062BK1,123.32,10.0,8028.0,1482.0,754.0,4435.0,1755.0,275.0,0.0,6654.0,3.0,0.0,0.144,0.036,0.8726071428571428,2030.0,0.9249924992429868,53.95718456005549,5.417004048579341,0.8645320197040076,6,0.19,0.85,0.028,0.026,0.19,22.686,50.34,16.69,0.91,1.53,3.75,2.67,3.015996644898448,1.278411255301318
24207369,2024-08-21,2830C20MMNC,124.44,10.11,11037.0,1710.0,699.0,4112.0,1704.0,267.0,0.0,6384.0,1589.0,0.0,0.144,0.036,0.8726071428571428,1971.0,0.9248606465929032,51.30183220788089,6.454385964908506,0.8645357686449191,17,0.201,0.775,0.018,0.025,0.19,27.618,48.452,14.469,1.184,0.912,3.982,2.163,3.3484450587422256,1.151206994867896
