Repository: SiddharthKumar268/FerroMind

# FerroMind
*Ferro-Alloy Optimisation using Machine Learning*
**SAIL Durgapur Steel Plant | Steel Melting Shop**
Intern: Siddharth Kumar | FY 2023-24 to FY 2025-26

---

## Quick Start

```bash

# 2. Place raw Excel files in data/raw/

## Dataset

| | |
|---|---|
| Total heats after cleaning | 47,421 |
| Training set | 37,936 heats (Apr 2023 – Jun 2025) |
| Test set | 9,485 heats (Jun 2025 – Dec 2025) |
| Input features | 21 (16 raw + 5 engineered) |
| Target variables | Mn, Si, C, S, P |
| BOF grades | 76 distinct grades |
| Split method | Chronological 80/20 — no shuffle, no leakage |

---

File: data/processed/sms_train.csv (part 47 of 253)
Heat_Number,Date,BOF Grade Code,Hot Metal Addn. Weight,Scrap Addn. Weight,Lime Into Converter,Dolomite Into Converter,Lime Into Ladle,Iron Ore Into Converter,SIMN Into Ladle,FESI Into Ladle,FEMN Into Ladle,Measered O2 Mainblow II,Duration of Mainblow I/II,Measered O2 2nd Blow,HM_P,HM_S,HM_Si,Total_FA_Ladle,HM_Ratio,O2_per_ton_HM,Lime_Dolo_Ratio,SiMn_FA_Fraction,Grade_Encoded,C,Mn,P,S,Si
23108029,2023-08-29,S.TOWER6VAN,131.94,10.92,10890.0,1032.0,822.0,4251.0,2345.0,85.0,607.0,6272.0,1122.0,0.0,0.14133333333333334,0.04588888888888888,0.9848518518518519,3037.0,0.9235615287629599,47.53675913257893,10.552325581385125,0.7721435627261205,67,0.2,1.3,0.02,0.027,0.24
23108031,2023-08-29,2830C25HMN,129.4,6.66,8550.0,1980.0,792.0,3943.0,2399.0,135.0,344.0,6123.0,2248.0,0.0,0.14133333333333334,0.04588888888888888,0.9848518518518519,2878.0,0.951051006901727,47.31839258077807,4.318181818179637,0.8335649756772642,18,0.26,1.33,0.02,0.025,0.2
23108036,2023-08-29,S.TOWER6VAN,130.6,0.0,12120.0,0.0,837.0,3952.0,2321.0,152.0,487.0,5851.0,3141.0,0.0,0.14133333333333334,0.04588888888888888,0.9848518518518519,2960.0,0.9999999999923431,44.80091883579785,12120000000000.0,0.7841216216213567,67,0.18,1.41,0.019,0.035,0.27
23108040,2023-08-29,1786500D,130.5,10.3,7686.0,0.0,764.0,3240.0,1734.0,308.0,0.0,6291.0,1455.0,0.0,0.14133333333333334,0.04588888888888888,0.9848518518518519,2042.0,0.9268465909025082,48.20689655135474,7686000000000.0,0.8491674828595254,2,0.2,0.73,0.015,0.03,0.233
23108043,2023-08-29,1786500D,139.29,0.0,10278.0,1962.0,807.0,5209.0,1787.0,278.0,0.0,6056.0,1016.0,0.0,0.14133333333333334,0.04588888888888888,0.9848518518518519,2065.0,0.9999999999928209,43.47763658522883,5.238532110089073,0.8653753026630192,2,0.19,0.81,0.018,0.031,0.221
23108027,2023-08-29,1786550D,136.5,9.07,11349.0,999.0,777.0,4032.0,1744.0,275.0,0.0,6531.0,1064.0,0.0,0.14133333333333334,0.04588888888888888,0.9848518518518519,2019.0,0.937693206011282,47.84615384580333,11.360360360348988,0.8637939574042279,3,0.2,0.75,0.03,0.03,0.19
23308063,2023-08-29,S.TOWER6VAN,125.64,9.49,11367.0,1503.0,652.0,1951.0,2672.0,62.0,160.0,181.0,3822.0,0.0,0.14133333333333334,0.04588888888888888,0.9848518518518519,2894.0,0.9297713313037094,1.4406240050824528,7.562874251491974,0.9232895646161288,67,0.2,1.34,0.027,0.028,0.23
23308032,2023-08-29,1786500D,131.37,8.67,9546.0,303.0,740.0,2929.0,1782.0,234.0,0.0,6457.0,1094.0,672.0,0.14133333333333334,0.04588888888888888,0.9848518518518519,2016.0,0.9380891173883315,49.15125218810116,31.50495049494553,0.883928571428133,2,0.2,0.79,0.026,0.026,0.187
23308056,2023-08-29,1786550D,125.81,9.28,9975.0,2931.0,698.0,1905.0,1775.0,345.0,0.0,6444.0,1095.0,0.0,0.14133333333333334,0.04588888888888888,0.9848518518518519,2120.0,0.9313050558817729,51.220093791819245,3.403275332649811,0.8372641509430013,3,0.21,0.74,0.02,0.04,0.19
23308050,2023-08-29,2062BK1,123.11,9.59,8532.0,2250.0,832.0,1497.0,1787.0,288.0,0.0,5995.0,1042.0,0.0,0.14133333333333334,0.04588888888888888,0.9848518518518519,2075.0,0.92773172569007,48.69628787223868,3.7919999999983145,0.8612048192766933,6,0.2,0.77,0.028,0.033,0.24
23308048,2023-08-29,2062BK1,124.34,9.48,9204.0,1965.0,811.0,1518.0,1782.0,220.0,0.0,6127.0,986.0,0.0,0.14133333333333334,0.04588888888888888,0.9848518518518519,2002.0,0.9291585712081218,49.27617822061061,4.683969465646471,0.8901098901094455,6,0.21,0.76,0.015,0.033,0.21
23308042,2023-08-29,S.TOWER6VAN,130.0,10.8,8880.0,2049.0,749.0,2166.0,2522.0,0.0,313.0,6502.0,1095.0,0.0,0.14133333333333334,0.04588888888888888,0.9848518518518519,2835.0,0.923295454538897,50.01538461499989,4.333821376278998,0.8895943562607092,67,0.2,1.28,0.027,0.034,0.17
23308039,2023-08-29,2062BK1,124.3,10.1,8424.0,1755.0,768.0,2463.0,1875.0,393.0,0.0,6193.0,1116.0,396.0,0.14133333333333334,0.04588888888888888,0.9848518518518519,2268.0,0.9248511904693092,49.82300884915669,4.799999999997265,0.8267195767192123,6,0.21,0.84,0.029,0.035,0.17
23308037,2023-08-29,S.TOWER6VAN,129.05,9.8,9399.0,1470.0,738.0,2702.0,2590.0,0.0,539.0,6197.0,1063.0,331.0,0.14133333333333334,0.04588888888888888,0.9848518518518519,3129.0,0.9294202376598529,48.0201472293838,6.393877551016058,0.8277404921697579,67,0.19,1.38,0.027,0.035,0.22
23308035,2023-08-29,1786500D,127.49,6.08,8424.0,1431.0,767.0,1495.0,1803.0,376.0,0.0,6610.0,3103.0,0.0,0.14133333333333334,0.04588888888888888,0.9848518518518519,2179.0,0.9544807965789139,51.84720370184448,5.886792452826075,0.8274437815507906,2,0.22,0.8,0.023,0.026,0.189
23108046,2023-08-29,S.TOWER6VAN,126.2,10.83,10341.0,1542.0,805.0,3297.0,2511.0,136.0,542.0,5720.0,948.0,364.0,0.14133333333333334,0.04588888888888888,0.9848518518518519,3189.0,0.9209662117717219,45.324881140686806,6.706225680929503,0.7873941674503646,67,0.2,1.33,0.022,0.034,0.22
23308026,2023-08-29,2830C20MMNAK,134.5,0.0,8601.0,0.0,829.0,1750.0,1703.0,421.0,0.0,4002.0,656.0,0.0,0.14133333333333334,0.04588888888888888,0.9848518518518519,2124.0,0.9999999999925652,29.754646839927478,8600999999999.999,0.8017890772124285,16,0.2,0.83,0.031,0.024,0.16
23308020,2023-08-29,2830C20MMNC,131.42,8.16,10026.0,1962.0,780.0,4883.0,1737.0,302.0,0.0,6198.0,1014.0,0.0,0.14133333333333334,0.04588888888888888,0.9848518518518519,2039.0,0.941538902414805,47.161771419516356,5.110091743116661,0.85188818048021,17,0.22,0.79,0.026,0.036,0.21
23308017,2023-08-29,2830C20MMNC,131.38,9.1,10173.0,2037.0,815.0,3895.0,1672.0,220.0,0.0,6667.0,1439.0,0.0,0.14133333333333334,0.04588888888888888,0.9848518518518519,1892.0,0.9352220956653245,50.745927842512216,4.994108983797254,0.8837209302320911,17,0.2,0.8,0.028,0.027,0.18
23308011,2023-08-29,2830C20MMNAK,127.85,0.0,8430.0,1551.0,790.0,0.0,1448.0,196.0,183.0,4297.0,704.0,0.0,0.14133333333333334,0.04588888888888888,0.9848518518518519,1827.0,0.9999999999921783,33.60969886559555,5.435203094774058,0.7925561029004967,16,0.22,0.77,0.021,0.02,0.16
23308008,2023-08-29,C18HMNCMAALK,124.62,10.01,9015.0,1032.0,803.0,2656.0,1894.0,0.0,792.0,6217.0,1660.0,0.0,0.14133333333333334,0.04588888888888888,0.9848518518518519,2686.0,0.9256480724881109,49.88765848138431,8.735465116270605,0.7051377513027903,31,0.2,1.35,0.028,0.016,0.22
23308000,2023-08-29,2830C20MMNC,124.03,8.27,9390.0,1014.0,691.0,2596.0,1800.0,338.0,0.0,6509.0,1100.0,0.0,0.14133333333333334,0.04588888888888888,0.9848518518518519,2138.0,0.93749055176918,52.479238893392896,9.260355029576667,0.8419083255374921,17,0.21,0.77,0.019,0.023,0.23
23308060,2023-08-29,S.TOWER6VAN,131.91,9.68,11136.0,0.0,790.0,2436.0,2571.0,0.0,461.0,2665.0,447.0,0.0,0.14133333333333334,0.04588888888888888,0.9848518518518519,3032.0,0.9316335899362128,20.20316882707753,11136000000000.0,0.8479551451184538,67,0.2,1.33,0.026,0.03,0.21
23108049,2023-08-29,1786500D,121.25,11.26,9297.0,1200.0,795.0,2403.0,1751.0,254.0,0.0,5694.0,945.0,0.0,0.14133333333333334,0.04588888888888888,0.9848518518518519,2005.0,0.9150252811039543,46.960824741880735,7.747499999993543,0.8733167082289909,2,0.2,0.72,0.026,0.038,0.202
23208028,2023-08-29,2062BK1,0.0,0.0,5946.0,2061.0,751.0,3303.0,1667.0,277.0,206.0,6412.0,1231.0,314.0,0.14133333333333334,0.04588888888888888,0.9848518518518519,2150.0,0.0,6412000000000.0,2.885007278018979,0.7753488372089417,6,0.19,0.77,0.021,0.031,0.2
23108054,2023-08-29,2062BK1,129.05,9.28,10545.0,1548.0,804.0,4286.0,1749.0,294.0,0.0,6186.0,1025.0,266.0,0.14133333333333334,0.04588888888888888,0.9848518518518519,2043.0,0.9329140461148493,47.93490894964793,6.812015503871568,0.8560939794415781,6,0.21,0.77,0.027,0.033,0.22
23108051,2023-08-29,1786500D,119.2,0.0,10491.0,1104.0,799.0,3474.0,1757.0,280.0,0.0,5670.0,2819.0,0.0,0.14133333333333334,0.04588888888888888,0.9848518518518519,2037.0,0.9999999999916107,47.567114093560676,9.502717391295741,0.8625429553260371,2,0.19,0.76,0.018,0.032,0.202
23208058,2023-08-29,2062BK1,122.81,11.07,9708.0,1071.0,798.0,3079.0,1681.0,270.0,0.0,6299.0,1122.0,284.0,0.14133333333333334,0.04588888888888888,0.9848518518518519,1951.0,0.9173140125416993,51.290611513302736,9.06442577029966,0.8616094310605528,6,0.22,0.77,0.033,0.036,0.23
23208061,2023-08-29,1786550D,126.85,9.59,11400.0,1074.0,795.0,4420.0,1623.0,273.0,182.0,6203.0,1141.0,324.0,0.14133333333333334,0.04588888888888888,0.9848518518518519,2078.0,0.9297126942177536,48.90027591605124,10.614525139654921,0.7810394610198359,3,0.22,0.78,0.02,0.03,0.21
23208047,2023-08-29,S.TOWER6VAN,126.99,9.48,11028.0,2355.0,734.0,3303.0,2342.0,115.0,486.0,6196.0,1052.0,529.0,0.14133333333333334,0.04588888888888888,0.9848518518518519,2943.0,0.9305341833301786,48.79124340460831,4.682802547768712,0.7957866123001034,67,0.2,1.3,0.032,0.028,0.23
23208064,2023-08-29,2062BK1,126.54,10.11,10404.0,1299.0,809.0,3455.0,1704.0,243.0,0.0,6340.0,1112.0,0.0,0.14133333333333334,0.04588888888888888,0.9848518518518519,1947.0,0.9260153677209952,50.10273431286468,8.009237875282517,0.8751926040057139,6,0.22,0.8,0.034,0.033,0.23
23208044,2023-08-29,1786500D,130.19,0.0,9861.0,0.0,809.0,4315.0,1721.0,303.0,0.0,5569.0,1202.0,0.0,0.14133333333333334,0.04588888888888888,0.9848518518518519,2024.0,0.999999999992319,42.7759428524251,9861000000000.0,0.850296442687327,2,0.2,0.74,0.025,0.036,0.208
23208041,2023-08-29,S.TOWER6VAN,125.06,10.8,7200.0,0.0,698.0,1899.0,2420.0,101.0,479.0,6090.0,1559.0,0.0,0.14133333333333334,0.04588888888888888,0.9848518518518519,3000.0,0.9205064036440416,48.69662561931315,7200000000000.0,0.8066666666663977,67,0.2,1.34,0.023,0.029,0.25
23207948,2023-08-29,2062BK1,126.69,10.21,12909.0,1587.0,693.0,2332.0,1708.0,270.0,0.0,6600.0,1463.0,0.0,0.14133333333333334,0.04588888888888888,0.9848518518518519,1978.0,0.9254200146024439,52.09566658732263,8.134215500940055,0.8634984833160447,6,0.19,0.77,0.023,0.024,0.2
23208030,2023-08-29,S.TOWER6VAN,116.4,8.06,10185.0,1416.0,742.0,2499.0,2511.0,155.0,537.0,5796.0,1097.0,376.0,0.14133333333333334,0.04588888888888888,0.9848518518518519,3203.0,0.9352402378199,49.7938144325619,7.192796610164412,0.7839525444892963,67,0.2,1.38,0.024,0.03,0.21
23208025,2023-08-29,2830C20MMNC,124.58,10.0,16551.0,1296.0,817.0,4638.0,1617.0,287.0,0.0,6209.0,1037.0,0.0,0.14133333333333334,0.04588888888888888,0.9848518518518519,1904.0,0.9256947540427577,49.83946058717419,12.770833333323479,0.849264705881907,17,0.2,0.75,0.021,0.032,0.19
23208033,2023-08-29,S.TOWER6VAN,125.3,11.3,9612.0,0.0,709.0,3117.0,2406.0,98.0,479.0,572.0,162.0,6484.0,0.14133333333333334,0.04588888888888888,0.9848518518518519,2983.0,0.917276720344676,4.565043894616401,9612000000000.0,0.8065705665434775,67,0.19,1.31,0.025,0.03,0.2
23208019,2023-08-29,2062BK1,123.06,10.47,9840.0,0.0,800.0,3789.0,1721.0,277.0,0.0,6068.0,1053.0,0.0,0.14133333333333334,0.04588888888888888,0.9848518518518519,1998.0,0.9215906537787645,49.30928002560288,9840000000000.0,0.8613613613609302,6,0.19,0.78,0.038,0.035,0.21
23208016,2023-08-29,2062BK1,124.17,9.68,9567.0,1011.0,817.0,3803.0,1714.0,277.0,0.0,6122.0,1208.0,0.0,0.14133333333333334,0.04588888888888888,0.9848518518518519,1991.0,0.9276802390666592,49.30337440565915,9.462908011860076,0.8608739326967048,6,0.19,0.78,0.018,0.03,0.22
23208012,2023-08-29,2062BK1,124.39,9.68,10056.0,1002.0,583.0,3711.0,1718.0,280.0,0.0,6502.0,1962.0,0.0,0.14133333333333334,0.04588888888888888,0.9848518518518519,1998.0,0.927798911009713,52.27108288405602,10.03592814370256,0.8598598598594295,6,0.2,0.74,0.032,0.023,0.21
23108067,2023-08-29,1786500D,128.83,9.03,11583.0,3657.0,824.0,2300.0,1729.0,261.0,0.0,6470.0,1174.0,0.0,0.14133333333333334,0.04588888888888888,0.9848518518518519,1990.0,0.9344987668581569,50.22122176472699,3.1673502871197248,0.8688442211050911,2,0.19,0.79,0.026,0.034,0.187
23108065,2023-08-29,1786550D,130.9,9.49,10767.0,1104.0,782.0,4990.0,1725.0,271.0,0.0,6446.0,1083.0,0.0,0.14133333333333334,0.04588888888888888,0.9848518518518519,1996.0,0.9324025927706219,49.2436974786154,9.752717391295514,0.8642284569133947,3,0.2,0.77,0.04,0.03,0.21
23108062,2023-08-29,2062BK1,127.91,7.48,11391.0,1638.0,774.0,4966.0,1780.0,325.0,0.0,6206.0,1027.0,263.0,0.14133333333333334,0.04588888888888888,0.9848518518518519,2105.0,0.9447521973488091,48.518489562594645,6.954212454208209,0.8456057007121873,6,0.21,0.76,0.024,0.033,0.25
23108059,2023-08-29,1786550D,132.39,10.21,11610.0,1551.0,840.0,3845.0,1783.0,267.0,0.0,6249.0,1034.0,0.0,0.14133333333333334,0.04588888888888888,0.9848518518518519,2050.0,0.9284011220131249,47.20145026023717,7.485493230169255,0.8697560975605514,3,0.21,0.74,0.02,0.04,0.2
23108057,2023-08-29,2062BK1,128.29,10.26,10506.0,1545.0,787.0,4387.0,1773.0,263.0,0.0,6503.0,1142.0,206.0,0.14133333333333334,0.04588888888888888,0.9848518518518519,2036.0,0.9259473114332304,50.68984332332459,6.799999999995599,0.870825147347313,6,0.22,0.78,0.028,0.034,0.23
23208022,2023-08-29,2062BK1,123.33,9.59,8739.0,0.0,732.0,3127.0,1711.0,283.0,0.0,6074.0,962.0,0.0,0.14133333333333334,0.04588888888888888,0.9848518518518519,1994.0,0.9278513391443889,49.249979728782534,8738999999999.999,0.8580742226675737,6,0.2,0.78,0.038,0.028,0.2
23308096,2023-08-30,2062BK1,125.35,10.11,12420.0,0.0,959.0,5271.0,1838.0,339.0,0.0,6565.0,1114.0,0.0,0.16585714285714284,0.05785714285714286,1.3060571428571428,2177.0,0.9253654215198188,52.373354606682305,12420000000000.0,0.8442811208080642,6,0.22,0.89,0.02,0.036,0.23
23208091,2023-08-30,S.TOWER6VAN,124.69,7.8,12411.0,0.0,1606.0,4934.0,5096.0,244.0,1060.0,6172.0,1065.0,0.0,0.16585714285714284,0.05785714285714286,1.3060571428571428,6400.0,0.9411276322670306,49.49875691675757,12411000000000.0,0.7962499999998756,67,0.2,1.31,0.026,0.039,0.18
23208094,2023-08-30,S.TOWER6VAN,124.24,10.6,12006.0,0.0,795.0,4861.0,2524.0,115.0,533.0,6339.0,1113.0,384.0,0.16585714285714284,0.05785714285714286,1.3060571428571428,3172.0,0.9213883120667354,51.0222150672004,12006000000000.0,0.7957124842368235,67,0.2,1.36,0.023,0.034,0.21
23208097,2023-08-30,S.TOWER6VAN,123.87,9.49,11964.0,0.0,1600.0,4911.0,5042.0,256.0,972.0,6197.0,1071.0,0.0,0.16585714285714284,0.05785714285714286,1.3060571428571428,6270.0,0.9288392321466044,50.028255428674996,11964000000000.0,0.8041467304623916,67,0.19,1.29,0.02,0.034,0.22
23308113,2023-08-30,1786500D,130.98,10.08,12168.0,1980.0,900.0,3894.0,1776.0,272.0,0.0,6226.0,953.0,524.0,0.16585714285714284,0.05785714285714286,1.3060571428571428,2048.0,0.9285410463566671,47.533974652255814,6.145454545451441,0.8671874999995766,2,0.2,0.84,0.026,0.039,0.236
23308092,2023-08-30,S.TOWER6VAN,128.09,11.0,12051.0,0.0,887.0,6472.0,2638.0,0.0,325.0,6695.0,2008.0,0.0,0.16585714285714284,0.05785714285714286,1.3060571428571428,2963.0,0.920914515774528,52.267936606665096,12051000000000.0,0.8903138710763111,67,0.2,1.36,0.021,0.042,0.22
23308068,2023-08-30,S.TOWER6VAN,131.73,10.2,10833.0,2028.0,644.0,4109.0,2607.0,68.0,258.0,6766.0,1154.0,0.0,0.16585714285714284,0.05785714285714286,1.3060571428571428,2933.0,0.9281335869729577,51.362635693833134,5.341715976328727,0.8888510057958101,67,0.2,1.32,0.039,0.039,0.22
23308087,2023-08-30,S.TOWER6VAN,123.62,16.5,12267.0,267.0,958.0,5539.0,2654.0,78.0,373.0,6166.0,2061.0,0.0,0.16585714285714284,0.05785714285714286,1.3060571428571428,3105.0,0.8822437910299583,49.87866041053326,45.94382022454703,0.8547504025762143,67,0.19,1.37,0.023,0.039,0.19
23308085,2023-08-30,S.TOWER6VAN,120.84,7.52,12963.0,543.0,784.0,3993.0,2600.0,37.0,268.0,6102.0,1374.0,382.0,0.16585714285714284,0.05785714285714286,1.3060571428571428,2905.0,0.9414147709493501,50.49652432927427,23.872928176751614,0.8950086058516713,67,0.18,1.3,0.022,0.039,0.21
23308081,2023-08-30,S.TOWER6VAN,125.41,9.6,12471.0,2475.0,796.0,3330.0,2603.0,64.0,458.0,6782.0,1926.0,0.0,0.16585714285714284,0.05785714285714286,1.3060571428571428,3125.0,0.9288941559815652,54.078622119017,5.038787878785843,0.8329599999997335,67,0.2,1.4,0.03,0.04,0.27
23308078,2023-08-30,S.TOWER6VAN,136.44,9.28,13374.0,1971.0,293.0,4421.0,0.0,0.0,0.0,6385.0,1110.0,801.0,0.16585714285714284,0.05785714285714286,1.3060571428571428,0.0,0.9363162228867945,46.7971269419027,6.785388127850439,0.0,67,0.18,1.35,0.021,0.034,0.22
23308075,2023-08-30,S.TOWER6VAN,120.47,9.48,12723.0,2055.0,691.0,5896.0,2641.0,47.0,306.0,6430.0,1149.0,209.0,0.16585714285714284,0.05785714285714286,1.3060571428571428,2994.0,0.9270488649409232,53.37428405367831,6.191240875909396,0.8820975283898189,67,0.2,1.43,0.026,0.026,0.22
23308072,2023-08-30,2830C20HMNAK,123.16,10.21,11931.0,1986.0,676.0,5758.0,2631.0,7.0,156.0,6513.0,1058.0,271.0,0.16585714285714284,0.05785714285714286,1.3060571428571428,2794.0,0.9234460523286838,52.8824293597525,6.0075528700876095,0.9416607015028842,15,0.19,1.37,0.027,0.028,0.19
23208082,2023-08-30,S.TOWER6VAN,129.16,7.01,12636.0,0.0,1590.0,5611.0,5022.0,242.0,1066.0,6302.0,1105.0,364.0,0.16585714285714284,0.05785714285714286,1.3060571428571428,6330.0,0.948520232055897,48.79219572585327,12636000000000.0,0.7933649289098272,67,0.18,1.34,0.032,0.039,0.21
23208100,2023-08-30,S.TOWER6VAN,134.94,0.0,12363.0,1941.0,797.0,639.0,2531.0,78.0,483.0,6630.0,1768.0,0.0,0.16585714285714284,0.05785714285714286,1.3060571428571428,3092.0,0.9999999999925894,49.13294797651451,6.369397217925621,0.8185640362222449,67,0.19,1.3,0.025,0.033,0.23
23208115,2023-08-30,1786500D,123.09,9.68,11409.0,2034.0,847.0,3761.0,1718.0,290.0,0.0,6206.0,1240.0,586.0,0.16585714285714284,0.05785714285714286,1.3060571428571428,2008.0,0.9270919635389991,50.41839304532928,5.609144542770104,0.8555776892426018,2,0.21,0.83,0.024,0.034,0.217
23308089,2023-08-30,S.TOWER6VAN,122.66,9.7,12492.0,0.0,810.0,5810.0,2658.0,224.0,323.0,5942.0,1468.0,0.0,0.16585714285714284,0.05785714285714286,1.3060571428571428,3205.0,0.9267150196363955,48.44285015450479,12492000000000.0,0.8293291731666679,67,0.18,1.41,0.023,0.042,0.22
23208080,2023-08-30,2062BK1,123.05,0.0,7197.0,0.0,800.0,4539.0,1718.0,270.0,0.0,6501.0,1320.0,454.0,0.16585714285714284,0.05785714285714286,1.3060571428571428,1988.0,0.9999999999918732,52.83218203939185,7197000000000.0,0.8641851106635492,6,0.19,0.75,0.028,0.042,0.2
23108114,2023-08-30,2062BK1,123.12,9.28,11607.0,1473.0,980.0,4029.0,1743.0,271.0,0.0,5999.0,993.0,0.0,0.16585714285714284,0.05785714285714286,1.3060571428571428,2014.0,0.929909365551889,48.724821312144854,7.879837067204426,0.8654419066529964,6,0.21,0.77,0.031,0.03,0.2
23208074,2023-08-30,S.TOWER6VAN,123.14,10.21,11070.0,489.0,718.0,3638.0,2528.0,0.0,533.0,6345.0,1069.0,0.0,0.16585714285714284,0.05785714285714286,1.3060571428571428,3061.0,0.9234345706717404,51.52671755683347,22.638036809769655,0.8258738974188743,67,0.2,1.37,0.035,0.038,0.25
23108069,2023-08-30,2062BK1,128.12,8.27,10551.0,1986.0,782.0,3656.0,1712.0,277.0,0.0,6448.0,1191.0,0.0,0.16585714285714284,0.05785714285714286,1.3060571428571428,1989.0,0.9393650560822687,50.32781767054068,5.312688821749591,0.8607340372041927,6,0.19,0.79,0.022,0.03,0.21
23107999,2023-08-30,2062BK1,123.5,9.59,9255.0,0.0,802.0,2445.0,1831.0,308.0,0.0,6347.0,1653.0,0.0,0.16585714285714284,0.05785714285714286,1.3060571428571428,2139.0,0.927943496874837,51.39271255019115,9255000000000.0,0.8560074801305021,6,0.22,0.8,0.026,0.029,0.2
23208052,2023-08-30,2830C25HMN,127.98,10.83,10176.0,1023.0,800.0,3094.0,2400.0,182.0,486.0,6090.0,1509.0,0.0,0.16585714285714284,0.05785714285714286,1.3060571428571428,3068.0,0.9219796844541318,47.58556024341627,9.94721407623661,0.7822685788784934,18,0.23,1.4,0.036,0.032,0.23
23208055,2023-08-30,ASP1239,121.61,10.21,10503.0,1071.0,809.0,3692.0,1644.0,270.0,0.0,6005.0,1174.0,0.0,0.16585714285714284,0.05785714285714286,1.3060571428571428,1914.0,0.9225458959116786,49.37916289738197,9.806722689066474,0.8589341692785482,24,0.45,0.75,0.023,0.03,0.22
23108071,2023-08-30,1786550D,119.0,10.07,10872.0,3486.0,805.0,4069.0,1529.0,227.0,0.0,6441.0,1066.0,0.0,0.16585714285714284,0.05785714285714286,1.3060571428571428,1756.0,0.9219803207490357,54.12605041971322,3.1187607573140794,0.87072892938447,3,0.22,0.79,0.02,0.04,0.22
23108073,2023-08-30,2062BK1,124.09,7.08,11874.0,3234.0,794.0,3789.0,1674.0,257.0,0.0,6531.0,1105.0,0.0,0.16585714285714284,0.05785714285714286,1.3060571428571428,1931.0,0.9460242433411143,52.631154806570784,3.6716141001843936,0.8669083376484377,6,0.21,0.78,0.019,0.027,0.18
23108095,2023-08-30,S.TOWER6VAN,125.93,10.7,11223.0,2664.0,782.0,2005.0,2443.0,78.0,575.0,6107.0,1066.0,428.0,0.16585714285714284,0.05785714285714286,1.3060571428571428,3096.0,0.9216863060753739,48.49519574328202,4.212837837836257,0.7890826873382464,67,0.18,1.29,0.023,0.033,0.2
23108098,2023-08-30,S.TOWER6VAN,129.67,0.0,11946.0,1971.0,1554.0,2968.0,4832.0,142.0,994.0,6008.0,991.0,0.0,0.16585714285714284,0.05785714285714286,1.3060571428571428,5968.0,0.9999999999922882,46.33299915133545,6.060882800605753,0.8096514745306954,67,0.2,1.36,0.025,0.036,0.23
23108101,2023-08-30,1786500D,123.63,10.0,11535.0,1518.0,1000.0,3506.0,1543.0,264.0,0.0,6007.0,994.0,0.0,0.16585714285714284,0.05785714285714286,1.3060571428571428,1807.0,0.9251665045205032,48.588530291607306,7.598814229244006,0.8539014941887915,2,0.22,0.83,0.021,0.032,0.197
23108103,2023-08-30,1786500D,121.28,10.0,11463.0,1449.0,1080.0,4163.0,1712.0,244.0,0.0,5801.0,957.0,0.0,0.16585714285714284,0.05785714285714286,1.3060571428571428,1956.0,0.9238269347888192,47.83146437955284,7.910973084880669,0.875255623721434,2,0.23,0.8,0.026,0.037,0.196
23108106,2023-08-30,S.TOWER6VAN,119.73,10.0,11544.0,1620.0,770.0,4300.0,2413.0,78.0,410.0,5803.0,960.0,0.0,0.16585714285714284,0.05785714285714286,1.3060571428571428,2901.0,0.9229168272494958,48.46738494906483,7.1259259259215275,0.8317821440879587,67,0.18,1.34,0.025,0.038,0.21
23108108,2023-08-30,2062BK1,127.38,9.28,12039.0,1461.0,985.0,4288.0,1710.0,265.0,0.0,6054.0,1048.0,0.0,0.16585714285714284,0.05785714285714286,1.3060571428571428,1975.0,0.9320942484931064,47.52708431427597,8.240246406565202,0.8658227848096882,6,0.2,1.0,0.027,0.031,0.21
23208117,2023-08-30,2062BK1,114.96,10.2,10701.0,1908.0,954.0,2696.0,1725.0,304.0,0.0,6006.0,1120.0,425.0,0.16585714285714284,0.05785714285714286,1.3060571428571428,2029.0,0.9185043144701301,52.2442588721969,5.608490566034797,0.8501724987674469,6,0.22,0.84,0.029,0.039,0.2
23108116,2023-08-30,C20MMNATLT,123.36,9.26,11898.0,1512.0,905.0,2872.0,1685.0,268.0,0.0,6204.0,1205.0,0.0,0.16585714285714284,0.05785714285714286,1.3060571428571428,1953.0,0.9301764439682538,50.29182879336663,7.869047619042415,0.8627752176134855,41,0.21,0.83,0.029,0.033,0.21
23108118,2023-08-30,1786500D,123.59,9.08,11217.0,489.0,885.0,3306.0,1683.0,250.0,0.0,6404.0,1133.0,0.0,0.16585714285714284,0.05785714285714286,1.3060571428571428,1933.0,0.9315595085480398,51.81649000686288,22.938650306701557,0.8706673564403152,2,0.19,0.74,0.022,0.037,0.194
23108124,2023-08-30,1786500D,123.5,10.07,10839.0,1512.0,895.0,3384.0,1689.0,227.0,0.0,6407.0,1180.0,0.0,0.16585714285714284,0.05785714285714286,1.3060571428571428,1916.0,0.9246088193387393,51.87854250970139,7.168650793646052,0.8815240083502706,2,0.2,0.74,0.019,0.04,0.236
23208070,2023-08-30,2062BK1,119.2,8.88,11079.0,801.0,710.0,3645.0,1708.0,277.0,0.0,6147.0,1112.0,263.0,0.16585714285714284,0.05785714285714286,1.3060571428571428,1985.0,0.930668332285051,51.5687919458761,13.831460674140036,0.8604534005033448,6,0.2,0.77,0.032,0.028,0.19
23208077,2023-08-30,S.TOWER6VAN,122.24,9.28,11856.0,0.0,696.0,2071.0,2467.0,94.0,476.0,5647.0,893.0,0.0,0.16585714285714284,0.05785714285714286,1.3060571428571428,3037.0,0.9294403892873372,46.19600785302523,11856000000000.0,0.8123147843263706,67,0.2,1.27,0.037,0.038,0.19
23208122,2023-08-30,2062BK1,120.91,9.22,10908.0,1545.0,949.0,2863.0,1721.0,294.0,0.0,6601.0,1831.0,0.0,0.16585714285714284,0.05785714285714286,1.3060571428571428,2015.0,0.9291477752944813,54.594326357996906,7.060194174752712,0.8540942928035463,6,0.2,0.76,0.025,0.037,0.21
23308123,2023-08-31,2062BK1,124.6,11.54,12438.0,2976.0,804.0,3992.0,1817.0,231.0,0.0,6750.0,1101.0,244.0,0.15031250000000002,0.0394375,0.84890625,2048.0,0.9152343176074981,54.17335473471771,4.179435483869564,0.8872070312495668,6,0.21,0.8,0.024,0.042,0.18
23208125,2023-08-31,C20MMNATLT,124.6,8.15,10977.0,1527.0,949.0,2535.0,1721.0,317.0,0.0,6192.0,1211.0,291.0,0.15031250000000002,0.0394375,0.84890625,2038.0,0.9386064030061122,49.69502407664771,7.188605108050302,0.8444553483803511,41,0.21,0.73,0.027,0.037,0.2
23208156,2023-08-31,2062BK1,125.01,6.81,9639.0,975.0,808.0,2616.0,1607.0,250.0,0.0,6070.0,1132.0,0.0,0.15031250000000002,0.0394375,0.84890625,1857.0,0.9483386435977218,48.55611551037072,9.886153846143706,0.8653742595579615,6,0.2,0.76,0.021,0.027,0.19
23208154,2023-08-31,EXPORTDSP14,122.54,7.43,8490.0,0.0,797.0,2895.0,1613.0,243.0,0.0,6451.0,1344.0,0.0,0.15031250000000002,0.0394375,0.84890625,1856.0,0.9428329614453889,52.64403460051702,8489999999999.999,0.8690732758616008,55,0.17,0.73,0.018,0.019,0.21
23208152,2023-08-31,EXPORTDSP14,121.32,8.88,12012.0,0.0,792.0,2911.0,1549.0,240.0,0.0,6095.0,1270.0,0.0,0.15031250000000002,0.0394375,0.84890625,1789.0,0.931797235015885,50.23903725642731,12012000000000.0,0.8658468418105837,55,0.19,0.74,0.02,0.021,0.21
23208150,2023-08-31,2062BK1,125.15,8.87,11403.0,1497.0,762.0,3418.0,1674.0,253.0,0.0,6402.0,1122.0,0.0,0.15031250000000002,0.0394375,0.84890625,1927.0,0.933815848373871,51.154614462236076,7.6172344689327875,0.8687078360140795,6,0.2,0.78,0.025,0.031,0.21
23208147,2023-08-31,EXPORTDSP14,121.59,7.52,10989.0,1554.0,759.0,2972.0,1657.0,250.0,0.0,6308.0,1147.0,0.0,0.15031250000000002,0.0394375,0.84890625,1907.0,0.9417550925494403,51.87926638661173,7.071428571424021,0.8689040377551815,55,0.2,0.73,0.022,0.027,0.2
23208160,2023-08-31,EXPORTDSP14,121.97,7.52,8538.0,1095.0,819.0,2445.0,1667.0,250.0,0.0,5953.0,1006.0,0.0,0.15031250000000002,0.0394375,0.84890625,1917.0,0.9419260174458111,48.80708370870864,7.797260273965482,0.8695878977564582,55,0.2,0.75,0.024,0.026,0.21
23208162,2023-08-31,C18HMNCMAALK,122.67,8.14,9201.0,2589.0,1802.0,2957.0,3666.0,0.0,1680.0,5984.0,1048.0,0.0,0.15031250000000002,0.0394375,0.84890625,5346.0,0.9377723415569317,48.78128311690893,3.5538818076463676,0.6857463524128907,31,0.2,1.33,0.028,0.018,0.23
23208144,2023-08-31,2062BK1,125.62,7.52,11337.0,0.0,896.0,4190.0,1677.0,250.0,0.0,6407.0,1149.0,0.0,0.15031250000000002,0.0394375,0.84890625,1927.0,0.9435181012397212,51.00302499561373,11337000000000.0,0.8702646600929579,6,0.2,0.74,0.03,0.035,0.2
23208142,2023-08-31,2830C20MMNC,120.68,7.67,10098.0,0.0,905.0,3031.0,1671.0,246.0,0.0,5754.0,1103.0,375.0,0.15031250000000002,0.0394375,0.84890625,1917.0,0.9402415270670805,47.679814384755716,10098000000000.0,0.8716744913923465,17,0.21,0.78,0.023,0.029,0.18
23208137,2023-08-31,2062BK1,124.8,6.87,11934.0,0.0,795.0,4273.0,1735.0,297.0,0.0,6504.0,1136.0,382.0,0.15031250000000002,0.0394375,0.84890625,2032.0,0.9478241057116442,52.11538461496703,11934000000000.0,0.8538385826767452,6,0.2,0.8,0.031,0.032,0.2
23208135,2023-08-31,2830C20MMNAK,118.63,10.6,10056.0,1860.0,1597.0,3368.0,1721.0,310.0,0.0,269.0,60.0,6184.0,0.15031250000000002,0.0394375,0.84890625,2031.0,0.9179757022292195,2.2675545814526887,5.4064516129003195,0.847365829640154,16,0.21,0.77,0.026,0.037,0.19
23208167,2023-08-31,2062BK1,124.31,8.27,8427.0,1194.0,492.0,2939.0,1671.0,280.0,0.0,6331.0,1112.0,0.0,0.15031250000000002,0.0394375,0.84890625,1951.0,0.9376225674993391,50.929128790516216,7.057788944717707,0.8564838544331848,6,0.21,0.8,0.022,0.028,0.21
23308053,2023-08-31,R34,129.96,0.0,11205.0,2064.0,911.0,4551.0,1187.0,207.0,0.0,5999.0,1069.0,0.0,0.15031250000000002,0.0394375,0.84890625,1394.0,0.9999999999923054,46.16035703257802,5.428779069764811,0.8515064562404222,66,0.62,0.76,0.021,0.023,0.21
23208169,2023-08-31,2062BK1,132.14,7.87,10245.0,1266.0,814.0,3901.0,1701.0,257.0,0.0,6406.0,1275.0,574.0,0.15031250000000002,0.0394375,0.84890625,1958.0,0.9437897292983088,48.47888602960135,8.092417061604982,0.8687436159341835,6,0.2,0.77,0.016,0.029,0.22
23308175,2023-08-31,1786500D,125.82,7.54,8955.0,1242.0,768.0,2826.0,1749.0,268.0,0.0,6304.0,775.0,338.0,0.15031250000000002,0.0394375,0.84890625,2017.0,0.9434613077313779,50.103322205928286,7.210144927530426,0.8671294000987273,2,0.22,0.73,0.032,0.036,0.199
23308172,2023-08-31,1786500D,122.37,8.88,8961.0,1305.0,724.0,2538.0,1795.0,226.0,0.0,6099.0,1021.0,338.0,0.15031250000000002,0.0394375,0.84890625,2021.0,0.9323428571357537,49.84064721704796,6.866666666661405,0.8881741712019356,2,0.23,0.75,0.018,0.025,0.176
23308171,2023-08-31,1786500D,124.3,0.0,9915.0,1995.0,739.0,3247.0,1775.0,355.0,0.0,6805.0,1256.0,876.0,0.15031250000000002,0.0394375,0.84890625,2130.0,0.9999999999919549,54.7465808523351,4.969924812027584,0.8333333333329421,2,0.22,0.78,0.022,0.024,0.22
23308146,2023-08-31,S.TOWER6VAN,117.92,0.0,10821.0,2037.0,657.0,3612.0,2546.0,92.0,465.0,6209.0,984.0,0.0,0.15031250000000002,0.0394375,0.84890625,3103.0,0.9999999999915197,52.65434192628346,5.312223858613003,0.8204962939088558,67,0.18,1.38,0.029,0.031,0.19
23308140,2023-08-31,2830C20MMNC,123.12,7.53,9816.0,1596.0,762.0,2924.0,1709.0,272.0,0.0,6182.0,1099.0,0.0,0.15031250000000002,0.0394375,0.84890625,1981.0,0.9423650975817653,50.21117608796124,6.1503759398457705,0.8626956082782117,17,0.21,0.78,0.032,0.036,0.2
23308138,2023-08-31,S.TOWER6VAN,125.85,7.43,10242.0,2613.0,676.0,2268.0,2562.0,146.0,285.0,2240.0,1136.0,0.0,0.15031250000000002,0.0394375,0.84890625,2993.0,0.9442527010733475,17.79896702409377,3.9196326061982703,0.8559973270962726,67,0.19,1.35,0.031,0.034,0.2
23308134,2023-08-31,1786500D,126.21,9.48,8013.0,1476.0,716.0,1325.0,1723.0,197.0,0.0,413.0,629.0,0.0,0.15031250000000002,0.0394375,0.84890625,1920.0,0.930134866232367,3.272323904577511,5.428861788614208,0.897395833332866,2,0.19,0.81,0.019,0.027,0.2
23308132,2023-08-31,C20MMNATLT,124.95,11.66,11619.0,2505.0,882.0,3027.0,1757.0,254.0,0.0,6711.0,1179.0,0.0,0.15031250000000002,0.0394375,0.84890625,2011.0,0.9146475367768491,53.70948379308756,4.638323353291562,0.8736946792636133,41,0.2,0.8,0.018,0.034,0.22
23308129,2023-08-31,2062BK1,129.61,8.77,12942.0,2013.0,916.0,2373.0,1797.0,315.0,0.0,6347.0,1381.0,0.0,0.15031250000000002,0.0394375,0.84890625,2112.0,0.9366237895581976,48.96998688335028,6.429210134124973,0.8508522727268699,6,0.21,0.8,0.017,0.027,0.19
23308126,2023-08-31,1786500D,110.8,9.48,11760.0,2976.0,904.0,2736.0,1468.0,342.0,0.0,1010.0,228.0,5754.0,0.15031250000000002,0.0394375,0.84890625,1810.0,0.9211839042158199,9.1155234656217,3.9516129032244787,0.811049723756458,2,0.18,0.86,0.024,0.032,0.23
23208131,2023-08-31,2830C20MMNC,120.9,9.87,9876.0,1500.0,952.0,3369.0,1704.0,294.0,0.0,6205.0,1358.0,0.0,0.15031250000000002,0.0394375,0.84890625,1998.0,0.9245239733813221,51.32340777459616,6.583999999995611,0.852852852852426,17,0.22,0.83,0.018,0.035,0.22
23208128,2023-08-31,2830C20MMNC,118.87,8.27,10719.0,1455.0,951.0,3472.0,1731.0,287.0,0.0,6329.0,1253.0,0.0,0.15031250000000002,0.0394375,0.84890625,2018.0,0.9349535944554432,53.2430386131636,7.3670103092732875,0.8577799801779694,17,0.21,0.8,0.017,0.037,0.2
23308178,2023-08-31,1786500D,125.85,7.53,8979.0,1548.0,754.0,2802.0,1763.0,230.0,0.0,6199.0,1072.0,0.0,0.15031250000000002,0.0394375,0.84890625,1993.0,0.943544759327159,49.25705204569522,5.800387596895478,0.8845960863016133,2,0.2,0.78,0.018,0.024,0.207
23208164,2023-08-31,2062BK1,127.08,8.67,9723.0,1509.0,1048.0,3170.0,1677.0,273.0,0.0,6498.0,1137.0,0.0,0.15031250000000002,0.0394375,0.84890625,1950.0,0.9361325966781869,51.13314447551831,6.443339960234299,0.859999999999559,6,0.2,0.72,0.022,0.028,0.21
23208158,2023-08-31,2062BK1,124.77,8.76,8628.0,615.0,792.0,2452.0,1623.0,253.0,189.0,6183.0,1048.0,0.0,0.15031250000000002,0.0394375,0.84890625,2065.0,0.9343967647649637,49.55518153362543,14.029268292660115,0.7859564164645104,6,0.21,0.75,0.022,0.021,0.2
23108133,2023-08-31,C20MMNATLT,134.69,8.87,11298.0,0.0,802.0,3527.0,1706.0,294.0,0.0,5632.0,4557.0,0.0,0.15031250000000002,0.0394375,0.84890625,2000.0,0.938213987176524,41.81453708484806,11298000000000.0,0.8529999999995735,41,0.21,0.82,0.028,0.038,0.23
23108141,2023-08-31,S.TOWER6VAN,126.58,8.76,9705.0,1551.0,902.0,3160.0,2553.0,125.0,483.0,5885.0,968.0,368.0,0.15031250000000002,0.0394375,0.84890625,3161.0,0.9352741244204575,46.492336861696224,6.257253384908925,0.8076558051247049,67,0.2,1.4,0.025,0.028,0.23
23108145,2023-08-31,EXPORTDSP14,126.54,7.3,11670.0,1521.0,918.0,3458.0,1716.0,267.0,0.0,5502.0,909.0,712.0,0.15031250000000002,0.0394375,0.84890625,1983.0,0.9454572623958051,43.48032242734724,7.672583826424936,0.8653555219360235,55,0.2,0.78,0.022,0.036,0.21
23108148,2023-08-31,1786500D,128.3,7.47,10680.0,1581.0,895.0,3423.0,1753.0,292.0,0.0,6151.0,1012.0,309.0,0.15031250000000002,0.0394375,0.84890625,2045.0,0.9449804816900275,47.942322680842224,6.755218216314513,0.8572127139360112,2,0.21,0.87,0.021,0.039,0.22
23108149,2023-08-31,S.TOWER6VAN,125.56,7.87,12279.0,3099.0,885.0,3502.0,2541.0,129.0,426.0,6204.0,1348.0,356.0,0.15031250000000002,0.0394375,0.84890625,3096.0,0.9410177621154088,49.410640330922185,3.9622458857683247,0.820736434108262,67,0.2,1.32,0.025,0.02,0.18
23108151,2023-08-31,EXPORTDSP14,122.73,6.67,11571.0,570.0,820.0,3628.0,1720.0,267.0,0.0,5321.0,1471.0,0.0,0.15031250000000002,0.0394375,0.84890625,1987.0,0.9484544049385746,43.35533284410205,20.299999999964385,0.8656265727222618,55,0.21,0.8,0.016,0.018,0.22
23108153,2023-08-31,EXPORTDSP14,127.92,7.67,10968.0,1500.0,800.0,3103.0,1722.0,233.0,0.0,6196.0,1082.0,0.0,0.15031250000000002,0.0394375,0.84890625,1955.0,0.9434324065126969,48.43652282638808,7.311999999995125,0.8808184143218001,55,0.21,0.81,0.032,0.026,0.24
23108155,2023-08-31,2062BK1,129.05,7.48,8682.0,1989.0,772.0,3335.0,1726.0,257.0,0.0,6200.0,1168.0,0.0,0.15031250000000002,0.0394375,0.84890625,1983.0,0.945213506182193,48.043394032948136,4.3650075414759355,0.8703983862829701,6,0.2,0.76,0.033,0.035,0.2
23108157,2023-08-31,C18HMNCMAALK,129.5,7.69,8946.0,969.0,1870.0,3864.0,3628.0,0.0,1740.0,6201.0,1025.0,0.0,0.15031250000000002,0.0394375,0.84890625,5368.0,0.9439463517680302,47.884169883800126,9.232198142405334,0.6758569299551647,31,0.2,1.33,0.029,0.014,0.22
23108159,2023-08-31,C18HMNCMAALK,119.9,7.67,9264.0,966.0,784.0,3852.0,1848.0,0.0,816.0,6007.0,991.0,0.0,0.15031250000000002,0.0394375,0.84890625,2664.0,0.9398761464220438,50.100083402417845,9.590062111791315,0.6936936936934333,31,0.2,1.34,0.028,0.014,0.27
23108130,2023-08-31,1786500D,127.37,9.67,10782.0,1296.0,923.0,3313.0,1706.0,281.0,0.0,6500.0,1137.0,0.0,0.15031250000000002,0.0394375,0.84890625,1987.0,0.929436660822173,51.032425217468536,8.319444444438025,0.8585807750373132,2,0.22,0.78,0.022,0.033,0.221
23108139,2023-08-31,1786500D,126.2,8.66,9717.0,1539.0,797.0,2728.0,1726.0,271.0,0.0,6197.0,1092.0,0.0,0.15031250000000002,0.0394375,0.84890625,1997.0,0.9357852587799512,49.10459587916716,6.313840155941317,0.8642964446665677,2,0.2,0.73,0.028,0.03,0.195
23108161,2023-08-31,1786500D,122.08,7.07,8964.0,1005.0,785.0,3196.0,1729.0,261.0,0.0,5996.0,1056.0,0.0,0.15031250000000002,0.0394375,0.84890625,1990.0,0.9452574525672067,49.115334206675,8.919402985065751,0.8688442211050911,2,0.21,0.81,0.028,0.024,0.205
23108165,2023-08-31,1786500D,129.9,0.0,8919.0,1962.0,789.0,4148.0,1722.0,250.0,0.0,6206.0,1023.0,0.0,0.15031250000000002,0.0394375,0.84890625,1972.0,0.9999999999923018,47.775211700940915,4.545871559630711,0.8732251521293747,2,0.21,0.82,0.018,0.027,0.24
23108166,2023-08-31,1786500D,126.7,8.15,8475.0,1473.0,802.0,4667.0,1713.0,238.0,0.0,6205.0,1025.0,0.0,0.15031250000000002,0.0394375,0.84890625,1951.0,0.9395624768191357,48.97395422218647,5.753564154782245,0.8780112762681301,2,0.21,0.76,0.017,0.023,0.213
23108168,2023-08-31,2062BK1,122.32,7.43,9114.0,2862.0,812.0,3038.0,1685.0,281.0,0.0,5558.0,615.0,0.0,0.15031250000000002,0.0394375,0.84890625,1966.0,0.9427360308212506,45.438194898255084,3.1844863731645057,0.8570701932854237,6,0.2,0.77,0.019,0.027,0.23
23108170,2023-08-31,C20MMNATLT,0.0,6.81,8619.0,2388.0,797.0,2443.0,1726.0,251.0,0.0,6473.0,1107.0,0.0,0.15031250000000002,0.0394375,0.84890625,1977.0,0.0,6473000000000.0,3.609296482410549,0.8730399595342069,41,0.19,0.8,0.026,0.021,0.22
23108173,2023-08-31,C20MMNCALK,122.88,10.11,10464.0,1986.0,785.0,3014.0,1727.0,112.0,0.0,5886.0,1482.0,0.0,0.15031250000000002,0.0394375,0.84890625,1839.0,0.923979246552944,47.90039062461019,5.268882175223933,0.9390973355079179,45,0.22,0.82,0.018,0.012,0.24
23108176,2023-08-31,C20MMNCALK,123.04,8.36,9009.0,0.0,817.0,1859.0,1712.0,108.0,0.0,5815.0,1011.0,0.0,0.15031250000000002,0.0394375,0.84890625,1820.0,0.9363774733566487,47.26105331561068,9009000000000.0,0.9406593406588238,45,0.2,0.79,0.016,0.012,0.27
23108179,2023-08-31,C20MMNCALK,123.43,8.07,9645.0,0.0,792.0,2483.0,1715.0,114.0,0.0,5960.0,1040.0,0.0,0.15031250000000002,0.0394375,0.84890625,1829.0,0.9386311787000866,48.28647816537076,9645000000000.0,0.9376708583920516,45,0.22,0.84,0.018,0.012,0.27
23108121,2023-08-31,EXPORTDSP14,122.35,8.67,10743.0,513.0,910.0,3183.0,1722.0,282.0,0.0,6300.0,1147.0,0.0,0.15031250000000002,0.0394375,0.84890625,2004.0,0.9338268966498717,51.49162239434825,20.941520467795435,0.8592814371253197,55,0.21,0.8,0.018,0.028,0.2
23108127,2023-08-31,2830C20MMNC,121.2,8.16,10680.0,999.0,882.0,3200.0,1722.0,305.0,0.0,6494.0,1145.0,0.0,0.15031250000000002,0.0394375,0.84890625,2027.0,0.9369202226272656,53.58085808536649,10.69069069067999,0.849531327083942,17,0.21,0.75,0.027,0.034,0.22
23108163,2023-08-31,2062BK1,126.44,7.87,8952.0,1974.0,805.0,3897.0,1729.0,241.0,0.0,6205.0,1073.0,0.0,0.15031250000000002,0.0394375,0.84890625,1970.0,0.9414042141244777,49.07465991735942,4.534954407292536,0.8776649746188439,6,0.19,0.74,0.019,0.026,0.2
23108136,2023-08-31,1786500D,121.54,9.8,10506.0,1512.0,777.0,3082.0,1699.0,264.0,0.0,5601.0,1252.0,0.0,0.15031250000000002,0.0394375,0.84890625,1963.0,0.9253844982417743,46.08359387817933,6.948412698408103,0.8655119714717955,2,0.21,0.79,0.017,0.029,0.215
23108196,2023-09-01,1786500D,126.89,8.07,9474.0,1758.0,899.0,1362.0,1712.0,260.0,0.0,6422.0,1062.0,0.0,0.14244444444444446,0.03403703703703704,0.9577777777777777,1972.0,0.9402045050315634,50.610765229327676,5.38907849829045,0.8681541582145699,2,0.19,0.82,0.031,0.021,0.258
23108200,2023-09-01,2062BK1,127.0,7.88,12033.0,4308.0,694.0,2611.0,1665.0,274.0,132.0,6528.0,1689.0,0.0,0.14244444444444446,0.03403703703703704,0.9577777777777777,2071.0,0.9415776986881557,51.40157480274487,2.7931754874645325,0.8039594398837258,6,0.19,0.9,0.019,0.016,0.17
23108193,2023-09-01,EXPORTDSP14,124.24,7.67,8976.0,2040.0,772.0,1245.0,1726.0,295.0,0.0,6227.0,1032.0,0.0,0.14244444444444446,0.03403703703703704,0.9577777777777777,2021.0,0.9418542945876595,50.12073406270025,4.399999999997843,0.8540326571000227,55,0.2,0.73,0.028,0.019,0.22
23208177,2023-09-01,EXPORTDSP14,130.49,8.27,9261.0,0.0,754.0,3060.0,1698.0,260.0,0.0,6302.0,1579.0,0.0,0.14244444444444446,0.03403703703703704,0.9577777777777777,1958.0,0.9404006918352522,48.29488849683275,9261000000000.0,0.8672114402447052,55,0.21,0.74,0.024,0.024,0.23
23208180,2023-09-01,1786500D,128.91,6.1,9255.0,0.0,762.0,1479.0,1701.0,267.0,0.0,6802.0,1479.0,0.0,0.14244444444444446,0.03403703703703704,0.9577777777777777,1968.0,0.9548181616105859,52.76549530639388,9255000000000.0,0.8643292682922438,2,0.21,0.76,0.023,0.023,0.21
23208183,2023-09-01,2062BK1,123.48,7.47,9486.0,0.0,742.0,2113.0,1725.0,368.0,0.0,6506.0,1217.0,0.0,0.14244444444444446,0.03403703703703704,0.9577777777777777,2093.0,0.9429553264532802,52.68869452500252,9486000000000.0,0.8241758241754304,6,0.22,0.79,0.03,0.026,0.18
23208186,2023-09-01,2062BK1,123.0,7.27,10227.0,0.0,696.0,2489.0,1718.0,257.0,0.0,6602.0,1147.0,453.0,0.14244444444444446,0.03403703703703704,0.9577777777777777,1975.0,0.9441928302683336,53.6747967475311,10227000000000.0,0.8698734177210785,6,0.2,0.84,0.033,0.023,0.19
23208190,2023-09-01,1786500D,131.09,0.0,10098.0,1080.0,707.0,5167.0,1654.0,246.0,0.0,2796.0,4537.0,0.0,0.14244444444444446,0.03403703703703704,0.9577777777777777,1900.0,0.9999999999923718,21.328858036300797,9.349999999991343,0.8705263157890155,2,0.2,0.74,0.015,0.017,0.218
23208194,2023-09-01,1786500D,128.76,9.49,9414.0,1341.0,756.0,2655.0,1657.0,270.0,0.0,6260.0,985.0,0.0,0.14244444444444446,0.03403703703703704,0.9577777777777777,1927.0,0.9313562386912742,48.61758309996414,7.020134228182685,0.859885832900436,2,0.2,0.74,0.025,0.028,0.217
23208197,2023-09-01,2062BK1,125.08,0.0,10791.0,1512.0,743.0,2316.0,1664.0,260.0,0.0,317.0,1069.0,0.0,0.14244444444444446,0.03403703703703704,0.9577777777777777,1924.0,0.9999999999920051,2.534377998060966,7.136904761900042,0.8648648648644154,6,0.21,0.79,0.02,0.018,0.25
