Repository: SiddharthKumar268/FerroMind

# FerroMind
*Ferro-Alloy Optimisation using Machine Learning*
**SAIL Durgapur Steel Plant | Steel Melting Shop**
Intern: Siddharth Kumar | FY 2023-24 to FY 2025-26

---

## Quick Start

```bash

# 2. Place raw Excel files in data/raw/

## Dataset

| | |
|---|---|
| Total heats after cleaning | 47,421 |
| Training set | 37,936 heats (Apr 2023 – Jun 2025) |
| Test set | 9,485 heats (Jun 2025 – Dec 2025) |
| Input features | 21 (16 raw + 5 engineered) |
| Target variables | Mn, Si, C, S, P |
| BOF grades | 76 distinct grades |
| Split method | Chronological 80/20 — no shuffle, no leakage |

---

File: data/processed/sms_train_slag.csv (part 47 of 74)
Heat_Number,Date,BOF Grade Code,Hot Metal Addn. Weight,Scrap Addn. Weight,Lime Into Converter,Dolomite Into Converter,Lime Into Ladle,Iron Ore Into Converter,SIMN Into Ladle,FESI Into Ladle,FEMN Into Ladle,Measered O2 Mainblow II,Duration of Mainblow I/II,Measered O2 2nd Blow,HM_P,HM_S,HM_Si,Total_FA_Ladle,HM_Ratio,O2_per_ton_HM,Lime_Dolo_Ratio,SiMn_FA_Fraction,Grade_Encoded,C,Mn,P,S,Si,FeO,CaO,SiO2,Al2O3,MnO,MgO,P2O5,Basicity,Slag_SP_Index
24207342,2024-08-21,2062BK1,129.72,10.11,10962.0,750.0,968.0,2799.0,1701.0,260.0,0.0,5981.0,1596.0,0.0,0.144,0.036,0.8726071428571428,1961.0,0.927697918894889,46.10699969128811,14.615999999980511,0.8674145843952742,6,0.202,0.742,0.017,0.03,0.193,32.82,45.59,12.881,0.884,0.947,3.708,1.913,3.539046731873933,0.9975493413854974
24307432,2024-08-22,2062BK1,122.8,0.0,10128.0,996.0,804.0,2898.0,1745.0,292.0,0.0,6596.0,1313.0,0.0,0.1404137931034483,0.040103448275862,0.7973793103448276,2037.0,0.9999999999918566,53.71335504842253,10.16867469878497,0.8566519391257454,6,0.2,0.74,0.023,0.026,0.19,23.943,52.54,14.63,0.49,1.12,3.3,2.66,3.5910053994942244,1.362057344325193
24307436,2024-08-22,2062BK1,121.15,0.0,10536.0,1485.0,750.0,3753.0,1698.0,270.0,0.0,6039.0,1305.0,0.0,0.1404137931034483,0.040103448275862,0.7973793103448276,1968.0,0.9999999999917456,49.84729673916758,7.094949494944717,0.862804878048342,6,0.18,0.75,0.018,0.023,0.2,24.003999999999998,52.58,14.184999999999999,0.71,1.21,3.35,2.62,3.706471168757931,1.3768002094789216
24207442,2024-08-22,SAILTWR6NB,127.16,9.95,11013.0,1101.0,806.0,3738.0,2477.0,81.0,537.0,6798.0,1316.0,0.0,0.1404137931034483,0.040103448275862,0.7973793103448276,3095.0,0.9274305302244372,53.46020761203633,10.002724795631242,0.8003231017768012,69,0.19,1.37,0.021,0.027,0.24,23.298,53.62,14.02,0.79,1.3,2.93,2.71,3.8242636045931104,1.436801629196924
24107460,2024-08-22,EXPORTDSP14,116.96,10.31,8991.0,1113.0,697.0,3199.0,1733.0,277.0,0.0,5570.0,870.0,0.0,0.1404137931034483,0.040103448275862,0.7973793103448276,2010.0,0.9189911212310914,47.62311901464071,8.078167115895708,0.8621890547259392,55,0.19,0.76,0.021,0.021,0.18,24.188,49.95,16.0,0.75,1.58,3.56,2.53,3.121679895006562,1.2428774042648487
24107405,2024-08-22,SAILTWR6NB,128.76,9.88,10983.0,1314.0,924.0,4566.0,2531.0,119.0,525.0,6172.0,1459.0,0.0,0.1404137931034483,0.040103448275862,0.7973793103448276,3175.0,0.9287362954347322,47.934141037217046,8.358447488578113,0.7971653543304575,69,0.167,1.323,0.021,0.023,0.217,24.407,51.21,15.41,0.72,1.33,3.31,2.2,3.3229511387969635,1.286101763021749
24107437,2024-08-22,SAILTWR6NB,124.09,10.0,10401.0,2526.0,790.0,3260.0,2530.0,104.0,527.0,6802.0,1228.0,0.0,0.1404137931034483,0.040103448275862,0.7973793103448276,3161.0,0.9254232232013916,54.81505358969445,4.117577197148013,0.800379626700158,69,0.174,1.339,0.026,0.024,0.201,5.3205,50.595,28.33,2.03,7.07,4.79,0.275,1.7858529525960962,1.5034991010801897
24107455,2024-08-22,2830C20MMNC,126.83,10.08,8295.0,1011.0,684.0,2115.0,1681.0,261.0,0.0,6725.0,1050.0,0.0,0.1404137931034483,0.040103448275862,0.7973793103448276,1942.0,0.9263749908631485,53.02373255497103,8.204747774472597,0.865602471678236,17,0.192,0.732,0.029,0.029,0.181,24.451,51.82,14.91,0.57,1.1,3.49,2.26,3.475286701093153,1.31649814541944
24207444,2024-08-22,2062BK1,123.79,0.0,11256.0,1005.0,800.0,4323.0,1701.0,287.0,0.0,381.0,82.0,0.0,0.1404137931034483,0.040103448275862,0.7973793103448276,1988.0,0.9999999999919218,3.077793036569369,11.199999999988856,0.8556338028164711,6,0.19,0.78,0.018,0.023,0.22,23.246,53.41,14.03,0.86,1.37,3.01,2.72,3.806571163851472,1.4327869732006333
24207458,2024-08-22,2062BK1,123.15,9.89,10251.0,2313.0,800.0,4017.0,1637.0,280.0,0.0,6400.0,1054.0,0.0,0.1404137931034483,0.040103448275862,0.7973793103448276,1917.0,0.9256614551944854,51.96914332073106,4.431906614784076,0.8539384454872958,6,0.18,0.78,0.023,0.026,0.2,21.368,51.8,16.9,0.95,1.74,3.09,2.68,3.06490740192888,1.3535760014633254
24207450,2024-08-22,2062BK1,124.65,9.88,15363.0,1452.0,759.0,3417.0,1620.0,260.0,0.0,6069.0,968.0,351.0,0.1404137931034483,0.040103448275862,0.7973793103448276,1880.0,0.926559131785278,48.68832731609556,10.580578512389408,0.8617021276591161,6,0.18,0.76,0.019,0.022,0.19,25.734,48.94,15.98,0.65,1.45,3.3,2.51,3.062386584068581,1.1731990890566943
24207418,2024-08-22,2062BK1,123.88,9.55,8931.0,0.0,797.0,3375.0,1731.0,260.0,0.0,6190.0,1429.0,0.0,0.1404137931034483,0.040103448275862,0.7973793103448276,1991.0,0.928426890497426,49.967710687359,8931000000000.0,0.8694123555997643,6,0.2,0.79,0.022,0.026,0.22,21.346,58.01,12.7,0.46,1.09,2.82,2.34,4.567356901031415,1.703821188357271
24207439,2024-08-22,SAILTWR6NB,124.37,9.85,9699.0,0.0,803.0,3578.0,2504.0,74.0,486.0,6669.0,1814.0,0.0,0.1404137931034483,0.040103448275862,0.7973793103448276,3064.0,0.9266130233875236,53.6222561706712,9699000000000.0,0.8172323759788456,69,0.17,1.348,0.025,0.022,0.23,23.119,54.12,13.65,0.9,1.36,2.81,2.69,3.9645447219983883,1.4718520533043242
24207480,2024-08-22,C20MMNCALK,124.5,0.0,10458.0,0.0,715.0,4484.0,1650.0,84.0,0.0,5487.0,1135.0,0.0,0.1404137931034483,0.040103448275862,0.7973793103448276,1734.0,0.999999999991968,44.07228915627251,10458000000000.0,0.9515570934250568,45,0.19,0.73,0.021,0.03,0.2,1.991,48.13,25.93,13.23,0.84,8.38,0.03,1.8560795958505265,1.7237303918057447
24107469,2024-08-23,2830C20MMNC,116.96,9.61,10959.0,891.0,739.0,1499.0,1691.0,254.0,0.0,6308.0,1067.0,0.0,0.1594074074074074,0.0419259259259259,0.7457777777777778,1945.0,0.924073635135308,53.932968535790586,12.299663299649495,0.8694087403594501,17,0.2,0.76,0.028,0.03,0.2,2.788,48.91,32.38,5.48,1.42,7.32,0.14,1.5104536610975572,1.3907134123802212
24107493,2024-08-23,EXPORTDSP14,132.76,10.0,11622.0,1338.0,727.0,3895.0,1739.0,267.0,0.0,6749.0,1137.0,0.0,0.1594074074074074,0.0419259259259259,0.7457777777777778,2006.0,0.9299523676034608,50.83609520901752,8.686098654702029,0.8668993020932867,55,0.19,0.76,0.032,0.032,0.22,17.379,52.23,18.75,1.28,1.51,4.6,2.76,2.785451442589728,1.4456130639357871
24307512,2024-08-23,C20MMNCALK,124.49,7.52,8628.0,990.0,685.0,3530.0,1699.0,275.0,0.0,6240.0,1159.0,275.0,0.1594074074074074,0.0419259259259259,0.7457777777777778,1974.0,0.9430346185823572,50.12450799220721,8.715151515142711,0.8606889564332013,45,0.196,0.735,0.027,0.019,0.226,2.549,50.58,23.366,13.097,1.195,7.437,0.219,2.164591089998716,1.951690075628955
24307505,2024-08-23,2830C20MMNC,127.24,6.71,10362.0,1632.0,950.0,4644.0,1720.0,281.0,0.0,6115.0,1157.0,808.0,0.1594074074074074,0.0419259259259259,0.7457777777777778,2001.0,0.9499066815905196,48.0587865447339,6.349264705878462,0.8595702148921242,17,0.211,0.76,0.024,0.028,0.192,28.18,48.08,13.28,0.85,1.27,4.73,2.26,3.62020932158723,1.1596440027978099
24307503,2024-08-23,2830C20MMNC,128.8,8.15,10188.0,1023.0,806.0,4723.0,1725.0,258.0,0.0,6492.0,1315.0,0.0,0.1594074074074074,0.0419259259259259,0.7457777777777778,1983.0,0.9404892296389888,50.4037267076832,9.958944281515192,0.8698940998482754,17,0.21,0.84,0.028,0.034,0.2,1.995,46.22,29.77,5.48,0.79,14.38,0.0,1.5525175506365254,1.4550147956935087
24107517,2024-08-23,2062BK1,129.72,8.66,8010.0,588.0,780.0,184.0,1699.0,254.0,0.0,6253.0,1025.0,325.0,0.1594074074074074,0.0419259259259259,0.7457777777777778,1953.0,0.9374187021178104,48.20382361973325,13.62244897956867,0.8699436763948438,6,0.19,0.8,0.043,0.038,0.21,24.571,51.367,15.662,0.752,0.949,2.965,2.297,3.2795122262657217,1.276706268330268
24207511,2024-08-23,2062BK1,122.95,8.0,10698.0,1221.0,712.0,4251.0,1728.0,280.0,0.0,6108.0,1300.0,0.0,0.1594074074074074,0.0419259259259259,0.7457777777777778,2008.0,0.9389079801379238,49.67873119113722,8.761670761663586,0.8605577689238743,6,0.21,0.76,0.026,0.03,0.22,18.43,52.15,18.08,0.79,1.5,4.61,2.94,2.884243128145567,1.4283366656624032
24207516,2024-08-23,C20MMNCALK,124.45,8.77,9438.0,876.0,498.0,3077.0,1728.0,297.0,0.0,6097.0,1126.0,0.0,0.1594074074074074,0.0419259259259259,0.7457777777777778,2025.0,0.934169043680122,48.99156287626362,10.773972602727428,0.853333333332912,45,0.193,0.759,0.026,0.019,0.257,0.385,50.33,20.026,17.255,0.07,10.054,0.032,2.5131073051380635,2.4657064471879284
24207518,2024-08-23,2830C20MMNC,124.57,8.23,10104.0,1092.0,707.0,3143.0,1691.0,280.0,0.0,1284.0,1656.0,0.0,0.1594074074074074,0.0419259259259259,0.7457777777777778,1971.0,0.9380271084266716,10.307457654248154,9.25274725273878,0.8579401319122993,17,0.21,0.78,0.021,0.032,0.18,18.892,51.956,17.713,0.933,1.227,4.959,2.751,2.933047307214632,1.4193301644539147
24207500,2024-08-23,2062BK1,126.25,9.3,9264.0,0.0,806.0,4473.0,1623.0,105.0,0.0,269.0,63.0,0.0,0.1594074074074074,0.0419259259259259,0.7457777777777778,1728.0,0.9313906307566848,2.1306930692900536,9264000000000.0,0.9392361111105676,6,0.22,0.8,0.028,0.014,0.23,16.542,51.25,18.02,1.17,1.83,6.47,3.17,2.8439043338327505,1.482799525504152
24207497,2024-08-23,2830C20MMNC,124.95,9.6,7425.0,0.0,819.0,4371.0,1718.0,263.0,0.0,5479.0,1068.0,0.0,0.1594074074074074,0.0419259259259259,0.7457777777777778,1981.0,0.92865105907894,43.84953981557543,7425000000000.0,0.8672387682984012,17,0.21,0.83,0.019,0.023,0.226,17.594,52.35,18.74,0.94,1.52,4.5,2.87,2.7933408035857212,1.4407595981835695
24107544,2024-08-24,2062BK1,130.99,7.53,10635.0,1077.0,2524.0,3521.0,1761.0,257.0,0.0,6483.0,1774.0,0.0,0.1578965517241379,0.0395862068965517,0.7796896551724138,2018.0,0.9456396188207794,49.49232765822206,9.87465181057579,0.8726461843404992,6,0.18,0.77,0.02,0.029,0.24,20.228,50.054,17.686,1.218,1.083,5.799,2.313,2.8299881268728444,1.3201635236713702
24107547,2024-08-24,2062BK1,124.2,6.7,9990.0,984.0,0.0,1813.0,0.0,0.0,0.0,6450.0,1057.0,0.0,0.1578965517241379,0.0395862068965517,0.7796896551724138,0.0,0.9488158899851122,51.93236714934032,10.152439024379929,0.0,6,0.19,0.73,0.028,0.027,0.2,20.558,49.642,17.277,0.934,0.83,6.713,2.485,2.8731334645213567,1.312030870070832
24307570,2024-08-24,TMT600,125.7,8.35,9558.0,1752.0,815.0,3150.0,2538.0,108.0,494.0,6154.0,1071.0,0.0,0.1578965517241379,0.0395862068965517,0.7796896551724138,3140.0,0.9377098097654778,48.95783611735117,5.455479452051681,0.8082802547768126,79,0.2,1.3,0.036,0.031,0.25,21.155,52.63,16.27,0.843,1.027,4.059,2.612,3.234589146333968,1.406241650189708
24307579,2024-08-24,EXPORTDSP14,134.78,0.0,11769.0,1470.0,836.0,3667.0,1742.0,308.0,210.0,6487.0,1300.0,0.0,0.1578965517241379,0.0395862068965517,0.7796896551724138,2260.0,0.9999999999925806,48.13028639228276,8.006122448974146,0.77079646017665,55,0.2,0.84,0.017,0.024,0.22,25.156,48.821,15.184,1.092,1.279,5.033,2.128,3.215080671715509,1.2102079769961083
24107533,2024-08-24,2062BK1,128.02,10.52,9231.0,1491.0,805.0,3686.0,1787.0,298.0,0.0,6478.0,1585.0,0.0,0.1578965517241379,0.0395862068965517,0.7796896551724138,2085.0,0.924065251906135,50.6014685201484,6.191146881283574,0.8570743405271669,6,0.2,0.74,0.022,0.033,0.21,20.393,50.941,16.789,1.207,1.389,5.495,2.386,3.034008338296605,1.3700077992631041
24307546,2024-08-24,1786500D,133.77,7.42,7353.0,996.0,746.0,3756.0,1762.0,281.0,0.0,6328.0,1065.0,0.0,0.1578965517241379,0.0395862068965517,0.7796896551724138,2043.0,0.9474467030175832,47.305075876150816,7.382530120474516,0.8624571708267927,2,0.2,0.76,0.028,0.027,0.209,21.098,51.539,16.934,0.825,1.063,3.981,2.998,3.0433421907292586,1.3551126653169618
24307539,2024-08-24,2830C20MMNC,125.36,9.81,9930.0,1089.0,685.0,3943.0,1814.0,261.0,0.0,6525.0,1198.0,382.0,0.1578965517241379,0.0395862068965517,0.7796896551724138,2075.0,0.9274247244142384,52.05009572389877,9.118457300267108,0.8742168674694583,17,0.201,0.747,0.025,0.026,0.188,2.271,50.488,29.523,4.621,3.307,7.934,0.227,1.710066386668473,1.5879226293442363
24307531,2024-08-24,SAILTWR6NB,124.55,0.0,10416.0,1095.0,704.0,3331.0,2589.0,115.0,549.0,6599.0,1148.0,0.0,0.1578965517241379,0.0395862068965517,0.7796896551724138,3253.0,0.9999999999919712,52.98273785585722,9.5123287671146,0.7958807254839239,69,0.175,1.313,0.034,0.031,0.23,23.745,50.834,14.825,0.889,1.049,5.023,2.272,3.4287063267233244,1.3179331622203212
24207585,2024-08-24,1786500D,128.68,10.0,10305.0,0.0,707.0,3109.0,1762.0,300.0,0.0,6812.0,1570.0,0.0,0.1578965517241379,0.0395862068965517,0.7796896551724138,2062.0,0.9278915488828392,52.93751942762716,10305000000000.0,0.8545101842866855,2,0.2,0.77,0.018,0.019,0.23,19.855,50.171,17.895,1.322,1.062,5.807,2.286,2.803475637013858,1.328997907340203
24307542,2024-08-24,2062BK1,128.14,8.12,10149.0,996.0,710.0,3701.0,1764.0,257.0,0.0,6175.0,994.0,307.0,0.1578965517241379,0.0395862068965517,0.7796896551724138,2021.0,0.9404080434394512,48.18948025559397,10.189759036134348,0.8728352300836849,6,0.22,0.75,0.022,0.031,0.22,19.553,50.433,17.388,1.092,1.011,6.178,2.747,2.9002817873368216,1.3651940880298847
24207553,2024-08-24,2062BK1,128.2,7.52,9540.0,0.0,605.0,5105.0,1694.0,240.0,0.0,6596.0,1281.0,0.0,0.1578965517241379,0.0395862068965517,0.7796896551724138,1934.0,0.9445918066538124,51.45085803392005,9540000000000.0,0.875904860392515,6,0.2,0.73,0.017,0.02,0.19,21.757,51.619,16.076,1.371,1.077,4.351,2.178,3.2107358337998377,1.3643548131310463
24207543,2024-08-24,2830C20MMNC,119.15,8.15,8319.0,0.0,721.0,4715.0,1694.0,280.0,0.0,6273.0,1220.0,0.0,0.1578965517241379,0.0395862068965517,0.7796896551724138,1974.0,0.9359780047059232,52.64792278596183,8318999999999.999,0.8581560283683596,17,0.21,0.74,0.019,0.024,0.21,20.629,50.964,17.969,0.928,1.244,4.018,2.682,2.8360601001669443,1.3203450866602762
24207643,2024-08-25,1786550D,124.32,6.71,8937.0,1005.0,751.0,2542.0,1573.0,253.0,0.0,6179.0,1152.0,0.0,0.1437096774193548,0.0385806451612903,0.8324838709677419,1826.0,0.9487903533469528,49.70238095198116,8.892537313423988,0.8614457831320583,3,0.22,0.78,0.02,0.03,0.21,17.797,54.03,17.2,0.79,1.33,4.32,3.0,3.1410964478809373,1.5438025030001716
24207604,2024-08-25,2830C20MMNC,122.07,9.88,10980.0,549.0,701.0,3585.0,1610.0,253.0,0.0,6242.0,1108.0,0.0,0.1437096774193548,0.0385806451612903,0.8324838709677419,1863.0,0.9251231527023486,51.13459490414406,19.99999999996357,0.8641975308637336,17,0.197,0.747,0.019,0.026,0.226,1.075,50.227,19.982,16.137,0.015,10.663,0.138,2.5134864634939698,2.3851742805584575
24207615,2024-08-25,1786550D,122.27,10.51,10941.0,849.0,726.0,3319.0,1741.0,253.0,0.0,6385.0,1081.0,0.0,0.1437096774193548,0.0385806451612903,0.8324838709677419,1994.0,0.9208465130221356,52.22049562401063,12.886925795037826,0.8731193580737848,3,0.23,0.77,0.02,0.03,0.23,1.389,49.61,29.616,6.923,1.835,8.67,0.084,1.67505149069791,1.6000129007288912
24107622,2024-08-25,1786550D,127.1,9.79,9258.0,1482.0,717.0,3407.0,1784.0,300.0,0.0,6617.0,1120.0,0.0,0.1437096774193548,0.0385806451612903,0.8324838709677419,2084.0,0.9284827233477356,52.06136900037718,6.246963562748821,0.8560460652587063,3,0.2,0.79,0.03,0.02,0.21,24.613,49.111,16.084,0.618,1.291,4.48,2.22,3.0532172831830895,1.20671777482923
24107628,2024-08-25,1786550D,131.8,7.95,9276.0,2409.0,789.0,3422.0,1736.0,271.0,0.0,6701.0,1135.0,322.0,0.1437096774193548,0.0385806451612903,0.8324838709677419,2007.0,0.9431127012454876,50.84218512859756,3.8505603985040056,0.864972595913869,3,0.22,0.79,0.03,0.03,0.22,24.08,48.54,16.867,0.651,1.284,4.632,2.351,2.8776381313730135,1.1854058806290906
24307645,2024-08-26,2830C20MMNC,120.05,10.32,8511.0,1017.0,602.0,2853.0,1752.0,312.0,0.0,5947.0,976.0,0.0,0.1338333333333333,0.0393333333333333,0.8212666666666666,2064.0,0.920840684199426,49.53769262765899,8.3687315634136,0.8488372093019143,17,0.21,0.75,0.036,0.034,0.203,16.948,55.207,16.882,0.926,0.975,4.771,2.73,3.2699757152164897,1.6318465312878723
24307657,2024-08-26,S.TOWER6VAN,121.74,10.0,8541.0,1884.0,765.0,3696.0,2481.0,105.0,525.0,5911.0,988.0,0.0,0.1338333333333333,0.0393333333333333,0.8212666666666666,3111.0,0.9240929102708054,48.55429604034373,4.533439490443453,0.7974927675985864,67,0.184,1.318,0.023,0.027,0.244,22.598,52.321,16.089,0.812,0.845,3.165,2.631,3.251771286513362,1.3523831679073615
24207658,2024-08-26,1786550D,121.82,9.88,9093.0,1011.0,715.0,3318.0,1748.0,284.0,0.0,6390.0,1158.0,563.0,0.1338333333333333,0.0393333333333333,0.8212666666666666,2032.0,0.92498101745691,52.45444097806227,8.994065281890213,0.8602362204720176,3,0.23,0.78,0.02,0.02,0.18,28.127,53.468,11.09,0.61,0.632,3.223,1.699,4.8208457307726995,1.363353562139834
24107678,2024-08-26,S.TOWER6VAN,134.5,0.0,9567.0,1965.0,672.0,3461.0,2430.0,91.0,460.0,6134.0,1135.0,0.0,0.1338333333333333,0.0393333333333333,0.8212666666666666,2981.0,0.9999999999925652,45.60594795505126,4.868702290073858,0.8151626970812428,67,0.162,1.323,0.03,0.025,0.225,28.136,53.472,11.175,0.57,0.634,3.141,1.712,4.78453829634932,1.3601953601953602
24107648,2024-08-26,2062BK1,120.69,9.98,11583.0,0.0,629.0,5614.0,1837.0,301.0,0.0,6252.0,986.0,0.0,0.1338333333333333,0.0393333333333333,0.8212666666666666,2138.0,0.9236243973297344,51.80213770774876,11583000000000.0,0.8592142188957628,6,0.19,0.8,0.031,0.022,0.22,11.736,50.289500000000004,23.1755,2.9255,1.0205,7.5455000000000005,1.617,2.16984876922745,1.4404439670605085
24107644,2024-08-26,2830C20MMNC,123.94,10.0,10464.0,1878.0,709.0,3988.0,1769.0,297.0,0.0,6406.0,999.0,0.0,0.1338333333333333,0.0393333333333333,0.8212666666666666,2066.0,0.9253397043383208,51.68629982207773,5.571884984022592,0.8562439496607666,17,0.205,0.73,0.02,0.026,0.209,21.919,51.709,16.088,0.693,1.001,4.112,2.905,3.2139349866368323,1.3604767417385812
24107642,2024-08-26,2830C20MMNC,0.0,10.63,9540.0,1893.0,757.0,3387.0,1733.0,288.0,0.0,5714.0,1207.0,0.0,0.1338333333333333,0.0393333333333333,0.8212666666666666,2021.0,0.0,5714000000000.0,5.039619651344406,0.8574962889654342,17,0.205,0.791,0.024,0.031,0.185,22.942,51.58,15.73,0.88,1.35,3.34,2.71,3.2788761045070243,1.3337470586714246
24107640,2024-08-26,2062BK1,123.65,7.54,9111.0,1884.0,837.0,3765.0,1136.0,288.0,0.0,6171.0,1961.0,0.0,0.1338333333333333,0.0393333333333333,0.8212666666666666,1424.0,0.9425261071656184,49.90699555155757,4.83598726114393,0.7977528089882038,6,0.2,0.74,0.024,0.025,0.23,16.892,55.26,16.75,0.75,1.32,4.58,2.91,3.2989075279087814,1.6425407960051128
24107638,2024-08-26,2062BK1,128.86,0.0,8403.0,1884.0,707.0,5163.0,1726.0,284.0,0.0,5461.0,917.0,0.0,0.1338333333333333,0.0393333333333333,0.8212666666666666,2010.0,0.9999999999922398,42.37932640041611,4.46019108280018,0.8587064676612643,6,0.185,0.769,0.028,0.026,0.213,24.09,48.37,16.831,0.628,1.297,4.751,2.439,2.873692965779467,1.1820047895997263
24107675,2024-08-26,2062BK1,132.24,8.98,9030.0,1998.0,1685.0,3005.0,1730.0,277.0,0.0,6903.0,1215.0,0.0,0.1338333333333333,0.0393333333333333,0.8212666666666666,2007.0,0.9364112731841354,52.20054446421506,4.5195195195172575,0.8619830592920469,6,0.21,0.78,0.025,0.03,0.21,0.915,50.668,31.421,4.636,0.546,10.229,0.072,1.6125007956209025,1.5668738596653988
24307695,2024-08-26,1786550D,124.92,8.35,10641.0,2283.0,665.0,3438.0,1715.0,275.0,0.0,6780.0,1317.0,226.0,0.1338333333333333,0.0393333333333333,0.8212666666666666,1990.0,0.937345238981486,54.27473583049732,4.660972404728576,0.8618090452256976,3,0.22,0.78,0.02,0.03,0.21,25.323,49.33,15.54,0.769,0.912,4.419,2.253,3.1741844154172836,1.207175019577134
24207646,2024-08-26,1786550D,122.83,5.26,10089.0,2298.0,764.0,2871.0,1718.0,250.0,0.0,5951.0,1649.0,0.0,0.1338333333333333,0.0393333333333333,0.8212666666666666,1968.0,0.9589351237336332,48.44907595824758,4.390339425585557,0.8729674796743532,3,0.23,0.79,0.02,0.02,0.21,15.765,55.51,17.98,0.79,1.26,4.1,3.1,3.087147544630443,1.6449356960824986
24207623,2024-08-26,2062BK1,130.53,10.1,13143.0,2940.0,704.0,4575.0,1154.0,297.0,0.0,6725.0,1533.0,0.0,0.1338333333333333,0.0393333333333333,0.8212666666666666,1451.0,0.9281803313593958,51.520723204998696,4.4704081632637855,0.7953135768430081,6,0.184,0.736,0.018,0.024,0.236,1.384,50.194,29.466,6.523,1.872,8.606,0.069,1.7033970203956967,1.6269812972026838
24207649,2024-08-26,SEQRFE550D,123.76,10.52,8949.0,1638.0,756.0,2419.0,1752.0,253.0,0.0,6604.0,1277.0,350.0,0.1338333333333333,0.0393333333333333,0.8212666666666666,2005.0,0.9216562406842296,53.36134453738396,5.463369963366628,0.8738154613461976,73,0.21,0.84,0.019,0.022,0.24,15.72,55.6,17.96,0.79,1.25,4.1,3.11,3.0955960135849896,1.6507823401917996
24207662,2024-08-26,2062BK1,126.08,8.26,8883.0,1317.0,817.0,2174.0,1539.0,263.0,0.0,6634.0,1177.0,0.0,0.1338333333333333,0.0393333333333333,0.8212666666666666,1802.0,0.938514217649706,52.617385786384695,6.744874715256838,0.8540510543835438,6,0.2,0.83,0.016,0.021,0.27,28.533,53.386,10.882,0.549,0.636,3.221,1.637,4.90544886520261,1.3544245991475545
24207690,2024-08-26,1786500D,124.34,8.25,10185.0,2451.0,701.0,3291.0,1704.0,257.0,0.0,6501.0,1289.0,0.0,0.1338333333333333,0.0393333333333333,0.8212666666666666,1961.0,0.93777811297279,52.28405983551323,4.155446756424253,0.8689444161137844,2,0.25,0.84,0.024,0.029,0.23,25.46,49.278,15.477,0.763,0.915,4.412,2.245,3.1837446698539864,1.2037227026234796
24207660,2024-08-26,2062BK1,121.62,9.69,8952.0,999.0,806.0,2488.0,1664.0,273.0,0.0,6203.0,1150.0,352.0,0.1338333333333333,0.0393333333333333,0.8212666666666666,1937.0,0.926205163346842,51.00312448568489,8.960960960951992,0.8590604026841203,6,0.21,0.72,0.015,0.021,0.19,1.529,49.107,30.338,6.376,1.858,8.851,0.053,1.6186097102739048,1.540950169448977
24207699,2024-08-27,2062BK1,125.85,8.35,9960.0,1029.0,800.0,3855.0,1728.0,287.0,0.0,6749.0,2385.0,0.0,0.1373333333333333,0.0359,0.8960333333333333,2015.0,0.9377794336740852,53.62733412750396,9.679300291535784,0.8575682382129739,6,0.19,0.71,0.024,0.026,0.21,31.329,49.98,10.71,0.36,1.13,3.46,1.73,4.666230977499766,1.1888677450047573
24207732,2024-08-27,1786500D,125.84,10.52,9099.0,0.0,899.0,2520.0,1701.0,294.0,0.0,6477.0,1089.0,0.0,0.1373333333333333,0.0359,0.8960333333333333,1995.0,0.9228512760272598,51.47012078789359,9099000000000.0,0.8526315789469411,2,0.193,0.736,0.025,0.023,0.197,24.856,52.45,13.54,0.76,1.26,3.85,1.92,3.8734214607488373,1.3659921348021982
24307701,2024-08-27,1786550D,126.22,9.07,10332.0,3174.0,696.0,3677.0,1762.0,281.0,0.0,6489.0,1263.0,281.0,0.1373333333333333,0.0359,0.8960333333333333,2043.0,0.9329588291748618,51.4102360952986,3.25519848771164,0.8624571708267927,3,0.21,0.8,0.02,0.03,0.23,28.722,52.51,10.87,0.34,1.07,3.62,1.62,4.830282402722841,1.3262445381759402
24107737,2024-08-27,1786500D,129.01,9.87,9663.0,3975.0,882.0,2971.0,1740.0,281.0,0.0,7364.0,1335.0,0.0,0.1373333333333333,0.0359,0.8960333333333333,2021.0,0.9289314516062144,57.08084644556949,2.430943396225804,0.8609599208308456,2,0.19,0.78,0.039,0.023,0.23,21.226,51.14,16.17,0.57,1.21,6.09,2.09,3.1624513017129425,1.3674893708051448
24107716,2024-08-27,1786500D,125.34,8.31,9033.0,3003.0,787.0,2509.0,1737.0,244.0,0.0,6407.0,1274.0,0.0,0.1373333333333333,0.0359,0.8960333333333333,1981.0,0.9378226711489877,51.11696186332282,3.0079920079910063,0.8768298838965791,2,0.19,0.76,0.026,0.028,0.193,1.385,49.779,30.86,5.354,1.033,9.765,0.06,1.6130067074948966,1.5437263536562678
24107683,2024-08-27,2062BK1,127.7,8.0,8949.0,984.0,704.0,3063.0,1697.0,254.0,0.0,298.0,66.0,0.0,0.1373333333333333,0.0359,0.8960333333333333,1951.0,0.941046425932638,2.3335943617671604,9.094512195112708,0.8698103536643415,6,0.19,0.76,0.034,0.025,0.2,27.603,47.53,14.829,1.189,1.02,4.092,2.241,3.2049898853674983,1.120118775481347
24207736,2024-08-27,2062BK1,123.33,7.43,9975.0,0.0,798.0,3411.0,1738.0,294.0,0.0,6302.0,1242.0,0.0,0.1373333333333333,0.0359,0.8960333333333333,2032.0,0.9431783419933988,51.09867834224358,9975000000000.0,0.8553149606295003,6,0.19,0.75,0.026,0.028,0.23,24.999,52.4,13.42,0.72,1.26,3.92,1.93,3.9043290365844574,1.3638729828214473
24307711,2024-08-27,2830C20MMNC,126.71,7.53,10008.0,2529.0,696.0,2376.0,1770.0,261.0,0.0,6487.0,1118.0,0.0,0.1373333333333333,0.0359,0.8960333333333333,2031.0,0.94390643622658,51.19564359520799,3.957295373663916,0.8714918759227614,17,0.202,0.774,0.028,0.03,0.21,27.907,47.14,14.913,1.22,1.031,4.056,2.235,3.16078852085289,1.1008617267228697
24307703,2024-08-27,1786550D,121.57,8.5,9585.0,2646.0,701.0,3398.0,1789.0,281.0,0.0,6431.0,1258.0,273.0,0.1373333333333333,0.0359,0.8960333333333333,2070.0,0.9346505727613236,52.89956403674509,3.622448979590468,0.8642512077290511,3,0.23,0.85,0.02,0.03,0.26,29.139,52.37,10.67,0.31,1.07,3.57,1.62,4.9076937494143005,1.3154986184375785
24307730,2024-08-27,2062BK1,126.3,12.78,10962.0,1611.0,806.0,4089.0,1711.0,278.0,0.0,6796.0,1323.0,0.0,0.1373333333333333,0.0359,0.8960333333333333,1989.0,0.9081104400279832,53.8083927153301,6.804469273738793,0.8602312719955454,6,0.2,0.74,0.022,0.026,0.2,15.886,56.62,16.29,0.75,1.2,5.57,2.3,3.475538640967405,1.759641980296485
24307717,2024-08-27,2062BK1,126.77,8.2,9024.0,1458.0,569.0,3370.0,1759.0,265.0,0.0,6403.0,1205.0,0.0,0.1373333333333333,0.0359,0.8960333333333333,2024.0,0.939245758309704,50.50879545593982,6.1893004115183885,0.8690711462446299,6,0.19,0.76,0.031,0.027,0.21,1.748,50.056,30.025,5.269,1.046,9.982,0.089,1.667088523279824,1.575376093661484
24107796,2024-08-28,1786500D,124.4,10.45,11814.0,1995.0,797.0,4039.0,1682.0,284.0,0.0,2518.0,1306.0,0.0,0.1455625,0.03684375,0.811875,1966.0,0.9225064886842976,20.241157556107385,5.921804511275227,0.8555442522884763,2,0.179,0.791,0.036,0.034,0.21,18.046,54.56,16.33,0.97,1.34,4.78,2.46,3.3408854326128226,1.5871076591907383
24107792,2024-08-28,SAILTOWER6VA,127.3,10.0,9582.0,2751.0,797.0,2041.0,2528.0,0.0,413.0,1125.0,1712.0,0.0,0.1455625,0.03684375,0.811875,2941.0,0.9271667880486004,8.837391987361842,3.483097055614873,0.8595715742941654,68,0.176,1.318,0.031,0.021,0.228,16.7005,49.1145,18.1915,6.468999999999999,0.7505,6.157,0.9305,2.6997114195410195,1.4075745851603474
24107750,2024-08-28,2830C20MMNC,120.42,10.21,10770.0,2427.0,0.0,4462.0,0.0,0.0,0.0,6306.0,1147.0,0.0,0.1455625,0.03684375,0.811875,0.0,0.9218403123254856,52.36671649184216,4.437577255869618,0.0,17,0.216,0.75,0.04,0.039,0.219,29.9,51.308,11.359,0.587,0.698,3.081,1.843,4.516549295774648,1.2435288414929715
24207749,2024-08-28,2062BK1,122.48,10.52,9969.0,0.0,709.0,3527.0,1640.0,287.0,0.0,5745.0,934.0,261.0,0.1455625,0.03684375,0.811875,1927.0,0.9209022556321738,46.90561724324864,9969000000000.0,0.8510638297867924,6,0.19,0.73,0.031,0.021,0.21,31.081,49.803,11.534,0.607,0.743,3.057,1.908,4.317555266579974,1.168645579125211
24207795,2024-08-28,S.TOWER6VAN,126.36,11.34,8808.0,1512.0,800.0,4491.0,2315.0,71.0,489.0,3032.0,625.0,3771.0,0.1455625,0.03684375,0.811875,2875.0,0.9176470588168656,23.994935105856324,5.825396825392973,0.8052173913040678,67,0.189,1.32,0.029,0.026,0.216,21.435,52.91,15.46,0.7,1.31,4.44,2.28,3.4221589806610178,1.434030789245447
24207808,2024-08-28,2062BK1,122.27,0.0,11043.0,1338.0,500.0,3266.0,1883.0,270.0,0.0,6357.0,1144.0,0.0,0.1455625,0.03684375,0.811875,2153.0,0.9999999999918212,51.99149423364692,8.253363228693383,0.8745935903386556,6,0.22,0.75,0.024,0.028,0.22,24.314,52.33,15.075,1.055,0.832,2.861,2.205,3.4710798620323695,1.3285097740543288
24207793,2024-08-28,2062BK1,121.47,11.23,8775.0,498.0,707.0,2896.0,1714.0,260.0,0.0,6488.0,1299.0,0.0,0.1455625,0.03684375,0.811875,1974.0,0.9153730218469076,53.412365192612064,17.62048192767546,0.8682877406277263,6,0.2,0.75,0.026,0.023,0.19,28.585,53.26,10.43,0.27,1.05,3.62,1.55,5.105934234493337,1.3650809924133689
24307754,2024-08-28,2062BK1,121.86,10.0,10212.0,1080.0,707.0,7012.0,1776.0,258.0,0.0,6790.0,1247.0,0.0,0.1455625,0.03684375,0.811875,2034.0,0.924161989982374,55.71967831892565,9.4555555555468,0.8731563421824616,6,0.21,0.77,0.022,0.026,0.23,22.244,52.482,16.296,0.924,1.251,2.833,2.551,3.220347303184635,1.3617186891881374
24207789,2024-08-28,SAILTOWER6VA,122.74,11.56,9411.0,1032.0,808.0,3026.0,2481.0,0.0,537.0,6077.0,1279.0,687.0,0.1455625,0.03684375,0.811875,3018.0,0.9139240506261064,49.511161805039016,9.119186046502792,0.8220675944331273,68,0.182,1.345,0.025,0.021,0.226,8.3255,53.218500000000006,21.621000000000002,6.353000000000001,0.8295,6.5305,1.4965,2.461312552030339,1.7770598547458052
24207868,2024-08-29,1786500D,122.96,9.07,10920.0,1671.0,806.0,4136.0,1748.0,260.0,0.0,6336.0,1187.0,308.0,0.14684375,0.03840625,0.95671875,2008.0,0.9313034916236362,51.52895250446056,6.535008976656772,0.870517928286419,2,0.2,0.74,0.026,0.024,0.227,16.122,58.56,16.08,0.51,0.98,4.29,2.15,3.641564579317207,1.8184641182498529
24107846,2024-08-29,S.TOWER6VAN,123.2,9.82,11178.0,1494.0,778.0,2478.0,2484.0,102.0,475.0,6006.0,1119.0,0.0,0.14684375,0.03840625,0.95671875,3061.0,0.9261765148028404,48.7499999996043,7.481927710838366,0.8114995099637989,67,0.186,1.307,0.03,0.031,0.241,13.9015,49.1515,23.383499999999998,3.6870000000000003,1.6635,5.5015,1.04,2.101883726399966,1.3182293622271095
24107844,2024-08-29,1786500D,115.03,0.0,11025.0,1998.0,704.0,2989.0,1727.0,281.0,0.0,5877.0,1094.0,0.0,0.14684375,0.03840625,0.95671875,2008.0,0.9999999999913066,51.09101973353828,5.5180180180152565,0.860059760955747,2,0.2,0.69,0.024,0.026,0.185,21.785,51.739,16.624,1.059,1.461,3.352,2.471,3.1121203007518794,1.3470190054673263
24207830,2024-08-29,1786500D,122.46,0.0,10677.0,1023.0,701.0,4080.0,1674.0,253.0,0.0,5968.0,1562.0,0.0,0.14684375,0.03840625,0.95671875,1927.0,0.999999999991834,48.73428058101638,10.436950146617365,0.8687078360140795,2,0.2,0.7,0.023,0.028,0.209,18.554,56.006,16.18,0.642,0.665,4.423,2.2,3.4612199493232803,1.6123794443644743
24307837,2024-08-29,2830C20MMNC,127.16,12.15,10389.0,1143.0,749.0,2649.0,1728.0,295.0,0.0,6295.0,1222.0,358.0,0.14684375,0.03840625,0.95671875,2023.0,0.9127844375786894,49.50456118237256,9.089238845136403,0.8541769649031863,17,0.2,0.75,0.027,0.028,0.21,25.445,48.755,14.799,0.664,0.867,6.105,2.064,3.294256756756757,1.2114548391104487
24307822,2024-08-29,1786500D,124.24,9.52,9462.0,3462.0,561.0,3897.0,1749.0,267.0,0.0,6524.0,1018.0,0.0,0.14684375,0.03840625,0.95671875,2016.0,0.9288277511892284,52.51126851213368,2.7331022530321394,0.8675595238090935,2,0.198,0.744,0.03,0.038,0.202,1.585,50.549,30.852,3.805,3.2,8.394,0.141,1.6383820049914108,1.5583266539244098
24207810,2024-08-29,SAILTOWER6VA,116.9,10.53,8913.0,333.0,503.0,1992.0,1984.0,0.0,938.0,6003.0,1141.0,247.0,0.14684375,0.03840625,0.95671875,2922.0,0.9173663972305,51.351582548748056,26.76576576568539,0.6789869952085288,68,0.195,1.381,0.029,0.014,0.255,24.867,52.048,15.133,0.799,0.842,2.677,2.3,3.439143650059469,1.3011674708132297
24207804,2024-08-29,SAILTOWER6VA,125.19,10.05,11061.0,993.0,795.0,4101.0,1920.0,0.0,844.0,6260.0,1915.0,348.0,0.14684375,0.03840625,0.95671875,2764.0,0.9256876663640514,50.00399392882815,11.138972809656456,0.6946454413890396,68,0.188,1.308,0.028,0.021,0.25,0.681,50.643,25.07,12.561,0.372,8.866,0.101,2.0199832475768815,1.966565703634669
24107884,2024-08-30,1786500D,121.89,9.8,14271.0,1593.0,787.0,2672.0,1731.0,288.0,0.0,2913.0,508.0,0.0,0.1479310344827586,0.0346896551724137,0.9666896551724138,2019.0,0.9255828081029268,23.898597095545995,8.958568738224132,0.857355126299724,2,0.2,0.71,0.033,0.027,0.202,10.708499999999999,50.21,24.296,3.4545000000000003,1.5739999999999998,6.8895,1.2035,2.06651026875746,1.4343460313379328
24107869,2024-08-30,2062BK1,121.51,10.0,11736.0,996.0,790.0,4002.0,1672.0,301.0,0.0,1700.0,2006.0,0.0,0.1479310344827586,0.0346896551724137,0.9666896551724138,1973.0,0.923960155114258,13.990618056011929,11.783132530108652,0.8474404460208579,6,0.18,0.74,0.025,0.018,0.25,2.1,43.74,29.91,5.99,1.45,15.14,0.0,1.4623382702015981,1.3664052981787513
24307855,2024-08-30,S.TOWER6VAN,119.94,12.78,11079.0,0.0,727.0,2700.0,2526.0,85.0,451.0,6164.0,1104.0,319.0,0.1479310344827586,0.0346896551724137,0.9666896551724138,3062.0,0.9037070524344206,51.39236284766223,11079000000000.0,0.82495101240992,67,0.182,1.315,0.024,0.026,0.173,28.84,52.57,9.97,0.36,1.05,4.12,1.84,5.272289639955872,1.3545128958285022
24107903,2024-08-30,2062BK1,127.04,9.79,9507.0,2988.0,802.0,1803.0,1734.0,267.0,0.0,6556.0,1236.0,0.0,0.1479310344827586,0.0346896551724137,0.9666896551724138,2001.0,0.9284513629984036,51.60579345047539,3.181726907629457,0.8665667166412461,6,0.18,0.71,0.025,0.028,0.21,9.284500000000001,50.832,24.27,3.7525,1.588,6.9879999999999995,1.483,2.094351283424663,1.5148634352043628
24207877,2024-08-30,1786500D,124.11,9.31,14538.0,1662.0,712.0,3301.0,1812.0,273.0,0.0,6194.0,1139.0,358.0,0.1479310344827586,0.0346896551724137,0.9666896551724138,2085.0,0.9302203567611288,49.907340262268086,8.7472924187673,0.8690647482010221,2,0.22,0.75,0.016,0.021,0.233,9.340499999999999,50.135000000000005,23.825,4.345,1.31,8.36,1.12,2.1042138839922777,1.5116156362594793
24207887,2024-08-30,2062BK1,118.01,10.0,10878.0,2673.0,754.0,2824.0,1728.0,270.0,0.0,2409.0,451.0,0.0,0.1479310344827586,0.0346896551724137,0.9666896551724138,1998.0,0.9218811030316236,20.41352427743061,4.0695847362498805,0.864864864864432,6,0.2,0.77,0.021,0.019,0.21,4.174,51.321,29.928,4.96,1.903,6.077,0.115,1.7147582612182162,1.5048822684221328
24207889,2024-08-30,S.TOWER6VAN,119.77,10.0,10041.0,1665.0,751.0,3003.0,2470.0,67.0,489.0,458.0,94.0,0.0,0.1479310344827586,0.0346896551724137,0.9666896551724138,3026.0,0.9229405871856136,3.823995992286682,6.030630630627009,0.8162590879045551,67,0.192,1.328,0.027,0.019,0.181,23.185,50.176,15.728,0.824,0.823,5.517,2.252,3.1900311526479754,1.289407411214473
24207891,2024-08-30,2830C20MMNC,123.46,9.88,9231.0,1038.0,795.0,1496.0,1698.0,287.0,0.0,6293.0,1167.0,0.0,0.1479310344827586,0.0346896551724137,0.9666896551724138,1985.0,0.9259037048078154,50.97197472824419,8.89306358380646,0.8554156171280325,17,0.2,0.67,0.022,0.018,0.18,26.603,49.819,14.461,0.659,1.035,3.845,2.184,3.4448209099709586,1.213174235967369
24107918,2024-08-30,SAILTOWER6VA,130.3,0.0,10533.0,1992.0,2296.0,3759.0,1877.0,0.0,974.0,6254.0,1346.0,0.0,0.1479310344827586,0.0346896551724137,0.9666896551724138,2851.0,0.9999999999923256,47.99693016079818,5.287650602406984,0.6583654857942272,68,0.2,1.34,0.032,0.019,0.24,2.914,48.97,27.18,10.44,1.43,7.52,0.08,1.8016261359037562,1.6271805947831863
24107901,2024-08-30,2830C20MMNC,120.8,11.34,10617.0,1542.0,798.0,1972.0,1727.0,251.0,0.0,2272.0,360.0,0.0,0.1479310344827586,0.0346896551724137,0.9666896551724138,1978.0,0.91418192825099,18.80794701971185,6.885214007777636,0.8731041456011764,17,0.21,0.76,0.026,0.02,0.221,2.161,50.582,28.995,6.98,1.493,7.559,0.23,1.7444475100013794,1.6234554032801616
24307888,2024-08-30,2062BK1,123.79,10.0,10197.0,1182.0,697.0,3696.0,1750.0,269.0,0.0,6572.0,1246.0,0.0,0.1479310344827586,0.0346896551724137,0.9666896551724138,2019.0,0.9252559981992282,53.08991033158502,8.626903553292195,0.8667657256063067,6,0.21,0.74,0.027,0.025,0.2,22.979,52.85,14.61,0.82,1.08,4.17,2.16,3.617137772910821,1.4059590316573558
24307890,2024-08-30,2062BK1,124.98,10.12,11085.0,0.0,709.0,5407.0,1738.0,281.0,0.0,6542.0,1138.0,312.0,0.1479310344827586,0.0346896551724137,0.9666896551724138,2019.0,0.9250925240494072,52.34437509959718,11085000000000.0,0.8608221892021491,6,0.21,0.74,0.033,0.025,0.23,21.468,51.588,16.436,0.744,1.153,4.57,2.549,3.1385289286366125,1.3609814008705978
24207961,2024-08-31,SAILTOWER6VA,125.01,11.95,9759.0,42.0,809.0,3039.0,2400.0,0.0,540.0,6260.0,1147.0,318.0,0.1346896551724138,0.0353793103448275,0.9008275862068964,2940.0,0.9127482476568872,50.07599392008578,232.35714285161055,0.8163265306119672,68,0.18,1.312,0.019,0.014,0.24,18.588,53.08,16.07,0.71,1.26,4.01,2.5,3.3028436313857252,1.5314925416197813
24207972,2024-08-31,SEQRFE550D,124.76,11.23,9324.0,0.0,806.0,4187.0,1769.0,253.0,0.0,6332.0,1205.0,348.0,0.1346896551724138,0.0353793103448275,0.9008275862068964,2022.0,0.9174203985519712,50.7534466170988,9324000000000.0,0.8748763600391322,73,0.21,0.86,0.022,0.026,0.2,2.941,49.02,27.15,10.36,1.44,7.53,0.08,1.8054583624912528,1.6290043865479198
24307938,2024-08-31,1786500D,117.47,9.8,9894.0,2769.0,555.0,4214.0,1751.0,261.0,0.0,6694.0,1138.0,0.0,0.1346896551724138,0.0353793103448275,0.9008275862068964,2012.0,0.9229983499573898,56.9847620664256,3.5731310942565644,0.8702783300194482,2,0.2,0.74,0.024,0.027,0.16,12.872,49.425,16.6685,10.0355,0.9319999999999999,7.1415,1.1849999999999998,2.9649959506883823,1.6730700878425264
24207970,2024-08-31,2830C20MMNC,124.55,12.06,9834.0,465.0,814.0,3674.0,1769.0,260.0,0.0,6725.0,1359.0,0.0,0.1346896551724138,0.0353793103448275,0.9008275862068964,2029.0,0.9117194934418292,53.994379766728265,21.148387096728715,0.8718580581562978,17,0.2,0.761,0.025,0.025,0.222,26.164,48.79,15.55,0.7,1.47,3.44,2.44,3.1374188155102565,1.169603260218147
24207949,2024-08-31,S.TOWER6VAN,128.7,12.07,9978.0,981.0,756.0,4523.0,2511.0,94.0,489.0,5194.0,1038.0,1769.0,0.1346896551724138,0.0353793103448275,0.9008275862068964,3094.0,0.9142572991339472,40.35742035710679,10.1712538226196,0.8115707821587551,67,0.167,1.324,0.023,0.022,0.222,20.585,49.53,18.61,1.41,1.42,4.36,2.55,2.6613293213690827,1.2636493519746914
24207943,2024-08-31,S.TOWER6VAN,120.4,12.41,10731.0,1050.0,756.0,2226.0,2467.0,81.0,489.0,6150.0,1306.0,0.0,0.1346896551724138,0.0353793103448275,0.9008275862068964,3037.0,0.9065582410894772,51.07973421884485,10.219999999990266,0.8123147843263706,67,0.17,1.33,0.02,0.023,0.25,21.32,49.715,17.942,0.956,1.118,4.82,2.537,2.7707183860001114,1.266204823879989
24207941,2024-08-31,1786500D,122.0,12.35,9717.0,1035.0,751.0,2795.0,1691.0,257.0,0.0,722.0,135.0,0.0,0.1346896551724138,0.0353793103448275,0.9008275862068964,1948.0,0.9080759210948414,5.918032786836737,9.388405797092378,0.8680698151946262,2,0.19,0.8,0.018,0.023,0.195,22.241,49.665,16.511,1.152,1.324,4.962,2.585,3.0078125,1.2815782003973888
24207963,2024-08-31,SAILTOWER6VA,129.3,11.95,9924.0,0.0,803.0,3528.0,2396.0,0.0,543.0,6518.0,1193.0,0.0,0.1346896551724138,0.0353793103448275,0.9008275862068964,2939.0,0.915398230082015,50.40989945823349,9924000000000.0,0.8152432800269428,68,0.19,1.311,0.025,0.018,0.25,2.57,43.51,32.61,5.43,1.51,9.71,0.0,1.3342123823249825,1.2367471078138768
24207925,2024-08-31,S.TOWER6VAN,123.06,10.0,10947.0,0.0,709.0,4576.0,2494.0,155.0,537.0,6206.0,1486.0,0.0,0.1346896551724138,0.0353793103448275,0.9008275862068964,3186.0,0.9248459341580878,50.43068421867032,10947000000000.0,0.7827997489011981,67,0.176,1.34,0.032,0.028,0.22,24.111,48.05,15.69,0.92,2.18,5.44,2.1,3.0622649926709578,1.2072257675493694
24307956,2024-08-31,1786500D,125.65,11.96,9429.0,1812.0,699.0,4143.0,1691.0,261.0,0.0,6331.0,1213.0,0.0,0.1346896551724138,0.0353793103448275,0.9008275862068964,1952.0,0.9130877116422276,50.38599283684531,5.203642384103088,0.8662909836061136,2,0.21,0.77,0.019,0.026,0.215,2.186,45.74,23.62,14.09,0.99,9.195,0.03,1.9364125142881334,1.7723873367690937
24207913,2024-08-31,S.TOWER6VAN,119.48,9.8,9894.0,2007.0,718.0,1754.0,2427.0,145.0,439.0,6494.0,1126.0,0.0,0.1346896551724138,0.0353793103448275,0.9008275862068964,3011.0,0.9241955445473068,54.35219283516612,4.929745889384689,0.8060445034869459,67,0.19,1.3,0.028,0.022,0.251,28.307,51.33,11.6,0.59,1.03,4.05,1.78,4.424618567364883,1.2862082790417964
24107915,2024-08-31,SAILTOWER6VA,120.94,8.26,10347.0,1440.0,807.0,2026.0,1885.0,102.0,1062.0,6504.0,1283.0,309.0,0.1346896551724138,0.0353793103448275,0.9008275862068964,3049.0,0.9360681114478634,53.77873325571541,7.185416666661677,0.61823548704473,68,0.179,1.344,0.022,0.012,0.251,1.937,48.61,16.11,21.03,0.58,10.02,0.0,3.017193222022221,2.6933732269503543
24307942,2024-08-31,2062BK1,119.8,11.35,9009.0,3129.0,549.0,4301.0,1699.0,258.0,0.0,6670.0,1100.0,0.0,0.1346896551724138,0.0353793103448275,0.9008275862068964,1957.0,0.9134578726579226,55.67612687766548,2.879194630871563,0.8681655595294491,6,0.19,0.79,0.025,0.037,0.19,4.145,48.77,33.37,4.48,2.54,5.23,0.0,1.4614485631236707,1.2999786757650071
24107964,2024-08-31,2062BK1,129.47,12.07,10500.0,495.0,669.0,4456.0,1708.0,223.0,0.0,6213.0,1261.0,0.0,0.1346896551724138,0.0353793103448275,0.9008275862068964,1931.0,0.9147237529962222,47.98795087628032,21.21212121207836,0.8845157949244513,6,0.21,0.77,0.019,0.025,0.24,16.006,51.5,18.84,1.26,1.26,7.43,2.17,2.733400562602834,1.4778890578815966
24207977,2024-08-31,2062BK1,122.48,12.06,11292.0,0.0,712.0,3217.0,1714.0,240.0,0.0,6373.0,1080.0,0.0,0.1346896551724138,0.0353793103448275,0.9008275862068964,1954.0,0.9103612308539444,52.032984976714296,11292000000000.0,0.8771750255880875,6,0.18,0.74,0.019,0.023,0.21,26.058,50.63,15.43,0.74,0.95,2.63,2.22,3.281057611301925,1.2203234592301575
24307902,2024-09-01,R34,122.59,10.0,10542.0,1194.0,795.0,3524.0,1264.0,220.0,0.0,6513.0,1064.0,0.0,0.1333928571428571,0.0317142857142857,0.9506428571428572,1484.0,0.9245795308777088,53.128313891401184,8.829145728635822,0.8517520215627684,66,0.63,0.79,0.024,0.024,0.27,20.045,49.97,17.69,1.12,1.4,5.82,2.41,2.8246000791362835,1.3241997032011872
