Repository: SiddharthKumar268/FerroMind

# FerroMind
*Ferro-Alloy Optimisation using Machine Learning*
**SAIL Durgapur Steel Plant | Steel Melting Shop**
Intern: Siddharth Kumar | FY 2023-24 to FY 2025-26

---

## Quick Start

```bash

# 2. Place raw Excel files in data/raw/

## Dataset

| | |
|---|---|
| Total heats after cleaning | 47,421 |
| Training set | 37,936 heats (Apr 2023 – Jun 2025) |
| Test set | 9,485 heats (Jun 2025 – Dec 2025) |
| Input features | 21 (16 raw + 5 engineered) |
| Target variables | Mn, Si, C, S, P |
| BOF grades | 76 distinct grades |
| Split method | Chronological 80/20 — no shuffle, no leakage |

---

File: data/processed/sms_train.csv (part 48 of 253)
Heat_Number,Date,BOF Grade Code,Hot Metal Addn. Weight,Scrap Addn. Weight,Lime Into Converter,Dolomite Into Converter,Lime Into Ladle,Iron Ore Into Converter,SIMN Into Ladle,FESI Into Ladle,FEMN Into Ladle,Measered O2 Mainblow II,Duration of Mainblow I/II,Measered O2 2nd Blow,HM_P,HM_S,HM_Si,Total_FA_Ladle,HM_Ratio,O2_per_ton_HM,Lime_Dolo_Ratio,SiMn_FA_Fraction,Grade_Encoded,C,Mn,P,S,Si
23208201,2023-09-01,EXPORTDSP14,127.03,10.0,11133.0,0.0,0.0,3114.0,0.0,0.0,0.0,5520.0,984.0,0.0,0.14244444444444446,0.03403703703703704,0.9577777777777777,0.0,0.9270232795670509,43.45430213301225,11133000000000.0,0.0,55,0.19,0.71,0.02,0.02,0.19
23208226,2023-09-01,2062BK1,128.07,9.66,10581.0,0.0,800.0,3548.0,1714.0,256.0,0.0,6270.0,1020.0,387.0,0.14244444444444446,0.03403703703703704,0.9577777777777777,1970.0,0.9298627749878033,48.95760131140035,10581000000000.0,0.8700507614208781,6,0.22,0.81,0.028,0.031,0.19
23208006,2023-09-01,2830C18HMNAL,123.7,9.47,10551.0,1116.0,792.0,3320.0,1914.0,0.0,837.0,5905.0,1021.0,0.0,0.14244444444444446,0.03403703703703704,0.9577777777777777,2751.0,0.9288878876554112,47.736459175038505,9.454301075260346,0.6957470010902597,14,0.2,1.33,0.035,0.018,0.21
23308002,2023-09-01,2830C18HMNAL,122.3,9.67,10053.0,954.0,784.0,2946.0,2508.0,0.0,468.0,5661.0,919.0,0.0,0.14244444444444446,0.03403703703703704,0.9577777777777777,2976.0,0.9267257710015404,46.28781684344818,10.537735849045559,0.8427419354835878,14,0.2,1.42,0.018,0.014,0.25
23108225,2023-09-01,1786500D,124.0,9.59,8550.0,0.0,694.0,1066.0,1537.0,305.0,0.0,5546.0,910.0,0.0,0.14244444444444446,0.03403703703703704,0.9577777777777777,1842.0,0.9282131896030525,44.72580645125221,8549999999999.999,0.8344191096629563,2,0.23,0.84,0.019,0.022,0.192
23208174,2023-09-01,2830C20MMNAK,122.28,8.67,7968.0,1005.0,701.0,717.0,1714.0,327.0,0.0,6804.0,1202.0,0.0,0.14244444444444446,0.03403703703703704,0.9577777777777777,2041.0,0.9337915234751144,55.642787045668605,7.928358208947335,0.8397844194018423,16,0.22,0.8,0.019,0.017,0.21
23108221,2023-09-01,2062BK1,128.85,9.28,11838.0,4257.0,569.0,1707.0,1763.0,345.0,162.0,6579.0,2897.0,0.0,0.14244444444444446,0.03403703703703704,0.9577777777777777,2270.0,0.9328169115982566,51.05937136165263,2.7808315715285925,0.7766519823785125,6,0.22,0.87,0.023,0.019,0.16
23108218,2023-09-01,EXPORTDSP14,127.38,10.83,9216.0,1734.0,869.0,3051.0,1779.0,345.0,0.0,6968.0,1306.0,0.0,0.14244444444444446,0.03403703703703704,0.9577777777777777,2124.0,0.921640981109025,54.70246506472992,5.314878892730499,0.8375706214685322,55,0.21,0.84,0.027,0.019,0.23
23108216,2023-09-01,EXPORTDSP14,122.97,8.16,10224.0,1980.0,782.0,2140.0,1573.0,267.0,0.0,6216.0,1144.0,0.0,0.14244444444444446,0.03403703703703704,0.9577777777777777,1840.0,0.9377716769546423,50.548914368947315,5.163636363633755,0.8548913043473615,55,0.21,0.78,0.036,0.019,0.23
23108211,2023-09-01,EXPORTDSP14,130.27,7.88,10953.0,1995.0,769.0,3396.0,1702.0,283.0,321.0,6790.0,1208.0,0.0,0.14244444444444446,0.03403703703703704,0.9577777777777777,2306.0,0.9429605501198484,52.1225147766015,5.490225563907022,0.7380745880309029,55,0.22,0.85,0.027,0.014,0.22
23108209,2023-09-01,EXPORTDSP14,131.19,0.0,9690.0,2232.0,694.0,3834.0,1611.0,291.0,0.0,6380.0,1200.0,0.0,0.14244444444444446,0.03403703703703704,0.9577777777777777,1902.0,0.9999999999923775,48.631755468796165,4.341397849460421,0.8470031545736871,55,0.2,0.73,0.026,0.012,0.19
23108205,2023-09-01,1786500D,121.6,7.43,10296.0,4290.0,815.0,264.0,1675.0,281.0,0.0,5857.0,980.0,0.0,0.14244444444444446,0.03403703703703704,0.9577777777777777,1956.0,0.9424164922813112,48.16611842065653,2.3999999999994404,0.8563394683022207,2,0.21,0.76,0.025,0.021,0.178
23108198,2023-09-01,1786500D,130.14,0.0,10773.0,4368.0,900.0,2015.0,1624.0,281.0,0.0,6442.0,1066.0,0.0,0.14244444444444446,0.03403703703703704,0.9577777777777777,1905.0,0.999999999992316,49.500537881900264,2.466346153845589,0.8524934383197624,2,0.21,0.76,0.03,0.018,0.211
23108191,2023-09-01,EXPORTDSP14,124.2,10.07,8997.0,3300.0,1000.0,1430.0,1705.0,284.0,0.0,6379.0,1055.0,0.0,0.14244444444444446,0.03403703703703704,0.9577777777777777,1989.0,0.9250018619131228,51.360708534208044,2.72636363636281,0.8572146807436616,55,0.19,0.77,0.025,0.012,0.24
23208086,2023-09-01,2062BK1,129.44,7.27,12768.0,0.0,795.0,6321.0,2366.0,125.0,523.0,6500.0,1204.0,274.0,0.14244444444444446,0.03403703703703704,0.9577777777777777,3014.0,0.9468217394415418,50.2163164396615,12768000000000.0,0.7850033178497727,6,0.21,1.28,0.035,0.036,0.23
23108185,2023-09-01,C20MMNCALK,122.08,8.15,10440.0,0.0,800.0,3897.0,1713.0,106.0,0.0,6088.0,1056.0,0.0,0.14244444444444446,0.03403703703703704,0.9577777777777777,1819.0,0.937418413568783,49.86893840064,10440000000000.0,0.9417262231990425,45,0.2,0.83,0.018,0.015,0.24
23108188,2023-09-01,C20MMNCALK,125.43,9.6,9753.0,0.0,787.0,4026.0,1725.0,132.0,0.0,6241.0,1084.0,0.0,0.14244444444444446,0.03403703703703704,0.9577777777777777,1857.0,0.9289046878402659,49.7568364821035,9753000000000.0,0.9289176090463496,45,0.21,0.79,0.023,0.024,0.21
23308210,2023-09-01,2062BK1,128.8,10.93,10131.0,1962.0,786.0,3009.0,1718.0,325.0,0.0,6239.0,1405.0,0.0,0.14244444444444446,0.03403703703703704,0.9577777777777777,2043.0,0.9217777141564318,48.43944099341274,5.163608562688499,0.840920215369143,6,0.2,0.77,0.033,0.018,0.2
23308206,2023-09-01,2062BK1,125.25,8.07,11109.0,1980.0,676.0,3801.0,1803.0,254.0,0.0,6622.0,1076.0,0.0,0.14244444444444446,0.03403703703703704,0.9577777777777777,2057.0,0.9394689468876428,52.87025948061581,5.610606060603227,0.8765192027219851,6,0.21,0.83,0.036,0.018,0.19
23308202,2023-09-01,1786500D,123.95,7.43,10929.0,2523.0,724.0,3576.0,1763.0,288.0,0.0,6439.0,994.0,0.0,0.14244444444444446,0.03403703703703704,0.9577777777777777,2051.0,0.943446491087354,51.94836627630538,4.33174791914216,0.8595806923447784,2,0.2,0.77,0.027,0.025,0.171
23308212,2023-09-01,2062BK1,126.82,10.22,10098.0,1038.0,837.0,3612.0,1644.0,200.0,0.0,6210.0,1107.0,0.0,0.14244444444444446,0.03403703703703704,0.9577777777777777,1844.0,0.925423234085483,48.96703989868343,9.728323699412593,0.8915401301513604,6,0.2,0.78,0.029,0.021,0.18
23308199,2023-09-01,EXPORTDSP14,124.18,7.27,11112.0,1989.0,688.0,3522.0,1795.0,211.0,0.0,6395.0,1042.0,321.0,0.14244444444444446,0.03403703703703704,0.9577777777777777,2006.0,0.9446937999167387,51.497825736418925,5.586726998488896,0.894815553339534,55,0.21,0.85,0.026,0.024,0.25
23308213,2023-09-01,2062BK1,125.81,7.47,10125.0,942.0,792.0,3966.0,1590.0,268.0,0.0,6209.0,972.0,0.0,0.14244444444444446,0.03403703703703704,0.9577777777777777,1858.0,0.9439525810253305,49.35219775813248,10.748407643300691,0.8557588805162241,6,0.22,0.78,0.032,0.025,0.22
23308215,2023-09-01,2062BK1,118.15,7.88,10458.0,1017.0,732.0,5707.0,1522.0,180.0,0.0,6002.0,1080.0,0.0,0.14244444444444446,0.03403703703703704,0.9577777777777777,1702.0,0.9374752043089941,50.79983072322641,10.283185840697854,0.8942420681545862,6,0.22,0.76,0.028,0.022,0.22
23308208,2023-09-01,2062BK1,0.0,0.0,10680.0,1917.0,1798.0,6463.0,1694.0,224.0,0.0,6395.0,1022.0,0.0,0.14244444444444446,0.03403703703703704,0.9577777777777777,1918.0,0.0,6395000000000.0,5.57120500782182,0.8832116788316563,6,0.2,0.75,0.025,0.017,0.19
23308219,2023-09-01,2062BK1,122.26,9.61,10701.0,1686.0,486.0,2618.0,1795.0,319.0,136.0,6585.0,1022.0,588.0,0.14244444444444446,0.03403703703703704,0.9577777777777777,2250.0,0.9271251990526495,53.86062489731833,6.346975088964207,0.7977777777774232,6,0.2,0.78,0.034,0.021,0.2
23308195,2023-09-01,EXPORTDSP14,133.22,0.0,10449.0,2478.0,818.0,4827.0,1800.0,284.0,0.0,1540.0,383.0,4922.0,0.14244444444444446,0.03403703703703704,0.9577777777777777,2084.0,0.9999999999924937,11.559825851887407,4.216707021790066,0.863723608444883,55,0.18,0.79,0.029,0.024,0.21
23308192,2023-09-01,2062BK1,128.7,10.21,9990.0,2001.0,2806.0,3766.0,1833.0,367.0,0.0,6414.0,988.0,376.0,0.14244444444444446,0.03403703703703704,0.9577777777777777,2200.0,0.9264991721191671,49.83682983644261,4.992503748123442,0.8331818181814394,6,0.21,0.83,0.023,0.028,0.21
23308189,2023-09-01,2062BK1,134.67,0.0,10365.0,3852.0,650.0,5788.0,1842.0,336.0,0.0,6091.0,998.0,515.0,0.14244444444444446,0.03403703703703704,0.9577777777777777,2178.0,0.9999999999925745,45.22907848782039,2.6908099688466534,0.8457300275478211,6,0.22,0.78,0.024,0.027,0.2
23308187,2023-09-01,2062BK1,134.5,0.0,9441.0,2052.0,746.0,3465.0,1821.0,235.0,0.0,6104.0,1019.0,0.0,0.14244444444444446,0.03403703703703704,0.9577777777777777,2056.0,0.9999999999925652,45.38289962791537,4.600877192980214,0.8857003891046276,6,0.18,0.75,0.024,0.026,0.18
23108182,2023-09-01,C20MMNCALK,125.56,8.87,9561.0,660.0,799.0,3044.0,1715.0,95.0,0.0,5997.0,3178.0,0.0,0.14244444444444446,0.03403703703703704,0.9577777777777777,1810.0,0.9340177043745145,47.7620261225887,14.486363636341688,0.9475138121541726,45,0.19,0.75,0.022,0.018,0.25
23308184,2023-09-01,1786500D,121.2,7.99,9243.0,1482.0,738.0,2642.0,1820.0,274.0,0.0,6006.0,1018.0,533.0,0.14244444444444446,0.03403703703703704,0.9577777777777777,2094.0,0.9381531078184214,49.55445544513569,6.236842105258949,0.8691499522440931,2,0.22,0.76,0.026,0.025,0.203
23308217,2023-09-01,2830C20MMNAK,126.06,7.87,10077.0,1002.0,804.0,3862.0,1576.0,294.0,0.0,6204.0,1011.0,0.0,0.14244444444444446,0.03403703703703704,0.9577777777777777,1870.0,0.9412379601213975,49.214659685473464,10.056886227534873,0.842780748662651,16,0.18,0.66,0.024,0.024,0.19
23308181,2023-09-01,2830C20MMNAK,128.0,8.26,9411.0,1518.0,751.0,2985.0,1722.0,233.0,0.0,6507.0,1079.0,388.0,0.14244444444444446,0.03403703703703704,0.9577777777777777,1955.0,0.9393805959126716,50.83593749960285,6.19960474307892,0.8808184143218001,16,0.22,0.76,0.026,0.02,0.2
23208262,2023-09-02,2062BK1,128.2,0.0,10806.0,681.0,756.0,2146.0,1684.0,294.0,0.0,6607.0,1226.0,0.0,0.14529032258064517,0.04051612903225806,1.005774193548387,1978.0,0.9999999999921998,51.536661466056664,15.86784140966833,0.8513650151664047,6,0.21,0.76,0.039,0.03,0.2
23208260,2023-09-02,SEQRFE550D,123.34,11.56,11493.0,1194.0,748.0,2353.0,1711.0,294.0,0.0,6320.0,1185.0,0.0,0.14529032258064517,0.04051612903225806,1.005774193548387,2005.0,0.9143068939887746,51.240473487504126,9.625628140695456,0.8533665835407215,73,0.22,0.77,0.021,0.027,0.2
23208258,2023-09-02,2062BK1,123.12,10.0,10431.0,1059.0,745.0,2097.0,1725.0,304.0,0.0,6502.0,1266.0,330.0,0.14529032258064517,0.04051612903225806,1.005774193548387,2029.0,0.92487980768536,52.8102664063287,9.84985835693121,0.8501724987674469,6,0.22,0.77,0.027,0.024,0.21
23208257,2023-09-02,SEQRFE550D,0.0,10.0,10167.0,1314.0,754.0,2164.0,1715.0,297.0,0.0,6503.0,1172.0,0.0,0.14529032258064517,0.04051612903225806,1.005774193548387,2012.0,0.0,6503000000000.0,7.737442922368541,0.8523856858842682,73,0.2,0.73,0.021,0.022,0.17
23208255,2023-09-02,SEQRFE550D,129.77,10.0,10542.0,1836.0,759.0,3490.0,1708.0,300.0,0.0,6301.0,1122.0,668.0,0.14529032258064517,0.04051612903225806,1.005774193548387,2008.0,0.9284538885245157,48.555136009489445,5.74183006535635,0.8505976095613293,73,0.22,0.73,0.024,0.021,0.18
23208253,2023-09-02,EXPORTDSP14,128.9,0.0,10971.0,3057.0,781.0,4835.0,1718.0,300.0,0.0,6409.0,1162.0,772.0,0.14529032258064517,0.04051612903225806,1.005774193548387,2018.0,0.9999999999922421,49.720713731189136,3.588812561333468,0.8513379583742064,55,0.21,0.84,0.035,0.018,0.21
23208246,2023-09-02,2062BK1,122.7,6.07,8136.0,0.0,803.0,1744.0,1725.0,257.0,0.0,6224.0,1347.0,0.0,0.14529032258064517,0.04051612903225806,1.005774193548387,1982.0,0.9528616913803459,50.72534637285472,8135999999999.999,0.8703329969723157,6,0.18,0.78,0.029,0.039,0.21
23208238,2023-09-02,EXPORTDSP14,124.81,10.0,8925.0,996.0,806.0,2116.0,1725.0,243.0,0.0,6500.0,1424.0,0.0,0.14529032258064517,0.04051612903225806,1.005774193548387,1968.0,0.9258215265861152,52.07916032327474,8.960843373484979,0.8765243902434571,55,0.21,0.78,0.021,0.026,0.22
23208242,2023-09-02,EXPORTDSP14,120.76,9.78,4968.0,975.0,789.0,2025.0,1721.0,243.0,0.0,6407.0,1247.0,0.0,0.14529032258064517,0.04051612903225806,1.005774193548387,1964.0,0.925080435108587,53.05564756497966,5.095384615379389,0.8762729124231791,55,0.2,0.78,0.024,0.034,0.19
23208240,2023-09-02,2062BK1,116.67,9.47,13965.0,972.0,808.0,2219.0,1755.0,246.0,0.0,6400.0,1115.0,0.0,0.14529032258064517,0.04051612903225806,1.005774193548387,2001.0,0.9249246868485419,54.85557555451396,14.367283950602502,0.877061469264929,6,0.21,0.74,0.018,0.029,0.2
23208236,2023-09-02,IS2062E250B0,124.05,10.07,10356.0,0.0,795.0,3864.0,1731.0,98.0,0.0,6311.0,1927.0,0.0,0.14529032258064517,0.04051612903225806,1.005774193548387,1829.0,0.9249179838881232,50.874647319219065,10356000000000.0,0.946418808091336,58,0.2,0.81,0.021,0.023,0.24
23208234,2023-09-02,EXPORTDSP14,127.43,9.23,10668.0,0.0,800.0,4219.0,1714.0,256.0,0.0,6311.0,1034.0,364.0,0.14529032258064517,0.04051612903225806,1.005774193548387,1970.0,0.9324601199990309,49.5252295373968,10668000000000.0,0.8700507614208781,55,0.19,0.85,0.019,0.026,0.21
23208232,2023-09-02,1786500D,130.2,10.21,9948.0,0.0,707.0,4118.0,1782.0,283.0,0.0,6328.0,1030.0,325.0,0.14529032258064517,0.04051612903225806,1.005774193548387,2065.0,0.9272843814477083,48.60215053726113,9948000000000.0,0.8629539951569671,2,0.2,0.76,0.019,0.028,0.185
23208230,2023-09-02,2062BK1,134.6,0.0,9522.0,0.0,696.0,4623.0,1772.0,273.0,0.0,6104.0,1183.0,366.0,0.14529032258064517,0.04051612903225806,1.005774193548387,2045.0,0.9999999999925706,45.34918276340751,9522000000000.0,0.8665036674812389,6,0.22,0.8,0.038,0.039,0.19
23208265,2023-09-02,EXPORTDSP14,127.11,10.21,10869.0,918.0,743.0,2039.0,1698.0,283.0,0.0,6500.0,1223.0,0.0,0.14529032258064517,0.04051612903225806,1.005774193548387,1981.0,0.9256481211700726,51.13681063605431,11.839869281032854,0.8571428571424244,55,0.22,0.79,0.036,0.028,0.18
23208228,2023-09-02,2062BK1,126.73,9.66,9615.0,0.0,701.0,3252.0,1769.0,287.0,0.0,6003.0,982.0,398.0,0.14529032258064517,0.04051612903225806,1.005774193548387,2056.0,0.9291736930791907,47.3684210522578,9615000000000.0,0.8604085603108655,6,0.18,0.81,0.02,0.025,0.21
23208203,2023-09-02,2062BK1,135.72,0.0,13347.0,0.0,795.0,4323.0,1768.0,277.0,0.0,7106.0,1575.0,226.0,0.14529032258064517,0.04051612903225806,1.005774193548387,2045.0,0.999999999992632,52.357795460857965,13347000000000.0,0.864547677261191,6,0.19,0.81,0.03,0.025,0.22
23208244,2023-09-02,SEQRFE550D,118.31,9.87,8859.0,1050.0,798.0,1513.0,1718.0,260.0,0.0,6402.0,1055.0,0.0,0.14529032258064517,0.04051612903225806,1.005774193548387,1978.0,0.9229989077787253,54.11207843754448,8.437142857134821,0.8685540950450614,73,0.19,0.76,0.027,0.035,0.2
23208267,2023-09-02,SEQRFE550D,125.94,9.49,10857.0,1233.0,751.0,2731.0,1691.0,294.0,0.0,6513.0,1148.0,366.0,0.14529032258064517,0.04051612903225806,1.005774193548387,1985.0,0.929926899498413,51.71510242931781,8.805352798046387,0.851889168765314,73,0.22,0.82,0.034,0.032,0.16
23208276,2023-09-02,2062BK1,111.47,10.21,9714.0,894.0,803.0,2912.0,1691.0,283.0,0.0,5904.0,1024.0,515.0,0.14529032258064517,0.04051612903225806,1.005774193548387,1974.0,0.9160913872377047,52.964923297273124,10.865771812068383,0.8566362715294547,6,0.21,0.84,0.023,0.026,0.21
23208271,2023-09-02,EXPORTDSP14,134.33,0.0,11535.0,1293.0,891.0,5266.0,1769.0,300.0,0.0,6169.0,1025.0,365.0,0.14529032258064517,0.04051612903225806,1.005774193548387,2069.0,0.9999999999925557,45.92421648145668,8.921113689088228,0.8550024166259763,55,0.21,0.85,0.035,0.029,0.23
23308275,2023-09-02,SEQRFE550D,129.43,10.87,10008.0,1584.0,820.0,2806.0,1807.0,254.0,0.0,6477.0,1019.0,0.0,0.14529032258064517,0.04051612903225806,1.005774193548387,2061.0,0.9225231646406092,50.042494011820736,6.3181818181778295,0.8767588549243683,73,0.19,0.8,0.03,0.031,0.22
23308270,2023-09-02,2062BK1,137.52,10.11,11496.0,2964.0,690.0,4278.0,1827.0,271.0,0.0,6949.0,1749.0,327.0,0.14529032258064517,0.04051612903225806,1.005774193548387,2098.0,0.9315179841432535,50.53083187863197,3.878542510120149,0.8708293612960578,6,0.22,0.8,0.033,0.029,0.2
23308268,2023-09-02,EXPORTDSP14,134.12,8.47,11241.0,1989.0,666.0,3685.0,1831.0,296.0,0.0,6871.0,1111.0,0.0,0.14529032258064517,0.04051612903225806,1.005774193548387,2127.0,0.9405989199737669,51.230241574327245,5.651583710404398,0.8608368594260175,55,0.2,0.85,0.042,0.03,0.22
23308266,2023-09-02,2062BK1,125.52,10.27,11964.0,2934.0,564.0,3122.0,1773.0,264.0,0.0,6769.0,1040.0,0.0,0.14529032258064517,0.04051612903225806,1.005774193548387,2037.0,0.9243685101927657,53.927660930099364,4.077709611450553,0.8703976435930926,6,0.2,0.81,0.026,0.029,0.18
23308263,2023-09-02,SEQRFE550D,127.8,12.26,10923.0,1953.0,687.0,5242.0,1840.0,311.0,0.0,6331.0,2369.0,0.0,0.14529032258064517,0.04051612903225806,1.005774193548387,2151.0,0.9124660859566438,49.538341157671844,5.592933947769794,0.8554160855412108,73,0.22,0.83,0.032,0.027,0.2
23308220,2023-09-02,2062BK1,127.07,10.66,11220.0,0.0,1788.0,2459.0,1770.0,308.0,95.0,6449.0,1012.0,471.0,0.14529032258064517,0.04051612903225806,1.005774193548387,2173.0,0.9226021926891557,50.75155426103131,11220000000000.0,0.8145421076848529,6,0.2,0.82,0.03,0.02,0.17
23108229,2023-09-02,1786500D,116.5,9.59,8640.0,0.0,787.0,2463.0,1672.0,244.0,0.0,5615.0,1409.0,0.0,0.14529032258064517,0.04051612903225806,1.005774193548387,1916.0,0.9239432151564442,48.19742489229015,8639999999999.999,0.8726513569932816,2,0.2,0.71,0.019,0.027,0.199
23108231,2023-09-02,2062BK1,118.1,9.88,8841.0,0.0,820.0,2856.0,1678.0,254.0,0.0,5732.0,1855.0,0.0,0.14529032258064517,0.04051612903225806,1.005774193548387,1932.0,0.9228004375611596,48.53513971169742,8841000000000.0,0.8685300207034842,6,0.22,0.81,0.026,0.03,0.2
23108233,2023-09-02,IS2062E250B0,115.2,9.47,10929.0,0.0,890.0,2071.0,1723.0,98.0,0.0,6089.0,1337.0,0.0,0.14529032258064517,0.04051612903225806,1.005774193548387,1821.0,0.9240394641780377,52.85590277731895,10929000000000.0,0.9461834157051366,58,0.22,0.81,0.024,0.018,0.25
23108235,2023-09-02,1786500D,116.6,10.21,11589.0,0.0,790.0,2650.0,1655.0,305.0,0.0,4376.0,1852.0,0.0,0.14529032258064517,0.04051612903225806,1.005774193548387,1960.0,0.9194858449576572,37.5300171523368,11589000000000.0,0.84438775510161,2,0.2,0.79,0.035,0.038,0.162
23108237,2023-09-02,2062BK1,138.26,0.0,10908.0,2490.0,744.0,2766.0,1554.0,258.0,0.0,6666.0,1069.0,0.0,0.14529032258064517,0.04051612903225806,1.005774193548387,1812.0,0.9999999999927673,48.21351077644863,4.380722891564505,0.8576158940392619,6,0.21,0.77,0.021,0.032,0.22
23108239,2023-09-02,1786500D,126.93,8.87,8553.0,2001.0,666.0,2602.0,1625.0,281.0,0.0,6413.0,1030.0,0.0,0.14529032258064517,0.04051612903225806,1.005774193548387,1906.0,0.9346833578723515,50.52391081658769,4.2743628185885685,0.8525708289607279,2,0.17,0.78,0.025,0.034,0.254
23108241,2023-09-02,SEQRFE550D,130.23,9.6,12039.0,198.0,702.0,1897.0,1610.0,311.0,0.0,6570.0,1026.0,0.0,0.14529032258064517,0.04051612903225806,1.005774193548387,1921.0,0.9313452048849937,50.44920525185865,60.80303030272322,0.8381051535654148,73,0.2,0.76,0.03,0.031,0.2
23108243,2023-09-02,2062BK1,127.75,10.21,10563.0,3495.0,692.0,657.0,1628.0,275.0,0.0,6865.0,1066.0,0.0,0.14529032258064517,0.04051612903225806,1.005774193548387,1903.0,0.9259930414545811,53.737769079814186,3.022317596565659,0.8554913294793193,6,0.21,0.78,0.023,0.019,0.21
23108245,2023-09-02,EXPORTDSP14,128.06,10.21,8448.0,579.0,709.0,2128.0,1633.0,229.0,0.0,6620.0,1072.0,0.0,0.14529032258064517,0.04051612903225806,1.005774193548387,1862.0,0.9261589643384237,51.69451819419261,14.590673575104335,0.8770139634796579,55,0.21,0.77,0.031,0.027,0.22
23108247,2023-09-02,SEQRFE550D,118.3,10.0,9165.0,2367.0,707.0,2322.0,1624.0,237.0,0.0,6776.0,1064.0,0.0,0.14529032258064517,0.04051612903225806,1.005774193548387,1861.0,0.9220576773115974,57.27810650839156,3.8719898605813805,0.8726491133794344,73,0.19,0.78,0.03,0.031,0.2
23108249,2023-09-02,EXPORTDSP14,120.8,9.98,10116.0,1497.0,689.0,2755.0,1607.0,292.0,0.0,6845.0,1148.0,0.0,0.14529032258064517,0.04051612903225806,1.005774193548387,1899.0,0.9236886373992683,56.66390728429914,6.757515030055607,0.8462348604524244,55,0.2,0.74,0.027,0.028,0.2
23108250,2023-09-02,2062BK1,128.82,10.0,12891.0,1998.0,506.0,2676.0,1577.0,241.0,0.0,6809.0,1083.0,0.0,0.14529032258064517,0.04051612903225806,1.005774193548387,1818.0,0.9279642702713733,52.85669926988933,6.451951951948723,0.8674367436738903,6,0.19,0.8,0.021,0.026,0.27
23108251,2023-09-02,EXPORTDSP14,122.4,10.0,12975.0,1890.0,536.0,2178.0,1612.0,308.0,0.0,7115.0,1156.0,0.0,0.14529032258064517,0.04051612903225806,1.005774193548387,1920.0,0.9244712990866732,58.12908496684535,6.865079365075733,0.839583333332896,55,0.18,0.73,0.025,0.021,0.19
23108252,2023-09-02,2062BK1,127.03,10.08,12231.0,1398.0,657.0,1809.0,1648.0,257.0,0.0,6864.0,1084.0,0.0,0.14529032258064517,0.04051612903225806,1.005774193548387,1905.0,0.926482386398319,54.034480043658704,8.748927038620351,0.8650918635166063,6,0.2,0.79,0.029,0.025,0.21
23108254,2023-09-02,2062BK1,136.68,0.0,12084.0,2235.0,709.0,6628.0,1684.0,280.0,0.0,6815.0,1047.0,0.0,0.14529032258064517,0.04051612903225806,1.005774193548387,1964.0,0.9999999999926837,49.86098917142332,5.406711409393554,0.8574338085535349,6,0.22,0.76,0.022,0.026,0.2
23108256,2023-09-02,2062BK1,126.4,10.0,11178.0,1974.0,724.0,3072.0,1664.0,280.0,0.0,353.0,78.0,0.0,0.14529032258064517,0.04051612903225806,1.005774193548387,1944.0,0.9266862170020038,2.7927215189652475,5.66261398176005,0.8559670781888601,6,0.2,0.83,0.021,0.022,0.21
23108259,2023-09-02,2062BK1,119.98,10.27,11016.0,1695.0,684.0,3850.0,1633.0,267.0,0.0,6688.0,1036.0,0.0,0.14529032258064517,0.04051612903225806,1.005774193548387,1900.0,0.921151631470855,55.74262377016384,6.499115044243953,0.859473684210074,6,0.19,0.73,0.021,0.025,0.21
23108264,2023-09-02,SEQRFE550D,124.31,7.67,10362.0,1989.0,790.0,1923.0,1628.0,373.0,277.0,3074.0,1175.0,0.0,0.14529032258064517,0.04051612903225806,1.005774193548387,2278.0,0.9418851341040926,24.728501327127915,5.209653092003414,0.7146619841963501,73,0.2,0.81,0.026,0.022,0.18
23108273,2023-09-02,EXPORTDSP14,123.29,10.5,12216.0,2154.0,890.0,963.0,1621.0,373.0,237.0,6231.0,1034.0,762.0,0.14529032258064517,0.04051612903225806,1.005774193548387,2231.0,0.9215187981095634,50.53937870021462,5.671309192197924,0.7265800089642642,55,0.2,0.81,0.019,0.026,0.2
23108278,2023-09-02,SEQRFE550D,120.6,10.07,9900.0,2079.0,882.0,972.0,1726.0,271.0,0.0,5995.0,1005.0,281.0,0.14529032258064517,0.04051612903225806,1.005774193548387,1997.0,0.9229356393898912,49.70978441086476,4.761904761902471,0.8642964446665677,73,0.2,0.87,0.018,0.028,0.25
23108281,2023-09-02,EXPORTDSP14,122.33,11.54,10335.0,2136.0,920.0,2343.0,1726.0,298.0,0.0,6341.0,1010.0,379.0,0.14529032258064517,0.04051612903225806,1.005774193548387,2024.0,0.9137969672001659,51.83519986878251,4.83848314606515,0.852766798418551,55,0.19,0.81,0.021,0.03,0.24
23208279,2023-09-02,1786500D,112.5,8.87,12021.0,990.0,886.0,3569.0,1617.0,300.0,233.0,6218.0,1068.0,517.0,0.14529032258064517,0.04051612903225806,1.005774193548387,2150.0,0.9269176897015167,55.27111111061981,12.142424242411977,0.7520930232554641,2,0.21,0.92,0.037,0.031,0.209
23208274,2023-09-02,2062BK1,119.01,10.82,10344.0,1098.0,897.0,3016.0,1704.0,290.0,0.0,5904.0,1033.0,313.0,0.14529032258064517,0.04051612903225806,1.005774193548387,1994.0,0.9166602480095767,49.609276530967065,9.420765027313825,0.8545636910727911,6,0.21,0.88,0.027,0.03,0.21
23208269,2023-09-02,2062BK1,125.24,10.01,10422.0,1557.0,809.0,2757.0,1715.0,287.0,0.0,6399.0,1057.0,329.0,0.14529032258064517,0.04051612903225806,1.005774193548387,2002.0,0.9259889094201406,51.09389971214393,6.693641618492811,0.8566433566429288,6,0.21,0.79,0.032,0.034,0.19
23108223,2023-09-02,2062BK1,118.32,9.47,9525.0,0.0,710.0,1911.0,1759.0,301.0,0.0,3636.0,2230.0,0.0,0.14529032258064517,0.04051612903225806,1.005774193548387,2060.0,0.9258940449101972,30.73022312347253,9525000000000.0,0.8538834951452166,6,0.22,0.81,0.014,0.02,0.19
23208248,2023-09-02,2062BK1,129.06,0.0,11898.0,1470.0,800.0,5609.0,1725.0,395.0,0.0,6407.0,1127.0,0.0,0.14529032258064517,0.04051612903225806,1.005774193548387,2120.0,0.9999999999922518,49.64357663063968,8.093877551014902,0.813679245282635,6,0.17,0.79,0.019,0.021,0.21
23208309,2023-09-03,1786550D,118.91,10.94,11037.0,1503.0,663.0,2002.0,1758.0,267.0,0.0,6496.0,1142.0,0.0,0.15081818181818182,0.038454545454545457,0.9394545454545454,2025.0,0.915748941078816,54.629551761377265,7.343313373248607,0.8681481481477195,3,0.2,0.8,0.04,0.04,0.19
23308317,2023-09-03,IS2062E350BR,126.16,9.49,10122.0,1518.0,961.0,3016.0,2686.0,75.0,349.0,6606.0,1945.0,326.0,0.15081818181818182,0.038454545454545457,0.9394545454545454,3110.0,0.9300405455147067,52.36207989812649,6.667984189718927,0.8636655948550278,59,0.19,1.42,0.034,0.033,0.2
23308308,2023-09-03,IS2062E350BR,129.56,9.49,10593.0,1755.0,738.0,3876.0,2740.0,156.0,359.0,6426.0,1055.0,0.0,0.15081818181818182,0.038454545454545457,0.9394545454545454,3255.0,0.9317511686376717,49.598641555652996,6.035897435893997,0.84178187403968,59,0.19,1.41,0.034,0.03,0.22
23108289,2023-09-03,IS2062E350BR,127.75,0.0,11952.0,540.0,807.0,4768.0,2530.0,131.0,531.0,6548.0,1070.0,0.0,0.15081818181818182,0.038454545454545457,0.9394545454545454,3192.0,0.9999999999921722,51.256360077876664,22.133333333292345,0.7926065162904785,59,0.19,1.38,0.029,0.03,0.23
23208334,2023-09-03,2062BK1,127.6,9.07,10392.0,2124.0,792.0,2915.0,1714.0,250.0,0.0,5390.0,935.0,0.0,0.15081818181818182,0.038454545454545457,0.9394545454545454,1964.0,0.9336357649745107,42.241379310013784,4.892655367229335,0.8727087576370302,6,0.22,0.78,0.034,0.027,0.2
23208331,2023-09-03,2062BK1,136.35,0.0,9993.0,2058.0,808.0,5962.0,1660.0,256.0,0.0,6561.0,1787.0,0.0,0.15081818181818182,0.038454545454545457,0.9394545454545454,1916.0,0.999999999992666,48.11881188083522,4.855685131192976,0.8663883089765833,6,0.2,0.74,0.028,0.027,0.21
23208327,2023-09-03,1786500D,119.49,10.67,10473.0,1257.0,693.0,1607.0,1657.0,250.0,0.0,6810.0,1401.0,0.0,0.15081818181818182,0.038454545454545457,0.9394545454545454,1907.0,0.9180239704907959,56.99221692144119,8.331742243430126,0.8689040377551815,2,0.21,0.84,0.04,0.029,0.199
23208324,2023-09-03,IS2062E350BR,122.69,9.67,10560.0,486.0,806.0,2053.0,2427.0,101.0,479.0,7107.0,1566.0,0.0,0.15081818181818182,0.038454545454545457,0.9394545454545454,3007.0,0.9269416742148162,57.92648137535311,21.72839506168369,0.8071167276352487,59,0.2,1.39,0.038,0.042,0.24
23208322,2023-09-03,SEQRFE550D,124.94,13.61,9942.0,615.0,745.0,2416.0,1684.0,287.0,0.0,6125.0,1538.0,0.0,0.15081818181818182,0.038454545454545457,0.9394545454545454,1971.0,0.9017683146813297,49.02353129462924,16.1658536585103,0.8543886352101195,73,0.2,0.72,0.023,0.028,0.19
23208319,2023-09-03,2062BK1,124.54,10.11,6966.0,885.0,754.0,2275.0,1704.0,277.0,0.0,6168.0,1853.0,0.0,0.15081818181818182,0.038454545454545457,0.9394545454545454,1981.0,0.924916450048831,49.52625662398003,7.871186440669073,0.8601716304892175,6,0.21,0.77,0.018,0.031,0.21
23208316,2023-09-03,SEQRFE550D,121.98,8.87,9912.0,2058.0,792.0,2922.0,1650.0,257.0,0.0,6502.0,1190.0,0.0,0.15081818181818182,0.038454545454545457,0.9394545454545454,1907.0,0.9322124570047214,53.303820297972585,4.816326530609905,0.8652333508123412,73,0.21,0.82,0.018,0.032,0.19
23208313,2023-09-03,SEQRFE550D,134.87,0.0,9750.0,954.0,597.0,5750.0,1698.0,290.0,0.0,6804.0,1199.0,0.0,0.15081818181818182,0.038454545454545457,0.9394545454545454,1988.0,0.9999999999925855,50.448580113809975,10.22012578615281,0.854124748490516,73,0.2,0.83,0.035,0.025,0.18
23308299,2023-09-03,2062BK1,127.85,9.49,12312.0,1725.0,550.0,4774.0,1770.0,238.0,0.0,6740.0,1093.0,0.0,0.15081818181818182,0.038454545454545457,0.9394545454545454,2008.0,0.9309014125460107,52.71802893975191,7.137391304343688,0.8814741035852184,6,0.19,0.96,0.035,0.022,0.26
23208306,2023-09-03,IS2062E350BR,120.77,10.92,10464.0,2202.0,748.0,3112.0,2531.0,125.0,483.0,6099.0,1015.0,0.0,0.15081818181818182,0.038454545454545457,0.9394545454545454,3139.0,0.9170779861727005,50.50095222281609,4.752043596728087,0.8063077413186345,59,0.19,1.4,0.032,0.029,0.2
23208304,2023-09-03,IS2062E350BR,121.56,10.0,11172.0,1893.0,709.0,2657.0,2524.0,78.0,483.0,6563.0,1117.0,0.0,0.15081818181818182,0.038454545454545457,0.9394545454545454,3085.0,0.9239890544168138,53.989799275633516,5.901743264656154,0.818152350080772,59,0.19,1.43,0.036,0.028,0.22
23208302,2023-09-03,2062BK1,122.84,9.59,11049.0,1809.0,643.0,2356.0,1654.0,267.0,149.0,6190.0,1060.0,299.0,0.15081818181818182,0.038454545454545457,0.9394545454545454,2070.0,0.9275843841959709,50.3907521975709,6.107794361522329,0.7990338164247348,6,0.21,0.77,0.023,0.029,0.22
23208300,2023-09-03,SEQRFE550D,117.04,9.67,11349.0,1380.0,704.0,2178.0,1650.0,270.0,132.0,6107.0,1082.0,417.0,0.15081818181818182,0.038454545454545457,0.9394545454545454,2052.0,0.9236840028338436,52.17874230987543,8.223913043472301,0.8040935672510702,73,0.22,0.73,0.018,0.026,0.18
23208294,2023-09-03,IS2062E350BR,133.0,0.0,10077.0,2403.0,718.0,3400.0,2346.0,135.0,483.0,2417.0,399.0,0.0,0.15081818181818182,0.038454545454545457,0.9394545454545454,2964.0,0.9999999999924812,18.17293233069043,4.193508114854684,0.791497975708235,59,0.19,1.38,0.028,0.023,0.26
23208285,2023-09-03,2062BK1,120.99,9.06,10842.0,1917.0,896.0,2291.0,1607.0,297.0,236.0,6893.0,1390.0,315.0,0.15081818181818182,0.038454545454545457,0.9394545454545454,2140.0,0.9303344867287173,56.971650549161325,5.655712050075297,0.7509345794389014,6,0.21,0.81,0.032,0.032,0.16
23108303,2023-09-03,2062BK1,120.04,10.46,12228.0,2370.0,694.0,2150.0,1675.0,277.0,0.0,6483.0,1529.0,0.0,0.15081818181818182,0.038454545454545457,0.9394545454545454,1952.0,0.9198467432879707,54.00699766699427,5.159493670883899,0.8580942622946424,6,0.21,0.78,0.02,0.028,0.18
23108305,2023-09-03,SEQRFE550D,126.31,8.47,10353.0,1353.0,712.0,2659.0,1567.0,250.0,0.0,6907.0,1085.0,0.0,0.15081818181818182,0.038454545454545457,0.9394545454545454,1817.0,0.9371568481901087,54.68292296686974,7.651884700659533,0.8624105668679899,73,0.21,0.8,0.027,0.023,0.24
23108307,2023-09-03,SEQRFE550D,121.1,9.67,10566.0,1122.0,770.0,2371.0,1614.0,267.0,0.0,6719.0,1049.0,0.0,0.15081818181818182,0.038454545454545457,0.9394545454545454,1881.0,0.9260533761495294,55.48307184099519,9.417112299456848,0.858054226474823,73,0.2,0.77,0.023,0.031,0.19
23108310,2023-09-03,2062BK1,123.0,9.27,11220.0,1317.0,820.0,5108.0,1651.0,311.0,0.0,6594.0,1123.0,0.0,0.15081818181818182,0.038454545454545457,0.9394545454545454,1962.0,0.9299160807369025,53.60975609712512,8.519362186781686,0.8414882772676648,6,0.2,0.83,0.02,0.021,0.18
23108315,2023-09-03,2062BK1,125.04,9.49,10227.0,1479.0,807.0,3173.0,1420.0,297.0,0.0,6855.0,1160.0,0.0,0.15081818181818182,0.038454545454545457,0.9394545454545454,1717.0,0.9294581134250395,54.82245681338114,6.914807302226562,0.8270238788579924,6,0.16,0.87,0.016,0.022,0.22
23108339,2023-09-03,2062BK1,122.88,10.21,9882.0,2367.0,719.0,1311.0,1661.0,257.0,0.0,6265.0,1022.0,0.0,0.15081818181818182,0.038454545454545457,0.9394545454545454,1918.0,0.9232849951091496,50.98470052041842,4.174904942964016,0.8660062565167539,6,0.22,0.81,0.017,0.023,0.26
23108337,2023-09-03,SEQRFE550D,110.63,8.76,10005.0,2478.0,790.0,1332.0,1395.0,274.0,0.0,5614.0,921.0,0.0,0.15081818181818182,0.038454545454545457,0.9394545454545454,1669.0,0.9266270206807384,50.745729006139875,4.037530266342197,0.8358298382259821,73,0.2,0.72,0.02,0.027,0.23
23108335,2023-09-03,2062BK1,124.94,8.88,10011.0,1986.0,777.0,3087.0,1566.0,284.0,0.0,5665.0,941.0,0.0,0.15081818181818182,0.038454545454545457,0.9394545454545454,1850.0,0.933642205941312,45.34176404637953,5.040785498486888,0.846486486486029,6,0.2,0.79,0.018,0.03,0.25
23108318,2023-09-03,SEQRFE550D,124.61,10.07,9213.0,1491.0,885.0,3170.0,1709.0,237.0,0.0,6615.0,1149.0,0.0,0.15081818181818182,0.038454545454545457,0.9394545454545454,1946.0,0.9252301752233054,53.08562715630298,6.179074446675936,0.8782117163407615,73,0.21,0.72,0.02,0.034,0.19
23308320,2023-09-03,IS2062E350BR,130.11,10.07,9810.0,1434.0,907.0,2691.0,2634.0,176.0,454.0,6305.0,1057.0,593.0,0.15081818181818182,0.038454545454545457,0.9394545454545454,3264.0,0.92816378940699,48.458996233583434,6.841004184095648,0.8069852941173998,59,0.2,1.42,0.03,0.034,0.24
23108329,2023-09-03,2062BK1,125.3,10.92,9990.0,0.0,782.0,2905.0,1772.0,318.0,0.0,6527.0,1177.0,0.0,0.15081818181818182,0.038454545454545457,0.9394545454545454,2090.0,0.9198355601165774,52.09098164363854,9990000000000.0,0.8478468899517474,6,0.2,0.77,0.02,0.033,0.23
23308323,2023-09-03,2062BK1,124.5,8.66,10389.0,1317.0,807.0,2223.0,1776.0,311.0,0.0,6404.0,1074.0,786.0,0.15081818181818182,0.038454545454545457,0.9394545454545454,2087.0,0.9349654550845978,51.437751003602905,7.888382687921117,0.8509822712022755,6,0.22,0.83,0.026,0.027,0.22
23308328,2023-09-03,IS2062E350BR,120.0,11.64,9660.0,1278.0,859.0,1898.0,2623.0,156.0,243.0,6310.0,1044.0,384.0,0.15081818181818182,0.038454545454545457,0.9394545454545454,3022.0,0.9115770282519633,52.58333333289514,7.558685446003476,0.8679682329580185,59,0.2,1.39,0.025,0.027,0.22
23308277,2023-09-03,2062BK1,126.6,0.0,10416.0,1506.0,820.0,3817.0,1766.0,274.0,0.0,6162.0,972.0,0.0,0.15081818181818182,0.038454545454545457,0.9394545454545454,2040.0,0.9999999999921011,48.67298578160606,6.916334661349989,0.8656862745093795,6,0.19,0.8,0.028,0.039,0.23
23308280,2023-09-03,2062BK1,118.32,6.8,10623.0,1581.0,1044.0,3394.0,1736.0,271.0,0.0,6237.0,975.0,0.0,0.15081818181818182,0.038454545454545457,0.9394545454545454,2007.0,0.9456521739054855,52.71298174397639,6.719165085384744,0.864972595913869,6,0.2,0.81,0.031,0.034,0.23
23308284,2023-09-03,EXPORTDSP14,130.97,9.5,10113.0,1620.0,809.0,2937.0,1787.0,288.0,0.0,6118.0,1352.0,0.0,0.15081818181818182,0.038454545454545457,0.9394545454545454,2075.0,0.9323699010398494,46.71298770675183,6.242592592588739,0.8612048192766933,55,0.2,0.84,0.023,0.035,0.19
23308287,2023-09-03,EXPORTDSP14,130.96,8.86,10911.0,2520.0,884.0,2184.0,1804.0,190.0,0.0,6495.0,1031.0,0.0,0.15081818181818182,0.038454545454545457,0.9394545454545454,1994.0,0.9366328136108095,49.59529627329265,4.329761904760186,0.9047141424268281,55,0.21,0.8,0.026,0.035,0.22
23308290,2023-09-03,EXPORTDSP14,127.04,9.27,11586.0,3132.0,795.0,2703.0,1650.0,301.0,0.0,6511.0,1104.0,0.0,0.15081818181818182,0.038454545454545457,0.9394545454545454,1951.0,0.9319932506717631,51.251574306901354,3.699233716473915,0.8457201435157121,55,0.2,0.73,0.022,0.034,0.18
23308293,2023-09-03,EXPORTDSP14,131.7,16.5,12231.0,1911.0,641.0,5805.0,1742.0,315.0,0.0,6346.0,1031.0,345.0,0.15081818181818182,0.038454545454545457,0.9394545454545454,2057.0,0.8886639676053397,48.185269551646286,6.400313971739194,0.8468643655805315,55,0.21,0.85,0.037,0.032,0.21
23308296,2023-09-03,EXPORTDSP14,113.38,8.87,10938.0,1809.0,757.0,3315.0,1726.0,200.0,0.0,6104.0,994.0,0.0,0.15081818181818182,0.038454545454545457,0.9394545454545454,1926.0,0.9274437627735995,53.83665549432143,6.046434494192346,0.8961578400826085,55,0.21,0.81,0.033,0.027,0.18
23108286,2023-09-03,2062BK1,127.91,9.49,10167.0,5772.0,887.0,3589.0,1729.0,305.0,0.0,6361.0,1012.0,322.0,0.15081818181818182,0.038454545454545457,0.9394545454545454,2034.0,0.9309315866016672,49.73027910210515,1.761434511434206,0.8500491642080383,6,0.2,0.8,0.019,0.029,0.23
23108283,2023-09-03,2062BK1,123.71,18.0,10416.0,2475.0,902.0,3135.0,1712.0,281.0,0.0,6183.0,988.0,337.0,0.15081818181818182,0.038454545454545457,0.9394545454545454,1993.0,0.8729800296318329,49.97979144733668,4.208484848483148,0.8590065228294737,6,0.21,0.81,0.026,0.036,0.24
23108292,2023-09-03,IS2062E350BR,122.25,9.47,9861.0,0.0,774.0,3264.0,2436.0,78.0,457.0,6490.0,1114.0,0.0,0.15081818181818182,0.038454545454545457,0.9394545454545454,2971.0,0.9281050713564524,53.087934559892936,9861000000000.0,0.8199259508580209,59,0.17,1.41,0.03,0.03,0.23
23108295,2023-09-03,2062BK1,110.4,0.0,7758.0,0.0,899.0,1556.0,1471.0,301.0,0.0,3990.0,708.0,0.0,0.15081818181818182,0.038454545454545457,0.9394545454545454,1772.0,0.999999999990942,36.14130434749872,7758000000000.0,0.8301354401801184,6,0.2,0.79,0.03,0.031,0.2
23108298,2023-09-03,2062BK1,119.62,7.52,11559.0,1548.0,647.0,3814.0,1726.0,274.0,0.0,6392.0,987.0,339.0,0.15081818181818182,0.038454545454545457,0.9394545454545454,2000.0,0.9408526034218904,53.43588028713061,7.467054263561068,0.8629999999995686,6,0.22,0.75,0.021,0.034,0.2
23108301,2023-09-03,EXPORTDSP14,123.94,9.49,11475.0,963.0,782.0,1941.0,1618.0,275.0,0.0,6520.0,1016.0,0.0,0.15081818181818182,0.038454545454545457,0.9394545454545454,1893.0,0.9288765644837826,52.606099725249265,11.915887850454917,0.8547279450602986,55,0.2,0.82,0.03,0.03,0.24
23108261,2023-09-03,2062BK1,134.43,0.0,10806.0,0.0,822.0,2265.0,1624.0,284.0,0.0,4439.0,1666.0,0.0,0.15081818181818182,0.038454545454545457,0.9394545454545454,1908.0,0.9999999999925613,33.020903071985266,10806000000000.0,0.851153039831839,6,0.21,0.8,0.02,0.019,0.24
23108325,2023-09-03,2062BK1,121.39,9.23,9924.0,0.0,810.0,2646.0,1768.0,298.0,0.0,6926.0,1646.0,0.0,0.15081818181818182,0.038454545454545457,0.9394545454545454,2066.0,0.9293370081080284,57.055770656091475,9924000000000.0,0.8557599225552489,6,0.2,0.76,0.02,0.03,0.2
23308338,2023-09-03,SEQRFE550D,117.71,9.48,9963.0,1470.0,796.0,2587.0,1777.0,216.0,0.0,6507.0,1112.0,0.0,0.15081818181818182,0.038454545454545457,0.9394545454545454,1993.0,0.9254658385020404,55.279925239526975,6.7775510204035525,0.891620672352789,73,0.2,0.79,0.022,0.022,0.21
23308333,2023-09-03,C20MMNATLT,121.14,10.94,9051.0,1590.0,788.0,3050.0,1715.0,251.0,0.0,6206.0,1225.0,0.0,0.15081818181818182,0.038454545454545457,0.9394545454545454,1966.0,0.9171714112589554,51.22998183877142,5.692452830185099,0.8723296032548971,41,0.21,0.82,0.043,0.029,0.2
23308330,2023-09-03,45C8ASPRC,135.26,0.0,8937.0,1248.0,799.0,1991.0,1470.0,217.0,0.0,6404.0,1027.0,0.0,0.15081818181818182,0.038454545454545457,0.9394545454545454,1687.0,0.9999999999926069,47.34585243200248,7.161057692301954,0.8713692946052927,21,0.43,0.72,0.019,0.029,0.18
23308326,2023-09-03,SEQRFE550D,121.39,6.81,9987.0,1002.0,744.0,1764.0,1777.0,252.0,0.0,6303.0,1051.0,336.0,0.15081818181818182,0.038454545454545457,0.9394545454545454,2029.0,0.946879875187622,51.92355218673759,9.967065868253526,0.8758008871360888,73,0.19,0.78,0.023,0.029,0.18
23208381,2023-09-04,EXPORTDSP14,135.93,0.0,8703.0,2109.0,696.0,1131.0,1661.0,253.0,0.0,6497.0,1071.0,0.0,0.14389655172413793,0.036965517241379316,0.7115862068965517,1914.0,0.9999999999926433,47.79666004526008,4.1266002844930645,0.8678160919535696,55,0.19,0.75,0.024,0.023,0.2
23208374,2023-09-04,1786550D,123.79,9.88,11208.0,2736.0,797.0,1549.0,1809.0,294.0,0.0,6214.0,1018.0,469.0,0.14389655172413793,0.036965517241379316,0.7115862068965517,2103.0,0.9260866312491502,50.19791582478231,4.096491228068678,0.8601997146928863,3,0.21,0.9,0.02,0.02,0.19
23208372,2023-09-04,EXPORTDSP14,115.06,9.49,7749.0,3033.0,800.0,0.0,1617.0,253.0,0.0,6006.0,988.0,0.0,0.14389655172413793,0.036965517241379316,0.7115862068965517,1870.0,0.9238057005144616,52.19885277201287,2.554896142432392,0.8647058823524788,55,0.2,0.78,0.026,0.025,0.2
23208365,2023-09-04,EXPORTDSP14,125.85,8.88,7032.0,894.0,605.0,1154.0,1708.0,263.0,0.0,6612.0,1254.0,315.0,0.14389655172413793,0.036965517241379316,0.7115862068965517,1971.0,0.9340904030213458,52.538736590762504,7.865771812071738,0.8665651953318789,55,0.21,0.72,0.025,0.019,0.22
23208362,2023-09-04,EXPORTDSP14,124.55,9.27,9462.0,579.0,759.0,1728.0,1704.0,260.0,0.0,6607.0,1376.0,319.0,0.14389655172413793,0.036965517241379316,0.7115862068965517,1964.0,0.9307278433647383,53.04696908829348,16.341968911888873,0.8676171079425318,55,0.19,0.67,0.026,0.023,0.16
23208355,2023-09-04,EXPORTDSP14,132.65,9.59,12240.0,909.0,751.0,1065.0,1718.0,253.0,0.0,6308.0,1681.0,0.0,0.14389655172413793,0.036965517241379316,0.7115862068965517,1971.0,0.932578740150924,47.5537127776287,13.465346534638652,0.8716387620492787,55,0.2,0.79,0.023,0.027,0.2
23208352,2023-09-04,45C8ASPRC,118.74,9.59,7968.0,1299.0,682.0,3891.0,1509.0,257.0,0.0,6666.0,1663.0,0.0,0.14389655172413793,0.036965517241379316,0.7115862068965517,1766.0,0.9252707862469784,56.13946437547465,6.13394919168119,0.8544733861829816,21,0.42,0.73,0.023,0.035,0.21
23208349,2023-09-04,45C8ASPRC,131.82,0.0,12222.0,1626.0,891.0,4561.0,1519.0,257.0,0.0,5938.0,1952.0,0.0,0.14389655172413793,0.036965517241379316,0.7115862068965517,1776.0,0.999999999992414,45.0462752234483,7.516605166047038,0.8552927927923112,21,0.46,0.75,0.026,0.026,0.24
