Repository: SiddharthKumar268/FerroMind

# FerroMind
*Ferro-Alloy Optimisation using Machine Learning*
**SAIL Durgapur Steel Plant | Steel Melting Shop**
Intern: Siddharth Kumar | FY 2023-24 to FY 2025-26

---

## Quick Start

```bash

# 2. Place raw Excel files in data/raw/

## Dataset

| | |
|---|---|
| Total heats after cleaning | 47,421 |
| Training set | 37,936 heats (Apr 2023 – Jun 2025) |
| Test set | 9,485 heats (Jun 2025 – Dec 2025) |
| Input features | 21 (16 raw + 5 engineered) |
| Target variables | Mn, Si, C, S, P |
| BOF grades | 76 distinct grades |
| Split method | Chronological 80/20 — no shuffle, no leakage |

---

File: data/processed/sms_train.csv (part 49 of 253)
Heat_Number,Date,BOF Grade Code,Hot Metal Addn. Weight,Scrap Addn. Weight,Lime Into Converter,Dolomite Into Converter,Lime Into Ladle,Iron Ore Into Converter,SIMN Into Ladle,FESI Into Ladle,FEMN Into Ladle,Measered O2 Mainblow II,Duration of Mainblow I/II,Measered O2 2nd Blow,HM_P,HM_S,HM_Si,Total_FA_Ladle,HM_Ratio,O2_per_ton_HM,Lime_Dolo_Ratio,SiMn_FA_Fraction,Grade_Encoded,C,Mn,P,S,Si
23208346,2023-09-04,45C8ASPRC,121.57,8.87,11034.0,999.0,789.0,3495.0,1536.0,189.0,0.0,6204.0,1087.0,0.0,0.14389655172413793,0.036965517241379316,0.7115862068965517,1725.0,0.931999386684054,51.032327053952194,11.045045045033989,0.8904347826081794,21,0.47,0.74,0.021,0.024,0.23
23208340,2023-09-04,45C8ASPRC,138.77,9.7,10077.0,2001.0,800.0,2060.0,1505.0,202.0,0.0,6800.0,1067.0,0.0,0.14389655172413793,0.036965517241379316,0.7115862068965517,1707.0,0.934666936075068,49.001945665136546,5.035982008992986,0.881663737550743,21,0.46,0.78,0.028,0.028,0.23
23208342,2023-09-04,45C8ASPRC,126.8,8.46,11940.0,1011.0,973.0,3764.0,1492.0,203.0,0.0,6778.0,1344.0,0.0,0.14389655172413793,0.036965517241379316,0.7115862068965517,1695.0,0.9374537926886187,53.454258674657304,11.810089020759833,0.8802359882000707,21,0.47,0.78,0.027,0.029,0.21
23208383,2023-09-04,EXPORTDSP14,127.6,10.21,7716.0,2115.0,795.0,0.0,1661.0,219.0,0.0,6497.0,1056.0,0.0,0.14389655172413793,0.036965517241379316,0.7115862068965517,1880.0,0.9259124882016841,50.91692789928749,3.648226950352885,0.8835106382974024,55,0.19,0.74,0.03,0.022,0.21
23108351,2023-09-04,2062BK1,118.1,10.07,9993.0,1983.0,804.0,3477.0,1668.0,247.0,0.0,5806.0,1444.0,0.0,0.14389655172413793,0.036965517241379316,0.7115862068965517,1915.0,0.9214324724902753,49.16172734928737,5.039334341903661,0.8710182767619472,6,0.21,0.77,0.022,0.02,0.22
23108332,2023-09-04,45C8ASPRC,122.32,0.0,10242.0,1995.0,830.0,1113.0,1516.0,173.0,0.0,6812.0,1068.0,0.0,0.14389655172413793,0.036965517241379316,0.7115862068965517,1689.0,0.9999999999918247,55.68999345932235,5.133834586463592,0.8975725281226183,21,0.44,0.76,0.021,0.031,0.2
23308360,2023-09-04,IS2062E350BR,128.45,10.01,8442.0,1779.0,677.0,3321.0,2726.0,0.0,488.0,6311.0,971.0,377.0,0.14389655172413793,0.036965517241379316,0.7115862068965517,3214.0,0.9277047522683253,49.13195795991334,4.745362563235107,0.8481642812691823,59,0.2,1.36,0.026,0.022,0.19
23308359,2023-09-04,IS2062E350BR,134.64,8.67,10155.0,1926.0,734.0,2708.0,2687.0,57.0,229.0,1714.0,723.0,0.0,0.14389655172413793,0.036965517241379316,0.7115862068965517,2973.0,0.939501779352875,12.730243612502006,5.272585669779194,0.9038008745372001,59,0.2,1.36,0.026,0.026,0.17
23308353,2023-09-04,EXPORTDSP14,122.1,8.88,10314.0,1800.0,702.0,3368.0,1757.0,248.0,0.0,6458.0,1047.0,425.0,0.14389655172413793,0.036965517241379316,0.7115862068965517,2005.0,0.9322033898233915,52.89107289063971,5.729999999996816,0.8763092269322312,55,0.19,0.81,0.018,0.023,0.21
23308350,2023-09-04,2062BK1,123.04,10.21,11010.0,1755.0,710.0,3429.0,1795.0,247.0,0.0,399.0,86.0,0.0,0.14389655172413793,0.036965517241379316,0.7115862068965517,2042.0,0.9233771106872544,3.2428478543299506,6.2735042735006985,0.8790401567086782,6,0.2,0.8,0.022,0.018,0.2
23308347,2023-09-04,2062BK1,137.77,0.0,11265.0,2082.0,687.0,5573.0,1738.0,325.0,0.0,6384.0,1074.0,288.0,0.14389655172413793,0.036965517241379316,0.7115862068965517,2063.0,0.9999999999927416,46.33809973110011,5.410662824204894,0.8424624333490827,6,0.2,0.77,0.021,0.02,0.21
23308344,2023-09-04,2062BK1,122.48,9.27,10602.0,1968.0,812.0,3952.0,1768.0,186.0,0.0,6184.0,972.0,0.0,0.14389655172413793,0.036965517241379316,0.7115862068965517,1954.0,0.9296394686836461,50.48987589769358,5.387195121948482,0.9048106448306527,6,0.22,0.8,0.02,0.022,0.2
23308341,2023-09-04,2062BK1,122.51,10.98,10467.0,1641.0,789.0,4107.0,1755.0,316.0,0.0,6138.0,1356.0,0.0,0.14389655172413793,0.036965517241379316,0.7115862068965517,2071.0,0.9177466476820905,50.10203248673494,6.3784277879303,0.8474167069044677,6,0.21,0.77,0.034,0.024,0.2
23308336,2023-09-04,45C8ASPRC,115.35,10.21,9972.0,1527.0,818.0,2977.0,1559.0,281.0,0.0,5687.0,998.0,0.0,0.14389655172413793,0.036965517241379316,0.7115862068965517,1840.0,0.9186842943539447,49.30212397009708,6.530451866400439,0.8472826086951917,21,0.46,0.76,0.025,0.031,0.22
23108321,2023-09-04,IS2062E350BR,120.6,12.99,11472.0,1938.0,807.0,2922.0,2450.0,169.0,480.0,6353.0,1687.0,0.0,0.14389655172413793,0.036965517241379316,0.7115862068965517,3099.0,0.9027621827913559,52.67827528977879,5.919504643959794,0.7905776056789963,59,0.17,1.4,0.02,0.026,0.2
23308375,2023-09-04,EXPORTDSP14,120.39,10.22,10695.0,2709.0,782.0,1888.0,1848.0,288.0,0.0,6017.0,927.0,429.0,0.14389655172413793,0.036965517241379316,0.7115862068965517,2136.0,0.9217517801016634,49.97923415524562,3.9479512735312117,0.8651685393254377,55,0.21,0.74,0.02,0.021,0.23
23308380,2023-09-04,IS2062E350BR,122.16,9.68,9501.0,1566.0,796.0,2424.0,2512.0,153.0,430.0,6246.0,1044.0,0.0,0.14389655172413793,0.036965517241379316,0.7115862068965517,3095.0,0.9265776698958846,51.129666011369274,6.067049808425245,0.8116316639738896,59,0.2,1.4,0.023,0.024,0.23
23308387,2023-09-04,EXPORTDSP14,129.79,0.0,9738.0,3894.0,795.0,2706.0,1742.0,321.0,0.0,6360.0,990.0,0.0,0.14389655172413793,0.036965517241379316,0.7115862068965517,2063.0,0.9999999999922953,49.00223437823406,2.500770416024011,0.8444013572463188,55,0.19,0.77,0.028,0.024,0.23
23308364,2023-09-04,EXPORTDSP14,124.67,9.49,8694.0,1764.0,508.0,3598.0,1814.0,332.0,0.0,6625.0,1118.0,0.0,0.14389655172413793,0.036965517241379316,0.7115862068965517,2146.0,0.9292635658845464,53.14029036614149,4.928571428568635,0.8452935694311066,55,0.22,0.85,0.024,0.024,0.25
23308390,2023-09-04,EXPORTDSP14,126.38,10.0,8664.0,993.0,815.0,2319.0,1659.0,227.0,0.0,6669.0,1146.0,0.0,0.14389655172413793,0.036965517241379316,0.7115862068965517,1886.0,0.9266754656039986,52.769425541598594,8.72507552869212,0.8796394485679323,55,0.22,0.78,0.023,0.025,0.21
23108363,2023-09-04,ASP1239,128.72,9.78,9435.0,1182.0,924.0,2168.0,1191.0,237.0,0.0,6209.0,1156.0,307.0,0.14389655172413793,0.036965517241379316,0.7115862068965517,1428.0,0.9293862815817373,48.23648228676013,7.982233502531318,0.8340336134447941,24,0.45,0.74,0.016,0.022,0.21
23108343,2023-09-04,SEQRFE550D,130.31,9.49,9714.0,1908.0,702.0,3749.0,1656.0,274.0,0.0,6079.0,993.0,0.0,0.14389655172413793,0.036965517241379316,0.7115862068965517,1930.0,0.9321173104368232,46.650295448955184,5.0911949685507905,0.858031088082457,73,0.2,0.77,0.029,0.026,0.21
23108345,2023-09-04,SEQRFE550D,124.05,9.49,10098.0,2598.0,777.0,3073.0,1677.0,257.0,0.0,6176.0,1006.0,0.0,0.14389655172413793,0.036965517241379316,0.7115862068965517,1934.0,0.928935150509743,49.78637646070305,3.8868360277121297,0.8671147880036881,73,0.2,0.74,0.027,0.023,0.19
23108348,2023-09-04,EXPORTDSP14,125.41,0.0,10521.0,3156.0,818.0,4148.0,1678.0,295.0,0.0,6107.0,2410.0,0.0,0.14389655172413793,0.036965517241379316,0.7115862068965517,1973.0,0.9999999999920262,48.69627621362972,3.333650190113012,0.8504815002529902,55,0.21,0.73,0.021,0.018,0.2
23108354,2023-09-04,EXPORTDSP14,118.86,9.88,9507.0,1806.0,784.0,2938.0,1665.0,250.0,0.0,5705.0,1461.0,0.0,0.14389655172413793,0.036965517241379316,0.7115862068965517,1915.0,0.9232561752297401,47.99764428699312,5.264119601325989,0.8694516971274833,55,0.21,0.8,0.019,0.025,0.21
23108356,2023-09-04,2062BK1,119.43,7.07,9438.0,1179.0,795.0,2089.0,1674.0,271.0,0.0,5925.0,1529.0,0.0,0.14389655172413793,0.036965517241379316,0.7115862068965517,1945.0,0.9441106719292955,49.61065058988854,8.005089058517383,0.8606683804622824,6,0.2,0.8,0.018,0.018,0.19
23308392,2023-09-04,1786550D,123.5,10.0,7047.0,1005.0,889.0,2542.0,1599.0,179.0,0.0,6299.0,988.0,0.0,0.14389655172413793,0.036965517241379316,0.7115862068965517,1778.0,0.9250936329518721,51.00404858258296,7.011940298500486,0.8993250843639486,3,0.23,0.76,0.02,0.03,0.24
23308371,2023-09-04,IS2062E350BR,118.01,9.99,8658.0,1515.0,790.0,2479.0,2440.0,203.0,439.0,6368.0,1032.0,0.0,0.14389655172413793,0.036965517241379316,0.7115862068965517,3082.0,0.9219531249927974,53.961528683552565,5.7148514851447425,0.791693705385856,59,0.19,1.43,0.028,0.018,0.21
23108369,2023-09-04,IS2062E350BR,123.85,10.08,11100.0,1947.0,767.0,3730.0,2565.0,84.0,680.0,6280.0,1029.0,328.0,0.14389655172413793,0.036965517241379316,0.7115862068965517,3329.0,0.924736802800532,50.7064997977335,5.701078582431586,0.7705016521475607,59,0.19,1.4,0.023,0.018,0.19
23108376,2023-09-04,IS2062E350BR,135.18,9.68,10185.0,1953.0,810.0,2400.0,2518.0,125.0,410.0,7209.0,2733.0,0.0,0.14389655172413793,0.036965517241379316,0.7115862068965517,3053.0,0.9331768604105124,53.3288948065296,5.21505376343819,0.8247625286600639,59,0.2,1.39,0.018,0.018,0.22
23108385,2023-09-04,1786550D,133.99,0.0,9828.0,990.0,802.0,3104.0,1594.0,273.0,0.0,5957.0,1186.0,0.0,0.14389655172413793,0.036965517241379316,0.7115862068965517,1867.0,0.9999999999925369,44.45854168188329,9.9272727272627,0.8537761114082197,3,0.22,0.76,0.02,0.02,0.2
23108388,2023-09-04,1786550D,129.71,0.0,8214.0,0.0,732.0,3321.0,1605.0,251.0,0.0,782.0,1072.0,0.0,0.14389655172413793,0.036965517241379316,0.7115862068965517,1856.0,0.9999999999922906,6.028833551722852,8213999999999.999,0.8647629310340168,3,0.21,0.75,0.02,0.02,0.2
23108437,2023-09-05,IS2062E350BR,125.42,10.1,10428.0,1677.0,887.0,3647.0,2510.0,135.0,483.0,6114.0,1027.0,308.0,0.1595,0.033800000000000004,0.8972333333333334,3128.0,0.9254722550108805,48.74820602735809,6.218246869405952,0.8024296675189251,59,0.2,1.41,0.03,0.018,0.17
23208447,2023-09-05,2830C20MMNC,126.6,8.86,9897.0,2106.0,797.0,1940.0,1711.0,260.0,0.0,5305.0,995.0,0.0,0.1595,0.033800000000000004,0.8972333333333334,1971.0,0.9345932378492945,41.903633490980226,4.699430199427968,0.8680872653470989,17,0.22,0.78,0.02,0.021,0.24
23108439,2023-09-05,2830C20MMNC,124.35,10.21,10872.0,1551.0,812.0,3127.0,1613.0,257.0,0.0,5840.0,1587.0,0.0,0.1595,0.033800000000000004,0.8972333333333334,1870.0,0.9241230677695889,46.96421391196651,7.009671179879426,0.8625668449193248,17,0.2,0.79,0.022,0.022,0.19
23308434,2023-09-05,IS2062E350BR,118.08,10.21,10122.0,1473.0,920.0,3072.0,2384.0,0.0,424.0,6007.0,961.0,0.0,0.1595,0.033800000000000004,0.8972333333333334,2808.0,0.9204146854710391,50.8722899724689,6.87169042769391,0.8490028490025466,59,0.2,1.41,0.033,0.024,0.24
23108446,2023-09-05,2830C20MMNC,128.2,10.5,9804.0,2202.0,775.0,3785.0,1594.0,247.0,0.0,6485.0,1098.0,221.0,0.1595,0.033800000000000004,0.8972333333333334,1841.0,0.9242970439731486,50.585023400541466,4.452316076292256,0.865833785985407,17,0.21,0.76,0.029,0.021,0.2
23108433,2023-09-05,2830C20MMNC,124.85,10.25,9912.0,2094.0,893.0,3138.0,1716.0,258.0,0.0,5909.0,988.0,368.0,0.1595,0.033800000000000004,0.8972333333333334,1974.0,0.9241302738643662,47.328794553085075,4.7335243552985995,0.869300911853663,17,0.19,0.74,0.03,0.026,0.21
23108427,2023-09-05,2830C20MMNC,125.29,8.86,10083.0,1875.0,825.0,3394.0,1750.0,271.0,0.0,5914.0,982.0,365.0,0.1595,0.033800000000000004,0.8972333333333334,2021.0,0.9339545285058968,47.20249022230662,5.377599999997132,0.865907966352862,17,0.21,0.75,0.022,0.024,0.21
23108424,2023-09-05,2830C20MMNC,122.58,9.27,9426.0,2061.0,782.0,2901.0,1706.0,257.0,0.0,5890.0,978.0,0.0,0.1595,0.033800000000000004,0.8972333333333334,1963.0,0.9296928327574541,48.05025289567588,4.573508005820197,0.8690779419251813,17,0.22,0.72,0.024,0.018,0.18
23108422,2023-09-05,IS2062E350BR,131.03,0.0,10860.0,1554.0,777.0,4603.0,2531.0,159.0,562.0,6004.0,996.0,363.0,0.1595,0.033800000000000004,0.8972333333333334,3252.0,0.9999999999923682,45.821567579593825,6.988416988412491,0.7782902829025897,59,0.19,1.4,0.034,0.022,0.22
23108419,2023-09-05,1786500D,127.36,9.8,9684.0,1755.0,785.0,3568.0,1713.0,261.0,0.0,6359.0,1099.0,0.0,0.1595,0.033800000000000004,0.8972333333333334,1974.0,0.9285505978351667,49.92933417046223,5.517948717945574,0.8677811550147579,2,0.21,0.79,0.033,0.029,0.219
23108415,2023-09-05,IS2062E350BR,122.23,8.87,9453.0,2193.0,815.0,2837.0,2335.0,159.0,568.0,6242.0,1671.0,0.0,0.1595,0.033800000000000004,0.8972333333333334,3062.0,0.9323417238677931,51.06765933035206,4.310533515729909,0.7625734813844668,59,0.19,1.37,0.028,0.026,0.2
23108393,2023-09-05,1786550D,123.69,9.0,10014.0,2190.0,885.0,1764.0,1570.0,256.0,0.0,6217.0,1026.0,0.0,0.1595,0.033800000000000004,0.8972333333333334,1826.0,0.9321727334318173,50.26275365793303,4.57260273972394,0.8598028477541841,3,0.23,0.76,0.03,0.02,0.19
23108391,2023-09-05,IS2062E350BR,124.05,10.38,8043.0,996.0,993.0,2227.0,2444.0,0.0,504.0,6044.0,1018.0,0.0,0.1595,0.033800000000000004,0.8972333333333334,2948.0,0.9227850926063915,48.72228939904295,8.07530120481117,0.829036635006503,59,0.19,1.38,0.034,0.022,0.23
23108366,2023-09-05,JIS540RC2ALK,130.02,7.86,9633.0,2595.0,817.0,2158.0,1895.0,0.0,724.0,5865.0,1023.0,0.0,0.1595,0.033800000000000004,0.8972333333333334,2619.0,0.9429939077390267,45.108444854290816,3.712138728322269,0.723558610156272,62,0.22,1.41,0.017,0.015,0.23
23208443,2023-09-05,2830C20MMNC,125.24,10.21,10983.0,1770.0,657.0,2685.0,1708.0,277.0,0.0,6191.0,1046.0,428.0,0.1595,0.033800000000000004,0.8972333333333334,1985.0,0.9246216315915496,49.43308846974263,6.205084745759206,0.8604534005033448,17,0.22,0.77,0.018,0.02,0.2
23108431,2023-09-05,IS2062E350BR,127.69,10.2,10092.0,1581.0,882.0,4759.0,2523.0,121.0,570.0,6136.0,1097.0,356.0,0.1595,0.033800000000000004,0.8972333333333334,3214.0,0.9260279933212995,48.053880491439784,6.383301707775849,0.7850031113874346,59,0.19,1.4,0.032,0.027,0.22
23208428,2023-09-05,IS2062E350BR,127.42,10.66,9987.0,1494.0,803.0,2435.0,2460.0,101.0,533.0,6777.0,1056.0,0.0,0.1595,0.033800000000000004,0.8972333333333334,3094.0,0.9227983777453448,53.186312980276355,6.684738955818819,0.795087265675244,59,0.19,1.37,0.035,0.027,0.23
23308430,2023-09-05,2830C20MMNC,135.24,0.0,9243.0,1995.0,920.0,4166.0,1714.0,196.0,0.0,409.0,136.0,0.0,0.1595,0.033800000000000004,0.8972333333333334,1910.0,0.9999999999926058,3.0242531795103207,4.633082706764595,0.8973821989524098,17,0.18,0.76,0.028,0.026,0.2
23308436,2023-09-05,2830C20MMNC,128.34,9.59,15651.0,1836.0,884.0,4227.0,1781.0,308.0,0.0,6418.0,1025.0,0.0,0.1595,0.033800000000000004,0.8972333333333334,2089.0,0.9304719785330932,50.00779180263357,8.524509803916926,0.8525610339871458,17,0.21,0.82,0.024,0.026,0.2
23208397,2023-09-05,R34,130.3,0.0,8595.0,474.0,1584.0,2883.0,2228.0,438.0,0.0,6271.0,1101.0,0.0,0.1595,0.033800000000000004,0.8972333333333334,2666.0,0.9999999999923255,48.12739831121928,18.132911392366807,0.8357089272314945,66,0.62,0.72,0.023,0.026,0.2
23208399,2023-09-05,1786550D,126.8,8.87,9390.0,240.0,885.0,1810.0,1617.0,287.0,0.0,6318.0,1105.0,0.0,0.1595,0.033800000000000004,0.8972333333333334,1904.0,0.9346207709815391,49.82649842231998,39.12499999983698,0.849264705881907,3,0.23,0.74,0.03,0.03,0.2
23208401,2023-09-05,1786550D,126.33,8.87,11019.0,2016.0,913.0,402.0,1634.0,277.0,0.0,6559.0,1037.0,0.0,0.1595,0.033800000000000004,0.8972333333333334,1911.0,0.9343934911173493,51.91957571398781,5.465773809521099,0.8550497121921219,3,0.21,0.74,0.02,0.03,0.21
23308438,2023-09-05,SWR14,116.67,10.0,6348.0,1833.0,713.0,5507.0,1248.0,288.0,0.0,6206.0,1006.0,472.0,0.1595,0.033800000000000004,0.8972333333333334,1536.0,0.9210547090793316,53.19276592051776,3.4631751227477015,0.8124999999994711,77,0.13,0.6,0.02,0.021,0.17
23208425,2023-09-05,IS2062E350BR,124.22,10.05,9627.0,1743.0,698.0,2062.0,2440.0,149.0,533.0,6424.0,1092.0,0.0,0.1595,0.033800000000000004,0.8972333333333334,3122.0,0.925150815514075,51.71469972587575,5.523235800341065,0.7815502882764953,59,0.2,1.4,0.03,0.026,0.22
23208404,2023-09-05,1786550D,125.45,10.07,8865.0,1002.0,786.0,2294.0,1718.0,257.0,0.0,6904.0,1494.0,0.0,0.1595,0.033800000000000004,0.8972333333333334,1975.0,0.9256936245504302,55.03387803862069,8.847305389212726,0.8698734177210785,3,0.22,0.77,0.04,0.03,0.22
23208407,2023-09-05,1786500D,124.45,7.43,7962.0,1155.0,756.0,1265.0,1718.0,257.0,0.0,5961.0,1454.0,0.0,0.1595,0.033800000000000004,0.8972333333333334,1975.0,0.9436609038448314,47.89875451950262,6.893506493500525,0.8698734177210785,2,0.24,0.78,0.028,0.029,0.217
23308373,2023-09-05,JIS540RC2ALK,119.76,9.07,9183.0,2202.0,840.0,2682.0,1997.0,0.0,818.0,6557.0,2063.0,0.0,0.1595,0.033800000000000004,0.8972333333333334,2815.0,0.9295971435152558,54.75116900421884,4.170299727518542,0.7094138543514353,62,0.22,1.37,0.024,0.015,0.24
23208389,2023-09-05,1786550D,132.52,0.0,8175.0,843.0,921.0,4406.0,1556.0,277.0,0.0,6292.0,1159.0,0.0,0.1595,0.033800000000000004,0.8972333333333334,1833.0,0.999999999992454,47.47962571651464,9.69750889678565,0.8488816148385986,3,0.22,0.76,0.02,0.03,0.21
23308396,2023-09-05,IS2062E350BR,120.77,8.76,8034.0,1086.0,799.0,2254.0,2411.0,20.0,264.0,6393.0,1061.0,0.0,0.1595,0.033800000000000004,0.8972333333333334,2695.0,0.932370879325775,52.93533162165326,7.397790055241807,0.8946196660479055,59,0.2,1.35,0.032,0.025,0.22
23208410,2023-09-05,IS2062E350BR,126.51,9.84,9162.0,978.0,765.0,2447.0,2437.0,105.0,489.0,6289.0,1103.0,955.0,0.1595,0.033800000000000004,0.8972333333333334,3031.0,0.9278327832715232,49.71148525768942,9.368098159499624,0.8040250742326611,59,0.18,1.42,0.029,0.028,0.22
23308402,2023-09-05,IS2062E350BR,123.3,9.47,8514.0,1497.0,839.0,2953.0,2403.0,43.0,417.0,6503.0,1021.0,0.0,0.1595,0.033800000000000004,0.8972333333333334,2863.0,0.9286736461480103,52.74128142698507,5.6873747494951985,0.8393293747814043,59,0.17,1.42,0.025,0.028,0.2
23308408,2023-09-05,1786500D,130.0,8.87,11472.0,2544.0,766.0,1602.0,1712.0,359.0,0.0,6349.0,982.0,365.0,0.1595,0.033800000000000004,0.8972333333333334,2071.0,0.9361273133078698,48.83846153808586,4.509433962262379,0.8266537904390021,2,0.22,0.84,0.028,0.026,0.193
23308413,2023-09-05,1786500D,128.86,12.86,10644.0,993.0,782.0,2211.0,1845.0,306.0,0.0,6796.0,1368.0,0.0,0.1595,0.033800000000000004,0.8972333333333334,2151.0,0.9092576912157122,52.739407108080556,10.719033232617605,0.8577405857736599,2,0.23,0.97,0.022,0.023,0.221
23308416,2023-09-05,1786500D,123.38,8.26,10260.0,1509.0,743.0,1751.0,1843.0,216.0,0.0,6502.0,1181.0,0.0,0.1595,0.033800000000000004,0.8972333333333334,2059.0,0.9372531145477269,52.698978764364576,6.799204771367264,0.895094706167608,2,0.22,0.81,0.021,0.023,0.198
23308418,2023-09-05,IS2062E350BR,122.5,0.0,8748.0,1290.0,749.0,2123.0,2424.0,163.0,523.0,6607.0,1088.0,0.0,0.1595,0.033800000000000004,0.8972333333333334,3110.0,0.9999999999918368,53.93469387711074,6.7813953488319525,0.7794212218647012,59,0.19,1.39,0.033,0.022,0.2
23208411,2023-09-05,IS2062E350BR,128.8,9.49,8916.0,888.0,751.0,1529.0,2413.0,98.0,483.0,6136.0,1817.0,0.0,0.1595,0.033800000000000004,0.8972333333333334,2994.0,0.9313760937093689,47.63975155242516,10.040540540529234,0.8059452237806259,59,0.2,1.39,0.027,0.028,0.21
23208421,2023-09-05,1786500D,123.13,0.0,13053.0,879.0,753.0,3031.0,1728.0,283.0,0.0,6216.0,1652.0,0.0,0.1595,0.033800000000000004,0.8972333333333334,2011.0,0.9999999999918785,50.48322910703742,14.849829351518942,0.8592739930378621,2,0.22,0.79,0.035,0.023,0.195
23308400,2023-09-05,IS2062E350BR,128.12,9.27,8487.0,1494.0,851.0,2802.0,2410.0,0.0,448.0,6502.0,1350.0,0.0,0.1595,0.033800000000000004,0.8972333333333334,2858.0,0.9325278404473941,50.74929753316618,5.680722891562462,0.8432470258919373,59,0.2,1.43,0.029,0.03,0.22
23208386,2023-09-05,IS2062E350BR,132.1,0.0,9027.0,2007.0,803.0,4980.0,2406.0,108.0,429.0,161.0,1298.0,0.0,0.1595,0.033800000000000004,0.8972333333333334,2943.0,0.99999999999243,1.218773656311743,4.497757847531391,0.8175331294594572,59,0.19,1.39,0.029,0.019,0.25
23308487,2023-09-06,2830C20MMNC,124.15,11.65,10545.0,2238.0,762.0,3342.0,1786.0,275.0,0.0,6208.0,1006.0,0.0,0.14174285714285714,0.04165714285714286,0.9615714285714286,2061.0,0.9142120765764786,50.00402738582356,4.7117962466466885,0.8665696263945335,17,0.2,0.8,0.025,0.04,0.21
23308475,2023-09-06,1786500D,127.9,10.21,9960.0,1974.0,712.0,0.0,1716.0,268.0,0.0,6408.0,1031.0,0.0,0.14174285714285714,0.04165714285714286,0.9615714285714286,1984.0,0.9260734197311847,50.10164190734869,5.045592705164617,0.8649193548382738,2,0.21,0.75,0.023,0.027,0.204
23308477,2023-09-06,C20MMNACU,126.11,9.59,9372.0,1983.0,693.0,564.0,1756.0,248.0,0.0,6098.0,981.0,0.0,0.14174285714285714,0.04165714285714286,0.9615714285714286,2004.0,0.9293294030882143,48.35461105345845,4.726172465958283,0.8762475049895827,39,0.18,0.81,0.024,0.026,0.22
23308479,2023-09-06,C20MMNACU,128.83,9.6,8871.0,966.0,807.0,0.0,1580.0,173.0,0.0,5838.0,947.0,0.0,0.14174285714285714,0.04165714285714286,0.9615714285714286,1753.0,0.9306508704693301,45.315532096209616,9.18322981365509,0.9013120365083278,39,0.22,0.73,0.023,0.028,0.21
23308481,2023-09-06,1786500D,128.54,9.5,8136.0,1461.0,738.0,0.0,1614.0,268.0,0.0,6399.0,1089.0,0.0,0.14174285714285714,0.04165714285714286,0.9615714285714286,1882.0,0.9311793682922981,49.782168974250965,5.568788501022882,0.8575982996807345,2,0.19,0.8,0.024,0.025,0.212
23308491,2023-09-06,2830C20MMNC,123.91,7.27,10329.0,2163.0,815.0,3987.0,1736.0,281.0,0.0,6096.0,1157.0,0.0,0.14174285714285714,0.04165714285714286,0.9615714285714286,2017.0,0.944579966451101,49.19699782060207,4.775312066571995,0.8606841844318985,17,0.21,0.77,0.017,0.025,0.21
23308499,2023-09-06,IS2062E350BR,121.67,8.76,11184.0,1713.0,796.0,2724.0,2572.0,7.0,473.0,6299.0,2957.0,0.0,0.14174285714285714,0.04165714285714286,0.9615714285714286,3052.0,0.9328375373692185,51.77118435068816,6.528896672500567,0.8427260812579153,59,0.2,1.42,0.028,0.028,0.22
23308501,2023-09-06,2830C20MMNC,136.36,9.5,11625.0,1875.0,785.0,2886.0,1857.0,340.0,0.0,6340.0,1080.0,0.0,0.14174285714285714,0.04165714285714286,0.9615714285714286,2197.0,0.9348690525097021,46.49457318827739,6.1999999999966935,0.8452435138821824,17,0.21,0.8,0.023,0.03,0.21
23308472,2023-09-06,1786500D,129.39,9.49,9669.0,1482.0,688.0,759.0,1726.0,248.0,0.0,6000.0,970.0,0.0,0.14174285714285714,0.04165714285714286,0.9615714285714286,1974.0,0.9316676267214021,46.371435195560935,6.524291497971306,0.8743667679833463,2,0.19,0.78,0.022,0.022,0.23
23308469,2023-09-06,C20MMNACU,124.53,10.21,9924.0,1485.0,702.0,1584.0,1671.0,295.0,0.0,6002.0,1044.0,0.0,0.14174285714285714,0.04165714285714286,0.9615714285714286,1966.0,0.9242244322330101,48.197221552652394,6.682828282823783,0.8499491352996694,39,0.22,0.85,0.025,0.025,0.21
23208440,2023-09-06,IS2062E350BR,131.0,0.0,13647.0,1770.0,644.0,4759.0,2514.0,78.0,486.0,6671.0,1164.0,319.0,0.14174285714285714,0.04165714285714286,0.9615714285714286,3078.0,0.9999999999923664,50.92366412174868,7.710169491521068,0.8167641325533409,59,0.2,1.41,0.037,0.027,0.23
23308463,2023-09-06,C20MMNACU,126.2,10.2,9477.0,1434.0,820.0,2880.0,1844.0,275.0,0.0,5803.0,1027.0,0.0,0.14174285714285714,0.04165714285714286,0.9615714285714286,2119.0,0.9252199413421905,45.982567353042924,6.608786610874052,0.8702218027367294,39,0.2,0.77,0.015,0.021,0.23
23108504,2023-09-06,2830C20MMNC,135.85,9.59,12204.0,2238.0,772.0,3434.0,1675.0,308.0,0.0,7000.0,1186.0,0.0,0.14174285714285714,0.04165714285714286,0.9615714285714286,1983.0,0.9340621562091993,51.52741994809329,5.453083109917134,0.8446797781135428,17,0.18,0.74,0.018,0.027,0.17
23108502,2023-09-06,S.TOWER6VAN,91.61,0.0,6183.0,0.0,702.0,0.0,2226.0,112.0,426.0,2806.0,452.0,0.0,0.14174285714285714,0.04165714285714286,0.9615714285714286,2764.0,0.9999999999890842,30.629843903169633,6183000000000.0,0.8053545586104177,67,0.18,1.4,0.033,0.024,0.21
23108500,2023-09-06,S.TOWER6VAN,130.72,9.08,11304.0,1791.0,835.0,2210.0,2340.0,0.0,524.0,6715.0,1279.0,0.0,0.14174285714285714,0.04165714285714286,0.9615714285714286,2864.0,0.9350500715240697,51.36933904489467,6.3115577889412,0.8170391061449661,67,0.19,1.35,0.027,0.027,0.22
23108495,2023-09-06,S.TOWER6VAN,123.5,9.67,9906.0,3288.0,787.0,1667.0,2392.0,44.0,453.0,6262.0,1270.0,0.0,0.14174285714285714,0.04165714285714286,0.9615714285714286,2889.0,0.9273860479017244,50.70445344088498,3.0127737226268207,0.8279681550706722,67,0.2,1.32,0.03,0.032,0.2
23108493,2023-09-06,2062BK1,124.68,10.82,10635.0,1560.0,1548.0,3392.0,2254.0,610.0,0.0,6481.0,1049.0,266.0,0.14174285714285714,0.04165714285714286,0.9615714285714286,2864.0,0.9201476014692241,51.981071542733545,6.817307692303323,0.7870111731840828,6,0.2,0.73,0.028,0.029,0.19
23108488,2023-09-06,1786500D,121.26,10.0,7227.0,4743.0,983.0,479.0,1668.0,301.0,321.0,6282.0,2229.0,0.0,0.14174285714285714,0.04165714285714286,0.9615714285714286,2290.0,0.9238153283488969,51.806036615109626,1.5237191650850677,0.7283842794756644,2,0.19,0.9,0.03,0.028,0.245
23108470,2023-09-06,1786500D,115.43,9.06,9948.0,1515.0,0.0,1919.0,0.0,0.0,0.0,6298.0,1281.0,0.0,0.14174285714285714,0.04165714285714286,0.9615714285714286,0.0,0.9272230701186663,54.56120592519655,6.5663366336590325,0.0,2,0.2,0.84,0.021,0.023,0.22
23308466,2023-09-06,C20MMNACU,128.4,10.06,9963.0,1506.0,696.0,1824.0,1704.0,298.0,0.0,6004.0,1576.0,0.0,0.14174285714285714,0.04165714285714286,0.9615714285714286,2002.0,0.9273436371448264,46.76012461022773,6.615537848601185,0.851148851148426,39,0.18,0.83,0.017,0.025,0.27
23108467,2023-09-06,1786500D,120.83,9.26,10692.0,1173.0,737.0,1265.0,1605.0,285.0,38.0,5561.0,909.0,0.0,0.14174285714285714,0.04165714285714286,0.9615714285714286,1928.0,0.9288185102549864,46.02333857447634,9.115089514058726,0.8324688796676181,2,0.19,0.76,0.02,0.024,0.171
23108460,2023-09-06,1786500D,121.4,8.66,9447.0,0.0,772.0,2218.0,1577.0,321.0,301.0,5499.0,1588.0,0.0,0.14174285714285714,0.04165714285714286,0.9615714285714286,2199.0,0.9334153467558557,45.2965403620651,9447000000000.0,0.717144156434417,2,0.21,0.85,0.026,0.027,0.18
23108457,2023-09-06,1786500D,137.78,0.0,11025.0,1095.0,730.0,5131.0,1615.0,285.0,62.0,6320.0,1129.0,0.0,0.14174285714285714,0.04165714285714286,0.9615714285714286,1962.0,0.9999999999927421,45.870227899217085,10.068493150675737,0.8231396534144633,2,0.21,0.82,0.019,0.022,0.206
23108454,2023-09-06,1786500D,134.0,0.0,10692.0,2007.0,802.0,4046.0,1587.0,267.0,0.0,5804.0,1161.0,0.0,0.14174285714285714,0.04165714285714286,0.9615714285714286,1854.0,0.9999999999925374,43.313432835497665,5.327354260087032,0.8559870550157196,2,0.21,0.75,0.025,0.021,0.2
23108451,2023-09-06,1786500D,119.2,10.47,10056.0,2667.0,807.0,4195.0,1580.0,311.0,0.0,6325.0,1206.0,395.0,0.14174285714285714,0.04165714285714286,0.9615714285714286,1891.0,0.9192565743740321,53.0620805364676,3.770528683913097,0.8355367530402773,2,0.23,0.78,0.018,0.016,0.224
23108448,2023-09-06,IS2062E350BR,126.7,9.46,9138.0,2160.0,787.0,3442.0,2406.0,0.0,501.0,5973.0,1030.0,0.0,0.14174285714285714,0.04165714285714286,0.9615714285714286,2907.0,0.9305229142117325,47.142857142485056,4.230555555553597,0.8276573787406853,59,0.19,1.4,0.028,0.022,0.21
23308503,2023-09-06,IS2062E350BR,121.09,10.46,11295.0,2109.0,818.0,3396.0,2523.0,0.0,472.0,6381.0,1085.0,0.0,0.14174285714285714,0.04165714285714286,0.9615714285714286,2995.0,0.9204865070245497,52.69634156369067,5.3556187766688685,0.842404006677515,59,0.19,1.38,0.03,0.029,0.19
23208104,2023-09-06,2830C20MMNAK,123.32,10.0,10398.0,843.0,698.0,0.0,2524.0,74.0,483.0,6506.0,1004.0,0.0,0.14174285714285714,0.04165714285714286,0.9615714285714286,3081.0,0.9249924992429869,52.75705481630914,12.334519572939104,0.8192145407332622,16,0.2,0.72,0.023,0.031,0.17
23108464,2023-09-06,1786500D,124.2,9.27,10269.0,1464.0,754.0,2217.0,1601.0,203.0,132.0,3503.0,579.0,2761.0,0.14174285714285714,0.04165714285714286,0.9615714285714286,1936.0,0.9305461901481192,28.20450885645568,7.014344262290291,0.8269628099169283,2,0.22,0.84,0.021,0.026,0.212
23308507,2023-09-06,1786500D,124.99,9.85,11703.0,1956.0,801.0,3223.0,1798.0,218.0,0.0,6899.0,1367.0,0.0,0.14174285714285714,0.04165714285714286,0.9615714285714286,2016.0,0.9269504597973379,55.19641571281545,5.98312883435277,0.891865079364637,2,0.21,0.79,0.028,0.026,0.211
23308489,2023-09-06,2830C20MMNC,122.5,10.0,10176.0,1470.0,813.0,2073.0,1583.0,132.0,0.0,6008.0,1030.0,0.0,0.14174285714285714,0.04165714285714286,0.9615714285714286,1715.0,0.9245283018798149,49.0448979587833,6.922448979587128,0.9230320699703073,17,0.21,0.76,0.025,0.036,0.19
23208490,2023-09-06,2062BK1,118.62,8.68,10101.0,1440.0,803.0,3754.0,1661.0,283.0,0.0,6495.0,1146.0,0.0,0.14174285714285714,0.04165714285714286,0.9615714285714286,1944.0,0.9318146111474327,54.75467880581053,7.014583333328462,0.8544238683123176,6,0.2,0.8,0.02,0.029,0.25
23208450,2023-09-06,2830C20MMNC,122.85,10.2,9990.0,1974.0,643.0,2181.0,1691.0,206.0,0.0,6203.0,1067.0,0.0,0.14174285714285714,0.04165714285714286,0.9615714285714286,1897.0,0.9233370913121134,50.49247049205948,5.060790273553668,0.8914074855029566,17,0.2,0.74,0.021,0.022,0.16
23208453,2023-09-06,IS2062E350BR,124.83,8.46,11967.0,999.0,850.0,2049.0,2447.0,61.0,439.0,6200.0,993.0,0.0,0.14174285714285714,0.04165714285714286,0.9615714285714286,2947.0,0.9365293720388888,49.66754786469865,11.978978978966989,0.8303359348487173,59,0.18,1.41,0.026,0.024,0.23
23208456,2023-09-06,IS2062E350BR,138.18,0.0,9660.0,1407.0,803.0,3979.0,2443.0,78.0,435.0,6165.0,1136.0,0.0,0.14174285714285714,0.04165714285714286,0.9615714285714286,2956.0,0.9999999999927631,44.615718627553804,6.865671641786165,0.8264546684706271,59,0.19,1.4,0.031,0.027,0.23
23208468,2023-09-06,C20MMNACU,130.48,9.46,9273.0,1482.0,696.0,2554.0,1633.0,280.0,0.0,6501.0,1142.0,0.0,0.14174285714285714,0.04165714285714286,0.9615714285714286,1913.0,0.9323995998218351,49.82372777398971,6.257085020238693,0.8536330371140336,39,0.22,0.79,0.02,0.026,0.19
23208474,2023-09-06,C20MMNACU,125.47,9.27,9240.0,972.0,803.0,0.0,1674.0,246.0,0.0,6800.0,1735.0,0.0,0.14174285714285714,0.04165714285714286,0.9615714285714286,1920.0,0.931200831223607,54.19622220407909,9.506172839496394,0.8718749999995459,39,0.22,0.76,0.019,0.022,0.19
23208482,2023-09-06,C20MMNACU,123.4,10.67,8034.0,0.0,470.0,1691.0,1674.0,263.0,0.0,6310.0,1043.0,359.0,0.14174285714285714,0.04165714285714286,0.9615714285714286,1937.0,0.9204147087273783,51.13452187965044,8033999999999.999,0.8642230252964046,39,0.21,0.73,0.021,0.028,0.21
23208484,2023-09-06,1786500D,124.82,9.66,8988.0,666.0,850.0,2432.0,1681.0,267.0,0.0,5999.0,999.0,367.0,0.14174285714285714,0.04165714285714286,0.9615714285714286,1948.0,0.9281677572804271,48.06120813933615,13.495495495475232,0.8629363449687562,2,0.2,0.79,0.028,0.03,0.203
23208486,2023-09-06,2062BK1,127.16,8.87,8190.0,0.0,800.0,3355.0,1674.0,267.0,0.0,6499.0,1261.0,259.0,0.14174285714285714,0.04165714285714286,0.9615714285714286,1941.0,0.9347937954794179,51.10883925722626,8189999999999.999,0.8624420401850271,6,0.2,0.78,0.02,0.026,0.22
23208494,2023-09-06,2830C20MMNC,125.06,10.27,11556.0,1488.0,701.0,4424.0,1772.0,294.0,0.0,195.0,46.0,6775.0,0.14174285714285714,0.04165714285714286,0.9615714285714286,2066.0,0.9241114313092137,1.5592515592390912,7.766129032252845,0.8576960309773196,17,0.19,0.77,0.018,0.035,0.19
23208478,2023-09-06,1786500D,122.67,9.87,9822.0,1107.0,602.0,2635.0,1674.0,243.0,0.0,5962.0,1570.0,0.0,0.14174285714285714,0.04165714285714286,0.9615714285714286,1917.0,0.9255319148866341,48.60194016427324,8.872628726279247,0.8732394366192628,2,0.23,0.8,0.025,0.04,0.232
23308549,2023-09-07,C20MMNC(BSP),124.13,9.67,10248.0,1809.0,707.0,3411.0,1814.0,288.0,0.0,6268.0,1017.0,0.0,0.13588,0.04,0.93404,2102.0,0.9277279521604805,50.49544831990256,5.665008291870832,0.8629876308273725,43,0.2,0.75,0.023,0.032,0.2
23108509,2023-09-07,IS2062E350BR,132.55,0.0,12036.0,1434.0,832.0,4720.0,2332.0,0.0,623.0,6844.0,1317.0,0.0,0.13588,0.04,0.93404,2955.0,0.9999999999924557,51.633345906815286,8.39330543932469,0.7891708967848429,59,0.2,1.41,0.033,0.024,0.21
23108512,2023-09-07,IS2062E350BR,129.02,0.0,12417.0,1998.0,774.0,4800.0,2300.0,0.0,656.0,6947.0,1120.0,0.0,0.13588,0.04,0.93404,2956.0,0.9999999999922493,53.84436521427806,6.214714714711604,0.7780784844381671,59,0.18,1.36,0.025,0.02,0.2
23308538,2023-09-07,C20MMNC(BSP),129.21,10.2,9480.0,1776.0,696.0,3350.0,1844.0,285.0,0.0,6167.0,1023.0,376.0,0.13588,0.04,0.93404,2129.0,0.9268345168859707,47.72850398539023,5.337837837834832,0.8661343353683109,43,0.21,0.79,0.024,0.032,0.22
23308546,2023-09-07,SAILTOWER6VA,123.6,9.49,9492.0,1794.0,682.0,3245.0,1990.0,0.0,747.0,6074.0,1044.0,384.0,0.13588,0.04,0.93404,2737.0,0.9286948681273672,49.14239482160888,5.290969899662603,0.7270734380706149,68,0.18,1.31,0.022,0.016,0.22
23308530,2023-09-07,1786500D,130.02,4.0,10569.0,1446.0,829.0,6168.0,1689.0,231.0,0.0,389.0,961.0,0.0,0.13588,0.04,0.93404,1920.0,0.9701537083944923,2.991847408068052,7.309128630700339,0.8796874999995419,2,0.2,0.8,0.03,0.029,0.212
23308510,2023-09-07,1786500D,123.13,0.0,11961.0,1929.0,815.0,5214.0,1712.0,346.0,0.0,6556.0,1391.0,0.0,0.13588,0.04,0.93404,2058.0,0.9999999999918785,53.24453829242878,6.200622083978123,0.8318756073854072,2,0.2,0.79,0.017,0.026,0.23
23308513,2023-09-07,1786500D,132.24,0.0,12138.0,2025.0,776.0,5858.0,1618.0,279.0,0.0,6375.0,1254.0,0.0,0.13588,0.04,0.93404,1897.0,0.999999999992438,48.20780399237592,5.994074074071114,0.8529256721134144,2,0.19,0.75,0.02,0.019,0.199
23308516,2023-09-07,1786500D,126.8,10.94,11148.0,1695.0,798.0,3777.0,1639.0,245.0,0.0,6405.0,1114.0,0.0,0.13588,0.04,0.93404,1884.0,0.920574996363289,50.512618296131606,6.576991150438598,0.8699575371545276,2,0.19,0.8,0.022,0.028,0.214
23308519,2023-09-07,S.TOWER6VAN,125.63,0.0,11064.0,1569.0,793.0,4715.0,2458.0,94.0,308.0,5771.0,942.0,0.0,0.13588,0.04,0.93404,2860.0,0.99999999999204,45.936480139728275,7.0516252390012415,0.859440559440259,67,0.19,1.34,0.024,0.025,0.22
23108515,2023-09-07,S.TOWER6VAN,132.76,0.0,12636.0,1656.0,870.0,5419.0,2474.0,98.0,460.0,6548.0,1154.0,0.0,0.13588,0.04,0.93404,3032.0,0.9999999999924677,49.3220849649795,7.630434782604088,0.8159630606857468,67,0.19,1.31,0.03,0.024,0.21
23108506,2023-09-07,2830C20MMNC,124.48,9.59,10950.0,2145.0,762.0,3189.0,1712.0,325.0,0.0,6945.0,1215.0,0.0,0.13588,0.04,0.93404,2037.0,0.9284702021262888,55.79209511523303,5.104895104892725,0.8404516445749434,17,0.19,0.82,0.025,0.026,0.16
23108518,2023-09-07,1786500D,118.0,10.2,11607.0,987.0,875.0,2926.0,1726.0,309.0,0.0,6199.0,1314.0,378.0,0.13588,0.04,0.93404,2035.0,0.9204368174655194,52.53389830463954,11.759878419440973,0.8481572481568314,2,0.19,0.8,0.015,0.018,0.225
23108524,2023-09-07,S.TOWER6VAN,122.27,10.26,9489.0,2268.0,910.0,1558.0,1607.0,213.0,717.0,5927.0,972.0,375.0,0.13588,0.04,0.93404,2537.0,0.9225835659780987,48.474687167347064,4.183862433860589,0.6334253054786624,67,0.2,1.34,0.019,0.021,0.23
23108526,2023-09-07,S.TOWER6VAN,117.69,8.76,10260.0,1302.0,895.0,1471.0,1942.0,0.0,893.0,5920.0,995.0,0.0,0.13588,0.04,0.93404,2835.0,0.9307236061610855,50.30163990100857,7.880184331791183,0.6850088183419101,67,0.2,1.34,0.026,0.014,0.21
23108529,2023-09-07,1786500D,118.46,0.0,9993.0,1647.0,900.0,3082.0,1702.0,282.0,0.0,5994.0,998.0,0.0,0.13588,0.04,0.93404,1984.0,0.9999999999915583,50.599358432799264,6.067395264112892,0.8578629032253741,2,0.2,0.8,0.026,0.029,0.226
23108532,2023-09-07,2830C20MMNC,126.22,0.0,9543.0,2235.0,862.0,1685.0,1671.0,213.0,0.0,5522.0,928.0,312.0,0.13588,0.04,0.93404,1884.0,0.9999999999920773,43.74900966531652,4.26979865771621,0.8869426751587649,17,0.2,0.75,0.017,0.024,0.18
23108535,2023-09-07,1786500D,128.62,10.0,9903.0,1611.0,827.0,2641.0,1685.0,288.0,0.0,6002.0,941.0,0.0,0.13588,0.04,0.93404,1973.0,0.9278603376069264,46.66459337547299,6.147113594037153,0.8540293968571444,2,0.18,0.77,0.02,0.025,0.201
23108537,2023-09-07,C20MMNC(BSP),129.25,0.0,9630.0,4407.0,724.0,4056.0,1667.0,277.0,0.0,5998.0,1219.0,0.0,0.13588,0.04,0.93404,1944.0,0.9999999999922632,46.406189554766684,2.185159972770096,0.8575102880654025,43,0.22,0.79,0.027,0.029,0.19
23108540,2023-09-07,1786500D,120.5,9.25,9783.0,2670.0,772.0,2025.0,1668.0,284.0,0.0,6000.0,1006.0,0.0,0.13588,0.04,0.93404,1952.0,0.9287090558695283,49.792531119918735,3.6640449438188525,0.8545081967208737,2,0.23,0.78,0.023,0.026,0.21
23108544,2023-09-07,S.TOWER6VAN,126.68,9.59,10011.0,1533.0,747.0,805.0,2443.0,64.0,342.0,6672.0,1049.0,0.0,0.13588,0.04,0.93404,2849.0,0.9296250091661435,52.668140195353104,6.530332681013353,0.8574938574935566,67,0.2,1.34,0.029,0.025,0.21
23108547,2023-09-07,S.TOWER6VAN,128.23,9.28,9516.0,450.0,815.0,0.0,2308.0,89.0,480.0,5994.0,935.0,0.0,0.13588,0.04,0.93404,2877.0,0.9325139989751109,46.74413163809761,21.146666666619673,0.802224539450538,67,0.18,1.29,0.021,0.026,0.2
23108550,2023-09-07,SAILTOWER6VA,123.98,9.49,10008.0,1950.0,782.0,2027.0,1822.0,0.0,732.0,6494.0,1083.0,0.0,0.13588,0.04,0.93404,2554.0,0.9288978796663754,52.379416034421844,5.13230769230506,0.7133907595925163,68,0.19,1.37,0.033,0.024,0.23
23108521,2023-09-07,S.TOWER6VAN,119.89,10.2,10521.0,1110.0,1768.0,1978.0,5036.0,148.0,1226.0,6300.0,1131.0,0.0,0.13588,0.04,0.93404,6410.0,0.9215927434781952,52.548169154620496,9.47837837836984,0.7856474258969133,67,0.2,1.34,0.02,0.022,0.21
23308541,2023-09-07,S.TOWER6VAN,125.25,10.27,9126.0,1767.0,704.0,2670.0,2607.0,180.0,220.0,6151.0,971.0,0.0,0.13588,0.04,0.93404,3007.0,0.9242178276200987,49.10978043872966,5.164685908316263,0.8669770535414476,67,0.2,1.32,0.037,0.036,0.21
23308533,2023-09-07,2830C20MMNC,125.96,0.0,9528.0,1530.0,682.0,3051.0,1831.0,220.0,0.0,6591.0,1099.0,0.0,0.13588,0.04,0.93404,2051.0,0.9999999999920609,52.32613528062618,6.227450980388086,0.8927352510965906,17,0.18,0.85,0.022,0.029,0.21
23308543,2023-09-07,1786500D,128.13,9.07,9522.0,1800.0,721.0,2625.0,1831.0,275.0,0.0,6111.0,1049.0,0.0,0.13588,0.04,0.93404,2106.0,0.9338921282730767,47.69374853627025,5.289999999997061,0.8694207027536233,2,0.21,0.8,0.027,0.032,0.219
23308551,2023-09-07,C20MMNC(BSP),129.74,9.47,10173.0,1677.0,671.0,3831.0,1815.0,255.0,0.0,3746.0,618.0,0.0,0.13588,0.04,0.93404,2070.0,0.9319732777750739,28.87313087691635,6.066189624325542,0.876811594202475,43,0.22,0.83,0.024,0.031,0.2
23308553,2023-09-07,C20MMNC(BSP),127.16,10.19,10320.0,1821.0,779.0,1961.0,1885.0,291.0,0.0,6187.0,1002.0,0.0,0.13588,0.04,0.93404,2176.0,0.9258099745109152,48.65523749568531,5.6672158154828844,0.8662683823525431,43,0.2,0.8,0.021,0.031,0.19
23308556,2023-09-07,C20MMNC(BSP),122.87,9.6,10524.0,1059.0,768.0,3735.0,1886.0,231.0,0.0,6603.0,1107.0,323.0,0.13588,0.04,0.93404,2117.0,0.9275307616748886,53.73972491207178,9.937677053814978,0.8908833254601366,43,0.22,0.81,0.028,0.033,0.16
23308559,2023-09-07,C20MMNC(BSP),129.56,9.67,9975.0,1560.0,743.0,1891.0,1695.0,355.0,118.0,6608.0,1116.0,379.0,0.13588,0.04,0.93404,2168.0,0.9305465775987177,51.00339610951681,6.39423076922667,0.781826568265322,43,0.18,0.8,0.019,0.028,0.18
23308562,2023-09-07,S.TOWER6VAN,129.16,10.01,9477.0,1815.0,693.0,1151.0,2436.0,53.0,420.0,6803.0,1414.0,0.0,0.13588,0.04,0.93404,2909.0,0.9280735790692818,52.67110560504281,5.221487603302909,0.8374011687862367,67,0.2,1.32,0.026,0.023,0.19
23308527,2023-09-07,2830C20MMNC,123.79,9.47,10740.0,1608.0,782.0,3429.0,1709.0,353.0,0.0,398.0,1284.0,0.0,0.13588,0.04,0.93404,2062.0,0.9289359147461433,3.215122384657766,6.679104477607787,0.8288069835107523,17,0.22,0.76,0.016,0.023,0.2
23208558,2023-09-07,S.TOWER6VAN,123.06,9.5,9948.0,1242.0,808.0,2015.0,2518.0,105.0,432.0,6461.0,1143.0,624.0,0.13588,0.04,0.93404,3055.0,0.9283343391601665,52.50284414064275,8.009661835742344,0.8242225859244438,67,0.18,1.37,0.027,0.027,0.21
23208555,2023-09-07,S.TOWER6VAN,122.61,10.66,9528.0,2001.0,800.0,2432.0,2514.0,105.0,439.0,6293.0,1795.0,540.0,0.13588,0.04,0.93404,3058.0,0.9200120056958054,51.325340510143334,4.761619190402418,0.8221059516020857,67,0.18,1.34,0.029,0.021,0.2
23208552,2023-09-07,S.TOWER6VAN,130.88,8.87,10044.0,2025.0,797.0,2596.0,2420.0,71.0,435.0,6351.0,1055.0,0.0,0.13588,0.04,0.93404,2926.0,0.9365295169879319,48.5253667477955,4.95999999999755,0.8270676691726496,67,0.2,1.31,0.027,0.033,0.21
23208548,2023-09-07,SAILTOWER6VA,118.37,9.59,9903.0,2019.0,800.0,2009.0,1819.0,0.0,834.0,6030.0,976.0,0.0,0.13588,0.04,0.93404,2653.0,0.9250547045879567,50.94196164525689,4.904903417531003,0.6856388993589575,68,0.2,1.38,0.039,0.02,0.22
23208542,2023-09-07,S.TOWER6VAN,122.65,10.2,8034.0,2058.0,789.0,972.0,2423.0,71.0,435.0,6302.0,1067.0,0.0,0.13588,0.04,0.93404,2929.0,0.9232216785779209,51.38198124703317,3.90379008746166,0.8272447934445794,67,0.2,1.31,0.023,0.027,0.21
23208561,2023-09-07,C20MMNC(BSP),128.72,9.86,9402.0,1491.0,795.0,513.0,1657.0,253.0,0.0,6595.0,1189.0,380.0,0.13588,0.04,0.93404,1910.0,0.9288497618636973,51.23523927865728,6.305835010056133,0.8675392670152526,43,0.2,0.78,0.018,0.025,0.2
23208536,2023-09-07,1786500D,125.08,0.0,9249.0,1869.0,803.0,1984.0,1684.0,196.0,0.0,6661.0,1073.0,0.0,0.13588,0.04,0.93404,1880.0,0.9999999999920051,53.25391749237885,4.948635634026245,0.8957446808505873,2,0.2,0.75,0.019,0.019,0.21
