Repository: SiddharthKumar268/FerroMind

# FerroMind
*Ferro-Alloy Optimisation using Machine Learning*
**SAIL Durgapur Steel Plant | Steel Melting Shop**
Intern: Siddharth Kumar | FY 2023-24 to FY 2025-26

---

## Quick Start

```bash

# 2. Place raw Excel files in data/raw/

## Dataset

| | |
|---|---|
| Total heats after cleaning | 47,421 |
| Training set | 37,936 heats (Apr 2023 – Jun 2025) |
| Test set | 9,485 heats (Jun 2025 – Dec 2025) |
| Input features | 21 (16 raw + 5 engineered) |
| Target variables | Mn, Si, C, S, P |
| BOF grades | 76 distinct grades |
| Split method | Chronological 80/20 — no shuffle, no leakage |

---

File: data/processed/sms_train_slag.csv (part 49 of 74)
Heat_Number,Date,BOF Grade Code,Hot Metal Addn. Weight,Scrap Addn. Weight,Lime Into Converter,Dolomite Into Converter,Lime Into Ladle,Iron Ore Into Converter,SIMN Into Ladle,FESI Into Ladle,FEMN Into Ladle,Measered O2 Mainblow II,Duration of Mainblow I/II,Measered O2 2nd Blow,HM_P,HM_S,HM_Si,Total_FA_Ladle,HM_Ratio,O2_per_ton_HM,Lime_Dolo_Ratio,SiMn_FA_Fraction,Grade_Encoded,C,Mn,P,S,Si,FeO,CaO,SiO2,Al2O3,MnO,MgO,P2O5,Basicity,Slag_SP_Index
24308687,2024-09-14,2062BK1,127.12,11.35,9795.0,3381.0,754.0,3156.0,1787.0,281.0,0.0,6085.0,1111.0,336.0,0.142,0.03725,0.7512857142857143,2068.0,0.9180327868786162,47.868156072625325,2.8970718722262947,0.864119922630143,6,0.21,0.78,0.017,0.021,0.2,28.0,47.014,13.897,0.767,0.801,5.794,2.313,3.3827888904878405,1.1221060671153755
24308699,2024-09-15,2062BK1,124.14,10.08,8526.0,2184.0,704.0,3192.0,1759.0,278.0,0.0,6288.0,1140.0,0.0,0.1423076923076923,0.0326923076923076,0.9865384615384616,2037.0,0.92489941885766,50.65248912477322,3.9038461538443663,0.863524791359419,6,0.18,0.76,0.024,0.023,0.24,17.132,53.262,16.684,0.83,0.868,6.914,2.704,3.19220857057237,1.5750066534583198
24108734,2024-09-15,2062BK1,122.64,8.97,9981.0,2616.0,740.0,3882.0,1733.0,254.0,0.0,446.0,1009.0,0.0,0.1423076923076923,0.0326923076923076,0.9865384615384616,1987.0,0.9318440847889078,3.636660143479805,3.815366972475606,0.8721690991439999,6,0.18,0.73,0.022,0.017,0.16,21.27,50.56,16.81,0.86,0.81,6.24,1.855,3.007554577360062,1.3276962264646412
24308720,2024-09-15,SEQRFE550D,134.7,0.0,11139.0,2499.0,701.0,5616.0,1772.0,261.0,0.0,5895.0,1051.0,319.0,0.1423076923076923,0.0326923076923076,0.9865384615384616,2033.0,0.9999999999925762,43.76391982150139,4.457382953179489,0.871618298081224,73,0.22,0.87,0.031,0.019,0.23,23.161,50.331,16.28,1.062,0.8,4.847,2.034,3.091394877464529,1.276076263881142
24308723,2024-09-15,SEQRFE550D,120.5,12.07,11433.0,2475.0,699.0,4218.0,1783.0,264.0,0.0,6208.0,1001.0,265.0,0.1423076923076923,0.0326923076923076,0.9865384615384616,2047.0,0.9089537602707328,51.518672198742586,4.619393939392073,0.8710307767460327,73,0.21,0.87,0.024,0.017,0.2,23.371,50.802,15.85,1.039,0.805,4.688,1.954,3.2049712951864238,1.2952424659629802
24308703,2024-09-15,45C8ASPRC,125.76,10.23,11637.0,2220.0,699.0,3681.0,1750.0,285.0,0.0,6459.0,1251.0,270.0,0.1423076923076923,0.0326923076923076,0.9865384615384616,2035.0,0.9247738804255844,51.35973282401908,5.241891891889531,0.8599508599504374,21,0.456,0.767,0.02,0.024,0.222,18.627,53.395,15.361,0.734,0.895,6.853,2.465,3.4757844030725167,1.5709494248139106
24308718,2024-09-15,2062BK1,123.2,10.1,10440.0,2802.0,707.0,3561.0,1794.0,254.0,0.0,6498.0,1128.0,0.0,0.1423076923076923,0.0326923076923076,0.9865384615384616,2048.0,0.9242310577575076,52.74350649307838,3.725910064238499,0.8759765624995722,6,0.19,0.75,0.04,0.03,0.19,1.835,51.271,29.696,4.269,2.155,8.908,0.163,1.7264706872748088,1.6259989851579346
24208704,2024-09-15,2062BK1,118.46,9.69,10533.0,192.0,605.0,1672.0,1809.0,277.0,0.0,6593.0,1096.0,0.0,0.1423076923076923,0.0326923076923076,0.9865384615384616,2086.0,0.924385485751663,55.65591760884978,54.85937499971428,0.8672099712364012,6,0.22,0.74,0.025,0.02,0.2,29.672,49.554,13.123,0.713,0.684,2.766,2.104,3.7758305394696743,1.1579119543882606
24108686,2024-09-15,2062BK1,122.93,0.0,9468.0,3129.0,750.0,741.0,1790.0,305.0,0.0,6719.0,1177.0,313.0,0.1423076923076923,0.0326923076923076,0.9865384615384616,2095.0,0.9999999999918652,54.65712193887043,3.0258868648120725,0.8544152744625994,6,0.217,0.768,0.033,0.03,0.187,2.799,50.081,28.204,4.702,3.236,8.941,0.282,1.7756071618507356,1.6153077022319702
24208735,2024-09-15,2062BK1,123.31,0.0,7818.0,2739.0,2263.0,3781.0,1701.0,257.0,0.0,6847.0,1960.0,0.0,0.1423076923076923,0.0326923076923076,0.9865384615384616,1958.0,0.9999999999918904,55.52672127114162,2.854326396494029,0.8687436159341835,6,0.2,0.77,0.029,0.018,0.2,23.32,49.76,16.08,0.67,1.07,5.85,1.83,3.094334929419812,1.2629121088297253
24208729,2024-09-15,2062BK1,120.57,8.98,11835.0,2010.0,803.0,5221.0,1741.0,250.0,0.0,6535.0,1171.0,0.0,0.1423076923076923,0.0326923076923076,0.9865384615384616,1991.0,0.9306831339179416,54.20087915688645,5.888059701489608,0.8744349573074462,6,0.2,0.77,0.021,0.02,0.21,2.087,49.64,30.321,5.198,1.893,8.92,0.136,1.63709517841831,1.5316733006263692
24208714,2024-09-15,1786500D,121.75,10.51,9267.0,987.0,707.0,1626.0,1752.0,297.0,0.0,6903.0,1442.0,0.0,0.1423076923076923,0.0326923076923076,0.9865384615384616,2049.0,0.9205353092324172,56.69815195025299,9.389057750750366,0.8550512445090995,2,0.23,1.04,0.036,0.031,0.183,24.2,53.379,14.64,0.539,0.758,2.939,2.089,3.645857523393211,1.3742952035220513
24208781,2024-09-16,1786500D,120.33,10.21,10215.0,1008.0,2640.0,4125.0,1718.0,304.0,0.0,6323.0,1058.0,0.0,0.1474166666666666,0.0318333333333333,1.0227916666666668,2022.0,0.921786425609608,52.54716197080905,10.13392857141852,0.8496538081103612,2,0.17,0.83,0.029,0.021,0.243,18.011,53.117,18.427,0.807,0.904,4.581,2.555,2.8824072064250053,1.4576964241609265
24208783,2024-09-16,2830C20MMNC,124.81,10.42,11421.0,768.0,704.0,3021.0,1782.0,280.0,257.0,6394.0,1058.0,0.0,0.1474166666666666,0.0318333333333333,1.0227916666666668,2319.0,0.922946091836701,51.2298694010798,14.871093749980636,0.7684346701160981,17,0.21,0.77,0.028,0.02,0.16,23.262,53.019,15.771,0.745,0.721,2.943,2.115,3.3615901597768194,1.3582773991904493
24308736,2024-09-16,2062BK1,125.48,11.23,11055.0,5940.0,712.0,1297.0,1755.0,271.0,0.0,6823.0,1246.0,0.0,0.1474166666666666,0.0318333333333333,1.0227916666666668,2026.0,0.9178553141619644,54.3751992345045,1.8611111111107976,0.8662388943727215,6,0.21,0.76,0.029,0.021,0.21,20.678,50.72,17.177,0.713,0.793,6.291,2.037,2.9526138083595295,1.3398140321217245
24208741,2024-09-16,2062BK1,122.4,10.63,10269.0,2451.0,759.0,3039.0,1755.0,280.0,0.0,6734.0,1296.0,0.0,0.1474166666666666,0.0318333333333333,1.0227916666666668,2035.0,0.9200932120505144,55.01633986883156,4.1897184822504325,0.8624078624074386,6,0.22,0.74,0.028,0.018,0.21,20.671,50.84,17.111,0.71,0.786,6.274,2.022,2.971014492753623,1.3455786994150811
24208738,2024-09-16,2062BK1,124.03,10.0,10266.0,3378.0,759.0,3054.0,1728.0,277.0,0.0,6601.0,1163.0,379.0,0.1474166666666666,0.0318333333333333,1.0227916666666668,2005.0,0.9253898380890444,53.22099492015463,3.0390763765532745,0.861845386533236,6,0.19,0.78,0.023,0.02,0.22,23.831,49.457,16.39,0.751,0.732,5.535,1.85,3.0173265816606674,1.2296007160260554
24308752,2024-09-16,2062BK1,119.43,10.83,12222.0,2751.0,699.0,2646.0,1800.0,278.0,0.0,1591.0,269.0,0.0,0.1474166666666666,0.0318333333333333,1.0227916666666668,2078.0,0.9168585905042465,13.321610985402982,4.442748091601438,0.8662175168427015,6,0.18,0.75,0.023,0.023,0.2,19.969,51.209,17.753,0.679,0.891,5.46,2.319,2.8843640869663174,1.357500728998224
24308770,2024-09-16,2062BK1,121.7,10.1,11460.0,1494.0,693.0,4083.0,1772.0,264.0,0.0,6103.0,1136.0,0.0,0.1474166666666666,0.0318333333333333,1.0227916666666668,2036.0,0.9233687405089274,50.14790468323625,7.670682730918561,0.8703339882117532,6,0.18,0.75,0.024,0.02,0.19,17.984,53.07,18.495,0.805,0.901,4.581,2.566,2.8692690311418683,1.4547697368421053
24308782,2024-09-16,SEQRFE550D,126.54,10.51,9336.0,933.0,701.0,3438.0,1762.0,274.0,0.0,6196.0,1098.0,0.0,0.1474166666666666,0.0318333333333333,1.0227916666666668,2036.0,0.9233126596065429,48.96475422752517,10.006430868156478,0.8654223968561565,73,0.21,0.83,0.023,0.018,0.2,29.416,47.629,14.363,0.717,0.753,3.806,1.925,3.3158590921748816,1.0879168570123345
24308733,2024-09-16,2830C20MMNC,120.3,0.0,11436.0,4338.0,544.0,1749.0,1738.0,275.0,0.0,6759.0,1343.0,0.0,0.1474166666666666,0.0318333333333333,1.0227916666666668,2013.0,0.9999999999916874,56.18453865289955,2.636237897648078,0.8633879781416476,17,0.191,0.761,0.026,0.019,0.213,20.558,50.528,17.251,0.724,0.825,6.46,2.025,2.9288198469742635,1.3363660407299658
24108184,2024-09-16,1786500D,130.17,0.0,13200.0,0.0,895.0,2760.0,1783.0,271.0,0.0,7005.0,1322.0,0.0,0.1474166666666666,0.0318333333333333,1.0227916666666668,2054.0,0.9999999999923178,53.814242912700216,13200000000000.0,0.8680623174289834,2,0.19,0.77,0.032,0.032,0.21,10.123000000000001,51.2515,24.7575,3.282,1.4754999999999998,6.1155,1.2965,2.070056748187491,1.4693032123045169
24108766,2024-09-16,2062BK1,126.56,9.86,12300.0,2019.0,862.0,2953.0,1739.0,271.0,0.0,6397.0,1166.0,0.0,0.1474166666666666,0.0318333333333333,1.0227916666666668,2010.0,0.927723207734,50.54519595408861,6.09212481426147,0.8651741293528034,6,0.21,0.77,0.023,0.015,0.18,17.165,53.797,18.007,0.793,0.818,5.464,2.271,2.987394491337183,1.5294970574019846
24108737,2024-09-16,2830C20MMNC,123.27,10.0,10227.0,2910.0,742.0,2877.0,1729.0,268.0,0.0,3598.0,1193.0,0.0,0.1474166666666666,0.0318333333333333,1.0227916666666668,1997.0,0.9249643580631428,29.1879613853396,3.514432989689514,0.8657986980466371,17,0.176,0.751,0.03,0.015,0.182,20.499499999999998,50.9255,17.312,0.772,0.851,5.8905,2.0934999999999997,2.9414601744353948,1.3467900826446284
24108830,2024-09-17,2062BK1,113.31,10.26,12369.0,2481.0,744.0,2294.0,1725.0,280.0,0.0,298.0,66.0,0.0,0.14408,0.03392,1.0757599999999998,2005.0,0.916970138375682,2.629953225640897,4.985489721884327,0.8603491271816158,6,0.22,0.82,0.02,0.025,0.25,19.741,52.137,18.188,0.877,0.68,4.636,2.143,2.8664027709054922,1.3745583970471922
24308814,2024-09-17,SEQRFE550D,125.31,11.35,10818.0,1698.0,798.0,2262.0,1750.0,268.0,0.0,6591.0,1193.0,0.0,0.14408,0.03392,1.0757599999999998,2018.0,0.9169471681478344,52.597558055601326,6.3710247349785805,0.8671952428142382,73,0.21,0.84,0.029,0.026,0.21,22.236,50.278,17.413,0.732,0.788,5.109,1.915,2.8872171815780403,1.268045397225725
24308821,2024-09-17,2062BK1,128.61,0.0,10176.0,1515.0,798.0,5012.0,1718.0,288.0,0.0,5312.0,857.0,0.0,0.14408,0.03392,1.0757599999999998,2006.0,0.9999999999922248,41.30316460585255,6.716831683163884,0.856430707875944,6,0.22,0.78,0.021,0.028,0.18,23.352,51.857,16.252,0.822,0.652,3.707,1.945,3.190610964129699,1.309354879434415
24208822,2024-09-17,SEQRFE550D,120.29,11.25,11928.0,1986.0,828.0,3758.0,1765.0,273.0,0.0,6164.0,1217.0,0.0,0.14408,0.03392,1.0757599999999998,2038.0,0.9144746844996618,51.24282982748987,6.006042296069484,0.8660451422959441,73,0.23,0.84,0.023,0.03,0.22,22.296,50.37,17.306,0.771,0.785,5.023,1.923,2.910383081989946,1.2718733429285658
24308791,2024-09-17,2830C20MMNC,132.18,0.0,9435.0,603.0,710.0,4136.0,1769.0,278.0,0.0,3537.0,633.0,2573.0,0.14408,0.03392,1.0757599999999998,2047.0,0.9999999999924346,26.758965047459835,15.64676616912828,0.864191499755318,17,0.182,0.745,0.021,0.019,0.18,16.784,56.94,17.17,0.37,1.0,3.91,2.36,3.316056141168248,1.6769253423648947
24108780,2024-09-17,2830C20MMNC,102.75,11.24,9957.0,3426.0,795.0,1429.0,1685.0,257.0,0.0,5800.0,1111.0,0.0,0.14408,0.03392,1.0757599999999998,1942.0,0.9013948591902676,56.44768856392752,2.9063047285455617,0.8676622039130445,17,0.206,0.811,0.03,0.018,0.18,17.487,54.087,18.088,0.867,0.86,4.619,2.431,2.9900492011719826,1.5203226894535642
24108786,2024-09-17,2830C20MMNC,114.12,10.23,10977.0,2265.0,577.0,3858.0,1779.0,298.0,0.0,6498.0,1032.0,0.0,0.14408,0.03392,1.0757599999999998,2077.0,0.91773220747151,56.9400630909837,4.8463576158919,0.8565238324502376,17,0.199,0.867,0.023,0.017,0.201,19.034,53.107,16.289,0.794,0.8,5.932,2.497,3.2600982197667276,1.5034254331332806
24208833,2024-09-18,2062BK1,125.67,12.05,12075.0,0.0,704.0,3617.0,1792.0,267.0,0.0,1453.0,6346.0,0.0,0.1374642857142857,0.0341785714285714,1.0643214285714284,2059.0,0.9125036305481232,11.562027532334191,12075000000000.0,0.870325400679519,6,0.21,0.78,0.026,0.027,0.2,26.312,50.482,14.675,0.702,0.728,3.765,1.83,3.439765603706732,1.2316287693959207
24208863,2024-09-18,SEQRFE550D,122.55,10.23,10971.0,0.0,701.0,4568.0,1725.0,294.0,0.0,6209.0,1090.0,0.0,0.1374642857142857,0.0341785714285714,1.0643214285714284,2019.0,0.9229552643400892,50.66503467930914,10971000000000.0,0.8543833580976452,73,0.22,0.91,0.022,0.03,0.24,26.988,51.114,13.761,0.698,0.703,3.376,2.002,3.7141403865717195,1.2543312883435584
24208875,2024-09-18,SEQRFE550D,125.02,9.25,11052.0,0.0,808.0,4075.0,1816.0,284.0,0.0,6255.0,1361.0,362.0,0.1374642857142857,0.0341785714285714,1.0643214285714284,2100.0,0.9311089595521628,50.03199488041888,11052000000000.0,0.864761904761493,73,0.21,0.87,0.026,0.024,0.24,27.671,48.903,16.115,0.663,0.793,2.453,1.862,3.0344378257632165,1.1168383310114873
24308879,2024-09-18,S.TOWER6VAN,130.18,10.0,11490.0,1641.0,751.0,3729.0,2479.0,98.0,392.0,6776.0,1318.0,0.0,0.1374642857142857,0.0341785714285714,1.0643214285714284,2969.0,0.9286631473753127,52.05100629857082,7.001828153560632,0.8349612664193887,67,0.18,1.25,0.032,0.028,0.19,18.948,50.233,19.119,0.918,1.043,5.599,2.395,2.627248953974895,1.3195597352106756
24308828,2024-09-18,2062BK1,127.4,0.0,8025.0,1113.0,660.0,8405.0,1720.0,268.0,0.0,4408.0,1059.0,0.0,0.1374642857142857,0.0341785714285714,1.0643214285714284,1988.0,0.9999999999921508,34.59968602798587,7.2102425875946,0.8651911468808525,6,0.21,0.8,0.02,0.023,0.25,27.916,49.51,14.41,0.896,0.806,2.969,1.961,3.435570050655749,1.1697025539253905
24208861,2024-09-18,2830C20MMNC,128.09,9.87,11034.0,0.0,718.0,4715.0,1711.0,307.0,0.0,6189.0,1163.0,260.0,0.1374642857142857,0.0341785714285714,1.0643214285714284,2018.0,0.928457523913247,48.31758919471999,11034000000000.0,0.8478691774029495,17,0.208,0.734,0.019,0.02,0.21,23.641,50.639,15.664,0.71,0.863,4.687,2.323,3.232620491541654,1.288327481809393
24108868,2024-09-18,S.TOWER6VAN,126.8,10.14,10554.0,1971.0,802.0,2787.0,2448.0,99.0,468.0,5577.0,1029.0,0.0,0.1374642857142857,0.0341785714285714,1.0643214285714284,3015.0,0.9259529720978096,43.98264984192443,5.354642313543707,0.8119402985071934,67,0.2,1.31,0.032,0.028,0.22,26.742,51.67,12.66,0.48,1.07,3.93,2.08,4.08103625306058,1.3113214729842906
24308858,2024-09-18,2830C20MMNC,125.69,11.23,10584.0,1569.0,699.0,2577.0,1779.0,261.0,0.0,193.0,56.0,6324.0,0.1374642857142857,0.0341785714285714,1.0643214285714284,2040.0,0.9179813029439238,1.5355239080154703,6.745697896745223,0.8720588235289843,17,0.215,0.762,0.025,0.029,0.217,23.854,50.396,15.682,0.719,0.865,4.687,2.319,3.2134158005483644,1.2746541214558516
24308862,2024-09-18,2062BK1,122.19,10.52,11322.0,1575.0,856.0,4345.0,1785.0,264.0,0.0,6027.0,1004.0,0.0,0.1374642857142857,0.0341785714285714,1.0643214285714284,2049.0,0.9207294099847734,49.32482199812321,7.188571428566864,0.8711566617858121,6,0.19,0.76,0.025,0.028,0.24,18.594,51.066,18.817,0.902,1.017,5.52,2.362,2.7136783930279518,1.3649631134395381
24308834,2024-09-18,2062BK1,122.17,11.34,11700.0,1950.0,737.0,3259.0,1674.0,268.0,0.0,6780.0,1169.0,0.0,0.1374642857142857,0.0341785714285714,1.0643214285714284,1942.0,0.9150625421248216,55.49643938728414,5.999999999996923,0.8619979402673213,6,0.21,0.82,0.025,0.024,0.24,28.061,49.699,14.309,0.785,0.794,2.779,2.028,3.4730258560447242,1.1729484789124638
24208912,2024-09-19,2830C20MMNC,126.74,12.78,9324.0,1119.0,718.0,3671.0,1701.0,283.0,0.0,6448.0,1212.0,355.0,0.1499642857142857,0.0333214285714285,0.8772857142857143,1984.0,0.9084002293512874,50.87580874190567,8.332439678276737,0.8573588709673098,17,0.23,0.77,0.016,0.026,0.25,27.527,49.234,16.245,0.663,0.764,2.229,1.839,3.030530592145759,1.1247572704635278
24308897,2024-09-19,SEQRFE550D,126.03,8.97,10347.0,909.0,704.0,3843.0,1721.0,264.0,0.0,5482.0,1372.0,0.0,0.1499642857142857,0.0333214285714285,0.8772857142857143,1985.0,0.9335555555486404,43.497579940938685,11.38283828381586,0.8670025188912509,73,0.21,0.87,0.031,0.027,0.25,12.041,56.211,20.386,1.159,0.756,5.077,2.572,2.757198214548487,1.733409399284569
24308896,2024-09-19,SEQRFE550D,127.92,11.96,10359.0,1107.0,801.0,3021.0,1731.0,258.0,0.0,5687.0,1163.0,0.0,0.1499642857142857,0.0333214285714285,0.8772857142857143,1989.0,0.9144981412574028,44.45747342054051,9.357723577227318,0.8702865761684916,73,0.21,0.85,0.027,0.021,0.25,26.129,52.895,12.856,0.618,0.692,2.677,2.81,4.114101267791865,1.3567690965987793
24308882,2024-09-19,S.TOWER6VAN,131.35,10.96,12354.0,2775.0,704.0,3314.0,2477.0,94.0,403.0,6879.0,1588.0,0.0,0.1499642857142857,0.0333214285714285,0.8772857142857143,2974.0,0.92298503266866,52.37152645563479,4.451891891890288,0.8328850033621947,67,0.18,1.35,0.041,0.024,0.22,23.85,50.622,15.549,0.706,0.868,4.636,2.291,3.2554340836012865,1.2848223350253807
24208883,2024-09-19,SEQRFE550D,128.78,0.0,10989.0,0.0,800.0,3321.0,1823.0,277.0,0.0,6480.0,1147.0,266.0,0.1499642857142857,0.0333214285714285,0.8772857142857143,2100.0,0.9999999999922348,50.31837241768661,10989000000000.0,0.8680952380948247,73,0.22,0.83,0.026,0.019,0.21,12.335,56.297,20.171,1.138,0.747,4.986,2.549,2.790848701169938,1.731842372412096
24208898,2024-09-19,S.TOWER6VAN,125.25,0.0,8106.0,645.0,704.0,1086.0,2430.0,91.0,486.0,6301.0,1097.0,0.0,0.1499642857142857,0.0333214285714285,0.8772857142857143,3007.0,0.999999999992016,50.307385229139264,12.567441860445632,0.8081143997336854,67,0.167,1.251,0.025,0.019,0.2,26.689,50.726,15.026,0.593,0.806,2.761,1.817,3.375657150462501,1.2159842746188512
24208904,2024-09-19,SAILTOWER6VA,122.47,8.95,11475.0,657.0,660.0,3313.0,2518.0,0.0,587.0,6319.0,1117.0,271.0,0.1499642857142857,0.0333214285714285,0.8772857142857143,3105.0,0.931897732453722,51.596309299815495,17.46575342463095,0.8109500805150367,68,0.17,1.28,0.024,0.019,0.19,0.914,51.007,23.858,13.742,0.256,8.485,0.072,2.1378515444905486,2.058975497517458
24208906,2024-09-19,SAILTOWER6VA,126.79,10.43,11010.0,990.0,679.0,3551.0,2555.0,0.0,587.0,6665.0,1278.0,513.0,0.1499642857142857,0.0333214285714285,0.8772857142857143,3142.0,0.9239906719069816,52.567237163399575,11.121212121200887,0.8131763208145089,68,0.2,1.28,0.023,0.019,0.25,8.4785,52.213499999999996,21.369,7.66,0.764,6.6165,1.2595,2.4433083762283574,1.7492838836122415
24208909,2024-09-19,SAILTOWER6VA,124.55,11.22,10992.0,939.0,679.0,3147.0,2548.0,0.0,584.0,6673.0,1293.0,254.0,0.1499642857142857,0.0333214285714285,0.8772857142857143,3132.0,0.9173602415782768,53.5768767558926,11.706070287527467,0.8135376756063813,68,0.191,1.287,0.023,0.014,0.258,27.819,49.157,16.11,0.615,0.767,2.191,1.84,3.051145180311588,1.1189847484634645
24108874,2024-09-19,S.TOWER6VAN,131.94,9.89,11268.0,2247.0,795.0,4068.0,2436.0,98.0,474.0,7026.0,1392.0,0.0,0.1499642857142857,0.0333214285714285,0.8772857142857143,3008.0,0.93026863145364,53.25147794411664,5.014686248328877,0.8098404255316457,67,0.196,1.32,0.028,0.022,0.235,18.158,53.072,17.899,1.077,0.857,5.174,2.175,2.964916201117318,1.4718509068722614
24108899,2024-09-19,2830C20MMNC,118.8,0.0,11064.0,0.0,795.0,1535.0,1788.0,299.0,0.0,2366.0,1485.0,0.0,0.1499642857142857,0.0333214285714285,0.8772857142857143,2087.0,0.9999999999915824,19.915824915657275,11064000000000.0,0.8567321514131017,17,0.18,0.74,0.02,0.022,0.18,26.732,50.379,15.227,0.603,0.807,2.852,1.81,3.3083136327817178,1.2006434699714013
24108905,2024-09-19,2062BK1,125.82,11.23,11319.0,1989.0,549.0,3343.0,1777.0,274.0,0.0,6042.0,1196.0,0.0,0.1499642857142857,0.0333214285714285,0.8772857142857143,2051.0,0.9180591025106308,48.02098235536464,5.690799396678888,0.866406630911328,6,0.192,0.76,0.023,0.026,0.2,16.881,53.026,17.525,1.169,1.019,6.761,1.95,3.025562022138537,1.5411398843258641
24108908,2024-09-19,2062BK1,132.1,11.89,10800.0,2010.0,143.0,3443.0,1709.0,253.0,0.0,6888.0,1198.0,0.0,0.1499642857142857,0.0333214285714285,0.8772857142857143,1962.0,0.9174248211617652,52.14231642655457,5.373134328355536,0.8710499490311564,6,0.2,0.72,0.026,0.028,0.18,24.501,50.279,17.032,0.737,0.774,3.046,2.056,2.9518581576938883,1.2105503924495595
24108941,2024-09-20,2062BK1,127.08,9.69,9273.0,2496.0,754.0,2500.0,1780.0,277.0,0.0,2986.0,530.0,0.0,0.1465454545454545,0.0367727272727272,0.7801818181818182,2057.0,0.929151129626898,23.497009757448087,3.7151442307677423,0.8653378706850436,6,0.21,0.81,0.035,0.025,0.22,20.257,49.426,17.299,1.221,1.012,7.061,2.097,2.856994219653179,1.3160263066805125
24108938,2024-09-20,2062BK1,125.28,10.51,9672.0,2631.0,732.0,2656.0,1782.0,280.0,0.0,2713.0,452.0,0.0,0.1465454545454545,0.0367727272727272,0.7801818181818182,2062.0,0.9226010751828368,21.65549169842229,3.67616875712517,0.8642095053342075,6,0.2,0.83,0.033,0.023,0.2,22.934,51.61,15.47,1.08,1.17,4.04,2.25,3.335918815849008,1.343835438093998
24308939,2024-09-20,2830C20MMNC,127.05,11.85,9846.0,2844.0,693.0,2802.0,1725.0,308.0,0.0,2353.0,2027.0,0.0,0.1465454545454545,0.0367727272727272,0.7801818181818182,2033.0,0.9146868250474104,18.52026761103093,3.4620253164544788,0.8484997540576249,17,0.205,0.751,0.02,0.023,0.182,25.106,48.974,16.298,0.746,0.845,4.603,1.885,3.0047242162095835,1.1828040091776357
24308955,2024-09-20,SEQRFE550D,128.35,9.89,8988.0,2217.0,759.0,3293.0,1725.0,268.0,0.0,6172.0,1215.0,0.0,0.1465454545454545,0.0367727272727272,0.7801818181818182,1993.0,0.9284577546229134,48.087261394249424,4.054127198915627,0.8655293527341367,73,0.23,0.87,0.028,0.034,0.23,21.691,49.673,16.335,0.849,1.004,6.401,2.559,3.0407076395690495,1.3062560812054596
24108943,2024-09-20,2830C20MMNC,122.6,0.0,9291.0,3006.0,762.0,2463.0,1783.0,277.0,0.0,2749.0,1388.0,0.0,0.1465454545454545,0.0367727272727272,0.7801818181818182,2060.0,0.9999999999918434,22.422512234727385,3.090818363272425,0.8655339805821041,17,0.201,0.855,0.024,0.024,0.193,20.83,49.373,16.959,0.961,1.026,7.063,2.138,2.911143867924528,1.3065096586398517
24308947,2024-09-20,2830C20MMNC,127.78,10.52,9591.0,2097.0,704.0,2559.0,1711.0,308.0,0.0,6491.0,1147.0,0.0,0.1465454545454545,0.0367727272727272,0.7801818181818182,2019.0,0.9239334779398124,50.798246986611375,4.573676680970637,0.8474492322927948,17,0.208,0.735,0.02,0.025,0.178,24.436,51.473,15.387,0.691,0.781,3.621,2.202,3.34500909799844,1.2925120530333467
24108945,2024-09-20,2830C20MMNC,128.3,10.95,9960.0,2814.0,872.0,3271.0,1789.0,288.0,0.0,5673.0,1346.0,0.0,0.1465454545454545,0.0367727272727272,0.7801818181818182,2077.0,0.921364452417082,44.21667965670915,3.53944562899661,0.86133846894518,17,0.21,0.76,0.028,0.029,0.18,23.259,52.05,14.94,0.71,1.19,4.08,2.33,3.483702563416103,1.3625654450261782
24108961,2024-09-20,2062BK1,125.72,9.88,8907.0,2559.0,694.0,2216.0,1680.0,281.0,0.0,6412.0,1329.0,0.0,0.1465454545454545,0.0367727272727272,0.7801818181818182,1961.0,0.9271386430610096,51.00222717108653,3.480656506446471,0.8567057623657028,6,0.21,0.76,0.026,0.028,0.21,24.927,49.655,16.287,0.732,0.86,3.953,2.096,3.048563359528487,1.204779813174815
24108958,2024-09-20,2830C20MMNC,122.27,9.12,9018.0,2844.0,805.0,2208.0,1675.0,271.0,0.0,2495.0,1442.0,0.0,0.1465454545454545,0.0367727272727272,0.7801818181818182,1946.0,0.9305883248273796,20.405659605623573,3.170886075948252,0.8607399794445731,17,0.208,0.711,0.021,0.026,0.174,24.199,50.375,16.101,0.733,0.856,4.142,2.121,3.12849335486275,1.2499689833999157
24208913,2024-09-20,2830C20HMNAK,121.51,11.79,10104.0,1155.0,608.0,3138.0,2565.0,111.0,547.0,6295.0,1174.0,522.0,0.1465454545454545,0.0367727272727272,0.7801818181818182,3223.0,0.9115528882152172,51.80643568387946,8.748051948044374,0.7958423828728527,15,0.22,1.29,0.02,0.018,0.19,24.51,50.368,17.019,0.723,0.774,2.993,2.053,2.959341950646299,1.2128100168552856
24108954,2024-09-20,2830C20MMNC,125.83,10.0,9027.0,2751.0,805.0,3094.0,1678.0,257.0,0.0,6063.0,1277.0,0.0,0.1465454545454545,0.0367727272727272,0.7801818181818182,1935.0,0.9263785614302704,48.18405785545431,3.281352235549516,0.8671834625318516,17,0.218,0.796,0.024,0.035,0.205,24.55,50.088,16.357,0.832,0.85,3.808,2.032,3.0619880180951218,1.2244059841595778
24108948,2024-09-20,2062BK1,118.99,9.89,8598.0,3114.0,784.0,2250.0,1789.0,274.0,0.0,5973.0,1125.0,0.0,0.1465454545454545,0.0367727272727272,0.7801818181818182,2063.0,0.9232619490927744,50.19749558744267,2.761078998072331,0.8671837130388429,6,0.2,0.89,0.034,0.031,0.22,22.892,52.78,13.77,0.92,1.25,4.32,2.54,3.832691888751725,1.4395985053050762
24208934,2024-09-20,SAILTOWER6VA,127.2,10.91,9900.0,0.0,718.0,5137.0,1782.0,0.0,1039.0,6552.0,1866.0,0.0,0.1465454545454545,0.0367727272727272,0.7801818181818182,2821.0,0.9210049960109984,51.5094339618592,9900000000000.0,0.631690889755182,68,0.19,1.3,0.023,0.024,0.22,1.875,48.96,28.08,9.53,1.11,8.98,0.0,1.74352765214914,1.6343971157697958
24208930,2024-09-20,SAILTOWER6VA,124.91,12.06,9477.0,1506.0,707.0,3881.0,1920.0,0.0,834.0,6419.0,1085.0,0.0,0.1465454545454545,0.0367727272727272,0.7801818181818182,2754.0,0.9119515222244876,51.38900007964623,6.2928286852547854,0.6971677559910323,68,0.19,1.29,0.025,0.018,0.23,11.551499999999999,51.403499999999994,20.6265,6.4975,1.1575,5.822,1.2995,2.491988849836383,1.5974237856987477
24208928,2024-09-20,S.TOWER6VAN,120.65,12.06,9498.0,0.0,712.0,4946.0,2501.0,88.0,533.0,5997.0,1014.0,330.0,0.1465454545454545,0.0367727272727272,0.7801818181818182,3122.0,0.9091251601167272,49.70576046374052,9498000000000.0,0.8010890454834078,67,0.18,1.325,0.022,0.021,0.188,22.867,52.123,15.038,1.143,0.911,3.947,2.416,3.4658554425161245,1.3750593573576742
24208932,2024-09-20,SAILTOWER6VA,125.44,11.89,10281.0,1503.0,718.0,5111.0,1991.0,0.0,938.0,6709.0,1415.0,0.0,0.1465454545454545,0.0367727272727272,0.7801818181818182,2929.0,0.9134202286396752,53.48373724447159,6.840319361272894,0.6797541823145511,68,0.18,1.335,0.026,0.015,0.221,0.328,50.025,26.655,11.498,1.364,8.343,0.11,1.876688175270108,1.8538763711829231
24309017,2024-09-21,1786500D,124.85,0.0,10482.0,3069.0,721.0,0.0,1739.0,258.0,0.0,4583.0,1019.0,0.0,0.154695652173913,0.0348260869565217,0.9313478260869564,1997.0,0.9999999999919904,36.70804965929749,3.415444770282367,0.8708062093135349,2,0.25,0.89,0.04,0.02,0.258,26.302,47.941,15.342,0.877,0.541,5.498,2.081,3.1246170892263576,1.1511826149597792
24309002,2024-09-21,S.TOWER6VAN,127.17,0.0,10887.0,3294.0,698.0,4289.0,2480.0,102.0,396.0,6413.0,1268.0,0.0,0.154695652173913,0.0348260869565217,0.9313478260869564,2978.0,0.9999999999921364,50.428560194618,3.305100182148359,0.8327736736061676,67,0.182,1.368,0.029,0.02,0.241,27.933,48.324,16.213,0.625,0.767,2.706,1.932,2.9803873196003448,1.0946157156771694
24308979,2024-09-21,2062BK1,128.08,9.8,9771.0,2976.0,704.0,1104.0,1817.0,339.0,0.0,6413.0,1582.0,0.0,0.154695652173913,0.0348260869565217,0.9313478260869564,2156.0,0.9289237017629176,50.07026858174523,3.283266129031155,0.8427643784782733,6,0.2,0.74,0.029,0.027,0.22,19.835,51.155,16.11,0.702,0.935,6.82,2.793,3.1751598286884737,1.4231068825460413
24308978,2024-09-21,2062BK1,120.3,10.25,9930.0,2970.0,699.0,2303.0,1779.0,308.0,0.0,4307.0,792.0,2750.0,0.154695652173913,0.0348260869565217,0.9313478260869564,2087.0,0.9214860206746728,35.80216126321029,3.3434343434332177,0.8524197412549821,6,0.21,0.77,0.026,0.023,0.17,21.773,51.913,16.574,0.748,0.797,4.521,2.019,3.132006033182503,1.353734223427558
24308981,2024-09-21,2062BK1,124.24,9.56,9666.0,4416.0,704.0,2110.0,1795.0,336.0,0.0,6678.0,1155.0,0.0,0.154695652173913,0.0348260869565217,0.9313478260869564,2131.0,0.928550074731476,53.75080489332139,2.1888586956516782,0.8423275457527722,6,0.18,0.76,0.033,0.023,0.21,23.538,51.311,15.652,0.885,0.854,3.971,2.284,3.2780297706509938,1.3092546758184278
24208997,2024-09-21,2062BK1,126.08,10.61,10947.0,0.0,814.0,4484.0,1721.0,263.0,0.0,6301.0,1267.0,0.0,0.154695652173913,0.0348260869565217,0.9313478260869564,1984.0,0.9223791059995438,49.97620558335996,10947000000000.0,0.867439516128595,6,0.2,0.78,0.014,0.021,0.2,27.321,48.744,16.336,0.635,0.766,2.716,1.979,2.9836567301218095,1.1164964038664165
24108982,2024-09-21,C20MMNATLT,127.42,9.29,9969.0,2082.0,549.0,1530.0,1773.0,291.0,0.0,6923.0,1073.0,0.0,0.154695652173913,0.0348260869565217,0.9313478260869564,2064.0,0.932045936647414,54.33212996347251,4.788184438038046,0.8590116279065606,41,0.177,0.766,0.027,0.026,0.215,21.899,52.469,15.29,1.015,0.907,4.314,2.56,3.4313648551435487,1.4108362463027697
24108989,2024-09-21,S.TOWER6VAN,123.44,10.14,10080.0,3876.0,556.0,1968.0,2484.0,74.0,487.0,4807.0,750.0,0.0,0.154695652173913,0.0348260869565217,0.9313478260869564,3045.0,0.9240904326925882,38.94199611115569,2.600619195045769,0.8157635467977616,67,0.178,1.335,0.037,0.026,0.199,21.787,52.328,15.439,1.052,0.884,4.403,2.552,3.3891191709844564,1.4056464394122548
24208983,2024-09-21,S.TOWER6VAN,121.23,10.11,9132.0,1992.0,710.0,2413.0,2427.0,105.0,479.0,6508.0,1198.0,408.0,0.154695652173913,0.0348260869565217,0.9313478260869564,3011.0,0.923024211961908,53.683081744999726,4.584337349395289,0.8060445034869459,67,0.2,1.3,0.022,0.023,0.19,27.154,51.326,13.552,0.675,0.706,3.26,1.977,3.7870582158931603,1.260864224826197
24209001,2024-09-21,SEQRFE550D,119.38,9.8,9141.0,1098.0,732.0,2947.0,1580.0,287.0,0.0,6024.0,1065.0,0.0,0.154695652173913,0.0348260869565217,0.9313478260869564,1867.0,0.9241368632843772,50.46071368696213,8.325136612014276,0.8462774504548226,73,0.22,0.89,0.021,0.02,0.23,24.939,48.295,15.402,0.64,0.752,6.326,2.106,3.135428163344803,1.197139457637202
24109031,2024-09-22,S.TOWER6VAN,127.0,10.0,10938.0,2745.0,607.0,4166.0,2538.0,102.0,525.0,6517.0,1259.0,0.0,0.1545185185185185,0.0307037037037037,0.8994814814814815,3165.0,0.9270072992633066,51.3149606295172,3.984699453550461,0.801895734596903,67,0.198,1.296,0.028,0.02,0.186,22.806,50.762,16.086,0.831,0.713,5.415,1.908,3.155467147386088,1.3051705962512536
24109033,2024-09-22,S.TOWER6VAN,117.05,9.85,9957.0,3546.0,591.0,1622.0,2474.0,97.0,477.0,6724.0,1025.0,0.0,0.1545185185185185,0.0307037037037037,0.8994814814814815,3048.0,0.9223798266278772,57.445536095194825,2.807952622672643,0.8116797900259805,67,0.193,1.29,0.03,0.018,0.201,22.44,50.674,16.407,0.81,0.736,5.437,2.019,3.0883715260848366,1.304417215815486
24209023,2024-09-22,SEQRFE550D,124.85,9.8,10617.0,3036.0,710.0,3662.0,1711.0,283.0,0.0,6555.0,1250.0,0.0,0.1545185185185185,0.0307037037037037,0.8994814814814815,1994.0,0.927218715180637,52.50300360390466,3.497035573121378,0.8580742226675737,73,0.23,0.85,0.028,0.019,0.23,21.07,50.259,17.329,0.763,0.794,6.034,2.141,2.9001154068090016,1.308828125
24209029,2024-09-22,SEQRFE550D,125.75,10.51,11511.0,3009.0,726.0,4603.0,1711.0,263.0,327.0,6110.0,1160.0,0.0,0.1545185185185185,0.0307037037037037,0.8994814814814815,2301.0,0.9228680463751442,48.58846918450426,3.825523429709596,0.7435897435894204,73,0.21,0.92,0.023,0.021,0.2,22.802,50.156,16.552,0.836,0.708,5.484,1.972,3.030024768924062,1.2744505145470717
24209042,2024-09-22,S.TOWER6VAN,123.29,10.52,9489.0,0.0,718.0,3571.0,2487.0,101.0,537.0,6694.0,1996.0,0.0,0.1545185185185185,0.0307037037037037,0.8994814814814815,3125.0,0.9213810626939588,54.29475220979564,9489000000000.0,0.7958399999997453,67,0.16,1.34,0.021,0.013,0.23,22.366,51.127,16.594,0.938,0.686,4.518,2.308,3.0808677312443504,1.3122609789276458
24109049,2024-09-22,2062BK1,120.94,10.2,8202.0,2244.0,838.0,3993.0,1682.0,257.0,0.0,6910.0,1241.0,0.0,0.1545185185185185,0.0307037037037037,0.8994814814814815,1939.0,0.9222205276733094,57.13576980273577,3.6550802139021146,0.8674574522945501,6,0.21,0.8,0.04,0.013,0.19,24.496,52.078,14.678,0.833,0.839,3.576,2.015,3.5477893589481573,1.3293682195277603
24209050,2024-09-22,2062BK1,120.5,9.8,9033.0,0.0,709.0,3798.0,1728.0,280.0,0.0,6182.0,1077.0,268.0,0.1545185185185185,0.0307037037037037,0.8994814814814815,2008.0,0.924788948573102,51.3029045638896,9033000000000.0,0.8605577689238743,6,0.19,0.77,0.031,0.014,0.18,1.325,48.044,32.79,5.311,1.396,9.43,0.032,1.4651581226556067,1.4082541915816624
24209061,2024-09-22,2062BK1,127.93,0.0,10119.0,1002.0,707.0,4110.0,1681.0,277.0,0.0,6445.0,1324.0,226.0,0.1545185185185185,0.0307037037037037,0.8994814814814815,1958.0,0.9999999999921833,50.37911357734402,10.098802395199504,0.8585291113376616,6,0.19,0.79,0.02,0.013,0.24,19.233,51.799,17.11,0.9,1.172,5.529,2.452,3.0272339430775523,1.4252421307506054
24109063,2024-09-22,2062BK1,115.61,10.0,10086.0,1731.0,642.0,4248.0,1783.0,284.0,0.0,5762.0,2450.0,0.0,0.1545185185185185,0.0307037037037037,0.8994814814814815,2067.0,0.9203885040926648,49.83997924011902,5.8266897746933415,0.862602805998615,6,0.18,0.82,0.02,0.012,0.21,19.294,51.426,17.332,0.912,1.175,5.574,2.472,2.9669416719552295,1.404046195429601
24309067,2024-09-22,2830C20MMNC,118.88,8.98,10980.0,1980.0,699.0,2460.0,1759.0,285.0,0.0,6595.0,1682.0,324.0,0.1545185185185185,0.0307037037037037,0.8994814814814815,2044.0,0.9297669325752403,55.476110362925,5.5454545454517445,0.8605675146766827,17,0.21,0.81,0.028,0.02,0.19,25.609,49.04,14.938,0.724,0.945,5.109,2.036,3.282682910502711,1.2094307980664891
24309052,2024-09-22,2062BK1,125.11,9.8,11907.0,177.0,704.0,3039.0,1789.0,281.0,0.0,344.0,2285.0,0.0,0.1545185185185185,0.0307037037037037,0.8994814814814815,2070.0,0.9273589800539076,2.7495803692530605,67.27118644029791,0.8642512077290511,6,0.21,0.81,0.025,0.016,0.17,25.395,51.38,14.698,0.773,0.724,3.583,1.995,3.49547588271311,1.2814885020202524
24309032,2024-09-22,SEQRFE550D,113.97,10.61,10545.0,3042.0,696.0,2594.0,1711.0,268.0,248.0,6532.0,1161.0,264.0,0.1545185185185185,0.0307037037037037,0.8994814814814815,2227.0,0.914833841700796,57.31332806828715,3.46646942800675,0.7682981589578948,73,0.21,0.88,0.024,0.017,0.22,23.013,50.21,16.114,0.808,0.791,5.526,2.024,3.1157306856965556,1.2832242895113475
24309024,2024-09-22,S.TOWER6VAN,128.22,0.0,11883.0,2541.0,759.0,2014.0,2474.0,68.0,403.0,7041.0,653.0,0.0,0.1545185185185185,0.0307037037037037,0.8994814814814815,2945.0,0.999999999992201,54.91343004168685,4.676505312867109,0.8400679117144856,67,0.177,1.254,0.025,0.017,0.239,19.326,51.366,17.825,0.658,0.777,6.169,2.185,2.8815213732749916,1.382590439276486
24209071,2024-09-23,2062BK1,122.27,9.69,10134.0,1659.0,709.0,2855.0,1671.0,297.0,0.0,6800.0,1220.0,0.0,0.1398148148148148,0.0357777777777777,0.8158888888888889,1968.0,0.9265686571618176,55.61462337404421,6.108499095837186,0.8490853658532271,6,0.2,0.76,0.019,0.014,0.22,26.043,49.906,16.364,0.65,0.74,2.808,2.003,3.049556981362664,1.1768062629692513
24309062,2024-09-23,S.TOWER6VAN,131.21,10.52,9378.0,2244.0,699.0,3269.0,2517.0,105.0,454.0,6637.0,1750.0,0.0,0.1398148148148148,0.0357777777777777,0.8158888888888889,3076.0,0.9257743596914854,50.58303482927686,4.179144385024876,0.8182704811440773,67,0.2,1.3,0.028,0.019,0.218,26.533,47.397,15.371,0.74,1.011,5.162,2.127,3.083333333333333,1.1310583462593962
24209113,2024-09-23,2830C20MMNC,122.61,9.79,9321.0,1506.0,803.0,2653.0,1725.0,250.0,0.0,6473.0,1078.0,0.0,0.1398148148148148,0.0357777777777777,0.8158888888888889,1975.0,0.9260574018056944,52.79340999875382,6.189243027884337,0.8734177215185451,17,0.19,0.9,0.023,0.024,0.24,24.613,51.603,15.235,0.652,1.024,3.097,2.265,3.386912575479129,1.2949634871640445
24109066,2024-09-23,2062BK1,110.19,0.0,10290.0,3153.0,551.0,1449.0,1695.0,247.0,0.0,6070.0,1220.0,0.0,0.1398148148148148,0.0357777777777777,0.8158888888888889,1942.0,0.9999999999909248,55.08666848121348,3.263558515698299,0.8728115345000655,6,0.186,0.841,0.029,0.015,0.233,19.407,51.692,17.095,0.898,1.168,5.501,2.44,3.023631258773982,1.4161027860723778
24109108,2024-09-23,2830C20MMNC,121.71,10.03,9996.0,3009.0,704.0,1870.0,1633.0,223.0,0.0,6404.0,1126.0,0.0,0.1398148148148148,0.0357777777777777,0.8158888888888889,1856.0,0.9238651890016408,52.61687618065388,3.3220338983039808,0.8798491379305604,17,0.23,0.78,0.029,0.028,0.23,20.172,50.537,17.829,1.427,0.975,5.622,1.908,2.8343802579921475,1.3298510604705014
24209098,2024-09-23,2062BK1,124.94,10.2,10383.0,996.0,709.0,3532.0,1677.0,253.0,0.0,6782.0,1460.0,0.0,0.1398148148148148,0.0357777777777777,0.8158888888888889,1930.0,0.9245227171753404,54.28205538615109,10.424698795170256,0.8689119170979954,6,0.18,0.74,0.021,0.021,0.22,23.667,50.599,15.958,0.779,0.717,4.909,1.918,3.1705620652923114,1.2769141472770402
24209096,2024-09-23,2062BK1,124.62,10.02,9939.0,0.0,704.0,4003.0,1728.0,253.0,0.0,6206.0,1530.0,0.0,0.1398148148148148,0.0357777777777777,0.8158888888888889,1981.0,0.9255793226312716,49.79939014564436,9939000000000.0,0.8722867238763896,6,0.21,0.77,0.021,0.02,0.22,24.371,50.77,15.323,0.761,0.733,4.758,1.82,3.3131036282954844,1.27900239324852
24209082,2024-09-23,2830C20MMNC,128.91,9.85,12543.0,0.0,806.0,3860.0,1428.0,277.0,0.0,6396.0,1160.0,0.0,0.1398148148148148,0.0357777777777777,0.8158888888888889,1705.0,0.9290141251014054,49.61601117019924,12543000000000.0,0.8375366568910044,17,0.23,0.84,0.017,0.013,0.21,23.333,50.332,16.416,0.785,0.713,4.961,1.993,3.0658463787537307,1.2662138364779876
24209074,2024-09-23,2830C20MMNC,129.2,10.12,9552.0,1686.0,729.0,2906.0,1711.0,287.0,0.0,6601.0,1173.0,0.0,0.1398148148148148,0.0357777777777777,0.8158888888888889,1998.0,0.9273614699904726,51.09133126895441,5.665480427042903,0.8563563563559278,17,0.22,0.76,0.023,0.019,0.25,26.226,49.45,16.668,0.659,0.745,2.725,2.032,2.9665846781450598,1.1528150134048258
24209129,2024-09-24,1786550D,127.3,9.8,10182.0,2973.0,726.0,2769.0,1677.0,294.0,0.0,6566.0,1124.0,0.0,0.1335384615384615,0.0394230769230769,0.956,1971.0,0.9285193289501932,51.57894736801588,3.4248234106951143,0.8508371385079397,3,0.22,0.82,0.03,0.03,0.2,23.347,50.549,17.307,0.789,0.788,3.491,2.132,2.9205569678761267,1.2433648997663265
24309115,2024-09-24,2062BK1,122.8,10.52,9957.0,3330.0,662.0,3306.0,1700.0,281.0,0.0,1662.0,2008.0,0.0,0.1335384615384615,0.0394230769230769,0.956,1981.0,0.9210921092040124,13.53420195428718,2.990090090089192,0.8581524482580222,6,0.2,0.73,0.023,0.025,0.2,25.088,48.696,15.069,0.795,0.815,6.179,2.029,3.2313205043132047,1.2126101897504855
24209120,2024-09-24,2062BK1,122.68,10.52,9507.0,1824.0,817.0,1998.0,1708.0,240.0,0.0,6420.0,1081.0,0.0,0.1335384615384615,0.0394230769230769,0.956,1948.0,0.9210210210141064,52.33126833997121,5.2121710526287215,0.8767967145786053,6,0.21,0.78,0.028,0.03,0.23,24.728,49.236,14.918,0.833,0.791,6.19,1.996,3.3002211944500304,1.2418594092869575
24309125,2024-09-24,2830C20MMNC,128.77,9.8,8955.0,2454.0,666.0,2727.0,1722.0,268.0,0.0,6666.0,1434.0,0.0,0.1335384615384615,0.0394230769230769,0.956,1990.0,0.9292776214120712,51.76671584956304,3.6491442542772417,0.8653266331653943,17,0.214,0.896,0.026,0.027,0.232,16.445,54.263,18.49,1.031,0.783,4.876,2.431,2.934562760261749,1.553211586901763
24109117,2024-09-24,2830C20MMNC,124.94,11.25,8970.0,3720.0,612.0,1935.0,1733.0,264.0,0.0,3791.0,633.0,0.0,0.1335384615384615,0.0394230769230769,0.956,1997.0,0.9173948160590544,30.34256443068399,2.411290322579997,0.8678017025533962,17,0.21,0.89,0.027,0.032,0.19,25.181,48.738,14.994,0.79,0.815,6.136,2.02,3.25028342780927,1.2131123058542415
24209154,2024-09-24,2830C20MMNC,123.35,12.78,8952.0,1731.0,605.0,451.0,1714.0,307.0,0.0,6252.0,1041.0,0.0,0.1335384615384615,0.0394230769230769,0.956,2021.0,0.906119150805068,50.68504256140507,5.171577123047272,0.8480950024736031,17,0.22,0.876,0.019,0.022,0.207,28.753,50.597,12.826,0.656,0.579,3.623,1.773,3.9445700475559367,1.2168590668590669
24209151,2024-09-24,2062BK1,125.0,12.06,9951.0,2040.0,704.0,3408.0,1681.0,246.0,0.0,6493.0,1242.0,0.0,0.1335384615384615,0.0394230769230769,0.956,1927.0,0.9120093389689772,51.94399999958445,4.877941176468197,0.8723404255314622,6,0.2,0.78,0.016,0.02,0.2,28.809,50.6,12.761,0.651,0.584,3.637,1.762,3.9648957843598187,1.2171946789829449
24109167,2024-09-24,1786500D,122.84,12.34,12336.0,1671.0,792.0,3229.0,1790.0,302.0,0.0,6497.0,1182.0,0.0,0.1335384615384615,0.0394230769230769,0.956,2092.0,0.9087143068434036,52.88993813047142,7.382405745058419,0.8556405353724399,2,0.23,0.89,0.033,0.03,0.208,17.862,51.218,19.902,0.996,0.838,5.562,2.12,2.5733808973521577,1.3562293128558192
24309155,2024-09-24,2062BK1,128.69,12.06,10842.0,1908.0,724.0,3505.0,1644.0,275.0,0.0,6453.0,1347.0,0.0,0.1335384615384615,0.0394230769230769,0.956,1919.0,0.914316163403806,50.14375631323224,5.68238993710394,0.8566961959349366,6,0.2,0.78,0.023,0.026,0.21,24.054,51.2,15.09,0.53,1.06,4.38,2.31,3.3927506460804455,1.3079575935623964
24209176,2024-09-25,S.TOWER6VAN,116.0,12.35,10338.0,1113.0,605.0,3175.0,2471.0,88.0,442.0,6333.0,1066.0,0.0,0.1408888888888889,0.0327777777777777,1.0512592592592591,3001.0,0.903778730028019,54.59482758573625,9.288409703495695,0.8233922025988593,67,0.17,1.3,0.029,0.027,0.17,17.861,50.88,20.141,0.993,0.846,5.613,2.145,2.5260649389335716,1.3388416703944428
24309177,2024-09-25,1786500D,118.12,12.28,10956.0,2958.0,771.0,1513.0,1723.0,255.0,0.0,6592.0,1035.0,0.0,0.1408888888888889,0.0327777777777777,1.0512592592592591,1978.0,0.9058282208519493,55.80765323352685,3.703853955374001,0.8710819009095697,2,0.22,0.76,0.02,0.026,0.19,16.63,54.357,18.267,1.034,0.799,4.855,2.385,2.9755309831399166,1.5575964238638318
