Repository: SiddharthKumar268/FerroMind

# FerroMind
*Ferro-Alloy Optimisation using Machine Learning*
**SAIL Durgapur Steel Plant | Steel Melting Shop**
Intern: Siddharth Kumar | FY 2023-24 to FY 2025-26

---

## Quick Start

```bash

# 2. Place raw Excel files in data/raw/

## Dataset

| | |
|---|---|
| Total heats after cleaning | 47,421 |
| Training set | 37,936 heats (Apr 2023 – Jun 2025) |
| Test set | 9,485 heats (Jun 2025 – Dec 2025) |
| Input features | 21 (16 raw + 5 engineered) |
| Target variables | Mn, Si, C, S, P |
| BOF grades | 76 distinct grades |
| Split method | Chronological 80/20 — no shuffle, no leakage |

---

File: data/processed/sms_train.csv (part 50 of 253)
Heat_Number,Date,BOF Grade Code,Hot Metal Addn. Weight,Scrap Addn. Weight,Lime Into Converter,Dolomite Into Converter,Lime Into Ladle,Iron Ore Into Converter,SIMN Into Ladle,FESI Into Ladle,FEMN Into Ladle,Measered O2 Mainblow II,Duration of Mainblow I/II,Measered O2 2nd Blow,HM_P,HM_S,HM_Si,Total_FA_Ladle,HM_Ratio,O2_per_ton_HM,Lime_Dolo_Ratio,SiMn_FA_Fraction,Grade_Encoded,C,Mn,P,S,Si
23208539,2023-09-07,C20MMNC(BSP),122.25,9.8,8982.0,2025.0,608.0,3618.0,1735.0,260.0,0.0,5660.0,1480.0,0.0,0.13588,0.04,0.93404,1995.0,0.9257856872326711,46.29856850677874,4.435555555553365,0.8696741854632232,43,0.23,0.77,0.022,0.033,0.22
23208496,2023-09-07,IS2062E350BR,124.91,10.92,6354.0,0.0,795.0,2528.0,2413.0,98.0,486.0,6917.0,1190.0,0.0,0.13588,0.04,0.93404,2997.0,0.9196053890825326,55.37587062640801,6354000000000.0,0.8051384718048699,59,0.19,1.42,0.026,0.026,0.22
23208508,2023-09-07,S.TOWER6VAN,125.08,10.08,11130.0,1818.0,798.0,2688.0,2423.0,105.0,486.0,6300.0,1146.0,431.0,0.13588,0.04,0.93404,3014.0,0.9254217223962311,50.36776463023371,6.122112211217755,0.8039150630388839,67,0.2,1.36,0.027,0.025,0.21
23208511,2023-09-07,S.TOWER6VAN,133.72,0.0,11118.0,2055.0,806.0,3405.0,2369.0,95.0,385.0,6293.0,1183.0,327.0,0.13588,0.04,0.93404,2849.0,0.9999999999925218,47.06102303285178,5.410218978099557,0.8315198315195397,67,0.19,1.35,0.025,0.022,0.2
23208514,2023-09-07,IS2062E350BR,130.52,0.0,12186.0,864.0,800.0,4080.0,2390.0,105.0,432.0,6291.0,1468.0,0.0,0.13588,0.04,0.93404,2927.0,0.9999999999923385,48.19950965332363,14.104166666650343,0.8165357020837661,59,0.19,1.39,0.027,0.028,0.22
23308525,2023-09-07,S.TOWER6VAN,127.84,10.2,10455.0,1563.0,829.0,3294.0,2458.0,0.0,366.0,6212.0,1437.0,0.0,0.13588,0.04,0.93404,2824.0,0.9261083743775276,48.591989987104256,6.6890595009554135,0.870396600566264,67,0.2,1.35,0.029,0.026,0.18
23208520,2023-09-07,IS2062E350BR,120.37,8.85,9897.0,552.0,886.0,1005.0,2538.0,115.0,537.0,6297.0,1014.0,379.0,0.13588,0.04,0.93404,3190.0,0.9315121498148003,52.31369942633285,17.929347826054475,0.7956112852662083,59,0.18,1.38,0.028,0.023,0.22
23208523,2023-09-07,1786500D,122.77,9.47,11172.0,1812.0,764.0,1363.0,1691.0,253.0,179.0,6379.0,988.0,495.0,0.13588,0.04,0.93404,2123.0,0.9283877797872929,51.95894762521822,6.165562913903882,0.7965143664621778,2,0.21,0.85,0.032,0.03,0.182
23208528,2023-09-07,S.TOWER6VAN,122.54,9.49,10497.0,2862.0,743.0,2068.0,2339.0,155.0,483.0,3446.0,590.0,0.0,0.13588,0.04,0.93404,2977.0,0.9281223964180254,28.12142973699917,3.6677148846947354,0.7856902922402467,67,0.2,1.38,0.025,0.022,0.21
23208531,2023-09-07,S.TOWER6VAN,124.03,0.0,11637.0,2340.0,795.0,1574.0,2345.0,199.0,476.0,6411.0,1213.0,400.0,0.13588,0.04,0.93404,3020.0,0.9999999999919374,51.68910747358148,4.973076923074798,0.7764900662249085,67,0.19,1.32,0.018,0.026,0.21
23208534,2023-09-07,S.TOWER6VAN,116.81,10.0,9921.0,2043.0,798.0,1767.0,2329.0,118.0,432.0,6198.0,1023.0,315.0,0.13588,0.04,0.93404,2879.0,0.9211418657761916,53.06052563947384,4.8560939794396205,0.8089614449458808,67,0.2,1.26,0.022,0.024,0.2
23208517,2023-09-07,IS2062E350BR,125.14,6.48,11907.0,1170.0,814.0,4106.0,2535.0,122.0,533.0,6192.0,993.0,388.0,0.13588,0.04,0.93404,3190.0,0.9507673605762744,49.48058174804634,10.17692307691438,0.7946708463947352,59,0.19,1.35,0.023,0.021,0.24
23108601,2023-09-08,SEQRFE550D,124.41,8.88,9150.0,2007.0,735.0,3550.0,1679.0,278.0,0.0,6071.0,1027.0,0.0,0.14215625,0.035750000000000004,0.832875,1957.0,0.9333783479560855,48.7983281082807,4.5590433482787445,0.8579458354620041,73,0.21,0.75,0.033,0.023,0.2
23108598,2023-09-08,2062BK1,121.6,9.59,9186.0,1908.0,687.0,2593.0,1716.0,328.0,0.0,5873.0,1032.0,0.0,0.14215625,0.035750000000000004,0.832875,2044.0,0.9268999161450805,48.29769736802387,4.8144654088025085,0.8395303326806068,6,0.22,0.77,0.032,0.028,0.23
23108596,2023-09-08,2062BK1,125.5,10.21,9039.0,1041.0,687.0,1986.0,1639.0,277.0,0.0,5929.0,1005.0,0.0,0.14215625,0.035750000000000004,0.832875,1916.0,0.9247660452367198,47.243027888069776,8.682997118147279,0.8554279749473614,6,0.2,0.71,0.02,0.025,0.2
23108592,2023-09-08,2830C20MMNC,126.07,9.6,10284.0,2922.0,304.0,3605.0,1605.0,251.0,0.0,6100.0,1047.0,0.0,0.14215625,0.035750000000000004,0.832875,1856.0,0.9292400678047525,48.38581740264626,3.519507186857112,0.8647629310340168,17,0.21,0.72,0.019,0.027,0.2
23108575,2023-09-08,SEQRFE550D,134.23,0.0,10251.0,4365.0,692.0,3257.0,1662.0,294.0,0.0,6734.0,1155.0,0.0,0.14215625,0.035750000000000004,0.832875,1956.0,0.9999999999925502,50.167622736719316,2.3484536082468845,0.8496932515333079,73,0.21,0.7,0.022,0.023,0.22
23108578,2023-09-08,1786500D,128.21,4.68,9987.0,1737.0,794.0,5265.0,1684.0,271.0,0.0,5994.0,941.0,0.0,0.14215625,0.035750000000000004,0.832875,1955.0,0.9647829031457237,46.75142344554441,5.749568221067502,0.8613810741683574,2,0.18,0.71,0.018,0.023,0.202
23108572,2023-09-08,IS2062E350BR,124.79,9.49,9186.0,0.0,920.0,2202.0,2419.0,7.0,457.0,6231.0,3235.0,0.0,0.14215625,0.035750000000000004,0.832875,2883.0,0.9293267798560522,49.931885567353696,9186000000000.0,0.8390565383278394,59,0.18,1.36,0.022,0.024,0.18
23108570,2023-09-08,IS2062E350BR,125.6,9.46,8994.0,0.0,807.0,1992.0,2413.0,0.0,487.0,5789.0,2149.0,0.0,0.14215625,0.035750000000000004,0.832875,2900.0,0.929957056116319,46.09076433084323,8994000000000.0,0.8320689655169544,59,0.2,1.41,0.027,0.028,0.2
23108568,2023-09-08,SEQRFE550D,125.1,8.96,9207.0,984.0,787.0,2240.0,1709.0,277.0,0.0,6481.0,2042.0,0.0,0.14215625,0.035750000000000004,0.832875,1986.0,0.9331642548043177,51.80655475578092,9.356707317063663,0.860523665659184,73,0.21,0.77,0.017,0.024,0.21
23108581,2023-09-08,SEQRFE550D,125.1,10.21,9978.0,1512.0,812.0,4078.0,1675.0,248.0,0.0,176.0,27.0,0.0,0.14215625,0.035750000000000004,0.832875,1923.0,0.9245436405223225,1.4068745003884342,6.599206349201984,0.8710348413932028,73,0.2,0.75,0.034,0.027,0.22
23108564,2023-09-08,IS2062E350BR,125.58,9.68,9246.0,0.0,820.0,2909.0,2226.0,0.0,659.0,5848.0,977.0,0.0,0.14215625,0.035750000000000004,0.832875,2885.0,0.9284341268599111,46.56792482842357,9246000000000.0,0.7715771230499925,59,0.19,1.4,0.031,0.028,0.23
23108604,2023-09-08,S.TOWER6VAN,122.9,9.59,11457.0,1530.0,774.0,1862.0,2538.0,0.0,551.0,6569.0,638.0,0.0,0.14215625,0.035750000000000004,0.832875,3089.0,0.9276171786479914,53.449959316082584,7.488235294112753,0.8216251213982448,67,0.18,1.37,0.03,0.022,0.21
23208576,2023-09-08,ASP1239,120.85,6.27,9978.0,1047.0,891.0,2123.0,1124.0,192.0,0.0,6318.0,990.0,0.0,0.14215625,0.035750000000000004,0.832875,1316.0,0.9506765261095762,52.27968556017973,9.530085959876285,0.8541033434643965,24,0.44,0.72,0.021,0.014,0.26
23308584,2023-09-08,C20MMNC(BSP),129.7,10.07,10641.0,1767.0,694.0,3018.0,1666.0,191.0,0.0,6580.0,1026.0,0.0,0.14215625,0.035750000000000004,0.832875,1857.0,0.9279530657442374,50.73245952158264,6.022071307297101,0.8971459343021555,43,0.19,0.75,0.021,0.029,0.21
23308582,2023-09-08,C20MMNC(BSP),121.61,10.26,11184.0,1293.0,682.0,2937.0,1678.0,234.0,0.0,426.0,1004.0,0.0,0.14215625,0.035750000000000004,0.832875,1912.0,0.922196102214892,3.5030013978825507,8.649651972151084,0.8776150627610473,43,0.19,0.73,0.016,0.025,0.17
23308580,2023-09-08,IS2062E350BR,127.14,9.49,10146.0,1662.0,817.0,3081.0,2467.0,148.0,386.0,6060.0,957.0,0.0,0.14215625,0.035750000000000004,0.832875,3001.0,0.9305423406211628,47.66399244889363,6.104693140790551,0.822059313561872,59,0.18,1.38,0.035,0.025,0.21
23308577,2023-09-08,SEQRFE550D,125.55,9.49,8961.0,1638.0,765.0,3711.0,1695.0,247.0,0.0,6204.0,954.0,0.0,0.14215625,0.035750000000000004,0.832875,1942.0,0.929724526059466,49.414575865795186,5.470695970692631,0.8728115345000655,73,0.2,0.76,0.023,0.029,0.2
23308574,2023-09-08,IS2062E350BR,126.62,7.54,9141.0,2091.0,760.0,3782.0,1120.0,328.0,724.0,6309.0,986.0,0.0,0.14215625,0.035750000000000004,0.832875,2172.0,0.9437984496053684,49.826251776576946,4.371592539452716,0.5156537753220461,59,0.18,1.36,0.031,0.023,0.21
23208563,2023-09-08,SEQRFE550D,122.69,9.07,9372.0,1551.0,800.0,1036.0,1688.0,324.0,0.0,6487.0,1152.0,380.0,0.14215625,0.035750000000000004,0.832875,2012.0,0.9311627200900794,52.87309479132062,6.0425531914854655,0.8389662027828833,73,0.22,0.79,0.024,0.025,0.23
23208567,2023-09-08,IS2062E350BR,123.6,8.47,9393.0,1626.0,800.0,1543.0,2521.0,101.0,432.0,6502.0,1426.0,564.0,0.14215625,0.035750000000000004,0.832875,3054.0,0.9358673430685557,52.605177993101904,5.776752767524123,0.8254747871641043,59,0.2,1.41,0.026,0.022,0.21
23208569,2023-09-08,SEQRFE550D,115.29,10.21,8937.0,1476.0,803.0,0.0,1701.0,280.0,0.0,5899.0,935.0,0.0,0.14215625,0.035750000000000004,0.832875,1981.0,0.9186454183193734,51.16662329732703,6.054878048776386,0.858657243815821,73,0.21,0.75,0.02,0.028,0.2
23208573,2023-09-08,SEQRFE550D,116.83,10.22,8997.0,2058.0,806.0,2014.0,1728.0,236.0,0.0,6135.0,981.0,0.0,0.14215625,0.035750000000000004,0.832875,1964.0,0.9195592286429,52.51219720917134,4.371720116615951,0.879837067209328,73,0.21,0.75,0.022,0.029,0.21
23308586,2023-09-08,S.TOWER6VAN,127.12,9.27,9987.0,1020.0,1662.0,3454.0,5090.0,112.0,832.0,6513.0,1080.0,0.0,0.14215625,0.035750000000000004,0.832875,6034.0,0.9320331402527162,51.2350534923597,9.791176470578636,0.8435531985414577,67,0.2,1.3,0.024,0.024,0.22
23208579,2023-09-08,C20MMNC(BSP),122.99,4.86,10968.0,1236.0,800.0,2974.0,1688.0,246.0,0.0,6494.0,1058.0,0.0,0.14215625,0.035750000000000004,0.832875,1934.0,0.9619867031602504,52.8010407345898,8.87378640775981,0.8728024819023409,43,0.22,0.75,0.018,0.024,0.19
23208585,2023-09-08,SEQRFE550D,120.66,8.15,10590.0,1023.0,800.0,3886.0,1698.0,246.0,0.0,6385.0,1099.0,0.0,0.14215625,0.035750000000000004,0.832875,1944.0,0.936728514859586,52.917288247530934,10.351906158347653,0.8734567901230075,73,0.22,0.72,0.019,0.026,0.2
23208587,2023-09-08,1786500D,123.47,10.92,9987.0,1026.0,608.0,3641.0,1708.0,257.0,0.0,6393.0,1898.0,0.0,0.14215625,0.035750000000000004,0.832875,1965.0,0.91874395415642,51.77775977928422,9.733918128645483,0.8692111959283109,2,0.25,0.83,0.02,0.023,0.216
23208589,2023-09-08,SEQRFE550D,123.79,10.0,9918.0,957.0,795.0,2058.0,1725.0,257.0,0.0,6431.0,1331.0,0.0,0.14215625,0.035750000000000004,0.832875,1982.0,0.9252559981992282,51.95088456214596,10.363636363625535,0.8703329969723157,73,0.19,0.74,0.024,0.033,0.19
23108609,2023-09-08,SEQRFE550D,122.69,10.21,10686.0,1491.0,812.0,3107.0,1681.0,281.0,0.0,6361.0,1061.0,0.0,0.14215625,0.035750000000000004,0.832875,1962.0,0.9231753197823689,51.846116227468855,7.167002012067628,0.8567787971453329,73,0.21,0.75,0.02,0.021,0.22
23208613,2023-09-08,C20MMNC(BSP),124.4,9.75,9894.0,1503.0,800.0,2537.0,1714.0,270.0,0.0,6772.0,1247.0,0.0,0.14215625,0.035750000000000004,0.832875,1984.0,0.9273201639886149,54.437299034932174,6.582834331332946,0.8639112903221452,43,0.21,0.83,0.029,0.025,0.22
23208610,2023-09-08,SEQRFE550D,124.8,10.08,9912.0,981.0,803.0,3710.0,1711.0,280.0,0.0,6051.0,990.0,462.0,0.14215625,0.035750000000000004,0.832875,1991.0,0.9252669039077309,48.485576922688416,10.103975535157897,0.8593671521844001,73,0.22,0.77,0.022,0.024,0.21
23208607,2023-09-08,C20MMNC(BSP),129.53,0.0,11205.0,1005.0,688.0,2883.0,1677.0,270.0,0.0,6445.0,2772.0,0.0,0.14215625,0.035750000000000004,0.832875,1947.0,0.9999999999922798,49.75681309310772,11.14925373133219,0.8613251155619613,43,0.22,0.84,0.023,0.024,0.21
23208605,2023-09-08,S.TOWER6VAN,119.54,8.66,11604.0,2514.0,517.0,2680.0,2511.0,101.0,537.0,6501.0,1303.0,0.0,0.14215625,0.035750000000000004,0.832875,3149.0,0.9324492979646455,54.38346996775653,4.615751789974298,0.7973959987295023,67,0.19,1.33,0.028,0.017,0.22
23208602,2023-09-08,S.TOWER6VAN,128.65,0.0,10938.0,810.0,817.0,5675.0,2518.0,0.0,540.0,6381.0,1178.0,264.0,0.14215625,0.035750000000000004,0.832875,3058.0,0.9999999999922271,49.59968907851069,13.503703703687032,0.8234139960755973,67,0.18,1.3,0.033,0.027,0.19
23208583,2023-09-08,IS2062E350BR,122.94,9.49,10470.0,996.0,797.0,3927.0,2406.0,94.0,439.0,3813.0,631.0,0.0,0.14215625,0.035750000000000004,0.832875,2939.0,0.9283395001062573,31.015129331128882,10.51204819276053,0.8186457978901603,59,0.2,1.43,0.024,0.031,0.23
23208594,2023-09-08,C20MMNATLT,129.83,0.0,10932.0,0.0,655.0,5535.0,1745.0,270.0,0.0,6565.0,1233.0,0.0,0.14215625,0.035750000000000004,0.832875,2015.0,0.9999999999922977,50.56612493221469,10932000000000.0,0.8660049627787265,41,0.21,0.77,0.032,0.023,0.2
23308588,2023-09-08,C20MMNC(BSP),127.74,9.85,9492.0,1686.0,762.0,3108.0,1698.0,339.0,0.0,6226.0,994.0,0.0,0.14215625,0.035750000000000004,0.832875,2037.0,0.9284104949420131,48.739627367709886,5.6298932384308245,0.8335787923412697,43,0.21,0.73,0.024,0.032,0.16
23308593,2023-09-08,S.TOWER6VAN,130.62,6.87,11193.0,1254.0,807.0,5173.0,2661.0,112.0,451.0,6627.0,1137.0,0.0,0.14215625,0.035750000000000004,0.832875,3224.0,0.9500327296461559,50.734956361577595,8.925837320567044,0.8253722084364685,67,0.19,1.35,0.043,0.025,0.21
23308590,2023-09-08,S.TOWER6VAN,123.39,9.21,9906.0,1380.0,831.0,4017.0,2521.0,46.0,362.0,6206.0,1065.0,0.0,0.14215625,0.035750000000000004,0.832875,2929.0,0.9305429864183218,50.295810032820356,7.178260869560016,0.8607033117101875,67,0.19,1.36,0.033,0.024,0.21
23308611,2023-09-08,C20MMNC(BSP),125.08,8.87,9984.0,1002.0,674.0,2353.0,1832.0,295.0,0.0,6506.0,1129.0,0.0,0.14215625,0.035750000000000004,0.832875,2127.0,0.9337812616578294,52.014710584809606,9.964071856277481,0.8613070051711983,43,0.21,0.81,0.027,0.022,0.2
23308608,2023-09-08,S.TOWER6VAN,124.01,9.47,10983.0,1776.0,682.0,4654.0,2571.0,54.0,250.0,6280.0,993.0,304.0,0.14215625,0.035750000000000004,0.832875,2875.0,0.9290530416472201,50.641077332064825,6.184121621618139,0.8942608695649064,67,0.18,1.32,0.025,0.024,0.24
23308606,2023-09-08,C20MMNC(BSP),99.81,0.0,8829.0,1350.0,633.0,2621.0,1843.0,342.0,0.0,4989.0,793.0,303.0,0.14215625,0.035750000000000004,0.832875,2185.0,0.9999999999899809,49.98497144524612,6.539999999995156,0.8434782608691792,43,0.21,0.84,0.021,0.023,0.22
23208591,2023-09-08,C20MMNC(BSP),126.83,10.0,10305.0,1143.0,798.0,2287.0,1711.0,253.0,0.0,6409.0,1074.0,0.0,0.14215625,0.035750000000000004,0.832875,1964.0,0.9269166118473515,50.532208467629644,9.015748031488176,0.8711812627286807,43,0.18,0.76,0.029,0.03,0.22
23308600,2023-09-08,SEQRFE550D,125.61,10.63,10533.0,1728.0,699.0,4666.0,1844.0,203.0,0.0,6121.0,1020.0,0.0,0.14215625,0.035750000000000004,0.832875,2047.0,0.921975924831753,48.73019664000692,6.095486111107584,0.9008304836341471,73,0.2,0.78,0.024,0.024,0.2
23308599,2023-09-08,C20MMNC(BSP),130.44,9.07,10983.0,1779.0,627.0,4460.0,1888.0,386.0,0.0,6247.0,985.0,409.0,0.14215625,0.035750000000000004,0.832875,2274.0,0.9349867392951403,47.89175099625965,6.173693085999902,0.8302550571676208,43,0.2,0.78,0.025,0.029,0.22
23308595,2023-09-08,S.TOWER6VAN,124.8,9.87,11358.0,1776.0,724.0,5370.0,2658.0,81.0,390.0,6738.0,1161.0,412.0,0.14215625,0.035750000000000004,0.832875,3129.0,0.9267097349006705,53.990384614952,6.3952702702666695,0.8494726749757592,67,0.2,1.3,0.036,0.025,0.2
23308603,2023-09-08,2830C20MMNAK,117.31,0.0,8529.0,717.0,698.0,2070.0,1820.0,281.0,0.0,4524.0,855.0,0.0,0.14215625,0.035750000000000004,0.832875,2101.0,0.9999999999914756,38.564487255659664,11.895397489523159,0.8662541646830717,16,0.2,0.76,0.028,0.018,0.21
23308679,2023-09-09,C20MMNC(BSP),125.48,9.49,9615.0,1845.0,858.0,2377.0,1705.0,281.0,0.0,6119.0,1009.0,0.0,0.1398235294117647,0.0381764705882353,0.8286176470588236,1986.0,0.9296880788254451,48.764743385011435,5.211382113818313,0.8585095669683492,43,0.2,0.82,0.029,0.028,0.2
23308677,2023-09-09,SEQRFE550D,124.53,9.06,9321.0,2034.0,718.0,2001.0,1709.0,346.0,92.0,5909.0,1113.0,0.0,0.1398235294117647,0.0381764705882353,0.8286176470588236,2147.0,0.9321805524295818,47.45041355458564,4.582595870204237,0.7959944108054048,73,0.19,0.77,0.028,0.026,0.19
23308668,2023-09-09,IS2062E350BR,127.23,10.21,12540.0,1143.0,633.0,3690.0,2593.0,0.0,506.0,6290.0,1035.0,0.0,0.1398235294117647,0.0381764705882353,0.8286176470588236,3099.0,0.9257130384100284,49.43802562249911,10.971128608914286,0.8367215230716887,59,0.17,1.39,0.031,0.032,0.24
23308665,2023-09-09,C20MMNC(BSP),128.2,8.66,4575.0,963.0,729.0,1377.0,1749.0,400.0,0.0,6410.0,1049.0,0.0,0.1398235294117647,0.0381764705882353,0.8286176470588236,2149.0,0.9367236592069508,49.99999999960999,4.750778816194444,0.8138669148437349,43,0.22,0.82,0.026,0.033,0.19
23308639,2023-09-09,C20MMNATLT,128.03,8.14,11031.0,1782.0,735.0,4872.0,1861.0,313.0,0.0,6653.0,1097.0,502.0,0.1398235294117647,0.0381764705882353,0.8286176470588236,2174.0,0.940221781589629,51.96438334724702,6.190235690232217,0.8560257589692475,41,0.2,0.84,0.037,0.03,0.19
23308636,2023-09-09,2062BK1,127.59,9.45,10470.0,1779.0,712.0,2403.0,1741.0,254.0,0.0,424.0,93.0,0.0,0.1398235294117647,0.0381764705882353,0.8286176470588236,1995.0,0.931042031516849,3.3231444470309337,5.88532883642165,0.8726817042602142,6,0.19,0.81,0.02,0.025,0.2
23308631,2023-09-09,2062BK1,123.12,0.0,9003.0,1137.0,644.0,4281.0,1818.0,254.0,0.0,6007.0,1157.0,0.0,0.1398235294117647,0.0381764705882353,0.8286176470588236,2072.0,0.9999999999918778,48.78979857010404,7.918205804742376,0.8774131274127039,6,0.2,0.75,0.025,0.018,0.18
23308627,2023-09-09,R34,131.15,0.0,11211.0,1005.0,1006.0,3293.0,1248.0,231.0,0.0,5623.0,1783.0,0.0,0.1398235294117647,0.0381764705882353,0.8286176470588236,1479.0,0.9999999999923752,42.87457110146493,11.155223880585915,0.8438133874233645,66,0.62,0.75,0.016,0.017,0.21
23308624,2023-09-09,C20MMNC(BSP),118.15,9.6,9441.0,987.0,727.0,1592.0,1878.0,305.0,0.0,5725.0,906.0,0.0,0.1398235294117647,0.0381764705882353,0.8286176470588236,2183.0,0.9248532289555784,48.45535336395721,9.565349544063258,0.8602840128259917,43,0.22,0.81,0.035,0.022,0.16
23308618,2023-09-09,2062BK1,120.09,0.0,8688.0,996.0,754.0,0.0,1832.0,336.0,0.0,4803.0,2943.0,0.0,0.1398235294117647,0.0381764705882353,0.8286176470588236,2168.0,0.9999999999916729,39.99500374685656,8.722891566256303,0.845018450184112,6,0.21,0.84,0.024,0.019,0.2
23308616,2023-09-09,SEQRFE550D,124.34,9.61,8709.0,960.0,749.0,2012.0,1861.0,237.0,0.0,6610.0,1103.0,0.0,0.1398235294117647,0.0381764705882353,0.8286176470588236,2098.0,0.9282568122364447,53.16068843450892,9.07187499999055,0.8870352716868984,73,0.21,0.75,0.024,0.024,0.19
23308614,2023-09-09,2062BK1,123.4,8.66,9252.0,1695.0,702.0,3167.0,1807.0,284.0,0.0,6601.0,1105.0,0.0,0.1398235294117647,0.0381764705882353,0.8286176470588236,2091.0,0.9344237467746902,53.49270664462323,5.4584070796427975,0.8641798182683577,6,0.22,0.79,0.024,0.022,0.21
23108681,2023-09-09,1786500D,125.54,9.49,8979.0,2019.0,817.0,1210.0,1705.0,200.0,0.0,5801.0,1624.0,0.0,0.1398235294117647,0.0381764705882353,0.8286176470588236,1905.0,0.9297193216253447,46.20837979889909,4.447251114410873,0.8950131233591102,2,0.17,0.74,0.018,0.02,0.214
23308634,2023-09-09,SEQRFE550D,117.9,9.07,8979.0,1458.0,638.0,633.0,1854.0,299.0,0.0,5993.0,1024.0,0.0,0.1398235294117647,0.0381764705882353,0.8286176470588236,2153.0,0.9285658029382644,50.831212891850456,6.158436213987546,0.8611240130047092,73,0.2,0.83,0.029,0.022,0.21
23308623,2023-09-09,SEQRFE550D,118.11,9.5,8760.0,1494.0,776.0,727.0,1786.0,275.0,0.0,6407.0,1189.0,0.0,0.1398235294117647,0.0381764705882353,0.8286176470588236,2061.0,0.9255544236272584,54.2460418249577,5.863453815257119,0.8665696263945335,73,0.19,0.81,0.031,0.023,0.19
23208619,2023-09-09,C20MMNC(BSP),125.61,10.21,9207.0,975.0,786.0,2304.0,1708.0,320.0,0.0,6592.0,2185.0,0.0,0.1398235294117647,0.0381764705882353,0.8286176470588236,2028.0,0.9248269768743571,52.479898096867444,9.443076923067238,0.8422090729778885,43,0.21,0.81,0.024,0.023,0.21
23208625,2023-09-09,SEQRFE550D,119.33,9.59,8541.0,1989.0,800.0,0.0,1718.0,260.0,0.0,6411.0,1386.0,0.0,0.1398235294117647,0.0381764705882353,0.8286176470588236,1978.0,0.925612783114136,53.72496438402979,4.294117647056664,0.8685540950450614,73,0.21,0.77,0.018,0.02,0.2
23108661,2023-09-09,IS2062E350BR,129.15,10.07,8997.0,996.0,842.0,3335.0,2501.0,0.0,627.0,6299.0,1051.0,0.0,0.1398235294117647,0.0381764705882353,0.8286176470588236,3128.0,0.9276684384360893,48.772744869928204,9.033132530111413,0.7995524296672636,59,0.19,1.37,0.024,0.026,0.22
23108659,2023-09-09,IS2062E350BR,131.78,10.21,8799.0,381.0,815.0,3079.0,2531.0,0.0,650.0,6276.0,1046.0,0.0,0.1398235294117647,0.0381764705882353,0.8286176470588236,3181.0,0.928093527706683,47.62482926052797,23.09448818891576,0.7956617415904447,59,0.18,1.36,0.027,0.028,0.22
23108657,2023-09-09,SEQRFE550D,128.05,10.92,9252.0,15.0,907.0,3970.0,1810.0,274.0,0.0,6162.0,1032.0,0.0,0.1398235294117647,0.0381764705882353,0.8286176470588236,2084.0,0.9214218896098337,48.12182741079171,616.79999995888,0.8685220729362435,73,0.21,0.82,0.024,0.024,0.19
23108655,2023-09-09,IS2062E350BR,125.73,9.49,9279.0,0.0,922.0,3454.0,2074.0,0.0,535.0,6254.0,1050.0,0.0,0.1398235294117647,0.0381764705882353,0.8286176470588236,2609.0,0.9298180742424952,49.74150958363364,9279000000000.0,0.7949405902641644,59,0.2,1.43,0.034,0.026,0.23
23108653,2023-09-09,2062BK1,124.3,10.93,8877.0,1080.0,782.0,3098.0,1804.0,264.0,0.0,6088.0,1019.0,0.0,0.1398235294117647,0.0381764705882353,0.8286176470588236,2068.0,0.9191747393261912,48.9782783584153,8.219444444436833,0.872340425531493,6,0.19,0.76,0.028,0.027,0.2
23108651,2023-09-09,C20MMNC(BSP),124.78,11.54,8337.0,1482.0,105.0,3073.0,1783.0,213.0,0.0,6022.0,1008.0,0.0,0.1398235294117647,0.0381764705882353,0.8286176470588236,1996.0,0.9153462441247409,48.26093925269866,5.6255060728706985,0.893286573145845,43,0.2,0.8,0.028,0.022,0.2
23208621,2023-09-09,SEQRFE550D,120.86,9.08,8766.0,2001.0,814.0,496.0,1708.0,273.0,0.0,6396.0,1279.0,0.0,0.1398235294117647,0.0381764705882353,0.8286176470588236,1981.0,0.9301215945749568,52.920734733965574,4.380809595200209,0.8621908127204129,73,0.21,0.84,0.023,0.018,0.21
23108647,2023-09-09,IS2062E350BR,121.61,9.67,9492.0,1005.0,780.0,2490.0,2206.0,146.0,305.0,5819.0,974.0,0.0,0.1398235294117647,0.0381764705882353,0.8286176470588236,2657.0,0.9263406459405368,47.84968341379944,9.444776119393588,0.8302596913809446,59,0.19,1.43,0.029,0.024,0.25
23108667,2023-09-09,C20MMNC(BSP),121.96,9.28,8109.0,2028.0,810.0,1994.0,1754.0,301.0,0.0,6055.0,1003.0,0.0,0.1398235294117647,0.0381764705882353,0.8286176470588236,2055.0,0.9292898506482073,49.647425384965175,3.9985207100572,0.8535279805348644,43,0.2,0.8,0.017,0.026,0.22
23108642,2023-09-09,SEQRFE550D,125.46,0.0,9948.0,975.0,784.0,4603.0,1736.0,250.0,0.0,5694.0,1039.0,0.0,0.1398235294117647,0.0381764705882353,0.8286176470588236,1986.0,0.9999999999920293,45.384983261235575,10.203076923066458,0.8741188318223192,73,0.19,0.83,0.028,0.027,0.23
23108635,2023-09-09,IS2062E350BR,127.38,9.6,8478.0,1968.0,802.0,2874.0,2410.0,85.0,417.0,5985.0,1003.0,0.0,0.1398235294117647,0.0381764705882353,0.8286176470588236,2912.0,0.9299167761649153,46.98539802129859,4.307926829266104,0.827609890109606,59,0.2,1.4,0.04,0.034,0.23
23108633,2023-09-09,2062BK1,122.6,8.15,8460.0,2049.0,785.0,1993.0,1706.0,240.0,0.0,6199.0,1012.0,0.0,0.1398235294117647,0.0381764705882353,0.8286176470588236,1946.0,0.9376673040081249,50.56280587234451,4.128843338211748,0.8766700924969801,6,0.19,0.77,0.032,0.023,0.22
23108630,2023-09-09,SEQRFE550D,124.26,9.06,8427.0,2235.0,832.0,1846.0,1733.0,274.0,0.0,6192.0,1021.0,0.0,0.1398235294117647,0.0381764705882353,0.8286176470588236,2007.0,0.9320432043134412,49.830999516740455,3.770469798656031,0.8634778276029579,73,0.21,0.82,0.028,0.023,0.22
23108628,2023-09-09,C20MMNC(BSP),122.27,9.06,9360.0,1653.0,790.0,4068.0,1638.0,250.0,0.0,5998.0,995.0,256.0,0.1398235294117647,0.0381764705882353,0.8286176470588236,1888.0,0.93101347749234,49.05536926434076,5.6624319419203495,0.8675847457622523,43,0.19,0.78,0.027,0.023,0.17
23108622,2023-09-09,C20MMNC(BSP),116.13,9.46,8340.0,1653.0,724.0,2201.0,1726.0,301.0,0.0,5741.0,962.0,0.0,0.1398235294117647,0.0381764705882353,0.8286176470588236,2027.0,0.9246755314839981,49.43597692198884,5.045372050813644,0.8515046867287364,43,0.22,0.83,0.025,0.022,0.19
23108620,2023-09-09,2062BK1,126.03,10.21,9159.0,1647.0,810.0,2979.0,2542.0,35.0,491.0,5987.0,989.0,366.0,0.1398235294117647,0.0381764705882353,0.8286176470588236,3068.0,0.9250587198992583,47.50456240539947,5.561020036426496,0.8285528031288043,6,0.19,1.3,0.029,0.024,0.2
23108615,2023-09-09,S.TOWER6VAN,124.58,8.88,8253.0,1605.0,805.0,2287.0,2437.0,98.0,447.0,5595.0,927.0,0.0,0.1398235294117647,0.0381764705882353,0.8286176470588236,2982.0,0.9334632099435527,44.91090062574321,5.142056074763151,0.8172367538561981,67,0.2,1.37,0.029,0.026,0.23
23108612,2023-09-09,S.TOWER6VAN,131.21,9.49,10080.0,1686.0,802.0,4410.0,2561.0,91.0,582.0,6160.0,1018.0,0.0,0.1398235294117647,0.0381764705882353,0.8286176470588236,3234.0,0.9325515280672882,46.94764118552742,5.978647686829194,0.7918985776126185,67,0.2,1.37,0.027,0.023,0.2
23108640,2023-09-09,2062BK1,124.2,9.66,9420.0,990.0,812.0,3546.0,1739.0,257.0,0.0,5997.0,988.0,0.0,0.1398235294117647,0.0381764705882353,0.8286176470588236,1996.0,0.9278350515394603,48.2850241542006,9.515151515141904,0.8712424849695034,6,0.21,0.78,0.022,0.03,0.22
23208683,2023-09-09,C20MMNC(BSP),128.46,9.66,9495.0,1131.0,806.0,4143.0,1714.0,273.0,0.0,6475.0,1043.0,0.0,0.1398235294117647,0.0381764705882353,0.8286176470588236,1987.0,0.9300608166744132,50.40479526661681,8.395225464183559,0.8626069451429982,43,0.2,0.8,0.03,0.032,0.21
23108649,2023-09-09,C20MMNATLT,128.26,9.87,9579.0,1464.0,804.0,3258.0,1752.0,267.0,0.0,6002.0,984.0,0.0,0.1398235294117647,0.0381764705882353,0.8286176470588236,2019.0,0.9285455730042095,46.79557149503513,6.543032786880777,0.8677563150069997,41,0.2,0.74,0.019,0.025,0.19
23208676,2023-09-09,IS2062E350BR,118.48,9.49,10848.0,867.0,899.0,4791.0,2504.0,101.0,533.0,6500.0,1149.0,0.0,0.1398235294117647,0.0381764705882353,0.8286176470588236,3138.0,0.9258419942101599,54.86158001304134,12.512110726629167,0.7979604843847042,59,0.18,1.42,0.039,0.031,0.22
23208629,2023-09-09,SEQRFE550D,127.7,9.6,8517.0,996.0,792.0,1582.0,1714.0,257.0,0.0,6699.0,1339.0,0.0,0.1398235294117647,0.0381764705882353,0.8286176470588236,1971.0,0.930080116526365,52.45888801838325,8.551204819268523,0.8696093353623188,73,0.21,0.75,0.028,0.019,0.19
23208638,2023-09-09,SEQRFE550D,127.49,9.47,10590.0,1668.0,646.0,2192.0,1684.0,260.0,165.0,6523.0,1095.0,521.0,0.1398235294117647,0.0381764705882353,0.8286176470588236,2109.0,0.9308557242922688,51.164797238597814,6.348920863305546,0.7984826932191568,73,0.21,0.86,0.026,0.029,0.21
23108670,2023-09-09,SEQRFE550D,123.64,10.21,8541.0,2022.0,785.0,1135.0,1766.0,264.0,0.0,6436.0,1071.0,0.0,0.1398235294117647,0.0381764705882353,0.8286176470588236,2030.0,0.9237205827349741,52.05435134218655,4.224035608306516,0.8699507389158276,73,0.19,0.76,0.027,0.032,0.2
23208641,2023-09-09,IS2062E350BR,121.86,8.87,9840.0,4770.0,707.0,1992.0,2417.0,54.0,435.0,6319.0,1077.0,0.0,0.1398235294117647,0.0381764705882353,0.8286176470588236,2906.0,0.9321502332981555,51.85458723082345,2.0628930817605737,0.8317274604264172,59,0.2,1.41,0.025,0.024,0.2
23208643,2023-09-09,IS2062E350BR,126.33,8.87,8487.0,1398.0,707.0,1933.0,2531.0,81.0,489.0,3085.0,604.0,0.0,0.1398235294117647,0.0381764705882353,0.8286176470588236,3101.0,0.9343934911173493,24.42016939741613,6.070815450639435,0.8161883263460767,59,0.18,1.42,0.03,0.024,0.22
23208646,2023-09-09,C20MMNATLT,125.44,10.21,11409.0,1905.0,701.0,2318.0,1731.0,287.0,0.0,4662.0,790.0,2155.0,0.1398235294117647,0.0381764705882353,0.8286176470588236,2018.0,0.9247327681465187,37.165178571132294,5.988976377949612,0.8577799801779694,41,0.21,0.8,0.026,0.025,0.21
23208650,2023-09-09,IS2062E350BR,131.36,0.0,8931.0,2064.0,682.0,3297.0,2440.0,0.0,483.0,6217.0,1551.0,302.0,0.1398235294117647,0.0381764705882353,0.8286176470588236,2923.0,0.9999999999923874,47.32795371462144,4.3270348837188335,0.8347588094420682,59,0.2,1.42,0.039,0.034,0.22
23208652,2023-09-09,IS2062E350BR,122.15,9.67,13650.0,1449.0,704.0,1314.0,2541.0,105.0,584.0,6426.0,1043.0,389.0,0.1398235294117647,0.0381764705882353,0.8286176470588236,3230.0,0.9266423911324031,52.60744985630284,9.420289855065963,0.7866873065013045,59,0.19,1.39,0.032,0.025,0.21
23208648,2023-09-09,C20MMNC(BSP),125.34,10.92,8967.0,2286.0,701.0,2025.0,1708.0,270.0,0.0,589.0,111.0,0.0,0.1398235294117647,0.0381764705882353,0.8286176470588236,1978.0,0.9198590929038615,4.699218126657897,3.9225721784759746,0.8634984833160447,43,0.19,0.77,0.029,0.025,0.2
23108675,2023-09-09,IS2062E350BR,126.04,10.21,9756.0,1428.0,780.0,2495.0,2504.0,112.0,464.0,5730.0,951.0,0.0,0.1398235294117647,0.0381764705882353,0.8286176470588236,3080.0,0.9250642201766969,45.46175817164819,6.83193277310446,0.812987012986749,59,0.18,1.36,0.026,0.032,0.24
23208658,2023-09-09,C20MMNC(BSP),127.14,10.27,9162.0,1836.0,751.0,2533.0,1657.0,277.0,0.0,6301.0,1131.0,521.0,0.1398235294117647,0.0381764705882353,0.8286176470588236,1934.0,0.9252601702865494,49.55954066344534,4.990196078428655,0.8567735263697742,43,0.19,0.77,0.028,0.026,0.21
23208660,2023-09-09,C20MMNC(BSP),126.16,9.49,9609.0,1776.0,751.0,2886.0,1684.0,297.0,0.0,6348.0,1216.0,344.0,0.1398235294117647,0.0381764705882353,0.8286176470588236,1981.0,0.9300405455147067,50.317057704103384,5.410472972969926,0.8500757193332408,43,0.21,0.79,0.023,0.024,0.19
23208663,2023-09-09,SEQRFE550D,127.43,8.87,9414.0,1176.0,938.0,2608.0,1718.0,304.0,0.0,6301.0,1123.0,328.0,0.1398235294117647,0.0381764705882353,0.8286176470588236,2022.0,0.9349229640430307,49.44675508083303,8.00510204080952,0.8496538081103612,73,0.22,0.76,0.024,0.032,0.2
23108673,2023-09-09,SEQRFE550D,126.89,10.92,8973.0,1515.0,822.0,1860.0,1502.0,222.0,0.0,6202.0,1093.0,0.0,0.1398235294117647,0.0381764705882353,0.8286176470588236,1724.0,0.9207604673033832,48.87698006108537,5.922772277223814,0.8712296983753647,73,0.18,0.77,0.02,0.03,0.22
23208669,2023-09-09,2830C20MMNC,125.75,9.47,8706.0,1497.0,753.0,2186.0,1698.0,300.0,0.0,6297.0,1040.0,0.0,0.1398235294117647,0.0381764705882353,0.8286176470588236,1998.0,0.9299659813568263,50.07554671928369,5.8156312625211655,0.8498498498494245,17,0.21,0.8,0.033,0.032,0.23
23208672,2023-09-09,IS2062E350BR,133.98,0.0,9183.0,882.0,1697.0,3243.0,2508.0,98.0,533.0,6296.0,1277.0,0.0,0.1398235294117647,0.0381764705882353,0.8286176470588236,3139.0,0.9999999999925363,46.992088371047984,10.411564625838535,0.7989805670593186,59,0.19,1.41,0.03,0.027,0.25
23208654,2023-09-09,C20MMNC(BSP),123.63,10.0,4149.0,1500.0,811.0,2031.0,1681.0,280.0,0.0,6304.0,1003.0,0.0,0.1398235294117647,0.0381764705882353,0.8286176470588236,1961.0,0.9251665045205032,50.99085982325495,2.765999999998156,0.8572157062718729,43,0.2,0.8,0.029,0.025,0.19
23108731,2023-09-10,SEQRFE550D,130.12,7.53,10542.0,1611.0,0.0,2992.0,0.0,0.0,0.0,6368.0,1055.0,0.0,0.14439285714285716,0.03617857142857143,0.8477142857142858,0.0,0.945296040676024,48.93944051607025,6.543761638729644,0.0,73,0.19,0.76,0.02,0.021,0.22
23108715,2023-09-10,ASP1239,124.0,8.87,9765.0,1476.0,967.0,3162.0,1164.0,217.0,0.0,5892.0,2754.0,0.0,0.14439285714285716,0.03617857142857143,0.8477142857142858,1381.0,0.9332430194857135,47.51612903187487,6.615853658532103,0.8428674873274129,24,0.42,0.72,0.026,0.02,0.27
23108728,2023-09-10,C20MMNC(BSP),132.8,0.0,8976.0,1002.0,785.0,4437.0,1726.0,254.0,0.0,5323.0,944.0,0.0,0.14439285714285716,0.03617857142857143,0.8477142857142858,1980.0,0.9999999999924699,40.082831324999376,8.95808383232639,0.8717171717167315,43,0.19,0.87,0.023,0.026,0.19
23108725,2023-09-10,SEQRFE550D,125.8,9.29,9849.0,1992.0,797.0,2998.0,1682.0,230.0,0.0,6093.0,1001.0,0.0,0.14439285714285716,0.03617857142857143,0.8477142857142858,1912.0,0.9312310311575155,48.43402225716666,4.944277108431253,0.8797071129702512,73,0.19,0.81,0.028,0.018,0.25
23108722,2023-09-10,C20MMNC(BSP),126.0,9.49,10749.0,1788.0,867.0,3868.0,1672.0,291.0,0.0,6299.0,1100.0,0.0,0.14439285714285716,0.03617857142857143,0.8477142857142858,1963.0,0.9299579304677101,49.99206349166673,6.011744966439591,0.8517575140087358,43,0.22,0.81,0.026,0.024,0.18
23108720,2023-09-10,C20MMNC(BSP),121.97,9.26,8835.0,2253.0,835.0,2336.0,1682.0,233.0,0.0,5974.0,2380.0,0.0,0.14439285714285716,0.03617857142857143,0.8477142857142858,1915.0,0.9294368665630617,48.97925719399049,3.9214380825548507,0.878328981722779,43,0.22,0.81,0.021,0.024,0.16
23108717,2023-09-10,C20MMNC(BSP),125.97,7.87,8976.0,1491.0,852.0,2275.0,1672.0,298.0,0.0,5903.0,1020.0,0.0,0.14439285714285716,0.03617857142857143,0.8477142857142858,1970.0,0.9411984458985266,46.86036357825783,6.020120724342039,0.8487309644665743,43,0.21,0.82,0.029,0.028,0.2
23108712,2023-09-10,C20MMNATLT,126.17,7.47,9516.0,1881.0,754.0,2757.0,1668.0,230.0,0.0,6099.0,1181.0,0.0,0.14439285714285716,0.03617857142857143,0.8477142857142858,1898.0,0.9441035618007774,48.33954188754585,5.059011164271633,0.8788198103261966,41,0.2,0.77,0.028,0.025,0.21
23108688,2023-09-10,SEQRFE550D,123.79,9.06,5490.0,1476.0,789.0,1950.0,1644.0,277.0,202.0,6207.0,1283.0,0.0,0.14439285714285716,0.03617857142857143,0.8477142857142858,2123.0,0.9318027850889591,50.14136844615767,3.719512195119431,0.7743758831838086,73,0.21,0.82,0.028,0.029,0.23
23108703,2023-09-10,1786500D,125.35,7.67,9507.0,1002.0,732.0,3105.0,2521.0,115.0,528.0,6333.0,269.0,0.0,0.14439285714285716,0.03617857142857143,0.8477142857142858,3164.0,0.9423394978127927,50.52253689628622,9.488023952086339,0.7967762326166887,2,0.19,1.34,0.03,0.022,0.172
23108701,2023-09-10,SEQRFE550D,125.7,10.08,10953.0,2046.0,681.0,3351.0,1688.0,277.0,0.0,6435.0,1223.0,0.0,0.14439285714285716,0.03617857142857143,0.8477142857142858,1965.0,0.9257622624766111,51.1933174220271,5.353372434014979,0.8590330788799699,73,0.2,0.81,0.024,0.025,0.24
23108697,2023-09-10,SEQRFE550D,125.98,9.46,8838.0,3177.0,787.0,2328.0,1647.0,288.0,0.0,6347.0,1058.0,0.0,0.14439285714285716,0.03617857142857143,0.8477142857142858,1935.0,0.9301535735312305,50.38101285878408,2.7818696883843934,0.8511627906972346,73,0.19,0.8,0.021,0.026,0.21
23108694,2023-09-10,SEQRFE550D,129.75,6.09,8607.0,2454.0,744.0,0.0,1604.0,254.0,0.0,6072.0,995.0,0.0,0.14439285714285716,0.03617857142857143,0.8477142857142858,1858.0,0.9551678445159367,46.797687860911005,3.5073349633237543,0.863293864369826,73,0.21,0.8,0.034,0.022,0.19
23108691,2023-09-10,IS2062E350BR,133.52,10.92,9606.0,2022.0,479.0,0.0,2626.0,102.0,535.0,6154.0,1002.0,0.0,0.14439285714285716,0.03617857142857143,0.8477142857142858,3263.0,0.9243976737681779,46.09047333698255,4.750741839760262,0.8047808764937773,59,0.17,1.36,0.034,0.025,0.22
23108734,2023-09-10,IS2062E350BR,125.01,7.67,10851.0,1443.0,789.0,3844.0,2408.0,2.0,464.0,327.0,1234.0,0.0,0.14439285714285716,0.03617857142857143,0.8477142857142858,2874.0,0.9421917395165648,2.615790736720136,7.519750519745308,0.8378566457895484,59,0.2,1.42,0.028,0.025,0.25
23108684,2023-09-10,SEQRFE550D,127.73,9.26,13440.0,1461.0,819.0,2533.0,1718.0,294.0,0.0,6003.0,1403.0,0.0,0.14439285714285716,0.03617857142857143,0.8477142857142858,2012.0,0.932403825089916,46.99757300519065,9.199178644757565,0.8538767395621999,73,0.2,0.86,0.032,0.027,0.25
23108678,2023-09-10,C20MMNACU,127.58,9.06,8955.0,1473.0,785.0,428.0,1655.0,380.0,0.0,6195.0,1033.0,0.0,0.14439285714285716,0.03617857142857143,0.8477142857142858,2035.0,0.9336943793842676,48.55776767480359,6.079429735230089,0.8132678132674136,39,0.22,0.84,0.02,0.023,0.23
23108706,2023-09-10,2062BK1,128.67,8.6,10704.0,2016.0,670.0,3243.0,1672.0,248.0,0.0,6269.0,1162.0,318.0,0.14439285714285716,0.03617857142857143,0.8477142857142858,1920.0,0.9373497486636749,48.721535711131416,5.309523809521176,0.8708333333328798,6,0.2,0.75,0.02,0.023,0.19
23108737,2023-09-10,SEQRFE550D,126.27,7.43,10194.0,717.0,769.0,3088.0,1701.0,308.0,0.0,6128.0,1017.0,356.0,0.14439285714285716,0.03617857142857143,0.8477142857142858,2009.0,0.9444278234783514,48.530925793549294,14.217573221737494,0.8466898954699619,73,0.2,0.77,0.026,0.035,0.21
23308711,2023-09-10,C20MMNATLT,120.5,8.12,9336.0,0.0,710.0,2619.0,1851.0,318.0,0.0,6430.0,1132.0,368.0,0.14439285714285716,0.03617857142857143,0.8477142857142858,2169.0,0.9368682941926849,53.36099585017958,9336000000000.0,0.853388658367518,41,0.18,0.84,0.018,0.024,0.24
23208656,2023-09-10,C20MMNACU,111.39,10.0,8910.0,1497.0,698.0,1475.0,1489.0,253.0,0.0,5896.0,1005.0,0.0,0.14439285714285716,0.03617857142857143,0.8477142857142858,1742.0,0.9176208913343964,52.931142831017766,5.951903807611255,0.8547646383462372,39,0.2,0.76,0.022,0.025,0.19
23208680,2023-09-10,IS2062E350BR,121.58,9.27,11562.0,1077.0,897.0,3501.0,2525.0,101.0,530.0,6258.0,1009.0,283.0,0.14439285714285716,0.03617857142857143,0.8477142857142858,3156.0,0.9291555215825056,51.47228162484395,10.735376044558278,0.8000633713558936,59,0.19,1.39,0.032,0.029,0.2
23208666,2023-09-10,C20MMNACU,128.54,9.6,8958.0,1497.0,756.0,2405.0,1694.0,297.0,0.0,6393.0,1141.0,332.0,0.14439285714285716,0.03617857142857143,0.8477142857142858,1991.0,0.9305052844872558,49.73549089738809,5.983967935867746,0.8508287292813406,39,0.21,0.77,0.024,0.032,0.21
23308723,2023-09-10,2062BK1,122.8,9.28,9264.0,1320.0,795.0,3538.0,1766.0,251.0,0.0,6599.0,1187.0,398.0,0.14439285714285716,0.03617857142857143,0.8477142857142858,2017.0,0.9297395517797569,53.73778501584904,7.018181818176501,0.8755577590476571,6,0.19,0.76,0.019,0.026,0.2
23208545,2023-09-10,S.TOWER6VAN,126.76,9.27,8946.0,2007.0,803.0,1777.0,2430.0,78.0,429.0,5164.0,830.0,0.0,0.14439285714285716,0.03617857142857143,0.8477142857142858,2937.0,0.931853267654695,40.73840328147098,4.457399103136792,0.8273748723184109,67,0.2,1.28,0.034,0.024,0.19
23308662,2023-09-10,C20MMNACU,127.9,10.21,13452.0,1620.0,657.0,1936.0,1722.0,241.0,0.0,6544.0,1077.0,0.0,0.14439285714285716,0.03617857142857143,0.8477142857142858,1963.0,0.9260734197311847,51.16497263447095,8.303703703698577,0.8772287315329205,39,0.22,0.75,0.021,0.027,0.21
23308671,2023-09-10,C20MMNACU,132.83,9.67,5100.0,1716.0,856.0,3362.0,1746.0,332.0,0.0,5986.0,2713.0,0.0,0.14439285714285716,0.03617857142857143,0.8477142857142858,2078.0,0.9321403508706518,45.06512083079827,2.97202797202624,0.8402309913374205,39,0.2,0.75,0.029,0.036,0.21
23308674,2023-09-10,C20MMNACU,122.31,10.93,9630.0,1152.0,768.0,3305.0,1732.0,261.0,0.0,5966.0,1034.0,0.0,0.14439285714285716,0.03617857142857143,0.8477142857142858,1993.0,0.9179675772972233,48.77769601791531,8.359374999992744,0.8690416457597245,39,0.21,0.8,0.03,0.027,0.18
23308682,2023-09-10,C20MMNACU,129.14,9.59,9984.0,2382.0,813.0,5128.0,1750.0,289.0,0.0,5933.0,1113.0,0.0,0.14439285714285716,0.03617857142857143,0.8477142857142858,2039.0,0.9308729186121901,45.9423881055758,4.191435768260205,0.8582638548303785,39,0.2,0.79,0.027,0.028,0.21
23308686,2023-09-10,2830C20MMNAK,127.32,9.26,9621.0,1926.0,754.0,3034.0,1729.0,278.0,0.0,6456.0,1084.0,0.0,0.14439285714285716,0.03617857142857143,0.8477142857142858,2007.0,0.9322009078859849,50.706880301204,4.995327102801145,0.8614848031884098,16,0.21,0.77,0.024,0.026,0.21
23308689,2023-09-10,SEQRFE550D,127.1,4.74,9849.0,1479.0,785.0,3708.0,1766.0,244.0,0.0,6396.0,1138.0,0.0,0.14439285714285716,0.03617857142857143,0.8477142857142858,2010.0,0.9640473300897752,50.32258064476536,6.659229208920447,0.8786069651736922,73,0.19,0.8,0.029,0.029,0.18
23308692,2023-09-10,SEQRFE550D,127.99,9.27,10629.0,2259.0,691.0,3935.0,1830.0,264.0,0.0,6490.0,1088.0,572.0,0.14439285714285716,0.03617857142857143,0.8477142857142858,2094.0,0.9324639370469733,50.70708649073594,4.705179282866443,0.8739255014322475,73,0.2,0.8,0.026,0.02,0.19
23308695,2023-09-10,2062BK1,126.77,6.25,10347.0,2019.0,707.0,3878.0,1802.0,227.0,0.0,6247.0,1079.0,191.0,0.14439285714285716,0.03617857142857143,0.8477142857142858,2029.0,0.9530145842658774,49.278220398759345,5.124814264484832,0.8881222276979359,6,0.21,0.79,0.023,0.025,0.23
23308719,2023-09-10,2062BK1,123.3,10.21,10023.0,495.0,857.0,3712.0,1805.0,326.0,0.0,6637.0,1157.0,0.0,0.14439285714285716,0.03617857142857143,0.8477142857142858,2131.0,0.9235263276089918,53.82806163784405,20.248484848443944,0.84702017831964,6,0.22,0.81,0.035,0.033,0.2
23308702,2023-09-10,2062BK1,131.52,0.0,11589.0,219.0,699.0,4430.0,2662.0,0.0,475.0,6609.0,1070.0,0.0,0.14439285714285716,0.03617857142857143,0.8477142857142858,3137.0,0.9999999999923966,50.25091240837705,52.91780821893645,0.848581447242318,6,0.18,1.4,0.039,0.024,0.17
23308708,2023-09-10,2830C20MMNC,124.28,8.47,15417.0,399.0,768.0,4208.0,1696.0,221.0,0.0,6276.0,1016.0,0.0,0.14439285714285716,0.03617857142857143,0.8477142857142858,1917.0,0.9361958568667708,50.49887351101948,38.63909774426406,0.8847157016166486,17,0.2,0.85,0.02,0.025,0.27
