Repository: SiddharthKumar268/FerroMind

# FerroMind
*Ferro-Alloy Optimisation using Machine Learning*
**SAIL Durgapur Steel Plant | Steel Melting Shop**
Intern: Siddharth Kumar | FY 2023-24 to FY 2025-26

---

## Quick Start

```bash

# 2. Place raw Excel files in data/raw/

## Dataset

| | |
|---|---|
| Total heats after cleaning | 47,421 |
| Training set | 37,936 heats (Apr 2023 – Jun 2025) |
| Test set | 9,485 heats (Jun 2025 – Dec 2025) |
| Input features | 21 (16 raw + 5 engineered) |
| Target variables | Mn, Si, C, S, P |
| BOF grades | 76 distinct grades |
| Split method | Chronological 80/20 — no shuffle, no leakage |

---

File: data/processed/sms_train_slag.csv (part 50 of 74)
Heat_Number,Date,BOF Grade Code,Hot Metal Addn. Weight,Scrap Addn. Weight,Lime Into Converter,Dolomite Into Converter,Lime Into Ladle,Iron Ore Into Converter,SIMN Into Ladle,FESI Into Ladle,FEMN Into Ladle,Measered O2 Mainblow II,Duration of Mainblow I/II,Measered O2 2nd Blow,HM_P,HM_S,HM_Si,Total_FA_Ladle,HM_Ratio,O2_per_ton_HM,Lime_Dolo_Ratio,SiMn_FA_Fraction,Grade_Encoded,C,Mn,P,S,Si,FeO,CaO,SiO2,Al2O3,MnO,MgO,P2O5,Basicity,Slag_SP_Index
24109171,2024-09-25,S.TOWER6VAN,121.0,11.68,15555.0,1131.0,704.0,2994.0,2538.0,102.0,460.0,6385.0,1176.0,0.0,0.1408888888888889,0.0327777777777777,1.0512592592592591,3100.0,0.9119686463603258,52.76859504088621,13.753315649855214,0.8187096774190907,67,0.199,1.378,0.031,0.033,0.232,18.43,50.515,19.98,0.985,0.847,5.587,2.141,2.5281517441569488,1.315118065137591
24109179,2024-09-25,2062BK1,129.56,10.31,11151.0,1653.0,702.0,3786.0,1790.0,284.0,0.0,3454.0,1331.0,0.0,0.1408888888888889,0.0327777777777777,1.0512592592592591,2074.0,0.926288696640264,26.65946279695385,6.745916515422416,0.8630665380902299,6,0.19,0.74,0.02,0.029,0.19,18.548,50.1,20.173,1.009,0.853,5.668,2.116,2.4833944681272926,1.293838128195858
24109189,2024-09-25,1786500D,128.53,11.59,10158.0,2016.0,884.0,4656.0,1731.0,258.0,0.0,6669.0,1322.0,0.0,0.1408888888888889,0.0327777777777777,1.0512592592592591,1989.0,0.917285184121344,51.88671905351369,5.038690476187977,0.8702865761684916,2,0.21,0.78,0.021,0.031,0.198,21.519,48.644,18.573,1.017,0.982,5.561,2.106,2.61892968665877,1.2132791260319757
24209203,2024-09-25,S.TOWER6VAN,119.57,12.06,10311.0,1998.0,709.0,1955.0,2464.0,105.0,479.0,6504.0,1276.0,0.0,0.1408888888888889,0.0327777777777777,1.0512592592592591,3048.0,0.9083795487281898,54.39491511203149,5.160660660658078,0.8083989501309684,67,0.187,1.304,0.034,0.017,0.208,29.016,49.97,13.154,0.644,0.568,3.694,1.777,3.798555682250095,1.1849375163026725
24109204,2024-09-25,1786500D,125.41,12.33,11295.0,1404.0,711.0,3523.0,1689.0,261.0,0.0,6239.0,1599.0,0.0,0.1408888888888889,0.0327777777777777,1.0512592592592591,1950.0,0.9104835196681392,49.74882385734991,8.044871794866065,0.866153846153402,2,0.21,0.77,0.027,0.022,0.184,24.855,51.269,15.278,0.682,1.035,3.115,2.254,3.35552064925715,1.2774455573827677
24309230,2024-09-26,S.TOWER6VAN,123.91,10.52,8973.0,888.0,693.0,2007.0,2481.0,95.0,349.0,6370.0,1074.0,0.0,0.1472058823529412,0.0314705882352941,0.8967647058823529,2925.0,0.9217436584027244,51.40828020295853,10.10472972971835,0.8482051282048382,67,0.191,1.342,0.027,0.025,0.215,26.065,49.196,15.561,0.641,0.67,4.687,1.835,3.161290322580645,1.1818291013044417
24309234,2024-09-26,S.TOWER6VAN,128.25,9.8,9414.0,3564.0,699.0,2472.0,2552.0,78.0,445.0,6336.0,1103.0,463.0,0.1472058823529412,0.0314705882352941,0.8967647058823529,3075.0,0.9290112278092792,49.403508771544615,2.6414141414134003,0.829918699186722,67,0.181,1.313,0.018,0.018,0.228,23.346,51.028,14.844,0.659,0.641,5.926,2.141,3.437386325362075,1.3361263124819984
24109262,2024-09-26,2062BK1,122.77,9.69,9339.0,4047.0,566.0,3621.0,1814.0,257.0,0.0,4694.0,770.0,0.0,0.1472058823529412,0.0314705882352941,0.8967647058823529,2071.0,0.9268458402466644,38.23409627728082,2.30763528539602,0.8759053597291763,6,0.19,0.75,0.031,0.023,0.17,23.721,48.971,17.224,0.879,0.829,4.719,2.144,2.843018867924528,1.1959898402774385
24109268,2024-09-26,2062BK1,122.77,10.21,8814.0,4113.0,514.0,4026.0,1810.0,250.0,0.0,6444.0,1159.0,0.0,0.1472058823529412,0.0314705882352941,0.8967647058823529,2060.0,0.9232215370663016,52.488392929441325,2.142961342085547,0.8786407766986026,6,0.21,0.78,0.029,0.02,0.21,1.454,50.136,31.895,4.176,1.592,9.189,0.095,1.5718585402558316,1.5033283358320844
24309255,2024-09-26,SEQRFE550D,122.09,9.18,8973.0,0.0,787.0,2186.0,1671.0,230.0,0.0,5461.0,1599.0,0.0,0.1472058823529412,0.0314705882352941,0.8967647058823529,1901.0,0.9300677991854188,44.72929805844271,8973000000000.0,0.8790110468170022,73,0.22,0.84,0.029,0.017,0.2,27.125,49.177,15.09,0.628,0.792,3.863,1.941,3.258697236763634,1.164890089065757
24109206,2024-09-26,2830C25HMN,134.38,9.69,12744.0,2133.0,727.0,1272.0,2436.0,53.0,412.0,4521.0,1402.0,0.0,0.1472058823529412,0.0314705882352941,0.8967647058823529,2901.0,0.9327410286601464,33.64339931512396,5.974683544300996,0.8397104446739608,18,0.25,1.29,0.035,0.017,0.27,26.507,50.074,14.809,0.613,0.589,4.376,1.805,3.3810938555030385,1.2119466563400052
24109226,2024-09-26,2830C20MMNC,120.81,10.32,8829.0,927.0,800.0,3393.0,1735.0,277.0,0.0,5734.0,1300.0,0.0,0.1472058823529412,0.0314705882352941,0.8967647058823529,2012.0,0.9212994737975956,47.46295836398094,9.52427184464992,0.8623260437371459,17,0.208,0.823,0.025,0.026,0.221,27.511,45.688,16.681,0.956,0.949,4.497,2.11,2.7387603404867518,1.033828886927794
24109243,2024-09-26,S.TOWER6VAN,123.73,9.85,10734.0,1083.0,779.0,3662.0,2476.0,98.0,517.0,2087.0,1630.0,0.0,0.1472058823529412,0.0314705882352941,0.8967647058823529,3091.0,0.9262614163727636,16.86737250451089,9.91135734071107,0.8010352636684565,67,0.19,1.43,0.033,0.021,0.2,24.782,49.299,15.986,0.721,0.742,4.968,2.062,3.0836930005629575,1.209227599401506
24109247,2024-09-26,2062BK1,120.66,9.86,10605.0,1278.0,805.0,3535.0,1723.0,258.0,0.0,6566.0,1236.0,0.0,0.1472058823529412,0.0314705882352941,0.8967647058823529,1981.0,0.9244560220585012,54.41737112502555,8.298122065721207,0.8697627460873953,6,0.22,0.81,0.027,0.015,0.18,25.021,49.108,16.33,0.743,0.767,4.555,2.039,3.007041822301145,1.1875604565680016
24109256,2024-09-26,2062BK1,128.49,0.0,10170.0,3321.0,546.0,3318.0,1807.0,257.0,0.0,6499.0,1105.0,0.0,0.1472058823529412,0.0314705882352941,0.8967647058823529,2064.0,0.9999999999922172,50.57981165810118,3.062330623305311,0.8754844961236068,6,0.2,0.77,0.028,0.021,0.21,23.644,48.618,17.485,0.881,0.833,4.808,2.209,2.7803957451675627,1.1820568927789936
24109218,2024-09-26,S.TOWER6VAN,122.8,9.98,11187.0,1773.0,747.0,2021.0,2430.0,67.0,466.0,5537.0,1185.0,0.0,0.1472058823529412,0.0314705882352941,0.8967647058823529,2963.0,0.9248380780168336,45.089576546864095,6.309644670047203,0.8201147485653661,67,0.175,1.341,0.031,0.019,0.208,26.218,48.446,16.275,0.799,0.776,4.06,2.013,2.9765298599164414,1.140066832964654
24209263,2024-09-26,2062BK1,121.75,10.32,10185.0,1674.0,712.0,4094.0,1708.0,283.0,0.0,6449.0,1142.0,365.0,0.1472058823529412,0.0314705882352941,0.8967647058823529,1991.0,0.9218596198915588,52.9691991782097,6.084229390677369,0.8578603716720955,6,0.22,0.72,0.015,0.015,0.19,23.772,48.536,17.458,0.886,0.833,4.801,2.199,2.7799988544590186,1.1771725158254713
24209244,2024-09-26,S.TOWER6VAN,120.54,9.24,9999.0,0.0,704.0,3535.0,2511.0,122.0,439.0,6300.0,1119.0,0.0,0.1472058823529412,0.0314705882352941,0.8967647058823529,3072.0,0.9288025889896072,52.26480836193574,9999000000000.0,0.8173828124997339,67,0.16,1.29,0.023,0.022,0.2,23.356,51.526,14.49,0.646,0.641,5.85,2.089,3.555724242633359,1.3614289111422306
24209254,2024-09-26,2062BK1,139.62,0.0,11082.0,363.0,676.0,6160.0,1752.0,270.0,0.0,6290.0,1853.0,0.0,0.1472058823529412,0.0314705882352941,0.8967647058823529,2022.0,0.9999999999928376,45.05085231309948,30.52892561975061,0.8664688427295418,6,0.2,0.75,0.017,0.017,0.18,25.994,48.131,17.59,0.788,0.676,3.67,1.821,2.736115058836905,1.1043019387403923
24209223,2024-09-26,S.TOWER6VAN,116.1,9.65,10290.0,1110.0,712.0,2927.0,2498.0,94.0,533.0,6108.0,1114.0,345.0,0.1472058823529412,0.0314705882352941,0.8967647058823529,3125.0,0.9232604373684036,52.60981912099389,9.27027027026192,0.7993599999997442,67,0.194,1.369,0.019,0.018,0.208,24.577,52.528,15.066,0.65,0.545,3.419,1.954,3.486294551005509,1.3249924326505902
24209227,2024-09-26,S.TOWER6VAN,124.07,10.23,9762.0,1107.0,710.0,2622.0,2491.0,108.0,547.0,6390.0,1166.0,0.0,0.1472058823529412,0.0314705882352941,0.8967647058823529,3146.0,0.9238272524130766,51.50318368621341,8.818428184273877,0.7917991099806765,67,0.18,1.29,0.019,0.023,0.26,28.983,44.547,16.328,1.005,0.961,4.616,1.967,2.7280911262171594,0.9831170550847458
24109281,2024-09-27,SEQRFE550D,121.97,9.71,10638.0,0.0,772.0,4488.0,1479.0,294.0,261.0,6296.0,1190.0,0.0,0.1414,0.0364,0.66964,2034.0,0.9262606318277168,51.61925063497893,10638000000000.0,0.7271386430674891,73,0.22,0.92,0.031,0.018,0.2,27.526,48.893,16.543,0.611,0.769,2.269,1.887,2.9553312379110253,1.109439528023599
24109294,2024-09-27,SEQRFE550D,112.36,8.26,8676.0,2556.0,687.0,3371.0,1692.0,250.0,0.0,5945.0,1093.0,0.0,0.1414,0.0364,0.66964,1942.0,0.9315204775250246,52.91028835837567,3.3943661971817707,0.8712667353239592,73,0.22,0.84,0.024,0.02,0.23,4.279,46.25,31.31,4.63,1.97,9.98,0.04,1.4771166682635495,1.299522337735319
24109275,2024-09-27,S.TOWER6VAN,0.0,0.0,7740.0,1710.0,794.0,4086.0,2487.0,101.0,510.0,5695.0,1277.0,0.0,0.1414,0.0364,0.66964,3098.0,0.0,5695000000000.0,4.526315789471037,0.8027759845058738,67,0.176,1.342,0.034,0.021,0.195,23.392,50.875,14.861,0.666,0.646,5.992,2.146,3.423159736240075,1.3299262822188531
24209286,2024-09-27,2062BK1,119.5,12.64,10104.0,2001.0,701.0,3171.0,1164.0,300.0,429.0,6403.0,1110.0,0.0,0.1414,0.0364,0.66964,1893.0,0.9043438776986202,53.58158995771061,5.049475262366292,0.6148969889061728,6,0.19,1.14,0.026,0.017,0.16,28.601,49.343,13.163,0.603,0.762,4.259,2.067,3.748328775448192,1.1814437926493477
24209316,2024-09-27,S.TOWER6VAN,129.01,10.13,8883.0,1767.0,704.0,1219.0,0.0,506.0,1738.0,6953.0,1183.0,0.0,0.1414,0.0364,0.66964,2244.0,0.9271956302937532,53.89504689517174,5.027164685905475,0.0,67,0.19,1.25,0.025,0.019,0.25,23.421,52.417,15.451,0.622,0.697,4.005,2.145,3.392246958322547,1.3484166387981376
24109300,2024-09-27,SEQRFE550D,124.98,10.0,8109.0,2757.0,689.0,2001.0,1682.0,264.0,0.0,6199.0,1457.0,0.0,0.1414,0.0364,0.66964,1946.0,0.9259149503561572,49.5999359893615,2.9412404787802173,0.8643371017467295,73,0.23,0.88,0.028,0.021,0.22,26.215,49.217,14.976,0.691,1.008,4.215,2.203,3.2861721306002534,1.1948193824043503
24109297,2024-09-27,S.TOWER6VAN,125.64,0.0,8562.0,1551.0,707.0,2919.0,2433.0,55.0,409.0,4201.0,852.0,0.0,0.1414,0.0364,0.66964,2897.0,0.9999999999920408,33.43680356547726,5.520309477752727,0.8398343113562858,67,0.185,1.308,0.03,0.016,0.197,23.365,51.045,14.778,0.668,0.641,5.952,2.135,3.4538872724812233,1.3382183305369129
24309301,2024-09-27,2830C20MMNC,123.56,9.69,8862.0,2040.0,665.0,2088.0,1664.0,271.0,0.0,6434.0,1161.0,0.0,0.1414,0.0364,0.66964,1935.0,0.9272795497116152,52.071867917998766,4.344117647056694,0.8599483204129923,17,0.197,0.732,0.02,0.019,0.174,1.599,48.843,31.208,5.454,1.386,10.013,0.045,1.5650293184658273,1.488752743233358
24109317,2024-09-27,2062BK1,127.29,9.86,7497.0,1014.0,589.0,2920.0,1728.0,270.0,0.0,6418.0,1094.0,0.0,0.1414,0.0364,0.66964,1998.0,0.9281079110395326,50.42030010173288,7.393491124253064,0.864864864864432,6,0.2,0.87,0.026,0.024,0.24,23.414,49.88,16.489,0.807,0.953,4.762,2.213,3.02486355366889,1.25
24109315,2024-09-27,S.TOWER6VAN,117.97,10.31,8055.0,2178.0,599.0,1593.0,2481.0,105.0,413.0,6238.0,1170.0,0.0,0.1414,0.0364,0.66964,2999.0,0.9196289366937976,52.87785030047573,3.698347107436319,0.8272757585859195,67,0.17,1.32,0.024,0.019,0.19,23.564,49.63,16.502,0.849,0.958,4.824,2.187,3.0073320002423802,1.2386752190081614
24209355,2024-09-28,2830C20MMNC,126.78,9.83,9273.0,3183.0,663.0,2658.0,0.0,459.0,1350.0,6676.0,1147.0,0.0,0.1446071428571428,0.0324642857142857,0.8477499999999999,1809.0,0.9280433350345652,52.65814797245103,2.913289349669207,0.0,17,0.21,0.93,0.029,0.024,0.24,23.92,52.614,15.296,0.65,0.725,3.444,2.038,3.4394979407727004,1.3416120559961242
24109357,2024-09-28,2062BK1,122.3,10.52,8736.0,4290.0,572.0,3245.0,1811.0,255.0,0.0,6368.0,1077.0,0.0,0.1446071428571428,0.0324642857142857,0.8477499999999999,2066.0,0.9207950609778588,52.06868356457834,2.036363636363161,0.8765730880925089,6,0.16,0.7,0.019,0.018,0.2,22.526,49.236,16.512,1.164,1.06,5.897,2.17,2.9816508205656147,1.2612003381234151
24209381,2024-09-28,2062BK1,124.48,10.0,9414.0,1011.0,707.0,3273.0,1620.0,267.0,0.0,6311.0,2213.0,0.0,0.1446071428571428,0.0324642857142857,0.8477499999999999,1887.0,0.9256395002905587,50.69890745460557,9.311572700287526,0.8585055643874624,6,0.2,0.77,0.022,0.022,0.22,19.53,49.622,17.788,0.898,0.968,6.924,2.775,2.7894766428691886,1.3296712130550123
24209374,2024-09-28,1786550D,129.21,10.21,8886.0,1122.0,806.0,3296.0,1731.0,270.0,0.0,6399.0,1082.0,322.0,0.1446071428571428,0.0324642857142857,0.8477499999999999,2001.0,0.9267680390121448,49.5240306473994,7.919786096249626,0.8650674662664343,3,0.209,0.809,0.024,0.017,0.174,21.843,50.012,18.121,1.001,0.648,4.493,2.309,2.7597395430967886,1.2513949705992744
24209349,2024-09-28,2062BK1,126.66,9.8,8577.0,2226.0,776.0,3051.0,0.0,503.0,1404.0,6231.0,3482.0,0.0,0.1446071428571428,0.0324642857142857,0.8477499999999999,1907.0,0.9281840832410364,49.19469445721463,3.85309973045649,0.0,6,0.21,0.75,0.016,0.025,0.19,23.568,49.433,16.664,0.837,0.966,4.819,2.218,2.966276627662766,1.2286680088484578
24309339,2024-09-28,1786550D,123.49,10.66,10029.0,2013.0,704.0,3027.0,1582.0,209.0,0.0,6389.0,1071.0,0.0,0.1446071428571428,0.0324642857142857,0.8477499999999999,1791.0,0.920536712628248,51.73698275122085,4.982116244408852,0.8833054159682394,3,0.22,0.82,0.02,0.03,0.22,21.923,49.599,18.307,1.044,0.65,4.566,2.328,2.709143543805986,1.2328552608684846
24309330,2024-09-28,2062BK1,127.8,9.07,7461.0,1611.0,712.0,1497.0,1650.0,210.0,0.0,6665.0,1235.0,0.0,0.1446071428571428,0.0324642857142857,0.8477499999999999,1860.0,0.93373273908867,52.15179968660288,4.631284916198243,0.8870967741930714,6,0.206,0.773,0.028,0.026,0.196,22.366,49.983,15.344,0.683,1.131,6.311,2.756,3.257282502443793,1.3254222905783457
24309351,2024-09-28,2830C20MMNC,115.16,10.21,10998.0,2973.0,602.0,2689.0,1732.0,278.0,0.0,6241.0,1037.0,0.0,0.1446071428571428,0.0324642857142857,0.8477499999999999,2010.0,0.91856105925725,54.19416464002958,3.699293642783821,0.8616915422881285,17,0.198,0.694,0.019,0.019,0.16,21.944,49.61,18.281,1.05,0.653,4.559,2.319,2.713598074608905,1.2332819569432707
24309371,2024-09-28,2062BK1,129.41,9.89,8919.0,1953.0,699.0,2550.0,1772.0,288.0,0.0,6709.0,1279.0,0.0,0.1446071428571428,0.0324642857142857,0.8477499999999999,2060.0,0.9290021536186,51.84297967659499,4.566820276495357,0.860194174756864,6,0.2,0.76,0.022,0.018,0.19,22.574,50.674,16.164,0.679,0.966,5.078,2.456,3.134797401793999,1.3080874570845917
24309327,2024-09-28,2062BK1,130.83,10.2,7509.0,2028.0,696.0,1026.0,1705.0,217.0,0.0,6018.0,1068.0,0.0,0.1446071428571428,0.0324642857142857,0.8477499999999999,1922.0,0.9276749627673002,45.99862416841704,3.702662721891665,0.8870967741930869,6,0.206,0.863,0.024,0.03,0.21,22.276,49.367,16.584,1.124,1.064,5.936,2.21,2.9766053662948444,1.2703481639690177
24109390,2024-09-29,C20MMNC,122.14,8.71,10932.0,0.0,717.0,4189.0,1706.0,281.0,0.0,6407.0,1220.0,325.0,0.1462380952380952,0.0349047619047619,0.840857142857143,1987.0,0.9334352311736078,52.45619780536715,10932000000000.0,0.8585807750373132,42,0.19,0.78,0.028,0.023,0.203,22.545,49.744,16.235,0.903,1.04,5.434,2.572,3.063808819906381,1.2826899770506177
24309411,2024-09-29,S.TOWER6VAN,130.53,9.07,11253.0,4227.0,696.0,1018.0,2410.0,71.0,352.0,6916.0,1418.0,0.0,0.1462380952380952,0.0349047619047619,0.840857142857143,2833.0,0.9350286532884312,52.983988354761486,2.6621717530156936,0.8506883162722024,67,0.181,1.371,0.029,0.02,0.203,21.313,49.129,18.568,1.068,1.001,5.096,2.216,2.6457536754806394,1.2318589840028082
24309409,2024-09-29,S.TOWER6VAN,127.53,9.07,10602.0,3066.0,701.0,1260.0,2430.0,82.0,342.0,6734.0,1307.0,0.0,0.1462380952380952,0.0349047619047619,0.840857142857143,2854.0,0.9336017569477776,52.803261977159856,3.4579256360067,0.8514365802379638,67,0.18,1.291,0.034,0.021,0.235,1.416,47.481,30.458,5.924,2.5,9.849,0.085,1.5588496011031223,1.4896
24309407,2024-09-29,S.TOWER6VAN,123.34,9.8,9693.0,2892.0,0.0,1044.0,0.0,0.0,0.0,6927.0,1293.0,0.0,0.1462380952380952,0.0349047619047619,0.840857142857143,0.0,0.9263932702348926,56.1618290898641,3.3516597510361854,0.0,67,0.19,1.279,0.035,0.016,0.176,2.965,47.952,29.633,5.687,3.781,7.838,0.091,1.6181413241546871,1.4709653670357987
24309399,2024-09-29,S.TOWER6VAN,126.17,10.0,9819.0,3819.0,547.0,447.0,2464.0,82.0,441.0,5703.0,1079.0,0.0,0.1462380952380952,0.0349047619047619,0.840857142857143,2987.0,0.9265623852469224,45.200919394109526,2.5710919088759963,0.8249079343820472,67,0.19,1.314,0.026,0.016,0.183,23.318,50.067,15.563,0.907,0.971,5.292,2.406,3.216846569005397,1.2876652435574303
24309388,2024-09-29,S.TOWER6VAN,129.06,0.0,8955.0,3081.0,745.0,3198.0,2497.0,84.0,400.0,6292.0,1242.0,575.0,0.1462380952380952,0.0349047619047619,0.840857142857143,2981.0,0.9999999999922518,48.752518208207405,2.906523855890001,0.8376383763834828,67,0.168,1.363,0.032,0.02,0.205,19.05,50.56,17.493,0.877,0.96,6.855,2.73,2.890133760146336,1.3835376532399302
24109423,2024-09-29,S.TOWER6VAN,126.84,7.52,7605.0,1986.0,702.0,2953.0,2423.0,68.0,457.0,6691.0,1477.0,0.0,0.1462380952380952,0.0349047619047619,0.840857142857143,2948.0,0.9440309615886868,52.75149794975756,3.829305135949733,0.8219131614651215,67,0.17,1.31,0.033,0.022,0.2,19.806,50.889,17.708,0.764,1.088,5.866,2.328,2.873623581229883,1.3564974010395845
24109413,2024-09-29,2062BK1,131.69,10.52,10515.0,2640.0,787.0,3322.0,1834.0,284.0,0.0,6653.0,1144.0,0.0,0.1462380952380952,0.0349047619047619,0.840857142857143,2118.0,0.9260248927577104,50.52016098374577,3.982954545453037,0.8659112370156441,6,0.21,0.8,0.031,0.026,0.2,27.319,48.796,16.734,0.654,0.769,2.346,1.884,2.9158051986853892,1.10764062287193
24109442,2024-09-29,2062BK1,118.93,10.0,13536.0,0.0,783.0,1878.0,1736.0,248.0,0.0,2687.0,1104.0,0.0,0.1462380952380952,0.0349047619047619,0.840857142857143,1984.0,0.9224385325298812,22.59312200435052,13536000000000.0,0.874999999999559,6,0.2,0.78,0.024,0.025,0.21,24.029,48.749,17.12,0.864,0.845,4.731,2.141,2.8473220022194963,1.1846658566221142
24309439,2024-09-29,2062BK1,127.67,10.0,8940.0,3105.0,690.0,2139.0,1661.0,268.0,0.0,6299.0,1158.0,325.0,0.1462380952380952,0.0349047619047619,0.840857142857143,1929.0,0.927362533588092,49.3381373850604,2.8792270531391693,0.861067910834183,6,0.19,0.75,0.025,0.025,0.22,23.863,48.691,17.272,0.914,0.835,4.763,2.142,2.8189081225033292,1.1836590820692339
24109398,2024-09-29,2062BK1,123.12,9.8,10650.0,2106.0,681.0,2982.0,1728.0,284.0,0.0,6266.0,1171.0,371.0,0.1462380952380952,0.0349047619047619,0.840857142857143,2012.0,0.926271441461584,50.8934372965327,5.056980056977656,0.8588469184886387,6,0.22,0.85,0.034,0.022,0.23,1.631,47.698,30.726,6.402,0.975,10.26,0.115,1.552315553096625,1.4740713270288648
24109387,2024-09-29,S.TOWER6VAN,126.43,11.34,10374.0,0.0,704.0,2719.0,2450.0,95.0,467.0,6702.0,1596.0,0.0,0.1462380952380952,0.0349047619047619,0.840857142857143,3012.0,0.917688901786182,53.00957051290825,10374000000000.0,0.8134130146079637,67,0.165,1.339,0.03,0.019,0.196,22.995,49.833,15.953,0.91,1.052,5.21,2.525,3.1235426852200074,1.2794423476854349
24109420,2024-09-29,2062BK1,121.5,9.22,10920.0,1488.0,787.0,3063.0,1726.0,281.0,0.0,6245.0,1130.0,0.0,0.1462380952380952,0.0349047619047619,0.840857142857143,2007.0,0.9294675642523756,51.39917695430947,7.338709677414423,0.8599900348774988,6,0.19,0.83,0.037,0.024,0.22,19.054,50.747,19.259,0.882,1.261,4.725,2.393,2.6348390446521286,1.3245027927128465
24209391,2024-09-29,2062BK1,128.73,8.97,9648.0,3501.0,698.0,1557.0,1644.0,246.0,0.0,6709.0,1436.0,0.0,0.1462380952380952,0.0349047619047619,0.840857142857143,1890.0,0.9348583877927752,52.11683368249735,2.755784061695871,0.8698412698408096,6,0.21,0.76,0.034,0.02,0.19,19.701,49.822,17.931,2.525,0.994,5.433,2.075,2.778385010037921,1.323891265644514
24209419,2024-09-29,C20MMNC,127.1,8.5,10521.0,54.0,726.0,2814.0,1644.0,290.0,0.0,6655.0,1499.0,0.0,0.1462380952380952,0.0349047619047619,0.840857142857143,1934.0,0.9373156342113768,52.36034618369504,194.8333333297253,0.8500517063077301,42,0.2,0.77,0.022,0.023,0.23,19.831,51.268,17.242,0.759,1.063,6.02,2.285,2.973264513135765,1.3828559098020177
24209422,2024-09-29,C20MMNC,123.49,8.51,10452.0,1533.0,715.0,2559.0,1633.0,304.0,0.0,6552.0,1751.0,0.0,0.1462380952380952,0.0349047619047619,0.840857142857143,1937.0,0.9355303030232156,53.056927686022696,6.818003913889878,0.8430562725860387,42,0.23,0.8,0.018,0.022,0.23,19.785,51.294,17.5,0.762,1.113,5.695,2.285,2.930918233243814,1.3756906077348068
24209437,2024-09-29,2062BK1,123.41,9.8,9003.0,1914.0,710.0,2299.0,1637.0,250.0,0.0,6498.0,1175.0,0.0,0.1462380952380952,0.0349047619047619,0.840857142857143,1887.0,0.9264319495463822,52.65375577301148,4.703761755483436,0.8675145733964666,6,0.19,0.74,0.018,0.019,0.19,25.089,48.943,16.411,0.766,0.773,4.529,2.042,2.982147209359005,1.179320980217344
24309472,2024-09-30,2062BK1,0.0,7.54,9936.0,1989.0,707.0,2874.0,1627.0,207.0,0.0,5199.0,965.0,0.0,0.1519499999999999,0.036,0.7068,1834.0,0.0,5199000000000.0,4.99547511311966,0.8871319520169645,6,0.2,0.8,0.031,0.022,0.19,22.865,49.145,16.719,0.73,1.11,5.44,2.488,2.9392942583732053,1.2415056208159656
24309459,2024-09-30,1786550D,127.44,8.66,8211.0,3309.0,696.0,1114.0,1695.0,254.0,0.0,6446.0,1367.0,0.0,0.1519499999999999,0.036,0.7068,1949.0,0.9363703159372788,50.58066541077699,2.4814143245686062,0.8696767573109956,3,0.22,0.82,0.02,0.03,0.25,22.068,49.005,17.463,0.912,1.075,5.551,2.415,2.8060581768208883,1.2396286552666194
24309456,2024-09-30,1786550D,125.95,8.45,8598.0,3117.0,701.0,2226.0,1698.0,264.0,0.0,6310.0,1156.0,0.0,0.1519499999999999,0.036,0.7068,1962.0,0.9371279761835036,50.09924573203573,2.7584215591906456,0.8654434250760115,3,0.23,0.77,0.02,0.03,0.19,1.249,40.792,39.901,5.491,2.438,8.138,0.06,1.0223046463836398,0.9912760321741877
24209475,2024-09-30,2062BK1,129.8,8.24,8226.0,1665.0,709.0,2361.0,1846.0,243.0,0.0,6671.0,1140.0,0.0,0.1519499999999999,0.036,0.7068,2089.0,0.940307157338885,51.39445300422654,4.940540540537573,0.8836764001910562,6,0.22,0.78,0.024,0.016,0.21,27.346,49.434,13.899,0.589,0.858,4.089,2.467,3.556402877697842,1.198516219754643
24209473,2024-09-30,2062BK1,125.3,8.15,8112.0,1671.0,707.0,2611.0,1762.0,256.0,0.0,6228.0,2320.0,0.0,0.1519499999999999,0.036,0.7068,2018.0,0.9389284376100494,49.70470869872542,4.85457809694503,0.8731417244792502,6,0.2,0.78,0.023,0.02,0.21,23.634,51.281,14.941,0.98,0.927,4.27,2.502,3.432003747824923,1.32934985483202
24209463,2024-09-30,2062BK1,0.0,8.41,8454.0,1659.0,720.0,2301.0,1688.0,243.0,0.0,6605.0,1200.0,0.0,0.1519499999999999,0.036,0.7068,1931.0,0.0,6605000000000.0,5.095840867989695,0.8741584671150315,6,0.17,0.7,0.024,0.019,0.16,23.145,51.498,15.664,0.823,0.745,4.511,2.265,3.287456112352378,1.3269260499871167
24209460,2024-09-30,2062BK1,0.0,8.97,10431.0,2208.0,707.0,1244.0,1654.0,250.0,0.0,6264.0,1041.0,0.0,0.1519499999999999,0.036,0.7068,1904.0,0.0,6264000000000.0,4.724184782606556,0.8686974789911404,6,0.2,0.78,0.031,0.026,0.21,22.786,50.811,16.082,0.793,0.89,4.88,2.338,3.159298638313747,1.3072371298464072
24109445,2024-09-30,2062BK1,115.49,9.07,7053.0,2907.0,706.0,2000.0,1731.0,273.0,0.0,6321.0,1149.0,0.0,0.1519499999999999,0.036,0.7068,2004.0,0.9271836865693064,54.73201142908709,2.426212590298443,0.8637724550893894,6,0.18,0.81,0.021,0.021,0.17,24.941,48.73,15.34,0.54,1.24,5.4,2.43,3.1764552506355517,1.2097214636810487
24209497,2024-10-01,1786550D,126.2,8.1,9411.0,1929.0,704.0,2685.0,1677.0,257.0,0.0,6470.0,1159.0,383.0,0.1426315789473684,0.0340526315789473,0.6691578947368422,1934.0,0.9396872673049912,51.267828842699934,4.878693623636663,0.8671147880036881,3,0.23,0.79,0.03,0.02,0.19,27.148,49.74,12.78,0.66,0.99,5.05,2.33,3.891714263359675,1.245711137268652
24209485,2024-10-01,2062BK1,0.0,8.21,8163.0,3207.0,715.0,1074.0,1681.0,246.0,0.0,6498.0,1131.0,0.0,0.1426315789473684,0.0340526315789473,0.6691578947368422,1927.0,0.0,6498000000000.0,2.545369504208748,0.8723404255314622,6,0.19,0.76,0.022,0.019,0.2,23.773,51.805,14.97,0.814,0.756,4.416,2.118,3.460356689599893,1.3371102622341524
24209508,2024-10-01,2062BK1,120.9,8.25,8922.0,2337.0,707.0,1514.0,1654.0,283.0,0.0,7068.0,1682.0,0.0,0.1426315789473684,0.0340526315789473,0.6691578947368422,1937.0,0.936120789772078,58.46153846105491,3.8177150192538223,0.8538977800718359,6,0.19,0.757,0.02,0.016,0.174,22.946,50.632,16.047,0.852,0.896,4.873,2.323,3.1550348953140572,1.2984561727445247
24309484,2024-10-01,1786500D,0.0,7.52,8202.0,2817.0,699.0,2013.0,1725.0,258.0,0.0,6297.0,1160.0,0.0,0.1426315789473684,0.0340526315789473,0.6691578947368422,1983.0,0.0,6297000000000.0,2.9116080937156865,0.8698940998482754,2,0.23,0.82,0.024,0.018,0.186,28.36,46.842,14.049,0.639,0.911,5.499,2.335,3.333950177935943,1.1045036547983966
24309402,2024-10-01,1786500D,123.79,9.8,9960.0,4809.0,505.0,12.0,1701.0,264.0,0.0,5245.0,894.0,0.0,0.1426315789473684,0.0340526315789473,0.6691578947368422,1965.0,0.9266412156529183,42.37014298374368,2.071116656269064,0.8656488549613915,2,0.24,0.89,0.033,0.02,0.223,21.47,50.645,16.27,1.024,1.03,5.562,2.477,3.1125929567942965,1.3419093293765405
24309447,2024-10-01,1786500D,127.93,9.8,8340.0,2580.0,724.0,1928.0,1688.0,265.0,0.0,6190.0,1270.0,333.0,0.1426315789473684,0.0340526315789473,0.6691578947368422,1953.0,0.9288462934659926,48.3858360036865,3.232558139533631,0.8643113159237766,2,0.2,0.78,0.022,0.032,0.225,22.706,48.87,17.027,0.723,1.119,5.511,2.54,2.869978858350951,1.2299290280364423
24109510,2024-10-01,C20MMNC,128.2,7.52,8982.0,2031.0,749.0,2286.0,1738.0,271.0,0.0,6669.0,1201.0,0.0,0.1426315789473684,0.0340526315789473,0.6691578947368422,2009.0,0.9445918066538124,52.02028081082669,4.422451994089403,0.8651070184166924,42,0.192,0.75,0.03,0.021,0.2,18.297,51.71,17.418,1.448,0.985,5.928,2.644,2.968597508467765,1.4478105050957555
24209519,2024-10-02,2062BK1,125.27,8.8,8472.0,3006.0,715.0,1098.0,1637.0,263.0,0.0,6589.0,1313.0,0.0,0.1432692307692307,0.0346153846153846,0.9916153846153846,1900.0,0.9343626463717882,52.59838748261676,2.818363273452156,0.8615789473679676,6,0.21,0.81,0.024,0.024,0.24,23.204,50.257,16.05,0.947,0.899,4.893,2.307,3.131082175565385,1.280270029295631
24209554,2024-10-02,2062ACUK1,127.03,8.35,8169.0,1497.0,803.0,3422.0,1698.0,267.0,0.0,6504.0,1457.0,277.0,0.1432692307692307,0.0346153846153846,0.9916153846153846,1965.0,0.938321760962193,51.20050381759269,5.4569138276516655,0.8641221374041405,5,0.19,0.75,0.021,0.015,0.186,25.259,48.879,15.812,0.842,0.749,5.008,2.005,3.091064314171884,1.1900808336579665
24209561,2024-10-02,2062BK1,124.66,8.52,10719.0,1668.0,709.0,3315.0,1792.0,263.0,0.0,7211.0,1848.0,0.0,0.1432692307692307,0.0346153846153846,0.9916153846153846,2055.0,0.936026430387926,57.845339322494425,6.426258992801903,0.8720194647197703,6,0.22,0.79,0.018,0.012,0.21,30.031,46.392,13.856,0.638,0.617,5.482,1.679,3.347910803204157,1.0570543200874956
24109535,2024-10-02,2062BK1,121.77,8.1,9282.0,2487.0,709.0,0.0,1736.0,257.0,0.0,6708.0,1082.0,0.0,0.1432692307692307,0.0346153846153846,0.9916153846153846,1993.0,0.9376299376227178,55.087459965056354,3.732207478888729,0.8710486703457747,6,0.18,0.79,0.025,0.019,0.2,20.894,49.93,18.237,1.015,1.187,4.775,2.337,2.7376905362430093,1.275937851374834
24109546,2024-10-02,2062BK1,123.36,7.52,13074.0,2013.0,574.0,3710.0,1729.0,264.0,0.0,1670.0,1799.0,0.0,0.1432692307692307,0.0346153846153846,0.9916153846153846,1993.0,0.942542787278862,13.537613488865617,6.494783904616744,0.8675363773201868,6,0.21,0.8,0.025,0.015,0.2,27.771,49.138,13.658,0.866,0.631,4.419,2.223,3.59748151402006,1.1860487569394158
24209600,2024-10-03,C20MMNC,120.62,8.26,9843.0,2994.0,718.0,2251.0,1674.0,273.0,0.0,6677.0,1074.0,0.0,0.143590909090909,0.035090909090909,1.0980454545454543,1947.0,0.9359093730529492,55.355662410418205,3.287575150299503,0.8597842835126555,42,0.19,0.84,0.02,0.013,0.25,1.479,49.628,28.071,7.325,0.681,10.555,0.116,1.7678825876318038,1.6794017122940001
24309564,2024-10-03,2062BK1,116.98,7.52,11073.0,2121.0,698.0,2868.0,1688.0,230.0,0.0,2272.0,1084.0,0.0,0.143590909090909,0.035090909090909,1.0980454545454543,1918.0,0.9395983935667502,19.422123439738225,5.22065063648976,0.8800834202289468,6,0.19,0.77,0.021,0.014,0.2,29.619,46.176,14.173,0.642,0.59,5.786,1.699,3.2577959644419363,1.054415089169502
24309550,2024-10-03,2062BK1,118.61,8.48,10122.0,2868.0,699.0,4075.0,1712.0,274.0,0.0,6249.0,1291.0,325.0,0.143590909090909,0.035090909090909,1.0980454545454543,1986.0,0.9332756314349416,52.68527105595915,3.52928870292764,0.8620342396773102,6,0.212,0.82,0.021,0.019,0.206,21.696,49.968,17.335,1.422,0.909,5.101,2.054,2.8823257960313797,1.2801803648288583
24109602,2024-10-03,2062BK1,123.54,11.34,10869.0,4122.0,695.0,2429.0,1736.0,301.0,0.0,1079.0,1149.0,0.0,0.143590909090909,0.035090909090909,1.0980454545454543,2037.0,0.915925266897124,8.734013274981915,2.6368267831143526,0.8522336769755267,6,0.18,0.75,0.022,0.014,0.22,23.141,51.757,14.979,0.989,0.914,4.34,2.309,3.455073431241656,1.3577031032764095
24309601,2024-10-03,2062BK1,117.04,9.69,10422.0,2985.0,696.0,2827.0,1728.0,288.0,0.0,3267.0,656.0,3504.0,0.143590909090909,0.035090909090909,1.0980454545454543,2016.0,0.9235382308772704,27.91353383434797,3.491457286430991,0.857142857142432,6,0.2,0.76,0.023,0.02,0.19,21.691,50.282,16.007,1.135,0.761,6.842,1.859,3.1410544727636176,1.333775431709064
24309596,2024-10-03,2062BK1,123.43,9.96,10215.0,3009.0,0.0,2970.0,0.0,0.0,0.0,6859.0,0.0,31.0,0.143590909090909,0.035090909090909,1.0980454545454543,0.0,0.9253317340061076,55.56995868058357,3.394815553338852,0.0,6,0.19,0.78,0.023,0.019,0.18,25.422,49.556,14.459,0.968,0.671,5.508,2.072,3.427109266943292,1.2425655684268593
24109613,2024-10-03,C20MMNC,121.92,10.63,10005.0,1983.0,856.0,4353.0,1735.0,269.0,0.0,6386.0,1310.0,0.0,0.143590909090909,0.035090909090909,1.0980454545454543,2004.0,0.919803847597738,52.3786089234549,5.045385779119997,0.8657684630734203,42,0.22,0.87,0.032,0.018,0.24,27.914,45.228,14.672,1.4,0.624,7.069,1.813,3.0823962379881418,1.0620142296945079
24109578,2024-10-03,2062BK1,121.57,0.0,12834.0,2697.0,1708.0,4404.0,1756.0,288.0,0.0,1112.0,1579.0,0.0,0.143590909090909,0.035090909090909,1.0980454545454543,2044.0,0.9999999999917742,9.14699350161103,4.758620689653408,0.8590998043048634,6,0.22,0.79,0.033,0.019,0.2,19.449,52.029,17.53,0.66,0.753,5.692,2.46,2.967828418230563,1.4069497025419149
24209570,2024-10-03,2062BK1,120.25,0.0,11655.0,1104.0,803.0,3117.0,1826.0,277.0,0.0,6216.0,1135.0,0.0,0.143590909090909,0.035090909090909,1.0980454545454543,2103.0,0.999999999991684,51.692307691877815,10.557065217381744,0.8682834046595966,6,0.22,0.75,0.02,0.019,0.21,20.769,49.956,18.438,0.93,1.2,4.738,2.346,2.709257551927979,1.2741277290348911
24309560,2024-10-04,1786500D,123.53,8.26,12093.0,2943.0,695.0,2703.0,1765.0,261.0,0.0,7202.0,2038.0,0.0,0.1339615384615384,0.0417307692307692,0.8918846153846154,2026.0,0.9373245314444396,58.30162713463692,4.109072375126025,0.8711747285286914,2,0.21,0.83,0.024,0.012,0.216,30.045,45.931,14.048,0.72,0.605,5.688,1.652,3.2693430137376325,1.0416609969610378
24309631,2024-10-04,2062BK1,126.08,8.0,14613.0,3108.0,641.0,3495.0,1746.0,282.0,0.0,6650.0,1228.0,322.0,0.1339615384615384,0.0417307692307692,0.8918846153846154,2028.0,0.9403341288712684,52.74428933968319,4.701737451735939,0.8609467455617057,6,0.19,0.76,0.015,0.018,0.2,28.058,48.684,13.725,0.899,0.635,4.491,2.205,3.546845402885036,1.165134979896611
24309518,2024-10-04,1786500D,118.98,7.85,8157.0,2043.0,696.0,1644.0,1726.0,308.0,0.0,4769.0,1400.0,0.0,0.1339615384615384,0.0417307692307692,0.8918846153846154,2034.0,0.9381061263034132,40.08236678399662,3.992657856092025,0.8485742379543517,2,0.22,0.77,0.03,0.02,0.204,24.349,48.982,16.26,0.817,0.828,5.033,2.197,3.012237869749707,1.2061561191824675
24309619,2024-10-04,1786500D,121.4,9.8,10074.0,3282.0,906.0,2647.0,1688.0,261.0,0.0,6388.0,1176.0,266.0,0.1339615384615384,0.0417307692307692,0.8918846153846154,1949.0,0.925304878041728,52.61943986777084,3.069469835465244,0.8660851718825726,2,0.23,0.8,0.023,0.025,0.24,14.253,54.042,18.987,0.953,0.824,7.14,2.279,2.8461133347377294,1.62576336451972
24309617,2024-10-04,1786500D,125.4,10.2,10425.0,3384.0,903.0,2019.0,1702.0,264.0,0.0,6564.0,1193.0,0.0,0.1339615384615384,0.0417307692307692,0.8918846153846154,1966.0,0.9247787610551272,52.34449760723808,3.080673758864338,0.8657171922681253,2,0.2,0.81,0.025,0.03,0.262,14.253,54.563,18.515,1.042,0.825,7.101,2.175,2.9468027651760638,1.665079801031463
24309572,2024-10-04,1786500D,122.77,7.53,11085.0,1917.0,689.0,2358.0,1666.0,260.0,0.0,6666.0,1625.0,0.0,0.1339615384615384,0.0417307692307692,0.8918846153846154,1926.0,0.9422102839528612,54.296652276172544,5.782472613455512,0.8650051921075468,2,0.2,0.74,0.03,0.018,0.235,27.732,49.321,13.571,0.87,0.627,4.377,2.202,3.6340259357500737,1.1940974239783073
24209663,2024-10-04,2062BK1,130.47,0.0,9993.0,993.0,808.0,3728.0,1701.0,189.0,0.0,3071.0,612.0,0.0,0.1339615384615384,0.0417307692307692,0.8918846153846154,1890.0,0.9999999999923356,23.53797807907153,10.063444108751195,0.8999999999995238,6,0.18,0.76,0.022,0.023,0.21,29.792,46.164,14.059,0.651,0.594,5.746,1.678,3.2833570412517785,1.052722794855423
24309566,2024-10-04,1786500D,122.09,8.35,11028.0,1848.0,704.0,2622.0,1647.0,226.0,0.0,1302.0,1264.0,0.0,0.1339615384615384,0.0417307692307692,0.8918846153846154,1873.0,0.935985893890402,10.664264067403847,5.967532467529239,0.8793379604907211,2,0.16,0.73,0.025,0.015,0.188,29.895,45.954,14.147,0.691,0.603,5.704,1.686,3.2480916030534353,1.0433894148899938
24209651,2024-10-04,2062BK1,123.67,10.31,9954.0,1119.0,806.0,2980.0,1826.0,300.0,0.0,6411.0,1094.0,0.0,0.1339615384615384,0.0417307692307692,0.8918846153846154,2126.0,0.9230482161447752,51.839573056910815,8.89544235924138,0.8588899341482319,6,0.21,0.74,0.022,0.022,0.21,23.588,52.544,15.345,0.74,0.694,3.911,1.901,3.4239541248533816,1.349565932090204
24209649,2024-10-04,45C8ASPRC,125.16,11.24,9891.0,2112.0,806.0,2010.0,1640.0,277.0,0.0,6614.0,1110.0,0.0,0.1339615384615384,0.0417307692307692,0.8918846153846154,1917.0,0.9175953079111612,52.84435921977593,4.683238636361419,0.855503390714212,21,0.448,0.73,0.015,0.023,0.221,23.002,51.175,16.368,0.791,0.827,4.403,2.033,3.126336367523978,1.2998145843387265
24209628,2024-10-04,2062BK1,124.4,0.0,9072.0,2112.0,710.0,2468.0,1725.0,280.0,0.0,6554.0,1190.0,0.0,0.1339615384615384,0.0417307692307692,0.8918846153846154,2005.0,0.9999999999919614,52.68488745938356,4.295454545452512,0.8603491271816158,6,0.2,0.75,0.019,0.018,0.21,32.002,44.41,13.11,0.44,1.2,5.6,1.88,3.3872320951872474,0.9844169086516081
24209634,2024-10-04,45C8ASPRC,126.63,8.0,9054.0,2526.0,767.0,1045.0,1677.0,277.0,0.0,6720.0,1249.0,0.0,0.1339615384615384,0.0417307692307692,0.8918846153846154,1954.0,0.9405778801088868,53.06799336608175,3.5843230403786284,0.8582395086996631,21,0.445,0.743,0.025,0.029,0.221,1.559,51.591,30.075,5.103,0.443,9.437,0.127,1.7153544354302435,1.6308202939781886
24209403,2024-10-04,1786500D,130.12,9.98,10686.0,2781.0,608.0,1458.0,1684.0,270.0,0.0,6452.0,1144.0,0.0,0.1339615384615384,0.0417307692307692,0.8918846153846154,1954.0,0.9287651677307012,49.5849984625762,3.842502696870248,0.8618219037866623,2,0.18,0.75,0.029,0.018,0.199,30.025,48.317,12.683,0.646,0.733,4.255,2.032,3.809287291075371,1.1313072186190265
24109646,2024-10-04,SEQRFE550D,121.87,10.52,10425.0,1989.0,741.0,2439.0,1833.0,257.0,0.0,6259.0,1635.0,0.0,0.1339615384615384,0.0417307692307692,0.8918846153846154,2090.0,0.9205378049632108,51.3580044305296,5.241327300148194,0.8770334928225468,73,0.21,0.91,0.028,0.019,0.2,21.798,49.308,18.121,0.885,0.996,5.14,2.21,2.720891733804216,1.2351703406813628
24109650,2024-10-04,S.TOWER6VAN,124.43,10.54,8769.0,4278.0,714.0,2477.0,2450.0,97.0,415.0,6479.0,1088.0,0.0,0.1339615384615384,0.0417307692307692,0.8918846153846154,2962.0,0.92190857226849,52.069436630619066,2.0497896213178937,0.8271438217417869,67,0.161,1.32,0.028,0.029,0.216,22.064,48.922,18.189,0.828,1.001,5.175,2.266,2.689499725123694,1.2153326377502858
24209522,2024-10-04,1786500D,133.37,8.54,8562.0,3342.0,707.0,0.0,1640.0,273.0,0.0,6789.0,1219.0,0.0,0.1339615384615384,0.0417307692307692,0.8918846153846154,1913.0,0.9398210133116778,50.90350153669564,2.561938958706594,0.8572922111861697,2,0.21,0.76,0.026,0.019,0.22,18.451,51.628,17.394,1.412,0.987,5.913,2.651,2.9679793043978155,1.4402722758466775
24109671,2024-10-05,1786500D,122.99,10.52,9915.0,2511.0,850.0,3976.0,1841.0,254.0,261.0,6512.0,1326.0,0.0,0.13528,0.0366,0.83328,2356.0,0.9212044041575824,52.94739409665056,3.9486260453986666,0.7814091680811623,2,0.22,0.92,0.037,0.035,0.182,25.294,47.511,15.864,0.808,0.849,6.202,2.019,2.994705326189726,1.154328336451323
24109706,2024-10-05,R19,125.77,9.8,9633.0,1110.0,830.0,2946.0,1130.0,217.0,0.0,6202.0,1341.0,0.0,0.13528,0.0366,0.83328,1347.0,0.9277126207794668,49.3122366220139,8.67837837837056,0.8389012620632228,64,0.49,0.75,0.019,0.028,0.2,0.0,0.0,0.0,0.0,0.0,0.0,0.0,0.0,0.0
24209704,2024-10-05,2062BK1,130.86,9.99,9867.0,1671.0,814.0,2744.0,1694.0,277.0,0.0,6698.0,1191.0,0.0,0.13528,0.0366,0.83328,1971.0,0.9290734824215188,51.18447195436967,5.904847396764868,0.8594622019275193,6,0.17,0.8,0.028,0.017,0.19,0.0,0.0,0.0,0.0,0.0,0.0,0.0,0.0,0.0
24209686,2024-10-06,1786500D,127.99,9.19,9831.0,2112.0,704.0,1834.0,1674.0,270.0,0.0,6831.0,1183.0,0.0,0.1341333333333333,0.0321,0.8135,1944.0,0.933007727067116,53.37135713685935,4.654829545452341,0.8611111111106682,2,0.19,0.75,0.026,0.019,0.18,26.112,48.492,15.085,0.716,0.841,5.229,2.111,3.214370939944319,1.1770474294868682
24209717,2024-10-06,SEQRFE550D,131.72,10.0,5913.0,3105.0,756.0,0.0,1691.0,267.0,0.0,6910.0,1218.0,0.0,0.1341333333333333,0.0321,0.8135,1958.0,0.9294383290930748,52.45976313352217,1.9043478260863431,0.8636363636359226,73,0.23,0.9,0.033,0.023,0.21,22.042,50.165,16.836,0.729,1.225,5.195,2.243,2.979450020787551,1.290285243962036
24209735,2024-10-06,1786500D,131.34,9.07,8652.0,3345.0,704.0,1626.0,1741.0,280.0,0.0,6682.0,1087.0,0.0,0.1341333333333333,0.0321,0.8135,2021.0,0.935403461285269,50.87559007118261,2.5865470852010204,0.8614547253830472,2,0.22,0.73,0.023,0.014,0.227,24.876,51.267,14.361,0.872,0.612,4.963,1.77,3.5696281854894862,1.306565064478312
24209738,2024-10-06,C20MMNC,127.85,0.0,9306.0,3636.0,512.0,1037.0,1708.0,294.0,0.0,6675.0,1063.0,0.0,0.1341333333333333,0.0321,0.8135,2002.0,0.9999999999921784,52.20962064878992,2.559405940593356,0.853146853146427,42,0.21,0.81,0.026,0.018,0.21,25.735,46.834,15.503,0.905,1.076,6.209,2.179,3.0207688338493295,1.1356725429811587
24209749,2024-10-06,C20MMNC,126.24,9.89,8439.0,2085.0,712.0,2895.0,1714.0,260.0,0.0,6499.0,1124.0,0.0,0.1341333333333333,0.0321,0.8135,1974.0,0.9273488577027302,51.481305449528826,4.047482014386548,0.8682877406277263,42,0.23,0.77,0.025,0.017,0.21,23.488,51.223,15.086,1.03,0.913,4.412,2.282,3.3951746536753498,1.3278807517822424
24109687,2024-10-06,S.TOWER6VAN,127.07,10.52,13704.0,3630.0,732.0,1514.0,2433.0,102.0,420.0,6687.0,1430.0,0.0,0.1341333333333333,0.0321,0.8135,2955.0,0.9235409550045532,52.62453765599572,3.775206611569208,0.823350253806828,67,0.2,1.3,0.026,0.026,0.21,25.176,47.392,15.978,0.808,0.852,6.301,2.045,2.965892734213656,1.151549021990038
24109715,2024-10-06,R19,118.4,9.79,9696.0,2004.0,790.0,1996.0,1182.0,255.0,0.0,5948.0,1394.0,0.0,0.1341333333333333,0.0321,0.8135,1437.0,0.923628988213405,50.23648648606219,4.838323353290999,0.8225469728595529,64,0.5,0.73,0.024,0.024,0.19,23.255,49.947,15.517,0.908,0.933,6.056,1.975,3.218649310478155,1.2881902354731387
24109724,2024-10-06,2062BK1,121.97,9.22,9288.0,2121.0,749.0,1970.0,1732.0,281.0,0.0,6282.0,1338.0,0.0,0.1341333333333333,0.0321,0.8135,2013.0,0.9297202530609824,51.5044683114577,4.379066478074314,0.8604073522102035,6,0.21,0.79,0.029,0.024,0.21,21.666,50.427,16.896,0.738,1.204,5.256,2.257,2.9843759247203643,1.3076524129346785
24109734,2024-10-06,2830C20MMNC,120.9,9.8,8904.0,2712.0,691.0,2700.0,1741.0,287.0,0.0,6260.0,1149.0,0.0,0.1341333333333333,0.0321,0.8135,2028.0,0.9250191277664498,51.77832919725576,3.283185840706754,0.8584812623269928,17,0.17,0.78,0.02,0.022,0.21,25.941,47.281,15.12,0.865,1.072,6.073,2.113,3.1268434627339463,1.1514538989820273
24109737,2024-10-06,2830C20MMNC,118.38,10.23,9381.0,2220.0,697.0,3096.0,1736.0,298.0,0.0,4664.0,1493.0,0.0,0.1341333333333333,0.0321,0.8135,2034.0,0.920457196167324,39.39854705153405,4.225675675673772,0.8534906587999737,17,0.212,0.779,0.016,0.02,0.223,25.043,49.176,15.032,0.781,0.848,5.692,2.0,3.271203352624227,1.2270685697175368
24109752,2024-10-06,R34,128.16,11.25,9087.0,789.0,800.0,4632.0,1134.0,227.0,0.0,6377.0,1299.0,0.0,0.1341333333333333,0.0321,0.8135,1361.0,0.919302775977912,49.75811485604122,11.5171102661451,0.8332108743564782,66,0.63,0.74,0.021,0.015,0.27,22.495,50.224,16.264,1.001,1.23,4.884,2.332,3.0878573624346752,1.2957688338493292
