Repository: SiddharthKumar268/FerroMind

# FerroMind
*Ferro-Alloy Optimisation using Machine Learning*
**SAIL Durgapur Steel Plant | Steel Melting Shop**
Intern: Siddharth Kumar | FY 2023-24 to FY 2025-26

---

## Quick Start

```bash

# 2. Place raw Excel files in data/raw/

## Dataset

| | |
|---|---|
| Total heats after cleaning | 47,421 |
| Training set | 37,936 heats (Apr 2023 – Jun 2025) |
| Test set | 9,485 heats (Jun 2025 – Dec 2025) |
| Input features | 21 (16 raw + 5 engineered) |
| Target variables | Mn, Si, C, S, P |
| BOF grades | 76 distinct grades |
| Split method | Chronological 80/20 — no shuffle, no leakage |

---

File: data/processed/sms_train.csv (part 51 of 253)
Heat_Number,Date,BOF Grade Code,Hot Metal Addn. Weight,Scrap Addn. Weight,Lime Into Converter,Dolomite Into Converter,Lime Into Ladle,Iron Ore Into Converter,SIMN Into Ladle,FESI Into Ladle,FEMN Into Ladle,Measered O2 Mainblow II,Duration of Mainblow I/II,Measered O2 2nd Blow,HM_P,HM_S,HM_Si,Total_FA_Ladle,HM_Ratio,O2_per_ton_HM,Lime_Dolo_Ratio,SiMn_FA_Fraction,Grade_Encoded,C,Mn,P,S,Si
23208685,2023-09-10,IS2062E350BR,128.98,0.0,9270.0,864.0,792.0,3506.0,2528.0,98.0,533.0,6490.0,1137.0,480.0,0.14439285714285716,0.03617857142857143,0.8477142857142858,3159.0,0.999999999992247,50.31787874049995,10.72916666665425,0.8002532446974359,59,0.2,1.4,0.028,0.032,0.22
23308716,2023-09-10,2062BK1,126.26,7.43,8253.0,1080.0,843.0,1032.0,1895.0,288.0,0.0,6305.0,1400.0,0.0,0.14439285714285716,0.03617857142857143,0.8477142857142858,2183.0,0.9444236666845358,49.936638681689075,7.641666666659591,0.8680714612914027,6,0.21,0.83,0.026,0.023,0.18
23208687,2023-09-10,IS2062E350BR,131.05,0.0,9906.0,861.0,806.0,4795.0,2531.0,98.0,530.0,6355.0,1113.0,326.0,0.14439285714285716,0.03617857142857143,0.8477142857142858,3159.0,0.9999999999923694,48.492941624963805,11.505226480822875,0.8012029123137698,59,0.19,1.38,0.032,0.027,0.24
23208698,2023-09-10,IS2062E350BR,124.66,9.46,8646.0,2613.0,693.0,2028.0,2528.0,51.0,533.0,946.0,355.0,5872.0,0.14439285714285716,0.03617857142857143,0.8477142857142858,3112.0,0.9294661497097415,7.588641103741468,3.308840413316759,0.8123393316192763,59,0.19,1.39,0.027,0.02,0.21
23308735,2023-09-10,C20MMNC(BSP),130.93,8.14,9669.0,960.0,732.0,2930.0,1632.0,282.0,0.0,6443.0,1038.0,0.0,0.14439285714285716,0.03617857142857143,0.8477142857142858,1914.0,0.9414683252970343,49.209501259839534,10.07187499998951,0.8526645768020623,43,0.21,0.85,0.021,0.027,0.25
23308732,2023-09-10,IS2062E350BR,126.11,8.07,9468.0,1005.0,698.0,3477.0,2467.0,0.0,338.0,6145.0,988.0,0.0,0.14439285714285716,0.03617857142857143,0.8477142857142858,2805.0,0.9398569086231938,48.72730156174191,9.420895522378686,0.8795008912652836,59,0.17,1.38,0.028,0.018,0.23
23208733,2023-09-10,C20MMNC(BSP),124.63,8.87,9330.0,1029.0,1782.0,3646.0,1728.0,260.0,0.0,6093.0,1611.0,0.0,0.14439285714285716,0.03617857142857143,0.8477142857142858,1988.0,0.933558052427464,48.88871058293438,9.067055393577194,0.8692152917500658,43,0.2,0.78,0.024,0.031,0.22
23208730,2023-09-10,IS2062E350BR,125.03,7.88,8910.0,1005.0,800.0,3120.0,2390.0,74.0,435.0,6498.0,1058.0,0.0,0.14439285714285716,0.03617857142857143,0.8477142857142858,2899.0,0.9407117598304063,51.971526833144274,8.865671641782223,0.8244222145564594,59,0.18,1.36,0.036,0.028,0.23
23208727,2023-09-10,SEQRFE550D,126.06,7.48,9537.0,1932.0,3025.0,1628.0,1623.0,257.0,186.0,6221.0,1040.0,319.0,0.14439285714285716,0.03617857142857143,0.8477142857142858,2066.0,0.9439868204212672,49.34951610305133,4.936335403724153,0.785575992255186,73,0.22,0.82,0.026,0.029,0.21
23208724,2023-09-10,SEQRFE550D,120.05,8.14,9642.0,1650.0,792.0,2350.0,1647.0,243.0,179.0,1965.0,323.0,4620.0,0.14439285714285716,0.03617857142857143,0.8477142857142858,2069.0,0.9365005070525275,16.368179924894893,5.843636363632822,0.7960367327207366,73,0.22,0.85,0.023,0.026,0.19
23208693,2023-09-10,IS2062E350BR,128.78,0.0,10959.0,2139.0,814.0,3270.0,2491.0,0.0,533.0,6597.0,1098.0,0.0,0.14439285714285716,0.03617857142857143,0.8477142857142858,3024.0,0.9999999999922349,51.22689858633929,5.123422159885402,0.8237433862431138,59,0.19,1.39,0.039,0.022,0.16
23308729,2023-09-10,C20MMNC(BSP),126.47,8.16,8997.0,1578.0,809.0,3435.0,1800.0,336.0,0.0,6433.0,1035.0,0.0,0.14439285714285716,0.03617857142857143,0.8477142857142858,2136.0,0.9393894377112131,50.86581798014655,5.7015209125439155,0.8426966292130886,43,0.23,0.78,0.032,0.031,0.2
23208713,2023-09-10,C20MMNC(BSP),122.99,7.47,9576.0,2784.0,905.0,1165.0,1698.0,260.0,182.0,6400.0,1180.0,423.0,0.14439285714285716,0.03617857142857143,0.8477142857142858,2140.0,0.9427410700525621,52.03675095493913,3.4396551724125577,0.7934579439248629,43,0.19,0.78,0.033,0.028,0.19
23208710,2023-09-10,SEQRFE550D,127.06,9.12,9693.0,906.0,803.0,2764.0,1688.0,250.0,179.0,6395.0,1056.0,285.0,0.14439285714285716,0.03617857142857143,0.8477142857142858,2117.0,0.9330298134753046,50.33055249448819,10.698675496676934,0.7973547472835156,73,0.2,0.81,0.027,0.022,0.19
23208707,2023-09-10,1786500D,121.08,8.71,9819.0,2199.0,393.0,1995.0,1738.0,273.0,0.0,6504.0,1081.0,272.0,0.14439285714285716,0.03617857142857143,0.8477142857142858,2011.0,0.9328915941063805,53.716551040190645,4.465211459752403,0.8642466434605349,2,0.22,0.85,0.04,0.029,0.218
23208705,2023-09-10,SEQRFE550D,122.66,8.85,10254.0,4554.0,701.0,182.0,1728.0,277.0,0.0,6877.0,1146.0,0.0,0.14439285714285716,0.03617857142857143,0.8477142857142858,2005.0,0.9327047372752438,56.06554704014295,2.251646903820322,0.861845386533236,73,0.22,0.78,0.034,0.022,0.22
23208704,2023-09-10,2062BK1,123.12,9.7,10152.0,2382.0,693.0,1721.0,1779.0,277.0,0.0,6606.0,1103.0,0.0,0.14439285714285716,0.03617857142857143,0.8477142857142858,2056.0,0.9269688299885036,53.65497075979812,4.261964735514583,0.8652723735404352,6,0.21,0.79,0.025,0.026,0.18
23208700,2023-09-10,IS2062E350BR,124.36,9.59,10539.0,2472.0,701.0,2694.0,2535.0,84.0,533.0,6872.0,1111.0,0.0,0.14439285714285716,0.03617857142857143,0.8477142857142858,3152.0,0.9284061216802659,55.258925699137514,4.263349514561382,0.8042512690352779,59,0.2,1.42,0.029,0.024,0.22
23208718,2023-09-10,2062BK1,125.5,7.43,9420.0,996.0,852.0,2556.0,1637.0,327.0,236.0,6737.0,2082.0,0.0,0.14439285714285716,0.03617857142857143,0.8477142857142858,2200.0,0.9441059204021357,53.68127489997067,9.457831325291709,0.7440909090905709,6,0.21,0.82,0.033,0.025,0.21
23308714,2023-09-10,C20MMNATLT,121.7,8.11,8694.0,834.0,911.0,1754.0,1848.0,275.0,0.0,6411.0,2193.0,0.0,0.14439285714285716,0.03617857142857143,0.8477142857142858,2123.0,0.9375240736388759,52.67871815897552,10.424460431642178,0.8704663212431133,41,0.21,0.82,0.024,0.024,0.21
23108740,2023-09-11,IS2062E350BR,124.43,8.14,9765.0,216.0,870.0,4425.0,2426.0,101.0,477.0,5993.0,1036.0,0.0,0.14738709677419354,0.05364516129032258,0.9970322580645161,3004.0,0.9385984762696041,48.163626134789325,45.20833333312404,0.8075898801595182,59,0.18,1.37,0.035,0.032,0.21
23308741,2023-09-11,1786500D,127.84,7.42,10005.0,1686.0,742.0,2535.0,1681.0,302.0,0.0,6598.0,1059.0,0.0,0.14738709677419354,0.05364516129032258,0.9970322580645161,1983.0,0.9451426881491563,51.61138923614196,5.934163701064096,0.8477054967217107,2,0.17,0.75,0.024,0.031,0.205
23108709,2023-09-11,C20MMNC(BSP),122.8,8.88,8940.0,0.0,754.0,3255.0,1685.0,264.0,0.0,5892.0,978.0,0.0,0.14738709677419354,0.05364516129032258,0.9970322580645161,1949.0,0.9325637910014234,47.98045602566791,8940000000000.0,0.864545920984677,43,0.21,0.8,0.029,0.023,0.2
23108742,2023-09-11,S.TOWER6VAN,128.0,8.29,9933.0,264.0,1524.0,3644.0,4798.0,208.0,668.0,6044.0,986.0,0.0,0.14738709677419354,0.05364516129032258,0.9970322580645161,5674.0,0.9391738205228619,47.21874999963111,37.62499999985748,0.8456115615084868,67,0.17,1.35,0.033,0.03,0.19
23208721,2023-09-11,2062BK1,124.7,7.47,10143.0,2550.0,756.0,2245.0,1644.0,260.0,182.0,2370.0,448.0,4463.0,0.14738709677419354,0.05364516129032258,0.9970322580645161,2086.0,0.9434818793906069,19.00561347218119,3.9776470588219697,0.7881112176410412,6,0.2,0.77,0.023,0.029,0.2
23208736,2023-09-11,IS2062E350BR,123.46,7.07,9480.0,1026.0,809.0,3877.0,2430.0,74.0,432.0,6051.0,994.0,0.0,0.14738709677419354,0.05364516129032258,0.9970322580645161,2936.0,0.9458362062288682,49.01182569213501,9.23976608186234,0.8276566757490369,59,0.19,1.41,0.032,0.032,0.25
23208739,2023-09-11,1786500D,126.03,7.48,10683.0,972.0,798.0,3585.0,1718.0,253.0,0.0,6694.0,1864.0,0.0,0.14738709677419354,0.05364516129032258,0.9970322580645161,1971.0,0.9439742341326945,53.11433785564457,10.990740740729434,0.8716387620492787,2,0.18,0.73,0.026,0.035,0.18
23208743,2023-09-11,IS2062E350BR,125.02,8.88,10350.0,1044.0,789.0,4085.0,2329.0,64.0,327.0,6419.0,1161.0,0.0,0.14738709677419354,0.05364516129032258,0.9970322580645161,2720.0,0.9336818521214811,51.34378499399021,9.91379310343878,0.8562499999996852,59,0.19,1.38,0.029,0.03,0.21
23208751,2023-09-11,IS2062E350BR,115.58,8.15,9741.0,1995.0,935.0,2591.0,2518.0,0.0,472.0,6154.0,1277.0,0.0,0.14738709677419354,0.05364516129032258,0.9970322580645161,2990.0,0.9341307686015183,53.244505969430314,4.882706766914846,0.8421404682271431,59,0.19,1.41,0.037,0.032,0.21
23308738,2023-09-11,C20MMNATLT,125.43,7.26,9177.0,1461.0,780.0,3185.0,1631.0,203.0,0.0,6406.0,1065.0,0.0,0.14738709677419354,0.05364516129032258,0.9970322580645161,1834.0,0.9452860049668756,51.07231124889522,6.281314168373524,0.8893129770987518,41,0.2,0.75,0.022,0.032,0.2
23108745,2023-09-11,S.TOWER6VAN,121.98,7.42,10677.0,780.0,802.0,3041.0,2426.0,103.0,369.0,5895.0,967.0,0.0,0.14738709677419354,0.05364516129032258,0.9970322580645161,2898.0,0.94265842348576,48.327594687257516,13.68846153844399,0.83712905452007,67,0.18,1.31,0.029,0.03,0.24
23108752,2023-09-11,S.TOWER6VAN,129.51,0.0,10896.0,0.0,1003.0,3792.0,2531.0,0.0,444.0,6079.0,1012.0,0.0,0.14738709677419354,0.05364516129032258,0.9970322580645161,2975.0,0.9999999999922786,46.93846035018966,10896000000000.0,0.8507563025207224,67,0.16,1.33,0.023,0.032,0.17
23308781,2023-09-11,IS2062E350BR,126.58,10.94,10629.0,2196.0,751.0,2318.0,2441.0,0.0,437.0,6500.0,1064.0,0.0,0.14738709677419354,0.05364516129032258,0.9970322580645161,2878.0,0.9204479348391474,51.35092431623202,4.840163934424026,0.8481584433631522,59,0.19,1.37,0.033,0.039,0.22
23308779,2023-09-11,2062BK1,123.55,10.93,9786.0,0.0,721.0,1404.0,1754.0,289.0,0.0,6021.0,1007.0,0.0,0.14738709677419354,0.05364516129032258,0.9970322580645161,2043.0,0.9187239738182725,48.733306353308514,9786000000000.0,0.8585413607435837,6,0.21,0.83,0.034,0.029,0.17
23308776,2023-09-11,C20MMNC(BSP),119.72,7.27,9936.0,0.0,762.0,3098.0,1774.0,190.0,0.0,6232.0,1287.0,0.0,0.14738709677419354,0.05364516129032258,0.9970322580645161,1964.0,0.9427513977404304,52.05479452011314,9936000000000.0,0.9032586558040208,43,0.21,0.79,0.022,0.037,0.21
23308774,2023-09-11,C20MMNC(BSP),126.93,9.47,9423.0,1770.0,729.0,3478.0,1638.0,309.0,0.0,6502.0,1099.0,0.0,0.14738709677419354,0.05364516129032258,0.9970322580645161,1947.0,0.9305718475005091,51.22508469194654,5.323728813556314,0.8412942989209855,43,0.2,0.78,0.023,0.04,0.21
23308772,2023-09-11,IS2062E350BR,126.0,7.87,9930.0,498.0,812.0,2711.0,2442.0,47.0,363.0,6500.0,1113.0,375.0,0.14738709677419354,0.05364516129032258,0.9970322580645161,2852.0,0.9412116232095227,51.58730158689216,19.93975903610454,0.8562412342212986,59,0.19,1.41,0.03,0.03,0.21
23308768,2023-09-11,2062BK1,126.92,7.52,10236.0,1005.0,766.0,2648.0,1641.0,252.0,0.0,6273.0,1048.0,0.0,0.14738709677419354,0.05364516129032258,0.9970322580645161,1893.0,0.9440642665803031,49.42483454105401,10.185074626855537,0.8668779714733931,6,0.21,0.81,0.025,0.04,0.2
23308783,2023-09-11,C20MMNC(BSP),122.93,10.21,11415.0,1974.0,749.0,3195.0,1610.0,261.0,0.0,6191.0,998.0,0.0,0.14738709677419354,0.05364516129032258,0.9970322580645161,1871.0,0.9233138050103402,50.36199463068118,5.782674772033545,0.8605024051304861,43,0.2,0.82,0.018,0.034,0.24
23308766,2023-09-11,2062BK1,135.0,0.0,9729.0,807.0,749.0,1137.0,1764.0,285.0,0.0,4957.0,1246.0,0.0,0.14738709677419354,0.05364516129032258,0.9970322580645161,2049.0,0.9999999999925927,36.71851851824653,12.055762081769448,0.8609077598824495,6,0.2,0.76,0.02,0.03,0.21
23308761,2023-09-11,C20MMNC(BSP),121.0,8.15,10695.0,954.0,862.0,4741.0,1805.0,302.0,0.0,6395.0,1077.0,387.0,0.14738709677419354,0.05364516129032258,0.9970322580645161,2107.0,0.9368950832292924,52.8512396689847,11.21069182388762,0.8566682486944202,43,0.2,0.81,0.02,0.025,0.19
23308756,2023-09-11,IS2062E350BR,125.3,8.87,11430.0,1821.0,840.0,2846.0,2668.0,85.0,393.0,6503.0,1031.0,0.0,0.14738709677419354,0.05364516129032258,0.9970322580645161,3146.0,0.9338898412392198,51.89944134036792,6.276771004938893,0.8480610298789422,59,0.16,1.43,0.03,0.03,0.22
23308754,2023-09-11,R34,118.82,7.26,10962.0,1716.0,1952.0,1769.0,2490.0,482.0,0.0,5809.0,921.0,0.0,0.14738709677419354,0.05364516129032258,0.9970322580645161,2972.0,0.9424175126828805,48.889075912734484,6.388111888108165,0.8378196500670129,66,0.63,0.75,0.021,0.025,0.21
23308750,2023-09-11,2062BK1,127.97,7.47,10755.0,3417.0,903.0,1920.0,1902.0,329.0,0.0,6645.0,1099.0,394.0,0.14738709677419354,0.05364516129032258,0.9970322580645161,2231.0,0.9448464264549259,51.926232710385825,3.147497805091265,0.8525324966378967,6,0.2,1.22,0.027,0.027,0.25
23308747,2023-09-11,1786500D,125.3,7.42,10455.0,1788.0,707.0,2614.0,1830.0,328.0,0.0,6361.0,1003.0,424.0,0.14738709677419354,0.05364516129032258,0.9970322580645161,2158.0,0.9440928269971061,50.76616121268343,5.847315436238341,0.8480074142720816,2,0.19,0.78,0.031,0.04,0.2
23308744,2023-09-11,C20MMNATLT,126.93,7.47,10047.0,1479.0,782.0,2366.0,1721.0,284.0,0.0,6278.0,1003.0,0.0,0.14738709677419354,0.05364516129032258,0.9970322580645161,2005.0,0.944419642850116,49.46033246632427,6.793103448271269,0.8583541147127889,41,0.21,0.76,0.025,0.034,0.2
23308764,2023-09-11,C20MMNC(BSP),124.25,7.27,10764.0,1761.0,746.0,2743.0,1814.0,281.0,0.0,6603.0,1223.0,0.0,0.14738709677419354,0.05364516129032258,0.9970322580645161,2095.0,0.9447232360025493,53.142857142429435,6.1124361158398,0.8658711217179638,43,0.2,0.8,0.019,0.023,0.18
23108748,2023-09-11,S.TOWER6VAN,123.6,6.87,10704.0,435.0,1013.0,4029.0,2495.0,0.0,535.0,6300.0,1046.0,0.0,0.14738709677419354,0.05364516129032258,0.9970322580645161,3030.0,0.9473442170541324,50.97087378599538,24.60689655166757,0.8234323432340517,67,0.17,1.38,0.025,0.031,0.18
23208749,2023-09-11,IS2062E350BR,126.83,7.42,10671.0,1983.0,844.0,2917.0,2484.0,128.0,469.0,6425.0,1250.0,277.0,0.14738709677419354,0.05364516129032258,0.9970322580645161,3081.0,0.9447299813709891,50.658361585976046,5.381240544626635,0.806231742940342,59,0.19,1.42,0.04,0.035,0.2
23108786,2023-09-11,C20MMNC(BSP),123.05,11.87,10989.0,999.0,805.0,3997.0,1733.0,264.0,0.0,3756.0,1384.0,0.0,0.14738709677419354,0.05364516129032258,0.9970322580645161,1997.0,0.9120219389200118,30.524177163506508,10.999999999988988,0.8678017025533962,43,0.2,0.78,0.021,0.032,0.2
23108757,2023-09-11,S.TOWER6VAN,124.62,8.88,11385.0,1998.0,1025.0,3026.0,2498.0,0.0,542.0,6162.0,1027.0,0.0,0.14738709677419354,0.05364516129032258,0.9970322580645161,3040.0,0.9334831460604235,49.446316802684585,5.698198198195346,0.8217105263155192,67,0.16,1.3,0.023,0.032,0.22
23108758,2023-09-11,C20MMNATLT,124.19,7.18,10401.0,1659.0,982.0,3822.0,1727.0,277.0,0.0,6209.0,1033.0,0.0,0.14738709677419354,0.05364516129032258,0.9970322580645161,2004.0,0.9453452081834106,49.995973910540336,6.2694394213343765,0.8617764471053584,41,0.19,0.8,0.025,0.04,0.19
23108760,2023-09-11,C20MMNC(BSP),124.52,0.0,10221.0,1908.0,1015.0,4006.0,1714.0,250.0,0.0,6034.0,1060.0,0.0,0.14738709677419354,0.05364516129032258,0.9970322580645161,1964.0,0.9999999999919691,48.45807902306089,5.356918238990903,0.8727087576370302,43,0.18,0.77,0.024,0.028,0.19
23108762,2023-09-11,2062BK1,122.73,8.01,11013.0,2112.0,867.0,3367.0,1726.0,284.0,0.0,6008.0,1273.0,267.0,0.14738709677419354,0.05364516129032258,0.9970322580645161,2010.0,0.9387333639212274,48.95298622953676,5.2144886363611676,0.8587064676612643,6,0.19,0.76,0.024,0.036,0.18
23108767,2023-09-11,C20MMNC(BSP),125.76,7.27,9930.0,1554.0,801.0,3765.0,1713.0,249.0,0.0,5733.0,951.0,0.0,0.14738709677419354,0.05364516129032258,0.9970322580645161,1962.0,0.9453506727734696,45.58683206070621,6.3899613899572785,0.8730886850148455,43,0.2,0.77,0.02,0.031,0.19
23108770,2023-09-11,2062BK1,122.3,8.14,11550.0,1545.0,845.0,3885.0,1705.0,298.0,0.0,6061.0,1770.0,367.0,0.14738709677419354,0.05364516129032258,0.9970322580645161,2003.0,0.9375958294929655,49.558462795997066,7.475728155334967,0.8512231652516968,6,0.2,0.78,0.023,0.038,0.2
23108773,2023-09-11,C20MMNATLT,123.1,8.16,11223.0,0.0,913.0,4013.0,1702.0,273.0,0.0,5928.0,984.0,0.0,0.14738709677419354,0.05364516129032258,0.9970322580645161,1975.0,0.937833307931298,48.155970755092156,11223000000000.0,0.8617721518982978,41,0.2,0.84,0.03,0.035,0.2
23108777,2023-09-11,C20MMNATLT,123.63,8.87,10845.0,1653.0,789.0,4194.0,1726.0,253.0,0.0,5995.0,1002.0,0.0,0.14738709677419354,0.05364516129032258,0.9970322580645161,1979.0,0.933056603766543,48.4914664721468,6.560798548090405,0.8721576553810652,41,0.2,0.8,0.022,0.035,0.2
23108778,2023-09-11,IS2062E350BR,125.57,7.67,10611.0,1491.0,817.0,4026.0,2426.0,112.0,379.0,6199.0,1026.0,0.0,0.14738709677419354,0.05364516129032258,0.9970322580645161,2917.0,0.942434704285932,49.366886994908285,7.1167002012024705,0.8316763798420186,59,0.2,1.41,0.028,0.039,0.2
23108780,2023-09-11,C20MMNC(BSP),128.39,10.47,11082.0,1020.0,787.0,4802.0,1747.0,295.0,0.0,6194.0,1022.0,0.0,0.14738709677419354,0.05364516129032258,0.9970322580645161,2042.0,0.9246003168592497,48.24363268129728,10.864705882342289,0.8555337904011481,43,0.2,0.83,0.028,0.035,0.22
23308832,2023-09-12,2062E300BR,123.27,10.07,11298.0,1944.0,0.0,2886.0,0.0,0.0,0.0,6401.0,1013.0,367.0,0.15387096774193548,0.032419354838709676,1.0235483870967743,0.0,0.9244787760542638,51.92666504379065,5.811728395058739,0.0,7,0.17,1.08,0.03,0.018,0.21
23308826,2023-09-12,2062BK1,124.84,10.71,10548.0,1797.0,809.0,2873.0,1669.0,302.0,0.0,6551.0,1029.0,0.0,0.15387096774193548,0.032419354838709676,1.0235483870967743,1971.0,0.9209885650983328,52.47516821489526,5.869782971616099,0.8467782851340199,6,0.18,0.86,0.029,0.022,0.22
23308814,2023-09-12,2062BK1,123.89,9.49,12921.0,1614.0,840.0,4397.0,1722.0,380.0,0.0,6259.0,1000.0,388.0,0.15387096774193548,0.032419354838709676,1.0235483870967743,2102.0,0.9288499025271493,50.520623133017025,8.005576208173478,0.8192197906751574,6,0.19,0.74,0.033,0.022,0.22
23308812,2023-09-12,1786550D,112.87,8.14,10581.0,2505.0,602.0,1828.0,1618.0,206.0,0.0,6343.0,1038.0,0.0,0.15387096774193548,0.032419354838709676,1.0235483870967743,1824.0,0.9327328319896476,56.19739523295652,4.223952095806697,0.8870614035082857,3,0.2,0.77,0.02,0.02,0.24
23308819,2023-09-12,2830C20MMNC,122.7,9.1,10470.0,3375.0,864.0,2189.0,1874.0,338.0,0.0,1580.0,2910.0,0.0,0.15387096774193548,0.032419354838709676,1.0235483870967743,2212.0,0.9309559939231339,12.876935615216976,3.102222222221303,0.8471971066903946,17,0.2,0.7,0.023,0.021,0.21
23308787,2023-09-12,S.TOWER6VAN,125.07,12.27,10785.0,1398.0,1536.0,2656.0,4870.0,0.0,584.0,6756.0,1173.0,0.0,0.15387096774193548,0.032419354838709676,1.0235483870967743,5454.0,0.9106596767080919,54.01775005953452,7.714592274672594,0.8929226255957291,67,0.17,1.3,0.026,0.03,0.19
23308789,2023-09-12,C20MMNC(BSP),125.46,11.66,5424.0,516.0,785.0,833.0,1638.0,329.0,0.0,6299.0,1110.0,0.0,0.15387096774193548,0.032419354838709676,1.0235483870967743,1967.0,0.9149649941590215,50.20723736609113,10.511627906956374,0.8327402135227083,43,0.2,0.79,0.019,0.029,0.2
23308791,2023-09-12,S.TOWER6VAN,120.13,10.93,11889.0,2436.0,1348.0,1596.0,4822.0,0.0,768.0,6544.0,1265.0,0.0,0.15387096774193548,0.032419354838709676,1.0235483870967743,5590.0,0.9166030825506135,54.474319486768714,4.880541871919179,0.8626118067976989,67,0.2,1.36,0.022,0.024,0.22
23308793,2023-09-12,S.TOWER6VAN,124.48,11.55,11739.0,1959.0,597.0,1501.0,2435.0,0.0,409.0,6555.0,1060.0,0.0,0.15387096774193548,0.032419354838709676,1.0235483870967743,2844.0,0.9150922590537743,52.659061696235064,5.992343032156206,0.8561884669476596,67,0.19,1.32,0.03,0.029,0.21
23308795,2023-09-12,SEQRFE550D,121.58,11.56,11826.0,2256.0,804.0,2258.0,1656.0,209.0,0.0,6563.0,1128.0,0.0,0.15387096774193548,0.032419354838709676,1.0235483870967743,1865.0,0.9131741024416918,53.98091791368662,5.242021276593421,0.8879356568359851,73,0.19,0.76,0.02,0.02,0.18
23308797,2023-09-12,C20MMNC(BSP),128.6,11.56,11070.0,1701.0,751.0,3671.0,1700.0,319.0,0.0,6678.0,1240.0,0.0,0.15387096774193548,0.032419354838709676,1.0235483870967743,2019.0,0.9175228310436822,51.9284603417424,6.507936507932682,0.8420009905889837,43,0.19,0.78,0.021,0.021,0.19
23308818,2023-09-12,1786550D,132.83,0.0,12114.0,1599.0,702.0,5042.0,1668.0,183.0,0.0,6405.0,1041.0,0.0,0.15387096774193548,0.032419354838709676,1.0235483870967743,1851.0,0.9999999999924717,48.21952872055846,7.5759849906143995,0.901134521879578,3,0.21,0.81,0.02,0.03,0.23
23308801,2023-09-12,S.TOWER6VAN,125.77,10.46,9393.0,1833.0,751.0,855.0,2438.0,105.0,495.0,6517.0,1674.0,0.0,0.15387096774193548,0.032419354838709676,1.0235483870967743,3038.0,0.923218087051874,51.8168084594751,5.124386252043031,0.802501645819354,67,0.2,1.4,0.023,0.023,0.21
23308458,2023-09-12,2830C15HMNAK,119.39,10.2,9945.0,2226.0,782.0,4730.0,2563.0,149.0,403.0,5557.0,947.0,0.0,0.15387096774193548,0.032419354838709676,1.0235483870967743,3115.0,0.9212902230039256,46.544936761482994,4.467654986520904,0.8227929373994148,12,0.16,1.26,0.035,0.033,0.17
23308803,2023-09-12,S.TOWER6VAN,120.9,6.47,11583.0,2208.0,767.0,1340.0,2413.0,0.0,298.0,6508.0,1103.0,378.0,0.15387096774193548,0.032419354838709676,1.0235483870967743,2711.0,0.9492031090449148,53.82961124852084,5.245923913041103,0.8900774621907451,67,0.16,1.33,0.033,0.025,0.21
23308809,2023-09-12,1786550D,122.47,10.03,11421.0,3057.0,699.0,3350.0,1739.0,278.0,0.0,6598.0,1136.0,477.0,0.15387096774193548,0.032419354838709676,1.0235483870967743,2017.0,0.924301886785477,53.874418224431494,3.73601570166708,0.8621715418934743,3,0.21,0.81,0.02,0.02,0.27
23308823,2023-09-12,1786550D,122.95,9.49,10236.0,1185.0,798.0,2484.0,1773.0,220.0,0.0,6571.0,1377.0,0.0,0.15387096774193548,0.032419354838709676,1.0235483870967743,1993.0,0.928344910896041,53.444489629496175,8.637974683537015,0.8896136477667388,3,0.21,0.81,0.02,0.03,0.21
23308799,2023-09-12,1786550D,122.55,10.47,10536.0,1242.0,740.0,0.0,1726.0,214.0,0.0,507.0,1575.0,0.0,0.15387096774193548,0.032419354838709676,1.0235483870967743,1940.0,0.9212900315672734,4.137086903271015,8.483091787432784,0.889690721649026,3,0.23,0.87,0.02,0.02,0.19
23108784,2023-09-12,IS2062E350BR,126.67,12.0,10413.0,996.0,805.0,3996.0,2417.0,101.0,431.0,6196.0,1019.0,0.0,0.15387096774193548,0.032419354838709676,1.0235483870967743,2949.0,0.9134636186564256,48.91450224955463,10.454819277097936,0.8195998643605223,59,0.18,1.4,0.023,0.031,0.21
23108820,2023-09-12,1786550D,121.88,9.67,11631.0,984.0,805.0,2487.0,1702.0,305.0,0.0,6193.0,1084.0,0.0,0.15387096774193548,0.032419354838709676,1.0235483870967743,2007.0,0.9264918281951617,50.81227436781414,11.8201219512075,0.8480318883902103,3,0.22,0.78,0.03,0.02,0.2
23108831,2023-09-12,C20MMNC(BSP),118.72,10.21,11451.0,957.0,845.0,3757.0,1719.0,332.0,0.0,6557.0,1144.0,0.0,0.15387096774193548,0.032419354838709676,1.0235483870967743,2051.0,0.9208097417131714,55.23079514778276,11.965517241366808,0.838127742564194,43,0.2,0.81,0.03,0.017,0.19
23108828,2023-09-12,C20MMNC(BSP),123.44,10.87,11466.0,999.0,805.0,3078.0,1685.0,255.0,0.0,6400.0,1124.0,0.0,0.15387096774193548,0.032419354838709676,1.0235483870967743,1940.0,0.9190678281518944,51.84705119854304,11.477477477465989,0.8685567010304801,43,0.18,0.75,0.031,0.019,0.18
23108825,2023-09-12,2062E300BR,125.0,10.92,10977.0,1002.0,820.0,2853.0,2206.0,111.0,118.0,6339.0,1041.0,293.0,0.15387096774193548,0.032419354838709676,1.0235483870967743,2435.0,0.9196586227124806,50.711999999594305,10.955089820348348,0.9059548254616403,7,0.19,1.2,0.03,0.016,0.23
23108822,2023-09-12,2062BK1,129.32,8.27,11793.0,1551.0,785.0,2882.0,1696.0,305.0,0.0,6555.0,1147.0,0.0,0.15387096774193548,0.032419354838709676,1.0235483870967743,2001.0,0.9398938876303519,50.688215279533814,7.603481624753318,0.8475762118936294,6,0.2,0.85,0.027,0.023,0.27
23108816,2023-09-12,2062BK1,124.21,9.87,10989.0,1668.0,689.0,3015.0,1719.0,274.0,0.0,121.0,3768.0,0.0,0.15387096774193548,0.032419354838709676,1.0235483870967743,1993.0,0.9263872314966709,0.9741566701475393,6.588129496398928,0.8625188158550614,6,0.19,0.8,0.02,0.02,0.17
23108810,2023-09-12,1786550D,128.44,0.0,12099.0,1809.0,792.0,5518.0,1742.0,311.0,0.0,6199.0,1104.0,460.0,0.15387096774193548,0.032419354838709676,1.0235483870967743,2053.0,0.9999999999922143,48.263780753283534,6.68822553896811,0.8485143692153685,3,0.23,0.82,0.02,0.02,0.22
23108807,2023-09-12,S.TOWER6VAN,121.1,10.07,10953.0,1503.0,817.0,2502.0,2503.0,97.0,527.0,6103.0,1061.0,261.0,0.15387096774193548,0.032419354838709676,1.0235483870967743,3127.0,0.9232293969587313,50.39636663872505,7.28742514969575,0.8004477134631275,67,0.17,1.33,0.031,0.022,0.23
23108804,2023-09-12,C20MMNC(BSP),119.3,9.5,10905.0,1983.0,687.0,2571.0,1683.0,264.0,0.0,6202.0,1138.0,0.0,0.15387096774193548,0.032419354838709676,1.0235483870967743,1947.0,0.9262422360176533,51.98658843208729,5.499243570345184,0.864406779660573,43,0.19,0.79,0.024,0.027,0.19
23108802,2023-09-12,1786550D,124.6,11.65,9972.0,252.0,825.0,2081.0,1682.0,227.0,0.0,5829.0,959.0,0.0,0.15387096774193548,0.032419354838709676,1.0235483870967743,1909.0,0.9144954128373248,46.78170144424734,39.57142857127155,0.8810895756936191,3,0.22,0.79,0.04,0.03,0.22
23208805,2023-09-12,1786550D,128.1,0.0,11076.0,489.0,753.0,2210.0,1681.0,263.0,182.0,3962.0,801.0,0.0,0.15387096774193548,0.032419354838709676,1.0235483870967743,2126.0,0.9999999999921937,30.92896174839244,22.65030674841994,0.790686735653438,3,0.21,0.83,0.03,0.02,0.2
23208808,2023-09-12,C20MMNATLT,127.58,9.35,11130.0,1185.0,789.0,1129.0,1694.0,283.0,179.0,6788.0,1185.0,311.0,0.15387096774193548,0.032419354838709676,1.0235483870967743,2156.0,0.9317169356537521,53.20583163463547,9.392405063283213,0.7857142857139213,41,0.19,0.81,0.043,0.026,0.19
23208811,2023-09-12,S.TOWER6VAN,124.5,10.27,12426.0,1776.0,806.0,4006.0,2524.0,101.0,520.0,6602.0,1175.0,317.0,0.15387096774193548,0.032419354838709676,1.0235483870967743,3145.0,0.923796097047386,53.02811244937327,6.996621621617682,0.8025437201905239,67,0.18,1.35,0.038,0.026,0.22
23208813,2023-09-12,S.TOWER6VAN,116.51,9.48,10398.0,1482.0,792.0,3301.0,2470.0,108.0,479.0,6294.0,1234.0,0.0,0.15387096774193548,0.032419354838709676,1.0235483870967743,3057.0,0.9247559330032165,54.02111406699836,7.016194331979071,0.8079816813867164,67,0.18,1.3,0.036,0.027,0.21
23208815,2023-09-12,2062E300BR,122.65,9.44,12972.0,1497.0,707.0,4446.0,2477.0,115.0,486.0,6495.0,1185.0,0.0,0.15387096774193548,0.032419354838709676,1.0235483870967743,3078.0,0.9285335755853696,52.955564614325674,8.665330661316856,0.8047433398307977,7,0.18,1.2,0.043,0.022,0.23
23208817,2023-09-12,2062E300BR,126.86,10.65,11466.0,1491.0,696.0,3057.0,2224.0,78.0,283.0,6125.0,1494.0,0.0,0.15387096774193548,0.032419354838709676,1.0235483870967743,2585.0,0.9225510871869498,48.281570234524025,7.690140845065265,0.8603481624754892,7,0.2,1.14,0.023,0.022,0.22
23208821,2023-09-12,2062E300BR,119.0,10.21,11373.0,0.0,696.0,3669.0,2224.0,81.0,236.0,5761.0,921.0,0.0,0.15387096774193548,0.032419354838709676,1.0235483870967743,2541.0,0.9209813481857365,48.41176470547553,11373000000000.0,0.8752459661547126,7,0.2,1.13,0.028,0.024,0.23
23208824,2023-09-12,C20MMNC(BSP),118.45,9.06,10347.0,0.0,806.0,3705.0,1620.0,250.0,0.0,1626.0,1108.0,0.0,0.15387096774193548,0.032419354838709676,1.0235483870967743,1870.0,0.9289467492672814,13.727311101614797,10347000000000.0,0.8663101604273442,43,0.19,0.75,0.024,0.025,0.19
23208827,2023-09-12,C20MMNC(BSP),122.7,9.9,10695.0,2001.0,905.0,3303.0,1634.0,246.0,0.0,6955.0,1085.0,0.0,0.15387096774193548,0.032419354838709676,1.0235483870967743,1880.0,0.9253393665088588,56.682966584705106,5.344827586204225,0.8691489361697504,43,0.23,0.8,0.023,0.017,0.2
23208830,2023-09-12,SAILTOWER6VA,119.3,8.87,11328.0,1980.0,754.0,3528.0,1873.0,0.0,834.0,6140.0,1142.0,0.0,0.15387096774193548,0.032419354838709676,1.0235483870967743,2707.0,0.9307950378331062,51.46689019235988,5.7212121212092315,0.6919098633170698,68,0.18,1.32,0.025,0.015,0.22
23208833,2023-09-12,SAILTOWER6VA,117.64,10.1,10965.0,2016.0,743.0,2795.0,1880.0,0.0,827.0,6518.0,1082.0,0.0,0.15387096774193548,0.032419354838709676,1.0235483870967743,2707.0,0.9209331454444893,55.40632437899178,5.4389880952353975,0.6944957517544534,68,0.19,1.35,0.03,0.013,0.22
23208838,2023-09-12,2062E300BR,119.29,10.0,9813.0,1986.0,712.0,1027.0,2524.0,57.0,533.0,6596.0,1078.0,0.0,0.15387096774193548,0.032419354838709676,1.0235483870967743,3114.0,0.9226544976338258,55.293821778394715,4.941087613290564,0.8105330764287699,7,0.17,1.2,0.032,0.019,0.18
23208840,2023-09-12,2062E300BR,127.33,9.59,9879.0,2007.0,693.0,2345.0,2332.0,0.0,432.0,6866.0,1126.0,0.0,0.15387096774193548,0.032419354838709676,1.0235483870967743,2764.0,0.9299591001977071,53.92287756181636,4.922272047830133,0.8437047756871043,7,0.18,1.07,0.03,0.019,0.22
23208842,2023-09-12,C20MMNC(BSP),124.25,9.47,10080.0,3948.0,704.0,825.0,1647.0,280.0,0.0,6668.0,1135.0,0.0,0.15387096774193548,0.032419354838709676,1.0235483870967743,1927.0,0.9291803769000212,53.66599597542321,2.553191489361055,0.8546964193041751,43,0.18,0.75,0.027,0.022,0.23
23108837,2023-09-12,C20MMNC(BSP),123.85,9.27,11004.0,1368.0,674.0,3153.0,1746.0,291.0,0.0,6187.0,1013.0,0.0,0.15387096774193548,0.032419354838709676,1.0235483870967743,2037.0,0.9303635817237803,49.95559144085623,8.043859649116927,0.8571428571424363,43,0.21,0.8,0.034,0.019,0.21
23108839,2023-09-12,C20MMNC(BSP),120.57,9.28,10485.0,1488.0,715.0,3746.0,1787.0,267.0,0.0,6035.0,980.0,0.0,0.15387096774193548,0.032419354838709676,1.0235483870967743,2054.0,0.9285329225958527,50.05391059094257,7.0463709677372,0.8700097370979212,43,0.18,0.78,0.03,0.028,0.23
23108834,2023-09-12,2062E300BR,120.6,10.47,10674.0,1251.0,707.0,3185.0,2010.0,17.0,58.0,6394.0,1061.0,0.0,0.15387096774193548,0.032419354838709676,1.0235483870967743,2085.0,0.9201190203637742,53.018242122280114,8.532374100712603,0.9640287769779549,7,0.19,1.08,0.023,0.018,0.19
23108798,2023-09-12,S.TOWER6VAN,123.29,9.87,10902.0,1998.0,782.0,3900.0,2514.0,91.0,511.0,5805.0,958.0,0.0,0.15387096774193548,0.032419354838709676,1.0235483870967743,3116.0,0.9258786422279524,47.08411063308391,5.456456456453726,0.8068035943514741,67,0.19,1.35,0.025,0.034,0.23
23108794,2023-09-12,C20MMNC(BSP),127.39,11.47,10950.0,1011.0,780.0,4832.0,1746.0,267.0,0.0,6201.0,1023.0,0.0,0.15387096774193548,0.032419354838709676,1.0235483870967743,2013.0,0.9173988189477359,48.677290210780455,10.830860534113917,0.8673621460502398,43,0.2,0.8,0.024,0.029,0.19
23108790,2023-09-12,1786500D,125.73,10.47,10731.0,1029.0,809.0,4484.0,2409.0,101.0,554.0,6034.0,993.0,0.0,0.15387096774193548,0.032419354838709676,1.0235483870967743,3064.0,0.923127753297187,47.99172830630723,10.428571428561295,0.7862271540467408,2,0.2,1.34,0.035,0.018,0.2
23108788,2023-09-12,IS2062E350BR,125.2,11.55,10581.0,2322.0,785.0,3784.0,2386.0,81.0,599.0,6392.0,1057.0,0.0,0.15387096774193548,0.032419354838709676,1.0235483870967743,3066.0,0.9155393052949504,51.05431309863375,4.556847545217676,0.7782126549247299,59,0.17,1.38,0.026,0.038,0.23
23108782,2023-09-12,2062BK1,122.18,10.07,10005.0,2013.0,802.0,4628.0,1743.0,244.0,0.0,6203.0,1020.0,0.0,0.15387096774193548,0.032419354838709676,1.0235483870967743,1987.0,0.923856332696228,50.76935668643993,4.970193740683075,0.8772018117761061,6,0.21,0.79,0.023,0.033,0.23
23208855,2023-09-13,1786500D,123.24,9.59,10464.0,996.0,748.0,4087.0,2545.0,148.0,540.0,6611.0,1126.0,335.0,0.1495483870967742,0.03670967741935484,0.8543225806451612,3233.0,0.9278024542578651,53.64329763020413,10.506024096374993,0.7871945561395648,2,0.19,1.12,0.032,0.023,0.167
23308887,2023-09-13,SEQRFE550D,126.23,9.49,11175.0,1533.0,815.0,2226.0,1780.0,234.0,0.0,6780.0,1478.0,0.0,0.1495483870967742,0.03670967741935484,0.8543225806451612,2014.0,0.9300766283456376,53.71147904576003,7.289628180034384,0.8838133068515969,73,0.2,0.82,0.027,0.027,0.21
23208870,2023-09-13,IS2062E350BR,114.36,8.83,9381.0,0.0,764.0,1862.0,2423.0,94.0,432.0,5769.0,962.0,0.0,0.1495483870967742,0.03670967741935484,0.8543225806451612,2949.0,0.9283221040593529,50.445960125477036,9381000000000.0,0.8216344523564525,59,0.2,1.43,0.037,0.022,0.2
23208892,2023-09-13,S.TOWER6VAN,126.77,9.59,11142.0,0.0,745.0,4570.0,2524.0,98.0,537.0,6895.0,1128.0,363.0,0.1495483870967742,0.03670967741935484,0.8543225806451612,3159.0,0.9296714578987265,54.38983986704749,11142000000000.0,0.7989870212089905,67,0.17,1.3,0.03,0.027,0.18
23208889,2023-09-13,SEQRFE550D,125.14,9.48,10464.0,0.0,759.0,3647.0,1691.0,287.0,0.0,6221.0,972.0,485.0,0.1495483870967742,0.03670967741935484,0.8543225806451612,1978.0,0.929579557265417,49.71232219873971,10464000000000.0,0.8549039433767164,73,0.2,0.77,0.027,0.032,0.21
23208886,2023-09-13,S.TOWER6VAN,120.77,9.47,11163.0,0.0,605.0,3451.0,2406.0,0.0,385.0,6848.0,1230.0,0.0,0.1495483870967742,0.03670967741935484,0.8543225806451612,2791.0,0.9272880835309637,56.70282354842508,11163000000000.0,0.86205661053355,67,0.17,1.38,0.029,0.021,0.21
23208884,2023-09-13,SEQRFE550D,125.03,9.87,9972.0,3207.0,740.0,3747.0,1617.0,280.0,0.0,6331.0,1110.0,0.0,0.1495483870967742,0.03670967741935484,0.8543225806451612,1897.0,0.9268346923578441,50.635847396219816,3.1094480823189556,0.8523985239847905,73,0.19,0.76,0.023,0.029,0.22
23208882,2023-09-13,2062BK1,119.95,10.0,9006.0,1206.0,792.0,4795.0,1637.0,253.0,0.0,5849.0,1102.0,0.0,0.1495483870967742,0.03670967741935484,0.8543225806451612,1890.0,0.923047325887472,48.76198415966017,7.4676616915360965,0.8661375661371079,6,0.2,0.77,0.021,0.031,0.23
23208880,2023-09-13,2062BK1,125.19,10.0,8985.0,969.0,809.0,3564.0,1620.0,246.0,0.0,6210.0,1162.0,0.0,0.1495483870967742,0.03670967741935484,0.8543225806451612,1866.0,0.9260300318002366,49.60460100607393,9.272445820423867,0.8681672025718821,6,0.22,0.87,0.029,0.026,0.21
23208878,2023-09-13,IS2062E350BR,121.12,10.21,9927.0,996.0,764.0,3855.0,2390.0,84.0,432.0,6567.0,1053.0,0.0,0.1495483870967742,0.03670967741935484,0.8543225806451612,2906.0,0.9222569100668373,54.21895640642157,9.966867469869511,0.8224363386094898,59,0.2,1.35,0.035,0.03,0.23
23208876,2023-09-13,1786500D,122.7,9.48,9969.0,1257.0,693.0,3403.0,1664.0,246.0,0.0,5644.0,903.0,0.0,0.1495483870967742,0.03670967741935484,0.8543225806451612,1910.0,0.9282796186947475,45.99837000777507,7.930787589492497,0.8712041884812193,2,0.16,0.8,0.03,0.022,0.215
23108800,2023-09-13,C20MMNC(BSP),125.54,9.59,10443.0,1599.0,777.0,2623.0,1709.0,281.0,0.0,5676.0,940.0,0.0,0.1495483870967742,0.03670967741935484,0.8543225806451612,1990.0,0.9290313031826463,45.212681216781796,6.530956848025935,0.8587939698488147,43,0.21,0.82,0.028,0.03,0.17
23308829,2023-09-13,2062E300BR,120.17,9.59,10989.0,1956.0,793.0,3395.0,2512.0,112.0,488.0,6371.0,1001.0,0.0,0.1495483870967742,0.03670967741935484,0.8543225806451612,3112.0,0.9260943279829988,53.016559873071344,5.618098159506331,0.8071979434444707,7,0.17,1.2,0.038,0.021,0.22
23208868,2023-09-13,SEQRFE550D,118.3,10.21,10437.0,975.0,754.0,2100.0,1691.0,263.0,0.0,6503.0,1101.0,0.0,0.1495483870967742,0.03670967741935484,0.8543225806451612,1954.0,0.9205509298815615,54.970414200718764,10.704615384604406,0.8654042988736615,73,0.22,0.81,0.028,0.023,0.17
23108792,2023-09-13,C20MMNC(BSP),121.3,11.08,10452.0,993.0,800.0,4682.0,1730.0,281.0,0.0,6192.0,1023.0,0.0,0.1495483870967742,0.03670967741935484,0.8543225806451612,2011.0,0.9163015561193814,51.04699093115377,10.525679758297557,0.8602685231223967,43,0.2,0.76,0.018,0.03,0.21
23208862,2023-09-13,SEQRFE550D,129.6,9.49,10770.0,1995.0,751.0,3719.0,1674.0,267.0,0.0,6659.0,1153.0,0.0,0.1495483870967742,0.03670967741935484,0.8543225806451612,1941.0,0.9317707958808558,51.381172839109716,5.3984962405987975,0.8624420401850271,73,0.19,0.83,0.021,0.025,0.21
23208860,2023-09-13,2830C20MMNC,121.2,10.21,11415.0,1017.0,759.0,1740.0,1684.0,257.0,0.0,6504.0,1113.0,0.0,0.1495483870967742,0.03670967741935484,0.8543225806451612,1941.0,0.9223042386353985,53.66336633619089,11.224188790549436,0.8675940236986772,17,0.21,0.72,0.03,0.026,0.21
23208847,2023-09-13,IS2062E350BR,119.16,10.21,12444.0,2502.0,803.0,2490.0,2585.0,47.0,486.0,6384.0,1039.0,0.0,0.1495483870967742,0.03670967741935484,0.8543225806451612,3118.0,0.9210790755127072,53.57502517578403,4.973621103115518,0.8290570878765783,59,0.19,1.4,0.029,0.025,0.21
23208849,2023-09-13,C20MMNC(BSP),121.7,8.88,11778.0,2994.0,803.0,1232.0,1667.0,260.0,0.0,6390.0,1001.0,216.0,0.1495483870967742,0.03670967741935484,0.8543225806451612,1927.0,0.9319957114341247,52.50616269472057,3.933867735469628,0.8650752464966969,43,0.2,0.76,0.025,0.022,0.23
23208853,2023-09-13,IS2062E350BR,116.3,8.67,10635.0,966.0,597.0,3473.0,2420.0,108.0,429.0,6003.0,1054.0,0.0,0.1495483870967742,0.03670967741935484,0.8543225806451612,2957.0,0.9306233495964581,51.61650902793107,11.009316770174939,0.818397024010545,59,0.17,1.39,0.037,0.024,0.24
23208858,2023-09-13,C20MMNC(BSP),124.0,9.59,9774.0,1932.0,742.0,2088.0,1701.0,270.0,0.0,6191.0,1037.0,0.0,0.1495483870967742,0.03670967741935484,0.8543225806451612,1971.0,0.9282131896030525,49.92741935443607,5.059006211177506,0.8630136986296991,43,0.18,0.8,0.023,0.028,0.24
23308890,2023-09-13,S.TOWER6VAN,123.42,9.86,10620.0,1953.0,635.0,4131.0,2618.0,170.0,354.0,6670.0,1059.0,428.0,0.1495483870967742,0.03670967741935484,0.8543225806451612,3142.0,0.9260204081563175,54.043104844806,5.437788018430395,0.8332272437934968,67,0.19,1.41,0.028,0.03,0.22
23208872,2023-09-13,SEQRFE550D,121.1,11.55,9309.0,1965.0,811.0,4405.0,1688.0,277.0,0.0,6093.0,960.0,0.0,0.1495483870967742,0.03670967741935484,0.8543225806451612,1965.0,0.9129287598875768,50.31379025557131,4.737404580150261,0.8590330788799699,73,0.22,0.74,0.023,0.022,0.21
23108845,2023-09-13,IS2062E350BR,124.0,9.59,10500.0,1779.0,674.0,3486.0,2568.0,112.0,437.0,6095.0,997.0,0.0,0.1495483870967742,0.03670967741935484,0.8543225806451612,3117.0,0.9282131896030525,49.15322580605521,5.902192242829734,0.8238691049083016,59,0.18,1.4,0.031,0.019,0.19
23108895,2023-09-13,2062BK1,119.04,10.07,8292.0,2553.0,3948.0,2819.0,3344.0,492.0,0.0,6345.0,1063.0,0.0,0.1495483870967742,0.03670967741935484,0.8543225806451612,3836.0,0.922004492286252,53.301411289874814,3.2479435957684104,0.8717413972886153,6,0.21,0.8,0.026,0.023,0.18
23108893,2023-09-13,S.TOWER6VAN,127.7,0.0,11148.0,1218.0,1554.0,3792.0,4818.0,0.0,500.0,6323.0,1137.0,0.0,0.1495483870967742,0.03670967741935484,0.8543225806451612,5318.0,0.9999999999921692,49.51448707870388,9.152709359598397,0.905979691613218,67,0.17,1.33,0.027,0.023,0.2
23108891,2023-09-13,2062BK1,126.86,6.8,9648.0,1098.0,797.0,2976.0,1648.0,271.0,0.0,6484.0,1185.0,0.0,0.1495483870967742,0.03670967741935484,0.8543225806451612,1919.0,0.9491246446135784,51.11146145316797,8.786885245893636,0.8587806149031482,6,0.21,0.82,0.027,0.027,0.17
23108888,2023-09-13,SEQRFE550D,127.62,10.0,10119.0,0.0,782.0,2040.0,1672.0,240.0,0.0,5805.0,962.0,0.0,0.1495483870967742,0.03670967741935484,0.8543225806451612,1912.0,0.9273361429957323,45.48660084590592,10119000000000.0,0.8744769874472413,73,0.21,0.84,0.02,0.025,0.24
23108885,2023-09-13,2830C20HMNAK,125.22,9.49,10905.0,420.0,815.0,0.0,2413.0,176.0,562.0,5678.0,941.0,0.0,0.1495483870967742,0.03670967741935484,0.8543225806451612,3151.0,0.9295523717546614,45.34419421781389,25.964285714223895,0.7657886385272086,15,0.19,1.33,0.025,0.024,0.2
23108883,2023-09-13,2062BK1,120.65,10.92,9192.0,1974.0,785.0,3114.0,2410.0,132.0,552.0,5927.0,2273.0,0.0,0.1495483870967742,0.03670967741935484,0.8543225806451612,3094.0,0.9170023561532493,49.12556982967985,4.656534954404936,0.7789269553972918,6,0.19,1.3,0.022,0.021,0.19
23108877,2023-09-13,2062BK1,123.62,10.47,10629.0,1503.0,792.0,3114.0,1639.0,298.0,0.0,6111.0,1103.0,0.0,0.1495483870967742,0.03670967741935484,0.8543225806451612,1937.0,0.9219181146922074,49.43374858397157,7.071856287420444,0.8461538461534093,6,0.2,0.78,0.031,0.014,0.22
23108875,2023-09-13,IS2062E350BR,124.52,8.47,9213.0,1458.0,790.0,2741.0,2311.0,91.0,503.0,6502.0,1342.0,0.0,0.1495483870967742,0.03670967741935484,0.8543225806451612,2905.0,0.9363110008200893,52.216511403371214,6.318930041147929,0.7955249569704662,59,0.2,1.37,0.03,0.023,0.24
23108873,2023-09-13,2062BK1,122.67,10.39,9225.0,1452.0,727.0,2706.0,1717.0,261.0,0.0,6019.0,1358.0,0.0,0.1495483870967742,0.03670967741935484,0.8543225806451612,1978.0,0.9219149255905463,49.06660145064753,6.353305785119591,0.8680485338721597,6,0.2,0.77,0.024,0.024,0.21
23108871,2023-09-13,2062BK1,125.91,10.07,9393.0,1458.0,685.0,2828.0,1723.0,302.0,0.0,6275.0,2192.0,0.0,0.1495483870967742,0.03670967741935484,0.8543225806451612,2025.0,0.9259449919037658,49.83718529068511,6.4423868312713015,0.8508641975304441,6,0.21,0.75,0.019,0.019,0.21
