Repository: SiddharthKumar268/FerroMind

# FerroMind
*Ferro-Alloy Optimisation using Machine Learning*
**SAIL Durgapur Steel Plant | Steel Melting Shop**
Intern: Siddharth Kumar | FY 2023-24 to FY 2025-26

---

## Quick Start

```bash

# 2. Place raw Excel files in data/raw/

## Dataset

| | |
|---|---|
| Total heats after cleaning | 47,421 |
| Training set | 37,936 heats (Apr 2023 – Jun 2025) |
| Test set | 9,485 heats (Jun 2025 – Dec 2025) |
| Input features | 21 (16 raw + 5 engineered) |
| Target variables | Mn, Si, C, S, P |
| BOF grades | 76 distinct grades |
| Split method | Chronological 80/20 — no shuffle, no leakage |

---

File: data/processed/sms_train_slag.csv (part 51 of 74)
Heat_Number,Date,BOF Grade Code,Hot Metal Addn. Weight,Scrap Addn. Weight,Lime Into Converter,Dolomite Into Converter,Lime Into Ladle,Iron Ore Into Converter,SIMN Into Ladle,FESI Into Ladle,FEMN Into Ladle,Measered O2 Mainblow II,Duration of Mainblow I/II,Measered O2 2nd Blow,HM_P,HM_S,HM_Si,Total_FA_Ladle,HM_Ratio,O2_per_ton_HM,Lime_Dolo_Ratio,SiMn_FA_Fraction,Grade_Encoded,C,Mn,P,S,Si,FeO,CaO,SiO2,Al2O3,MnO,MgO,P2O5,Basicity,Slag_SP_Index
24209754,2024-10-06,2062BK1,124.55,9.8,15276.0,1995.0,709.0,3161.0,1569.0,253.0,0.0,6506.0,1214.0,420.0,0.1341333333333333,0.0321,0.8135,1822.0,0.9270561964947746,52.23604977878574,7.657142857139019,0.861141602633995,6,0.21,0.79,0.021,0.014,0.16,24.835,49.94,15.371,0.786,0.822,4.736,2.044,3.248763986468904,1.2420722759718457
24309771,2024-10-06,C20MMNC,124.66,9.8,8730.0,2985.0,699.0,2190.0,1682.0,289.0,0.0,6892.0,1203.0,0.0,0.1341333333333333,0.0321,0.8135,1971.0,0.9271158708840762,55.28637895030253,2.92462311557691,0.8533739218666396,42,0.18,0.71,0.024,0.021,0.18,24.096,51.278,14.661,0.973,0.946,4.147,2.426,3.497340062747238,1.3230300841116673
24309762,2024-10-06,2062BK1,120.9,10.2,8817.0,1956.0,690.0,2491.0,1708.0,264.0,0.0,6499.0,1352.0,268.0,0.1341333333333333,0.0321,0.8135,1972.0,0.9221967963316386,53.755169561176544,4.507668711654137,0.866125760648648,6,0.19,0.76,0.026,0.016,0.21,21.32,50.35,16.748,1.088,1.082,5.629,2.231,3.0061496208728875,1.3225984396753265
24309758,2024-10-06,1786500D,123.84,11.23,9882.0,2355.0,706.0,3127.0,1718.0,268.0,0.0,6695.0,1668.0,412.0,0.1341333333333333,0.0321,0.8135,1986.0,0.9168579255133128,54.0616925060234,4.196178343947262,0.8650553877135624,2,0.21,0.79,0.02,0.019,0.192,21.092,50.639,16.589,1.125,1.041,5.812,2.147,3.0523809523809526,1.3438511756276208
24309736,2024-10-06,2062BK1,125.87,9.8,6717.0,2265.0,795.0,2358.0,1555.0,261.0,0.0,6576.0,3122.0,0.0,0.1341333333333333,0.0321,0.8135,1816.0,0.9277659025508384,52.244379120900575,2.965562913905976,0.8562775330391761,6,0.22,0.8,0.03,0.024,0.22,22.495,50.125,15.952,1.068,0.91,5.894,2.093,3.1420422491067512,1.3037089055347482
24309733,2024-10-06,2830C20MMNC,122.63,10.0,11064.0,1998.0,807.0,2474.0,1728.0,265.0,0.0,6591.0,1313.0,0.0,0.1341333333333333,0.0321,0.8135,1993.0,0.924602277004263,53.74704395291734,5.537537537534766,0.8670346211736744,17,0.21,0.79,0.02,0.021,0.2,22.187,50.307,16.132,1.071,0.895,5.85,2.099,3.1182669063410398,1.312813152400835
24109684,2024-10-06,2062BK1,122.06,10.11,10140.0,3732.0,707.0,1114.0,1733.0,274.0,0.0,6517.0,1283.0,0.0,0.1341333333333333,0.0321,0.8135,2007.0,0.9235076038365476,53.39177453667547,2.7170418006423587,0.8634778276029579,6,0.21,0.74,0.022,0.031,0.21,26.903,49.721,14.257,0.607,0.832,4.163,2.143,3.4872352363585355,1.207963849274799
24109808,2024-10-07,ASP1239,126.37,9.54,10038.0,2997.0,697.0,3020.0,1743.0,262.0,0.0,6489.0,1237.0,0.0,0.1383125,0.03378125,0.9158125,2005.0,0.9298064895818572,51.349212629173465,3.349349349348232,0.869326683291337,24,0.42,0.76,0.025,0.015,0.23,24.356,52.108,15.061,0.749,0.743,3.701,1.959,3.459567122560085,1.3219341417626465
24109806,2024-10-07,C20MMNC,125.13,9.73,9996.0,1974.0,686.0,2009.0,1631.0,256.0,0.0,6504.0,1321.0,0.0,0.1383125,0.03378125,0.9158125,1887.0,0.9278511048425936,51.97794293892769,5.0638297872314775,0.8643349231579945,42,0.22,0.78,0.027,0.022,0.19,23.141,49.216,16.059,1.166,1.074,5.864,2.04,3.0645080946450807,1.2554781765771281
24209790,2024-10-07,R19,121.14,9.54,12207.0,2001.0,811.0,2277.0,1144.0,250.0,0.0,6269.0,1107.0,368.0,0.1383125,0.03378125,0.9158125,1394.0,0.9269972451719698,51.75004127413117,6.100449775109395,0.8206599713050067,64,0.49,0.73,0.016,0.016,0.22,23.052,64.408,7.189,0.251,0.85,3.124,0.0,8.957997218358832,2.1297533231929107
24209786,2024-10-07,R19,116.76,9.88,8652.0,1446.0,808.0,2310.0,1093.0,216.0,0.0,5986.0,1074.0,0.0,0.1383125,0.03378125,0.9158125,1309.0,0.9219835754822964,51.26755738222621,5.983402489622418,0.834988540870256,64,0.51,0.75,0.016,0.02,0.22,26.421,51.869,13.816,0.56,0.764,3.391,1.962,3.753998697257002,1.2890551220239574
24209776,2024-10-07,R19,122.73,9.69,9375.0,1116.0,764.0,777.0,1063.0,250.0,0.0,6476.0,1193.0,0.0,0.1383125,0.03378125,0.9158125,1313.0,0.9268237426300648,52.76623482398137,8.400537634401076,0.809596344249193,64,0.51,0.74,0.02,0.015,0.19,24.007,51.538,14.56,0.966,0.94,4.104,2.41,3.5394547077810588,1.3362891516282929
24209770,2024-10-07,R19,122.49,0.0,10962.0,681.0,756.0,2891.0,1107.0,263.0,0.0,6028.0,2717.0,0.0,0.1383125,0.03378125,0.9158125,1370.0,0.999999999991836,49.212180585768536,16.096916299535835,0.8080291970797022,64,0.49,0.75,0.018,0.017,0.22,26.088,48.027,15.494,0.7,0.946,5.006,2.323,3.099515972894482,1.1549671740855638
24309774,2024-10-07,2062BK1,128.3,10.12,8481.0,3009.0,516.0,2714.0,1684.0,291.0,0.0,6559.0,1018.0,645.0,0.1383125,0.03378125,0.9158125,1975.0,0.9268891778577742,51.122369446211046,2.818544366898365,0.8526582278476695,6,0.22,0.8,0.023,0.025,0.19,25.998,47.747,15.654,0.786,0.951,5.128,2.302,3.049952091983392,1.1463039877079682
24309787,2024-10-07,C20MMNC,126.25,9.8,8484.0,1998.0,715.0,2606.0,1666.0,264.0,0.0,6489.0,1154.0,0.0,0.1383125,0.03378125,0.9158125,1930.0,0.9279676589420952,51.398019801573085,4.246246246244121,0.8632124352327134,42,0.206,0.766,0.026,0.025,0.232,21.402,51.285,16.704,0.814,0.968,5.072,2.348,3.070038910505836,1.3458157293935498
24309791,2024-10-07,C20MMNC,127.27,10.52,9153.0,3057.0,690.0,2092.0,1707.0,262.0,0.0,6719.0,1543.0,0.0,0.1383125,0.03378125,0.9158125,1969.0,0.9236519340959168,52.79327414117394,2.9941118743856743,0.8669375317415607,42,0.2,0.72,0.03,0.024,0.19,24.482,51.654,14.748,0.685,0.888,4.179,2.053,3.502203539222999,1.3166628431597465
24109785,2024-10-07,SEQRFE550D,121.13,10.0,10944.0,2319.0,755.0,3645.0,1736.0,298.0,0.0,5765.0,1885.0,0.0,0.1383125,0.03378125,0.9158125,2034.0,0.923739800191232,47.593494592193565,4.719275549803916,0.8534906587999737,73,0.23,0.905,0.028,0.017,0.206,21.622,51.547,16.374,0.818,0.985,4.955,2.29,3.1479083969465647,1.3566071005605707
24109769,2024-10-07,2062BK1,124.69,9.8,9009.0,2109.0,824.0,2001.0,1741.0,260.0,0.0,3966.0,1341.0,0.0,0.1383125,0.03378125,0.9158125,2001.0,0.9271321287759154,31.80688106478621,4.2716927453749305,0.8700649675158071,6,0.19,0.77,0.027,0.02,0.19,27.999,50.328,13.403,0.9,0.679,3.69,1.763,3.754700089525515,1.2155640895587276
24309823,2024-10-07,2062BK1,122.08,9.79,10935.0,2670.0,795.0,3075.0,1698.0,271.0,0.0,6517.0,1069.0,0.0,0.1383125,0.03378125,0.9158125,1969.0,0.925760218389886,53.3830275224985,4.095505617975994,0.8623666835952959,6,0.2,0.75,0.032,0.021,0.19,25.495,50.367,15.318,0.622,0.643,4.436,1.85,3.287877798811933,1.234061841524967
24309826,2024-10-08,C20MMNC,120.91,9.08,10140.0,2994.0,806.0,3281.0,1688.0,271.0,0.0,6421.0,994.0,296.0,0.1388095238095238,0.0343809523809523,0.9691428571428572,1959.0,0.9301484729523029,53.105615746810805,3.3867735470930573,0.8616641143436132,42,0.2,0.73,0.031,0.018,0.2,22.069,50.091,15.842,1.148,0.779,6.816,1.818,3.1617117970081425,1.3212439333192658
24209874,2024-10-08,C20MMNC,121.77,9.89,9501.0,1770.0,696.0,2971.0,1701.0,260.0,0.0,6667.0,1146.0,355.0,0.1388095238095238,0.0343809523809523,0.9691428571428572,1961.0,0.9248822725131028,54.75075962835879,5.367796610166459,0.8674145843952742,42,0.19,0.73,0.02,0.017,0.19,27.969,48.869,13.563,0.908,0.637,4.59,2.154,3.6028457682099675,1.1766306310644548
24109828,2024-10-08,R34,127.83,9.79,11595.0,3612.0,692.0,2960.0,1235.0,250.0,0.0,6643.0,1055.0,0.0,0.1388095238095238,0.0343809523809523,0.9691428571428572,1485.0,0.9288620839926692,51.967456778127456,3.21013289036456,0.8316498316492716,66,0.63,0.73,0.018,0.02,0.22,24.17,49.475,15.056,1.097,0.734,6.149,1.919,3.2858471142989973,1.2612486297703114
24109842,2024-10-08,SEQRFE550D,129.5,10.1,10266.0,2919.0,832.0,3575.0,1698.0,261.0,0.0,5113.0,1188.0,0.0,0.1388095238095238,0.0343809523809523,0.9691428571428572,1959.0,0.927650429792782,39.4826254823206,3.5169578622803983,0.8667687595707674,73,0.23,0.87,0.022,0.025,0.23,24.565,53.497,13.614,0.639,0.706,3.792,1.953,3.9292691883951525,1.401178627553693
24109840,2024-10-08,2062BK1,123.88,10.2,9228.0,3066.0,707.0,3183.0,1645.0,217.0,0.0,6558.0,1231.0,0.0,0.1388095238095238,0.0343809523809523,0.9691428571428572,1862.0,0.9239260143129184,52.93832741319876,3.009784735811152,0.8834586466160669,6,0.19,0.78,0.021,0.021,0.21,24.464,52.03,15.109,0.72,0.744,3.639,1.966,3.443414956982131,1.3147521099711934
24109878,2024-10-09,2062BK1,127.4,9.12,10299.0,3054.0,699.0,2536.0,1732.0,256.0,0.0,6577.0,1714.0,0.0,0.1320869565217391,0.0375652173913043,0.8671304347826087,1988.0,0.9331966012237534,51.62480376725569,3.3722986247533164,0.8712273641846724,6,0.2,0.79,0.02,0.025,0.22,20.469,51.11,17.359,0.75,1.059,5.444,2.282,2.944124423963133,1.3510798593671522
24209893,2024-10-09,C20MMNC,121.98,9.84,9702.0,3396.0,908.0,2658.0,1657.0,287.0,0.0,6683.0,1232.0,0.0,0.1320869565217391,0.0375652173913043,0.8671304347826087,1944.0,0.925352753748101,54.78767010940492,2.8568904593631164,0.8523662551435944,42,0.22,0.734,0.026,0.02,0.219,20.336,50.958,17.592,0.762,1.059,5.449,2.311,2.8964929233217758,1.343510242822115
24309885,2024-10-09,S.TOWER6VAN,133.21,9.89,8667.0,4368.0,696.0,784.0,2460.0,85.0,349.0,7132.0,1432.0,0.0,0.1320869565217391,0.0375652173913043,0.8671304347826087,2894.0,0.9308874912583446,53.53952405935336,1.9842032967028425,0.8500345542498791,67,0.181,1.296,0.039,0.026,0.222,25.295,49.219,15.34,0.895,0.809,5.096,1.959,3.208330617300046,1.2112166551825967
24309883,2024-10-09,2062BK1,124.54,9.65,10182.0,3351.0,601.0,2222.0,1717.0,273.0,0.0,2732.0,2000.0,0.0,0.1320869565217391,0.0375652173913043,0.8671304347826087,1990.0,0.928087040756181,21.93672715575769,3.0384959713509287,0.8628140703513252,6,0.18,0.76,0.023,0.027,0.22,22.376,50.366,16.576,0.856,0.929,5.289,2.156,3.038306086746697,1.2929941211203246
24309881,2024-10-09,S.TOWER6VAN,129.83,10.21,9972.0,3339.0,731.0,2008.0,2437.0,85.0,349.0,6908.0,1149.0,0.0,0.1320869565217391,0.0375652173913043,0.8671304347826087,2871.0,0.92709225934785,53.20804128434716,2.986522911050318,0.8488331591776911,67,0.18,1.318,0.035,0.029,0.207,21.908,50.363,17.092,1.083,0.912,5.075,2.054,2.9464108114432808,1.2913258634393991
24109927,2024-10-09,SEQRFE550D,130.55,0.0,9573.0,2538.0,746.0,4465.0,1736.0,300.0,0.0,6381.0,1236.0,325.0,0.1320869565217391,0.0375652173913043,0.8671304347826087,2036.0,0.99999999999234,48.87782458790596,3.771867612291658,0.8526522593316048,73,0.21,0.87,0.025,0.022,0.2,22.338,49.509,16.724,0.76,0.994,5.935,2.217,2.960179372197309,1.2674141770985332
24309722,2024-10-10,ASP1239,120.96,0.0,9297.0,0.0,803.0,2622.0,1215.0,258.0,0.0,5858.0,1162.0,437.0,0.1301363636363636,0.0423181818181818,0.9115,1473.0,0.9999999999917328,48.429232803832434,9297000000000.0,0.824847250508605,24,0.48,0.75,0.016,0.019,0.26,22.422,50.138,16.34,0.898,0.909,5.417,2.388,3.068233278257144,1.2934499393751773
24309964,2024-10-10,2062BK1,107.78,0.0,13254.0,3432.0,669.0,2048.0,1644.0,288.0,0.0,5853.0,949.0,0.0,0.1301363636363636,0.0423181818181818,0.9115,1932.0,0.9999999999907218,54.30506587442656,3.8618881118869863,0.8509316770181931,6,0.19,0.8,0.026,0.022,0.21,23.083,49.758,16.468,0.859,0.921,5.311,2.145,3.021312769445625,1.2580400485436893
24309949,2024-10-10,1786500D,123.72,9.24,9780.0,1551.0,906.0,1793.0,2453.0,68.0,390.0,6786.0,1243.0,0.0,0.1301363636363636,0.0423181818181818,0.9115,2911.0,0.9305054151554564,54.84966052332,6.305609284328623,0.8426657506008786,2,0.19,1.25,0.035,0.016,0.197,21.99,51.293,16.262,0.59,0.811,5.001,2.613,3.1539691323863983,1.3408882963427706
24309934,2024-10-10,C20MMNC,122.46,11.31,8844.0,3030.0,0.0,1602.0,0.0,0.0,0.0,6657.0,1334.0,519.0,0.1301363636363636,0.0423181818181818,0.9115,0.0,0.9154518950368884,54.36060754487702,2.9188118811871555,0.0,42,0.22,0.85,0.019,0.023,0.23,25.149,48.885,14.005,0.708,0.788,6.994,2.192,3.490289875767528,1.2484995530583578
24309925,2024-10-10,2062BK1,128.15,9.65,8772.0,2811.0,698.0,2561.0,1642.0,211.0,0.0,6662.0,1213.0,0.0,0.1301363636363636,0.0423181818181818,0.9115,1853.0,0.929970972417054,51.98595395979722,3.12059765208,0.8861305990281241,6,0.22,0.79,0.024,0.024,0.24,25.018,49.277,13.835,0.684,0.778,6.931,2.209,3.5615062156692687,1.2682606681422763
24309951,2024-10-10,C20MMNC,118.11,0.0,5994.0,1887.0,754.0,996.0,1435.0,258.0,0.0,6104.0,6565.0,0.0,0.1301363636363636,0.0423181818181818,0.9115,1693.0,0.9999999999915332,51.68063669416916,3.176470588233611,0.8476077968098951,42,0.204,0.75,0.021,0.021,0.168,21.958,51.701,16.091,0.58,0.802,4.844,2.585,3.212838677603778,1.3587647831800265
24309975,2024-10-10,2062BK1,120.59,10.13,9651.0,4161.0,663.0,1923.0,1566.0,264.0,0.0,6540.0,1046.0,0.0,0.1301363636363636,0.0423181818181818,0.9115,1830.0,0.9225061199439832,54.23335268219393,2.3193943763512808,0.8557377049175652,6,0.2,0.76,0.024,0.024,0.22,22.098,51.244,16.212,0.599,0.81,4.988,2.605,3.1606735335841605,1.3375792853227533
24209935,2024-10-10,SEQRFE550D,120.73,10.84,9006.0,0.0,712.0,4150.0,1748.0,253.0,0.0,5998.0,1109.0,397.0,0.1301363636363636,0.0423181818181818,0.9115,2001.0,0.9176103975000564,49.68110660109599,9006000000000.0,0.873563218390368,73,0.23,0.94,0.028,0.027,0.2,23.672,48.667,15.741,0.756,0.888,6.632,2.219,3.0915385592682,1.2347642969503225
24209938,2024-10-10,C20MMNC,122.95,9.08,8778.0,1008.0,709.0,3879.0,1644.0,246.0,0.0,6381.0,1172.0,0.0,0.1301363636363636,0.0423181818181818,0.9115,1890.0,0.931227751261598,51.89914599388451,8.708333333324694,0.8698412698408096,42,0.2,0.75,0.028,0.025,0.23,21.538,51.39,16.562,0.816,0.982,4.956,2.344,3.1026987864517293,1.348783496496155
24109976,2024-10-10,C20MMNC,122.08,9.8,11070.0,2991.0,727.0,2759.0,1702.0,273.0,0.0,6673.0,1186.0,0.0,0.1301363636363636,0.0423181818181818,0.9115,1975.0,0.9256900212244034,54.66087811226523,3.701103309928552,0.8617721518982978,42,0.195,0.83,0.02,0.023,0.228,22.153,51.633,15.944,0.601,0.81,4.849,2.573,3.238193791157103,1.3552679930705025
24109917,2024-10-10,S.TOWER6VAN,127.83,10.0,8160.0,3288.0,862.0,1999.0,2426.0,94.0,469.0,6862.0,1356.0,0.0,0.1301363636363636,0.0423181818181818,0.9115,2989.0,0.9274468548144278,53.68066963894484,2.481751824816764,0.8116426898625588,67,0.171,1.305,0.026,0.019,0.183,31.52,48.268,13.295,0.707,0.632,2.364,1.886,3.630264741275572,1.0770260621206713
24109933,2024-10-10,C20MMNC,129.06,0.0,9012.0,2493.0,744.0,4470.0,1729.0,294.0,274.0,6300.0,1384.0,0.0,0.1301363636363636,0.0423181818181818,0.9115,2297.0,0.9999999999922518,48.81450488107226,3.614921780985313,0.7527209403566597,42,0.2,0.85,0.027,0.022,0.21,24.47,48.817,14.862,0.721,0.858,6.696,2.209,3.2844647783085517,1.241120687463453
24109952,2024-10-10,SEQRFE550D,132.45,9.5,9975.0,2580.0,947.0,2003.0,1780.0,305.0,0.0,2240.0,1450.0,0.0,0.1301363636363636,0.0423181818181818,0.9115,2085.0,0.9330750264111796,16.912042279978017,3.8662790697659433,0.8537170263784875,73,0.21,0.88,0.026,0.022,0.18,23.74,50.357,14.251,1.508,0.611,5.706,2.533,3.5333286556272805,1.3254632554221941
24209973,2024-10-10,2062BK1,121.96,9.69,10389.0,1563.0,781.0,2640.0,1657.0,290.0,0.0,6533.0,1070.0,0.0,0.1301363636363636,0.0423181818181818,0.9115,1947.0,0.9263957462899628,53.56674319405078,6.646833013431448,0.8510529018999224,6,0.19,0.74,0.02,0.023,0.2,22.002,50.022,17.295,1.017,0.919,5.173,2.059,2.8921137835337642,1.272889205557535
24109971,2024-10-11,C20MMNACUTLT,127.59,8.97,10431.0,2988.0,697.0,2320.0,1700.0,281.0,0.0,6791.0,1276.0,0.0,0.1448518518518518,0.0375925925925925,0.8601851851851853,1981.0,0.9343145869878858,53.22517438629026,3.4909638554205182,0.8581524482580222,40,0.2,0.8,0.041,0.026,0.25,23.58,50.228,14.436,1.533,0.607,5.749,2.572,3.479116159867009,1.3211984112370783
24110025,2024-10-11,2062BK1,122.48,8.21,9342.0,1971.0,692.0,2073.0,1675.0,251.0,0.0,5947.0,1114.0,0.0,0.1448518518518518,0.0375925925925925,0.8601851851851853,1926.0,0.9371795852709682,48.55486610019142,4.739726027394855,0.869678089303806,6,0.2,0.78,0.025,0.023,0.21,24.099,49.549,16.396,0.872,0.682,5.111,1.946,3.0218332621821062,1.2235529435005925
24110022,2024-10-11,14650CPS1786,131.43,9.8,9237.0,0.0,790.0,3920.0,1792.0,299.0,0.0,3801.0,1242.0,0.0,0.1448518518518518,0.0375925925925925,0.8601851851851853,2091.0,0.9306096438367868,28.92033782219493,9237000000000.0,0.8570062171205849,0,0.21,0.81,0.031,0.024,0.212,22.673,49.414,16.756,1.065,1.084,5.329,2.226,2.948857194008474,1.2532082170935837
24110010,2024-10-11,S.TOWER6VAN,125.85,10.13,10737.0,2208.0,689.0,2693.0,2436.0,95.0,423.0,6638.0,1323.0,0.0,0.1448518518518518,0.0375925925925925,0.8601851851851853,2954.0,0.9255037505447457,52.74533174372074,4.862771739128233,0.824644549762754,67,0.168,1.281,0.026,0.016,0.17,18.732,49.877,18.367,1.517,1.035,6.728,2.16,2.715429006968641,1.3443935309973045
24310024,2024-10-11,S.TOWER6VAN,120.4,8.26,8154.0,3930.0,712.0,1022.0,2288.0,0.0,441.0,6732.0,1041.0,0.0,0.1448518518518518,0.0375925925925925,0.8601851851851853,2729.0,0.9357997823648704,55.91362126199407,2.074809160304816,0.8384023451810779,67,0.17,1.25,0.031,0.028,0.21,22.56,48.672,15.556,0.642,1.117,7.834,2.19,3.1286237706498685,1.2769105648398353
24310003,2024-10-11,S.TOWER6VAN,121.87,10.0,13770.0,0.0,696.0,2352.0,2438.0,108.0,403.0,6236.0,1666.0,0.0,0.1448518518518518,0.0375925925925925,0.8601851851851853,2949.0,0.924167740949995,51.16927873922073,13770000000000.0,0.8267209223462778,67,0.16,1.28,0.022,0.02,0.21,20.535,50.241,16.144,0.842,1.017,7.821,1.929,3.1118612573552182,1.369711014176663
24309992,2024-10-11,S.TOWER6VAN,123.03,10.25,9141.0,3018.0,900.0,2073.0,2396.0,0.0,393.0,6304.0,1115.0,0.0,0.1448518518518518,0.0375925925925925,0.8601851851851853,2789.0,0.923094237688152,51.23953507233,3.028827037772356,0.8590892793112732,67,0.2,1.31,0.034,0.022,0.21,21.23,50.646,16.699,1.216,0.78,6.119,1.851,3.0326946107784427,1.33524914315845
24309989,2024-10-11,S.TOWER6VAN,128.3,10.23,8865.0,507.0,901.0,2146.0,2536.0,1.0,404.0,6664.0,1312.0,0.0,0.1448518518518518,0.0375925925925925,0.8601851851851853,2941.0,0.9261531798099608,51.94076383435744,17.48520710055723,0.862291737503957,67,0.188,1.301,0.025,0.022,0.212,20.637,50.35,15.981,0.843,1.009,7.809,1.903,3.1504192216243276,1.3749692782435348
24310008,2024-10-11,SEQRFE550D,102.92,10.12,8985.0,2913.0,696.0,0.0,1790.0,272.0,0.0,6399.0,1469.0,0.0,0.1448518518518518,0.0375925925925925,0.8601851851851853,2062.0,0.9104741684278974,62.17450446888676,3.0844490216261296,0.8680892337532162,73,0.23,0.87,0.028,0.017,0.22,18.558,50.144,18.608,1.156,1.036,6.717,2.184,2.6946101348809712,1.349153819248258
24210023,2024-10-11,SEQRFE550D,132.05,8.0,8925.0,2001.0,704.0,3238.0,1661.0,263.0,0.0,6713.0,1255.0,0.0,0.1448518518518518,0.0375925925925925,0.8601851851851853,1924.0,0.9428775437276482,50.83680424043289,4.4602698650652375,0.8633056133051646,73,0.21,0.81,0.016,0.017,0.22,24.106,49.928,16.181,0.841,0.678,5.017,1.91,3.0854035347917432,1.239277204130262
24210020,2024-10-11,2062BK1,102.22,10.0,5772.0,0.0,698.0,3531.0,1637.0,280.0,0.0,6137.0,1263.0,0.0,0.1448518518518518,0.0375925925925925,0.8601851851851853,1917.0,0.910889324532963,60.03717472060226,5772000000000.0,0.8539384454872958,6,0.19,0.76,0.024,0.02,0.2,23.792,48.457,16.51,1.091,1.087,5.476,2.11,2.934831324571497,1.2023174453514625
24110037,2024-10-11,2062BK1,100.3,8.0,8607.0,3105.0,694.0,1040.0,1529.0,199.0,0.0,5495.0,982.0,0.0,0.1448518518518518,0.0375925925925925,0.8601851851851853,1728.0,0.9261311172582998,54.78564307024142,2.7719806763276096,0.8848379629624509,6,0.19,0.84,0.027,0.016,0.21,26.083,47.2,13.52,1.04,1.37,7.56,1.82,3.4908660602026482,1.191798808201192
24210002,2024-10-11,2062BK1,125.89,9.8,9252.0,3312.0,712.0,0.0,1698.0,270.0,0.0,6593.0,1335.0,410.0,0.1448518518518518,0.0375925925925925,0.8601851851851853,1968.0,0.9277765494809656,52.3711176419702,2.7934782608687216,0.862804878048342,6,0.21,0.79,0.032,0.016,0.2,20.297,49.544,16.788,0.883,0.991,8.023,2.001,2.9509798082077547,1.3359219112333496
24209990,2024-10-11,2062BK1,124.74,9.17,10272.0,2397.0,811.0,1117.0,1674.0,277.0,0.0,6791.0,1233.0,0.0,0.1448518518518518,0.0375925925925925,0.8601851851851853,1951.0,0.9315211709287468,54.44123777413467,4.28535669586805,0.8580215274213951,6,0.21,0.79,0.017,0.02,0.22,20.246,49.997,16.517,0.872,0.992,7.937,1.971,3.0268192275093835,1.35994451093461
24210066,2024-10-12,2062BK1,124.64,8.13,9258.0,576.0,671.0,3848.0,1657.0,230.0,0.0,6470.0,1072.0,0.0,0.1435,0.0345833333333333,0.8185416666666666,1887.0,0.9387662875578914,51.909499357735,16.07291666663876,0.8781134075247069,6,0.22,0.85,0.028,0.025,0.2,25.465,47.589,15.665,0.816,0.861,6.141,2.01,3.0377250095748756,1.1570105273394764
24210068,2024-10-12,C20MMNC,122.52,7.9,9189.0,2433.0,671.0,3754.0,1694.0,260.0,0.0,6570.0,1087.0,0.0,0.1435,0.0345833333333333,0.8185416666666666,1954.0,0.9394264683258748,53.62389813864166,3.776818742291912,0.866939611053804,42,0.2,0.8,0.028,0.02,0.18,22.857,51.918,14.203,0.721,0.752,6.043,2.179,3.6551675584342442,1.4008796308788214
24110081,2024-10-12,2062BK1,117.68,8.15,9582.0,2502.0,707.0,2995.0,1685.0,254.0,0.0,6358.0,1267.0,0.0,0.1435,0.0345833333333333,0.8185416666666666,1939.0,0.935230072312364,54.02787219532607,3.829736211029645,0.8690046415673703,6,0.2,0.83,0.022,0.017,0.18,20.745,50.771,15.871,0.857,0.901,7.383,2.016,3.1987777217741935,1.38654177021602
24110085,2024-10-12,2062BK1,123.59,7.53,9681.0,2247.0,707.0,2765.0,1693.0,248.0,0.0,6498.0,1126.0,0.0,0.1435,0.0345833333333333,0.8185416666666666,1941.0,0.942571690047723,52.57706934175437,4.308411214951354,0.8722308088609623,6,0.18,0.78,0.026,0.019,0.18,20.666,50.943,15.873,0.841,0.904,7.268,2.05,3.2092100289782035,1.3941707717569787
24210082,2024-10-12,2062BK1,130.78,8.0,8853.0,1989.0,701.0,2336.0,1654.0,260.0,0.0,6494.0,1101.0,0.0,0.1435,0.0345833333333333,0.8185416666666666,1914.0,0.9423548061612456,49.655910689328216,4.450980392154625,0.8641588296756195,6,0.17,0.8,0.021,0.017,0.22,26.251,49.06,14.43,0.666,0.88,5.041,2.254,3.3996258055574806,1.2059387444078464
24110149,2024-10-13,2062BK1,0.0,0.0,10350.0,2058.0,689.0,4960.0,1689.0,284.0,0.0,5254.0,1090.0,0.0,0.1416923076923077,0.033576923076923,0.8308461538461539,1973.0,0.0,5254000000000.0,5.029154518947994,0.8560567663452326,6,0.18,0.82,0.029,0.021,0.17,20.847,49.621,16.568,0.818,0.874,7.461,2.322,2.994809584163196,1.326197348727817
24310130,2024-10-13,SEQRFE550D,120.0,8.0,9030.0,3018.0,696.0,1985.0,1574.0,204.0,0.0,6989.0,1202.0,0.0,0.1416923076923077,0.033576923076923,0.8308461538461539,1778.0,0.937499999992676,58.24166666618132,2.9920477137167025,0.8852643419567574,73,0.21,0.87,0.029,0.016,0.24,0.0,0.0,0.0,0.0,0.0,0.0,0.0,0.0,0.0
24310115,2024-10-13,C15HMNA,125.06,8.97,10686.0,1944.0,497.0,3099.0,2242.0,0.0,446.0,6510.0,1354.0,0.0,0.1416923076923077,0.033576923076923,0.8308461538461539,2688.0,0.9330746847651044,52.05501359305889,5.496913580244086,0.8340773809520706,29,0.137,1.306,0.028,0.02,0.204,23.849,47.987,16.284,1.054,1.042,6.131,2.17,2.946699416641081,1.1956695071510441
24310136,2024-10-13,2062BK1,126.3,8.21,9828.0,3030.0,698.0,2293.0,1530.0,214.0,0.0,2683.0,1326.0,0.0,0.1416923076923077,0.033576923076923,0.8308461538461539,1744.0,0.9389636458186088,21.243072050504804,3.243564356434573,0.8772935779811484,6,0.22,0.76,0.024,0.016,0.23,17.795,49.41,18.633,0.938,1.197,7.538,2.695,2.651604593753354,1.3563369842707733
24210113,2024-10-13,2062BK1,139.64,8.54,10038.0,1665.0,698.0,2563.0,1785.0,337.0,0.0,6830.0,1216.0,0.0,0.1416923076923077,0.033576923076923,0.8308461538461539,2122.0,0.9423673910045732,48.91148667968412,6.028828828825208,0.8411875589062954,6,0.22,0.7,0.016,0.017,0.24,24.324,49.763,15.23,0.861,0.794,5.556,2.074,3.2672181734620183,1.2580710403236
24210135,2024-10-13,C20MMNC,123.08,8.26,9714.0,2475.0,759.0,3770.0,1640.0,287.0,213.0,6293.0,1110.0,0.0,0.1416923076923077,0.033576923076923,0.8308461538461539,2140.0,0.9371097913740132,51.12934676591543,3.924848484846899,0.7663551401865578,42,0.196,0.922,0.03,0.015,0.189,18.74,49.193,18.197,0.97,1.157,7.403,2.596,2.7032091438619625,1.3317721587525042
24210138,2024-10-13,C20MMNC,125.7,8.1,9213.0,2523.0,759.0,2958.0,1681.0,297.0,138.0,6289.0,1138.0,0.0,0.1416923076923077,0.033576923076923,0.8308461538461539,2116.0,0.9394618834010504,50.03182179753355,3.651605231865378,0.7944234404533108,42,0.19,0.87,0.028,0.018,0.17,18.098,49.791,18.221,0.955,1.166,7.406,2.61,2.732466249588409,1.370897577092511
24110107,2024-10-13,S.TOWER6VAN,126.78,0.0,8973.0,1815.0,996.0,4746.0,2441.0,95.0,420.0,5754.0,1588.0,0.0,0.1416923076923077,0.033576923076923,0.8308461538461539,2956.0,0.9999999999921124,45.38570752448821,4.943801652889838,0.8257780784841591,67,0.175,1.366,0.038,0.017,0.193,20.886,50.702,15.842,0.841,0.913,7.317,2.032,3.200277725178312,1.3804350785482862
24110140,2024-10-13,2062BK1,128.3,7.29,10584.0,4395.0,800.0,3582.0,1679.0,261.0,0.0,6582.0,1165.0,0.0,0.1416923076923077,0.033576923076923,0.8308461538461539,1940.0,0.946234973073632,51.30163678837645,2.4081911262793154,0.865463917525327,6,0.201,0.789,0.019,0.016,0.197,17.778,49.467,18.602,0.927,1.195,7.54,2.7,2.659087243992904,1.3596932464748086
24210175,2024-10-14,C20MMNC,129.61,0.0,9750.0,2001.0,803.0,1971.0,1741.0,284.0,0.0,6862.0,1317.0,0.0,0.136875,0.034,0.921125,2025.0,0.9999999999922846,52.94344572137224,4.872563718138495,0.8597530864193286,42,0.2,0.74,0.015,0.018,0.22,20.08,50.98,16.8,0.52,1.06,6.83,2.21,3.034343193857508,1.3822835606409807
24310209,2024-10-14,S.TOWER6VAN,121.27,8.1,10335.0,3228.0,715.0,2570.0,2221.0,0.0,447.0,6564.0,1083.0,0.0,0.136875,0.034,0.921125,2668.0,0.937388884587328,54.127154283383135,3.20167286245254,0.8324587706143807,67,0.16,1.29,0.032,0.017,0.17,22.881,50.132,16.315,0.884,0.945,5.264,2.111,3.0725668055896045,1.2789754317932496
24310159,2024-10-14,2062BK1,122.57,8.15,9039.0,2973.0,700.0,3123.0,1612.0,233.0,0.0,6399.0,1122.0,0.0,0.136875,0.034,0.921125,1845.0,0.9376529987688368,52.20690217792113,3.0403632694238008,0.8737127371268977,6,0.21,0.79,0.026,0.016,0.2,20.702,49.839,16.539,0.803,0.87,7.448,2.31,3.0132406287787177,1.338247140325439
24310172,2024-10-14,SEQRFE550D,120.51,8.72,9645.0,2970.0,693.0,3646.0,1620.0,257.0,0.0,6116.0,1196.0,0.0,0.136875,0.034,0.921125,1877.0,0.9325234078702118,50.75097502239854,3.247474747473654,0.8630793819920815,73,0.21,0.86,0.017,0.013,0.21,18.855,46.59,16.84,0.53,1.3,11.58,2.64,2.7664627991211925,1.3051882563872705
24310178,2024-10-14,C20MMNC,122.12,8.25,9285.0,1680.0,699.0,2479.0,1524.0,264.0,0.0,6720.0,1172.0,0.0,0.136875,0.034,0.921125,1788.0,0.936718570216026,55.0278414669585,5.526785714282425,0.8523489932881139,42,0.217,0.75,0.029,0.018,0.21,21.734,49.29,14.78,0.68,1.1,8.76,2.23,3.334686421757662,1.3498562234698068
24310150,2024-10-14,2062BK1,132.55,6.71,10338.0,2910.0,792.0,4760.0,1516.0,244.0,0.0,6676.0,1157.0,0.0,0.136875,0.034,0.921125,1760.0,0.9518167456487734,50.36589966012549,3.552577319586408,0.861363636363147,6,0.198,0.801,0.018,0.015,0.201,20.76,49.816,16.503,0.801,0.87,7.451,2.309,3.0184197770237517,1.336839845427222
24210165,2024-10-14,C20MMNC,125.32,7.43,8946.0,2988.0,696.0,2109.0,1607.0,263.0,0.0,6660.0,1170.0,0.0,0.136875,0.034,0.921125,1870.0,0.9440301318196308,53.143951483776384,2.993975903613456,0.859358288769594,42,0.191,0.767,0.019,0.015,0.204,20.818,49.734,16.5,0.802,0.88,7.463,2.307,3.0139991515665714,1.3326723652831
24310205,2024-10-14,2062BK1,126.3,8.23,9564.0,3357.0,533.0,2968.0,1569.0,255.0,0.0,6609.0,1074.0,0.0,0.136875,0.034,0.921125,1824.0,0.9388240541073456,52.32779097345742,2.848972296692628,0.860197368420581,6,0.2,0.8,0.033,0.018,0.23,21.214,50.79,15.68,1.1,1.15,6.78,1.85,3.238951597474651,1.376609296652663
24110158,2024-10-14,1786500D,124.55,7.43,8328.0,3006.0,50.0,2090.0,1715.0,267.0,0.0,4571.0,2666.0,0.0,0.136875,0.034,0.921125,1982.0,0.9437035914461004,36.70012043326616,2.770459081835406,0.8652875882942153,2,0.21,0.88,0.04,0.024,0.193,25.155,49.493,16.458,0.863,1.023,2.803,2.631,3.007047815784677,1.1893353198442833
24210210,2024-10-14,C20MMNC,126.43,7.53,10146.0,3006.0,616.0,2686.0,1691.0,263.0,0.0,6543.0,1174.0,0.0,0.136875,0.034,0.921125,1954.0,0.9437891907961796,51.75195760458948,3.375249500996881,0.8654042988736615,42,0.18,0.74,0.024,0.021,0.2,21.685,50.373,17.291,1.011,0.928,5.134,2.064,2.9130811936155445,1.292377555994561
24110155,2024-10-14,C20MMNC,126.53,8.0,10083.0,2991.0,1739.0,2927.0,1678.0,261.0,0.0,6511.0,1317.0,0.0,0.136875,0.034,0.921125,1939.0,0.9405337099461792,51.45815221645888,3.3711133400189333,0.8653945332641231,42,0.178,0.766,0.025,0.021,0.172,20.729,49.573,16.662,0.804,0.872,7.54,2.332,2.97503450759167,1.3257648694908004
24310231,2024-10-15,S.TOWER6VAN,127.15,8.12,9009.0,3015.0,701.0,2578.0,2352.0,0.0,291.0,6665.0,1352.0,0.0,0.1435,0.0322692307692307,0.8291538461538461,2643.0,0.9399719080288316,52.41840346006749,2.9880597014915464,0.8898978433594817,67,0.173,1.335,0.032,0.023,0.208,22.755,48.55,15.863,0.704,0.82,7.477,2.247,3.060388300554715,1.2571532147388593
24310227,2024-10-15,C20MMNC,120.6,8.1,8385.0,3027.0,757.0,1934.0,1684.0,262.0,0.0,6409.0,1476.0,0.0,0.1435,0.0322692307692307,0.8291538461538461,1946.0,0.9370629370556562,53.14262023173182,2.77006937561851,0.8653648509759171,42,0.21,0.88,0.031,0.02,0.21,22.918,49.802,16.552,0.88,0.925,5.327,2.144,3.0086389174167825,1.2617364647462694
24210245,2024-10-15,C20MMNC,114.64,0.0,9108.0,3318.0,671.0,0.0,1644.0,270.0,0.0,6440.0,1122.0,416.0,0.1435,0.0322692307692307,0.8291538461538461,1914.0,0.999999999991277,56.17585484947509,2.745027124773133,0.8589341692785482,42,0.19,0.79,0.018,0.014,0.19,21.348,49.609,16.764,0.737,0.758,6.989,2.208,2.959081419624217,1.3016293653084252
24310259,2024-10-15,2062BK1,132.96,8.08,9558.0,2676.0,798.0,1523.0,1640.0,248.0,0.0,3723.0,815.0,0.0,0.1435,0.0322692307692307,0.8291538461538461,1888.0,0.942711287571308,28.000902526865215,3.571748878922432,0.8686440677961501,6,0.2,0.75,0.036,0.021,0.2,20.478,51.317,17.209,0.746,1.061,5.386,2.275,2.981812899477048,1.3616270430906392
24310215,2024-10-15,C20MMNC,126.8,7.53,10518.0,3243.0,549.0,2780.0,1619.0,274.0,0.0,4397.0,728.0,0.0,0.1435,0.0322692307692307,0.8291538461538461,1893.0,0.9439440184549696,34.676656151146084,3.2432932469925246,0.8552562070782592,42,0.2,0.78,0.017,0.018,0.21,25.288,49.21,15.309,0.961,0.816,5.075,1.941,3.214239059438276,1.2121286762894725
24110234,2024-10-15,SEQRFE550D,127.82,8.0,9732.0,2550.0,815.0,2900.0,1716.0,274.0,0.0,6607.0,1237.0,0.0,0.1435,0.0322692307692307,0.8291538461538461,1990.0,0.9410985127305176,51.68987638826717,3.8164705882337975,0.8623115577885114,73,0.22,0.86,0.03,0.021,0.22,20.472,50.762,17.199,0.715,0.717,6.383,2.156,2.9512790697674416,1.3474729241877255
24110228,2024-10-15,C20MMNC,125.27,7.54,9372.0,2205.0,802.0,3006.0,1688.0,250.0,0.0,5943.0,1057.0,0.0,0.1435,0.0322692307692307,0.8291538461538461,1938.0,0.9432271666219167,47.44152630280641,4.250340136052494,0.8710010319912946,42,0.23,0.853,0.034,0.019,0.221,22.381,51.596,15.792,0.621,0.82,4.826,2.519,3.2670170328626607,1.3516005658301462
24210266,2024-10-16,S.TOWER6VAN,124.61,8.45,9657.0,2013.0,509.0,1591.0,2352.0,0.0,574.0,6346.0,1208.0,0.0,0.1386666666666667,0.0351851851851851,0.7545925925925926,2926.0,0.9364948143624192,50.926891902327846,4.797317436659315,0.8038277511958976,67,0.186,1.28,0.025,0.015,0.185,24.043,50.256,15.208,0.797,0.74,5.342,2.132,3.304359260963903,1.2803424029348824
24210268,2024-10-16,2062BK1,112.53,8.99,9075.0,1005.0,784.0,2052.0,1809.0,257.0,0.0,5955.0,1036.0,0.0,0.1386666666666667,0.0351851851851851,0.7545925925925926,2066.0,0.926020408155645,52.91922154045215,9.029850746259672,0.8756050338814736,6,0.18,0.76,0.019,0.017,0.18,19.241,50.969,19.692,1.61,1.023,3.52,2.096,2.588178540598182,1.3091128576565472
24210312,2024-10-16,SEQRFE550D,117.96,8.52,8787.0,1506.0,704.0,3340.0,1681.0,243.0,0.0,6397.0,1147.0,0.0,0.1386666666666667,0.0351851851851851,0.7545925925925926,1924.0,0.9326375711501216,54.23024754107977,5.834661354577799,0.8737006237001697,73,0.22,0.95,0.03,0.019,0.24,31.838,45.903,13.19,0.665,0.734,4.394,1.911,3.4798726404366613,1.0194097137400342
24210277,2024-10-16,SEQRFE550D,128.47,0.0,8415.0,2022.0,701.0,2776.0,1579.0,192.0,0.0,6895.0,1259.0,0.0,0.1386666666666667,0.0351851851851851,0.7545925925925926,1771.0,0.999999999992216,53.67011753675045,4.1617210682472,0.8915866741948664,73,0.21,0.83,0.02,0.018,0.21,26.306,48.661,14.596,1.187,0.709,5.168,1.961,3.3336301979858876,1.1896682394934357
24210304,2024-10-16,2062BK1,122.4,7.96,9987.0,2403.0,787.0,0.0,1627.0,280.0,0.0,6594.0,1057.0,0.0,0.1386666666666667,0.0351851851851851,0.7545925925925926,1907.0,0.9389383246322572,53.87254901916771,4.156054931334101,0.8531725222858662,6,0.18,0.73,0.029,0.025,0.19,22.307,52.031,17.353,0.958,0.861,4.104,2.323,2.9982136683185425,1.3118932956808957
24210301,2024-10-16,C20HMNA,125.69,9.07,9462.0,504.0,795.0,0.0,1613.0,297.0,297.0,6557.0,1125.0,0.0,0.1386666666666667,0.0351851851851851,0.7545925925925926,2207.0,0.93269516176215,52.16803246040124,18.773809523772275,0.7308563661075076,34,0.19,1.01,0.023,0.023,0.22,23.757,51.202,14.493,0.941,0.849,5.159,2.157,3.5326341934593626,1.3385793835455282
24310311,2024-10-16,2062BK1,117.16,7.42,8925.0,1959.0,752.0,2220.0,1723.0,291.0,0.0,4927.0,1058.0,0.0,0.1386666666666667,0.0351851851851851,0.7545925925925926,2014.0,0.9404398779824976,42.05360191155639,4.5558958652350405,0.8555114200591581,6,0.2,0.78,0.025,0.022,0.22,21.367,51.327,15.215,0.842,1.18,6.073,2.322,3.373225552050473,1.4030287291911543
24110299,2024-10-16,1786500D,127.47,8.0,8235.0,2106.0,704.0,1660.0,1709.0,287.0,0.0,1791.0,1788.0,0.0,0.1386666666666667,0.0351851851851851,0.7545925925925926,1996.0,0.940946334974969,14.050364791605473,3.9102564102545534,0.8562124248492704,2,0.2,0.77,0.027,0.025,0.18,20.835,50.866,17.277,0.813,0.942,5.162,2.473,2.943974997106146,1.3346102379765434
24310293,2024-10-16,2062BK1,132.64,8.26,9447.0,3051.0,748.0,3071.0,1742.0,274.0,0.0,6705.0,1521.0,0.0,0.1386666666666667,0.0351851851851851,0.7545925925925926,2016.0,0.9413768630167398,50.550361881404186,3.096361848573223,0.864087301586873,6,0.19,0.73,0.022,0.022,0.19,29.199,49.477,13.633,0.872,0.883,2.575,2.029,3.6289423500073346,1.1551140475801367
24210343,2024-10-17,1786550D,121.0,8.18,10389.0,1848.0,789.0,1619.0,2265.0,267.0,0.0,6480.0,1078.0,0.0,0.1406666666666666,0.0358333333333333,0.8108888888888889,2532.0,0.936677504250374,53.55371900782187,5.621753246750204,0.8945497630328221,3,0.22,0.76,0.03,0.02,0.22,0.0,0.0,0.0,0.0,0.0,0.0,0.0,0.0,0.0
24110326,2024-10-17,1786550D,120.07,8.0,11583.0,1800.0,805.0,2101.0,1719.0,305.0,0.0,6452.0,1289.0,0.0,0.1406666666666666,0.0358333333333333,0.8108888888888889,2024.0,0.9375341609983796,53.73532106226588,6.434999999996425,0.8493083003948373,3,0.21,0.78,0.03,0.03,0.19,27.568,47.442,14.525,0.713,0.681,5.078,2.46,3.2660057827344073,1.127048985603649
24110330,2024-10-17,2062BK1,125.97,0.0,10929.0,1758.0,807.0,1119.0,1718.0,331.0,0.0,6646.0,1229.0,0.0,0.1406666666666666,0.0358333333333333,0.8108888888888889,2049.0,0.9999999999920616,52.75859331545004,6.216723549484518,0.8384577842846079,6,0.21,0.81,0.038,0.023,0.17,27.77,47.08,14.689,0.746,0.676,5.093,2.407,3.2049012933968686,1.1088082901554404
24110335,2024-10-17,C20MMNC,126.27,8.0,9945.0,3327.0,855.0,2078.0,1702.0,298.0,0.0,1405.0,1253.0,0.0,0.1406666666666666,0.0358333333333333,0.8108888888888889,2000.0,0.940418559611675,11.126950186021013,2.9891794409368835,0.8509999999995745,42,0.196,0.811,0.034,0.03,0.218,21.537,51.507,15.832,0.601,0.751,5.447,2.826,3.253142171414135,1.3782981000802783
24110337,2024-10-17,1786550D,124.91,7.99,10848.0,555.0,746.0,2470.0,1731.0,478.0,0.0,6442.0,1347.0,223.0,0.1406666666666666,0.0358333333333333,0.8108888888888889,2209.0,0.9398796087212952,51.57313265509909,19.545945945910727,0.7836124943409762,3,0.2,0.79,0.03,0.03,0.2,0.0,0.0,0.0,0.0,0.0,0.0,0.0,0.0,0.0
24310317,2024-10-17,2062BK1,126.12,0.0,10440.0,2775.0,756.0,3207.0,1756.0,274.0,0.0,557.0,111.0,0.0,0.1406666666666666,0.0358333333333333,0.8108888888888889,2030.0,0.999999999992071,4.416428797935169,3.762162162160807,0.8650246305414458,6,0.21,0.79,0.023,0.021,0.26,25.694,48.555,14.727,0.797,0.991,5.491,2.191,3.296781640412819,1.201202315570729
24310388,2024-10-18,1786550D,123.28,7.63,13431.0,3198.0,693.0,1164.0,1830.0,291.0,0.0,5301.0,1037.0,0.0,0.1437083333333333,0.0355416666666666,0.9365833333333334,2121.0,0.9417156825227888,42.99967553501784,4.199812382737899,0.862800565770456,3,0.2,0.74,0.03,0.03,0.21,23.158,48.67,14.8,0.44,0.91,8.28,2.26,3.2882913316667794,1.2821728707289446
24210383,2024-10-18,S.TOWER6VAN,154.81,8.76,10539.0,1986.0,701.0,4088.0,2491.0,101.0,581.0,6237.0,1519.0,0.0,0.1437083333333333,0.0355416666666666,0.9365833333333334,3173.0,0.946444947111656,40.28809508403664,5.306646525677087,0.7850614560350504,67,0.19,1.31,0.034,0.022,0.25,21.034,51.45,17.31,0.75,1.58,3.6,2.74,2.9720986655883546,1.341765549615335
24210372,2024-10-18,C20MMNACUTLT,125.69,8.18,8046.0,3111.0,500.0,288.0,1617.0,294.0,209.0,6516.0,1111.0,0.0,0.1437083333333333,0.0355416666666666,0.9365833333333334,2120.0,0.9388959438190864,51.84183308097826,2.5863066538082333,0.762735849056244,40,0.211,0.822,0.043,0.022,0.201,23.17,52.72,13.93,0.45,1.1,5.19,2.08,3.784365802885651,1.4209859572518262
24110375,2024-10-18,C20MMNC,128.39,7.89,9585.0,2196.0,486.0,2402.0,1730.0,312.0,0.0,6354.0,1331.0,0.0,0.1437083333333333,0.0355416666666666,0.9365833333333334,2042.0,0.9421044907474164,49.48983565659717,4.364754098358668,0.8472086190005645,42,0.202,0.816,0.022,0.023,0.232,23.13,52.73,13.95,0.46,1.1,5.2,2.08,3.7796573722313815,1.4220220598149997
24110382,2024-10-18,2062BK1,128.58,8.13,11268.0,4167.0,587.0,2978.0,1796.0,298.0,0.0,1472.0,1470.0,0.0,0.1437083333333333,0.0355416666666666,0.9365833333333334,2094.0,0.94053105112325,11.448125680421152,2.704103671705614,0.8576886341925226,6,0.19,0.79,0.024,0.02,0.2,20.971,51.46,16.27,0.45,1.08,5.45,2.87,3.1626820723987463,1.3817732667418507
24210402,2024-10-18,1786550D,120.71,7.46,9963.0,2985.0,715.0,2091.0,1698.0,240.0,0.0,6501.0,1281.0,0.0,0.1437083333333333,0.0355416666666666,0.9365833333333334,1938.0,0.9417960521109324,53.85634992913714,3.337688442209937,0.8761609907116222,3,0.21,0.72,0.02,0.02,0.21,26.347,49.309,14.229,0.808,0.699,5.32,1.928,3.4651440618411806,1.2151958005766814
24210426,2024-10-19,2062BK1,118.64,8.12,10350.0,2007.0,561.0,3097.0,1792.0,280.0,0.0,6197.0,1059.0,652.0,0.145375,0.0349999999999999,0.8260416666666667,2072.0,0.9359419375123388,52.233648010348666,5.156950672643171,0.8648648648644475,6,0.19,0.78,0.02,0.016,0.21,26.162,48.886,15.209,0.797,0.596,4.872,2.063,3.214069690992768,1.1816204196074642
24110425,2024-10-19,1786550D,124.24,7.65,10008.0,2169.0,694.0,3058.0,1727.0,329.0,0.0,6428.0,1238.0,298.0,0.145375,0.0349999999999999,0.8260416666666667,2056.0,0.9419971188039884,51.73857050827641,4.6141078838153,0.8399805447466732,3,0.2,0.76,0.03,0.03,0.2,26.386,48.545,14.788,0.845,0.691,5.345,2.014,3.2825072689160866,1.1789921068609595
24110419,2024-10-19,1786550D,122.6,8.33,10902.0,2256.0,2008.0,2988.0,1726.0,328.0,0.0,6471.0,1254.0,0.0,0.145375,0.0349999999999999,0.8260416666666667,2054.0,0.9363782173609076,52.78140293594795,4.832446808508497,0.8403115871466211,3,0.22,0.72,0.04,0.02,0.17,23.868,51.594,15.0,0.726,0.754,4.656,2.017,3.4393707086194256,1.3273817180786749
24310421,2024-10-19,2062BK1,124.45,8.24,8937.0,2286.0,690.0,3004.0,1752.0,268.0,0.0,4171.0,933.0,0.0,0.145375,0.0349999999999999,0.8260416666666667,2020.0,0.9379003692747164,33.51546805919232,3.909448818895928,0.867326732672838,6,0.19,0.79,0.023,0.021,0.23,24.056,48.346,15.627,0.662,0.583,6.952,2.205,3.093550038392628,1.218274367503276
24110439,2024-10-19,TMT-FE500D,137.66,8.13,9183.0,1473.0,690.0,4137.0,1834.0,297.0,0.0,2656.0,1681.0,0.0,0.145375,0.0349999999999999,0.8260416666666667,2131.0,0.9442348583514356,19.293912537997286,6.234215885942815,0.8606288127635567,78,0.194,0.78,0.03,0.027,0.242,22.96,49.656,15.814,1.037,0.931,5.938,2.169,3.1398039835599114,1.2806189555125727
24110441,2024-10-19,2062BK1,121.21,8.12,9048.0,1632.0,702.0,3041.0,1780.0,278.0,0.0,2743.0,1184.0,0.0,0.145375,0.0349999999999999,0.8260416666666667,2058.0,0.9372148766648326,22.63014602736878,5.544117647055426,0.8649173955292202,6,0.19,0.7,0.021,0.019,0.17,23.607,49.216,15.893,1.004,0.902,5.74,2.151,3.0965144079526867,1.2459431406799828
