Repository: SiddharthKumar268/FerroMind

# FerroMind
*Ferro-Alloy Optimisation using Machine Learning*
**SAIL Durgapur Steel Plant | Steel Melting Shop**
Intern: Siddharth Kumar | FY 2023-24 to FY 2025-26

---

## Quick Start

```bash

# 2. Place raw Excel files in data/raw/

## Dataset

| | |
|---|---|
| Total heats after cleaning | 47,421 |
| Training set | 37,936 heats (Apr 2023 – Jun 2025) |
| Test set | 9,485 heats (Jun 2025 – Dec 2025) |
| Input features | 21 (16 raw + 5 engineered) |
| Target variables | Mn, Si, C, S, P |
| BOF grades | 76 distinct grades |
| Split method | Chronological 80/20 — no shuffle, no leakage |

---

File: data/processed/sms_train.csv (part 52 of 253)
Heat_Number,Date,BOF Grade Code,Hot Metal Addn. Weight,Scrap Addn. Weight,Lime Into Converter,Dolomite Into Converter,Lime Into Ladle,Iron Ore Into Converter,SIMN Into Ladle,FESI Into Ladle,FEMN Into Ladle,Measered O2 Mainblow II,Duration of Mainblow I/II,Measered O2 2nd Blow,HM_P,HM_S,HM_Si,Total_FA_Ladle,HM_Ratio,O2_per_ton_HM,Lime_Dolo_Ratio,SiMn_FA_Fraction,Grade_Encoded,C,Mn,P,S,Si
23108843,2023-09-13,2062E300BR,117.36,9.49,10251.0,1848.0,722.0,2500.0,2002.0,54.0,474.0,6046.0,984.0,0.0,0.1495483870967742,0.03670967741935484,0.8543225806451612,2530.0,0.9251872290033489,51.51670074939062,5.54707792207492,0.7913043478257742,7,0.18,1.1,0.028,0.018,0.21
23108867,2023-09-13,1786500D,123.6,8.88,10620.0,1659.0,830.0,2950.0,2409.0,14.0,399.0,6215.0,1088.0,0.0,0.1495483870967742,0.03670967741935484,0.8543225806451612,2822.0,0.9329710144857114,50.28317152062878,6.401446654607353,0.8536498936921142,2,0.17,1.09,0.03,0.023,0.172
23108865,2023-09-13,SEQRFE550D,122.5,8.27,10263.0,1554.0,764.0,2610.0,1692.0,288.0,0.0,6303.0,1042.0,0.0,0.1495483870967742,0.03670967741935484,0.8543225806451612,1980.0,0.9367591955269805,51.45306122406977,6.604247104242854,0.854545454545023,73,0.22,0.86,0.035,0.024,0.2
23108869,2023-09-13,2062BK1,124.59,9.48,10710.0,1551.0,799.0,3285.0,1709.0,298.0,0.0,6002.0,994.0,0.0,0.1495483870967742,0.03670967741935484,0.8543225806451612,2007.0,0.9292906690465483,48.174010754890645,6.9052224371328785,0.8515196811156694,6,0.19,0.76,0.028,0.021,0.19
23108859,2023-09-13,1786500D,120.9,7.67,10482.0,1449.0,779.0,3246.0,0.0,545.0,1479.0,5870.0,974.0,363.0,0.1495483870967742,0.03670967741935484,0.8543225806451612,2024.0,0.9403437815902597,48.552522745669535,7.233954451340764,0.0,2,0.17,0.83,0.029,0.022,0.211
23108856,2023-09-13,C20MMNC(BSP),125.3,9.35,10491.0,831.0,820.0,2277.0,1624.0,335.0,267.0,5819.0,1590.0,0.0,0.1495483870967742,0.03670967741935484,0.8543225806451612,2226.0,0.9305607129526138,46.4405426971553,12.624548736446902,0.7295597484273452,43,0.19,0.78,0.034,0.026,0.22
23108852,2023-09-13,C20MMNC(BSP),128.4,0.0,10407.0,1008.0,797.0,3773.0,1709.0,284.0,0.0,6011.0,1270.0,0.0,0.1495483870967742,0.03670967741935484,0.8543225806451612,1993.0,0.9999999999922119,46.81464174418369,10.32440476189452,0.8575012543899361,43,0.2,0.77,0.037,0.026,0.23
23108846,2023-09-13,C20MMNC(BSP),0.0,9.68,10488.0,0.0,704.0,4722.0,1781.0,264.0,0.0,6022.0,986.0,0.0,0.1495483870967742,0.03670967741935484,0.8543225806451612,2045.0,0.0,6022000000000.0,10488000000000.0,0.8709046454763467,43,0.2,0.8,0.033,0.026,0.24
23108863,2023-09-13,C20MMNC(BSP),125.8,8.27,10296.0,1560.0,785.0,3627.0,1699.0,284.0,0.0,5954.0,987.0,255.0,0.1495483870967742,0.03670967741935484,0.8543225806451612,1983.0,0.9383158051694018,47.32909379930581,6.599999999995769,0.8567826525462144,43,0.21,0.76,0.027,0.031,0.22
23108850,2023-09-13,IS2062E350BR,122.33,9.48,10656.0,0.0,767.0,5026.0,2551.0,74.0,453.0,5995.0,981.0,576.0,0.1495483870967742,0.03670967741935484,0.8543225806451612,3078.0,0.928078294507791,49.00678492561917,10656000000000.0,0.8287849252758841,59,0.2,1.39,0.03,0.02,0.21
23208937,2023-09-14,SEQRFE550D,120.6,8.88,10110.0,1497.0,803.0,2554.0,1873.0,162.0,0.0,6662.0,2439.0,0.0,0.1531578947368421,0.03152631578947368,0.9085263157894737,2035.0,0.9314179796035573,55.24046434448391,6.753507014023545,0.9203931203926681,73,0.21,0.86,0.023,0.016,0.2
23208932,2023-09-14,JIS540RC2ALK,126.79,9.47,10068.0,1992.0,701.0,1667.0,1795.0,0.0,837.0,5822.0,1004.0,0.0,0.1531578947368421,0.03152631578947368,0.9085263157894737,2632.0,0.9305005137169345,45.918447826753535,5.054216867467343,0.6819908814587075,62,0.22,1.43,0.034,0.012,0.26
23208929,2023-09-14,SEQRFE550D,119.19,8.88,9798.0,2010.0,693.0,4690.0,1583.0,277.0,236.0,5644.0,967.0,0.0,0.1531578947368421,0.03152631578947368,0.9085263157894737,2096.0,0.9306629187090603,47.352965852442715,4.874626865669216,0.7552480916026931,73,0.21,0.85,0.021,0.025,0.19
23208926,2023-09-14,SEQRFE550D,120.34,9.27,9861.0,1662.0,800.0,2527.0,1664.0,250.0,0.0,6559.0,1324.0,0.0,0.1531578947368421,0.03152631578947368,0.9085263157894737,1914.0,0.9284777409078893,54.50390560034482,5.933212996386322,0.869383490072691,73,0.19,0.78,0.03,0.021,0.17
23208919,2023-09-14,SEQRFE550D,128.95,9.6,10551.0,822.0,798.0,3973.0,1684.0,253.0,0.0,6020.0,999.0,326.0,0.1531578947368421,0.03152631578947368,0.9085263157894737,1937.0,0.9307109346739033,46.68476153511684,12.835766423342049,0.869385647908689,73,0.21,0.85,0.021,0.021,0.21
23208916,2023-09-14,SEQRFE550D,117.91,8.89,10782.0,0.0,789.0,4089.0,1728.0,263.0,0.0,6240.0,1082.0,0.0,0.1531578947368421,0.03152631578947368,0.9085263157894737,1991.0,0.9298895898980293,52.92171995544974,10782000000000.0,0.8679055750874596,73,0.19,0.81,0.023,0.022,0.2
23208913,2023-09-14,SEQRFE550D,124.6,7.69,12093.0,0.0,806.0,4842.0,1721.0,263.0,0.0,6438.0,1179.0,0.0,0.1531578947368421,0.03152631578947368,0.9085263157894737,1984.0,0.9418701337898415,51.66934189364631,12093000000000.0,0.867439516128595,73,0.2,0.81,0.033,0.021,0.22
23208923,2023-09-14,SEQRFE550D,125.4,10.0,10167.0,690.0,806.0,3600.0,1664.0,270.0,0.0,6257.0,1174.0,489.0,0.1531578947368421,0.03152631578947368,0.9085263157894737,1934.0,0.9261447562708557,49.8963317380391,14.734782608674298,0.8603929679416441,73,0.19,0.78,0.035,0.021,0.19
23208911,2023-09-14,S.TOWER6VAN,110.43,8.88,9141.0,0.0,803.0,3541.0,2349.0,98.0,236.0,5742.0,972.0,0.0,0.1531578947368421,0.03152631578947368,0.9085263157894737,2683.0,0.9255720392177892,51.996740015829054,9141000000000.0,0.8755124860227822,67,0.19,1.3,0.024,0.022,0.2
23208909,2023-09-14,IS2062E350BR,129.1,10.21,10233.0,0.0,795.0,4708.0,2521.0,98.0,537.0,6447.0,1035.0,381.0,0.1531578947368421,0.03152631578947368,0.9085263157894737,3156.0,0.926710214622592,49.938032532533406,10233000000000.0,0.7987959442329535,59,0.19,1.35,0.031,0.026,0.24
23208906,2023-09-14,2062BK1,114.07,10.21,9399.0,0.0,803.0,2836.0,1104.0,307.0,0.0,5999.0,1106.0,287.0,0.1531578947368421,0.03152631578947368,0.9085263157894737,1411.0,0.9178467975465251,52.59051459583948,9399000000000.0,0.7824238128980989,6,0.2,0.75,0.024,0.019,0.2
23208898,2023-09-14,2062BK1,125.46,9.49,9897.0,0.0,751.0,3164.0,1664.0,284.0,0.0,6288.0,1229.0,486.0,0.1531578947368421,0.03152631578947368,0.9085263157894737,1948.0,0.9296776583851081,50.11956001873012,9897000000000.0,0.8542094455847771,6,0.2,0.8,0.017,0.017,0.19
23208918,2023-09-14,2062BK1,120.39,9.5,10731.0,954.0,803.0,3846.0,1623.0,256.0,0.0,5898.0,1047.0,0.0,0.1531578947368421,0.03152631578947368,0.9085263157894737,1879.0,0.9268611902307581,48.99077996470645,11.248427672944183,0.8637573177217329,6,0.2,0.84,0.023,0.026,0.22
23108933,2023-09-14,1786500D,127.44,9.51,10044.0,1662.0,719.0,4330.0,1685.0,274.0,0.0,5552.0,1007.0,0.0,0.1531578947368421,0.03152631578947368,0.9085263157894737,1959.0,0.9305585980216828,43.56559949746104,6.043321299635353,0.860132720775467,2,0.2,0.81,0.04,0.018,0.201
23308922,2023-09-14,IS2062E350BR,131.13,0.0,10530.0,1953.0,726.0,4388.0,2427.0,122.0,355.0,6473.0,1508.0,0.0,0.1531578947368421,0.03152631578947368,0.9085263157894737,2904.0,0.9999999999923741,49.36322733127917,5.391705069121663,0.8357438016526048,59,0.2,1.4,0.024,0.017,0.21
23308931,2023-09-14,1786500D,120.77,9.5,9609.0,1608.0,749.0,3246.0,1709.0,275.0,0.0,6134.0,1032.0,0.0,0.1531578947368421,0.03152631578947368,0.9085263157894737,1984.0,0.927074537491924,50.79075929410623,5.975746268653,0.8613911290318239,2,0.19,0.88,0.038,0.021,0.19
23108908,2023-09-14,SEQRFE550D,128.37,9.68,10125.0,2682.0,757.0,1711.0,1659.0,240.0,184.0,6479.0,1073.0,0.0,0.1531578947368421,0.03152631578947368,0.9085263157894737,2083.0,0.9298804780809136,50.471293915630824,3.7751677852334917,0.7964474315886719,73,0.22,0.82,0.033,0.023,0.21
23108903,2023-09-14,IS2062E350BR,123.15,9.68,8067.0,2412.0,812.0,2701.0,2514.0,118.0,457.0,6436.0,1078.0,0.0,0.1531578947368421,0.03152631578947368,0.9085263157894737,3089.0,0.9271248964772482,52.26146975191018,3.344527363182693,0.8138556167041716,59,0.19,1.37,0.026,0.022,0.22
23108900,2023-09-14,2062BK1,123.06,9.49,8535.0,2013.0,3379.0,2340.0,1638.0,237.0,0.0,6106.0,1063.0,0.0,0.1531578947368421,0.03152631578947368,0.9085263157894737,1875.0,0.9284043757002761,49.61807248456348,4.2399403874792645,0.8735999999995341,6,0.19,0.75,0.021,0.021,0.18
23108897,2023-09-14,2062BK1,118.15,9.07,8478.0,2589.0,817.0,2463.0,1689.0,247.0,0.0,6302.0,1053.0,0.0,0.1531578947368421,0.03152631578947368,0.9085263157894737,1936.0,0.9287061782665563,53.338975877669576,3.274623406719477,0.8724173553714502,6,0.19,0.84,0.02,0.023,0.21
23108881,2023-09-14,2062BK1,131.75,0.0,9285.0,1656.0,815.0,6056.0,2220.0,0.0,629.0,6042.0,1854.0,0.0,0.1531578947368421,0.03152631578947368,0.9085263157894737,2849.0,0.99999999999241,45.85958254234642,5.606884057967629,0.7792207792205057,6,0.18,1.38,0.023,0.022,0.25
23208939,2023-09-14,C20MMNATLT,124.72,9.49,9525.0,1788.0,795.0,2722.0,1698.0,284.0,0.0,6491.0,1100.0,279.0,0.1531578947368421,0.03152631578947368,0.9085263157894737,1982.0,0.9292899187770711,52.044579858466605,5.327181208050712,0.8567103935414446,41,0.21,0.8,0.028,0.02,0.21
23308896,2023-09-14,2062BK1,123.7,9.59,9417.0,1860.0,691.0,2949.0,1801.0,272.0,0.0,6383.0,1095.0,326.0,0.1531578947368421,0.03152631578947368,0.9085263157894737,2073.0,0.9280516167684896,51.600646725532734,5.06290322580373,0.868789194403826,6,0.2,0.76,0.023,0.029,0.2
23308899,2023-09-14,S.TOWER6VAN,126.78,9.28,8439.0,1689.0,718.0,3388.0,2617.0,122.0,434.0,6598.0,1092.0,0.0,0.1531578947368421,0.03152631578947368,0.9085263157894737,3173.0,0.9317947964064988,52.04290897576871,4.99644760212848,0.8247715096120943,67,0.19,1.41,0.029,0.028,0.21
23308902,2023-09-14,S.TOWER6VAN,121.64,10.21,9966.0,1806.0,616.0,4074.0,2566.0,193.0,400.0,6332.0,1055.0,364.0,0.1531578947368421,0.03152631578947368,0.9085263157894737,3159.0,0.922563519143553,52.05524498477429,5.518272425246114,0.8122823678376663,67,0.19,1.34,0.026,0.028,0.19
23308905,2023-09-14,S.TOWER6VAN,122.22,9.48,9927.0,1812.0,680.0,3699.0,2618.0,0.0,320.0,6670.0,1097.0,0.0,0.1531578947368421,0.03152631578947368,0.9085263157894737,2938.0,0.9280182232275779,54.57371952172661,5.478476821189029,0.8910823689581718,67,0.18,1.35,0.023,0.021,0.21
23308907,2023-09-14,S.TOWER6VAN,122.12,9.48,9726.0,1965.0,807.0,2497.0,2512.0,156.0,423.0,6210.0,970.0,255.0,0.1531578947368421,0.03152631578947368,0.9085263157894737,3091.0,0.927963525828815,50.851621355626826,4.9496183206081685,0.8126819799415035,67,0.18,1.38,0.026,0.021,0.2
23308910,2023-09-14,2062BK1,118.94,9.68,9810.0,1974.0,732.0,1363.0,1224.0,278.0,0.0,6209.0,973.0,0.0,0.1531578947368421,0.03152631578947368,0.9085263157894737,1502.0,0.9247395428321821,52.20279132291741,4.969604863219367,0.8149134487344775,6,0.21,0.8,0.024,0.016,0.24
23308912,2023-09-14,IS2062E350BR,120.02,5.88,10737.0,1995.0,760.0,3750.0,2571.0,167.0,269.0,6110.0,1053.0,0.0,0.1531578947368421,0.03152631578947368,0.9085263157894737,3007.0,0.9532962668709032,50.90818196924756,5.381954887215348,0.8550049883602079,59,0.2,1.38,0.03,0.021,0.25
23308914,2023-09-14,S.TOWER6VAN,123.26,7.43,9993.0,1935.0,743.0,3439.0,2551.0,0.0,506.0,6407.0,1137.0,0.0,0.1531578947368421,0.03152631578947368,0.9085263157894737,3057.0,0.9431479072542419,51.97955541090394,5.164341085268649,0.8344782466467666,67,0.18,1.3,0.027,0.015,0.18
23308915,2023-09-14,S.TOWER6VAN,127.77,8.87,11826.0,2601.0,668.0,3179.0,2552.0,203.0,261.0,6106.0,1034.0,523.0,0.1531578947368421,0.03152631578947368,0.9085263157894737,3016.0,0.9350848946067398,47.7889958515474,4.546712802766418,0.8461538461535656,67,0.18,1.4,0.023,0.016,0.25
23308917,2023-09-14,2062BK1,124.77,9.7,11406.0,2442.0,790.0,3495.0,1764.0,295.0,0.0,6709.0,1137.0,0.0,0.1531578947368421,0.03152631578947368,0.9085263157894737,2059.0,0.9278649512833504,53.770938526458515,4.670761670759758,0.8567265662939015,6,0.2,0.86,0.022,0.023,0.22
23108938,2023-09-14,IS2062E350BR,126.99,9.46,10239.0,1965.0,787.0,2533.0,2438.0,114.0,646.0,6177.0,1693.0,0.0,0.1531578947368421,0.03152631578947368,0.9085263157894737,3198.0,0.930670575295488,48.64162532444569,5.210687022898112,0.7623514696683045,59,0.16,1.38,0.034,0.013,0.23
23308927,2023-09-14,IS2062E350BR,119.22,9.49,9966.0,1557.0,770.0,2407.0,2396.0,77.0,372.0,6501.0,1132.0,0.0,0.1531578947368421,0.03152631578947368,0.9085263157894737,2845.0,0.9262683552099583,54.52944136844045,6.40077071290533,0.8421792618626214,59,0.2,1.39,0.034,0.02,0.23
23308928,2023-09-14,IS2062E350BR,122.96,10.0,9798.0,1545.0,815.0,3287.0,2529.0,0.0,498.0,6186.0,1088.0,0.0,0.1531578947368421,0.03152631578947368,0.9085263157894737,3027.0,0.9247894103420219,50.30904359100269,6.341747572811429,0.8354806739343127,59,0.19,1.41,0.032,0.016,0.19
23308934,2023-09-14,SEQRFE550D,125.44,9.48,9690.0,1278.0,746.0,4342.0,1787.0,315.0,0.0,6563.0,1115.0,0.0,0.1531578947368421,0.03152631578947368,0.9085263157894737,2102.0,0.9297361399278853,52.319834183256376,7.582159624407213,0.8501427212174832,73,0.21,0.82,0.028,0.018,0.22
23208942,2023-09-14,IS2062E350BR,121.7,9.87,9429.0,2019.0,806.0,2775.0,2511.0,101.0,537.0,6403.0,1137.0,309.0,0.1531578947368421,0.03152631578947368,0.9085263157894737,3149.0,0.9249828988300908,52.61298274402125,4.67013372956678,0.7973959987295023,59,0.2,1.4,0.024,0.02,0.21
23108941,2023-09-14,C20MMNATLT,125.25,9.49,9162.0,2145.0,800.0,2914.0,1694.0,273.0,0.0,6371.0,1789.0,0.0,0.1531578947368421,0.03152631578947368,0.9085263157894737,1967.0,0.9295680569917651,50.86626746466374,4.27132867132668,0.8612099644123735,41,0.23,0.8,0.036,0.021,0.21
23208982,2023-09-15,2830C20MMNC,125.69,8.87,6954.0,1806.0,910.0,2297.0,1772.0,277.0,0.0,6420.0,1068.0,0.0,0.14756,0.03064,0.795,2049.0,0.9340814506470416,51.07804916818301,3.8504983388683,0.8648121034646828,17,0.21,0.85,0.037,0.019,0.22
23108987,2023-09-15,SEQRFE550D,123.1,9.49,9675.0,2433.0,795.0,2198.0,1709.0,318.0,0.0,6276.0,1902.0,0.0,0.14756,0.03064,0.795,2027.0,0.9284259748025611,50.98294069820485,3.9765721331672927,0.8431179082383605,73,0.19,0.86,0.03,0.014,0.2
23108984,2023-09-15,SEQRFE550D,127.6,4.54,9657.0,1002.0,805.0,4501.0,1724.0,284.0,0.0,2848.0,2065.0,0.0,0.14756,0.03064,0.795,2008.0,0.965642500371079,22.31974921612602,9.637724550888585,0.8585657370513653,73,0.2,0.85,0.025,0.016,0.22
23108983,2023-09-15,C20MMNATLT,130.02,6.36,7671.0,1965.0,800.0,3126.0,1709.0,291.0,0.0,6164.0,1608.0,0.0,0.14756,0.03064,0.795,2000.0,0.9533655961214741,47.40809106254878,3.903816793891143,0.8544999999995727,41,0.18,0.8,0.026,0.016,0.22
23108981,2023-09-15,C20MMNATLT,126.43,10.07,7602.0,1998.0,795.0,2114.0,1621.0,240.0,0.0,6336.0,1088.0,0.0,0.14756,0.03064,0.795,1861.0,0.9262271062203208,50.11468796923108,3.8048048048029006,0.8710370768399404,41,0.2,0.77,0.028,0.015,0.19
23108978,2023-09-15,2062BK1,126.95,10.08,8367.0,1563.0,794.0,2013.0,1603.0,332.0,0.0,6285.0,1075.0,0.0,0.14756,0.03064,0.795,1935.0,0.9264394658036457,49.50768018866083,5.353166986560875,0.828423772609391,6,0.18,0.78,0.029,0.017,0.2
23108973,2023-09-15,SEQRFE550D,126.36,10.21,8142.0,2379.0,814.0,2411.0,1607.0,275.0,0.0,6478.0,1082.0,0.0,0.14756,0.03064,0.795,1882.0,0.925239803756863,51.26622348803999,3.4224464060515247,0.8538788522843497,73,0.21,0.74,0.026,0.016,0.22
23108972,2023-09-15,SEQRFE550D,127.3,10.21,8988.0,2673.0,739.0,1476.0,1609.0,267.0,0.0,6268.0,1054.0,0.0,0.14756,0.03064,0.795,1876.0,0.9257508544765781,49.23802042380803,3.362514029179438,0.8576759061829117,73,0.2,0.76,0.03,0.018,0.2
23108970,2023-09-15,SEQRFE550D,124.39,8.77,9621.0,2010.0,587.0,1758.0,1722.0,277.0,0.0,6393.0,1118.0,0.0,0.14756,0.03064,0.795,1999.0,0.9341393811885391,51.394806656070465,4.786567164176724,0.8614307153572479,73,0.22,0.76,0.02,0.014,0.18
23108968,2023-09-15,2062BK1,119.45,9.49,10260.0,1650.0,797.0,3714.0,1635.0,284.0,0.0,5890.0,977.0,271.0,0.14756,0.03064,0.795,1919.0,0.9263998759040919,49.30933444914768,6.218181818178049,0.8520062532564606,6,0.2,0.75,0.017,0.013,0.19
23108966,2023-09-15,SEQRFE550D,125.29,9.49,9732.0,1095.0,800.0,1164.0,1695.0,267.0,0.0,5677.0,942.0,0.0,0.14756,0.03064,0.795,1962.0,0.9295889597794215,45.310878760912196,8.887671232868597,0.8639143730882447,73,0.22,0.84,0.024,0.016,0.24
23108964,2023-09-15,2830C20MMNC,123.15,9.49,10653.0,1659.0,789.0,3504.0,1661.0,274.0,0.0,6076.0,1005.0,0.0,0.14756,0.03064,0.795,1935.0,0.9284529553609133,49.338205440119054,6.4213381555115,0.8583979328160939,17,0.18,0.82,0.021,0.013,0.19
23108960,2023-09-15,2830C20MMNC,116.66,8.88,10050.0,1647.0,792.0,3467.0,1678.0,277.0,0.0,5993.0,994.0,0.0,0.14756,0.03064,0.795,1955.0,0.9292655727184223,51.37150694281355,6.1020036429835445,0.8583120204599191,17,0.19,0.78,0.029,0.02,0.19
23108958,2023-09-15,SEQRFE550D,125.31,12.47,6393.0,1677.0,792.0,3671.0,1703.0,223.0,0.0,5892.0,977.0,0.0,0.14756,0.03064,0.795,1926.0,0.9094933952612173,47.019391907692764,3.812164579604167,0.8842159916921681,73,0.22,0.76,0.021,0.02,0.21
23108953,2023-09-15,C20MMNATLT,121.01,8.88,12819.0,1767.0,782.0,3688.0,1692.0,267.0,0.0,5702.0,946.0,0.0,0.14756,0.03064,0.795,1959.0,0.9316344599204586,47.12007272087331,7.254668930386387,0.8637059724344749,41,0.2,0.83,0.036,0.019,0.19
23108950,2023-09-15,C20MMNATLT,124.87,9.48,9672.0,1980.0,814.0,3667.0,1712.0,254.0,0.0,6336.0,1441.0,0.0,0.14756,0.03064,0.795,1966.0,0.9294380349763348,50.740770400810916,4.884848484846017,0.8708036622579497,41,0.2,0.81,0.028,0.017,0.21
23108947,2023-09-15,C20MMNATLT,124.75,8.27,9663.0,1992.0,762.0,3744.0,1716.0,274.0,0.0,6304.0,1372.0,0.0,0.14756,0.03064,0.795,1990.0,0.9378288979030385,50.53306613185945,4.8509036144553965,0.8623115577885114,41,0.21,0.8,0.039,0.018,0.21
23308955,2023-09-15,2830C20MMNC,120.52,10.21,9615.0,1299.0,783.0,2462.0,1720.0,282.0,0.0,6382.0,1012.0,0.0,0.14756,0.03064,0.795,2002.0,0.9219000994345453,52.953866577721925,7.401847575052039,0.85914085914043,17,0.21,0.85,0.024,0.017,0.21
23108944,2023-09-15,C20MMNATLT,119.99,7.67,9033.0,1941.0,800.0,3561.0,1621.0,241.0,0.0,5733.0,1396.0,0.0,0.14756,0.03064,0.795,1862.0,0.9399185335975253,47.778981581400295,4.653786707880137,0.8705692803432489,41,0.2,0.77,0.023,0.016,0.19
23208963,2023-09-15,SEQRFE550D,128.17,6.67,10086.0,1485.0,712.0,4265.0,1586.0,273.0,0.0,6198.0,1086.0,0.0,0.14756,0.03064,0.795,1859.0,0.9505339661750926,48.357649995721644,6.7919191919146185,0.8531468531463943,73,0.21,0.77,0.025,0.018,0.22
23208980,2023-09-15,SEQRFE550D,119.87,9.49,6897.0,1779.0,690.0,2292.0,1775.0,280.0,0.0,6488.0,1082.0,0.0,0.14756,0.03064,0.795,2055.0,0.9266388373459599,54.12530241049365,3.876897133218731,0.8637469586370493,73,0.2,0.81,0.025,0.02,0.23
23208977,2023-09-15,SEQRFE550D,125.24,10.82,9348.0,2982.0,654.0,2591.0,1789.0,280.0,0.0,6425.0,1083.0,415.0,0.14756,0.03064,0.795,2069.0,0.9204762604665554,51.3015011174441,3.134808853117661,0.8646689221842123,73,0.2,0.78,0.023,0.017,0.23
23208975,2023-09-15,2062BK1,123.11,9.47,8409.0,984.0,699.0,2268.0,1735.0,277.0,0.0,6423.0,1012.0,0.0,0.14756,0.03064,0.795,2012.0,0.9285714285644247,52.17285354518582,8.545731707308388,0.8623260437371459,6,0.19,0.79,0.024,0.022,0.2
23208974,2023-09-15,SEQR500D,127.22,8.48,8313.0,1005.0,698.0,2269.0,1752.0,283.0,0.0,6399.0,1055.0,0.0,0.14756,0.03064,0.795,2035.0,0.9375092114890384,50.29869517331946,8.271641791036545,0.8609336609332379,72,0.2,0.75,0.022,0.017,0.2
23208935,2023-09-15,JIS540RC2ALK,122.64,10.83,11577.0,1995.0,495.0,4644.0,2039.0,0.0,938.0,6239.0,1023.0,0.0,0.14756,0.03064,0.795,2977.0,0.9188581703684809,50.87247227616705,5.803007518794084,0.6849177023847213,62,0.19,1.41,0.04,0.014,0.22
23208971,2023-09-15,2062BK1,128.96,10.67,10920.0,1407.0,704.0,3076.0,1721.0,345.0,0.0,6439.0,1075.0,308.0,0.14756,0.03064,0.795,2066.0,0.9235837570656481,49.93021091772697,7.76119402984523,0.8330106485959182,6,0.2,0.82,0.022,0.017,0.21
23208969,2023-09-15,2062BK1,124.18,8.88,11439.0,1893.0,701.0,3836.0,1698.0,273.0,0.0,3254.0,644.0,0.0,0.14756,0.03064,0.795,1971.0,0.9332631895315403,26.203897567835366,6.042789223451641,0.8614916286144793,6,0.21,0.76,0.016,0.013,0.19
23208967,2023-09-15,SEQRFE550D,126.78,9.88,10542.0,1455.0,748.0,4073.0,1620.0,240.0,0.0,4828.0,802.0,0.0,0.14756,0.03064,0.795,1860.0,0.9277037904220131,38.08171635874679,7.245360824737288,0.8709677419350156,73,0.21,0.75,0.018,0.02,0.19
23208965,2023-09-15,C20MMNATLT,126.93,9.67,10608.0,996.0,789.0,4578.0,1633.0,267.0,0.0,5576.0,1207.0,0.0,0.14756,0.03064,0.795,1900.0,0.9292093704177952,43.92972504495446,10.650602409627862,0.859473684210074,41,0.2,0.8,0.022,0.018,0.22
23208961,2023-09-15,2830C20MMNC,124.71,10.07,9831.0,1920.0,797.0,3907.0,1607.0,270.0,0.0,5456.0,922.0,0.0,0.14756,0.03064,0.795,1877.0,0.9252856506831482,43.74949883695173,5.1203124999973335,0.8561534363341203,17,0.21,0.74,0.03,0.021,0.19
23208951,2023-09-15,IS2062E350BR,121.04,8.76,9723.0,1782.0,803.0,3142.0,2575.0,94.0,587.0,6206.0,1151.0,0.0,0.14756,0.03064,0.795,3256.0,0.9325115562331856,51.27230667505558,5.456228956225894,0.7908476658474229,59,0.18,1.4,0.027,0.02,0.21
23208988,2023-09-15,S.TOWER6VAN,122.6,10.07,9963.0,315.0,775.0,2987.0,2400.0,101.0,489.0,6798.0,1133.0,0.0,0.14756,0.03064,0.795,2990.0,0.9240973844808616,55.448613376382966,31.628571428471023,0.8026755852840125,67,0.19,1.35,0.027,0.017,0.21
23208948,2023-09-15,IS2062E350BR,120.31,8.27,8967.0,1788.0,798.0,2652.0,2565.0,105.0,581.0,6304.0,1230.0,318.0,0.14756,0.03064,0.795,3251.0,0.9356820656327914,52.39797190547421,5.015100671138135,0.7889880036909293,59,0.18,1.43,0.028,0.018,0.22
23208945,2023-09-15,IS2062E350BR,120.67,9.49,9387.0,1176.0,800.0,2108.0,2551.0,98.0,580.0,6292.0,1166.0,327.0,0.14756,0.03064,0.795,3229.0,0.927089735702773,52.14220601597628,7.982142857136069,0.7900278724060731,59,0.18,1.42,0.023,0.015,0.21
23108989,2023-09-16,S.TOWER6VAN,121.29,8.41,9216.0,2001.0,827.0,2937.0,2237.0,0.0,508.0,6281.0,1086.0,0.0,0.14985714285714286,0.031357142857142854,0.7466071428571429,2745.0,0.9351580570475315,51.78497815111068,4.605697151421986,0.8149362477228361,67,0.2,1.35,0.025,0.017,0.2
23309030,2023-09-16,2062BK1,132.32,9.59,7983.0,2253.0,796.0,0.0,1546.0,176.0,0.0,6913.0,1205.0,0.0,0.14985714285714286,0.031357142857142854,0.7466071428571429,1722.0,0.9324219575721766,52.24455864531255,3.5432756324884407,0.8977932636464008,6,0.18,0.81,0.034,0.015,0.22
23108979,2023-09-16,C20MMNATLT,124.87,9.7,7917.0,2004.0,802.0,2115.0,1638.0,240.0,0.0,6356.0,1045.0,0.0,0.14985714285714286,0.031357142857142854,0.7466071428571429,1878.0,0.927918555391782,50.9009369740458,3.9505988023932384,0.8722044728429861,41,0.22,0.77,0.022,0.019,0.21
23208985,2023-09-16,IS2062E350BR,123.52,9.49,8904.0,2013.0,803.0,2989.0,2413.0,101.0,489.0,7167.0,1229.0,0.0,0.14985714285714286,0.031357142857142854,0.7466071428571429,3003.0,0.9286519810470744,58.022992227509526,4.423248882263079,0.803529803529536,59,0.2,1.4,0.032,0.016,0.21
23309038,2023-09-16,2062BK1,126.8,10.21,9000.0,1473.0,721.0,2478.0,1593.0,261.0,0.0,6001.0,1065.0,0.0,0.14985714285714286,0.031357142857142854,0.7466071428571429,1854.0,0.9254798919719329,47.3264984223397,6.109979633397074,0.8592233009704103,6,0.19,0.76,0.025,0.02,0.21
23108994,2023-09-16,IS2062E350BR,122.5,9.46,9171.0,2214.0,874.0,3256.0,2368.0,0.0,403.0,6377.0,1149.0,0.0,0.14985714285714286,0.031357142857142854,0.7466071428571429,2771.0,0.9283116095716254,52.0571428567179,4.1422764227623565,0.8545651389387028,59,0.2,1.35,0.027,0.017,0.21
23108996,2023-09-16,IS2062E350BR,119.14,9.08,10095.0,1485.0,825.0,2538.0,2284.0,166.0,476.0,3324.0,1909.0,0.0,0.14985714285714286,0.031357142857142854,0.7466071428571429,2926.0,0.929184214623856,27.899949638845897,6.79797979797522,0.7805878332191454,59,0.2,1.41,0.028,0.017,0.21
23108998,2023-09-16,SAILTOWER6VA,122.31,9.47,9447.0,1953.0,727.0,3014.0,1837.0,0.0,958.0,6348.0,1096.0,0.0,0.14985714285714286,0.031357142857142854,0.7466071428571429,2795.0,0.9281378054262549,51.90090752962226,4.837173579106587,0.6572450805006593,68,0.18,1.33,0.02,0.013,0.23
23309026,2023-09-16,2062BK1,116.66,9.49,8049.0,2208.0,798.0,0.0,1539.0,190.0,0.0,6858.0,1064.0,0.0,0.14985714285714286,0.031357142857142854,0.7466071428571429,1729.0,0.9247720967029348,58.78621635471639,3.6453804347809577,0.8901098901093754,6,0.19,0.79,0.022,0.014,0.21
23309022,2023-09-16,2830C20MMNC,108.53,9.48,8028.0,2259.0,818.0,0.0,1572.0,240.0,0.0,6093.0,947.0,0.0,0.14985714285714286,0.031357142857142854,0.7466071428571429,1812.0,0.9196678247528203,56.14115912599151,3.553784860556196,0.8675496688736934,17,0.2,0.83,0.03,0.014,0.2
23309019,2023-09-16,SEQRFE550D,125.44,10.27,8613.0,2409.0,818.0,0.0,1796.0,255.0,0.0,6353.0,991.0,0.0,0.14985714285714286,0.031357142857142854,0.7466071428571429,2051.0,0.9243239260119054,50.64572704041258,3.5753424657519406,0.8756704046802166,73,0.22,0.84,0.022,0.014,0.2
23309016,2023-09-16,2830C20MMNC,126.88,0.0,10860.0,2202.0,682.0,2623.0,1779.0,396.0,146.0,6450.0,999.0,0.0,0.14985714285714286,0.031357142857142854,0.7466071428571429,2321.0,0.9999999999921185,50.83543505634587,4.931880108989586,0.766479965531768,17,0.21,0.91,0.019,0.019,0.23
23109046,2023-09-16,2830C20MMNC,124.59,16.5,9240.0,3441.0,792.0,1978.0,1680.0,305.0,0.0,5975.0,994.0,0.0,0.14985714285714286,0.031357142857142854,0.7466071428571429,1985.0,0.8830533701829821,47.95729994343079,2.6852659110715824,0.8463476070524704,17,0.19,0.82,0.024,0.019,0.26
23109039,2023-09-16,SEQRFE550D,121.66,10.07,8976.0,3060.0,787.0,2540.0,1716.0,281.0,0.0,6274.0,1100.0,0.0,0.14985714285714286,0.031357142857142854,0.7466071428571429,1997.0,0.9235557579828169,51.56994903787958,2.933333333332375,0.8592889333996698,73,0.2,0.83,0.032,0.017,0.21
23109036,2023-09-16,2830C20MMNC,126.67,9.49,8169.0,4059.0,774.0,2061.0,1661.0,267.0,0.0,6249.0,1041.0,366.0,0.14985714285714286,0.031357142857142854,0.7466071428571429,1928.0,0.9303025851870572,49.33291229139233,2.0125646711007605,0.86151452282113,17,0.18,0.77,0.025,0.017,0.24
23109033,2023-09-16,2830C20MMNC,123.64,9.48,8394.0,1686.0,855.0,2874.0,1580.0,277.0,0.0,6173.0,1002.0,306.0,0.14985714285714286,0.031357142857142854,0.7466071428571429,1857.0,0.9287860576853307,49.92720802288962,4.978647686829787,0.8508346795902796,17,0.18,0.74,0.036,0.018,0.26
23109031,2023-09-16,2830C20MMNC,126.56,10.21,8985.0,1995.0,795.0,2000.0,1560.0,291.0,0.0,6120.0,1027.0,0.0,0.14985714285714286,0.031357142857142854,0.7466071428571429,1851.0,0.9253491262636152,48.35651074550919,4.503759398493983,0.8427876823334183,17,0.19,0.77,0.031,0.017,0.22
23309035,2023-09-16,SEQRFE550D,124.84,10.27,8727.0,1974.0,815.0,1557.0,1576.0,170.0,0.0,6286.0,974.0,0.0,0.14985714285714286,0.031357142857142854,0.7466071428571429,1746.0,0.9239878617354453,50.352451137052604,4.42097264437466,0.9026345933557258,73,0.22,0.78,0.031,0.02,0.21
23109027,2023-09-16,2830C20MMNC,125.55,9.66,8394.0,2556.0,827.0,2481.0,1682.0,247.0,0.0,6112.0,1038.0,0.0,0.14985714285714286,0.031357142857142854,0.7466071428571429,1929.0,0.9285555802016969,48.68180007926179,3.2840375586841613,0.8719543805075832,17,0.21,0.77,0.037,0.015,0.2
23109017,2023-09-16,IS2062E350BR,119.97,9.66,8973.0,504.0,819.0,2364.0,2513.0,0.0,463.0,5807.0,976.0,0.0,0.14985714285714286,0.031357142857142854,0.7466071428571429,2976.0,0.925480212906538,48.40376760816534,17.803571428536106,0.844422043010469,59,0.19,1.41,0.027,0.014,0.19
23109014,2023-09-16,IS2062E350BR,126.04,9.47,8013.0,1995.0,699.0,4193.0,2524.0,0.0,575.0,6364.0,1042.0,0.0,0.14985714285714286,0.031357142857142854,0.7466071428571429,3099.0,0.9301158586013569,50.49190733060542,4.016541353381445,0.8144562762178721,59,0.2,1.41,0.031,0.015,0.18
23109012,2023-09-16,IS2062E350BR,123.31,10.26,8958.0,2013.0,682.0,2999.0,2506.0,0.0,366.0,6039.0,993.0,0.0,0.14985714285714286,0.031357142857142854,0.7466071428571429,2872.0,0.9231863442320644,48.97413024045921,4.450074515646076,0.8725626740944037,59,0.18,1.42,0.028,0.018,0.2
23109010,2023-09-16,SAILTOWER6VA,126.48,8.88,9924.0,3510.0,709.0,2735.0,1795.0,60.0,872.0,6532.0,0.0,0.0,0.14985714285714286,0.031357142857142854,0.7466071428571429,2727.0,0.9343971631136644,51.64452877884531,2.827350427349622,0.6582324899154168,68,0.18,1.35,0.027,0.018,0.23
23109006,2023-09-16,IS2062E350BR,122.63,9.87,9480.0,2001.0,767.0,3690.0,2531.0,0.0,691.0,6283.0,1037.0,0.0,0.14985714285714286,0.031357142857142854,0.7466071428571429,3222.0,0.9255094339552792,51.23542363164613,4.737631184405428,0.7855369335813825,59,0.19,1.4,0.029,0.017,0.22
23109002,2023-09-16,2830C20MMNC,124.86,6.09,14268.0,2013.0,697.0,1971.0,1780.0,281.0,0.0,6313.0,1035.0,0.0,0.14985714285714286,0.031357142857142854,0.7466071428571429,2061.0,0.9534936998781712,50.560627902846704,7.087928464974124,0.863658418243152,17,0.2,0.85,0.033,0.015,0.23
23309032,2023-09-16,SEQRFE550D,126.33,9.59,8187.0,2019.0,824.0,585.0,1517.0,251.0,0.0,6552.0,1067.0,0.0,0.14985714285714286,0.031357142857142854,0.7466071428571429,1768.0,0.9294437904581414,51.864165280995294,4.054977711736476,0.8580316742076595,73,0.22,0.73,0.035,0.017,0.19
23109029,2023-09-16,SEQRFE550D,125.79,9.28,8445.0,1995.0,674.0,2925.0,1556.0,257.0,0.0,5942.0,965.0,0.0,0.14985714285714286,0.031357142857142854,0.7466071428571429,1813.0,0.9312948841272579,47.237459257117116,4.233082706764796,0.8582460011026706,73,0.2,0.72,0.028,0.017,0.21
23108991,2023-09-16,SEQRFE550D,121.16,9.49,9192.0,1995.0,893.0,3225.0,1578.0,200.0,0.0,6258.0,1145.0,0.0,0.14985714285714286,0.031357142857142854,0.7466071428571429,1778.0,0.927363184072504,51.65070980478994,4.607518796990171,0.8875140607419081,73,0.22,0.8,0.028,0.02,0.17
23209044,2023-09-16,2062BK1,129.8,0.0,9060.0,1104.0,800.0,3185.0,1671.0,250.0,0.0,6206.0,1032.0,259.0,0.14985714285714286,0.031357142857142854,0.7466071428571429,1921.0,0.9999999999922959,47.81201848961624,8.206521739123001,0.8698594482036076,6,0.2,0.79,0.035,0.021,0.18
23209041,2023-09-16,2830C20MMNC,114.46,0.0,8856.0,1104.0,789.0,2551.0,1627.0,246.0,0.0,6092.0,1224.0,0.0,0.14985714285714286,0.031357142857142854,0.7466071428571429,1873.0,0.9999999999912633,53.22383365321314,8.021739130427516,0.8686599038970269,17,0.19,0.75,0.028,0.021,0.22
23209005,2023-09-16,2830C20MMNC,121.78,9.67,9525.0,2193.0,756.0,2396.0,1671.0,250.0,182.0,3616.0,582.0,0.0,0.14985714285714286,0.031357142857142854,0.7466071428571429,2103.0,0.9264359071819976,29.692888815653696,4.343365253075995,0.7945791726101785,17,0.21,0.78,0.025,0.018,0.19
23209007,2023-09-16,SAILTOWER6VA,121.25,9.59,9420.0,2409.0,786.0,1937.0,1806.0,0.0,837.0,6299.0,1053.0,0.0,0.14985714285714286,0.031357142857142854,0.7466071428571429,2643.0,0.9267043717446752,51.95051546348907,3.9103362391017393,0.6833144154367449,68,0.18,1.37,0.031,0.017,0.24
23209009,2023-09-16,2830C20MMNC,125.48,8.87,15045.0,2319.0,806.0,2691.0,1704.0,229.0,0.0,6689.0,1511.0,0.0,0.14985714285714286,0.031357142857142854,0.7466071428571429,1933.0,0.933978414581809,53.30729996769758,6.487710219919583,0.8815312984992852,17,0.2,0.77,0.022,0.022,0.19
23209011,2023-09-16,2830C20MMNC,126.98,9.12,6003.0,333.0,745.0,1393.0,1725.0,290.0,0.0,3694.0,764.0,0.0,0.14985714285714286,0.031357142857142854,0.7466071428571429,2015.0,0.932990448192998,29.09119546362347,18.027027026972892,0.8560794044660764,17,0.21,0.7,0.017,0.016,0.16
23209013,2023-09-16,SEQRFE550D,126.39,9.62,11931.0,1800.0,809.0,1897.0,1671.0,287.0,189.0,6250.0,1031.0,0.0,0.14985714285714286,0.031357142857142854,0.7466071428571429,2147.0,0.9292699066176807,49.45011472387491,6.628333333329651,0.7782952957611652,73,0.22,0.86,0.02,0.013,0.22
23209015,2023-09-16,SEQRFE550D,126.93,9.59,11211.0,978.0,693.0,1372.0,1779.0,273.0,0.0,3354.0,539.0,0.0,0.14985714285714286,0.031357142857142854,0.7466071428571429,2052.0,0.9297538822082497,26.424013235433513,11.463190184037359,0.8669590643270629,73,0.18,0.78,0.016,0.015,0.17
23209021,2023-09-16,IS2062E350BR,122.26,9.41,8838.0,2871.0,470.0,591.0,2548.0,47.0,489.0,6324.0,1210.0,0.0,0.14985714285714286,0.031357142857142854,0.7466071428571429,3084.0,0.9285334548421923,51.725830197515734,3.0783699059550407,0.8261997405963598,59,0.2,1.41,0.027,0.016,0.2
23209003,2023-09-16,SAILTOWER6VA,126.78,9.67,9090.0,2142.0,806.0,1194.0,1829.0,0.0,830.0,6271.0,988.0,332.0,0.14985714285714286,0.031357142857142854,0.7466071428571429,2659.0,0.9291315500115126,49.46363779736974,4.243697478989615,0.6878525761561911,68,0.17,1.3,0.027,0.012,0.22
23209001,2023-09-16,SAILTOWER6VA,118.73,9.67,11532.0,2202.0,792.0,2645.0,1826.0,0.0,834.0,5343.0,861.0,1341.0,0.14985714285714286,0.031357142857142854,0.7466071428571429,2660.0,0.9246884735130476,45.001263370293934,5.237057220706069,0.6864661654132758,68,0.18,1.35,0.034,0.014,0.17
23208999,2023-09-16,IS2062E350BR,131.69,0.0,12951.0,3330.0,756.0,1806.0,2433.0,135.0,479.0,6369.0,1123.0,408.0,0.14985714285714286,0.031357142857142854,0.7466071428571429,3047.0,0.9999999999924065,48.363581137152686,3.8891891891880213,0.798490318345652,59,0.19,1.37,0.031,0.017,0.21
23209018,2023-09-16,2830C20MMNC,130.58,0.0,8970.0,2151.0,803.0,2623.0,1634.0,257.0,0.0,6200.0,1276.0,0.0,0.14985714285714286,0.031357142857142854,0.7466071428571429,1891.0,0.9999999999923419,47.48047174109756,4.170153417013403,0.8640930724479831,17,0.21,0.81,0.018,0.017,0.27
23209023,2023-09-16,2062BK1,126.71,9.59,7962.0,1152.0,820.0,1950.0,2329.0,0.0,537.0,6222.0,1182.0,0.0,0.14985714285714286,0.031357142857142854,0.7466071428571429,2866.0,0.929640498892666,49.10425380752029,6.911458333327334,0.812630844382131,6,0.2,1.21,0.034,0.018,0.21
23208995,2023-09-16,SAILTOWER6VA,124.27,9.49,11334.0,2013.0,797.0,1969.0,1866.0,0.0,837.0,6670.0,1087.0,0.0,0.14985714285714286,0.031357142857142854,0.7466071428571429,2703.0,0.9290520334858774,53.67345296488554,5.630402384497948,0.6903440621529078,68,0.19,1.38,0.032,0.012,0.26
23208993,2023-09-16,S.TOWER6VAN,123.09,9.28,9255.0,2316.0,2299.0,1801.0,0.0,294.0,1765.0,6600.0,1659.0,0.0,0.14985714285714286,0.031357142857142854,0.7466071428571429,2059.0,0.9298934803888352,53.61930294862605,3.9961139896355804,0.0,67,0.2,1.35,0.032,0.018,0.25
23208992,2023-09-16,IS2062E350BR,120.72,10.2,8967.0,2502.0,908.0,1855.0,2366.0,108.0,429.0,6498.0,1110.0,0.0,0.14985714285714286,0.031357142857142854,0.7466071428571429,2903.0,0.922089825840803,53.827037772913954,3.583932853715594,0.815018945917735,59,0.2,1.35,0.026,0.018,0.23
23208990,2023-09-16,SEQRFE550D,128.69,9.48,10257.0,486.0,902.0,2315.0,1715.0,280.0,0.0,6792.0,1164.0,0.0,0.14985714285714286,0.031357142857142854,0.7466071428571429,1995.0,0.9313888687780896,52.77799362768842,21.10493827156151,0.8596491228065867,73,0.19,0.82,0.024,0.019,0.19
23208986,2023-09-16,IS2062E350BR,120.4,4.49,9243.0,1008.0,817.0,938.0,2403.0,101.0,479.0,6595.0,1140.0,0.0,0.14985714285714286,0.031357142857142854,0.7466071428571429,2983.0,0.9640483625513327,54.775747507850696,9.169642857133761,0.8055648675827001,59,0.19,1.39,0.03,0.017,0.21
23209025,2023-09-16,2062BK1,125.09,9.28,8397.0,1515.0,803.0,2696.0,1674.0,284.0,0.0,6289.0,1138.0,0.0,0.14985714285714286,0.031357142857142854,0.7466071428571429,1958.0,0.9309369650894476,50.27580142257354,5.542574257422084,0.854954034728879,6,0.21,0.8,0.038,0.02,0.23
23209028,2023-09-16,2062BK1,121.16,9.86,9252.0,1821.0,754.0,2900.0,1671.0,294.0,0.0,6299.0,1050.0,516.0,0.14985714285714286,0.031357142857142854,0.7466071428571429,1965.0,0.9247443138381566,51.98910531485648,5.080724876438725,0.8503816793888802,6,0.2,0.81,0.028,0.017,0.21
23209034,2023-09-16,2062BK1,123.76,10.92,9234.0,1494.0,1647.0,2417.0,1684.0,287.0,0.0,6302.0,1237.0,0.0,0.14985714285714286,0.031357142857142854,0.7466071428571429,1971.0,0.918918918912096,50.921137685432114,6.180722891562128,0.8543886352101195,6,0.19,0.81,0.025,0.018,0.2
23208997,2023-09-16,2830C20MMNC,125.01,9.49,9960.0,996.0,701.0,1872.0,1671.0,267.0,0.0,6604.0,1093.0,0.0,0.14985714285714286,0.031357142857142854,0.7466071428571429,1938.0,0.9294423791752459,52.82777377767516,9.99999999998996,0.8622291021667378,17,0.2,0.75,0.03,0.016,0.2
23209037,2023-09-16,2830C20MMNC,127.21,10.0,8748.0,990.0,814.0,2716.0,1654.0,253.0,0.0,6312.0,1207.0,461.0,0.14985714285714286,0.031357142857142854,0.7466071428571429,1907.0,0.9271190146423213,49.618740664652,8.836363636354712,0.8673308862082499,17,0.18,0.78,0.029,0.019,0.22
23109070,2023-09-17,S.TOWER6VAN,124.79,9.48,9954.0,2175.0,777.0,2706.0,2311.0,0.0,504.0,6436.0,1059.0,269.0,0.1564516129032258,0.031419354838709675,0.8403870967741935,2815.0,0.9293959931412126,51.574645403865894,4.576551724135827,0.8209591474242199,67,0.19,1.31,0.03,0.018,0.19
23109068,2023-09-17,S.TOWER6VAN,126.88,9.68,10536.0,2241.0,797.0,3489.0,2325.0,0.0,453.0,6442.0,1078.0,0.0,0.1564516129032258,0.031419354838709675,0.8403870967741935,2778.0,0.9291154071402379,50.77238335395041,4.701472556892146,0.8369330453560703,67,0.19,1.36,0.025,0.02,0.23
23109066,2023-09-17,S.TOWER6VAN,125.55,8.47,9639.0,2016.0,835.0,2763.0,2318.0,0.0,437.0,6077.0,1051.0,0.0,0.1564516129032258,0.031419354838709675,0.8403870967741935,2755.0,0.9368004775336756,48.40302668221105,4.781249999997629,0.8413793103445222,67,0.19,1.35,0.04,0.02,0.23
23109064,2023-09-17,SEQRFE550D,128.23,9.49,9240.0,2196.0,589.0,3001.0,1696.0,294.0,0.0,6429.0,1092.0,0.0,0.1564516129032258,0.031419354838709675,0.8403870967741935,1990.0,0.9310920708616679,50.13647352374534,4.207650273222128,0.8522613065322351,73,0.2,0.76,0.021,0.02,0.22
23109048,2023-09-17,C20MMNATLT,121.14,8.67,8922.0,3873.0,684.0,2058.0,1685.0,240.0,0.0,5822.0,1087.0,0.0,0.1564516129032258,0.031419354838709675,0.8403870967741935,1925.0,0.9332100762581219,48.06009575657867,2.3036405886903424,0.8753246753242206,41,0.19,0.8,0.023,0.021,0.23
23109058,2023-09-17,2062BK1,116.3,10.08,9174.0,2397.0,800.0,3066.0,1669.0,278.0,0.0,5999.0,999.0,0.0,0.1564516129032258,0.031419354838709675,0.8403870967741935,1947.0,0.9202405443826536,51.58211521881701,3.8272841051298174,0.8572162300971458,6,0.19,0.75,0.023,0.022,0.21
23109053,2023-09-17,2830C20MMNAK,132.91,0.0,7473.0,1965.0,691.0,3681.0,1563.0,246.0,0.0,4508.0,744.0,0.0,0.1564516129032258,0.031419354838709675,0.8403870967741935,1809.0,0.9999999999924762,33.91768866124507,3.8030534351125684,0.864013266997864,16,0.21,0.79,0.026,0.021,0.22
23109050,2023-09-17,SEQRFE550D,122.31,10.92,8859.0,510.0,724.0,4239.0,1664.0,244.0,0.0,6033.0,1011.0,0.0,0.1564516129032258,0.031419354838709675,0.8403870967741935,1908.0,0.9180364782637693,49.32548442441889,17.37058823526006,0.8721174004188301,73,0.19,0.85,0.032,0.022,0.21
23109072,2023-09-17,S.TOWER6VAN,126.06,10.23,9744.0,2190.0,815.0,3192.0,2325.0,88.0,552.0,6620.0,2115.0,0.0,0.1564516129032258,0.031419354838709675,0.8403870967741935,2965.0,0.9249394673055622,52.51467555090818,4.449315068491119,0.7841483979761268,67,0.18,1.25,0.03,0.021,0.22
23109020,2023-09-17,2830C20MMNC,128.22,8.87,9531.0,1473.0,785.0,1996.0,1581.0,292.0,0.0,354.0,1207.0,0.0,0.1564516129032258,0.031419354838709675,0.8403870967741935,1873.0,0.9352979794227494,2.7608797379288657,6.470468431767501,0.8441003737315301,17,0.2,0.75,0.031,0.015,0.19
23109061,2023-09-17,S.TOWER6VAN,124.07,10.21,9801.0,2376.0,782.0,3282.0,2292.0,0.0,589.0,6642.0,1173.0,0.0,0.1564516129032258,0.031419354838709675,0.8403870967741935,2881.0,0.9239648495611859,53.53429515552886,4.124999999998264,0.7955570982295052,67,0.19,1.37,0.026,0.02,0.19
23109074,2023-09-17,S.TOWER6VAN,128.47,9.5,9192.0,2010.0,807.0,2635.0,2321.0,152.0,483.0,6607.0,1462.0,0.0,0.1564516129032258,0.031419354838709675,0.8403870967741935,2956.0,0.9311444516856481,51.42834903050185,4.573134328355934,0.7851826792960808,67,0.18,1.28,0.03,0.016,0.23
23109078,2023-09-17,S.TOWER6VAN,124.6,9.56,9216.0,1962.0,819.0,2514.0,2301.0,81.0,531.0,6035.0,1567.0,0.0,0.1564516129032258,0.031419354838709675,0.8403870967741935,2913.0,0.9287418008279015,48.434991973929094,4.697247706419624,0.7899073120491624,67,0.17,1.32,0.028,0.018,0.23
23109080,2023-09-17,S.TOWER6VAN,125.4,10.2,9300.0,798.0,870.0,2110.0,2410.0,152.0,382.0,6038.0,1369.0,0.0,0.1564516129032258,0.031419354838709675,0.8403870967741935,2944.0,0.9247787610551271,48.14992025479944,11.65413533833126,0.8186141304345046,67,0.18,1.31,0.03,0.025,0.22
23309051,2023-09-17,2062BK1,129.27,9.47,9159.0,1398.0,829.0,2900.0,1700.0,227.0,0.0,6387.0,1029.0,303.0,0.1564516129032258,0.031419354838709675,0.8403870967741935,1927.0,0.9317428283052347,49.408215362811106,6.551502145918061,0.882200311364358,6,0.21,0.81,0.025,0.02,0.19
23309045,2023-09-17,2062BK1,118.21,10.21,9954.0,1725.0,688.0,4354.0,1847.0,363.0,0.0,6392.0,1520.0,471.0,0.1564516129032258,0.031419354838709675,0.8403870967741935,2210.0,0.9204952499538975,54.073259453057496,5.77043478260535,0.8357466063344635,6,0.21,0.74,0.032,0.022,0.18
