Repository: SiddharthKumar268/FerroMind

# FerroMind
*Ferro-Alloy Optimisation using Machine Learning*
**SAIL Durgapur Steel Plant | Steel Melting Shop**
Intern: Siddharth Kumar | FY 2023-24 to FY 2025-26

---

## Quick Start

```bash

# 2. Place raw Excel files in data/raw/

## Dataset

| | |
|---|---|
| Total heats after cleaning | 47,421 |
| Training set | 37,936 heats (Apr 2023 – Jun 2025) |
| Test set | 9,485 heats (Jun 2025 – Dec 2025) |
| Input features | 21 (16 raw + 5 engineered) |
| Target variables | Mn, Si, C, S, P |
| BOF grades | 76 distinct grades |
| Split method | Chronological 80/20 — no shuffle, no leakage |

---

File: data/processed/sms_train_slag.csv (part 52 of 74)
Heat_Number,Date,BOF Grade Code,Hot Metal Addn. Weight,Scrap Addn. Weight,Lime Into Converter,Dolomite Into Converter,Lime Into Ladle,Iron Ore Into Converter,SIMN Into Ladle,FESI Into Ladle,FEMN Into Ladle,Measered O2 Mainblow II,Duration of Mainblow I/II,Measered O2 2nd Blow,HM_P,HM_S,HM_Si,Total_FA_Ladle,HM_Ratio,O2_per_ton_HM,Lime_Dolo_Ratio,SiMn_FA_Fraction,Grade_Encoded,C,Mn,P,S,Si,FeO,CaO,SiO2,Al2O3,MnO,MgO,P2O5,Basicity,Slag_SP_Index
24310491,2024-10-20,S.TOWER6VAN,117.3,8.21,6957.0,3144.0,729.0,1726.0,2447.0,98.0,349.0,6551.0,1108.0,0.0,0.1538571428571428,0.0368571428571428,0.6859523809523809,2894.0,0.9345868854996846,55.84825234393991,2.212786259541281,0.8455425017274203,67,0.197,1.295,0.029,0.025,0.234,26.911,47.777,14.787,0.781,0.748,5.112,2.455,3.230795239383284,1.145758891100506
24310478,2024-10-20,2062BK1,128.77,8.54,9099.0,2664.0,699.0,1756.0,1757.0,255.0,0.0,6867.0,1250.0,0.0,0.1538571428571428,0.0368571428571428,0.6859523809523809,2012.0,0.9378049668564724,53.327638424684885,3.4155405405392583,0.8732604373753116,6,0.2,0.73,0.028,0.032,0.21,28.976,46.977,15.867,0.661,0.808,3.242,2.033,2.960486513738341,1.0475648916242974
24310464,2024-10-20,2062BK1,120.68,0.0,8550.0,2748.0,704.0,1143.0,1732.0,258.0,0.0,6828.0,1151.0,0.0,0.1538571428571428,0.0368571428571428,0.6859523809523809,1990.0,0.9999999999917136,56.57938349306778,3.1113537117892607,0.8703517587935324,6,0.21,0.76,0.019,0.021,0.18,25.652,48.554,13.759,0.81,0.837,6.718,2.298,3.528633720930233,1.2319598091951691
24310495,2024-10-20,C20MMNC,124.28,8.12,7536.0,2691.0,704.0,2555.0,1740.0,252.0,0.0,6446.0,1124.0,0.0,0.1538571428571428,0.0368571428571428,0.6859523809523809,1992.0,0.9386706948569588,51.866752493950216,2.8004459308796728,0.873493975903176,42,0.196,0.766,0.036,0.028,0.19,27.975,47.979,13.793,0.629,0.718,4.979,2.526,3.4782514136581124,1.1486748545572074
24110490,2024-10-20,2062BK1,122.12,8.2,10062.0,1977.0,0.0,2000.0,0.0,0.0,0.0,6398.0,1176.0,0.0,0.1538571428571428,0.0368571428571428,0.6859523809523809,0.0,0.93707796193265,52.39109073000007,5.089529590285741,0.0,6,0.19,0.84,0.026,0.022,0.24,28.055,48.372,13.489,0.643,0.717,4.883,2.469,3.5857672349888805,1.164327837284872
24110488,2024-10-20,2062BK1,124.4,8.2,8460.0,1461.0,759.0,2497.0,1734.0,259.0,0.0,6400.0,1344.0,0.0,0.1538571428571428,0.0368571428571428,0.6859523809523809,1993.0,0.9381598793292748,51.44694533720701,5.790554414780431,0.8700451580527496,6,0.19,0.82,0.039,0.028,0.23,1.454,50.014,30.152,4.598,2.651,9.091,0.179,1.658674095446556,1.5823709937672035
24310438,2024-10-20,S.TOWER6VAN,120.99,8.66,9228.0,1077.0,691.0,1461.0,2455.0,102.0,465.0,6485.0,1742.0,0.0,0.1538571428571428,0.0368571428571428,0.6859523809523809,3022.0,0.9332047820984712,53.59947103022069,8.568245125340233,0.812375909993113,67,0.184,1.356,0.028,0.024,0.231,22.773,52.421,15.66,0.643,0.598,4.181,2.355,3.3472319775237853,1.3639225685590883
24210429,2024-10-20,R34,122.85,8.11,11088.0,2358.0,704.0,1724.0,1083.0,263.0,0.0,6370.0,1234.0,0.0,0.1538571428571428,0.0368571428571428,0.6859523809523809,1346.0,0.938072693945189,51.85185185142978,4.702290076333884,0.8046062407126267,66,0.63,0.75,0.015,0.016,0.24,29.125,47.046,16.181,0.666,0.825,2.725,2.003,2.9073044123099736,1.0383825898867725
24210472,2024-10-20,2062BK1,107.56,8.66,9705.0,240.0,803.0,2854.0,1775.0,270.0,0.0,6410.0,1939.0,0.0,0.1538571428571428,0.0368571428571428,0.6859523809523809,2045.0,0.9254861469546938,59.59464484883232,40.43749999983151,0.8679706601462749,6,0.22,0.77,0.02,0.029,0.25,22.366,52.141,16.19,0.649,0.577,4.292,2.434,3.2203693409919083,1.3523095676530852
24110523,2024-10-21,2062BK1,120.3,8.73,8463.0,2466.0,857.0,3398.0,1766.0,311.0,0.0,6494.0,1266.0,0.0,0.1515,0.0349285714285714,0.9172857142857144,2077.0,0.9323413159658038,53.98171238525369,3.431873479317343,0.8502648050068126,6,0.19,0.78,0.038,0.027,0.23,22.122,49.391,16.871,0.838,0.916,5.798,2.458,2.927394499762921,1.2666307637072372
24210508,2024-10-21,C20MMNC,120.54,8.0,9129.0,1767.0,712.0,2032.0,1738.0,270.0,0.0,7042.0,1479.0,0.0,0.1515,0.0349285714285714,0.9172857142857144,2008.0,0.9377625641750602,58.42044134678596,5.166383701185532,0.8655378486051466,42,0.186,0.737,0.021,0.021,0.179,27.705,46.467,15.157,0.781,0.679,5.197,2.453,3.065509961736377,1.0840818421482399
24110492,2024-10-21,C20MMNC,120.74,7.94,10983.0,2031.0,692.0,2192.0,1672.0,318.0,0.0,6374.0,1150.0,304.0,0.1515,0.0349285714285714,0.9172857142857144,1990.0,0.9382965495730626,52.79112141748558,5.407680945344457,0.8402010050247034,42,0.205,0.748,0.04,0.027,0.193,24.914,48.19,15.607,1.109,0.949,5.574,2.221,3.0875192209123528,1.1892305414342825
24210524,2024-10-21,C20MMNC,123.55,8.12,8697.0,2118.0,605.0,2607.0,1586.0,250.0,0.0,6822.0,2072.0,0.0,0.1515,0.0349285714285714,0.9172857142857144,1836.0,0.9383306751656542,55.21651153334507,4.106232294615625,0.8638344226574816,42,0.19,0.72,0.017,0.015,0.18,29.611,47.59,12.95,0.45,1.02,4.69,2.33,3.6746197204849054,1.1181335463559046
24210528,2024-10-21,C20MMNC,124.85,8.77,8214.0,2691.0,621.0,1387.0,1596.0,260.0,0.0,6454.0,1414.0,0.0,0.1515,0.0349285714285714,0.9172857142857144,1856.0,0.934366112850364,51.69403283899324,3.0523968784827007,0.859913793102985,42,0.2,0.78,0.019,0.017,0.21,0.0,0.0,0.0,0.0,0.0,0.0,0.0,0.0,0.0
24310539,2024-10-21,1786550DHCR,129.49,8.2,11292.0,2235.0,701.0,3393.0,1732.0,261.0,0.0,6514.0,1236.0,0.0,0.1515,0.0349285714285714,0.9172857142857144,1993.0,0.9404459292545544,50.305042860064056,5.05234899328633,0.8690416457597245,4,0.2,0.77,0.027,0.024,0.2,21.733,49.214,18.147,1.159,0.828,4.971,2.326,2.7118139739916245,1.2340212131089994
24310526,2024-10-21,1786550DHCR,123.56,8.14,9528.0,2616.0,553.0,1850.0,1750.0,285.0,0.0,6609.0,1322.0,0.0,0.1515,0.0349285714285714,0.9172857142857144,2035.0,0.9381928625593152,53.48818387784487,3.642201834860993,0.8599508599504374,4,0.23,0.8,0.038,0.021,0.2,21.345,49.52,16.18,0.82,1.06,7.02,2.57,3.060379457388295,1.319618397910782
24310504,2024-10-21,2062BK1,122.04,8.0,10119.0,1905.0,690.0,798.0,1764.0,288.0,0.0,6754.0,1322.0,0.0,0.1515,0.0349285714285714,0.9172857142857144,2052.0,0.9384804675412296,55.34251065179168,5.311811023619259,0.8596491228065987,6,0.19,0.79,0.043,0.022,0.18,22.507,50.512,13.975,1.276,0.944,6.587,2.783,3.614195764167144,1.3845352629992052
24310510,2024-10-21,2062BK1,123.11,8.14,10344.0,1986.0,693.0,2662.0,1753.0,291.0,0.0,6444.0,1285.0,0.0,0.1515,0.0349285714285714,0.9172857142857144,2044.0,0.937980952373806,52.34343270203603,5.208459214498888,0.8576320939330442,6,0.19,0.75,0.021,0.026,0.18,23.312,49.364,15.869,1.174,1.09,5.739,2.011,3.11052299936988,1.2598642233678732
24310521,2024-10-21,1786550DHCR,120.5,8.15,9759.0,2406.0,558.0,970.0,1719.0,282.0,0.0,5308.0,1739.0,0.0,0.1515,0.0349285714285714,0.9172857142857144,2001.0,0.9366498250995986,44.04979253075477,4.0561097256841,0.8590704647671868,4,0.2,0.76,0.023,0.02,0.19,22.028,49.108,16.668,1.005,0.735,6.411,2.497,2.946067550542924,1.2690389435873584
24310560,2024-10-22,C20MMNC,119.48,8.15,10422.0,1752.0,746.0,2526.0,1735.0,292.0,0.0,4096.0,670.0,2576.0,0.1437241379310345,0.0423448275862069,0.7755172413793103,2027.0,0.9361435399127466,34.281888181835605,5.948630136982906,0.8559447459295235,42,0.19,0.765,0.024,0.025,0.228,22.292,48.453,18.202,1.22,0.828,5.073,2.31,2.661813986705488,1.1965180886529203
24310557,2024-10-22,C20MMNC,126.93,8.11,9618.0,1800.0,754.0,1617.0,1742.0,287.0,0.0,6220.0,1264.0,0.0,0.1437241379310345,0.0423448275862069,0.7755172413793103,2029.0,0.9399437203721864,49.0033876936185,5.3433333333303645,0.858551010349503,42,0.194,0.7,0.02,0.02,0.217,24.098,48.673,15.355,0.687,0.582,6.864,2.166,3.1696405313883824,1.2336645207076595
24110594,2024-10-22,S.TOWER6VAN,120.85,8.0,9438.0,2004.0,782.0,3372.0,2440.0,61.0,440.0,4536.0,847.0,0.0,0.1437241379310345,0.0423448275862069,0.7755172413793103,2941.0,0.9379123011180606,37.53413322269314,4.709580838321004,0.8296497789864571,67,0.18,1.28,0.03,0.028,0.21,23.796,51.248,15.093,0.837,0.68,4.627,2.313,3.3952563932688484,1.3177680637696068
24110616,2024-10-22,C20MMNC,124.95,8.75,9453.0,1980.0,687.0,2756.0,1794.0,305.0,0.0,3518.0,2458.0,0.0,0.1437241379310345,0.0423448275862069,0.7755172413793103,2099.0,0.9345549738149996,28.155262104616604,4.774242424240013,0.8546927108142665,42,0.21,0.76,0.021,0.033,0.24,24.492,48.291,15.39,0.687,0.586,6.805,2.164,3.13761289065038,1.210816638668104
24210614,2024-10-22,SEQRFE550D,103.96,8.42,7893.0,2088.0,602.0,2334.0,1701.0,267.0,0.0,6495.0,1332.0,0.0,0.1437241379310345,0.0423448275862069,0.7755172413793103,1968.0,0.9250756362259736,62.4759522887411,3.780172413791293,0.8643292682922438,73,0.21,0.83,0.024,0.025,0.23,22.997,51.913,15.276,0.867,0.664,4.556,2.316,3.3981148131177585,1.3563515702565712
24210608,2024-10-22,2062BK1,128.01,0.0,8910.0,2001.0,613.0,1121.0,1650.0,263.0,0.0,6212.0,1085.0,236.0,0.1437241379310345,0.0423448275862069,0.7755172413793103,1913.0,0.999999999992188,48.52745879190277,4.452773613191178,0.8625196027177927,6,0.19,0.96,0.027,0.027,0.18,27.863,48.984,15.796,0.735,0.791,2.474,1.819,3.1008419320124077,1.1219422812643154
24210563,2024-10-22,C20MMNC,118.83,7.88,10656.0,321.0,707.0,4076.0,1745.0,250.0,0.0,6452.0,1095.0,0.0,0.1437241379310345,0.0423448275862069,0.7755172413793103,1995.0,0.937810748946904,54.29605318476566,33.19626168213958,0.8746867167915415,42,0.198,0.723,0.015,0.019,0.195,21.388,49.824,17.998,1.09,0.83,4.907,2.309,2.768153786321462,1.2649859090562876
24210600,2024-10-22,1786500D,126.61,7.98,8811.0,1989.0,786.0,1965.0,1802.0,253.0,0.0,6401.0,1192.0,0.0,0.1437241379310345,0.0423448275862069,0.7755172413793103,2055.0,0.9407088193703788,50.55682805425672,4.429864253391438,0.8768856447684298,2,0.19,0.71,0.024,0.029,0.204,26.476,46.192,16.41,0.799,0.769,5.523,2.321,2.814697459021388,1.0770629794576447
24210574,2024-10-22,S.TOWER6VAN,122.85,8.1,8904.0,999.0,814.0,3287.0,2464.0,88.0,527.0,310.0,71.0,0.0,0.1437241379310345,0.0423448275862069,0.7755172413793103,3079.0,0.9381443298897432,2.523402523381983,8.912912912903991,0.8002598246181227,67,0.17,1.26,0.032,0.018,0.19,22.2,50.126,16.991,1.091,0.928,5.104,2.037,2.9499764595103577,1.2789855072463767
24210580,2024-10-22,S.TOWER6VAN,126.7,8.1,9033.0,1794.0,814.0,3616.0,2470.0,88.0,574.0,6192.0,1082.0,0.0,0.1437241379310345,0.0423448275862069,0.7755172413793103,3132.0,0.939910979221514,48.87134964444458,5.03511705685338,0.7886334610470024,67,0.2,1.41,0.025,0.019,0.2,21.828,51.457,15.637,0.63,0.761,5.392,2.782,3.2905102954341987,1.3734319115998506
24310622,2024-10-23,2062BK1,132.1,8.98,9159.0,1959.0,602.0,2429.0,1682.0,275.0,0.0,6754.0,1147.0,270.0,0.1382222222222222,0.0438148148148148,0.7332962962962962,1957.0,0.9363481712437176,51.12793338341312,4.675344563550446,0.8594787940721209,6,0.19,0.76,0.028,0.04,0.22,24.276,48.555,15.373,0.683,0.582,6.796,2.16,3.1582541953948224,1.2245901639344263
24310634,2024-10-23,S.TOWER6VAN,129.26,0.0,8451.0,1959.0,690.0,2626.0,2538.0,105.0,456.0,6675.0,1224.0,0.0,0.1382222222222222,0.0438148148148148,0.7332962962962962,3099.0,0.9999999999922636,51.64010521389727,4.313935681467936,0.8189738625360378,67,0.199,1.306,0.027,0.019,0.199,26.771,46.289,16.136,0.81,0.776,5.456,2.248,2.8685009605255005,1.07879649482614
24110647,2024-10-23,1786500D,123.97,8.14,9528.0,1668.0,751.0,2498.0,1732.0,284.0,0.0,6416.0,1105.0,0.0,0.1382222222222222,0.0438148148148148,0.7332962962962962,2016.0,0.938384679426702,51.75445672298335,5.712230215823913,0.859126984126558,2,0.22,0.87,0.035,0.03,0.214,24.759,49.598,15.542,0.783,0.68,4.996,2.135,3.191018464903815,1.2306585281127487
24210646,2024-10-23,C20HMNA,105.67,8.26,6942.0,2016.0,660.0,1082.0,1698.0,189.0,273.0,6666.0,1128.0,0.0,0.1382222222222222,0.0438148148148148,0.7332962962962962,2160.0,0.9274993416929036,63.08318349519179,3.443452380950673,0.7861111111107472,34,0.179,1.029,0.024,0.033,0.218,28.151,47.883,13.649,0.863,0.885,5.119,2.031,3.5079120879120884,1.1454989115092942
24310668,2024-10-23,S.TOWER6VAN,118.17,7.89,7773.0,3300.0,715.0,2229.0,2400.0,81.0,342.0,456.0,92.0,0.0,0.1382222222222222,0.0438148148148148,0.7332962962962962,2823.0,0.9374107567750484,3.858847423171204,2.355454545453832,0.8501594048881155,67,0.17,1.27,0.024,0.03,0.19,22.802,48.873,15.712,0.775,0.863,7.024,2.378,3.110354483548654,1.2689341814877322
24210657,2024-10-23,SEQRFE550D,126.0,8.15,8523.0,1995.0,861.0,541.0,1644.0,267.0,0.0,6091.0,1006.0,0.0,0.1382222222222222,0.0438148148148148,0.7332962962962962,1911.0,0.9392471114354136,48.34126984088618,4.272180451125678,0.8602825745678386,73,0.23,0.83,0.028,0.031,0.21,21.513,54.182,14.786,0.595,0.503,4.927,2.089,3.664164468790154,1.4926170798898073
24310652,2024-10-24,S.TOWER6VAN,126.18,0.0,12378.0,1986.0,726.0,2926.0,2578.0,128.0,399.0,6366.0,1246.0,273.0,0.1467666666666666,0.0317333333333333,0.6683666666666667,3105.0,0.9999999999920748,50.45173561538713,6.232628398788402,0.830273752012615,67,0.181,1.306,0.036,0.035,0.19,21.9,53.063,15.268,0.647,0.547,5.004,2.147,3.475211212260135,1.4276144098576773
24310655,2024-10-24,C20MMNC,124.01,7.94,8934.0,2022.0,856.0,3026.0,1733.0,274.0,0.0,6064.0,1124.0,0.0,0.1467666666666666,0.0317333333333333,0.6683666666666667,2007.0,0.9398256915427068,48.89928231554794,4.418397626110575,0.8634778276029579,42,0.218,0.886,0.024,0.022,0.222,23.455,51.829,13.882,0.721,0.769,5.915,2.098,3.7332709068645107,1.3881032728051854
24310707,2024-10-24,SEQRFE550D,125.4,8.21,7842.0,3291.0,599.0,1752.0,1725.0,285.0,0.0,5309.0,1036.0,1426.0,0.1467666666666666,0.0317333333333333,0.6683666666666667,2010.0,0.9385525035480986,42.3365231256592,2.3828623518680088,0.8582089552234536,73,0.21,0.8,0.029,0.02,0.21,16.906,56.682,17.269,0.621,0.652,4.103,2.246,3.2821077012159816,1.6585323033707868
24110672,2024-10-24,2062BK1,129.07,8.11,10038.0,1755.0,589.0,2772.0,1727.0,282.0,0.0,638.0,1495.0,0.0,0.1467666666666666,0.0317333333333333,0.6683666666666667,2009.0,0.940880594832039,4.943054156620881,5.719658119654861,0.8596316575406373,6,0.18,0.78,0.026,0.029,0.19,22.129,49.598,16.813,0.828,0.909,5.688,2.441,2.9498037349827526,1.2736050124540996
24310703,2024-10-24,C15HMNA,119.11,8.23,8886.0,3330.0,603.0,930.0,2044.0,106.0,303.0,3776.0,761.0,2907.0,0.1467666666666666,0.0317333333333333,0.6683666666666667,2453.0,0.935369875915381,31.701788262684055,2.668468468467667,0.8332653893188613,29,0.16,1.05,0.031,0.018,0.21,0.0,1.662,4.219,77.639,0.048,0.81,0.182,0.3938388625592416,0.3938388625592416
24310671,2024-10-24,S.TOWER6VAN,115.59,8.98,8991.0,3252.0,699.0,2031.0,2456.0,84.0,403.0,6291.0,1097.0,0.0,0.1467666666666666,0.0317333333333333,0.6683666666666667,2943.0,0.9279120173321994,54.42512328008975,2.764760147600626,0.8345225959902023,67,0.18,1.307,0.031,0.027,0.201,23.016,48.553,15.675,0.782,0.869,7.136,2.39,3.0972824700178614,1.254858885557738
24310699,2024-10-24,C20HMNA,124.17,8.13,7953.0,3087.0,602.0,2394.0,2299.0,159.0,298.0,6333.0,1155.0,529.0,0.1467666666666666,0.0317333333333333,0.6683666666666667,2756.0,0.938548752827373,51.00265764636383,2.5762876579194764,0.8341799709721212,34,0.172,1.054,0.022,0.017,0.22,16.973,56.707,17.215,0.618,0.654,4.092,2.232,3.2938545539033455,1.6586328936207553
24210701,2024-10-24,2062BK1,119.36,8.15,9333.0,3195.0,710.0,1023.0,1657.0,260.0,0.0,5824.0,946.0,0.0,0.1467666666666666,0.0317333333333333,0.6683666666666667,1917.0,0.9360834444283892,48.79356568323732,2.921126760562466,0.8643714136667374,6,0.22,0.75,0.024,0.017,0.2,26.792,45.594,13.488,0.742,0.94,8.565,2.341,3.3800874786863373,1.13189841364415
24210691,2024-10-24,S.TOWER6VAN,118.3,7.94,8472.0,2997.0,696.0,1576.0,2359.0,94.0,486.0,6194.0,1049.0,0.0,0.1467666666666666,0.0317333333333333,0.6683666666666667,2939.0,0.937103929016658,52.35841081950669,2.826826826825884,0.8026539639330376,67,0.19,1.27,0.029,0.017,0.22,26.433,46.193,16.434,0.796,0.771,5.528,2.321,2.81064800730149,1.0775636838667537
24210669,2024-10-24,2062BK1,121.42,8.67,9903.0,2052.0,707.0,2678.0,1698.0,230.0,0.0,6899.0,1211.0,0.0,0.1467666666666666,0.0317333333333333,0.6683666666666667,1928.0,0.9333538319553129,56.81930489164207,4.826023391810514,0.8807053941904146,6,0.2,0.81,0.03,0.023,0.22,21.389,52.313,16.864,0.652,0.503,4.991,1.905,3.1018677734954045,1.3675171223924296
24310688,2024-10-24,S.TOWER6VAN,122.29,8.0,9597.0,3159.0,724.0,627.0,2532.0,108.0,397.0,7008.0,1361.0,0.0,0.1467666666666666,0.0317333333333333,0.6683666666666667,3037.0,0.938598511006688,57.30640281251691,3.03798670465241,0.8337174843592908,67,0.172,1.336,0.031,0.012,0.202,1.404,50.785,28.849,5.721,1.089,9.729,0.12,1.7603119584055458,1.6786210087922255
24210675,2024-10-24,2062BK1,120.98,8.41,9021.0,2001.0,704.0,2187.0,1691.0,240.0,0.0,2184.0,1207.0,0.0,0.1467666666666666,0.0317333333333333,0.6683666666666667,1931.0,0.9350027049931602,18.052570672689264,4.508245877059216,0.8757120662864445,6,0.21,0.77,0.022,0.022,0.18,22.769,48.86,15.755,0.774,0.862,7.005,2.401,3.1010408733181007,1.2682673588578846
24110740,2024-10-25,C20MMNACUTLT,122.95,0.0,9909.0,2928.0,637.0,2270.0,1783.0,287.0,0.0,5519.0,989.0,0.0,0.1633,0.0309999999999999,0.7813666666666667,2070.0,0.9999999999918666,44.888165920741045,3.384221311474254,0.8613526570044148,40,0.2,0.79,0.023,0.016,0.2,24.0,51.034,15.069,0.883,0.692,4.6,2.299,3.3864631718646314,1.3062196058356794
24210702,2024-10-25,R34,110.16,8.19,9450.0,3105.0,850.0,69.0,1154.0,246.0,0.0,6260.0,998.0,0.0,0.1633,0.0309999999999999,0.7813666666666667,1400.0,0.9307984790795876,56.826434276898816,3.043478260868585,0.8242857142851255,66,0.63,0.76,0.02,0.018,0.27,28.453,46.069,12.264,0.683,0.791,8.33,2.051,3.756135344476152,1.131416081339948
24210756,2024-10-25,2062BK1,122.0,8.52,7983.0,2994.0,709.0,1152.0,1664.0,253.0,0.0,6665.0,1265.0,0.0,0.1633,0.0309999999999999,0.7813666666666667,1917.0,0.9347226478628968,54.63114754053581,2.666332665329771,0.868022952529542,6,0.22,0.78,0.025,0.019,0.2,22.512,48.637,14.664,1.005,0.935,8.247,2.421,3.3165359699965906,1.308255103962127
24210754,2024-10-25,2062BK1,123.14,8.98,8625.0,3048.0,712.0,2253.0,1728.0,243.0,0.0,6660.0,1608.0,0.0,0.1633,0.0309999999999999,0.7813666666666667,1971.0,0.932031486520345,54.08478154901669,2.8297244094478904,0.8767123287666785,6,0.2,0.75,0.017,0.016,0.23,27.373,45.652,13.609,0.795,0.872,7.592,2.559,3.354298310066128,1.1139252860942344
24210760,2024-10-25,2062BK1,126.0,0.0,8508.0,3351.0,712.0,2148.0,1742.0,253.0,0.0,7001.0,1281.0,0.0,0.1633,0.0309999999999999,0.7813666666666667,1995.0,0.9999999999920636,55.56349206305108,2.538943598924936,0.8731829573930461,6,0.21,0.75,0.019,0.019,0.22,23.911,48.053,14.143,0.91,0.912,8.057,2.441,3.397412330316742,1.2627250032847195
24110728,2024-10-25,1786500D,118.88,8.1,8886.0,4614.0,792.0,2532.0,1740.0,253.0,0.0,6840.0,1151.0,0.0,0.1633,0.0309999999999999,0.7813666666666667,1993.0,0.9362104268314994,57.53701211257119,1.925877763328581,0.8730556949318249,2,0.23,0.95,0.04,0.016,0.184,24.134,46.243,15.21,0.848,0.949,8.479,2.516,3.0401025573598055,1.175320879400178
24110742,2024-10-25,2062BK1,122.69,8.0,7938.0,2196.0,695.0,0.0,1731.0,298.0,0.0,3097.0,593.0,0.0,0.1633,0.0309999999999999,0.7813666666666667,2029.0,0.9387864411895418,25.242481049594566,3.61475409835901,0.8531296205022902,6,0.18,0.76,0.034,0.016,0.18,3.546,45.35,25.68,7.53,2.68,13.17,0.11,1.7658969666290254,1.5516474492763541
24110738,2024-10-25,2062BK1,122.82,8.0,8994.0,3198.0,834.0,2029.0,1688.0,210.0,0.0,1738.0,373.0,0.0,0.1633,0.0309999999999999,0.7813666666666667,1898.0,0.9388472710522944,14.150789773537284,2.812382739211128,0.8893572181238728,6,0.18,0.71,0.036,0.023,0.2,27.08,45.489,13.334,0.805,0.956,8.57,2.224,3.4112485939257593,1.1255474452554743
24310814,2024-10-26,C20MMNC,126.27,0.0,8919.0,1950.0,702.0,207.0,1691.0,261.0,0.0,6712.0,1914.0,0.0,0.1541923076923077,0.0336923076923076,0.8300769230769232,1952.0,0.9999999999920804,53.15593569293454,4.573846153843808,0.8662909836061136,42,0.227,0.799,0.027,0.021,0.192,22.854,53.185,14.939,0.667,0.705,4.113,2.261,3.559906291834003,1.4072339524792297
24310816,2024-10-26,2062BK1,124.58,8.98,8601.0,1752.0,696.0,1739.0,1714.0,260.0,0.0,6500.0,1462.0,0.0,0.1541923076923077,0.0336923076923076,0.8300769230769232,1974.0,0.9327643006818452,52.17530903795011,4.909246575339664,0.8682877406277263,6,0.2,0.77,0.018,0.017,0.21,24.282,48.498,15.345,0.808,0.58,6.759,2.148,3.1603023589208914,1.2238316341980418
24310793,2024-10-26,2062BK1,124.29,8.36,9438.0,2499.0,605.0,1927.0,1722.0,289.0,0.0,504.0,103.0,3258.0,0.1541923076923077,0.0336923076923076,0.8300769230769232,2011.0,0.9369770071546404,4.055032585050647,3.776710684272198,0.8562904027842584,6,0.2,0.75,0.023,0.018,0.2,22.315,50.327,15.611,0.727,0.881,6.226,2.359,3.2236100435562385,1.3269438658475492
24210791,2024-10-26,2062BK1,120.64,0.0,10452.0,882.0,567.0,4260.0,1829.0,263.0,0.0,6427.0,1177.0,0.0,0.1541923076923077,0.0336923076923076,0.8300769230769232,2092.0,0.9999999999917109,53.27420424359023,11.850340136040986,0.8742829827911691,6,0.18,0.76,0.032,0.017,0.22,2.566,47.681,28.329,6.812,2.811,9.302,0.215,1.6830568302153193,1.5432742102537544
24210794,2024-10-26,C20MMNC,120.97,8.13,10101.0,927.0,558.0,3444.0,1823.0,253.0,0.0,6413.0,1237.0,363.0,0.1541923076923077,0.0336923076923076,0.8300769230769232,2076.0,0.9370255615729124,53.01314375421168,10.896440129438083,0.8781310211941821,42,0.19,0.79,0.03,0.02,0.22,0.517,51.905,32.175,3.977,1.093,8.811,0.029,1.6131588761810047,1.5876487321444959
24210812,2024-10-26,C20MMNC-CU,122.93,8.98,8919.0,3057.0,608.0,0.0,1681.0,256.0,0.0,6660.0,1504.0,0.0,0.1541923076923077,0.0336923076923076,0.8300769230769232,1937.0,0.9319232810178766,54.17717400102353,2.917566241412196,0.8678368611250037,44,0.212,0.769,0.024,0.019,0.211,22.618,53.721,14.75,0.659,0.694,4.067,2.225,3.641854789505796,1.4375819529556586
24210815,2024-10-26,1786550D,118.98,8.52,7977.0,3039.0,709.0,1044.0,1708.0,246.0,0.0,6187.0,1102.0,0.0,0.1541923076923077,0.0336923076923076,0.8300769230769232,1954.0,0.9331764705809162,52.000336190519405,2.624876604145237,0.8741044012278024,3,0.2,0.81,0.03,0.03,0.22,28.889,48.297,12.03,0.547,0.827,6.239,1.992,4.014379519574433,1.1802785923753667
24210829,2024-10-26,2062BK1,124.88,0.0,9462.0,3504.0,701.0,2583.0,1741.0,324.0,0.0,6600.0,1193.0,0.0,0.1541923076923077,0.0336923076923076,0.8300769230769232,2065.0,0.9999999999919924,52.85073670681574,2.7003424657526542,0.8430992736073399,6,0.2,0.79,0.034,0.031,0.21,22.674,50.221,15.893,0.662,0.735,6.197,2.25,3.1597458160312066,1.3021416718523129
24210831,2024-10-26,2062BK1,124.26,0.0,8982.0,3498.0,704.0,2640.0,1691.0,300.0,0.0,6680.0,1238.0,0.0,0.1541923076923077,0.0336923076923076,0.8300769230769232,1991.0,0.9999999999919524,53.75824883265928,2.567753001714532,0.849321948769036,6,0.19,0.75,0.031,0.024,0.22,22.372,50.607,15.919,0.646,0.724,6.122,2.254,3.178831658291457,1.3216076465057978
24110798,2024-10-26,2062BK1,122.72,7.91,10962.0,729.0,795.0,0.0,1722.0,358.0,0.0,1838.0,1463.0,0.0,0.1541923076923077,0.0336923076923076,0.8300769230769232,2080.0,0.939447293876296,14.977183832993992,15.037037037016413,0.8278846153842173,6,0.2,0.76,0.034,0.017,0.24,22.184,48.937,17.497,1.035,1.045,5.121,2.556,2.7967196251000113,1.233229171916738
24110870,2024-10-27,S.TOWER6VAN,109.67,8.22,6270.0,2145.0,845.0,2604.0,2480.0,81.0,424.0,5550.0,1122.0,428.0,0.144576923076923,0.0451923076923076,0.9310384615384616,2985.0,0.9302739842146892,50.60636454772858,2.9230769230755604,0.8308207705189846,67,0.182,1.352,0.036,0.034,0.194,24.733,47.756,16.266,0.85,0.963,5.664,2.304,2.935759513124731,1.1647804878048782
24110868,2024-10-27,S.TOWER6VAN,118.12,8.1,12990.0,1875.0,780.0,3074.0,2538.0,101.0,521.0,6459.0,1259.0,0.0,0.144576923076923,0.0451923076923076,0.9310384615384616,3160.0,0.9358263349632718,54.68167964735285,6.927999999996305,0.8031645569617711,67,0.191,1.365,0.028,0.031,0.205,24.315,48.413,16.144,0.724,0.951,5.623,2.372,2.9986373490244658,1.1965645081562035
24110851,2024-10-27,2062BK1,120.81,8.12,9486.0,3075.0,724.0,2004.0,1729.0,243.0,0.0,1698.0,1730.0,0.0,0.144576923076923,0.0451923076923076,0.9310384615384616,1972.0,0.9370200884128052,14.055127886648,3.0848780487794847,0.8767748478697379,6,0.215,0.781,0.027,0.027,0.205,30.982,47.578,13.701,0.598,0.838,2.98,2.051,3.472339804408116,1.0647659117357444
24110849,2024-10-27,2062BK1,119.92,8.88,9972.0,2949.0,780.0,2001.0,1734.0,257.0,0.0,6503.0,1296.0,0.0,0.144576923076923,0.0451923076923076,0.9310384615384616,1991.0,0.9310559006138892,54.22781854524493,3.3814852492358827,0.8709191361120688,6,0.21,0.76,0.025,0.03,0.21,18.158,51.167,17.804,0.748,0.957,6.945,2.714,2.8737433305251336,1.422767844729305
24110833,2024-10-27,C20MMNC,121.55,8.72,10242.0,2973.0,832.0,1980.0,1627.0,220.0,0.0,1480.0,242.0,0.0,0.144576923076923,0.0451923076923076,0.9310384615384616,1847.0,0.9330621017814305,12.17605923478259,3.445005045407519,0.8808879263666048,42,0.171,0.75,0.039,0.027,0.182,28.882,48.359,11.909,0.621,0.82,6.27,1.969,4.060369437447523,1.1855020592272996
24210867,2024-10-27,2062BK1,122.0,8.1,8898.0,3081.0,704.0,1458.0,1725.0,270.0,0.0,6497.0,1166.0,0.0,0.144576923076923,0.0451923076923076,0.9310384615384616,1995.0,0.9377401998390644,53.25409836021922,2.88802336903509,0.8646616541349049,6,0.2,0.79,0.025,0.025,0.21,24.668,48.2,16.019,0.716,0.966,5.615,2.343,3.0087390761548067,1.1846244593000395
24210877,2024-10-27,S.TOWER6VAN,121.7,8.2,10725.0,2004.0,701.0,3090.0,2420.0,0.0,523.0,7078.0,1405.0,0.0,0.144576923076923,0.0451923076923076,0.9310384615384616,2943.0,0.93687451885345,58.15940838078751,5.351796407182958,0.8222901800880659,67,0.195,1.336,0.026,0.03,0.234,24.338,48.416,16.129,0.71,0.954,5.61,2.382,3.001611903285802,1.1964020954828507
24210852,2024-10-27,S.TOWER6VAN,122.82,7.89,8874.0,1494.0,555.0,1851.0,1735.0,203.0,1276.0,6590.0,1676.0,0.0,0.144576923076923,0.0451923076923076,0.9310384615384616,3214.0,0.9396373651523248,53.65575639103032,5.939759036140603,0.5398257622898134,67,0.19,1.33,0.027,0.026,0.24,10.804499999999999,47.4955,24.7165,3.889,1.5045000000000002,8.3735,1.3315,1.9215333265904722,1.3370727999549576
24110907,2024-10-28,2062BK1,127.75,0.0,10200.0,1986.0,714.0,3115.0,454.0,403.0,1225.0,5943.0,1206.0,0.0,0.1498,0.0452,0.9286,2082.0,0.9999999999921722,46.520547944841326,5.135951661628834,0.2180595581170902,6,0.19,0.81,0.027,0.024,0.23,21.799,48.995,17.359,0.771,0.753,6.501,2.325,2.82229262672811,1.2511810822543987
24110913,2024-10-28,2062BK1,116.41,8.15,9954.0,1977.0,714.0,3482.0,1735.0,250.0,0.0,4892.0,953.0,0.0,0.1498,0.0452,0.9286,1985.0,0.9345696852847256,42.02388110950929,5.034901365703068,0.8740554156166881,6,0.21,0.8,0.03,0.031,0.2,28.526,47.766,13.827,0.56,0.629,5.382,1.965,3.4542956320509113,1.1277801388298625
24210938,2024-10-28,2062BK1,123.32,8.21,10005.0,1512.0,704.0,2013.0,1721.0,240.0,0.0,6502.0,1156.0,0.0,0.1498,0.0452,0.9286,1961.0,0.9375807800430505,52.72461887728897,6.617063492059116,0.8776134625186753,6,0.2,0.74,0.021,0.029,0.2,22.084,48.679,17.372,0.801,0.766,6.515,2.294,2.801991596154953,1.233722786831234
24210906,2024-10-28,2062BK1,129.35,8.12,10896.0,2991.0,704.0,2304.0,1718.0,277.0,0.0,6292.0,1108.0,410.0,0.1498,0.0452,0.9286,1995.0,0.9409325670987057,48.64321608002596,3.642928786357859,0.8611528822050821,6,0.21,0.75,0.015,0.017,0.21,29.043,47.456,13.69,0.555,0.626,5.337,1.949,3.466218683806881,1.110497496138906
24110905,2024-10-28,EXPORTDSP14,128.72,8.44,11043.0,2994.0,689.0,2998.0,1231.0,338.0,415.0,6662.0,1542.0,0.0,0.1498,0.0452,0.9286,1984.0,0.9384660250733564,51.75574891196585,3.688376753505782,0.6204637096771066,55,0.212,0.821,0.02,0.029,0.227,21.413,48.971,17.627,0.783,0.77,6.557,2.366,2.778023598820059,1.2543479931354218
24210961,2024-10-29,2062BK1,118.88,8.2,8649.0,2982.0,910.0,2661.0,1617.0,327.0,294.0,6359.0,1211.0,0.0,0.1398928571428571,0.0409999999999999,0.8877857142857143,2238.0,0.9354737173360445,53.49091520816377,2.900402414485949,0.7225201072382831,6,0.18,0.79,0.025,0.027,0.22,26.788,46.053,16.477,0.927,0.821,4.909,2.27,2.7948173322005094,1.0644154763555678
24210965,2024-10-29,S.TOWER6VAN,124.73,8.3,10356.0,2829.0,905.0,1035.0,2639.0,162.0,621.0,6532.0,1281.0,0.0,0.1398928571428571,0.0409999999999999,0.8877857142857143,3422.0,0.9376080583256589,52.36911729293378,3.660657476138685,0.7711864406777408,67,0.187,1.29,0.03,0.031,0.222,0.705,44.275,33.97,4.787,4.517,9.642,0.027,1.3033175355450237,1.2768197023878187
24210945,2024-10-29,EXPORTDSP14,124.89,8.12,9363.0,1515.0,696.0,3543.0,1765.0,314.0,0.0,6261.0,1563.0,0.0,0.1398928571428571,0.0409999999999999,0.8877857142857143,2079.0,0.9389519584923018,50.132116261909424,6.180198019797901,0.8489658489654406,55,0.181,0.722,0.021,0.034,0.232,0.0,0.0,0.0,0.0,0.0,0.0,0.0,0.0,0.0
24210976,2024-10-29,2062BK1,126.9,8.7,9768.0,3138.0,753.0,1575.0,1711.0,304.0,0.0,6612.0,1646.0,0.0,0.1398928571428571,0.0409999999999999,0.8877857142857143,2015.0,0.9358407079577004,52.10401891211895,3.112810707455987,0.8491315136472213,6,0.22,0.72,0.026,0.035,0.21,1.782,47.853,31.777,5.673,1.29,9.789,0.032,1.5058531059223361,1.4258939213349229
24310972,2024-10-29,S.TOWER6VAN,122.94,8.4,8985.0,2964.0,693.0,729.0,2467.0,105.0,403.0,6584.0,1060.0,0.0,0.1398928571428571,0.0409999999999999,0.8877857142857143,2975.0,0.9360438556347188,53.55457946922438,3.0313765182176007,0.8292436974787128,67,0.18,1.324,0.034,0.033,0.249,2.385,48.83,29.702,4.425,2.218,10.314,0.036,1.6439416893916436,1.5217526801296435
24310956,2024-10-29,SEQRFE550D,122.03,8.2,9633.0,2673.0,677.0,2443.0,1720.0,283.0,0.0,6400.0,1490.0,274.0,0.1398928571428571,0.0409999999999999,0.8877857142857143,2003.0,0.9370344774557552,52.44611980617515,3.6038159371479215,0.8587119321014185,73,0.23,0.87,0.028,0.03,0.22,24.482,50.063,15.274,0.693,0.633,5.372,2.081,3.2774468085106387,1.2592247906029128
24110998,2024-10-29,C20MMNC,122.77,8.22,10842.0,2988.0,787.0,3338.0,1733.0,247.0,0.0,4862.0,925.0,0.0,0.1398928571428571,0.0409999999999999,0.8877857142857143,1980.0,0.9372471180934632,39.60250875588822,3.628514056223685,0.8752525252520832,42,0.23,0.77,0.031,0.025,0.18,19.712,50.557,16.859,1.131,0.855,7.082,2.208,2.9986358244365356,1.3823963688067376
24111009,2024-10-30,C20MMNC,116.8,8.89,11004.0,2535.0,659.0,3345.0,1729.0,277.0,0.0,6458.0,1231.0,0.0,0.15,0.0336296296296296,0.9205925925925926,2006.0,0.9292704272342328,55.29109588993757,4.340828402365152,0.8619142572278854,42,0.18,0.81,0.029,0.03,0.19,0.996,47.756,32.23,6.246,1.299,9.437,0.077,1.4816791287890543,1.4372648749510941
24211050,2024-10-30,2062BK1,126.71,8.8,7512.0,1941.0,495.0,2423.0,1701.0,277.0,0.0,5903.0,1037.0,0.0,0.15,0.0336296296296296,0.9205925925925926,1978.0,0.935060143155966,46.58669402536038,3.8701700154539567,0.8599595551057331,6,0.19,0.79,0.04,0.024,0.22,19.65,51.046,16.509,1.093,0.847,7.065,2.194,3.0918231374924283,1.411670353982301
24310999,2024-10-30,2062BK1,122.38,8.88,10956.0,2541.0,558.0,3137.0,1850.0,274.0,0.0,6716.0,1087.0,0.0,0.15,0.0336296296296296,0.9205925925925926,2124.0,0.9323480115729672,54.87824807930317,4.311688311686615,0.8709981167604186,6,0.22,0.74,0.021,0.028,0.17,19.599,51.254,17.211,0.834,0.88,6.181,2.347,2.977806181733674,1.392355545896607
24311001,2024-10-30,2062BK1,123.98,8.47,11040.0,2925.0,557.0,2130.0,1853.0,281.0,0.0,6732.0,1145.0,0.0,0.15,0.0336296296296296,0.9205925925925926,2134.0,0.9360513401212832,54.29908049641636,3.774358974357684,0.8683223992498275,6,0.19,0.74,0.023,0.022,0.24,23.779,52.04,14.255,1.046,0.954,3.93,2.373,3.6503928170594837,1.3682134875772316
24311045,2024-10-30,2062BK1,113.81,8.25,9045.0,3036.0,698.0,2172.0,1707.0,260.0,0.0,6004.0,1196.0,0.0,0.15,0.0336296296296296,0.9205925925925926,1967.0,0.932410290013662,52.754590984511424,2.979249011856726,0.8678190137260459,6,0.2,0.75,0.029,0.024,0.16,25.998,48.427,15.487,0.575,0.945,4.411,2.593,3.126743285123967,1.1673094537916406
24110996,2024-10-30,2062BK1,124.44,8.25,10260.0,3018.0,554.0,1229.0,1829.0,308.0,0.0,4819.0,783.0,0.0,0.15,0.0336296296296296,0.9205925925925926,2137.0,0.9378250056452044,38.72549019576724,3.399602385684758,0.8558727187642228,6,0.19,0.78,0.03,0.032,0.22,19.887,50.732,17.76,0.712,0.915,5.772,2.453,2.856370699847981,1.3475350616234594
24210995,2024-10-30,SAILTOWER6VA,123.45,8.81,10224.0,2043.0,704.0,2871.0,1897.0,0.0,979.0,6499.0,1504.0,0.0,0.15,0.0336296296296296,0.9205925925925926,2876.0,0.933388779669338,52.64479546332406,5.0044052863411626,0.6595966620303687,68,0.198,1.346,0.037,0.017,0.237,0.969,51.653,27.781,7.815,1.07,9.013,0.159,1.8592253977395437,1.7965635977879029
24210997,2024-10-30,S.TOWER6VAN,121.85,8.47,10197.0,2004.0,701.0,2858.0,2525.0,152.0,574.0,6803.0,1671.0,0.0,0.15,0.0336296296296296,0.9205925925925926,3251.0,0.935006138728246,55.83093967947615,5.088323353290874,0.7766840972006224,67,0.189,1.356,0.029,0.021,0.197,23.829,52.068,14.234,1.038,0.958,3.88,2.384,3.657744994731296,1.3679066834804539
24211006,2024-10-30,2062BK1,126.31,8.45,10398.0,1995.0,897.0,2560.0,1647.0,297.0,273.0,6780.0,1600.0,0.0,0.15,0.0336296296296296,0.9205925925925926,2217.0,0.9372959335044726,53.67746021650164,5.212030075185357,0.7428958051417488,6,0.19,0.78,0.025,0.018,0.24,26.804,46.073,16.495,0.858,0.826,4.901,2.281,2.792980116391852,1.064041570438799
24311032,2024-10-30,2062BK1,124.86,0.0,10137.0,0.0,710.0,1180.0,1698.0,277.0,0.0,6431.0,1084.0,0.0,0.15,0.0336296296296296,0.9205925925925926,1975.0,0.999999999991991,51.50568636832048,10137000000000.0,0.8597468354426027,6,0.19,0.74,0.019,0.022,0.21,22.793,49.855,16.765,0.695,1.096,4.229,2.933,2.97357747822975,1.2602694709168583
24311053,2024-10-31,C20MMNC,121.49,8.11,8994.0,2964.0,699.0,2562.0,1759.0,258.0,0.0,6334.0,1292.0,0.0,0.1485217391304348,0.037391304347826,0.8104782608695651,2017.0,0.9374228394989396,52.13597826938731,3.034412955464563,0.8720872583039802,42,0.181,0.774,0.033,0.03,0.22,24.359,48.859,16.268,0.615,0.98,4.801,2.527,3.003196262831151,1.2025942699616028
24211087,2024-10-31,2062BK1,120.92,7.98,9027.0,2982.0,726.0,1720.0,1728.0,344.0,0.0,6340.0,1164.0,0.0,0.1485217391304348,0.037391304347826,0.8104782608695651,2072.0,0.9380915438251506,52.43135957614595,3.027162977866188,0.8339768339764315,6,0.22,0.75,0.029,0.033,0.22,21.829,53.913,14.625,0.798,0.517,4.876,2.033,3.6861069328592917,1.4788917843917158
24211070,2024-10-31,EXPORTDSP14,118.79,0.0,10473.0,1869.0,572.0,3470.0,1772.0,297.0,0.0,6498.0,1219.0,0.0,0.1485217391304348,0.037391304347826,0.8104782608695651,2069.0,0.9999999999915816,54.70157420612255,5.603531300157515,0.8564523924597117,55,0.197,0.845,0.022,0.02,0.191,25.034,48.52,15.145,0.775,0.923,5.66,2.422,3.2034860689290907,1.2075659532105525
24211055,2024-10-31,S.TOWER6VAN,122.45,8.21,9597.0,2544.0,759.0,2234.0,2514.0,125.0,560.0,6398.0,1124.0,360.0,0.1485217391304348,0.037391304347826,0.8104782608695651,3199.0,0.9371651614806584,52.24989791709065,3.772405660375876,0.7858705845574286,67,0.19,1.33,0.035,0.025,0.188,19.759,50.619,16.708,1.112,0.854,7.143,2.205,3.0294452091687116,1.388038828562027
24211052,2024-10-31,2062BK1,122.55,8.15,9084.0,1329.0,811.0,2207.0,1721.0,270.0,263.0,5933.0,1061.0,0.0,0.1485217391304348,0.037391304347826,0.8104782608695651,2254.0,0.93764345829428,48.41289269646338,6.835214446947453,0.7635314995560055,6,0.18,0.8,0.034,0.022,0.2,20.536,50.389,16.579,1.041,0.87,6.721,2.269,3.0391435464414958,1.3576085785106156
24111096,2024-10-31,2062BK1,122.72,7.92,9465.0,2865.0,704.0,2294.0,1716.0,350.0,0.0,3714.0,909.0,3099.0,0.1485217391304348,0.037391304347826,0.8104782608695651,2066.0,0.9393753827239792,30.264015645124967,3.3036649214648155,0.8305905130683299,6,0.19,0.83,0.039,0.025,0.21,22.374,52.597,14.746,1.169,0.486,6.084,1.489,3.56662372007866,1.4169068721209022
24111091,2024-10-31,1786500D,133.16,0.0,12441.0,2160.0,694.0,4148.0,1728.0,294.0,0.0,6588.0,1380.0,312.0,0.1485217391304348,0.037391304347826,0.8104782608695651,2022.0,0.9999999999924905,49.474316611223536,5.759722222219556,0.8545994065277672,2,0.21,0.87,0.04,0.031,0.239,23.466,51.581,13.991,0.74,0.768,5.996,2.121,3.6864636935391655,1.37703561322014
24111076,2024-10-31,SEQRFE550D,118.8,8.0,9894.0,1989.0,697.0,3708.0,1735.0,298.0,0.0,3894.0,1087.0,0.0,0.1485217391304348,0.037391304347826,0.8104782608695651,2033.0,0.9369085173427688,32.77777777750187,4.974358974356473,0.8534185932115822,73,0.23,0.83,0.022,0.024,0.18,25.162,47.988,15.706,0.634,0.731,6.133,2.155,3.0551983192207297,1.174190706892755
24311086,2024-10-31,2062BK1,121.99,8.13,9459.0,2796.0,699.0,1503.0,1681.0,349.0,0.0,6281.0,1076.0,0.0,0.1485217391304348,0.037391304347826,0.8104782608695651,2030.0,0.9375192130269172,51.48782687063294,3.3830472102992197,0.8280788177335823,6,0.19,0.8,0.025,0.028,0.19,23.651,51.295,14.043,0.748,0.774,6.017,2.125,3.6524494446026776,1.3607905557766282
24311073,2024-10-31,SEQRFE550D,122.95,0.0,10902.0,2823.0,699.0,2338.0,1718.0,268.0,0.0,6508.0,1136.0,357.0,0.1485217391304348,0.037391304347826,0.8104782608695651,1986.0,0.9999999999918666,52.932086213477575,3.861849096704265,0.8650553877135624,73,0.21,0.84,0.022,0.023,0.18,13.491,49.3995,22.75,2.5365,2.094,6.896,1.1955,2.171311151158191,1.363045637657966
24111124,2024-11-01,2062BK1,124.86,0.0,10164.0,3000.0,877.0,2177.0,1756.0,281.0,0.0,6032.0,1204.0,371.0,0.1564,0.0354,0.7702,2037.0,0.999999999991991,48.310107319811706,3.3879999999988706,0.8620520373093461,6,0.192,0.776,0.02,0.019,0.204,27.126,45.09,13.883,0.808,0.946,8.328,2.374,3.247623163353501,1.099487929773226
24211107,2024-11-01,EXPORTDSP14,123.84,0.0,10392.0,3135.0,712.0,1281.0,1714.0,297.0,0.0,6605.0,1166.0,0.0,0.1564,0.0354,0.7702,2011.0,0.999999999991925,53.33494831998276,3.31483253588411,0.8523122824461202,55,0.21,0.79,0.026,0.024,0.18,23.649,48.096,15.762,0.733,0.803,7.197,2.323,3.0511958383556426,1.2203389830508473
24311147,2024-11-01,SEQRFE550D,129.67,7.76,9930.0,2667.0,699.0,1338.0,1763.0,312.0,0.0,6831.0,2167.0,0.0,0.1564,0.0354,0.7702,2075.0,0.9435348904828385,52.67987969420314,3.723284589424926,0.8496385542164581,73,0.23,0.9,0.034,0.02,0.19,22.297,48.058,15.945,0.789,1.026,7.669,2.628,3.01379656340148,1.2566482755013988
24311142,2024-11-01,IS2062E350BR,134.18,8.54,8400.0,2505.0,694.0,1812.0,2645.0,79.0,604.0,6509.0,1099.0,0.0,0.1564,0.0354,0.7702,3328.0,0.9401625560472244,48.50946489753682,3.353293413172314,0.7947716346151458,59,0.16,1.38,0.029,0.022,0.21,26.547,48.496,13.747,0.688,0.809,6.085,2.283,3.527494908350306,1.2035240104231297
24311126,2024-11-01,R34,122.03,0.0,10566.0,2391.0,798.0,2377.0,1100.0,257.0,0.0,6205.0,1244.0,0.0,0.1564,0.0354,0.7702,1357.0,0.9999999999918052,50.848152093330754,4.419071518191377,0.8106116433302796,66,0.62,0.74,0.03,0.027,0.26,27.313,44.786,13.932,0.808,0.955,8.368,2.388,3.2143831192133785,1.0858265043883044
24311120,2024-11-01,2062BK1,126.72,8.16,9426.0,1977.0,798.0,1160.0,1735.0,281.0,0.0,6685.0,1129.0,0.0,0.1564,0.0354,0.7702,2016.0,0.9395017793524651,52.75410353493723,4.767830045521109,0.8606150793646524,6,0.2,0.86,0.036,0.022,0.21,1.531,49.095,30.97,4.349,0.927,11.298,0.084,1.5851925995285912,1.5105224293889608
24311117,2024-11-01,2062BK1,125.1,8.13,9141.0,2742.0,961.0,2354.0,1569.0,264.0,0.0,6644.0,1122.0,0.0,0.1564,0.0354,0.7702,1833.0,0.938977707716438,53.109512389663394,3.3336980306333577,0.855973813420155,6,0.19,0.76,0.039,0.03,0.16,22.588,49.198,17.096,0.914,1.032,4.921,2.608,2.8775808621395567,1.239712737810256
24311110,2024-11-01,EXPORTDSP14,124.45,0.0,10242.0,3024.0,813.0,2286.0,1615.0,269.0,0.0,6128.0,992.0,0.0,0.1564,0.0354,0.7702,1884.0,0.9999999999919646,49.24065889876062,3.386904761903642,0.8572186836513497,55,0.201,0.847,0.028,0.027,0.197,19.796,51.702,16.719,0.756,0.714,5.862,2.984,3.0922248803827745,1.4158724942490963
24311145,2024-11-01,SEQRFE550D,124.36,8.32,8583.0,2244.0,707.0,1005.0,2555.0,105.0,491.0,7134.0,1833.0,0.0,0.1564,0.0354,0.7702,3151.0,0.9372927343914886,57.3657124472711,3.8248663101587232,0.8108536972387145,73,0.21,0.88,0.022,0.015,0.21,27.138,47.869,13.733,0.682,0.808,6.254,2.207,3.4854376001164993,1.1711929927578784
24111140,2024-11-01,SEQRFE550D,125.26,0.0,9021.0,2946.0,697.0,4865.0,1629.0,254.0,0.0,6195.0,1402.0,0.0,0.1564,0.0354,0.7702,1883.0,0.9999999999920166,49.45712917092881,3.062118126271873,0.8651088688258816,73,0.21,0.83,0.025,0.019,0.22,25.032,48.556,14.724,0.727,0.828,6.05,2.627,3.297521222410866,1.221319516060065
24111143,2024-11-01,SEQRFE550D,123.78,7.89,9708.0,1995.0,679.0,2697.0,1783.0,300.0,0.0,4743.0,1258.0,0.0,0.1564,0.0354,0.7702,2083.0,0.9400774663861164,38.31798351883731,4.866165413531395,0.8559769563125992,73,0.22,0.84,0.026,0.02,0.22,24.467,48.955,14.813,0.729,0.8,6.143,2.647,3.3046442554340487,1.2462768259463863
