Repository: SiddharthKumar268/FerroMind

# FerroMind
*Ferro-Alloy Optimisation using Machine Learning*
**SAIL Durgapur Steel Plant | Steel Melting Shop**
Intern: Siddharth Kumar | FY 2023-24 to FY 2025-26

---

## Quick Start

```bash

# 2. Place raw Excel files in data/raw/

## Dataset

| | |
|---|---|
| Total heats after cleaning | 47,421 |
| Training set | 37,936 heats (Apr 2023 – Jun 2025) |
| Test set | 9,485 heats (Jun 2025 – Dec 2025) |
| Input features | 21 (16 raw + 5 engineered) |
| Target variables | Mn, Si, C, S, P |
| BOF grades | 76 distinct grades |
| Split method | Chronological 80/20 — no shuffle, no leakage |

---

File: data/processed/sms_train.csv (part 53 of 253)
Heat_Number,Date,BOF Grade Code,Hot Metal Addn. Weight,Scrap Addn. Weight,Lime Into Converter,Dolomite Into Converter,Lime Into Ladle,Iron Ore Into Converter,SIMN Into Ladle,FESI Into Ladle,FEMN Into Ladle,Measered O2 Mainblow II,Duration of Mainblow I/II,Measered O2 2nd Blow,HM_P,HM_S,HM_Si,Total_FA_Ladle,HM_Ratio,O2_per_ton_HM,Lime_Dolo_Ratio,SiMn_FA_Fraction,Grade_Encoded,C,Mn,P,S,Si
23309043,2023-09-17,SEQRFE550D,115.78,9.68,9129.0,1497.0,804.0,3368.0,1621.0,217.0,0.0,6057.0,1091.0,0.0,0.1564516129032258,0.031419354838709675,0.8403870967741935,1838.0,0.9228439343143404,52.314734841489766,6.098196392781498,0.8819368879211742,73,0.2,0.8,0.024,0.021,0.24
23309040,2023-09-17,2062BK1,120.02,10.21,8886.0,1518.0,809.0,3085.0,1701.0,271.0,0.0,6212.0,979.0,0.0,0.1564516129032258,0.031419354838709675,0.8403870967741935,1972.0,0.9216002457120357,51.75804032618099,5.853754940707606,0.8625760649082848,6,0.2,0.8,0.031,0.024,0.22
23309024,2023-09-17,SEQRFE550D,124.39,9.28,8010.0,2061.0,828.0,0.0,1555.0,223.0,0.0,6610.0,1027.0,166.0,0.1564516129032258,0.031419354838709675,0.8403870967741935,1778.0,0.9305752973671687,53.139319880592176,3.8864628820941842,0.8745781777272922,73,0.21,0.82,0.028,0.015,0.2
23309060,2023-09-17,2062BK1,125.59,10.21,9978.0,870.0,624.0,2024.0,1837.0,207.0,0.0,6254.0,985.0,0.0,0.1564516129032258,0.031419354838709675,0.8403870967741935,2044.0,0.9248159057369307,49.796958356160545,11.468965517228197,0.898727984343983,6,0.2,0.79,0.021,0.02,0.21
23309062,2023-09-17,2062BK1,0.0,10.25,10005.0,924.0,722.0,2004.0,1732.0,268.0,0.0,6478.0,1077.0,0.0,0.1564516129032258,0.031419354838709675,0.8403870967741935,2000.0,0.0,6478000000000.0,10.82792207791036,0.865999999999567,6,0.22,0.86,0.032,0.021,0.24
23309065,2023-09-17,S.TOWER6VAN,127.83,10.2,9633.0,1785.0,691.0,3186.0,2573.0,91.0,287.0,6753.0,1169.0,0.0,0.1564516129032258,0.031419354838709675,0.8403870967741935,2951.0,0.926103021075664,52.82797465342386,5.396638655459162,0.8719078278546689,67,0.19,1.39,0.031,0.022,0.27
23309067,2023-09-17,S.TOWER6VAN,123.08,9.5,10410.0,1998.0,663.0,3829.0,2499.0,0.0,465.0,6371.0,1064.0,0.0,0.1564516129032258,0.031419354838709675,0.8403870967741935,2964.0,0.928345150091052,51.76308092255636,5.210210210207602,0.8431174089065981,67,0.19,1.35,0.043,0.02,0.24
23309073,2023-09-17,S.TOWER6VAN,129.5,9.28,10641.0,2178.0,803.0,4496.0,2570.0,24.0,468.0,6594.0,1102.0,0.0,0.1564516129032258,0.031419354838709675,0.8403870967741935,3062.0,0.9331315751481977,50.918918918525726,4.885674931127234,0.8393207054210192,67,0.17,1.36,0.042,0.021,0.17
23309075,2023-09-17,S.TOWER6VAN,128.1,8.68,10041.0,2301.0,813.0,3604.0,1759.0,139.0,451.0,6297.0,1065.0,635.0,0.1564516129032258,0.031419354838709675,0.8403870967741935,2349.0,0.9365404298805634,49.156908664721655,4.363754889176722,0.7488292890588554,67,0.19,1.34,0.028,0.021,0.23
23309077,2023-09-17,S.TOWER6VAN,126.3,10.21,9144.0,1656.0,780.0,2743.0,2580.0,0.0,390.0,6748.0,1561.0,0.0,0.1564516129032258,0.031419354838709675,0.8403870967741935,2970.0,0.9252069445394097,53.42834520939487,5.521739130431448,0.8686868686865762,67,0.17,1.31,0.025,0.018,0.2
23309079,2023-09-17,S.TOWER6VAN,127.02,10.47,8883.0,891.0,784.0,2003.0,2576.0,0.0,538.0,6697.0,1454.0,0.0,0.1564516129032258,0.031419354838709675,0.8403870967741935,3114.0,0.9238490071938043,52.72398047510058,9.969696969685781,0.8272318561333246,67,0.18,1.41,0.032,0.023,0.21
23309083,2023-09-17,S.TOWER6VAN,121.1,10.27,9996.0,1593.0,823.0,2997.0,2645.0,20.0,465.0,6396.0,1118.0,0.0,0.1564516129032258,0.031419354838709675,0.8403870967741935,3130.0,0.9218238562767617,52.815854665129514,6.274952919016776,0.8450479233224137,67,0.18,1.43,0.029,0.023,0.2
23309085,2023-09-17,S.TOWER6VAN,120.7,9.07,10329.0,1293.0,788.0,3029.0,2544.0,64.0,410.0,6103.0,1185.0,379.0,0.1564516129032258,0.031419354838709675,0.8403870967741935,3018.0,0.9301071125766348,50.56338028127122,7.988399071919576,0.8429423459241739,67,0.18,1.37,0.031,0.02,0.17
23309087,2023-09-17,S.TOWER6VAN,114.22,9.59,9864.0,1533.0,884.0,2828.0,2559.0,61.0,454.0,6500.0,1087.0,0.0,0.1564516129032258,0.031419354838709675,0.8403870967741935,3074.0,0.9225426055979117,56.90772193961734,6.434442270054511,0.8324658425501521,67,0.19,1.38,0.037,0.024,0.2
23309089,2023-09-17,2062BK1,130.0,10.21,9990.0,2190.0,781.0,3325.0,1614.0,302.0,0.0,6783.0,1098.0,0.0,0.1564516129032258,0.031419354838709675,0.8403870967741935,1916.0,0.9271806575784383,52.17692307652172,4.561643835614356,0.842379958245907,6,0.2,0.75,0.022,0.022,0.19
23309091,2023-09-17,SEQRFE550D,126.32,10.21,9360.0,1296.0,807.0,4050.0,1438.0,214.0,0.0,6327.0,1017.0,317.0,0.1564516129032258,0.031419354838709675,0.8403870967741935,1652.0,0.9252179008208803,50.0870804302558,7.22222222221665,0.8704600484256232,73,0.2,0.8,0.025,0.022,0.2
23309093,2023-09-17,SEQRFE550D,128.16,10.82,11154.0,1047.0,696.0,4872.0,1773.0,328.0,0.0,6503.0,1096.0,0.0,0.1564516129032258,0.031419354838709675,0.8403870967741935,2101.0,0.9221470715144472,50.741260923449275,10.653295128929653,0.8438838648258715,73,0.22,0.8,0.025,0.021,0.21
23109090,2023-09-17,S.TOWER6VAN,131.18,9.08,9474.0,2037.0,795.0,3288.0,2403.0,41.0,346.0,6295.0,1044.0,261.0,0.1564516129032258,0.031419354838709675,0.8403870967741935,2790.0,0.9352630828394748,47.98749809385587,4.650957290130265,0.8612903225803364,67,0.2,1.32,0.029,0.021,0.21
23109088,2023-09-17,SEQRFE550D,124.87,9.48,10080.0,1986.0,804.0,3144.0,1776.0,281.0,0.0,5992.0,994.0,471.0,0.1564516129032258,0.031419354838709675,0.8403870967741935,2057.0,0.9294380349763348,47.98590534117093,5.075528700903789,0.8633932912003581,73,0.2,0.8,0.025,0.022,0.18
23109084,2023-09-17,S.TOWER6VAN,121.42,7.1,9708.0,2007.0,900.0,3129.0,2311.0,108.0,667.0,5829.0,2296.0,0.0,0.1564516129032258,0.031419354838709675,0.8403870967741935,3086.0,0.9447556800424467,48.006918135002415,4.837070254108203,0.74886584575478,67,0.19,1.38,0.026,0.02,0.22
23109082,2023-09-17,2062BK1,126.6,10.21,9183.0,2010.0,899.0,2661.0,1701.0,240.0,0.0,6436.0,1532.0,0.0,0.1564516129032258,0.031419354838709675,0.8403870967741935,1941.0,0.9253709524089951,50.83728278000918,4.568656716415638,0.8763523956718824,6,0.19,0.76,0.02,0.021,0.17
23109076,2023-09-17,S.TOWER6VAN,127.8,10.67,9216.0,1974.0,795.0,2585.0,2342.0,142.0,565.0,6475.0,2189.0,0.0,0.1564516129032258,0.031419354838709675,0.8403870967741935,3049.0,0.9229435978845747,50.66510172104331,4.668693009116176,0.7681206953096857,67,0.19,1.32,0.026,0.018,0.24
23109086,2023-09-17,2062BK1,123.4,8.1,9036.0,1953.0,899.0,2253.0,1741.0,287.0,0.0,5733.0,1254.0,0.0,0.1564516129032258,0.031419354838709675,0.8403870967741935,2028.0,0.9384030418179591,46.45867098827829,4.6267281105967095,0.8584812623269928,6,0.19,0.77,0.022,0.022,0.19
23309057,2023-09-17,1786500D,121.01,10.27,9987.0,1641.0,669.0,3066.0,1791.0,295.0,0.0,6137.0,966.0,402.0,0.1564516129032258,0.031419354838709675,0.8403870967741935,2086.0,0.921770262028323,50.714816956857156,6.085923217546566,0.8585810162987255,2,0.18,0.79,0.023,0.016,0.225
23209049,2023-09-17,ASP1239,128.28,9.88,6246.0,1689.0,787.0,2939.0,1677.0,243.0,0.0,6556.0,1487.0,392.0,0.1564516129032258,0.031419354838709675,0.8403870967741935,1920.0,0.9284887087367655,51.10695353873475,3.6980461811701018,0.8734374999995451,24,0.42,0.8,0.03,0.019,0.24
23309054,2023-09-17,2062BK1,131.09,9.67,10512.0,1347.0,693.0,4971.0,1921.0,349.0,0.0,7153.0,3687.0,372.0,0.1564516129032258,0.031419354838709675,0.8403870967741935,2270.0,0.9313015061030742,54.56556564150915,7.804008908680175,0.8462555066075568,6,0.2,0.84,0.035,0.019,0.18
23209094,2023-09-17,SEQRFE550D,135.12,0.0,9480.0,1119.0,696.0,3967.0,1607.0,270.0,0.0,1723.0,1076.0,0.0,0.1564516129032258,0.031419354838709675,0.8403870967741935,1877.0,0.9999999999925993,12.751628182262053,8.471849865944172,0.8561534363341203,73,0.22,0.7,0.032,0.025,0.18
23209047,2023-09-17,1786500D,126.6,9.88,13365.0,1335.0,1617.0,3422.0,2443.0,101.0,486.0,6244.0,1039.0,369.0,0.1564516129032258,0.031419354838709675,0.8403870967741935,3030.0,0.9276084407903898,49.32069510229604,10.011235955048681,0.8062706270624401,2,0.19,1.14,0.035,0.02,0.235
23209055,2023-09-17,2062BK1,135.35,9.49,9666.0,294.0,935.0,3620.0,1701.0,263.0,0.0,6668.0,1241.0,0.0,0.1564516129032258,0.031419354838709675,0.8403870967741935,1964.0,0.9344794255665944,49.26486885815098,32.87755102029634,0.8660896130341822,6,0.21,0.82,0.043,0.025,0.22
23209052,2023-09-17,SEQRFE550D,124.8,9.59,9417.0,1521.0,3303.0,2127.0,1711.0,277.0,0.0,6553.0,1129.0,286.0,0.1564516129032258,0.031419354838709675,0.8403870967741935,1988.0,0.9286405238415907,52.508012820092084,6.191321499009736,0.8606639839029876,73,0.2,0.8,0.033,0.023,0.21
23109153,2023-09-18,2830C20MMNC,126.46,8.87,9741.0,1497.0,667.0,2034.0,1611.0,254.0,0.0,5998.0,973.0,0.0,0.15190625,0.0336875,0.79390625,1865.0,0.9344565137003293,47.43001739643026,6.507014028051765,0.8638069705089202,17,0.17,0.83,0.028,0.023,0.22
23109150,2023-09-18,SEQRFE550D,124.7,9.28,10008.0,3645.0,587.0,532.0,1622.0,295.0,0.0,6000.0,968.0,0.0,0.15190625,0.0336875,0.79390625,1917.0,0.9307359307289841,48.1154771447625,2.745679012344926,0.8461137193527146,73,0.19,0.81,0.023,0.023,0.22
23109147,2023-09-18,SEQRFE550D,120.54,0.0,9729.0,510.0,697.0,2046.0,1594.0,307.0,0.0,5943.0,964.0,0.0,0.15190625,0.0336875,0.79390625,1901.0,0.999999999991704,49.30313588809272,19.07647058819789,0.8385060494472181,73,0.2,0.82,0.019,0.025,0.25
23109144,2023-09-18,S.TOWER6VAN,128.7,9.59,11169.0,0.0,684.0,1998.0,2409.0,98.0,518.0,6508.0,2423.0,0.0,0.15190625,0.0336875,0.79390625,3025.0,0.9306529756241908,50.56721056681767,11169000000000.0,0.7963636363633732,67,0.18,1.31,0.017,0.023,0.26
23109141,2023-09-18,SEQRFE550D,131.0,8.27,9114.0,3309.0,762.0,2661.0,1682.0,240.0,254.0,6300.0,1024.0,0.0,0.15190625,0.0336875,0.79390625,2176.0,0.9406189416174293,48.091603053068006,2.7543064369891948,0.7729779411761154,73,0.2,0.79,0.02,0.023,0.19
23109138,2023-09-18,SEQRFE550D,141.68,5.36,9402.0,2316.0,757.0,2007.0,1675.0,295.0,149.0,6293.0,1025.0,369.0,0.15190625,0.0336875,0.79390625,2119.0,0.9635473340522065,44.41699604711733,4.059585492226226,0.7904672015097732,73,0.2,0.81,0.024,0.028,0.24
23109136,2023-09-18,SEQRFE550D,122.9,10.82,9240.0,1980.0,749.0,1999.0,1665.0,281.0,7.0,6092.0,992.0,0.0,0.15190625,0.0336875,0.79390625,1953.0,0.9190846544950713,49.56875508503198,4.66666666666431,0.852534562211545,73,0.21,0.8,0.024,0.025,0.22
23109131,2023-09-18,S.TOWER6VAN,126.88,8.07,9057.0,3012.0,737.0,1904.0,2480.0,112.0,403.0,6328.0,1103.0,0.0,0.15190625,0.0336875,0.79390625,2995.0,0.9402000740945522,49.873896594814994,3.0069721115527863,0.8280467445740141,67,0.16,1.37,0.024,0.018,0.21
23109158,2023-09-18,SEQRFE550D,129.16,9.08,8064.0,2004.0,702.0,1993.0,1611.0,254.0,0.0,6419.0,1033.0,0.0,0.15190625,0.0336875,0.79390625,1865.0,0.934317129622871,49.698048931172984,4.023952095806376,0.8638069705089202,73,0.19,0.74,0.024,0.02,0.2
23109126,2023-09-18,SEQRFE550D,124.33,9.88,9702.0,1464.0,797.0,1782.0,1736.0,267.0,0.0,6292.0,1097.0,0.0,0.15190625,0.0336875,0.79390625,2003.0,0.9263840250284898,50.607254885782936,6.6270491803233424,0.866699950074455,73,0.2,0.8,0.017,0.02,0.22
23109122,2023-09-18,S.TOWER6VAN,123.08,7.27,10428.0,1905.0,782.0,2682.0,2392.0,176.0,656.0,5972.0,1681.0,0.0,0.15190625,0.0336875,0.79390625,3224.0,0.944227080928698,48.52128696743158,5.474015748028623,0.7419354838707376,67,0.2,1.36,0.028,0.02,0.23
23109119,2023-09-18,S.TOWER6VAN,132.06,9.87,9321.0,1980.0,818.0,2442.0,2417.0,78.0,355.0,6414.0,1487.0,0.0,0.15190625,0.0336875,0.79390625,2850.0,0.9304586768059575,48.56883234856453,4.70757575757338,0.8480701754382989,67,0.19,1.27,0.025,0.019,0.2
23109113,2023-09-18,SEQRFE550D,126.27,9.49,8946.0,2187.0,795.0,3199.0,1719.0,288.0,0.0,5858.0,977.0,0.0,0.15190625,0.0336875,0.79390625,2007.0,0.9300972303997489,46.39265066883351,4.090534979421998,0.8565022421520396,73,0.2,0.74,0.02,0.02,0.2
23109110,2023-09-18,2062BK1,125.49,8.07,11034.0,1947.0,802.0,3776.0,1527.0,341.0,0.0,6485.0,1473.0,0.0,0.15190625,0.0336875,0.79390625,1868.0,0.9395777178725698,51.67742449556397,5.6671802773468585,0.8174518201280421,6,0.2,0.85,0.015,0.016,0.25
23109129,2023-09-18,SEQRFE550D,124.69,0.0,9015.0,1470.0,810.0,3522.0,1667.0,261.0,0.0,5768.0,1126.0,0.0,0.15190625,0.0336875,0.79390625,1928.0,0.9999999999919801,46.25872162927052,6.132653061220318,0.864626556016149,73,0.2,0.8,0.016,0.014,0.21
23309109,2023-09-18,SEQRFE550D,124.07,9.49,7794.0,1959.0,803.0,3858.0,1626.0,318.0,0.0,6442.0,1375.0,0.0,0.15190625,0.0336875,0.79390625,1944.0,0.9289457921463841,51.922301925913416,3.978560490043911,0.8364197530859895,73,0.22,0.83,0.023,0.022,0.25
23109107,2023-09-18,2062BK1,125.12,7.69,11280.0,1944.0,807.0,3410.0,1700.0,220.0,0.0,6595.0,1905.0,0.0,0.15190625,0.0336875,0.79390625,1920.0,0.9420977335973038,52.70939897656082,5.802469135799484,0.8854166666662056,6,0.21,0.81,0.031,0.023,0.2
23309105,2023-09-18,C20MMNATLT,116.26,8.89,10623.0,1548.0,798.0,3995.0,1582.0,213.0,0.0,6505.0,1045.0,271.0,0.15190625,0.0336875,0.79390625,1795.0,0.9289652417025253,55.952176156408456,6.862403100770761,0.8813370473532695,41,0.2,0.79,0.032,0.029,0.22
23309102,2023-09-18,2062BK1,127.93,9.49,10860.0,1080.0,798.0,5269.0,1638.0,298.0,0.0,6335.0,1020.0,321.0,0.15190625,0.0336875,0.79390625,1936.0,0.9309416387648746,49.51926834949175,10.055555555546245,0.8460743801648523,6,0.22,0.79,0.029,0.022,0.2
23309099,2023-09-18,S.TOWER6VAN,114.1,8.27,11334.0,1107.0,801.0,4578.0,2379.0,3.0,336.0,6330.0,1012.0,310.0,0.15190625,0.0336875,0.79390625,2718.0,0.9324180763182772,55.47765118268644,10.2384823848146,0.8752759381895234,67,0.19,1.33,0.035,0.023,0.2
23309151,2023-09-18,2830C20MMNC,137.46,0.0,8847.0,3339.0,682.0,2322.0,1733.0,254.0,0.0,6641.0,1175.0,294.0,0.15190625,0.0336875,0.79390625,1987.0,0.9999999999927253,48.31223628656837,2.6495956873307427,0.8721690991439999,17,0.18,0.74,0.032,0.026,0.2
23309148,2023-09-18,C20MMNATLT,129.17,8.14,8418.0,2799.0,690.0,52.0,1848.0,287.0,0.0,6441.0,1028.0,0.0,0.15190625,0.0336875,0.79390625,2135.0,0.9407180831626194,49.86451962491396,3.0075026795273283,0.8655737704913978,41,0.23,0.89,0.034,0.022,0.23
23309142,2023-09-18,SEQRFE550D,121.8,9.49,8943.0,2064.0,715.0,696.0,1701.0,254.0,0.0,6206.0,1210.0,375.0,0.15190625,0.0336875,0.79390625,1955.0,0.9277172671115264,50.952380951962624,4.332848837207203,0.870076726342266,73,0.21,0.75,0.016,0.024,0.23
23309139,2023-09-18,2062BK1,130.58,7.07,8715.0,1995.0,688.0,771.0,1663.0,275.0,0.0,6352.0,1324.0,418.0,0.15190625,0.0336875,0.79390625,1938.0,0.9486378496117064,48.64450911281479,4.368421052629389,0.8581011351904757,6,0.22,0.86,0.018,0.024,0.25
23309135,2023-09-18,S.TOWER6VAN,134.08,10.07,9540.0,3987.0,721.0,2013.0,2417.0,132.0,374.0,6602.0,1274.0,571.0,0.15190625,0.0336875,0.79390625,2923.0,0.9301422129661455,49.23926014283085,2.3927765237014316,0.8268901813202781,67,0.2,1.29,0.029,0.025,0.22
23309133,2023-09-18,SEQRFE550D,126.88,10.21,8793.0,2013.0,807.0,2337.0,1688.0,231.0,0.0,6297.0,1191.0,224.0,0.15190625,0.0336875,0.79390625,1919.0,0.9255233787954955,49.629571248032555,4.368107302531362,0.8796248045852634,73,0.2,0.81,0.034,0.026,0.21
23309123,2023-09-18,2830C20MMNAK,138.14,0.0,3954.0,0.0,790.0,0.0,1326.0,268.0,0.0,726.0,139.0,484.0,0.15190625,0.0336875,0.79390625,1594.0,0.999999999992761,5.255537860103841,3953999999999.9995,0.8318695106644719,16,0.19,0.73,0.014,0.017,0.21
23309120,2023-09-18,2830C20MMNC,118.32,9.21,8631.0,2343.0,663.0,4375.0,1363.0,281.0,0.0,6182.0,1009.0,0.0,0.15190625,0.0336875,0.79390625,1644.0,0.9277816984166252,52.24814063512299,3.6837387964132806,0.82907542579025,17,0.22,0.82,0.024,0.02,0.22
23309117,2023-09-18,C18HMNCMAALK,125.65,8.76,8934.0,2073.0,842.0,4885.0,2478.0,0.0,532.0,6401.0,1108.0,0.0,0.15190625,0.0336875,0.79390625,3010.0,0.9348262777997559,50.94309590090773,4.309696092617314,0.8232558139532149,31,0.19,1.29,0.038,0.019,0.2
23209155,2023-09-18,C20MMNATLT,131.57,0.0,9111.0,1665.0,806.0,2228.0,1576.0,270.0,0.0,5081.0,838.0,0.0,0.15190625,0.0336875,0.79390625,1846.0,0.9999999999923995,38.618226039077165,5.472072072068785,0.8537378114838279,41,0.19,0.81,0.03,0.032,0.24
23309112,2023-09-18,C18HMNCMAALK,125.64,9.49,8079.0,2001.0,815.0,4468.0,2590.0,0.0,522.0,6432.0,1044.0,164.0,0.15190625,0.0336875,0.79390625,3112.0,0.9297713313037094,51.193887296631694,4.037481259368297,0.8322622107966478,31,0.2,1.29,0.031,0.015,0.24
23109103,2023-09-18,C20MMNATLT,122.23,9.47,9921.0,3303.0,797.0,2557.0,1655.0,284.0,0.0,5907.0,982.0,0.0,0.15190625,0.0336875,0.79390625,1939.0,0.9280941533718444,48.32692464985415,3.00363306085286,0.8535327488391679,41,0.21,0.77,0.024,0.019,0.21
23209152,2023-09-18,SEQRFE550D,127.61,10.07,5625.0,0.0,803.0,0.0,1586.0,260.0,0.0,6031.0,963.0,0.0,0.15190625,0.0336875,0.79390625,1846.0,0.9268593840722918,47.26118642702561,5625000000000.0,0.8591549295769993,73,0.21,0.78,0.029,0.022,0.22
23109097,2023-09-18,C20MMNATLT,134.27,10.0,9729.0,831.0,810.0,4296.0,1666.0,288.0,0.0,6419.0,1223.0,0.0,0.15190625,0.0336875,0.79390625,1954.0,0.93068552019872,47.80665822560656,11.707581227422734,0.8526100307058073,41,0.19,0.77,0.038,0.023,0.2
23209143,2023-09-18,2062BK1,126.32,8.88,10116.0,993.0,594.0,551.0,1657.0,260.0,0.0,6413.0,1068.0,0.0,0.15190625,0.0336875,0.79390625,1917.0,0.9343195266203084,50.76789106989576,10.187311178237476,0.8643714136667374,6,0.2,0.84,0.019,0.024,0.22
23209140,2023-09-18,S.TOWER6VAN,120.77,8.87,9282.0,2862.0,709.0,1934.0,2471.0,98.0,388.0,6192.0,1117.0,0.0,0.15190625,0.0336875,0.79390625,2957.0,0.9315797593263533,51.27101101224417,3.2431865828080912,0.8356442340206846,67,0.2,1.35,0.023,0.02,0.21
23209137,2023-09-18,SEQRFE550D,121.17,9.48,8259.0,1791.0,825.0,1292.0,1721.0,256.0,0.0,6300.0,1065.0,0.0,0.15190625,0.0336875,0.79390625,1977.0,0.9274397244475512,51.99306759055877,4.6113902847545445,0.8705108750627868,73,0.19,0.8,0.018,0.018,0.23
23209134,2023-09-18,2062BK1,117.42,9.48,3291.0,897.0,726.0,155.0,1701.0,243.0,0.0,6502.0,1465.0,0.0,0.15190625,0.0336875,0.79390625,1944.0,0.9252955082669401,55.373871571662626,3.668896321066144,0.8749999999995499,6,0.21,0.76,0.015,0.018,0.2
23209130,2023-09-18,S.TOWER6VAN,119.31,8.88,8700.0,1002.0,797.0,1941.0,2501.0,115.0,432.0,662.0,1335.0,0.0,0.15190625,0.0336875,0.79390625,3048.0,0.9307278258761938,5.548570949580516,8.682634730530257,0.820538057742513,67,0.19,1.4,0.025,0.019,0.19
23209127,2023-09-18,SEQRFE550D,128.3,7.47,11172.0,570.0,795.0,2872.0,1613.0,270.0,236.0,6659.0,1016.0,351.0,0.15190625,0.0336875,0.79390625,2119.0,0.9449804816900275,51.901792673017134,19.599999999965615,0.7612081170359787,73,0.22,0.8,0.029,0.025,0.19
23209124,2023-09-18,S.TOWER6VAN,120.85,10.21,9900.0,1497.0,762.0,2454.0,2545.0,98.0,435.0,6101.0,1030.0,0.0,0.15190625,0.0336875,0.79390625,3078.0,0.9220967495733092,50.48407116218052,6.613226452901394,0.8268356075370933,67,0.19,1.34,0.027,0.022,0.23
23109100,2023-09-18,SEQRFE550D,126.98,10.21,9735.0,2022.0,805.0,2076.0,1655.0,271.0,0.0,6228.0,1034.0,0.0,0.15190625,0.0336875,0.79390625,1926.0,0.9255776660038956,49.04709403016973,4.8145400593448,0.8592938733121187,73,0.19,0.75,0.022,0.021,0.23
23209118,2023-09-18,2830C20MMNC,117.73,8.87,10422.0,1953.0,745.0,3416.0,1681.0,361.0,0.0,6193.0,1055.0,367.0,0.15190625,0.0336875,0.79390625,2042.0,0.9299368088394159,52.603414592265324,5.336405529951184,0.8232125367282942,17,0.23,0.78,0.022,0.014,0.18
23209115,2023-09-18,2062BK1,128.87,8.87,10554.0,1995.0,745.0,3031.0,1691.0,287.0,0.0,6296.0,1182.0,458.0,0.15190625,0.0336875,0.79390625,1978.0,0.935603310578368,48.85543571002673,5.290225563907122,0.8549039433767164,6,0.2,0.8,0.017,0.02,0.25
23209111,2023-09-18,SEQRFE550D,123.35,10.07,11370.0,2484.0,803.0,3705.0,1684.0,283.0,0.0,6602.0,1247.0,367.0,0.15190625,0.0336875,0.79390625,1967.0,0.9245240593544858,53.52249695943638,4.5772946859884955,0.8561260803249333,73,0.2,0.76,0.032,0.028,0.18
23209108,2023-09-18,C20MMNATLT,139.1,0.0,11055.0,2478.0,795.0,5306.0,1664.0,246.0,0.0,3872.0,998.0,2921.0,0.15190625,0.0336875,0.79390625,1910.0,0.999999999992811,27.836089144300246,4.461259079901347,0.8712041884812193,41,0.19,0.77,0.029,0.022,0.2
23209101,2023-09-18,SEQR500D,125.3,9.27,11106.0,987.0,698.0,3865.0,1606.0,267.0,0.0,6484.0,1172.0,0.0,0.15190625,0.0336875,0.79390625,1873.0,0.931113918399858,51.74780526694535,11.252279635246959,0.8574479444736479,72,0.22,0.75,0.02,0.02,0.21
23209098,2023-09-18,2062BK1,126.02,10.21,10011.0,1482.0,792.0,2841.0,1600.0,250.0,0.0,6007.0,1339.0,0.0,0.15190625,0.0336875,0.79390625,1850.0,0.9250532188143211,47.66703697787917,6.755060728740381,0.8648648648643974,6,0.21,0.8,0.03,0.021,0.2
23209059,2023-09-18,2062BK1,134.34,0.0,11472.0,1221.0,649.0,3253.0,1627.0,260.0,186.0,6884.0,2642.0,0.0,0.15190625,0.0336875,0.79390625,2073.0,0.9999999999925563,51.24311448525203,9.3955773955697,0.7848528702359938,6,0.19,0.78,0.02,0.017,0.2
23109056,2023-09-18,R34,129.17,0.0,8637.0,2004.0,657.0,3030.0,1110.0,190.0,0.0,6058.0,1028.0,0.0,0.15190625,0.0336875,0.79390625,1300.0,0.9999999999922583,46.89943485293104,4.309880239518807,0.853846153845497,66,0.63,0.71,0.026,0.017,0.23
23209146,2023-09-18,2830C20MMNC,135.72,0.0,8304.0,0.0,809.0,214.0,1627.0,280.0,0.0,4503.0,741.0,0.0,0.15190625,0.0336875,0.79390625,1907.0,0.999999999992632,33.17860300594475,8303999999999.999,0.8531725222858662,17,0.21,0.75,0.019,0.024,0.2
23209121,2023-09-18,SEQRFE550D,117.42,6.09,9975.0,1980.0,745.0,3257.0,1583.0,283.0,0.0,6200.0,1338.0,410.0,0.15190625,0.0336875,0.79390625,1866.0,0.950692251631846,52.801907681376235,5.037878787876243,0.8483386923896847,73,0.22,0.77,0.018,0.019,0.2
23109095,2023-09-18,2062BK1,120.39,10.21,9555.0,1320.0,795.0,3254.0,1665.0,244.0,0.0,5744.0,952.0,0.0,0.15190625,0.0336875,0.79390625,1909.0,0.9218223583390367,47.71160395342045,7.23863636363088,0.8721843897323875,6,0.19,0.78,0.038,0.029,0.21
23109169,2023-09-19,S.TOWER6VAN,123.11,7.52,10263.0,1986.0,805.0,2780.0,2413.0,105.0,264.0,6217.0,1509.0,0.0,0.14692857142857144,0.05546428571428571,0.8979642857142858,2782.0,0.9424328255305641,50.49955324465519,5.1676737160094826,0.8673616103519528,67,0.2,1.36,0.034,0.024,0.2
23209200,2023-09-19,2830C15HMNAK,123.03,10.21,10506.0,1578.0,696.0,2427.0,2390.0,0.0,435.0,6259.0,986.0,0.0,0.14692857142857144,0.05546428571428571,0.8979642857142858,2825.0,0.9233713599450363,50.873770624637295,6.657794676801864,0.8460176991147448,12,0.15,1.26,0.023,0.023,0.17
23209198,2023-09-19,2062BK1,131.92,8.87,9504.0,1530.0,809.0,1019.0,1701.0,257.0,0.0,5048.0,853.0,0.0,0.14692857142857144,0.05546428571428571,0.8979642857142858,1958.0,0.936998366354592,38.26561552427028,6.211764705878293,0.8687436159341835,6,0.21,0.79,0.023,0.03,0.21
23309195,2023-09-19,2062BK1,121.75,10.23,9537.0,1107.0,812.0,2965.0,2529.0,21.0,316.0,6365.0,1049.0,376.0,0.14692857142857144,0.05546428571428571,0.8979642857142858,2866.0,0.9224882557893433,52.27926077985808,8.615176151753735,0.8824145150031812,6,0.2,1.21,0.032,0.028,0.19
23209196,2023-09-19,2062BK1,129.82,11.54,9846.0,1539.0,753.0,90.0,1850.0,287.0,0.0,5453.0,863.0,0.0,0.14692857142857144,0.05546428571428571,0.8979642857142858,2137.0,0.9183644595294401,42.004313664751166,6.397660818709293,0.8656995788484484,6,0.2,0.84,0.022,0.024,0.2
23109166,2023-09-19,2062BK1,135.01,0.0,8682.0,2358.0,798.0,4861.0,1656.0,257.0,0.0,6343.0,2402.0,0.0,0.14692857142857144,0.05546428571428571,0.8979642857142858,1913.0,0.9999999999925933,46.98170505853655,3.6819338422376244,0.8656560376367666,6,0.19,0.78,0.029,0.025,0.21
23309199,2023-09-19,2062BK1,129.8,9.28,10098.0,1098.0,690.0,3048.0,1751.0,294.0,0.0,6495.0,1063.0,370.0,0.14692857142857144,0.05546428571428571,0.8979642857142858,2045.0,0.9332758124753144,50.03852080084716,9.196721311467034,0.8562347188259872,6,0.21,0.82,0.023,0.032,0.23
23309201,2023-09-19,S.TOWER6VAN,126.16,8.98,9723.0,1185.0,746.0,2943.0,2594.0,0.0,316.0,5918.0,976.0,0.0,0.14692857142857144,0.05546428571428571,0.8979642857142858,2910.0,0.9335503921789734,46.90868738073154,8.205063291132317,0.8914089347075974,67,0.18,1.36,0.027,0.037,0.23
23309203,2023-09-19,2062BK1,122.95,9.66,9132.0,171.0,923.0,3720.0,1577.0,199.0,0.0,6102.0,991.0,0.0,0.14692857142857144,0.05546428571428571,0.8979642857142858,1776.0,0.9271548148636818,49.629930865802116,53.403508771617524,0.8879504504499505,6,0.19,0.74,0.029,0.038,0.18
23309206,2023-09-19,2062BK1,128.03,9.49,10038.0,2415.0,956.0,2026.0,1522.0,258.0,0.0,6654.0,1141.0,0.0,0.14692857142857144,0.05546428571428571,0.8979642857142858,1780.0,0.9309918557233058,51.97219401662132,4.1565217391287135,0.8550561797748005,6,0.22,0.74,0.02,0.042,0.19
23209194,2023-09-19,2062BK1,128.79,10.21,9471.0,1026.0,701.0,1699.0,1650.0,246.0,0.0,5347.0,847.0,0.0,0.14692857142857144,0.05546428571428571,0.8979642857142858,1896.0,0.9265467625832623,41.51719853993698,9.230994152037786,0.870253164556503,6,0.17,0.79,0.017,0.023,0.24
23209191,2023-09-19,2062BK1,124.75,0.0,5841.0,0.0,855.0,2533.0,1647.0,260.0,0.0,2399.0,394.0,3548.0,0.14692857142857144,0.05546428571428571,0.8979642857142858,1907.0,0.999999999991984,19.230460921689534,5841000000000.0,0.8636601992654097,6,0.16,0.86,0.022,0.024,0.2
23209188,2023-09-19,2062BK1,129.74,8.07,11520.0,2148.0,715.0,3723.0,1681.0,270.0,0.0,6527.0,1077.0,0.0,0.14692857142857144,0.05546428571428571,0.8979642857142858,1951.0,0.9414411145712109,50.308308925155636,5.363128491617615,0.8616094310605528,6,0.2,0.81,0.026,0.022,0.21
23209185,2023-09-19,2830C20MMNC,128.28,8.8,9873.0,1989.0,803.0,4200.0,1684.0,267.0,0.0,6226.0,1096.0,0.0,0.14692857142857144,0.05546428571428571,0.8979642857142858,1951.0,0.9358039101186475,48.53445587738904,4.96380090497488,0.8631471040487632,17,0.2,0.77,0.035,0.025,0.19
23209182,2023-09-19,2062BK1,130.2,6.81,10074.0,1488.0,688.0,3806.0,1623.0,246.0,189.0,3533.0,551.0,0.0,0.14692857142857144,0.05546428571428571,0.8979642857142858,2058.0,0.950295598854461,27.135176651097275,6.770161290318031,0.7886297376089463,6,0.2,0.81,0.028,0.027,0.2
23209174,2023-09-19,2830C20MMNC,119.33,6.47,10524.0,1452.0,806.0,2933.0,1698.0,277.0,0.0,6662.0,1063.0,389.0,0.14692857142857144,0.05546428571428571,0.8979642857142858,1975.0,0.9485691573851465,55.828375093808525,7.247933884292529,0.8597468354426027,17,0.2,0.8,0.025,0.022,0.19
23209171,2023-09-19,2062BK1,119.8,8.87,9390.0,1791.0,806.0,2591.0,1674.0,300.0,0.0,6294.0,1119.0,347.0,0.14692857142857144,0.05546428571428571,0.8979642857142858,1974.0,0.9310639620662855,52.537562603902025,5.242881072023874,0.8480243161089929,6,0.21,0.8,0.022,0.024,0.2
23309161,2023-09-19,2062BK1,131.42,0.0,9021.0,4536.0,694.0,1210.0,1706.0,281.0,0.0,6539.0,1132.0,0.0,0.14692857142857144,0.05546428571428571,0.8979642857142858,1987.0,0.9999999999923909,49.75650585869917,1.9887566137561752,0.8585807750373132,6,0.22,0.84,0.034,0.023,0.23
23309159,2023-09-19,C20MMNATLT,127.41,7.07,8430.0,3963.0,707.0,415.0,1766.0,214.0,0.0,6647.0,1100.0,0.0,0.14692857142857144,0.05546428571428571,0.8979642857142858,1980.0,0.9474271267032465,52.17015932774374,2.1271763815286078,0.8919191919187415,41,0.21,0.81,0.029,0.022,0.19
23309156,2023-09-19,2062BK1,133.97,10.21,7998.0,4557.0,713.0,1093.0,1732.0,275.0,0.0,6863.0,1138.0,197.0,0.14692857142857144,0.05546428571428571,0.8979642857142858,2007.0,0.9291857400407186,51.22788683995501,1.7551020408159412,0.8629795714993209,6,0.21,0.78,0.026,0.023,0.22
23209164,2023-09-19,2062BK1,136.59,0.0,9603.0,2007.0,795.0,4200.0,1684.0,300.0,0.0,6416.0,1110.0,303.0,0.14692857142857144,0.05546428571428571,0.8979642857142858,1984.0,0.9999999999926789,46.97269199760618,4.784753363226316,0.8487903225802174,6,0.22,0.89,0.03,0.03,0.25
23209162,2023-09-19,SEQRFE550D,133.19,0.0,9435.0,2703.0,825.0,2336.0,1623.0,257.0,0.0,5757.0,1100.0,0.0,0.14692857142857144,0.05546428571428571,0.8979642857142858,1880.0,0.999999999992492,43.22396576287091,3.4905660377345575,0.8632978723399664,73,0.22,0.79,0.032,0.022,0.24
23209157,2023-09-19,C20MMNATLT,125.87,9.49,9576.0,402.0,649.0,1106.0,1630.0,337.0,0.0,6193.0,1709.0,0.0,0.14692857142857144,0.05546428571428571,0.8979642857142858,1967.0,0.9298906619316646,49.20155716176053,23.820895522328804,0.8286731062527561,41,0.21,0.81,0.04,0.021,0.21
23309165,2023-09-19,S.TOWER6VAN,138.08,0.0,9900.0,4866.0,715.0,2470.0,2467.0,0.0,477.0,6642.0,1155.0,0.0,0.14692857142857144,0.05546428571428571,0.8979642857142858,2944.0,0.9999999999927579,48.102549246465074,2.034525277434847,0.8379755434779762,67,0.2,1.32,0.041,0.022,0.2
23209204,2023-09-19,S.TOWER6VAN,127.08,9.49,10605.0,981.0,896.0,3474.0,2440.0,0.0,435.0,6097.0,981.0,0.0,0.14692857142857144,0.05546428571428571,0.8979642857142858,2875.0,0.9305118254306912,47.977651872458466,10.8103975535058,0.8486956521736179,67,0.18,1.35,0.029,0.036,0.19
23309197,2023-09-19,S.TOWER6VAN,128.02,9.28,10038.0,1338.0,613.0,2690.0,2644.0,224.0,543.0,6502.0,1072.0,0.0,0.14692857142857144,0.05546428571428571,0.8979642857142858,3411.0,0.9324107793085769,50.78893922784886,7.50224215246076,0.7751392553501099,67,0.19,1.42,0.032,0.029,0.23
23309167,2023-09-19,SEQRFE550D,130.53,0.0,9417.0,2055.0,780.0,3940.0,1827.0,275.0,0.0,5917.0,953.0,0.0,0.14692857142857144,0.05546428571428571,0.8979642857142858,2102.0,0.999999999992339,45.33057534631632,4.582481751822588,0.8691722169358377,73,0.22,0.83,0.034,0.023,0.23
23109172,2023-09-19,S.TOWER6VAN,121.72,7.87,9708.0,1491.0,784.0,3156.0,2212.0,111.0,636.0,6493.0,1145.0,468.0,0.14692857142857144,0.05546428571428571,0.8979642857142858,2959.0,0.9392700053944034,53.34373973009083,6.511066398385975,0.7475498479213425,67,0.2,1.35,0.028,0.022,0.23
23109175,2023-09-19,S.TOWER6VAN,120.8,6.7,8238.0,1668.0,813.0,1767.0,2331.0,108.0,531.0,5595.0,1862.0,0.0,0.14692857142857144,0.05546428571428571,0.8979642857142858,2970.0,0.9474509803847259,46.3162251651795,4.938848920860348,0.7848484848482206,67,0.18,1.29,0.025,0.021,0.21
23109160,2023-09-19,2062BK1,132.2,0.0,10863.0,2643.0,687.0,2698.0,1624.0,274.0,0.0,6184.0,1164.0,0.0,0.14692857142857144,0.05546428571428571,0.8979642857142858,1898.0,0.9999999999924358,46.77760968194571,4.110102156638627,0.855637513171309,6,0.2,0.79,0.025,0.017,0.22
23109179,2023-09-19,2830C20MMNC,127.34,8.16,8925.0,1479.0,787.0,3145.0,1739.0,265.0,0.0,6132.0,1015.0,0.0,0.14692857142857144,0.05546428571428571,0.8979642857142858,2004.0,0.9397785977790423,48.15454688198402,6.034482758616609,0.8677644710574512,17,0.2,0.76,0.035,0.026,0.2
23109181,2023-09-19,2062BK1,126.9,8.23,9198.0,1464.0,825.0,3536.0,1702.0,261.0,0.0,6401.0,1103.0,0.0,0.14692857142857144,0.05546428571428571,0.8979642857142858,1963.0,0.9390956856291047,50.441292355788484,6.28278688524161,0.8670402445232466,6,0.21,0.79,0.034,0.028,0.19
23109184,2023-09-19,2062BK1,130.11,9.48,10743.0,1536.0,775.0,5935.0,1787.0,265.0,0.0,6275.0,1042.0,0.0,0.14692857142857144,0.05546428571428571,0.8979642857142858,2052.0,0.9320868256971698,48.22842210400255,6.994140624995446,0.8708576998046438,6,0.2,0.72,0.02,0.019,0.2
23109187,2023-09-19,2062BK1,130.98,10.87,9810.0,1641.0,797.0,2567.0,1699.0,311.0,0.0,5750.0,1048.0,0.0,0.14692857142857144,0.05546428571428571,0.8979642857142858,2010.0,0.9233697567788272,43.8998320350901,5.978062157217564,0.8452736318403755,6,0.22,0.79,0.022,0.022,0.22
23109190,2023-09-19,C20MMNATLT,142.29,0.0,10482.0,0.0,983.0,2664.0,1627.0,274.0,0.0,6489.0,1200.0,0.0,0.14692857142857144,0.05546428571428571,0.8979642857142858,1901.0,0.9999999999929722,45.60404807052075,10482000000000.0,0.8558653340342683,41,0.23,0.78,0.03,0.039,0.25
23109205,2023-09-19,C20MMNATLT,133.24,9.66,9165.0,2001.0,922.0,2610.0,1607.0,247.0,0.0,6252.0,1080.0,0.0,0.14692857142857144,0.05546428571428571,0.8979642857142858,1854.0,0.9324002799095005,46.92284599184237,4.580209895050185,0.8667745415313556,41,0.21,0.78,0.035,0.042,0.21
23109208,2023-09-19,S.TOWER6VAN,116.27,10.2,8907.0,1782.0,880.0,2593.0,2369.0,0.0,579.0,5815.0,971.0,0.0,0.14692857142857144,0.05546428571428571,0.8979642857142858,2948.0,0.9193484620786008,50.01290100584835,4.998316498313693,0.8035956580729974,67,0.2,1.3,0.027,0.036,0.22
23109210,2023-09-19,2062BK1,114.67,7.67,8334.0,1011.0,895.0,1984.0,1462.0,220.0,0.0,5657.0,962.0,0.0,0.14692857142857144,0.05546428571428571,0.8979642857142858,1682.0,0.9373058688823173,49.33286823014448,8.243323442128345,0.8692033293692811,6,0.19,0.9,0.04,0.026,0.17
23309193,2023-09-19,2062BK1,124.4,9.68,9957.0,1104.0,785.0,4040.0,1783.0,268.0,0.0,6500.0,1046.0,0.0,0.14692857142857144,0.05546428571428571,0.8979642857142858,2051.0,0.927804295935801,52.25080385810087,9.019021739122266,0.8693320331541349,6,0.22,0.8,0.025,0.028,0.2
23309192,2023-09-19,S.TOWER6VAN,123.88,9.68,10722.0,951.0,1618.0,4430.0,5030.0,324.0,1078.0,6363.0,1022.0,364.0,0.14692857142857144,0.05546428571428571,0.8979642857142858,6432.0,0.9275232105351339,51.36422344162606,11.27444794951496,0.7820273631839579,67,0.18,1.33,0.031,0.027,0.19
23309189,2023-09-19,S.TOWER6VAN,127.71,7.43,10293.0,957.0,853.0,4221.0,2546.0,0.0,400.0,6150.0,1067.0,368.0,0.14692857142857144,0.05546428571428571,0.8979642857142858,2946.0,0.9450199792737531,48.155978388159454,10.75548589340569,0.8642226748130128,67,0.18,1.41,0.032,0.025,0.2
23209207,2023-09-19,C20MMNATLT,122.28,8.14,10950.0,1980.0,822.0,4335.0,1438.0,243.0,0.0,6661.0,1081.0,0.0,0.14692857142857144,0.05546428571428571,0.8979642857142858,1681.0,0.937586259768919,54.47333987524964,5.530303030300237,0.8554431885777184,41,0.2,0.77,0.028,0.039,0.21
23109177,2023-09-19,2062BK1,127.9,7.43,8739.0,1008.0,797.0,2091.0,1722.0,254.0,0.0,6327.0,1103.0,0.0,0.14692857142857144,0.05546428571428571,0.8979642857142858,1976.0,0.9450971698740479,49.468334636047935,8.669642857134257,0.8714574898781015,6,0.2,0.76,0.039,0.026,0.2
23309183,2023-09-19,2830C20MMNC,128.56,6.88,8826.0,1134.0,804.0,2349.0,1787.0,271.0,0.0,6411.0,1013.0,0.0,0.14692857142857144,0.05546428571428571,0.8979642857142858,2058.0,0.9492025989297904,49.86776602325865,7.783068783061919,0.8683187560734362,17,0.22,0.82,0.038,0.033,0.21
23309170,2023-09-19,SEQRFE550D,121.82,7.47,10233.0,1056.0,749.0,3638.0,1787.0,309.0,0.0,6799.0,1172.0,0.0,0.14692857142857144,0.05546428571428571,0.8979642857142858,2096.0,0.9422229097305111,55.811853553966415,9.690340909081733,0.8525763358774558,73,0.21,0.79,0.024,0.02,0.18
23209149,2023-09-19,2062BK1,130.79,9.5,10245.0,396.0,789.0,1899.0,1627.0,277.0,0.0,6543.0,1052.0,0.0,0.14692857142857144,0.05546428571428571,0.8979642857142858,1904.0,0.9322831278000409,50.02676045530984,25.87121212114679,0.8545168067222403,6,0.21,0.77,0.022,0.024,0.21
23309173,2023-09-19,SEQRFE550D,123.6,6.8,10500.0,2079.0,812.0,3591.0,1840.0,166.0,0.0,6301.0,1144.0,484.0,0.14692857142857144,0.05546428571428571,0.8979642857142858,2006.0,0.9478527607289275,50.97896440088205,5.050505050502621,0.9172482552338399,73,0.21,0.93,0.023,0.022,0.21
23309145,2023-09-19,2062BK1,127.45,9.27,9399.0,1998.0,680.0,0.0,1810.0,207.0,0.0,6821.0,1085.0,267.0,0.14692857142857144,0.05546428571428571,0.8979642857142858,2017.0,0.9321971913331467,53.519027069019074,4.70420420420185,0.8973723351507698,6,0.2,0.75,0.022,0.02,0.21
23309176,2023-09-19,2062BK1,132.26,0.0,4917.0,1818.0,807.0,2988.0,1786.0,298.0,0.0,6296.0,1167.0,285.0,0.14692857142857144,0.05546428571428571,0.8979642857142858,2084.0,0.9999999999924393,47.60320580638438,2.704620462044717,0.8570057581569784,6,0.21,0.78,0.023,0.023,0.21
23309178,2023-09-19,S.TOWER6VAN,123.2,7.08,9954.0,2079.0,793.0,2939.0,2597.0,17.0,265.0,6295.0,1041.0,439.0,0.14692857142857144,0.05546428571428571,0.8979642857142858,2879.0,0.9456555111993733,51.09577922036448,4.787878787876485,0.9020493226811733,67,0.19,1.31,0.027,0.025,0.21
23309154,2023-09-19,2062BK1,133.85,9.06,8934.0,4062.0,705.0,444.0,1733.0,183.0,0.0,6820.0,1114.0,0.0,0.14692857142857144,0.05546428571428571,0.8979642857142858,1916.0,0.9366034567144594,50.95255883413559,2.19940915804968,0.9044885177448306,6,0.21,0.81,0.032,0.024,0.21
23309180,2023-09-19,2062BK1,124.4,7.08,8931.0,1164.0,807.0,2288.0,1816.0,278.0,0.0,6405.0,1530.0,0.0,0.14692857142857144,0.05546428571428571,0.8979642857142858,2094.0,0.9461515059252651,51.48713826325171,7.672680412364542,0.8672397325688314,6,0.21,0.86,0.025,0.024,0.22
23309233,2023-09-20,2062BK1,128.29,10.3,11154.0,1446.0,820.0,3892.0,1833.0,240.0,0.0,6182.0,1034.0,782.0,0.14857575757575758,0.036,0.8631212121212122,2073.0,0.9256800634899655,48.18769974239468,7.713692946052757,0.884225759768025,6,0.22,0.83,0.019,0.026,0.2
23309236,2023-09-20,2830C20MMNC,132.87,10.2,10761.0,960.0,807.0,2476.0,1788.0,305.0,0.0,6793.0,1147.0,0.0,0.14857575757575758,0.036,0.8631212121212122,2093.0,0.9287062277142051,51.125159930374615,11.209374999988324,0.8542761586235765,17,0.21,0.82,0.031,0.017,0.18
23309217,2023-09-20,2062BK1,121.36,9.47,10893.0,1461.0,884.0,4039.0,1691.0,308.0,0.0,6608.0,1063.0,0.0,0.14857575757575758,0.036,0.8631212121212122,1999.0,0.927615990209221,54.44957152229359,7.455852156052392,0.8459229614803172,6,0.19,0.82,0.021,0.037,0.22
23309220,2023-09-20,2062BK1,125.42,9.59,11022.0,1038.0,782.0,3725.0,1766.0,251.0,0.0,6709.0,1081.0,0.0,0.14857575757575758,0.036,0.8631212121212122,2017.0,0.9289682245690768,53.49226598585957,10.61849710981636,0.8755577590476571,6,0.18,0.8,0.019,0.036,0.21
23309223,2023-09-20,2062BK1,123.0,7.67,9264.0,1065.0,843.0,3811.0,1837.0,278.0,0.0,6498.0,1111.0,584.0,0.14857575757575758,0.036,0.8631212121212122,2115.0,0.94130251778571,52.82926829225342,8.698591549287608,0.8685579196213388,6,0.2,0.83,0.024,0.03,0.21
23309228,2023-09-20,2830C20MMNC,126.37,9.67,11211.0,1005.0,768.0,1810.0,1756.0,309.0,0.0,6597.0,1109.0,0.0,0.14857575757575758,0.036,0.8631212121212122,2065.0,0.9289179652974942,52.20384584907649,11.155223880585915,0.8503631961254962,17,0.2,0.86,0.031,0.029,0.2
23309248,2023-09-20,2062BK1,132.3,9.47,10206.0,1083.0,0.0,3066.0,0.0,0.0,0.0,6040.0,987.0,0.0,0.14857575757575758,0.036,0.8631212121212122,0.0,0.933201664661542,45.65381708204343,9.423822714672738,0.0,6,0.19,0.78,0.027,0.022,0.19
23309246,2023-09-20,C18HMNCMAALK,127.23,7.11,9516.0,1113.0,719.0,1900.0,2037.0,0.0,685.0,6347.0,1081.0,364.0,0.14857575757575758,0.036,0.8631212121212122,2722.0,0.9470745868620882,49.88603316788583,8.54986522910283,0.7483468038204452,31,0.19,1.35,0.038,0.019,0.21
23309241,2023-09-20,C18HMNCMAALK,126.98,0.0,11844.0,1680.0,718.0,5332.0,2051.0,0.0,631.0,6105.0,1469.0,0.0,0.14857575757575758,0.036,0.8631212121212122,2682.0,0.9999999999921247,48.07843754884172,7.049999999995803,0.7647278150631004,31,0.2,1.39,0.024,0.017,0.24
23309230,2023-09-20,2062BK1,127.7,9.47,10179.0,1605.0,799.0,3337.0,1818.0,292.0,0.0,6802.0,1135.0,0.0,0.14857575757575758,0.036,0.8631212121212122,2110.0,0.930961580513735,53.26546593536988,6.342056074762404,0.8616113744071746,6,0.19,0.87,0.035,0.032,0.19
23309214,2023-09-20,2062BK1,123.11,10.21,10485.0,1032.0,931.0,3107.0,1756.0,336.0,0.0,6667.0,1156.0,0.0,0.14857575757575758,0.036,0.8631212121212122,2092.0,0.9234173417272472,54.15482089144542,10.159883720920387,0.8393881453150863,6,0.19,0.79,0.026,0.038,0.2
23309238,2023-09-20,C18HMNCMAALK,129.01,10.1,10188.0,1119.0,773.0,2563.0,2003.0,0.0,891.0,6891.0,1115.0,0.0,0.14857575757575758,0.036,0.8631212121212122,2894.0,0.9273955862200605,53.414463994625116,9.104557640742534,0.692121630960369,31,0.19,1.32,0.03,0.021,0.2
23109270,2023-09-20,2830C20MMNC,124.66,7.42,10326.0,1509.0,802.0,4698.0,1672.0,257.0,0.0,6198.0,1015.0,0.0,0.14857575757575758,0.036,0.8631212121212122,1929.0,0.943821926098245,49.71923632239917,6.842942345919918,0.8667703473297735,17,0.2,0.82,0.025,0.024,0.21
23109262,2023-09-20,2830C20MMNC,128.0,7.43,10029.0,1983.0,812.0,3003.0,1692.0,291.0,0.0,6002.0,990.0,0.0,0.14857575757575758,0.036,0.8631212121212122,1983.0,0.9451377095108533,46.89062499963367,5.057488653552669,0.8532526475033518,17,0.22,0.76,0.023,0.015,0.21
23209219,2023-09-20,SEQRFE550D,122.71,9.28,10503.0,993.0,902.0,4207.0,1644.0,314.0,0.0,6501.0,1173.0,0.0,0.14857575757575758,0.036,0.8631212121212122,1958.0,0.9296916432992676,52.978567353492146,10.57703927491382,0.8396322778340962,73,0.2,0.85,0.017,0.032,0.23
23209222,2023-09-20,2062BK1,124.6,10.83,10728.0,504.0,800.0,2443.0,1569.0,297.0,0.0,6044.0,1130.0,0.0,0.14857575757575758,0.036,0.8631212121212122,1866.0,0.9200324891019712,48.507223113575385,21.285714285672054,0.8408360128612857,6,0.19,0.79,0.024,0.03,0.2
23209225,2023-09-20,1786500D,124.18,8.76,10977.0,1044.0,797.0,3094.0,1640.0,294.0,0.0,6494.0,1242.0,0.0,0.14857575757575758,0.036,0.8631212121212122,1934.0,0.9341056115470582,52.29505556408201,10.514367816081883,0.8479834539809473,2,0.19,0.8,0.024,0.04,0.238
