Repository: SiddharthKumar268/FerroMind

# FerroMind
*Ferro-Alloy Optimisation using Machine Learning*
**SAIL Durgapur Steel Plant | Steel Melting Shop**
Intern: Siddharth Kumar | FY 2023-24 to FY 2025-26

---

## Quick Start

```bash

# 2. Place raw Excel files in data/raw/

## Dataset

| | |
|---|---|
| Total heats after cleaning | 47,421 |
| Training set | 37,936 heats (Apr 2023 – Jun 2025) |
| Test set | 9,485 heats (Jun 2025 – Dec 2025) |
| Input features | 21 (16 raw + 5 engineered) |
| Target variables | Mn, Si, C, S, P |
| BOF grades | 76 distinct grades |
| Split method | Chronological 80/20 — no shuffle, no leakage |

---

File: data/processed/sms_train_slag.csv (part 53 of 74)
Heat_Number,Date,BOF Grade Code,Hot Metal Addn. Weight,Scrap Addn. Weight,Lime Into Converter,Dolomite Into Converter,Lime Into Ladle,Iron Ore Into Converter,SIMN Into Ladle,FESI Into Ladle,FEMN Into Ladle,Measered O2 Mainblow II,Duration of Mainblow I/II,Measered O2 2nd Blow,HM_P,HM_S,HM_Si,Total_FA_Ladle,HM_Ratio,O2_per_ton_HM,Lime_Dolo_Ratio,SiMn_FA_Fraction,Grade_Encoded,C,Mn,P,S,Si,FeO,CaO,SiO2,Al2O3,MnO,MgO,P2O5,Basicity,Slag_SP_Index
24211152,2024-11-01,IS2062E350BR,125.09,0.0,9621.0,3168.0,668.0,1023.0,2511.0,108.0,540.0,6664.0,1172.0,416.0,0.1564,0.0354,0.7702,3159.0,0.9999999999920056,53.27364297663063,3.03693181818086,0.7948717948715432,59,0.16,1.42,0.025,0.018,0.25,1.295,47.057,31.426,5.082,3.357,9.65,0.078,1.4973430489706305,1.4380844691644767
24111194,2024-11-02,1786550D,119.86,8.62,10836.0,1986.0,704.0,2330.0,1722.0,295.0,0.0,6194.0,1311.0,0.0,0.159695652173913,0.0358260869565217,0.8491304347826087,2017.0,0.9329078455718176,51.676956448759576,5.456193353471573,0.8537431829445445,3,0.24,0.88,0.02,0.02,0.24,26.001,48.82,15.27,0.584,0.946,4.275,2.547,3.19690917425185,1.1828842798992054
24111199,2024-11-02,C20MMNC,118.07,8.16,10923.0,2448.0,0.0,2187.0,0.0,0.0,0.0,6401.0,1173.0,0.0,0.159695652173913,0.0358260869565217,0.8491304347826087,0.0,0.9353560960078005,54.21360209998972,4.462009803919746,0.0,42,0.23,0.8,0.024,0.023,0.24,26.911,50.015,13.886,0.674,0.733,4.463,2.039,3.6015698134946357,1.2259179371537823
24311160,2024-11-02,SEQRFE550D,129.21,0.0,11268.0,3024.0,693.0,1593.0,1600.0,237.0,0.0,6507.0,1181.0,618.0,0.159695652173913,0.0358260869565217,0.8491304347826087,1837.0,0.9999999999922607,50.3598792659209,3.726190476189244,0.8709853021225525,73,0.23,0.84,0.03,0.023,0.21,21.124,48.979,17.147,1.084,0.951,6.873,2.23,2.8562514578959646,1.279760660535117
24111179,2024-11-02,IS2062E350BR,128.05,8.05,11481.0,2151.0,695.0,471.0,2430.0,99.0,424.0,6586.0,1556.0,0.0,0.159695652173913,0.0358260869565217,0.8491304347826087,2953.0,0.940852314467738,51.43303397070337,5.337517433749262,0.8228919742631823,59,0.17,1.4,0.031,0.021,0.24,10.770999999999999,48.8695,24.082500000000003,3.0015,1.42,8.7035,1.1655,2.029169348309008,1.4021001592333846
24311184,2024-11-02,1786550D,130.83,7.16,9822.0,3324.0,778.0,2608.0,1748.0,260.0,0.0,7228.0,1134.0,0.0,0.159695652173913,0.0358260869565217,0.8491304347826087,2008.0,0.9481121820353062,55.24726744588208,2.954873646208497,0.870517928286419,3,0.21,0.84,0.03,0.02,0.22,26.684,47.345,14.718,0.758,0.845,5.841,2.365,3.2165908010055033,1.1435161703258219
24311193,2024-11-02,IS2062E350BR,125.32,8.52,10932.0,3066.0,605.0,2022.0,2552.0,105.0,494.0,6890.0,1149.0,482.0,0.159695652173913,0.0358260869565217,0.8491304347826087,3151.0,0.9363419007700512,54.97925311159449,3.565557729940129,0.8099016185335418,59,0.18,1.39,0.029,0.019,0.16,27.687,47.105,14.488,0.588,0.977,5.475,2.29,3.2510870315411693,1.1168674127465859
24311196,2024-11-02,IS2062E350BR,120.81,8.6,11067.0,3105.0,602.0,431.0,2557.0,102.0,494.0,6656.0,1410.0,363.0,0.159695652173913,0.0358260869565217,0.8491304347826087,3153.0,0.9335445483275364,55.09477692198415,3.564251207728321,0.810973675863999,59,0.18,1.4,0.03,0.024,0.2,27.536,46.72,14.855,0.6,0.97,5.58,2.347,3.144857296715132,1.1020947348556331
24311172,2024-11-02,S.TOWER6VAN,120.2,7.87,9441.0,3696.0,558.0,2248.0,2505.0,105.0,499.0,6549.0,1025.0,0.0,0.159695652173913,0.0358260869565217,0.8491304347826087,3109.0,0.9385492308820292,54.48419301119397,2.5543831168824256,0.8057253136054018,67,0.191,1.29,0.038,0.023,0.233,20.198,50.847,17.44,0.72,0.926,5.691,2.397,2.9153718250100336,1.3509126172321262
24211139,2024-11-02,C20MMNC,129.09,8.0,8493.0,2052.0,704.0,2139.0,1654.0,280.0,0.0,6591.0,1130.0,0.0,0.159695652173913,0.0358260869565217,0.8491304347826087,1934.0,0.9416441753523844,51.05740181229331,4.138888888886872,0.8552223371246871,42,0.205,0.741,0.027,0.018,0.26,27.44,47.628,13.868,0.685,0.797,6.277,2.037,3.434133679428942,1.1529690866397153
24211148,2024-11-02,IS2062E350BR,124.85,8.62,9675.0,756.0,811.0,1987.0,2379.0,142.0,523.0,6468.0,1173.0,0.0,0.159695652173913,0.0358260869565217,0.8491304347826087,3044.0,0.9354161983896352,51.80616740046611,12.79761904760212,0.7815374507224765,59,0.18,1.415,0.032,0.022,0.23,24.81,48.409,14.952,0.758,0.821,6.1,2.679,3.2374105530662742,1.2174383220581948
24211165,2024-11-02,IS2062E350BR,128.49,0.0,9603.0,2991.0,707.0,1781.0,2471.0,94.0,621.0,6226.0,1231.0,0.0,0.159695652173913,0.0358260869565217,0.8491304347826087,3186.0,0.9999999999922172,48.45513269477426,3.210631895685988,0.7755806654109304,59,0.18,1.38,0.04,0.025,0.21,20.459,49.589,16.793,0.886,0.895,7.344,2.51,2.952780755031559,1.3311411161517195
24211171,2024-11-02,S.TOWER6VAN,122.8,7.98,10746.0,879.0,806.0,2634.0,2420.0,61.0,516.0,6937.0,1583.0,0.0,0.159695652173913,0.0358260869565217,0.8491304347826087,2997.0,0.9389814956343556,56.4902280125693,12.225255972682335,0.8074741408072047,67,0.17,1.33,0.032,0.02,0.2,28.506,48.4,15.743,0.767,0.803,2.435,1.789,3.0741869918699187,1.0937853107344633
24211177,2024-11-02,S.TOWER6VAN,130.14,8.18,10467.0,1392.0,800.0,2795.0,2390.0,88.0,516.0,6271.0,1011.0,0.0,0.159695652173913,0.0358260869565217,0.8491304347826087,2994.0,0.9408617698023362,48.18656831067938,7.519396551718736,0.7982631930525056,67,0.163,1.318,0.023,0.022,0.217,27.756,47.761,14.306,0.784,0.879,4.715,2.358,3.338295939050815,1.1354634714594776
24211180,2024-11-02,S.TOWER6VAN,139.52,7.86,10653.0,1767.0,809.0,3735.0,2420.0,81.0,516.0,6472.0,1071.0,0.0,0.159695652173913,0.0358260869565217,0.8491304347826087,3017.0,0.9466684760418872,46.3876146785666,6.028862478774177,0.802121312561882,67,0.17,1.25,0.026,0.024,0.22,22.151,49.302,14.468,0.987,0.924,8.184,2.413,3.4074227659133323,1.3463134898962317
24211183,2024-11-02,2062BK1,128.87,8.12,11085.0,1320.0,781.0,2033.0,1725.0,314.0,0.0,6359.0,1107.0,0.0,0.159695652173913,0.0358260869565217,0.8491304347826087,2039.0,0.940725600401922,49.34430045744282,8.39772727272091,0.8460029426185159,6,0.18,0.73,0.034,0.026,0.2,27.685,47.415,14.594,0.79,0.867,4.792,2.401,3.248715313463515,1.1214522232734154
24211192,2024-11-02,C20MMNC,119.98,8.0,10821.0,2883.0,517.0,1261.0,1721.0,300.0,0.0,6500.0,1265.0,0.0,0.159695652173913,0.0358260869565217,0.8491304347826087,2021.0,0.9374902328415572,54.17569594887335,3.75338189385926,0.8515586343390146,42,0.215,0.809,0.022,0.017,0.194,27.373,50.364,13.472,0.682,0.715,4.21,1.924,3.73814295257181,1.2330215933016697
24211200,2024-11-02,1786550D,123.52,8.14,10059.0,3012.0,707.0,1044.0,1654.0,240.0,0.0,6164.0,1044.0,0.0,0.159695652173913,0.0358260869565217,0.8491304347826087,1894.0,0.93817408475666,49.90284974052864,3.3396414342618392,0.8732840549097818,3,0.22,0.87,0.03,0.02,0.21,24.393,49.148,14.716,0.629,1.073,6.132,2.406,3.3395393082829385,1.256660700588085
24211216,2024-11-02,C20MMNC,130.53,8.14,10449.0,2970.0,611.0,2037.0,1819.0,300.0,280.0,6746.0,1215.0,0.0,0.159695652173913,0.0358260869565217,0.8491304347826087,2399.0,0.941299487986289,51.68160576073178,3.5181818181806337,0.7582325969150654,42,0.22,0.81,0.025,0.018,0.22,26.49,45.845,14.28,0.73,0.892,7.953,2.356,3.2102093690918005,1.1244512030609994
24111237,2024-11-03,C20MMNC,119.39,8.25,10089.0,1509.0,567.0,2193.0,1817.0,322.0,0.0,255.0,62.0,0.0,0.1547083333333333,0.0378333333333333,0.8015,2139.0,0.9353650893063666,2.13585727446071,6.685884691844476,0.8494623655910007,42,0.22,0.81,0.037,0.024,0.2,26.179,47.966,14.714,0.655,0.991,5.742,2.251,3.2596670064559974,1.172934904876021
24111240,2024-11-03,IS2062E350BR,126.68,8.16,9054.0,3114.0,690.0,2041.0,2535.0,99.0,518.0,3225.0,1060.0,0.0,0.1547083333333333,0.0378333333333333,0.8015,3152.0,0.939483832683629,25.45784654226825,2.907514450866118,0.8042512690352779,59,0.18,1.4,0.028,0.02,0.22,0.924,47.745,29.983,5.972,1.547,11.27,0.071,1.5923492529348984,1.5447456969069495
24111246,2024-11-03,IS2062E350BR,123.35,8.55,11100.0,2682.0,732.0,2001.0,1892.0,149.0,910.0,6172.0,1774.0,0.0,0.1547083333333333,0.0378333333333333,0.8015,2951.0,0.9351781652696348,50.03648155614077,4.1387024608485685,0.6411385970855163,59,0.18,1.36,0.04,0.025,0.2,24.18,49.398,16.19,0.719,0.969,4.604,2.45,3.050954233833611,1.223601099799361
24311245,2024-11-03,C20MMNC,122.36,8.67,10965.0,3492.0,693.0,1512.0,1786.0,261.0,0.0,6518.0,1244.0,0.0,0.1547083333333333,0.0378333333333333,0.8015,2047.0,0.9338319468752666,53.26904217020865,3.140034364260269,0.8724963361011859,42,0.208,0.791,0.023,0.022,0.181,22.783,50.556,15.537,0.679,0.8,5.866,2.33,3.253700604968464,1.3192766368309805
24311233,2024-11-03,1786550D,123.22,8.65,9909.0,2937.0,696.0,2834.0,1719.0,308.0,0.0,5839.0,1430.0,0.0,0.1547083333333333,0.0378333333333333,0.8015,2027.0,0.934405095920722,47.38678785872921,3.373850868231742,0.8480513073503463,3,0.21,0.85,0.02,0.02,0.2,24.085,49.475,16.195,0.719,0.965,4.62,2.452,3.0547666090392687,1.2282465678607781
24311231,2024-11-03,IS2062E350BR,120.9,8.18,10167.0,2961.0,796.0,2771.0,2525.0,102.0,458.0,4141.0,1465.0,0.0,0.1547083333333333,0.0378333333333333,0.8015,3085.0,0.9366284474671784,34.251447476970625,3.4336372846999548,0.8184764991893619,59,0.19,1.42,0.029,0.026,0.21,23.953,49.958,16.051,0.693,0.985,4.43,2.434,3.112260154497882,1.2487939007624047
24311226,2024-11-03,C25HMN,125.54,8.12,9429.0,2985.0,555.0,1959.0,1749.0,261.0,0.0,6693.0,1118.0,0.0,0.1547083333333333,0.0378333333333333,0.8015,2010.0,0.9392488403341372,53.31368488088805,3.158793969848188,0.8701492537309103,48,0.25,0.81,0.027,0.019,0.2,25.645,50.27,14.36,0.69,1.13,4.49,2.09,3.500452614720424,1.2565615157726344
24211227,2024-11-03,IS2062E350BR,126.5,7.89,9519.0,2766.0,594.0,314.0,1701.0,273.0,0.0,6710.0,1128.0,453.0,0.1547083333333333,0.0378333333333333,0.8015,1974.0,0.941290274566997,53.04347826045025,3.4414316702807515,0.8617021276591379,59,0.18,1.36,0.019,0.02,0.24,25.984,48.853,14.999,0.757,0.918,4.688,2.36,3.256866666666667,1.192001756783135
24211221,2024-11-03,IS2062E350BR,120.52,7.95,10494.0,3708.0,721.0,1858.0,2605.0,91.0,662.0,6573.0,1214.0,0.0,0.1547083333333333,0.0378333333333333,0.8015,3358.0,0.9381178485176452,54.53866578116048,2.8300970873778777,0.7757593805834497,59,0.19,1.42,0.033,0.02,0.17,1.863,48.16,25.09,14.29,0.68,8.19,0.0,1.9194133354589293,1.7867477925354305
24211211,2024-11-03,C20MMNC,123.0,7.99,10599.0,3000.0,709.0,1936.0,1691.0,277.0,0.0,6328.0,1044.0,389.0,0.1547083333333333,0.0378333333333333,0.8015,1968.0,0.939002977319345,51.447154471126446,3.532999999998822,0.8592479674792382,42,0.184,0.76,0.02,0.024,0.19,26.376,46.307,14.146,0.724,0.884,7.803,2.314,3.2732734855446384,1.1427337561384892
24311285,2024-11-04,1786550D,121.42,8.21,9978.0,3033.0,696.0,3145.0,1759.0,255.0,0.0,4728.0,850.0,0.0,0.1413,0.0406333333333333,0.974,2014.0,0.9366658952330738,38.93921923868441,3.289812067259054,0.8733862959280668,3,0.24,0.8,0.04,0.02,0.17,0.0,0.0,0.0,0.0,0.0,0.0,0.0,0.0,0.0
24311288,2024-11-04,1786550D,114.92,8.12,11427.0,3003.0,671.0,2132.0,1650.0,234.0,0.0,5343.0,1284.0,0.0,0.1413,0.0406333333333333,0.974,1884.0,0.934005201552877,46.49321266927869,3.805194805193538,0.8757961783434842,3,0.22,0.79,0.03,0.03,0.23,17.649,51.56,17.82,0.67,1.16,6.88,2.77,2.8932158689186913,1.4536227798139274
24311273,2024-11-04,TMT-FE500D,125.62,8.0,10002.0,1935.0,702.0,2452.0,0.0,503.0,1410.0,3976.0,735.0,0.0,0.1413,0.0406333333333333,0.974,1913.0,0.9401287232379876,31.6510109852599,5.168992248059344,0.0,78,0.202,0.753,0.026,0.031,0.211,27.454,47.989,15.006,0.662,0.837,4.217,2.412,3.197774371959752,1.1301900567579661
24211284,2024-11-04,2062BK1,118.68,0.0,9804.0,2310.0,567.0,3111.0,1826.0,307.0,0.0,6295.0,1003.0,0.0,0.1413,0.0406333333333333,0.974,2133.0,0.999999999991574,53.04179305651296,4.244155844154007,0.8560712611341509,6,0.22,0.78,0.02,0.021,0.21,28.678,48.44,12.39,0.43,1.07,5.53,2.17,3.9092890000807037,1.1794784387250725
24211289,2024-11-04,SEQRFE550D,127.44,8.45,9957.0,1230.0,558.0,3054.0,1795.0,250.0,0.0,6414.0,1132.0,0.0,0.1413,0.0406333333333333,0.974,2045.0,0.9378173522633174,50.32956685459565,8.095121951212931,0.8777506112465145,73,0.23,0.8,0.016,0.022,0.23,26.019,49.16,13.77,0.49,1.09,5.81,2.31,3.5698206375717088,1.2354863030912289
24111263,2024-11-04,C20MMNC,121.61,0.0,11049.0,2868.0,706.0,5013.0,1733.0,298.0,0.0,5626.0,2132.0,0.0,0.1413,0.0406333333333333,0.974,2031.0,0.9999999999917768,46.26264287438317,3.852510460249703,0.8532742491379354,42,0.187,0.755,0.021,0.026,0.197,25.116,48.561,15.055,0.769,0.929,5.632,2.419,3.2253586609989373,1.2088270437120383
24111269,2024-11-04,C20MMNC,123.31,8.7,10578.0,3129.0,690.0,2309.0,1739.0,302.0,0.0,6033.0,1113.0,413.0,0.1413,0.0406333333333333,0.974,2041.0,0.9340959018185436,48.925472386270975,3.3806327900276827,0.8520333170010524,42,0.19,0.79,0.025,0.025,0.25,27.725,47.393,14.403,0.761,0.685,5.054,2.426,3.290266592613163,1.1249495596857273
24111357,2024-11-05,1786550D,120.85,8.0,10137.0,4140.0,907.0,1061.0,1728.0,261.0,0.0,6503.0,1746.0,0.0,0.1444074074074074,0.0481481481481481,0.7772962962962963,1989.0,0.9379123011180606,53.81050889487952,2.448550724637089,0.8687782805425497,3,0.2,0.83,0.04,0.04,0.19,22.236,48.794,16.412,0.945,1.197,6.57,2.416,2.9728873453969413,1.262490620714637
24311324,2024-11-05,TMT-FE500D,124.52,8.19,10590.0,2940.0,795.0,1006.0,1717.0,262.0,0.0,6577.0,1087.0,0.0,0.1444074074074074,0.0481481481481481,0.7772962962962963,1979.0,0.9382864893305832,52.8188242848312,3.6020408163253053,0.8676099039914767,78,0.19,0.812,0.032,0.034,0.207,24.655,48.438,16.012,0.938,0.792,5.453,2.177,3.024917254730531,1.191059309530835
24311365,2024-11-05,C20MMNC,126.11,7.82,10032.0,2997.0,853.0,1413.0,1745.0,323.0,0.0,6296.0,1111.0,579.0,0.1444074074074074,0.0481481481481481,0.7772962962962963,2068.0,0.9416112894725482,49.92466893941857,3.3473473473462305,0.8438104448738666,42,0.202,0.995,0.031,0.031,0.221,19.686,49.553,16.624,1.393,0.977,7.519,2.718,2.980631578947368,1.3646828784665803
24311363,2024-11-05,2062BK1,124.65,8.1,9942.0,2283.0,839.0,1428.0,1739.0,291.0,0.0,6493.0,1168.0,0.0,0.1444074074074074,0.0481481481481481,0.7772962962962963,2030.0,0.9389830508403844,52.08985158401853,4.354796320628841,0.8566502463049968,6,0.17,0.83,0.032,0.033,0.18,19.908,49.0,16.835,1.411,0.988,7.562,2.751,2.9104300308861957,1.3335510559547137
24311336,2024-11-05,TMT-FE500D,126.04,8.2,9993.0,2694.0,901.0,1345.0,1705.0,244.0,0.0,6555.0,1032.0,0.0,0.1444074074074074,0.0481481481481481,0.7772962962962963,1949.0,0.9389153754399664,52.007299269660365,3.709354120265884,0.8748075936373141,78,0.19,0.778,0.028,0.04,0.225,25.472,47.309,15.872,0.728,0.739,6.217,2.147,2.9804699804699806,1.1442496069657757
24210501,2024-11-05,C20MMNC,116.31,0.0,9042.0,1995.0,729.0,1036.0,1660.0,219.0,0.0,6596.0,1340.0,0.0,0.1444074074074074,0.0481481481481481,0.7772962962962963,1879.0,0.9999999999914022,56.71051500252162,4.5323308270653975,0.8834486428946868,42,0.21,0.72,0.02,0.026,0.21,22.016,52.642,13.875,0.892,0.87,5.788,2.505,3.7937445949841457,1.4666778112114123
24111340,2024-11-05,C20MMNC,128.71,8.2,10926.0,4065.0,927.0,593.0,1727.0,261.0,0.0,6484.0,1107.0,0.0,0.1444074074074074,0.0481481481481481,0.7772962962962963,1988.0,0.9401066393912784,50.37681609781387,2.687822878228121,0.8687122736414141,42,0.176,0.768,0.027,0.035,0.202,23.557,51.576,13.848,0.824,0.779,5.978,2.102,3.7241678099501767,1.378816232689943
24211366,2024-11-05,1786550D,124.62,8.1,10137.0,1956.0,0.0,1054.0,0.0,0.0,0.0,6603.0,1099.0,0.0,0.1444074074074074,0.0481481481481481,0.7772962962962963,0.0,0.9389692585824372,52.98507462644049,5.182515337420663,0.0,3,0.22,0.8,0.03,0.03,0.21,21.776,51.489,15.284,1.036,0.747,5.871,2.456,3.3685966633954854,1.3893041202342085
24209614,2024-11-05,2062BK1,125.01,10.1,10560.0,2001.0,707.0,2844.0,1684.0,250.0,0.0,6468.0,1105.0,0.0,0.1444074074074074,0.0481481481481481,0.7772962962962963,1934.0,0.9252460957669658,51.73986081072122,5.277361319337692,0.870734229575558,6,0.19,0.75,0.031,0.032,0.21,19.423,51.736,17.738,0.672,0.753,5.75,2.491,2.916511641016968,1.3921748022173188
24211345,2024-11-05,1786550D,129.43,0.0,9234.0,2526.0,814.0,1791.0,1704.0,287.0,0.0,6120.0,1397.0,0.0,0.1444074074074074,0.0481481481481481,0.7772962962962963,1991.0,0.9999999999922738,47.2842463103818,3.6555819477420206,0.8558513309890227,3,0.2,0.79,0.02,0.03,0.22,28.506,47.12,12.63,0.54,1.08,6.62,2.16,3.730504314781094,1.145440844009043
24111409,2024-11-06,R34,121.3,7.83,11829.0,4302.0,892.0,0.0,1110.0,250.0,0.0,6366.0,1033.0,0.0,0.139,0.0437037037037037,0.91,1360.0,0.939363432192834,52.48145094763,2.749651324964493,0.8161764705876352,66,0.62,0.77,0.02,0.025,0.26,20.391,54.236,13.564,0.511,0.507,7.252,2.327,3.9982307408772577,1.5972434915773355
24311413,2024-11-06,SEQRFE550D,132.49,8.26,9918.0,3012.0,798.0,2185.0,1769.0,292.0,0.0,6235.0,1354.0,0.0,0.139,0.0437037037037037,0.91,2061.0,0.94131438720468,47.06015548307752,3.292828685257871,0.8583212032989528,73,0.22,0.88,0.029,0.028,0.2,21.096,52.585,15.072,0.659,0.689,6.276,2.302,3.488688383201752,1.4538693356189003
24311396,2024-11-06,EXPORTDSP14,123.5,8.22,10044.0,2874.0,754.0,3081.0,1623.0,251.0,0.0,4656.0,740.0,0.0,0.139,0.0437037037037037,0.91,1874.0,0.9375948982619376,37.70040485799433,3.4947807933182,0.8660618996793671,55,0.19,0.78,0.024,0.028,0.22,25.837,47.569,15.488,0.755,0.863,5.823,2.251,3.071147265801537,1.1510671248124669
24311392,2024-11-06,SEQRFE550D,129.35,7.95,10071.0,1977.0,757.0,2043.0,1725.0,251.0,0.0,6663.0,1405.0,0.0,0.139,0.0437037037037037,0.91,1976.0,0.9420975964971444,51.5114031692964,5.094081942334298,0.8729757085015825,73,0.21,0.86,0.03,0.031,0.25,22.781,50.015,15.865,0.728,0.804,5.96,2.379,3.1523383335434265,1.2941496105777939
24311419,2024-11-06,2062BK1,124.26,7.54,10974.0,2316.0,804.0,1648.0,2283.0,108.0,301.0,6529.0,1177.0,386.0,0.139,0.0437037037037037,0.91,2692.0,0.942792109249296,52.54305488449587,4.738341968909872,0.8480683506683329,6,0.18,1.19,0.031,0.027,0.21,18.136,52.188,18.236,0.983,1.299,4.879,2.652,2.861654877446948,1.4348005388612435
24311383,2024-11-06,2062BK1,124.39,8.12,10098.0,2586.0,732.0,2377.0,1257.0,308.0,397.0,6834.0,1080.0,0.0,0.139,0.0437037037037037,0.91,1962.0,0.9387216059094506,54.94010772525974,3.904872389789673,0.6406727828742912,6,0.2,0.77,0.022,0.025,0.21,20.138,50.78,17.533,0.708,0.927,5.705,2.428,2.896087601231892,1.347950732639626
24211380,2024-11-06,EXPORTDSP14,124.66,0.0,9879.0,2532.0,707.0,2707.0,1623.0,243.0,0.0,6584.0,1197.0,313.0,0.139,0.0437037037037037,0.91,1866.0,0.9999999999919782,52.81565859094484,3.901658767770971,0.8697749196136818,55,0.212,0.788,0.021,0.02,0.24,27.509,50.292,12.8,0.525,0.575,4.876,2.124,3.9287555659714086,1.2476308608285787
24211395,2024-11-06,SEQRFE550D,126.68,7.82,10026.0,2499.0,707.0,2229.0,1694.0,270.0,0.0,6051.0,1052.0,400.0,0.139,0.0437037037037037,0.91,1964.0,0.941858736052477,47.76602462860936,4.012004801919163,0.8625254582480334,73,0.21,0.9,0.021,0.028,0.25,20.897,50.138,16.66,0.767,0.882,6.468,2.636,3.009303163075445,1.3349486128121837
24211415,2024-11-06,SEQRFE550D,124.28,0.0,12738.0,2325.0,806.0,2737.0,2187.0,152.0,365.0,6154.0,1740.0,0.0,0.139,0.0437037037037037,0.91,2704.0,0.9999999999919535,49.51721918209272,5.478709677416998,0.8088017751476299,73,0.21,0.95,0.022,0.019,0.22,21.92,51.331,16.0,0.745,0.833,5.5,2.274,3.2079870008124494,1.3536299148229214
24311381,2024-11-06,EXPORTDSP14,130.26,0.0,10545.0,3228.0,776.0,3848.0,1247.0,305.0,400.0,487.0,96.0,0.0,0.139,0.0437037037037037,0.91,1952.0,0.9999999999923233,3.73867649313881,3.266728624534304,0.6388319672127875,55,0.21,0.78,0.033,0.037,0.18,15.119,53.225,17.687,2.153,0.824,7.657,1.741,3.009102216191768,1.622367177736459
24211472,2024-11-07,SEQRFE550D,130.45,7.69,10812.0,1668.0,605.0,2247.0,1704.0,280.0,0.0,6421.0,1314.0,0.0,0.1377142857142857,0.0443333333333333,0.7898571428571428,1984.0,0.9443318372597052,49.22192410847665,6.4820143884853225,0.8588709677415026,73,0.22,0.8,0.02,0.027,0.2,26.549,47.147,14.688,0.737,0.771,6.626,2.11,3.209680713459051,1.1432901692613608
24211454,2024-11-07,SEQRFE550D,122.0,8.0,10635.0,2484.0,704.0,2253.0,1721.0,310.0,0.0,6696.0,3292.0,0.0,0.1377142857142857,0.0443333333333333,0.7898571428571428,2031.0,0.9384615384543196,54.88524590118946,4.281400966181852,0.847365829640154,73,0.22,0.84,0.022,0.027,0.2,27.909,47.128,14.498,0.744,0.691,5.053,2.427,3.250431064211325,1.1112997547632524
24211433,2024-11-07,2062BK1,130.55,8.11,11961.0,2907.0,803.0,3358.0,1677.0,280.0,0.0,6668.0,1158.0,0.0,0.1377142857142857,0.0443333333333333,0.7898571428571428,1957.0,0.9415116111283608,51.07621600880064,4.114551083589916,0.8569238630552596,6,0.18,0.72,0.036,0.028,0.23,21.677,49.799,16.828,0.796,0.835,6.437,2.197,2.9591181888406917,1.2932789695112452
24311446,2024-11-07,S.TOWER6VAN,123.68,8.26,10932.0,2793.0,688.0,1596.0,2464.0,88.0,397.0,6400.0,1470.0,0.0,0.1377142857142857,0.0443333333333333,0.7898571428571428,2949.0,0.937395785956212,51.7464424316644,3.914070891513099,0.8355374703286418,67,0.18,1.299,0.026,0.023,0.212,25.904,47.542,15.477,0.761,0.862,5.791,2.242,3.0715854761597106,1.1488569909622541
24311434,2024-11-07,EXPORTDSP14,127.34,0.0,10656.0,3000.0,707.0,3510.0,1732.0,308.0,0.0,6413.0,1092.0,0.0,0.1377142857142857,0.0443333333333333,0.7898571428571428,2040.0,0.999999999992147,50.36123763114213,3.551999999998816,0.8490196078427211,55,0.21,0.81,0.034,0.034,0.21,27.937,46.184,14.672,0.626,0.903,6.272,2.039,3.1475499216247527,1.0838770241727294
24311428,2024-11-07,EXPORTDSP14,123.28,0.0,3201.0,1008.0,666.0,0.0,1254.0,285.0,193.0,2794.0,448.0,173.0,0.1377142857142857,0.0443333333333333,0.7898571428571428,1732.0,0.9999999999918884,22.66385463966041,3.175595238092088,0.7240184757501593,55,0.187,0.768,0.023,0.024,0.216,27.537,46.914,14.556,0.584,0.904,6.072,2.072,3.222779418836299,1.1145056302560936
24311464,2024-11-07,R34,128.55,8.25,11256.0,1974.0,803.0,1979.0,1152.0,260.0,0.0,6030.0,1070.0,0.0,0.1377142857142857,0.0443333333333333,0.7898571428571428,1412.0,0.9396929824492714,46.90781796929671,5.70212765957158,0.8158640226623117,66,0.63,0.75,0.017,0.021,0.2,21.842,48.64,16.349,1.226,1.143,7.054,2.227,2.9749235474006115,1.2735651445328864
24111469,2024-11-07,1786550D,122.74,8.26,11730.0,1965.0,702.0,2005.0,1737.0,298.0,0.0,6151.0,1007.0,0.0,0.1377142857142857,0.0443333333333333,0.7898571428571428,2035.0,0.936946564878344,50.11406224498848,5.969465648851924,0.8535626535622342,3,0.2,0.81,0.03,0.04,0.21,25.731,48.047,14.371,0.848,0.726,6.83,2.101,3.3430976899526854,1.1980899184599654
24111438,2024-11-07,EXPORTDSP14,121.41,8.65,10968.0,2913.0,744.0,2337.0,1712.0,275.0,0.0,6399.0,1072.0,427.0,0.1377142857142857,0.0443333333333333,0.7898571428571428,1987.0,0.933492234346198,52.70570793136722,3.765190525230427,0.861600402616577,55,0.204,0.813,0.033,0.034,0.21,26.23,46.838,14.922,0.803,0.587,7.182,2.017,3.1386450445620855,1.1381430272398125
24111447,2024-11-07,SEQRFE550D,122.11,8.2,11421.0,2976.0,569.0,1138.0,1736.0,301.0,0.0,6357.0,1147.0,0.0,0.1377142857142857,0.0443333333333333,0.7898571428571428,2037.0,0.9370731332903304,52.05961837644698,3.837701612901936,0.8522336769755267,73,0.21,0.84,0.035,0.033,0.22,21.087,49.66,16.835,0.79,0.893,6.509,2.662,2.9496317415062956,1.3094955567861193
24111467,2024-11-07,SEQRFE550D,122.54,8.17,10557.0,3288.0,685.0,488.0,1739.0,282.0,0.0,6532.0,1058.0,0.0,0.1377142857142857,0.0443333333333333,0.7898571428571428,2021.0,0.9374952184152896,53.30504325074829,3.210766423356688,0.860465116278644,73,0.23,0.86,0.026,0.031,0.22,21.356,53.141,13.019,0.655,0.492,7.89,2.22,4.081490015360983,1.545875029090063
24211504,2024-11-08,SEQRFE550D,118.76,8.23,9579.0,1005.0,852.0,1326.0,0.0,513.0,975.0,6992.0,1617.0,0.0,0.1443636363636363,0.0359545454545454,0.636909090909091,1488.0,0.9351917473743192,58.875042101222,9.531343283572603,0.0,73,0.21,0.85,0.02,0.022,0.2,30.157,48.508,13.095,0.782,0.883,3.684,1.74,3.704031765424557,1.1214944628118282
24211498,2024-11-08,C20MMNC,122.47,0.0,7125.0,987.0,847.0,2395.0,1721.0,287.0,0.0,6896.0,1630.0,0.0,0.1443636363636363,0.0359545454545454,0.636909090909091,2008.0,0.9999999999918348,56.30766718334035,7.218844984795118,0.8570717131469835,42,0.23,0.74,0.017,0.026,0.21,23.639,48.878,16.248,1.583,1.052,5.122,2.001,3.0080620345867435,1.2253810669875653
24211494,2024-11-08,R34,122.3,8.1,9420.0,2013.0,762.0,2935.0,1073.0,263.0,0.0,6181.0,1052.0,507.0,0.1443636363636363,0.0359545454545454,0.636909090909091,1336.0,0.9378834355756296,50.53965658176173,4.679582712367273,0.8031437125742491,66,0.63,0.77,0.018,0.021,0.26,20.464,49.135,17.235,1.309,1.044,6.885,2.391,2.8507194244604315,1.3033156498673741
24311516,2024-11-08,2062BK1,126.1,7.38,9153.0,2019.0,692.0,2007.0,1649.0,254.0,0.0,6999.0,1144.0,0.0,0.1443636363636363,0.0359545454545454,0.636909090909091,1903.0,0.9447108180930124,55.50356859591195,4.533432392271157,0.8665265370463129,6,0.2,0.77,0.022,0.022,0.17,21.785,49.423,15.626,1.382,1.043,7.05,2.231,3.1626671786011396,1.3210467229765852
24111512,2024-11-08,2062BK1,125.79,6.71,9777.0,2967.0,913.0,1707.0,1706.0,305.0,0.0,6500.0,1081.0,406.0,0.1443636363636363,0.0359545454545454,0.636909090909091,2011.0,0.9493584905588728,51.67342396015841,3.295247724973611,0.848334162107982,6,0.22,0.76,0.037,0.025,0.17,27.996,44.765,13.522,0.836,0.97,8.217,2.253,3.3102861791022704,1.0781810737252824
24111501,2024-11-08,SEQRFE550D,124.57,9.7,11082.0,1911.0,707.0,1101.0,1780.0,335.0,0.0,2940.0,1893.0,0.0,0.1443636363636363,0.0359545454545454,0.636909090909091,2115.0,0.9277575035307384,23.60118808682989,5.799058084769336,0.8416075650114224,73,0.21,0.85,0.025,0.032,0.21,22.661,49.402,16.157,1.026,1.019,6.268,1.995,3.0574328506003217,1.272624230402638
24111509,2024-11-08,C20MMNC,119.87,7.43,10002.0,3519.0,888.0,2096.0,1713.0,312.0,0.0,4666.0,812.0,1827.0,0.1443636363636363,0.0359545454545454,0.636909090909091,2025.0,0.9416339355778348,38.9255026275221,2.842284739982142,0.8459259259255082,42,0.2,0.77,0.02,0.03,0.21,21.816,50.824,15.018,0.776,0.732,7.149,2.326,3.383980291630601,1.379774670829374
24311519,2024-11-08,2062BK1,122.55,7.13,9003.0,2619.0,704.0,2002.0,1663.0,254.0,0.0,6455.0,1073.0,170.0,0.1443636363636363,0.0359545454545454,0.636909090909091,1917.0,0.9450185070870988,52.67237862054123,3.437571592209455,0.8675013041205699,6,0.19,0.76,0.027,0.029,0.2,21.788,48.941,16.1,1.384,1.031,6.96,2.335,3.0396248680206197,1.291694159254665
24311485,2024-11-08,R34,128.1,0.0,9063.0,3198.0,799.0,1770.0,1139.0,262.0,0.0,6295.0,1037.0,0.0,0.1443636363636363,0.0359545454545454,0.636909090909091,1401.0,0.9999999999921936,49.14129586222373,2.8339587242017403,0.8129907209130528,66,0.62,0.71,0.017,0.027,0.23,26.104,47.765,14.674,0.91,0.776,6.405,2.035,3.2548551959114143,1.1713136663478751
24111542,2024-11-09,2062BK1,126.51,8.26,9768.0,2496.0,775.0,1888.0,1713.0,275.0,0.0,6585.0,1407.0,0.0,0.1444482758620689,0.0322758620689655,0.6898275862068965,1988.0,0.938710395481645,52.05122124692078,3.9134615384599702,0.8616700201202909,6,0.2,0.77,0.03,0.021,0.21,19.058,50.427,17.46,1.404,1.121,5.996,2.498,2.887978924460225,1.3808428489279554
24211543,2024-11-09,1786500D,124.88,7.81,10839.0,2991.0,803.0,2933.0,1701.0,324.0,0.0,6388.0,1035.0,312.0,0.1444482758620689,0.0322758620689655,0.6898275862068965,2025.0,0.941141005343725,51.15310698229378,3.623871614843322,0.8399999999995852,2,0.19,0.74,0.016,0.022,0.215,25.569,50.025,15.051,1.258,0.84,3.495,2.315,3.3234786074940206,1.2315058713473328
24311546,2024-11-09,C20MMNC,123.6,8.14,9030.0,2019.0,555.0,2200.0,1655.0,269.0,0.0,6829.0,1187.0,0.0,0.1444482758620689,0.0322758620689655,0.6898275862068965,1924.0,0.9382116289590238,55.250809061041664,4.472511144128543,0.8601871101866632,42,0.192,0.742,0.027,0.025,0.184,24.431,45.708,14.687,2.674,0.869,6.908,1.943,3.1119281045751634,1.1684347759400802
24311561,2024-11-09,C20MMNC,117.19,8.54,9516.0,3321.0,694.0,1225.0,1674.0,226.0,0.0,6329.0,1253.0,0.0,0.1444482758620689,0.0322758620689655,0.6898275862068965,1900.0,0.9320766722267392,54.0063145314958,2.865401987352344,0.8810526315784837,42,0.206,0.828,0.028,0.016,0.218,25.419,46.946,14.451,1.098,0.872,7.603,2.08,3.2484085247716576,1.1774472674374858
24311565,2024-11-09,1786550D,127.03,8.32,9072.0,3318.0,516.0,564.0,1681.0,226.0,0.0,4292.0,1138.0,0.0,0.1444482758620689,0.0322758620689655,0.6898275862068965,1907.0,0.938529737710096,33.78729433965373,2.734177215189049,0.8814892501306337,3,0.21,0.8,0.03,0.02,0.18,25.119,47.38,14.455,0.97,0.915,7.468,2.159,3.2775318206972885,1.1972204674668354
24211558,2024-11-09,R34,121.63,8.12,9606.0,1329.0,806.0,1826.0,1060.0,236.0,0.0,6495.0,1653.0,0.0,0.1444482758620689,0.0322758620689655,0.6898275862068965,1296.0,0.9374181117461472,53.39965469001562,7.227990970649189,0.8179012345672702,66,0.61,0.75,0.018,0.013,0.21,25.897,45.737,14.786,1.577,0.751,7.673,1.975,3.0930547102184356,1.124201160161243
24211566,2024-11-09,1786550D,118.36,8.89,8358.0,1449.0,811.0,1378.0,1627.0,260.0,0.0,6304.0,1180.0,0.0,0.1444482758620689,0.0322758620689655,0.6898275862068965,1887.0,0.9301375245506472,53.261236903909584,5.7681159420250045,0.8622151563323465,3,0.2,0.72,0.02,0.02,0.16,26.13,45.924,14.521,1.518,0.752,7.664,1.932,3.162374328604875,1.129686116304241
24211570,2024-11-09,1786550D,105.8,8.42,10311.0,1101.0,701.0,3043.0,1617.0,257.0,0.0,6405.0,1499.0,0.0,0.1444482758620689,0.0322758620689655,0.6898275862068965,1874.0,0.9262826124940792,60.53875236237676,9.36512261579531,0.8628601921019942,3,0.21,0.84,0.02,0.02,0.24,26.279,45.997,14.032,1.41,0.747,8.233,1.87,3.2777738188555547,1.141025004961302
24111606,2024-11-10,2062BK1,119.3,8.26,9963.0,2160.0,695.0,2740.0,1710.0,302.0,0.0,6496.0,1752.0,0.0,0.1436666666666666,0.0332592592592592,0.7896296296296297,2012.0,0.9352461586630976,54.450963955955984,4.612499999997865,0.8499005964210488,6,0.2,0.78,0.03,0.02,0.18,25.445,48.941,15.046,0.869,0.876,5.307,2.056,3.2525420349571346,1.2086585004445325
24211625,2024-11-10,SEQRFE550D,119.0,8.0,8940.0,1494.0,710.0,819.0,1694.0,290.0,0.0,6090.0,1130.0,0.0,0.1436666666666666,0.0332592592592592,0.7896296296296297,1984.0,0.93700787400837,51.17647058780524,5.9839357429678826,0.8538306451608599,73,0.21,0.85,0.019,0.016,0.22,27.892,47.263,14.387,0.75,0.691,5.044,2.416,3.284890186266333,1.1178571428571429
24211621,2024-11-10,R19,123.95,0.0,10842.0,1998.0,899.0,2331.0,1198.0,250.0,0.0,6030.0,2205.0,0.0,0.1436666666666666,0.0332592592592592,0.7896296296296297,1448.0,0.9999999999919322,48.64864864825616,5.426426426423711,0.8273480662977711,64,0.49,0.75,0.016,0.014,0.2,26.8,47.266,14.417,0.751,0.774,6.555,2.067,3.2782632820086004,1.146732010286768
24111593,2024-11-10,EXPORTDSP14,121.55,7.43,9993.0,2655.0,717.0,1666.0,1680.0,307.0,90.0,6848.0,1400.0,0.0,0.1436666666666666,0.0332592592592592,0.7896296296296297,2077.0,0.9423941696313972,56.33895516202107,3.763841807908187,0.8088589311503087,55,0.19,0.72,0.03,0.021,0.18,19.505,51.191,16.514,1.073,1.574,6.236,2.31,3.099666969421738,1.4211826762909496
24211581,2024-11-10,1786550D,126.41,8.0,9321.0,2013.0,696.0,1514.0,1688.0,273.0,0.0,6531.0,1208.0,398.0,0.1436666666666666,0.0332592592592592,0.7896296296296297,1961.0,0.9404806189945654,51.66521635905652,4.630402384498445,0.8607853136150634,3,0.22,0.76,0.03,0.02,0.2,24.553,45.716,14.751,2.592,0.878,6.905,1.948,3.098969631236443,1.163109019208752
24211592,2024-11-10,R34,121.89,8.42,10008.0,657.0,806.0,2429.0,1208.0,236.0,0.0,6211.0,1109.0,0.0,0.1436666666666666,0.0332592592592592,0.7896296296296297,1444.0,0.9353848515007646,50.95577980104228,15.232876712305584,0.8365650969523293,66,0.62,0.76,0.018,0.015,0.21,21.183,53.482,15.494,0.869,0.686,4.654,2.178,3.451565020974508,1.458149299307487
24211596,2024-11-10,EXPORTDSP14,114.31,7.86,6096.0,1110.0,803.0,1514.0,1593.0,280.0,0.0,6157.0,1040.0,379.0,0.1436666666666666,0.0332592592592592,0.7896296296296297,1873.0,0.9356634198171756,53.86230425987348,5.491891891886945,0.8505072076877467,55,0.19,0.72,0.019,0.016,0.22,21.725,52.601,15.52,0.911,0.796,4.832,2.159,3.3890213259454933,1.4122590345271975
24111583,2024-11-10,1786550D,125.41,8.1,10656.0,1968.0,795.0,991.0,1689.0,271.0,0.0,6750.0,1663.0,0.0,0.1436666666666666,0.0332592592592592,0.7896296296296297,1960.0,0.9393303872298756,53.82345905387271,5.414634146338712,0.8617346938771113,3,0.21,0.81,0.02,0.02,0.21,19.653,52.839,16.038,1.001,1.088,5.305,2.52,3.294407382006359,1.4804157794463746
24111580,2024-11-10,EXPORTDSP14,127.49,8.97,10701.0,3252.0,850.0,0.0,1717.0,310.0,0.0,6952.0,1646.0,0.0,0.1436666666666666,0.0332592592592592,0.7896296296296297,2027.0,0.9342664517006136,54.52976704012448,3.290590405903047,0.8470646275279492,55,0.21,0.795,0.024,0.022,0.216,19.684,52.752,16.046,1.001,1.09,5.37,2.506,3.2873434286782577,1.4763650611513812
24111648,2024-11-11,2062BK1,125.88,8.26,10962.0,2982.0,789.0,0.0,1719.0,298.0,0.0,7195.0,1214.0,0.0,0.1441481481481481,0.0368888888888888,0.8591481481481481,2017.0,0.9384225436041568,57.157610422170656,3.676056338026936,0.8522558254829686,6,0.19,0.75,0.028,0.019,0.2,25.355,49.976,17.53,0.772,1.114,6.968,2.448,2.850721578917346,1.165322016508884
24211642,2024-11-11,R19,112.64,8.54,8976.0,1476.0,613.0,1530.0,1215.0,226.0,0.0,6033.0,1036.0,279.0,0.1441481481481481,0.0368888888888888,0.8591481481481481,1441.0,0.9295263244683154,53.56001420406996,6.08130081300401,0.8431644691180825,64,0.51,0.74,0.019,0.015,0.24,23.546,49.508,16.128,0.815,0.779,5.58,2.158,3.069502139004278,1.2478386893509767
24211658,2024-11-11,EXPORTDSP14,121.19,8.1,8382.0,2745.0,707.0,1866.0,1738.0,267.0,0.0,6713.0,1153.0,0.0,0.1441481481481481,0.0368888888888888,0.8591481481481481,2005.0,0.9373501430819297,55.39235910507969,3.053551912567193,0.8668329177053034,55,0.2,0.77,0.025,0.025,0.22,25.541,49.125,14.904,1.034,1.129,4.783,2.029,3.2958738678295876,1.2145824061711912
24211664,2024-11-11,S.TOWER6VAN,121.6,8.2,9132.0,2289.0,611.0,578.0,2467.0,101.0,580.0,6994.0,2045.0,472.0,0.1441481481481481,0.0368888888888888,0.8591481481481481,3148.0,0.9368258859712112,57.51644736794805,3.9895150720821366,0.7836721728078833,67,0.19,1.36,0.027,0.018,0.17,25.355,49.498,14.838,1.027,1.134,4.667,2.035,3.335669519509401,1.231477334925611
24311644,2024-11-11,2062BK1,126.57,7.53,9711.0,1968.0,704.0,2763.0,1769.0,264.0,0.0,6465.0,1335.0,0.0,0.1441481481481481,0.0368888888888888,0.8591481481481481,2033.0,0.9438478747133195,51.07845460969362,4.934451219509688,0.8701426463350368,6,0.18,0.85,0.023,0.017,0.21,21.25,50.942,16.762,0.835,0.749,5.722,2.247,3.0389548410189104,1.3401204850972037
24111668,2024-11-12,2062BK1,129.57,8.26,9981.0,3423.0,684.0,2799.0,1720.0,258.0,0.0,4118.0,1162.0,0.0,0.141,0.0404545454545454,0.8355,1978.0,0.9400711020754547,31.782048313407568,2.915863277825616,0.8695652173908648,6,0.18,0.77,0.042,0.031,0.19,19.399,50.188,17.533,0.768,1.103,6.956,2.458,2.862324626440059,1.3588931308044296
24111686,2024-11-12,S.TOWER6VAN,121.74,7.53,11088.0,2994.0,699.0,3261.0,2517.0,118.0,538.0,6045.0,1106.0,0.0,0.141,0.0404545454545454,0.8355,3173.0,0.94174982593841,49.65500246386024,3.7034068136260174,0.7932555940747579,67,0.174,1.269,0.029,0.038,0.211,21.838,52.429,14.557,0.661,0.708,6.253,2.222,3.6013875532353348,1.4405154412572811
24111682,2024-11-12,S.TOWER6VAN,126.75,7.53,10932.0,3009.0,709.0,3172.0,2558.0,95.0,522.0,3653.0,673.0,0.0,0.141,0.0404545454545454,0.8355,3175.0,0.9439231456587436,28.82051282028544,3.633100697905074,0.8056692913383289,67,0.168,1.346,0.031,0.03,0.181,21.913,50.705,14.951,0.778,0.739,7.24,2.307,3.3911851257356873,1.3754238437542383
24211696,2024-11-12,EXPORTDSP14,124.2,8.2,10245.0,3000.0,619.0,1557.0,1731.0,246.0,0.0,6731.0,1058.0,0.0,0.141,0.0404545454545454,0.8355,1977.0,0.9380664652497126,54.194847020497626,3.414999999998862,0.875569044005627,55,0.19,0.76,0.022,0.026,0.22,21.642,52.469,15.776,1.01,0.632,5.246,1.954,3.325663941180199,1.402202089847404
24111676,2024-11-12,2062BK1,126.87,7.53,11289.0,3561.0,706.0,3863.0,1702.0,273.0,0.0,3323.0,894.0,0.0,0.141,0.0404545454545454,0.8355,1975.0,0.9439732142786909,26.192165208274677,3.1701769165955715,0.8617721518982978,6,0.19,0.77,0.042,0.034,0.2,25.99,48.115,14.204,0.781,0.728,6.747,2.087,3.3871876099964804,1.1970394327652694
24111703,2024-11-12,2062BK1,130.91,8.26,9843.0,990.0,799.0,1269.0,1709.0,274.0,0.0,6799.0,1202.0,0.0,0.141,0.0404545454545454,0.8355,1983.0,0.9406481281817876,51.93644488540268,9.9424242424142,0.861825516893161,6,0.2,0.8,0.032,0.027,0.2,22.101,48.573,16.182,1.284,1.146,7.009,2.174,3.0014830377556696,1.2687545711001986
24211751,2024-11-13,1786500D,119.01,0.0,11160.0,2985.0,803.0,1652.0,1600.0,287.0,0.0,6342.0,1224.0,0.0,0.14268,0.04152,0.97432,1887.0,0.9999999999915972,53.289639525642464,3.738693467335431,0.8479067302592221,2,0.19,0.73,0.017,0.024,0.174,20.555,49.402,17.007,1.292,1.046,6.816,2.35,2.904633113828786,1.3151771690227088
24311752,2024-11-13,S.TOWER6VAN,121.55,9.08,11139.0,2673.0,699.0,2013.0,2332.0,105.0,549.0,6180.0,1174.0,0.0,0.14268,0.04152,0.97432,2986.0,0.9304906989134925,50.84327437226785,4.167227833892942,0.7809778968517144,67,0.17,1.34,0.03,0.028,0.183,21.54,52.03,15.983,0.893,0.823,5.275,2.019,3.25513013013013,1.3865792559428636
24111747,2024-11-13,S.TOWER6VAN,123.21,8.4,10368.0,2997.0,745.0,1351.0,2514.0,98.0,417.0,5220.0,1045.0,0.0,0.14268,0.04152,0.97432,3029.0,0.9361750626780933,42.36669101499581,3.459459459458305,0.829976890062453,67,0.17,1.32,0.032,0.019,0.2,23.856,48.095,16.198,0.74,0.917,6.688,2.041,2.9690104327427616,1.200724004493821
24111750,2024-11-13,S.TOWER6VAN,131.11,7.53,9993.0,3474.0,737.0,1804.0,2506.0,101.0,464.0,2354.0,1573.0,0.0,0.14268,0.04152,0.97432,3071.0,0.9456866705067392,17.954389443841396,2.876511226251331,0.81602084011696,67,0.171,1.403,0.027,0.025,0.234,23.399,49.79,16.919,0.819,0.851,4.615,2.196,2.942671394799054,1.234901659267343
24311739,2024-11-14,S.TOWER6VAN,122.48,8.1,10563.0,2652.0,696.0,2514.0,2441.0,109.0,496.0,6548.0,1429.0,0.0,0.1429545454545454,0.0517272727272727,0.7234545454545455,3046.0,0.937969061104779,53.46178967951125,3.983031674206643,0.8013788575177934,67,0.187,1.332,0.021,0.032,0.196,27.263,47.541,14.805,0.996,0.884,5.029,2.141,3.210928002161286,1.1300720245311275
24211805,2024-11-14,SEQRFE550D,125.6,8.14,7533.0,3729.0,709.0,239.0,1721.0,260.0,0.0,6578.0,1162.0,0.0,0.1429545454545454,0.0517272727272727,0.7234545454545455,1981.0,0.9391356363022346,52.37261146455118,2.0201126307315582,0.8687531549717977,73,0.21,0.87,0.022,0.023,0.19,27.081,50.435,13.786,0.671,0.772,3.702,2.199,3.6581562341336045,1.2340951355583833
24211802,2024-11-14,2062BK1,125.41,8.17,8424.0,2007.0,718.0,1934.0,1667.0,256.0,0.0,6157.0,1048.0,0.0,0.1429545454545454,0.0517272727272727,0.7234545454545455,1923.0,0.9388381494165384,49.09496850291767,4.197309417038268,0.8668746749865487,6,0.17,0.75,0.02,0.025,0.2,26.072,50.5,14.51,0.707,0.783,3.875,2.188,3.480118530769761,1.2443634033955104
24111810,2024-11-14,1786550D,128.82,7.83,9303.0,2007.0,925.0,2945.0,1770.0,294.0,0.0,4661.0,1425.0,0.0,0.1429545454545454,0.0517272727272727,0.7234545454545455,2064.0,0.9427003293015536,36.18226983359586,4.635276532135209,0.8575581395344682,3,0.2,0.87,0.03,0.04,0.23,16.042,53.121,16.976,2.17,0.851,7.592,1.623,3.128998056193674,1.6088009933674552
24111804,2024-11-14,2062BK1,127.27,8.98,12039.0,633.0,905.0,3530.0,1780.0,325.0,0.0,6545.0,1946.0,0.0,0.1429545454545454,0.0517272727272727,0.7234545454545455,2105.0,0.9340917431124104,51.42610198749567,19.01895734594152,0.8456057007121873,6,0.19,0.77,0.039,0.033,0.18,15.162,53.601,20.505,1.114,0.894,5.34,1.93,2.6139178776943335,1.5027755971739374
24111786,2024-11-14,EXPORTDSP14,121.15,8.26,11505.0,0.0,729.0,1724.0,1763.0,294.0,0.0,6398.0,1077.0,0.0,0.1429545454545454,0.0517272727272727,0.7234545454545455,2057.0,0.9361718568817236,52.81056541433916,11505000000000.0,0.8570734078751303,55,0.204,0.756,0.034,0.034,0.225,24.343,49.38,15.74,0.74,1.31,4.25,2.88,3.1370306842004956,1.231912982736254
24211675,2024-11-14,R34,127.03,7.86,10740.0,1998.0,800.0,2568.0,1164.0,257.0,0.0,6898.0,2747.0,0.0,0.1429545454545454,0.0517272727272727,0.7234545454545455,1421.0,0.9417302987549728,54.30213335389827,5.375375375372685,0.8191414496827452,66,0.63,0.74,0.016,0.014,0.27,26.297,47.753,14.539,0.938,0.78,6.353,2.011,3.2842503438789548,1.169356221074026
24211784,2024-11-14,EXPORTDSP14,122.65,0.0,5337.0,1995.0,704.0,0.0,1677.0,287.0,0.0,6294.0,1526.0,0.0,0.1429545454545454,0.0517272727272727,0.7234545454545455,1964.0,0.9999999999918469,51.31675499346664,2.675187969923471,0.853869653767386,55,0.183,0.75,0.023,0.026,0.21,27.072,47.457,15.076,0.999,0.852,5.018,2.173,3.147642103866817,1.1259341858644336
