Repository: SiddharthKumar268/FerroMind

# FerroMind
*Ferro-Alloy Optimisation using Machine Learning*
**SAIL Durgapur Steel Plant | Steel Melting Shop**
Intern: Siddharth Kumar | FY 2023-24 to FY 2025-26

---

## Quick Start

```bash

# 2. Place raw Excel files in data/raw/

## Dataset

| | |
|---|---|
| Total heats after cleaning | 47,421 |
| Training set | 37,936 heats (Apr 2023 – Jun 2025) |
| Test set | 9,485 heats (Jun 2025 – Dec 2025) |
| Input features | 21 (16 raw + 5 engineered) |
| Target variables | Mn, Si, C, S, P |
| BOF grades | 76 distinct grades |
| Split method | Chronological 80/20 — no shuffle, no leakage |

---

File: data/processed/sms_train.csv (part 54 of 253)
Heat_Number,Date,BOF Grade Code,Hot Metal Addn. Weight,Scrap Addn. Weight,Lime Into Converter,Dolomite Into Converter,Lime Into Ladle,Iron Ore Into Converter,SIMN Into Ladle,FESI Into Ladle,FEMN Into Ladle,Measered O2 Mainblow II,Duration of Mainblow I/II,Measered O2 2nd Blow,HM_P,HM_S,HM_Si,Total_FA_Ladle,HM_Ratio,O2_per_ton_HM,Lime_Dolo_Ratio,SiMn_FA_Fraction,Grade_Encoded,C,Mn,P,S,Si
23209227,2023-09-20,C18HMNCMAALK,120.46,10.92,10440.0,2118.0,808.0,1843.0,1843.0,0.0,840.0,6137.0,1018.0,566.0,0.14857575757575758,0.036,0.8631212121212122,2683.0,0.9168823260700497,50.9463722393247,4.92917847025263,0.6869176295189389,31,0.19,1.3,0.022,0.018,0.26
23209232,2023-09-20,SEQRFE550D,121.25,8.1,10023.0,1284.0,806.0,1016.0,1647.0,253.0,0.0,6054.0,945.0,315.0,0.14857575757575758,0.036,0.8631212121212122,1900.0,0.9373792037036153,49.9298969068047,7.80607476634906,0.8668421052627017,73,0.22,0.84,0.024,0.03,0.22
23209235,2023-09-20,SEQRFE550D,122.67,10.11,10749.0,942.0,792.0,947.0,1677.0,257.0,0.0,4538.0,713.0,1952.0,0.14857575757575758,0.036,0.8631212121212122,1934.0,0.9238590149049266,36.99355995730828,11.410828025465594,0.8671147880036881,73,0.22,0.86,0.026,0.027,0.24
23209239,2023-09-20,2062BK1,126.81,10.0,10008.0,969.0,696.0,1901.0,1677.0,257.0,0.0,6067.0,1086.0,0.0,0.14857575757575758,0.036,0.8631212121212122,1934.0,0.9269059279224698,47.84323002880023,10.328173374602345,0.8671147880036881,6,0.22,0.79,0.017,0.022,0.21
23209242,2023-09-20,2062BK1,122.52,9.78,10251.0,987.0,792.0,1553.0,1623.0,240.0,0.0,6005.0,951.0,0.0,0.14857575757575758,0.036,0.8631212121212122,1863.0,0.9260770974986693,49.01240613737339,10.386018237071545,0.8711755233489687,6,0.21,0.74,0.029,0.024,0.2
23209245,2023-09-20,2062BK1,129.68,8.11,9063.0,1677.0,701.0,3380.0,1701.0,236.0,0.0,5408.0,856.0,0.0,0.14857575757575758,0.036,0.8631212121212122,1937.0,0.9411423180133454,41.702652683207106,5.4042933810343445,0.8781621063495725,6,0.2,0.8,0.019,0.024,0.22
23209247,2023-09-20,2830C20MMNC,122.39,8.01,9099.0,1656.0,800.0,1650.0,1644.0,240.0,0.0,6141.0,1058.0,0.0,0.14857575757575758,0.036,0.8631212121212122,1884.0,0.9385736196247042,50.17566794631771,5.494565217387986,0.8726114649676897,17,0.2,0.75,0.024,0.018,0.19
23209249,2023-09-20,2830C20MMNC,124.97,8.76,9570.0,1662.0,800.0,2340.0,1552.0,243.0,0.0,6566.0,1030.0,0.0,0.14857575757575758,0.036,0.8631212121212122,1795.0,0.9344948777317394,52.540609745918694,5.758122743678846,0.8646239554312732,17,0.19,0.73,0.024,0.021,0.22
23209253,2023-09-20,SEQRFE550D,124.23,7.87,10950.0,1209.0,798.0,2666.0,1644.0,236.0,0.0,2067.0,342.0,0.0,0.14857575757575758,0.036,0.8631212121212122,1880.0,0.9404239212646449,16.63849311747051,9.057071960290276,0.8744680851059179,73,0.2,0.71,0.023,0.02,0.19
23109264,2023-09-20,2062BK1,121.31,7.43,10470.0,2001.0,800.0,4043.0,1662.0,278.0,0.0,6203.0,1018.0,0.0,0.14857575757575758,0.036,0.8631212121212122,1940.0,0.9422867795483744,51.13345973084549,5.232383808093338,0.8567010309273935,6,0.2,0.78,0.026,0.021,0.19
23209257,2023-09-20,SEQRFE550D,124.86,7.87,10431.0,1647.0,795.0,4573.0,1644.0,240.0,0.0,5866.0,1049.0,0.0,0.14857575757575758,0.036,0.8631212121212122,1884.0,0.9407066978004921,46.980618292111316,6.333333333329488,0.8726114649676897,73,0.2,0.78,0.028,0.022,0.19
23209259,2023-09-20,2062BK1,126.69,8.07,15201.0,1506.0,808.0,4787.0,1671.0,267.0,0.0,5770.0,965.0,0.0,0.14857575757575758,0.036,0.8631212121212122,1938.0,0.9401157613465413,45.544241849826,10.093625498001266,0.8622291021667378,6,0.21,0.75,0.016,0.018,0.19
23209261,2023-09-20,2062BK1,128.67,0.0,4497.0,1170.0,649.0,4754.0,1650.0,334.0,0.0,6368.0,1224.0,0.0,0.14857575757575758,0.036,0.8631212121212122,1984.0,0.9999999999922282,49.49094583003428,3.8435897435864583,0.8316532258060324,6,0.21,0.73,0.042,0.023,0.19
23209263,2023-09-20,SEQRFE550D,122.91,8.12,10944.0,417.0,844.0,3729.0,1637.0,348.0,0.0,6484.0,1138.0,0.0,0.14857575757575758,0.036,0.8631212121212122,1985.0,0.9380294588953826,52.754047676732945,26.244604316483827,0.8246851385386273,73,0.21,0.8,0.03,0.019,0.19
23209265,2023-09-20,SEQRFE550D,124.47,8.07,9951.0,1488.0,809.0,3024.0,1630.0,327.0,0.0,6295.0,1108.0,0.0,0.14857575757575758,0.036,0.8631212121212122,1957.0,0.9391127206810088,50.57443560656725,6.687499999995506,0.832907511496764,73,0.2,0.75,0.031,0.02,0.19
23209269,2023-09-20,SEQRFE550D,128.89,7.47,10413.0,195.0,803.0,4342.0,1819.0,338.0,0.0,6579.0,1299.0,0.0,0.14857575757575758,0.036,0.8631212121212122,2157.0,0.9452185391541126,51.043525486453234,53.399999999726155,0.8433008808526457,73,0.21,0.74,0.018,0.018,0.22
23209216,2023-09-20,1786500D,134.12,9.59,12966.0,1458.0,902.0,4274.0,1630.0,297.0,0.0,6200.0,1098.0,0.0,0.14857575757575758,0.036,0.8631212121212122,1927.0,0.9332683877187861,46.22725917054707,8.893004115220238,0.8458744161905315,2,0.2,0.86,0.031,0.04,0.192
23209213,2023-09-20,C20MMNATLT,117.47,9.49,10740.0,2535.0,894.0,3517.0,1681.0,294.0,0.0,6295.0,1983.0,0.0,0.14857575757575758,0.036,0.8631212121212122,1975.0,0.9252520478818111,53.588150165543645,4.236686390530873,0.8511392405058982,41,0.18,0.83,0.029,0.042,0.2
23209255,2023-09-20,SEQRFE550D,123.91,7.27,10476.0,1635.0,795.0,3821.0,1623.0,246.0,0.0,5896.0,1082.0,0.0,0.14857575757575758,0.036,0.8631212121212122,1869.0,0.944579966451101,47.58292308895503,6.407339449537366,0.8683788121985723,73,0.19,0.75,0.024,0.019,0.18
23209202,2023-09-20,2062BK1,130.06,9.59,11982.0,1521.0,800.0,2435.0,1525.0,263.0,0.0,6661.0,2018.0,0.0,0.14857575757575758,0.036,0.8631212121212122,1788.0,0.931328320795336,51.21482392702434,7.877712031553006,0.8529082774044446,6,0.16,0.79,0.033,0.039,0.17
23209211,2023-09-20,C20MMNATLT,131.1,8.87,10971.0,1029.0,952.0,4878.0,1350.0,253.0,0.0,6663.0,1151.0,0.0,0.14857575757575758,0.036,0.8631212121212122,1603.0,0.9366292776956732,50.823798626614625,10.661807580164567,0.8421709295066487,41,0.2,0.79,0.04,0.04,0.2
23109260,2023-09-20,SEQRFE550D,127.62,0.0,10002.0,2010.0,795.0,6978.0,1709.0,291.0,0.0,6013.0,991.0,0.0,0.14857575757575758,0.036,0.8631212121212122,2000.0,0.9999999999921642,47.1164394291873,4.976119402982599,0.8544999999995727,73,0.22,0.86,0.019,0.018,0.2
23109258,2023-09-20,2830C20MMNC,121.33,7.47,10455.0,0.0,777.0,4567.0,1655.0,305.0,0.0,5656.0,940.0,0.0,0.14857575757575758,0.036,0.8631212121212122,1960.0,0.9420031055827484,46.61666529261834,10455000000000.0,0.84438775510161,17,0.2,0.82,0.034,0.019,0.2
23109256,2023-09-20,2062BK1,125.3,8.16,10041.0,546.0,725.0,4736.0,1649.0,258.0,0.0,6070.0,1005.0,268.0,0.14857575757575758,0.036,0.8631212121212122,1907.0,0.9388580848123868,48.44373503552718,18.390109890076207,0.8647089669633641,6,0.19,0.74,0.022,0.027,0.21
23109254,2023-09-20,2062BK1,129.64,7.43,10224.0,1359.0,782.0,4308.0,1715.0,274.0,0.0,6020.0,1309.0,0.0,0.14857575757575758,0.036,0.8631212121212122,1989.0,0.9457941197859066,46.43628509683404,7.523178807941484,0.8622423328301346,6,0.19,0.75,0.024,0.024,0.19
23109252,2023-09-20,SEQRFE550D,124.08,7.68,10551.0,1560.0,827.0,3834.0,1743.0,288.0,0.0,6062.0,1000.0,365.0,0.14857575757575758,0.036,0.8631212121212122,2031.0,0.9417122040001389,48.855577046672664,6.763461538457203,0.8581979320527532,73,0.2,0.76,0.025,0.019,0.22
23109243,2023-09-20,2062BK1,125.85,10.07,11259.0,1077.0,777.0,4155.0,1716.0,257.0,0.0,6192.0,1014.0,0.0,0.14857575757575758,0.036,0.8631212121212122,1973.0,0.9259123013469254,49.201430273744926,10.454038997204778,0.8697415103898278,6,0.19,0.82,0.026,0.02,0.19
23109240,2023-09-20,SEQRFE550D,128.61,11.4,10776.0,1557.0,892.0,3395.0,1731.0,301.0,0.0,5802.0,1551.0,0.0,0.14857575757575758,0.036,0.8631212121212122,2032.0,0.9185772444759762,45.11313272649784,6.921001926777828,0.8518700787397383,73,0.22,0.78,0.024,0.025,0.18
23109237,2023-09-20,2062BK1,123.04,11.0,11373.0,1470.0,787.0,2787.0,1665.0,233.0,0.0,6217.0,1759.0,0.0,0.14857575757575758,0.036,0.8631212121212122,1898.0,0.917934944785751,50.52828348463484,7.736734693872288,0.8772391991565451,6,0.22,0.76,0.021,0.026,0.19
23109234,2023-09-20,C18HMNCMAALK,122.3,11.6,11316.0,1503.0,802.0,2772.0,1874.0,0.0,968.0,6262.0,1810.0,0.0,0.14857575757575758,0.036,0.8631212121212122,2842.0,0.9133681852060241,51.20196238715289,7.528942115763454,0.6593947923994865,31,0.19,1.31,0.026,0.018,0.23
23109266,2023-09-20,2830C20MMNC,128.36,8.88,10173.0,1998.0,812.0,5485.0,1670.0,233.0,0.0,6398.0,1049.0,0.0,0.14857575757575758,0.036,0.8631212121212122,1903.0,0.9352958321121009,49.844188220241165,5.091591591589043,0.8775617446133066,17,0.21,0.86,0.035,0.015,0.22
23109229,2023-09-20,SEQRFE550D,126.7,10.27,9972.0,1452.0,689.0,1986.0,1704.0,294.0,0.0,6131.0,2382.0,0.0,0.14857575757575758,0.036,0.8631212121212122,1998.0,0.925020077382456,48.38989739504033,6.867768595036592,0.852852852852426,73,0.21,0.82,0.022,0.03,0.23
23109226,2023-09-20,S.TOWER6VAN,123.6,8.76,10521.0,1989.0,795.0,1892.0,2410.0,88.0,559.0,6095.0,1002.0,0.0,0.14857575757575758,0.036,0.8631212121212122,3057.0,0.9338168630935796,49.31229773422886,5.289592760178336,0.7883545960089015,67,0.2,1.34,0.022,0.032,0.23
23109224,2023-09-20,S.TOWER6VAN,125.21,8.88,9975.0,1452.0,802.0,3388.0,2426.0,108.0,453.0,5720.0,2116.0,0.0,0.14857575757575758,0.036,0.8631212121212122,2987.0,0.9337758222020003,45.68325213604598,6.86983471073907,0.812186139939467,67,0.17,1.35,0.022,0.038,0.21
23109221,2023-09-20,SEQRFE550D,123.69,9.67,11976.0,1818.0,780.0,2859.0,1663.0,295.0,0.0,6601.0,1916.0,0.0,0.14857575757575758,0.036,0.8631212121212122,1958.0,0.9274895020926255,53.36728919028727,6.587458745870964,0.849336057200792,73,0.19,0.77,0.019,0.035,0.21
23109218,2023-09-20,C20MMNATLT,131.01,8.89,10299.0,2211.0,820.0,3167.0,1658.0,254.0,0.0,6682.0,1105.0,0.0,0.14857575757575758,0.036,0.8631212121212122,1912.0,0.9364546104293322,51.003740172116615,4.658073270011462,0.8671548117150276,41,0.19,0.77,0.028,0.03,0.23
23109215,2023-09-20,2062BK1,124.11,9.48,9939.0,2172.0,892.0,2418.0,1631.0,308.0,0.0,6483.0,703.0,0.0,0.14857575757575758,0.036,0.8631212121212122,1939.0,0.9290366045293134,52.23591974818922,4.575966850826623,0.8411552346566059,6,0.19,0.78,0.02,0.036,0.21
23109212,2023-09-20,2062BK1,132.16,0.0,11223.0,2172.0,892.0,4890.0,1604.0,264.0,0.0,6179.0,1065.0,0.0,0.14857575757575758,0.036,0.8631212121212122,1868.0,0.9999999999924335,46.75393462434357,5.1671270718208255,0.858672376873202,6,0.19,0.84,0.032,0.032,0.19
23109231,2023-09-20,2830C20MMNC,121.81,10.92,10182.0,1503.0,724.0,2439.0,1614.0,261.0,0.0,6010.0,1059.0,0.0,0.14857575757575758,0.036,0.8631212121212122,1875.0,0.9177277179166903,49.3391347175984,6.774451097799884,0.8607999999995409,17,0.2,0.8,0.023,0.04,0.21
23209168,2023-09-20,2062BK1,120.71,10.62,9957.0,1749.0,800.0,2549.0,1684.0,287.0,0.0,6296.0,1098.0,416.0,0.14857575757575758,0.036,0.8631212121212122,1971.0,0.9191350034194844,52.158064782932996,5.692967409945287,0.8543886352101195,6,0.2,0.8,0.031,0.028,0.25
23209320,2023-09-21,2062BK1,123.82,8.87,9942.0,873.0,841.0,1577.0,1610.0,273.0,0.0,6800.0,1329.0,0.0,0.15242105263157893,0.038052631578947366,0.9804736842105264,1883.0,0.9331524606154711,54.918429978558244,11.388316151189704,0.8550185873601407,6,0.2,0.76,0.024,0.022,0.2
23309250,2023-09-21,2062BK1,134.43,0.0,8829.0,1437.0,669.0,2646.0,1815.0,349.0,0.0,6502.0,1295.0,0.0,0.15242105263157893,0.038052631578947366,0.9804736842105264,2164.0,0.9999999999925613,48.36717994459297,6.144050104379858,0.8387245841031244,6,0.2,0.81,0.035,0.024,0.22
23309281,2023-09-21,2062BK1,128.49,7.48,10056.0,1626.0,760.0,1016.0,1713.0,235.0,0.0,6540.0,1055.0,0.0,0.15242105263157893,0.038052631578947366,0.9804736842105264,1948.0,0.9449878649632641,50.89890263794148,6.184501845014647,0.8793634496915403,6,0.21,0.76,0.032,0.024,0.2
23309284,2023-09-21,2830C20MMNC,128.13,7.87,9948.0,1947.0,796.0,2090.0,1780.0,234.0,0.0,5435.0,1117.0,0.0,0.15242105263157893,0.038052631578947366,0.9804736842105264,2014.0,0.942132352934249,42.41785686379133,5.109399075498146,0.8838133068515969,17,0.2,0.81,0.031,0.027,0.18
23309286,2023-09-21,2062BK1,128.62,8.15,10482.0,1536.0,774.0,2470.0,1711.0,282.0,0.0,384.0,825.0,0.0,0.15242105263157893,0.038052631578947366,0.9804736842105264,1993.0,0.9404109088181589,2.985538796431461,6.824218749995557,0.8585047666829612,6,0.21,0.77,0.021,0.024,0.17
23309295,2023-09-21,1786500D,123.16,10.21,10968.0,1962.0,660.0,3465.0,1780.0,214.0,0.0,6443.0,1044.0,262.0,0.15242105263157893,0.038052631578947366,0.9804736842105264,1994.0,0.9234460523286838,52.31406300704519,5.590214067275438,0.8926780341018592,2,0.2,0.87,0.022,0.018,0.21
23309292,2023-09-21,2830C20MMNC,127.14,8.15,9006.0,1506.0,804.0,3079.0,1808.0,387.0,0.0,6022.0,1374.0,0.0,0.15242105263157893,0.038052631578947366,0.9804736842105264,2195.0,0.9397590361376322,47.365109327926966,5.980079681270929,0.8236902050110143,17,0.2,0.83,0.026,0.034,0.2
23209314,2023-09-21,S.TOWER6VAN,121.94,9.67,9633.0,0.0,803.0,3067.0,2403.0,74.0,435.0,5901.0,1033.0,0.0,0.15242105263157893,0.038052631578947366,0.9804736842105264,2912.0,0.9265253400127156,48.39265212359855,9633000000000.0,0.8252060439557606,67,0.18,1.36,0.035,0.029,0.2
23309312,2023-09-21,1786500D,128.0,9.48,10650.0,2037.0,762.0,3369.0,1756.0,309.0,0.0,6740.0,1036.0,0.0,0.15242105263157893,0.038052631578947366,0.9804736842105264,2065.0,0.9310445155591284,52.656249999588624,5.228276877758847,0.8503631961254962,2,0.19,0.76,0.019,0.027,0.195
23309315,2023-09-21,2062BK1,125.1,10.92,10947.0,1965.0,733.0,3731.0,1730.0,264.0,0.0,6593.0,1012.0,310.0,0.15242105263157893,0.038052631578947366,0.9804736842105264,1994.0,0.919717688568448,52.70183852875538,5.570992366409379,0.8676028084248407,6,0.21,0.78,0.02,0.025,0.16
23309318,2023-09-21,1786500D,127.93,10.21,10380.0,2046.0,735.0,3328.0,1782.0,343.0,0.0,6299.0,1041.0,530.0,0.15242105263157893,0.038052631578947366,0.9804736842105264,2125.0,0.9260894744395101,49.237864456740105,5.0733137829887225,0.8385882352937231,2,0.2,0.82,0.022,0.028,0.195
23309290,2023-09-21,SEQRFE550D,121.49,8.15,9030.0,2061.0,934.0,1840.0,1730.0,190.0,0.0,6561.0,1121.0,0.0,0.15242105263157893,0.038052631578947366,0.9804736842105264,1920.0,0.9371336007332836,54.00444480982793,4.381368267829024,0.9010416666661973,73,0.2,0.8,0.027,0.027,0.2
23209311,2023-09-21,S.TOWER6VAN,121.93,9.49,9561.0,0.0,798.0,2571.0,2413.0,81.0,432.0,6273.0,1785.0,0.0,0.15242105263157893,0.038052631578947366,0.9804736842105264,2926.0,0.9277887688256903,51.447551873604134,9561000000000.0,0.8246753246750428,67,0.17,1.35,0.029,0.027,0.21
23209301,2023-09-21,2062BK1,122.38,8.68,9405.0,0.0,800.0,3656.0,1661.0,253.0,0.0,6403.0,1069.0,0.0,0.15242105263157893,0.038052631578947366,0.9804736842105264,1914.0,0.9337707919965377,52.320640627126,9405000000000.0,0.8678160919535696,6,0.2,0.78,0.028,0.032,0.21
23209307,2023-09-21,2062BK1,122.3,10.0,8505.0,495.0,701.0,1312.0,1654.0,267.0,0.0,6295.0,1039.0,219.0,0.15242105263157893,0.038052631578947366,0.9804736842105264,1921.0,0.9244142101215086,51.47179067823817,17.18181818178347,0.8610098906814883,6,0.19,0.72,0.032,0.028,0.17
23209305,2023-09-21,2062BK1,120.23,10.38,10044.0,510.0,803.0,1237.0,1610.0,277.0,0.0,6295.0,1030.0,0.0,0.15242105263157893,0.038052631578947366,0.9804736842105264,1887.0,0.9205267590466233,52.35798053686802,19.694117647020207,0.8532061473233422,6,0.17,0.75,0.016,0.024,0.19
23209303,2023-09-21,SEQRFE550D,126.5,8.0,9576.0,0.0,803.0,3661.0,1617.0,280.0,0.0,6565.0,1187.0,231.0,0.15242105263157893,0.038052631578947366,0.9804736842105264,1897.0,0.9405204460896617,51.89723320117077,9576000000000.0,0.8523985239847905,73,0.22,0.85,0.024,0.026,0.22
23209298,2023-09-21,2062BK1,125.04,8.68,9645.0,111.0,792.0,2447.0,1674.0,240.0,0.0,6594.0,1191.0,0.0,0.15242105263157893,0.038052631578947366,0.9804736842105264,1914.0,0.93508824408514,52.73512475965502,86.89189189110908,0.8746081504697625,6,0.2,0.81,0.038,0.034,0.2
23209296,2023-09-21,2062BK1,122.74,8.07,9942.0,1608.0,803.0,1723.0,1741.0,307.0,0.0,6547.0,1116.0,0.0,0.15242105263157893,0.038052631578947366,0.9804736842105264,2048.0,0.9383074688407743,53.34039432904236,6.182835820891677,0.8500976562495849,6,0.22,0.82,0.019,0.028,0.19
23209294,2023-09-21,2062BK1,123.2,7.27,9474.0,1620.0,806.0,1527.0,1755.0,297.0,0.0,6394.0,1403.0,373.0,0.15242105263157893,0.038052631578947366,0.9804736842105264,2052.0,0.9442783781639897,51.899350648929385,5.8481481481445385,0.8552631578943201,6,0.19,0.76,0.019,0.025,0.19
23209287,2023-09-21,2830C20MMNC,129.49,0.0,10224.0,1614.0,806.0,3163.0,1620.0,253.0,0.0,6550.0,1263.0,339.0,0.15242105263157893,0.038052631578947366,0.9804736842105264,1873.0,0.9999999999922775,50.58305660629714,6.334572490702395,0.864922584089234,17,0.19,0.73,0.031,0.033,0.2
23209283,2023-09-21,S.TOWER6VAN,124.38,8.16,11853.0,84.0,795.0,3056.0,2585.0,122.0,435.0,6553.0,1198.0,335.0,0.15242105263157893,0.038052631578947366,0.9804736842105264,3142.0,0.93843368039129,52.68531918272483,141.107142855463,0.8227243793759317,67,0.17,1.32,0.029,0.026,0.19
23209277,2023-09-21,2062BK1,137.04,0.0,10032.0,0.0,809.0,4293.0,1623.0,267.0,0.0,6479.0,1093.0,0.0,0.15242105263157893,0.038052631578947366,0.9804736842105264,1890.0,0.999999999992703,47.27816695820726,10032000000000.0,0.8587301587297044,6,0.21,0.76,0.026,0.019,0.21
23209275,2023-09-21,2830C20MMNC,129.75,0.0,9990.0,258.0,803.0,4395.0,1640.0,280.0,0.0,718.0,132.0,0.0,0.15242105263157893,0.038052631578947366,0.9804736842105264,1920.0,0.9999999999922929,5.533718689745405,38.72093023240806,0.8541666666662218,17,0.22,0.79,0.018,0.023,0.22
23209273,2023-09-21,2062BK1,134.84,0.0,6015.0,0.0,797.0,5021.0,1735.0,321.0,0.0,6591.0,1135.0,0.0,0.15242105263157893,0.038052631578947366,0.9804736842105264,2056.0,0.9999999999925839,48.88015425653456,6015000000000.0,0.8438715953303288,6,0.2,0.79,0.015,0.02,0.21
23209271,2023-09-21,SEQRFE550D,127.03,7.07,13962.0,207.0,798.0,4143.0,1809.0,331.0,0.0,6500.0,1173.0,0.0,0.15242105263157893,0.038052631578947366,0.9804736842105264,2140.0,0.9472781506267914,51.16901519285862,67.449275361993,0.8453271028033433,73,0.22,0.78,0.017,0.017,0.21
23109302,2023-09-21,2062BK1,123.1,7.88,11208.0,234.0,702.0,5613.0,1706.0,261.0,0.0,6218.0,1008.0,0.0,0.15242105263157893,0.038052631578947366,0.9804736842105264,1967.0,0.9398381432207984,50.5117790410194,47.89743589723121,0.8673106253173019,6,0.19,0.8,0.02,0.024,0.24
23209309,2023-09-21,1786500D,120.41,9.28,9951.0,0.0,797.0,2105.0,1630.0,243.0,0.0,6390.0,1174.0,0.0,0.15242105263157893,0.038052631578947366,0.9804736842105264,1873.0,0.9284447528650749,53.06868200271515,9951000000000.0,0.870261612386081,2,0.18,0.72,0.022,0.025,0.194
23209279,2023-09-21,2062BK1,133.5,0.0,9906.0,2859.0,693.0,3573.0,1630.0,256.0,0.0,6750.0,1238.0,0.0,0.15242105263157893,0.038052631578947366,0.9804736842105264,1886.0,0.9999999999925094,50.56179775243025,3.4648478488970045,0.8642629904555332,6,0.21,0.77,0.018,0.019,0.24
23109304,2023-09-21,S.TOWER6VAN,121.86,9.5,9966.0,2001.0,707.0,2999.0,2318.0,64.0,315.0,6134.0,1088.0,0.0,0.15242105263157893,0.038052631578947366,0.9804736842105264,2697.0,0.9276796589454348,50.33645166543298,4.980509745124947,0.8594734890616019,67,0.18,1.34,0.038,0.02,0.2
23109268,2023-09-21,2062BK1,130.73,8.14,10578.0,1497.0,772.0,4975.0,1664.0,257.0,0.0,6201.0,1019.0,0.0,0.15242105263157893,0.038052631578947366,0.9804736842105264,1921.0,0.94138402822106,47.43364185690023,7.066132264524338,0.8662155127533232,6,0.2,0.79,0.032,0.02,0.21
23109310,2023-09-21,2062BK1,123.04,9.28,10575.0,132.0,937.0,3936.0,1607.0,294.0,0.0,5866.0,968.0,370.0,0.15242105263157893,0.038052631578947366,0.9804736842105264,1901.0,0.9298669891102642,47.675552665412255,80.11363636302944,0.8453445554966621,6,0.21,0.77,0.025,0.026,0.2
23109313,2023-09-21,2062BK1,131.74,9.59,11211.0,138.0,794.0,4939.0,1631.0,283.0,176.0,6111.0,1002.0,0.0,0.15242105263157893,0.038052631578947366,0.9804736842105264,2090.0,0.9321446260459058,46.38682252887212,81.23913043419392,0.7803827751192438,6,0.21,0.79,0.029,0.027,0.22
23109316,2023-09-21,2062BK1,128.25,9.28,10926.0,471.0,820.0,4814.0,1724.0,250.0,0.0,6208.0,1082.0,0.0,0.15242105263157893,0.038052631578947366,0.9804736842105264,1974.0,0.9325238129794771,48.40545808929119,23.19745222925011,0.8733535967574096,6,0.21,0.75,0.016,0.019,0.2
23109319,2023-09-21,1786500D,134.34,9.28,10923.0,1503.0,807.0,3191.0,1678.0,257.0,0.0,6381.0,2526.0,0.0,0.15242105263157893,0.038052631578947366,0.9804736842105264,1935.0,0.935385043859244,47.49888342974916,7.267465069855445,0.8671834625318516,2,0.22,0.79,0.018,0.027,0.234
23109308,2023-09-21,S.TOWER6VAN,130.21,9.49,10188.0,0.0,719.0,5006.0,2125.0,58.0,643.0,5840.0,956.0,0.0,0.15242105263157893,0.038052631578947366,0.9804736842105264,2826.0,0.93206871867622,44.85062591164388,10188000000000.0,0.7519462137293872,67,0.17,1.32,0.04,0.028,0.17
23109299,2023-09-21,S.TOWER6VAN,132.84,0.0,10707.0,2451.0,734.0,4350.0,2294.0,129.0,406.0,5967.0,1041.0,0.0,0.15242105263157893,0.038052631578947366,0.9804736842105264,2829.0,0.9999999999924722,44.91869918665373,4.368421052629797,0.810887239306889,67,0.18,1.29,0.021,0.012,0.19
23109293,2023-09-21,S.TOWER6VAN,122.84,7.52,5970.0,1740.0,907.0,2559.0,2403.0,92.0,531.0,5891.0,961.0,366.0,0.15242105263157893,0.038052631578947366,0.9804736842105264,3026.0,0.9423135931194975,47.95669163100003,3.431034482756649,0.7941176470585611,67,0.19,1.4,0.024,0.021,0.19
23109291,2023-09-21,SEQRFE550D,122.91,8.07,13575.0,1485.0,915.0,3251.0,1689.0,244.0,0.0,5990.0,985.0,356.0,0.15242105263157893,0.038052631578947366,0.9804736842105264,1933.0,0.9383875400752911,48.73484663535323,9.141414141407985,0.8737713398857353,73,0.21,0.78,0.019,0.024,0.21
23109306,2023-09-21,SEQRFE550D,120.4,9.59,9798.0,903.0,684.0,3708.0,1763.0,311.0,0.0,6287.0,1022.0,0.0,0.15242105263157893,0.038052631578947366,0.9804736842105264,2074.0,0.926225094230893,52.21760797298822,10.850498338858415,0.8500482160073047,73,0.21,0.81,0.031,0.024,0.19
23109285,2023-09-21,SEQRFE550D,131.64,7.48,10005.0,2010.0,792.0,2368.0,1665.0,250.0,0.0,5973.0,1094.0,0.0,0.15242105263157893,0.038052631578947366,0.9804736842105264,1915.0,0.9462334675032619,45.37374658124147,4.977611940296031,0.8694516971274833,73,0.2,0.76,0.023,0.022,0.19
23109282,2023-09-21,SEQRFE550D,132.95,8.16,10041.0,1458.0,825.0,3539.0,1684.0,229.0,0.0,5901.0,1164.0,0.0,0.15242105263157893,0.038052631578947366,0.9804736842105264,1913.0,0.942172773007284,44.38510718281772,6.8868312757154415,0.8802927339253109,73,0.2,0.75,0.029,0.023,0.2
23109272,2023-09-21,SEQRFE550D,130.95,8.14,9984.0,2016.0,805.0,5039.0,1526.0,261.0,0.0,6208.0,1020.0,0.0,0.15242105263157893,0.038052631578947366,0.9804736842105264,1787.0,0.9414767416712815,47.40740740704539,4.952380952378496,0.8539451594846929,73,0.2,0.78,0.02,0.02,0.25
23109280,2023-09-21,SEQRFE550D,133.51,0.0,10101.0,2001.0,797.0,4628.0,1695.0,246.0,0.0,6203.0,1289.0,0.0,0.15242105263157893,0.038052631578947366,0.9804736842105264,1941.0,0.99999999999251,46.46093925513849,5.04797601199148,0.8732612055636922,73,0.2,0.77,0.028,0.022,0.2
23109274,2023-09-21,2062BK1,136.75,0.0,10209.0,2004.0,795.0,5527.0,1641.0,237.0,0.0,6405.0,1051.0,0.0,0.15242105263157893,0.038052631578947366,0.9804736842105264,1878.0,0.9999999999926875,46.83729433238145,5.094311377242967,0.873801916932442,6,0.2,0.76,0.027,0.025,0.24
23109276,2023-09-21,2062BK1,137.2,0.0,10026.0,1947.0,782.0,5410.0,1631.0,244.0,0.0,6411.0,1055.0,0.0,0.15242105263157893,0.038052631578947366,0.9804736842105264,1875.0,0.9999999999927115,46.72740524747284,5.149460708780098,0.8698666666662027,6,0.19,0.77,0.027,0.023,0.22
23109278,2023-09-21,1786500D,141.31,0.0,9957.0,1923.0,780.0,5817.0,1675.0,301.0,0.0,6255.0,1030.0,0.0,0.15242105263157893,0.038052631578947366,0.9804736842105264,1976.0,0.9999999999929234,44.264383270509775,5.177847113881863,0.8476720647768989,2,0.21,0.79,0.04,0.026,0.199
23109288,2023-09-21,S.TOWER6VAN,124.78,7.48,9972.0,1470.0,784.0,1797.0,2101.0,141.0,662.0,6206.0,1012.0,0.0,0.15242105263157893,0.038052631578947366,0.9804736842105264,2904.0,0.9434447300699877,49.7355345403932,6.783673469383141,0.7234848484845994,67,0.18,1.29,0.029,0.026,0.23
23209375,2023-09-22,SEQRFE550D,113.6,10.94,9711.0,1863.0,784.0,2152.0,1586.0,297.0,0.0,6306.0,1100.0,0.0,0.14025,0.037000000000000005,1.0600833333333333,1883.0,0.9121567367840681,55.51056337979304,5.212560386470632,0.8422729686665734,73,0.19,0.83,0.022,0.023,0.23
23209382,2023-09-22,2830C20MMNC,120.43,6.81,8784.0,0.0,817.0,3440.0,1701.0,297.0,0.0,5806.0,917.0,0.0,0.14025,0.037000000000000005,1.0600833333333333,1998.0,0.9464790946168934,48.210578759045,8783999999999.999,0.8513513513509252,17,0.2,0.77,0.019,0.024,0.17
23309371,2023-09-22,2830C20MMNC,119.08,10.21,11319.0,897.0,735.0,4252.0,1753.0,261.0,0.0,6302.0,1013.0,364.0,0.14025,0.037000000000000005,1.0600833333333333,2014.0,0.9210302420842987,52.92240510536679,12.6187290969759,0.8704071499499154,17,0.22,0.79,0.019,0.025,0.19
23209323,2023-09-22,1786500D,129.93,9.68,10395.0,669.0,800.0,2440.0,1657.0,267.0,0.0,6594.0,1523.0,0.0,0.14025,0.037000000000000005,1.0600833333333333,1924.0,0.9306639925440108,50.75040406333603,15.538116591905025,0.8612266112261636,2,0.2,0.78,0.022,0.025,0.176
23109379,2023-09-22,SEQRFE550D,121.6,7.68,10815.0,2460.0,832.0,3024.0,1685.0,372.0,0.0,6012.0,1043.0,0.0,0.14025,0.037000000000000005,1.0600833333333333,2057.0,0.940594059398665,49.440789473277626,4.396341463412847,0.8191541079237632,73,0.2,0.81,0.022,0.018,0.21
23109376,2023-09-22,2830C20MMNC,120.64,9.32,12261.0,2004.0,790.0,3878.0,1770.0,356.0,0.0,6290.0,1428.0,0.0,0.14025,0.037000000000000005,1.0600833333333333,2126.0,0.9282856263394254,52.13859416402405,6.118263473050839,0.8325493885226564,17,0.21,0.78,0.019,0.017,0.19
23109368,2023-09-22,2062BK1,127.57,8.87,11967.0,1479.0,890.0,5414.0,1715.0,298.0,0.0,6500.0,1133.0,0.0,0.14025,0.037000000000000005,1.0600833333333333,2013.0,0.9349897390725961,50.95241827976051,8.091277890461061,0.8519622454044451,6,0.21,0.78,0.026,0.021,0.19
23209378,2023-09-22,2830C20MMNC,117.6,7.43,10401.0,657.0,797.0,2267.0,1738.0,290.0,0.0,6405.0,1114.0,0.0,0.14025,0.037000000000000005,1.0600833333333333,2028.0,0.9405742621695546,54.46428571382258,15.831050228286406,0.8570019723861652,17,0.2,0.77,0.022,0.022,0.18
23109373,2023-09-22,2062BK1,133.35,10.21,11718.0,1476.0,835.0,4193.0,1716.0,240.0,0.0,6456.0,1969.0,0.0,0.14025,0.037000000000000005,1.0600833333333333,1956.0,0.9288799108322034,48.41394825610489,7.939024390238524,0.877300613496484,6,0.18,0.83,0.034,0.02,0.2
23209353,2023-09-22,2062BK1,130.4,0.0,10911.0,0.0,803.0,4559.0,1731.0,297.0,0.0,6643.0,1193.0,252.0,0.14025,0.037000000000000005,1.0600833333333333,2028.0,0.9999999999923314,50.94325153335166,10911000000000.0,0.8535502958575673,6,0.22,0.83,0.028,0.026,0.21
23209369,2023-09-22,SEQRFE550D,131.03,10.83,11115.0,0.0,935.0,5297.0,1897.0,304.0,0.0,6669.0,1178.0,0.0,0.14025,0.037000000000000005,1.0600833333333333,2201.0,0.9236571267381668,50.89674120391592,11115000000000.0,0.8618809631981545,73,0.19,0.81,0.028,0.026,0.19
23209366,2023-09-22,SEQRFE550D,126.4,9.27,11094.0,192.0,918.0,4831.0,1910.0,327.0,0.0,6635.0,1258.0,0.0,0.14025,0.037000000000000005,1.0600833333333333,2237.0,0.9316724404737107,52.492088607179646,57.78124999969906,0.8538220831466903,73,0.21,0.9,0.029,0.027,0.25
23209360,2023-09-22,C20MMNATLT,126.52,10.33,10731.0,216.0,803.0,4944.0,1714.0,290.0,0.0,6439.0,1094.0,264.0,0.14025,0.037000000000000005,1.0600833333333333,2004.0,0.9245158933070917,50.89313942419465,49.680555555325554,0.8552894211572578,41,0.21,0.81,0.031,0.027,0.21
23109364,2023-09-22,2062BK1,132.3,9.49,11463.0,1461.0,902.0,3026.0,1716.0,294.0,0.0,6212.0,1023.0,0.0,0.14025,0.037000000000000005,1.0600833333333333,2010.0,0.933070033141032,46.953892667823474,7.845995893218449,0.8537313432831574,6,0.21,0.8,0.035,0.03,0.19
23209350,2023-09-22,SEQRFE550D,117.07,10.0,11058.0,2007.0,831.0,2043.0,1711.0,311.0,0.0,5678.0,1069.0,0.0,0.14025,0.037000000000000005,1.0600833333333333,2022.0,0.9213032186911049,48.50089689887673,5.5097159940181815,0.846191889218177,73,0.2,0.82,0.016,0.021,0.19
23209345,2023-09-22,2062BK1,136.2,0.0,8271.0,1578.0,693.0,3877.0,1620.0,243.0,0.0,5843.0,1298.0,0.0,0.14025,0.037000000000000005,1.0600833333333333,1863.0,0.999999999992658,42.900146842563146,5.24144486691683,0.8695652173908376,6,0.2,0.84,0.024,0.022,0.17
23209343,2023-09-22,2062BK1,126.63,9.6,11115.0,1857.0,743.0,3212.0,1765.0,283.0,0.0,6266.0,1174.0,0.0,0.14025,0.037000000000000005,1.0600833333333333,2048.0,0.929530940314692,49.4827450047423,5.985460420029087,0.8618164062495792,6,0.2,0.8,0.025,0.034,0.25
23209341,2023-09-22,2062BK1,129.09,0.0,10629.0,1716.0,811.0,5529.0,1742.0,277.0,0.0,6113.0,1128.0,0.0,0.14025,0.037000000000000005,1.0600833333333333,2019.0,0.9999999999922535,47.35455883455454,6.194055944052335,0.862803368003535,6,0.19,0.78,0.035,0.037,0.22
23209338,2023-09-22,2062BK1,128.38,9.5,10605.0,1449.0,847.0,3069.0,1674.0,280.0,0.0,5830.0,1090.0,0.0,0.14025,0.037000000000000005,1.0600833333333333,1954.0,0.9310995068107696,45.412057952598445,7.318840579705094,0.8567041965195207,6,0.2,0.75,0.022,0.025,0.21
23209335,2023-09-22,2830C20MMNC,132.87,0.0,10989.0,1527.0,704.0,4923.0,1678.0,260.0,0.0,5563.0,1220.0,0.0,0.14025,0.037000000000000005,1.0600833333333333,1938.0,0.9999999999924739,41.86799126934697,7.196463654219256,0.865841073270967,17,0.21,0.75,0.029,0.036,0.2
23209332,2023-09-22,2830C20MMNC,121.92,8.76,9999.0,1494.0,748.0,3024.0,1674.0,256.0,0.0,5901.0,1220.0,0.0,0.14025,0.037000000000000005,1.0600833333333333,1930.0,0.9329660238679756,48.400590550784116,6.69277108433287,0.8673575129529185,17,0.21,0.76,0.018,0.025,0.19
23209328,2023-09-22,1786500D,126.71,0.0,10965.0,327.0,729.0,4296.0,1681.0,263.0,0.0,6268.0,1356.0,0.0,0.14025,0.037000000000000005,1.0600833333333333,1944.0,0.999999999992108,49.467287506515135,33.532110091640575,0.8647119341559338,2,0.21,0.88,0.037,0.029,0.22
23209326,2023-09-22,1786500D,124.59,8.87,10485.0,0.0,806.0,2274.0,1654.0,270.0,0.0,6367.0,1112.0,0.0,0.14025,0.037000000000000005,1.0600833333333333,1924.0,0.9335381387611754,51.10361987277387,10485000000000.0,0.8596673596669129,2,0.2,0.8,0.025,0.03,0.201
23209372,2023-09-22,SEQRFE550D,126.74,8.07,11088.0,0.0,806.0,5225.0,1758.0,304.0,0.0,6725.0,1220.0,456.0,0.14025,0.037000000000000005,1.0600833333333333,2062.0,0.9401379719535633,53.06138551323133,11088000000000.0,0.8525703200771811,73,0.2,0.83,0.028,0.023,0.2
23109362,2023-09-22,2062BK1,123.7,9.49,9999.0,1992.0,897.0,1573.0,1702.0,294.0,0.0,6051.0,999.0,0.0,0.14025,0.037000000000000005,1.0600833333333333,1996.0,0.928748404527902,48.91673403355767,5.019578313250492,0.8527054108212161,6,0.2,0.75,0.033,0.028,0.2
23209317,2023-09-22,2062BK1,134.27,0.0,10665.0,1062.0,712.0,3814.0,1698.0,273.0,0.0,6293.0,1119.0,352.0,0.14025,0.037000000000000005,1.0600833333333333,1971.0,0.9999999999925524,46.86825053960774,10.042372881346477,0.8614916286144793,6,0.2,0.79,0.033,0.025,0.19
23109355,2023-09-22,2830C20MMNC,127.82,8.2,9981.0,1995.0,910.0,4826.0,1713.0,271.0,0.0,6309.0,1107.0,0.0,0.14025,0.037000000000000005,1.0600833333333333,1984.0,0.9397147478242928,49.358472852062604,5.003007518794485,0.8634072580640809,17,0.22,0.75,0.03,0.023,0.19
23109330,2023-09-22,2062BK1,122.0,8.88,10848.0,1662.0,799.0,2982.0,1698.0,253.0,0.0,5397.0,2444.0,0.0,0.14025,0.037000000000000005,1.0600833333333333,1951.0,0.9321515892349317,44.23770491767018,6.527075812270441,0.8703229113270783,6,0.21,0.79,0.02,0.029,0.22
23109358,2023-09-22,2830C20MMNC,115.3,10.0,10959.0,1986.0,805.0,3867.0,1739.0,329.0,0.0,5797.0,974.0,0.0,0.14025,0.037000000000000005,1.0600833333333333,2068.0,0.9201915402959282,50.27753685992821,5.518126888214744,0.8409090909086843,17,0.2,0.85,0.031,0.022,0.21
23109329,2023-09-22,2830C20MMNC,126.0,0.0,9801.0,1974.0,805.0,4966.0,1611.0,257.0,0.0,5655.0,1409.0,0.0,0.14025,0.037000000000000005,1.0600833333333333,1868.0,0.9999999999920635,44.880952380596185,4.965045592702652,0.8624197002136711,17,0.19,0.75,0.02,0.031,0.18
23109325,2023-09-22,2062BK1,138.0,0.0,10221.0,1452.0,795.0,4937.0,1621.0,247.0,0.0,5247.0,1612.0,0.0,0.14025,0.037000000000000005,1.0600833333333333,1868.0,0.9999999999927537,38.02173913015927,7.03925619834226,0.8677730192714841,6,0.18,0.76,0.018,0.028,0.22
23309321,2023-09-22,2062BK1,129.93,8.26,10047.0,1656.0,749.0,2657.0,1831.0,289.0,0.0,6402.0,1052.0,331.0,0.14025,0.037000000000000005,1.0600833333333333,2120.0,0.9402272233812852,49.27268529170113,6.067028985503582,0.8636792452826115,6,0.2,0.86,0.02,0.029,0.2
23309324,2023-09-22,2062BK1,123.78,9.59,10401.0,1326.0,751.0,2226.0,1693.0,356.0,0.0,6402.0,2882.0,0.0,0.14025,0.037000000000000005,1.0600833333333333,2049.0,0.9280947739302086,51.72079495838002,7.8438914027090165,0.8262567105901287,6,0.19,0.83,0.024,0.03,0.2
23309327,2023-09-22,2062BK1,119.9,9.6,10455.0,1638.0,763.0,2679.0,1733.0,292.0,0.0,6105.0,1006.0,0.0,0.14025,0.037000000000000005,1.0600833333333333,2025.0,0.9258687258615764,50.91743119223588,6.382783882779986,0.8558024691353798,6,0.2,0.81,0.026,0.029,0.21
23109334,2023-09-22,2062BK1,130.15,0.0,10995.0,1770.0,802.0,4747.0,1679.0,281.0,0.0,5737.0,1118.0,768.0,0.14025,0.037000000000000005,1.0600833333333333,1960.0,0.9999999999923166,44.07990779835513,6.211864406776152,0.8566326530607874,6,0.2,0.79,0.031,0.034,0.2
23309331,2023-09-22,2062BK1,116.86,7.47,10395.0,1665.0,756.0,2891.0,1738.0,247.0,0.0,6409.0,1045.0,0.0,0.14025,0.037000000000000005,1.0600833333333333,1985.0,0.9399179602594714,54.84340236133114,6.243243243239494,0.8755667506292818,6,0.21,0.75,0.026,0.034,0.18
23309333,2023-09-22,1786500D,124.43,8.72,10434.0,1887.0,749.0,3074.0,1731.0,413.0,0.0,6340.0,1040.0,0.0,0.14025,0.037000000000000005,1.0600833333333333,2144.0,0.9345099511758581,50.95234268222332,5.529411764702952,0.8073694029846981,2,0.21,0.81,0.025,0.036,0.237
23309336,2023-09-22,1786500D,138.16,0.0,10992.0,1995.0,671.0,5786.0,1729.0,238.0,0.0,6479.0,1158.0,0.0,0.14025,0.037000000000000005,1.0600833333333333,1967.0,0.9999999999927621,46.894904458259305,5.509774436087464,0.8790035587184143,2,0.19,0.74,0.018,0.032,0.2
23309339,2023-09-22,2062BK1,116.34,9.49,10338.0,2007.0,712.0,3209.0,1695.0,220.0,0.0,423.0,91.0,0.0,0.14025,0.037000000000000005,1.0600833333333333,1915.0,0.9245807835895686,3.635894791098196,5.150971599399526,0.8851174934721227,6,0.2,0.77,0.034,0.025,0.16
23109322,2023-09-22,2062BK1,134.77,9.59,10680.0,1407.0,782.0,3650.0,1655.0,267.0,0.0,6455.0,1761.0,0.0,0.14025,0.037000000000000005,1.0600833333333333,1922.0,0.9335688556322141,47.896416115990974,7.590618336881599,0.8610822060349318,6,0.2,0.75,0.019,0.029,0.21
23309348,2023-09-22,2062BK1,124.58,10.0,10485.0,3954.0,909.0,1476.0,1700.0,271.0,0.0,6730.0,1148.0,376.0,0.14025,0.037000000000000005,1.0600833333333333,1971.0,0.9256947540427577,54.02151228083142,2.65174506828461,0.8625063419579592,6,0.2,0.79,0.018,0.024,0.23
23309342,2023-09-22,SEQRFE550D,123.07,9.66,10182.0,3996.0,699.0,2493.0,1666.0,302.0,0.0,379.0,5610.0,0.0,0.14025,0.037000000000000005,1.0600833333333333,1968.0,0.9272206735408182,3.0795482245626102,2.5480480480474106,0.8465447154467243,73,0.2,0.9,0.014,0.025,0.23
23309361,2023-09-22,C20MMNATLT,122.49,9.49,13101.0,1104.0,799.0,5131.0,1757.0,238.0,0.0,6503.0,1044.0,468.0,0.14025,0.037000000000000005,1.0600833333333333,1995.0,0.9280951659272004,53.0900481667639,11.866847826076208,0.8807017543855234,41,0.21,0.8,0.028,0.026,0.21
23109349,2023-09-22,2062BK1,117.4,10.0,10968.0,1374.0,897.0,3008.0,1726.0,335.0,0.0,6002.0,983.0,0.0,0.14025,0.037000000000000005,1.0600833333333333,2061.0,0.921507064356974,51.124361157997235,7.982532751085893,0.8374575448807193,6,0.2,0.78,0.034,0.026,0.22
23109352,2023-09-22,2062BK1,125.01,10.0,9990.0,1968.0,784.0,3970.0,1674.0,233.0,0.0,6201.0,1077.0,0.0,0.14025,0.037000000000000005,1.0600833333333333,1907.0,0.9259314124811058,49.604031677068996,5.076219512192543,0.8778185631877935,6,0.21,0.75,0.032,0.026,0.23
23109340,2023-09-22,2062BK1,121.97,0.0,9354.0,4656.0,732.0,3637.0,1519.0,267.0,0.0,6468.0,1084.0,0.0,0.14025,0.037000000000000005,1.0600833333333333,1786.0,0.9999999999918012,53.02943346681127,2.0090206185562693,0.8505039193724241,6,0.18,0.82,0.037,0.031,0.22
23109344,2023-09-22,2062BK1,127.64,8.49,14865.0,225.0,684.0,2025.0,1726.0,294.0,0.0,6094.0,1002.0,0.0,0.14025,0.037000000000000005,1.0600833333333333,2020.0,0.9376331447811825,47.74365402657675,66.06666666637304,0.8544554455441314,6,0.21,0.77,0.026,0.022,0.21
23109337,2023-09-22,2062BK1,131.86,8.47,10008.0,3012.0,784.0,2167.0,1627.0,328.0,159.0,6369.0,1054.0,0.0,0.14025,0.037000000000000005,1.0600833333333333,2114.0,0.9396422717812326,48.30122857539586,3.3227091633455106,0.7696310312200711,6,0.2,0.76,0.034,0.034,0.2
23309356,2023-09-22,2830C20MMNAK,123.8,10.0,11931.0,372.0,925.0,4123.0,1739.0,234.0,0.0,6501.0,1129.0,265.0,0.14025,0.037000000000000005,1.0600833333333333,1973.0,0.9252615844474943,52.512116316215575,32.07258064507508,0.8813988849463348,16,0.19,0.78,0.016,0.02,0.25
23309354,2023-09-22,C20MMNATLT,125.07,0.0,11814.0,0.0,812.0,4446.0,1763.0,278.0,0.0,5767.0,925.0,0.0,0.14025,0.037000000000000005,1.0600833333333333,2041.0,0.9999999999920044,46.11017829978324,11814000000000.0,0.8637922586962941,41,0.21,0.79,0.019,0.018,0.25
23309351,2023-09-22,2830C20MMNC,125.34,10.0,10185.0,1998.0,884.0,4252.0,1738.0,203.0,0.0,6213.0,1014.0,0.0,0.14025,0.037000000000000005,1.0600833333333333,1941.0,0.9261120141796505,49.56917185216555,5.097597597595047,0.8954147346723877,17,0.2,0.75,0.027,0.029,0.17
23309359,2023-09-22,2062BK1,116.01,9.49,9933.0,732.0,683.0,3042.0,1645.0,309.0,0.0,5896.0,1056.0,232.0,0.14025,0.037000000000000005,1.0600833333333333,1954.0,0.9243824701121564,50.823204895691546,13.569672131129003,0.8418628454448097,6,0.19,0.75,0.024,0.031,0.17
23209408,2023-09-23,SEQRFE550D,127.47,10.87,10809.0,1101.0,754.0,3243.0,1630.0,297.0,0.0,6396.0,1172.0,0.0,0.13984848484848486,0.03842424242424242,0.8676666666666666,1927.0,0.9214254734644974,50.17651212010531,9.817438692089176,0.8458744161905315,73,0.21,0.82,0.021,0.034,0.23
23209419,2023-09-23,2062BK1,121.09,10.07,10557.0,0.0,803.0,3038.0,1701.0,256.0,0.0,6193.0,971.0,0.0,0.13984848484848486,0.03842424242424242,0.8676666666666666,1957.0,0.9232235437563037,51.14377735526349,10557000000000.0,0.8691875319361936,6,0.2,0.74,0.017,0.024,0.19
23209417,2023-09-23,SAILTOWER6VA,119.06,8.17,11037.0,0.0,1004.0,3337.0,2204.0,84.0,736.0,6187.0,993.0,0.0,0.13984848484848486,0.03842424242424242,0.8676666666666666,3024.0,0.9357855851533774,51.96539559842125,11037000000000.0,0.7288359788357378,68,0.19,1.39,0.024,0.018,0.21
23209415,2023-09-23,SAILTOWER6VA,125.43,9.5,10479.0,0.0,797.0,2589.0,1839.0,0.0,834.0,6207.0,1143.0,0.0,0.13984848484848486,0.03842424242424242,0.8676666666666666,2673.0,0.9295931223528527,49.48576895440097,10479000000000.0,0.6879910213240973,68,0.18,1.33,0.033,0.029,0.22
23209411,2023-09-23,2830C20MMNAK,125.67,8.87,9306.0,1476.0,795.0,2626.0,1684.0,250.0,0.0,6601.0,1159.0,0.0,0.13984848484848486,0.03842424242424242,0.8676666666666666,1934.0,0.9340716515464987,52.52645818371507,6.304878048776216,0.870734229575558,16,0.22,0.81,0.043,0.041,0.22
23209406,2023-09-23,IS2062E350BR,123.51,10.93,9246.0,1293.0,888.0,3208.0,2470.0,0.0,483.0,6118.0,983.0,0.0,0.13984848484848486,0.03842424242424242,0.8676666666666666,2953.0,0.9186997917218188,49.534450651368026,7.150812064959667,0.8364375211646338,59,0.18,1.38,0.034,0.031,0.2
23209391,2023-09-23,2062BK1,122.68,9.07,9489.0,0.0,800.0,2731.0,1718.0,300.0,0.0,6072.0,1118.0,0.0,0.13984848484848486,0.03842424242424242,0.8676666666666666,2018.0,0.9311574952490995,49.49462014958025,9489000000000.0,0.8513379583742064,6,0.2,0.75,0.019,0.027,0.19
23209402,2023-09-23,C20MMNATLT,126.3,10.0,10029.0,1302.0,891.0,2708.0,1661.0,246.0,0.0,6443.0,1097.0,0.0,0.13984848484848486,0.03842424242424242,0.8676666666666666,1907.0,0.9266324284598193,51.013460015431406,7.70276497695261,0.8710015731510902,41,0.21,0.78,0.022,0.04,0.23
23209400,2023-09-23,C20MMNATLT,125.89,9.49,10515.0,1476.0,698.0,3261.0,1627.0,267.0,0.0,6641.0,1165.0,0.0,0.13984848484848486,0.03842424242424242,0.8676666666666666,1894.0,0.9299010193460637,52.7524028909941,7.123983739832572,0.8590285110871917,41,0.2,0.77,0.024,0.03,0.23
23209396,2023-09-23,C20MMNATLT,121.11,9.49,9615.0,246.0,698.0,2245.0,1610.0,273.0,0.0,6155.0,1073.0,0.0,0.13984848484848486,0.03842424242424242,0.8676666666666666,1883.0,0.9273353751843237,50.82156716992138,39.08536585349965,0.8550185873601407,41,0.2,0.75,0.028,0.032,0.21
