Repository: SiddharthKumar268/FerroMind

# FerroMind
*Ferro-Alloy Optimisation using Machine Learning*
**SAIL Durgapur Steel Plant | Steel Melting Shop**
Intern: Siddharth Kumar | FY 2023-24 to FY 2025-26

---

## Quick Start

```bash

# 2. Place raw Excel files in data/raw/

## Dataset

| | |
|---|---|
| Total heats after cleaning | 47,421 |
| Training set | 37,936 heats (Apr 2023 – Jun 2025) |
| Test set | 9,485 heats (Jun 2025 – Dec 2025) |
| Input features | 21 (16 raw + 5 engineered) |
| Target variables | Mn, Si, C, S, P |
| BOF grades | 76 distinct grades |
| Split method | Chronological 80/20 — no shuffle, no leakage |

---

File: data/processed/sms_train_slag.csv (part 54 of 74)
Heat_Number,Date,BOF Grade Code,Hot Metal Addn. Weight,Scrap Addn. Weight,Lime Into Converter,Dolomite Into Converter,Lime Into Ladle,Iron Ore Into Converter,SIMN Into Ladle,FESI Into Ladle,FEMN Into Ladle,Measered O2 Mainblow II,Duration of Mainblow I/II,Measered O2 2nd Blow,HM_P,HM_S,HM_Si,Total_FA_Ladle,HM_Ratio,O2_per_ton_HM,Lime_Dolo_Ratio,SiMn_FA_Fraction,Grade_Encoded,C,Mn,P,S,Si,FeO,CaO,SiO2,Al2O3,MnO,MgO,P2O5,Basicity,Slag_SP_Index
24311803,2024-11-14,EXPORTDSP14,127.35,7.44,8625.0,2574.0,729.0,1596.0,1749.0,312.0,0.0,6894.0,1954.0,0.0,0.1429545454545454,0.0517272727272727,0.7234545454545455,2061.0,0.9448030269237718,54.13427561794948,3.350815850814549,0.8486171761276814,55,0.2,0.8,0.019,0.042,0.24,21.961,50.813,14.875,0.788,0.732,7.181,2.298,3.4157703683785967,1.3794011455873174
24211770,2024-11-14,S.TOWER6VAN,129.11,8.25,11547.0,2574.0,715.0,571.0,2497.0,94.0,527.0,6976.0,1182.0,0.0,0.1429545454545454,0.0517272727272727,0.7234545454545455,3118.0,0.9399388468190164,54.03144605333412,4.486013986012243,0.8008338678637585,67,0.174,1.38,0.023,0.017,0.241,19.967,49.754,17.357,0.844,1.114,6.974,2.39,2.8663440488535543,1.3329939718687207
24211772,2024-11-14,SEQRFE550D,112.26,8.18,9060.0,1782.0,726.0,717.0,1711.0,273.0,0.0,6272.0,1049.0,361.0,0.1429545454545454,0.0517272727272727,0.7234545454545455,1984.0,0.9320823646551636,55.87030108626518,5.084175084172231,0.8623991935479525,73,0.23,0.84,0.019,0.021,0.24,26.609,46.12,15.089,0.827,0.6,7.276,2.044,3.0563286944996686,1.1060217271397395
24311799,2024-11-14,2062BK1,122.94,7.53,9363.0,2955.0,903.0,2070.0,1741.0,315.0,0.0,6452.0,1032.0,0.0,0.1429545454545454,0.0517272727272727,0.7234545454545455,2056.0,0.9422855828853968,52.480884984118426,3.168527918780653,0.8467898832680706,6,0.21,0.86,0.025,0.037,0.21,20.992,49.674,16.853,0.777,0.899,6.561,2.676,2.9473122107511567,1.3125297257305926
24211864,2024-11-15,IS2062E350BR,122.08,8.67,9111.0,2220.0,908.0,1289.0,2497.0,98.0,540.0,6051.0,1049.0,0.0,0.1469615384615384,0.0488461538461538,0.9032692307692308,3135.0,0.9336902485588248,49.56585845306712,4.104054054052205,0.7964912280699213,59,0.17,1.35,0.032,0.028,0.23,25.128,51.1,14.03,0.42,1.09,4.92,2.06,3.641935713776638,1.3049362854005466
24211847,2024-11-15,C20MMNC,122.33,7.56,10932.0,2730.0,907.0,0.0,1704.0,287.0,0.0,6750.0,1047.0,0.0,0.1469615384615384,0.0488461538461538,0.9032692307692308,1991.0,0.9417969050662732,55.17861522067213,4.004395604394138,0.8558513309890227,42,0.204,0.777,0.024,0.026,0.24,22.52,50.07,15.87,0.73,1.21,5.78,2.46,3.1548106609539412,1.3042119246698445
24211850,2024-11-15,C20HMNA,115.51,7.89,11082.0,2937.0,803.0,0.0,2336.0,91.0,429.0,6254.0,1046.0,0.0,0.1469615384615384,0.0488461538461538,0.9032692307692308,2856.0,0.9360615883230464,54.14249848451093,3.7732379979558144,0.817927170868061,34,0.2,1.15,0.023,0.031,0.21,21.167,52.82,16.39,0.73,1.19,4.13,2.21,3.2225001525227257,1.40635816603653
24211829,2024-11-15,SEQRFE550D,119.16,8.2,8514.0,3042.0,905.0,1988.0,1714.0,216.0,0.0,6488.0,1103.0,0.0,0.1469615384615384,0.0488461538461538,0.9032692307692308,1930.0,0.9356155778821008,54.44780127513891,2.798816568046417,0.888082901553944,73,0.22,0.92,0.028,0.03,0.25,25.683,47.883,15.424,0.862,0.902,5.744,2.201,3.104246353322529,1.1648097693879538
24211820,2024-11-15,EXPORTDSP14,0.0,8.1,9954.0,3021.0,905.0,1477.0,1535.0,196.0,0.0,6662.0,1179.0,0.0,0.1469615384615384,0.0488461538461538,0.9032692307692308,1731.0,0.0,6662000000000.0,3.294935451836049,0.8867706528013364,55,0.19,0.794,0.021,0.029,0.236,27.264,47.368,14.906,1.014,0.886,5.051,2.156,3.1775675856979944,1.1232363472528515
24311861,2024-11-15,2062BK1,120.39,8.42,10896.0,2025.0,698.0,1945.0,1748.0,311.0,0.0,6486.0,1126.0,0.0,0.1469615384615384,0.0488461538461538,0.9032692307692308,2059.0,0.9346324043091792,53.87490655325297,5.380740740738084,0.8489558037878344,6,0.21,0.89,0.024,0.035,0.18,24.284,53.17,13.34,0.32,1.07,4.56,2.04,3.9854583614421712,1.4131561461794022
24311857,2024-11-15,2062BK1,129.36,7.53,10848.0,1986.0,897.0,2173.0,1771.0,315.0,0.0,3517.0,2635.0,0.0,0.1469615384615384,0.0488461538461538,0.9032692307692308,2086.0,0.944992329600811,27.187693258911654,5.462235649544078,0.8489932885901971,6,0.18,0.76,0.017,0.027,0.18,25.652,50.015,15.05,0.836,0.696,4.643,1.888,3.3230350142847653,1.2287792054639708
24311843,2024-11-15,SEQRFE550D,129.0,8.0,10959.0,1995.0,853.0,3930.0,1710.0,274.0,0.0,6447.0,1218.0,326.0,0.1469615384615384,0.0488461538461538,0.9032692307692308,1984.0,0.9416058394091854,49.9767441856591,5.493233082704013,0.8618951612898882,73,0.21,0.86,0.023,0.033,0.25,22.333,49.97,16.16,0.74,1.18,5.84,2.36,3.0920116329435055,1.2981243830207307
24311840,2024-11-15,2062BK1,120.24,8.0,10392.0,2763.0,848.0,3370.0,1686.0,268.0,0.0,6386.0,1204.0,296.0,0.1469615384615384,0.0488461538461538,0.9032692307692308,1954.0,0.9376169681773424,53.11044577467473,3.761129207381918,0.8628454452400907,6,0.18,0.88,0.025,0.036,0.22,2.949,50.835,27.809,4.706,3.682,7.807,0.272,1.8279395900755122,1.652687018433629
24311848,2024-11-15,S.TOWER6VAN,121.4,8.26,10176.0,2001.0,801.0,3263.0,2510.0,108.0,494.0,6115.0,1569.0,0.0,0.1469615384615384,0.0488461538461538,0.9032692307692308,3112.0,0.9362949251817348,50.37067545263286,5.0854572713617765,0.80655526992262,67,0.18,1.31,0.025,0.034,0.2,22.362,50.03,15.99,0.74,1.1,6.15,2.31,3.128634857107123,1.3044611894767035
24311824,2024-11-15,S.TOWER6VAN,122.6,7.53,8487.0,2982.0,895.0,1016.0,2521.0,108.0,450.0,992.0,221.0,0.0,0.1469615384615384,0.0488461538461538,0.9032692307692308,3079.0,0.9421347882813944,8.091353996671359,2.846076458751561,0.8187723286778763,67,0.17,1.29,0.03,0.034,0.2,22.869,58.7,10.544,0.369,1.018,5.327,2.674,5.566619250829778,1.756748668222901
24111859,2024-11-15,C20HMNA,95.89,7.53,10614.0,2583.0,912.0,2039.0,1814.0,321.0,212.0,4454.0,757.0,0.0,0.1469615384615384,0.0488461538461538,0.9032692307692308,2347.0,0.9271900986179928,46.4490562097565,4.109175377466469,0.7729015764802842,34,0.208,1.044,0.024,0.033,0.242,26.325,49.699,14.86,0.71,0.665,4.597,1.932,3.3442567794899403,1.206696450250085
24111866,2024-11-15,C20HMNA,120.18,7.86,8898.0,3006.0,917.0,1981.0,1814.0,322.0,216.0,6418.0,1075.0,0.0,0.1469615384615384,0.0488461538461538,0.9032692307692308,2352.0,0.9386129334509636,53.40322849015307,2.960079840318377,0.7712585034010326,34,0.2,1.04,0.035,0.035,0.21,24.546,51.96,14.1,0.44,1.17,4.34,2.17,3.6848450464506066,1.3444769322327736
24111839,2024-11-15,EXPORTDSP14,122.55,7.53,9279.0,1983.0,742.0,1527.0,1705.0,284.0,0.0,6166.0,1947.0,0.0,0.1469615384615384,0.0488461538461538,0.9032692307692308,1989.0,0.9421125461182188,50.31415748632955,4.67927382753168,0.8572146807436616,55,0.21,0.79,0.033,0.037,0.23,24.423,48.709,15.648,0.753,0.909,6.005,2.279,3.112595053997061,1.2155370333399882
24111822,2024-11-15,S.TOWER6VAN,122.16,8.0,8673.0,2451.0,895.0,1789.0,2507.0,75.0,514.0,5995.0,1007.0,0.0,0.1469615384615384,0.0488461538461538,0.9032692307692308,3096.0,0.9385371849958626,49.07498362762709,3.538555691553024,0.8097545219635628,67,0.177,1.322,0.031,0.03,0.202,21.068,49.581,16.851,0.781,0.9,6.564,2.674,2.942143365772609,1.3075158227848105
24111842,2024-11-15,SEQRFE550D,120.8,6.85,9810.0,2004.0,734.0,1390.0,1705.0,278.0,0.0,5268.0,1260.0,0.0,0.1469615384615384,0.0488461538461538,0.9032692307692308,1983.0,0.9463376419824024,43.60927152281781,4.895209580835881,0.8598083711543824,73,0.22,0.88,0.027,0.026,0.25,26.142,50.363,14.565,0.72,0.793,3.873,2.175,3.4575724289441165,1.237176967672202
24311920,2024-11-16,S.TOWER6VAN,121.3,8.86,9168.0,2955.0,676.0,2130.0,2433.0,75.0,349.0,4734.0,734.0,0.0,0.1360344827586207,0.0437931034482758,0.8795517241379309,2857.0,0.9319299323837436,39.02720527585304,3.10253807106494,0.8515925796286834,67,0.172,1.301,0.027,0.031,0.25,24.889,49.403,15.346,0.74,0.839,5.335,2.093,3.219065615429726,1.2278307982900885
24311899,2024-11-16,1786550D,126.62,8.27,9810.0,2457.0,779.0,2043.0,1837.0,288.0,0.0,6531.0,1056.0,0.0,0.1360344827586207,0.0437931034482758,0.8795517241379309,2125.0,0.9386907850771836,51.57952929986116,3.992673992672368,0.8644705882348873,3,0.21,0.82,0.04,0.03,0.21,20.531,51.65,16.77,0.47,1.43,5.3,2.4,3.0797209468725772,1.384644254999732
24311894,2024-11-16,1786550D,122.96,10.12,10605.0,1911.0,688.0,3198.0,1861.0,285.0,0.0,4231.0,745.0,0.0,0.1360344827586207,0.0437931034482758,0.8795517241379309,2146.0,0.923955515472468,34.409564085601744,5.549450549447646,0.8671947809874804,3,0.24,0.81,0.03,0.03,0.19,22.422,49.92,16.03,0.75,1.1,6.16,2.3,3.113966689539018,1.2982082022208932
24311884,2024-11-16,2062BK1,120.77,10.52,11937.0,2544.0,800.0,3072.0,1775.0,270.0,0.0,5529.0,1080.0,0.0,0.1360344827586207,0.0437931034482758,0.8795517241379309,2045.0,0.9198720389906324,45.78123706180524,4.692216981130232,0.8679706601462749,6,0.19,0.79,0.026,0.028,0.21,25.538,49.113,14.988,1.053,1.141,4.69,2.038,3.2766028420841953,1.211858760826116
24311878,2024-11-16,2062BK1,123.34,8.36,10500.0,2004.0,928.0,1674.0,1713.0,268.0,0.0,6477.0,1453.0,0.0,0.1360344827586207,0.0437931034482758,0.8795517241379309,1981.0,0.936522399385448,52.51337765483611,5.239520958081218,0.864714790509407,6,0.19,0.74,0.032,0.031,0.2,25.673,47.762,15.485,0.875,0.906,5.786,2.204,3.084205088467003,1.1604266381593333
24111898,2024-11-16,2062BK1,124.34,8.26,10875.0,3522.0,800.0,0.0,1709.0,271.0,0.0,6994.0,1110.0,0.0,0.1360344827586207,0.0437931034482758,0.8795517241379309,1980.0,0.9377073906414956,56.24899469152124,3.08773424190713,0.8631313131308772,6,0.19,0.83,0.032,0.03,0.19,21.167,50.27,16.66,0.4,1.43,6.41,2.25,3.017225856791309,1.3289098022628743
24211915,2024-11-16,S.TOWER6VAN,120.3,8.12,8589.0,2214.0,704.0,1007.0,2481.0,91.0,591.0,6395.0,1080.0,0.0,0.1360344827586207,0.0437931034482758,0.8795517241379309,3163.0,0.9367699735170788,53.158769741869,3.879403794036188,0.7843819159023762,67,0.19,1.34,0.025,0.02,0.21,25.188,51.213,14.934,0.747,0.648,4.176,1.868,3.429059256779378,1.2764000697854099
24211912,2024-11-16,S.TOWER6VAN,122.38,8.68,9240.0,1650.0,712.0,1670.0,2541.0,101.0,584.0,6000.0,1035.0,304.0,0.1360344827586207,0.0437931034482758,0.8795517241379309,3226.0,0.9337707919965376,49.0276188915752,5.599999999996606,0.7876627402353417,67,0.191,1.34,0.024,0.021,0.213,23.046,49.296,16.453,0.587,1.097,5.967,2.087,2.995988817308861,1.2480000000000002
24211910,2024-11-16,SAILTOWER6VA,118.28,7.88,10062.0,2568.0,726.0,1927.0,1897.0,0.0,979.0,6661.0,1115.0,269.0,0.1360344827586207,0.0437931034482758,0.8795517241379309,2876.0,0.9375396322056314,56.315522488533006,3.918224299063895,0.6595966620303687,68,0.173,1.32,0.019,0.016,0.237,0.583,50.372,24.552,13.122,0.563,9.043,0.1,2.051561927259398,2.0039783577339274
24211907,2024-11-16,SAILTOWER6VA,125.16,7.94,10281.0,1983.0,710.0,2783.0,1802.0,0.0,942.0,6797.0,1677.0,0.0,0.1360344827586207,0.0437931034482758,0.8795517241379309,2744.0,0.94034560480135,54.306487695315546,5.184568835095721,0.6567055393583613,68,0.2,1.32,0.026,0.018,0.27,0.92,50.645,26.752,10.038,1.177,8.718,0.096,1.8930587223862745,1.8301232248039605
24211900,2024-11-16,S.TOWER6VAN,121.39,8.18,10500.0,1992.0,699.0,2939.0,2481.0,108.0,533.0,6519.0,2570.0,0.0,0.1360344827586207,0.0437931034482758,0.8795517241379309,3122.0,0.9368681021769172,53.70294093373669,5.271084337346752,0.794682895579502,67,0.18,1.3,0.02,0.019,0.21,29.595,48.5,12.54,0.42,1.09,4.81,1.8,3.867315206123914,1.1510347446364155
24111901,2024-11-16,2062BK1,126.2,5.26,10404.0,3528.0,687.0,1223.0,1681.0,278.0,0.0,6664.0,1045.0,0.0,0.1360344827586207,0.0437931034482758,0.8795517241379309,1959.0,0.9599878289901111,52.805071314954,2.948979591835899,0.8580908626846053,6,0.21,0.76,0.039,0.03,0.2,21.837,50.05,16.33,0.39,1.44,6.3,2.24,3.0647235319331334,1.3113079019073568
24211903,2024-11-16,SAILTOWER6VA,124.69,7.98,10581.0,1992.0,899.0,3546.0,1829.0,0.0,938.0,6793.0,3011.0,0.0,0.1360344827586207,0.0437931034482758,0.8795517241379309,2767.0,0.9398507575115712,54.47910818787008,5.311746987949141,0.6610046982288902,68,0.183,1.325,0.022,0.013,0.219,13.317,49.36,21.8435,4.674,1.0425,7.1905,1.1395,2.2596076815674424,1.4038081424285085
24111913,2024-11-16,2062BK1,99.05,9.81,10170.0,3027.0,762.0,2313.0,1688.0,267.0,0.0,6297.0,1062.0,0.0,0.1360344827586207,0.0437931034482758,0.8795517241379309,1955.0,0.909884254998072,63.57395254857573,3.3597621407322893,0.8634271099739829,6,0.18,0.77,0.018,0.028,0.21,23.03,49.309,16.404,0.697,1.086,5.92,2.068,3.0057299603779333,1.2503867123113985
24111916,2024-11-16,2062BK1,117.15,11.22,8835.0,2331.0,737.0,993.0,1688.0,271.0,0.0,5999.0,948.0,0.0,0.1360344827586207,0.0437931034482758,0.8795517241379309,1959.0,0.9125964010211686,51.207853179247046,3.790218790217164,0.8616641143436132,6,0.17,0.74,0.018,0.026,0.2,18.969,51.306,18.201,1.344,1.184,5.087,2.396,2.8187012416217994,1.3802695649834549
24311952,2024-11-17,S.TOWER6VAN,124.13,8.23,11805.0,2712.0,704.0,1398.0,2521.0,84.0,447.0,6530.0,1107.0,0.0,0.1361538461538461,0.044076923076923,0.87,3052.0,0.9378210939790133,52.606138725105886,4.352876106193086,0.8260157273916036,67,0.197,1.339,0.033,0.028,0.192,22.365,49.095,17.012,1.04,0.866,6.028,2.133,2.8857344383706574,1.2467621514551275
24311954,2024-11-17,2062BK1,120.84,8.26,11367.0,2709.0,555.0,2184.0,1736.0,261.0,0.0,4799.0,871.0,0.0,0.1361538461538461,0.044076923076923,0.87,1997.0,0.9360185902328736,39.71367096954887,4.196013289034996,0.8693039559334655,6,0.2,0.81,0.026,0.025,0.21,22.531,49.213,16.929,0.833,0.877,5.98,2.19,2.90685174246899,1.2471300777983327
24311960,2024-11-17,EXPORTDSP14,118.21,7.43,10662.0,2703.0,698.0,2661.0,1714.0,240.0,0.0,6308.0,1021.0,0.0,0.1361538461538461,0.044076923076923,0.87,1954.0,0.9408627825458384,53.36265967301106,3.944506104327064,0.8771750255880875,55,0.2,0.79,0.025,0.029,0.2,23.498,48.326,17.198,0.804,0.965,5.159,2.55,2.809814524100238,1.187458535027152
24211939,2024-11-17,S.TOWER6VAN,120.79,8.1,9882.0,2586.0,707.0,897.0,2393.0,152.0,580.0,6495.0,1041.0,379.0,0.1361538461538461,0.044076923076923,0.87,3125.0,0.9371557141676068,53.77100753329107,3.821345707655135,0.765759999999755,67,0.177,1.313,0.028,0.02,0.226,22.516,48.438,16.445,0.9,1.225,6.584,2.444,2.9452754469171833,1.2432113341204252
24211951,2024-11-17,S.TOWER6VAN,119.14,8.14,12747.0,2220.0,698.0,1144.0,2433.0,84.0,533.0,6569.0,1111.0,0.0,0.1361538461538461,0.044076923076923,0.87,3050.0,0.9360465116205527,55.13681383200321,5.741891891889305,0.7977049180325253,67,0.161,1.294,0.029,0.026,0.175,26.152,46.191,17.611,0.759,1.106,5.048,1.68,2.6227004315239606,1.0554565396216067
24211956,2024-11-17,S.TOWER6VAN,118.62,8.77,12372.0,0.0,707.0,0.0,2518.0,111.0,537.0,6674.0,1210.0,363.0,0.1361538461538461,0.044076923076923,0.87,3166.0,0.931156291695336,56.263699207079206,12372000000000.0,0.7953253316485169,67,0.17,1.33,0.022,0.022,0.19,21.916,50.304,16.665,0.767,0.846,5.909,2.163,3.0183607344293772,1.3038204343994608
24211972,2024-11-17,SEQRFE550D,122.4,8.21,10323.0,2409.0,553.0,2635.0,1856.0,327.0,0.0,6098.0,1037.0,839.0,0.1361538461538461,0.044076923076923,0.87,2183.0,0.9371411071056034,49.820261437501465,4.2851805728500265,0.8502061383413421,73,0.21,0.9,0.02,0.022,0.21,20.033,50.878,16.312,1.122,0.865,7.043,2.147,3.1188622570955675,1.3998239145985805
24211977,2024-11-17,2062BK1,122.5,8.2,9711.0,3039.0,712.0,1407.0,1904.0,317.0,0.0,6446.0,1079.0,272.0,0.1361538461538461,0.044076923076923,0.87,2221.0,0.9372609028237396,52.62040816283575,3.195459032575454,0.8572714993242425,6,0.21,0.81,0.022,0.024,0.22,20.975,50.269,16.266,1.113,0.89,6.683,2.191,3.0902440523759758,1.3497932441866711
24311923,2024-11-17,S.TOWER6VAN,121.91,10.62,8478.0,3012.0,726.0,1146.0,2476.0,101.0,392.0,4998.0,836.0,0.0,0.1361538461538461,0.044076923076923,0.87,2969.0,0.9198671998723318,40.9974571401772,2.814741035855639,0.833950825193387,67,0.179,1.257,0.03,0.026,0.218,24.933,48.455,15.94,0.766,0.878,5.483,2.162,3.039646195345336,1.185472427459999
24111973,2024-11-17,2062BK1,127.37,8.1,9576.0,3570.0,800.0,2727.0,1712.0,285.0,0.0,6375.0,1088.0,0.0,0.1361538461538461,0.044076923076923,0.87,1997.0,0.9402081641622484,50.05103242482491,2.6823529411757194,0.8572859288929108,6,0.19,0.77,0.029,0.033,0.23,21.517,54.933,14.245,0.626,0.507,4.786,1.999,3.8560297627404188,1.5360288566395437
24111971,2024-11-17,EXPORTDSP14,128.29,8.2,9762.0,2493.0,684.0,4093.0,1712.0,287.0,0.0,6507.0,1388.0,0.0,0.1361538461538461,0.044076923076923,0.87,1999.0,0.9399223386259806,50.72102268258851,3.915764139589284,0.8564282141066251,55,0.195,0.781,0.028,0.028,0.21,25.521,46.946,16.595,1.08,1.102,5.171,2.119,2.828753916606411,1.1146567894199493
24111955,2024-11-17,C20MMNC,124.8,6.71,11034.0,2430.0,797.0,2012.0,1709.0,304.0,0.0,6403.0,1221.0,0.0,0.1361538461538461,0.044076923076923,0.87,2013.0,0.9489772640791654,51.30608974317864,4.5407407407388725,0.848981619473001,42,0.21,0.76,0.02,0.027,0.17,26.252,45.97,17.716,0.707,1.129,5.078,1.69,2.5946830727549806,1.0455093361231775
24111953,2024-11-17,C20MMNC,121.8,8.52,11754.0,2976.0,812.0,2920.0,1712.0,298.0,0.0,6303.0,1246.0,0.0,0.1361538461538461,0.044076923076923,0.87,2010.0,0.9346224677644674,51.74876847248154,3.949596774192221,0.8517412935319145,42,0.18,0.77,0.024,0.033,0.16,25.901,46.761,17.39,0.719,1.111,4.98,1.678,2.688804554079696,1.0801302781114295
24211991,2024-11-17,2062BK1,120.76,0.0,8811.0,2097.0,707.0,1148.0,1714.0,246.0,0.0,6143.0,1043.0,0.0,0.1361538461538461,0.044076923076923,0.87,1960.0,0.9999999999917192,50.86949320925083,4.2017167381954215,0.8744897959179212,6,0.2,0.77,0.029,0.027,0.25,29.318,46.45,13.879,0.673,0.726,5.557,2.095,3.3465417867435163,1.0752812630214363
24112013,2024-11-18,1786550D,127.59,8.14,9222.0,2667.0,0.0,1668.0,1665.0,332.0,217.0,6717.0,1256.0,0.0,0.137,0.0419565217391304,0.8740869565217391,2214.0,0.9400279967513444,52.64519162902543,3.4578177727771062,0.7520325203248636,3,0.21,0.9,0.04,0.03,0.19,26.313,46.775,16.938,0.651,1.118,5.095,1.671,2.76137906606057,1.0814528807916397
24112038,2024-11-18,C20MMNACUTLT,123.07,8.38,10374.0,2211.0,749.0,2773.0,1766.0,302.0,0.0,3380.0,1080.0,0.0,0.137,0.0419565217391304,0.8740869565217391,2068.0,0.936249524526921,27.4640448522998,4.691994572589466,0.8539651837520048,40,0.19,0.81,0.025,0.03,0.2,29.086,47.951,13.344,0.808,0.714,4.821,1.92,3.593180966654178,1.130093563668073
24112007,2024-11-18,C20MMNC,128.27,8.0,12849.0,990.0,606.0,551.0,1668.0,335.0,213.0,1985.0,1705.0,0.0,0.137,0.0419565217391304,0.8740869565217391,2216.0,0.9412930212009886,15.47516956407987,12.978787878774767,0.7527075812270971,42,0.2,0.8,0.029,0.032,0.2,29.166,48.062,13.244,0.793,0.716,4.787,1.889,3.6286900717251793,1.1332437339369503
24312005,2024-11-18,SEQRFE550D,125.25,8.98,8511.0,2043.0,804.0,1023.0,1817.0,271.0,0.0,4444.0,863.0,0.0,0.137,0.0419565217391304,0.8740869565217391,2088.0,0.933099903144356,35.48103792386841,4.165932452274025,0.8702107279689318,73,0.21,0.83,0.024,0.022,0.22,23.181,49.641,15.742,0.78,0.797,6.091,2.379,3.153210950898812,1.2753314150652553
24311998,2024-11-18,EXPORTDSP14,122.06,7.55,9447.0,2004.0,707.0,3876.0,1725.0,267.0,0.0,4248.0,1121.0,0.0,0.137,0.0419565217391304,0.8740869565217391,1992.0,0.9417483218814772,34.80255611965588,4.714071856285073,0.865963855421252,55,0.189,0.83,0.03,0.032,0.214,26.332,47.979,14.674,0.805,0.959,5.444,2.278,3.269437819420784,1.1700197527251446
24111989,2024-11-18,2062BK1,125.05,8.26,10002.0,1986.0,692.0,1988.0,1705.0,298.0,0.0,3064.0,1933.0,0.0,0.137,0.0419565217391304,0.8740869565217391,2003.0,0.9380391568454128,24.50219912015592,5.03625377643251,0.8512231652516968,6,0.19,0.74,0.029,0.024,0.2,25.527,47.038,16.533,1.071,1.106,5.154,2.102,2.844925607838393,1.1183281424597606
24211992,2024-11-18,2062BK1,118.63,8.0,9762.0,2730.0,665.0,1154.0,1620.0,246.0,0.0,6106.0,1056.0,0.0,0.137,0.0419565217391304,0.8740869565217391,1866.0,0.9368238174134342,51.4709601276956,3.575824175822866,0.8681672025718821,6,0.18,0.77,0.021,0.024,0.2,29.307,46.468,13.887,0.685,0.727,5.531,2.081,3.3459101382488483,1.0757726588725547
24212009,2024-11-18,S.TOWER6VAN,118.85,8.28,8901.0,2400.0,0.0,838.0,0.0,0.0,0.0,6202.0,989.0,305.0,0.137,0.0419565217391304,0.8740869565217391,0.0,0.9348698182888784,52.18342448420544,3.708749999998455,0.0,67,0.2,1.41,0.023,0.025,0.27,26.215,46.709,17.069,0.615,1.132,5.131,1.677,2.7363210310486235,1.0791036155712141
24212029,2024-11-18,1786550D,124.32,8.14,10572.0,3033.0,712.0,0.0,1664.0,263.0,0.0,6497.0,1046.0,324.0,0.137,0.0419565217391304,0.8740869565217391,1927.0,0.9385474860264342,52.260296009875645,3.485657764588366,0.8635184224178186,3,0.2,0.79,0.02,0.03,0.21,26.182,49.193,14.596,0.687,0.592,5.549,1.909,3.370076043022539,1.2063316903308077
24112092,2024-11-19,S.TOWER6VAN,117.52,8.36,11958.0,2097.0,711.0,1108.0,2459.0,104.0,415.0,5668.0,1095.0,0.0,0.1362962962962963,0.0627407407407407,1.0165555555555554,2978.0,0.933587543684989,48.23008849516482,5.702432045776966,0.8257219610474057,67,0.19,1.29,0.02,0.024,0.23,20.664,48.89,15.36,1.49,1.4,8.34,2.42,3.1827354989909513,1.357113115891742
24212043,2024-11-19,2062BK1,126.09,7.86,10305.0,0.0,803.0,1581.0,1701.0,280.0,0.0,6676.0,1132.0,0.0,0.1362962962962963,0.0627407407407407,1.0165555555555554,1981.0,0.9413213885708002,52.94630819214096,10305000000000.0,0.858657243815821,6,0.2,0.73,0.022,0.024,0.22,24.851,50.26,13.87,0.49,1.01,6.18,2.04,3.6233869223559947,1.297970146170136
24312040,2024-11-19,2062BK1,122.46,7.43,10401.0,1914.0,0.0,1523.0,0.0,0.0,0.0,4801.0,877.0,0.0,0.1362962962962963,0.0627407407407407,1.0165555555555554,0.0,0.9427977519366942,39.2046382489041,5.434169278994026,0.0,6,0.18,0.81,0.032,0.037,0.16,24.997,46.63,17.97,0.45,1.5,5.13,1.9,2.594735963496745,1.0852262148575686
24112053,2024-11-19,C20MMNACUTLT,120.8,8.21,10287.0,2178.0,877.0,2013.0,1858.0,311.0,0.0,6310.0,1051.0,0.0,0.1362962962962963,0.0627407407407407,1.0165555555555554,2169.0,0.9363615223553496,52.23509933731594,4.7231404958656,0.8566159520512417,40,0.2,0.78,0.028,0.034,0.18,22.087,50.08,15.44,0.64,1.2,6.67,2.52,3.2433132569134124,1.3344702622042208
24212081,2024-11-19,S.TOWER6VAN,120.26,8.5,9966.0,1491.0,718.0,1601.0,2369.0,105.0,483.0,6033.0,1889.0,0.0,0.1362962962962963,0.0627407407407407,1.0165555555555554,2957.0,0.9339857098405252,50.16630633585426,6.684104627762117,0.8011498140004054,67,0.18,1.38,0.026,0.033,0.22,22.059,50.15,15.4,0.63,1.2,6.68,2.53,3.256282059606519,1.3387613454351308
24212087,2024-11-19,2062BK1,122.04,8.24,11190.0,2382.0,712.0,2708.0,1681.0,273.0,0.0,6571.0,1143.0,0.0,0.1362962962962963,0.0627407407407407,1.0165555555555554,1954.0,0.9367516119056132,53.84300229388853,4.697732997479136,0.8602865916065198,6,0.21,0.79,0.019,0.034,0.21,21.958,53.05,14.56,0.74,1.33,4.25,2.75,3.643293729826248,1.4526684739450697
24112044,2024-11-19,S.TOWER6VAN,126.01,8.26,11526.0,2211.0,696.0,3632.0,2513.0,105.0,518.0,4523.0,1739.0,0.0,0.1362962962962963,0.0627407407407407,1.0165555555555554,3136.0,0.9384821627992964,35.89397666823352,5.213025780187602,0.8013392857140302,67,0.188,1.281,0.027,0.025,0.192,25.123,46.73,17.78,0.46,1.49,5.1,1.89,2.6280861593836113,1.089175834421033
24212059,2024-11-19,1786550D,128.14,8.2,11616.0,2997.0,712.0,3785.0,1708.0,256.0,0.0,6096.0,1070.0,0.0,0.1362962962962963,0.0627407407407407,1.0165555555555554,1964.0,0.9398562417416764,47.572967066898926,3.875875875874583,0.8696537678203311,3,0.21,0.74,0.02,0.03,0.19,2.742,44.75,29.47,6.17,1.49,13.46,0.09,1.518441858097791,1.389190699407072
24212054,2024-11-19,S.TOWER6VAN,121.9,7.53,8076.0,3246.0,803.0,2051.0,2396.0,98.0,530.0,5809.0,979.0,322.0,0.1362962962962963,0.0627407407407407,1.0165555555555554,3024.0,0.941821834188814,47.65381460174196,2.487985212568549,0.7923280423277803,67,0.2,1.38,0.029,0.033,0.19,25.671,48.936,15.003,1.063,1.148,4.692,2.035,3.2615302585977073,1.2030977258758453
24212127,2024-11-20,S.TOWER6VAN,112.4,8.0,11025.0,2832.0,666.0,705.0,2514.0,94.0,570.0,6664.0,1141.0,422.0,0.1339166666666666,0.0557083333333333,0.9245833333333332,3178.0,0.9335548172679936,59.28825622723053,3.8930084745748967,0.7910635619884232,67,0.18,1.36,0.039,0.03,0.18,19.976,50.917,16.329,1.121,0.853,7.037,2.159,3.1180036742192283,1.4024403679832536
24312170,2024-11-21,C20MMNC,123.22,8.26,9183.0,2277.0,887.0,1540.0,1794.0,281.0,0.0,6492.0,1719.0,0.0,0.1445625,0.05,0.86775,2075.0,0.937176756914077,52.686252231352974,4.032938076414566,0.8645783132525954,42,0.19,0.78,0.023,0.035,0.18,28.13,46.276,15.246,0.772,0.721,5.225,2.227,3.035088869941628,1.0668326532494181
24312188,2024-11-21,1786500D,128.39,6.63,9129.0,2055.0,1011.0,2244.0,1837.0,316.0,0.0,5598.0,1139.0,0.0,0.1445625,0.05,0.86775,2153.0,0.9508961635242862,43.60152659830516,4.442335766421196,0.853228053877913,2,0.175,0.747,0.029,0.038,0.212,24.95,46.97,17.337,0.967,0.696,5.412,2.206,2.709078325066328,1.1107169882709043
24212190,2024-11-21,1786500D,122.29,8.14,8853.0,1653.0,809.0,465.0,1718.0,263.0,0.0,6313.0,1127.0,0.0,0.1445625,0.05,0.86775,1981.0,0.9375910449977952,51.62319077560206,5.355716878399664,0.8672387682984012,2,0.21,0.68,0.024,0.034,0.195,22.32,54.389,14.109,0.722,0.505,4.742,2.008,3.854642097802977,1.492972824595114
24212194,2024-11-21,2062BK1,128.4,7.56,9438.0,1662.0,809.0,1197.0,1738.0,270.0,0.0,6758.0,1252.0,0.0,0.1445625,0.05,0.86775,2008.0,0.9443954104078818,52.632398753484175,5.678700361007413,0.8655378486051466,6,0.22,0.76,0.025,0.029,0.22,22.48,54.152,14.147,0.746,0.502,4.758,2.008,3.8275374611252477,1.478431800808125
24212183,2024-11-21,1786500D,126.06,7.94,8631.0,1119.0,803.0,1916.0,1718.0,273.0,0.0,6390.0,1180.0,0.0,0.1445625,0.05,0.86775,1991.0,0.940746268649696,50.69014754838418,7.713136729215627,0.8628829733797776,2,0.196,0.785,0.025,0.038,0.244,24.31,49.828,16.393,0.842,0.657,4.317,2.337,3.0394046602415514,1.2241548742138366
24112171,2024-11-21,1786500D,123.75,8.1,8502.0,2397.0,907.0,2064.0,1729.0,305.0,0.0,6562.0,1317.0,0.0,0.1445625,0.05,0.86775,2034.0,0.9385665528939056,53.02626262583413,3.5469336670823752,0.8500491642080383,2,0.19,0.8,0.029,0.037,0.192,21.832,50.545,17.006,0.776,0.695,5.221,2.456,2.9720115246663137,1.3013980792502382
24112184,2024-11-21,2062BK1,121.3,6.71,9573.0,3249.0,807.0,1665.0,1713.0,295.0,0.0,314.0,70.0,0.0,0.1445625,0.05,0.86775,2008.0,0.9475822201316494,2.588623248123754,2.9464450600175605,0.8530876494019656,6,0.198,0.844,0.021,0.041,0.23,20.774,50.819,17.678,0.929,0.642,5.436,2.247,2.874540415181854,1.3215873924011132
24112192,2024-11-21,1786500D,121.96,7.43,9969.0,1989.0,784.0,2283.0,1713.0,294.0,0.0,3611.0,1567.0,0.0,0.1445625,0.05,0.86775,2007.0,0.942576706075102,29.608068218845457,5.012066365005022,0.8535127055302175,2,0.19,0.78,0.023,0.032,0.25,21.346,50.159,17.695,0.915,0.651,5.5,2.251,2.8344823688969254,1.2847446339839148
24112195,2024-11-21,2062BK1,126.41,8.14,10272.0,993.0,797.0,2205.0,1713.0,301.0,0.0,6504.0,1530.0,0.0,0.1445625,0.05,0.86775,2014.0,0.9395020438428874,51.45162566211968,10.344410876122511,0.8505461767622391,6,0.2,0.8,0.033,0.031,0.26,21.431,51.192,16.961,0.908,0.623,5.279,2.178,3.0180403254333217,1.3333680618862815
24212202,2024-11-22,1786500D,133.1,7.54,12654.0,1554.0,798.0,2037.0,1694.0,223.0,0.0,6618.0,1142.0,0.0,0.15159375,0.03859375,0.982375,1917.0,0.9463879408351368,49.72201352329285,8.142857142851902,0.8836724047987043,2,0.192,0.741,0.039,0.027,0.16,21.013,51.52,17.093,0.895,0.618,5.259,2.181,3.013923013923014,1.3519825753798516
24212244,2024-11-22,1786500D,120.41,9.86,10458.0,2010.0,712.0,2287.0,1714.0,250.0,0.0,6082.0,1109.0,0.0,0.15159375,0.03859375,0.982375,1964.0,0.9243110462813826,50.51075492026816,5.202985074624277,0.8727087576370302,2,0.2,0.74,0.022,0.024,0.193,15.844,54.507,18.713,1.053,0.911,5.212,2.314,2.91263225392754,1.57726141559118
24212242,2024-11-22,2062BK1,124.24,10.45,10521.0,1608.0,564.0,1527.0,1907.0,277.0,385.0,5801.0,1074.0,0.0,0.15159375,0.03859375,0.982375,2569.0,0.922414433135924,46.691886670583614,6.542910447757125,0.7423121837287885,6,0.21,0.84,0.028,0.032,0.2,15.167,55.737,18.317,1.024,0.93,5.099,2.29,3.042744841139862,1.664536359563984
24212218,2024-11-22,1786500D,126.68,8.0,10914.0,3207.0,811.0,2604.0,1718.0,304.0,0.0,6525.0,1055.0,0.0,0.15159375,0.03859375,0.982375,2022.0,0.9405999405929568,51.50773602737995,3.403180542562082,0.8496538081103612,2,0.19,0.82,0.029,0.033,0.211,25.21,46.855,17.24,0.961,0.706,5.381,2.181,2.7176497882953425,1.1037431391486654
24312217,2024-11-22,1786500D,122.96,8.0,11262.0,2499.0,753.0,2328.0,1826.0,281.0,0.0,6657.0,2063.0,0.0,0.15159375,0.03859375,0.982375,2107.0,0.9389126450752986,54.13955757926041,4.506602641054619,0.8666350261030533,2,0.18,0.78,0.026,0.028,0.206,21.337,49.788,17.975,0.929,0.649,5.563,2.278,2.7696929238985306,1.2664513010963294
24112228,2024-11-22,2062BK1,122.91,0.0,11931.0,2286.0,607.0,2220.0,1709.0,271.0,211.0,6238.0,1149.0,229.0,0.15159375,0.03859375,0.982375,2191.0,0.999999999991864,50.7525831905398,5.219160104984594,0.7800091282515837,6,0.199,0.854,0.028,0.024,0.209,20.838,50.193,17.596,0.939,0.845,5.867,2.183,2.852361197931465,1.3059190841680761
24112231,2024-11-22,C20MMNC,125.51,10.53,11979.0,2097.0,602.0,1460.0,1761.0,261.0,363.0,3304.0,1038.0,0.0,0.15159375,0.03859375,0.982375,2385.0,0.9225962952005105,26.32459564953928,5.712446351928606,0.7383647798739043,42,0.18,0.92,0.025,0.023,0.22,21.814,50.178,16.946,0.892,0.849,5.683,2.095,2.960878031510001,1.294548644255824
24112243,2024-11-22,1786500D,123.94,10.18,9465.0,2502.0,702.0,1995.0,1715.0,254.0,0.0,1371.0,1782.0,0.0,0.15159375,0.03859375,0.982375,1969.0,0.9240978228383232,11.061804098668212,3.782973621101605,0.8710005078715739,2,0.188,0.755,0.04,0.028,0.181,24.92,47.803,17.051,1.122,0.826,5.033,1.815,2.8033661740558293,1.1389259506337557
24112241,2024-11-22,C20HMNA,122.05,10.14,10521.0,2493.0,786.0,2572.0,2005.0,142.0,510.0,6101.0,1075.0,0.0,0.15159375,0.03859375,0.982375,2657.0,0.9232922308728098,49.987709954526935,4.220216606496503,0.7546104629278304,34,0.188,1.043,0.034,0.029,0.177,27.046,46.211,16.904,0.898,0.809,4.969,1.736,2.733569949719018,1.051420900548338
24112204,2024-11-22,2062BK1,125.91,7.53,12390.0,2943.0,789.0,2379.0,1732.0,298.0,0.0,3555.0,975.0,0.0,0.15159375,0.03859375,0.982375,2030.0,0.943570143877821,28.234453180619216,4.209989806318651,0.8532019704429294,6,0.19,0.75,0.033,0.028,0.2,23.462,48.373,16.707,0.882,0.908,5.777,2.394,2.8951999042374905,1.2042071197411004
24312232,2024-11-22,2062BK1,125.01,13.71,11190.0,2502.0,699.0,2199.0,1750.0,292.0,0.0,6594.0,1356.0,372.0,0.15159375,0.03859375,0.982375,2042.0,0.901167820062708,52.74778017716384,4.472422062348333,0.8570029382953688,6,0.19,0.81,0.022,0.021,0.2,26.037,47.091,16.444,0.85,0.909,5.127,2.033,2.8635451505016722,1.1084930088037288
24312258,2024-11-22,S.TOWER6VAN,126.7,9.89,11256.0,2046.0,759.0,1588.0,2267.0,108.0,481.0,5317.0,1232.0,0.0,0.15159375,0.03859375,0.982375,2856.0,0.927593528069935,41.96527229643279,5.501466275657135,0.7937675070025232,67,0.18,1.29,0.028,0.024,0.21,28.84,47.968,13.476,0.827,0.707,4.883,1.948,3.559249091044001,1.1335397121724131
24312308,2024-11-23,C20MMNC,123.27,8.3,8967.0,804.0,694.0,258.0,1793.0,288.0,0.0,6490.0,1431.0,0.0,0.14024,0.04104,0.7260800000000001,2081.0,0.9369157102611771,52.64865741824735,11.152985074612994,0.8616049975968949,42,0.21,0.79,0.029,0.023,0.17,20.02,49.243,16.567,1.399,0.995,7.518,2.716,2.9721752776436503,1.345878430086367
24212276,2024-11-23,1786500D,121.36,9.89,10926.0,2616.0,869.0,1865.0,1698.0,304.0,0.0,6498.0,2233.0,369.0,0.14024,0.04104,0.7260800000000001,2002.0,0.924647619040574,53.54317732322394,4.17660550458556,0.8481518481514245,2,0.19,0.74,0.023,0.033,0.172,23.842,47.851,16.128,0.857,1.007,6.324,2.534,2.9667679335358668,1.197142928623252
24312289,2024-11-23,1786500D,125.99,8.52,9366.0,2220.0,704.0,2768.0,1735.0,271.0,0.0,6238.0,1044.0,354.0,0.14024,0.04104,0.7260800000000001,2006.0,0.9366589844551584,49.51186602071981,4.218918918917018,0.8649052841471262,2,0.19,0.72,0.023,0.034,0.209,20.704,51.665,17.61,0.95,1.092,4.242,2.204,2.933677815001987,1.3484275088085607
24312296,2024-11-23,S.TOWER6VAN,116.68,8.54,9243.0,2010.0,696.0,1102.0,2525.0,108.0,499.0,6246.0,1367.0,376.0,0.14024,0.04104,0.7260800000000001,3132.0,0.9318000319363376,53.53102502525256,4.598507462684279,0.806194125159385,67,0.187,1.332,0.025,0.023,0.205,20.612,51.77,17.653,0.958,1.085,4.188,2.2,2.932479891242778,1.3528981341138349
24312306,2024-11-23,SEQRFE550D,127.93,8.0,8466.0,1407.0,707.0,771.0,1723.0,285.0,0.0,6798.0,1768.0,0.0,0.14024,0.04104,0.7260800000000001,2008.0,0.941146178173022,53.13843508126992,6.017057569292099,0.858067729083238,73,0.22,0.86,0.026,0.026,0.22,22.236,51.329,15.065,1.01,0.758,5.83,2.418,3.406942785078986,1.3760388182939254
24112265,2024-11-23,EXPORTDSP14,122.62,10.0,10161.0,3831.0,786.0,2066.0,1708.0,269.0,0.0,6266.0,1175.0,0.0,0.14024,0.04104,0.7260800000000001,1977.0,0.924596591758976,51.100962322206,2.652310101800404,0.8639352554370946,55,0.19,0.72,0.023,0.034,0.26,23.123,47.264,17.814,0.86,1.029,6.052,2.341,2.6530451866404716,1.154526356929992
24112274,2024-11-23,S.TOWER6VAN,122.5,10.39,9630.0,2886.0,840.0,1995.0,2416.0,98.0,521.0,6479.0,1008.0,0.0,0.14024,0.04104,0.7260800000000001,3035.0,0.9218150349844098,52.8897959179356,3.3367983367971807,0.7960461285005614,67,0.2,1.34,0.029,0.033,0.22,24.115,47.857,15.971,0.848,1.012,6.242,2.502,2.9963060355622337,1.1938284231795846
24112277,2024-11-23,EXPORTDSP14,120.12,10.19,9741.0,3081.0,787.0,2006.0,1857.0,298.0,0.0,6490.0,1007.0,0.0,0.14024,0.04104,0.7260800000000001,2155.0,0.9218018571028948,54.02930402885424,3.1616358325208824,0.8617169373545885,55,0.19,0.73,0.024,0.033,0.21,23.506,48.008,16.323,0.867,0.998,6.283,2.565,2.940945846606224,1.2053226211398445
24112280,2024-11-23,EXPORTDSP14,125.54,8.23,8532.0,3195.0,821.0,1586.0,1865.0,302.0,0.0,6435.0,1085.0,0.0,0.14024,0.04104,0.7260800000000001,2167.0,0.9384764894898822,51.25856300739797,2.670422535210432,0.860636825103433,55,0.2,0.77,0.027,0.034,0.22,23.724,51.415,15.053,0.869,0.692,4.515,2.287,3.4153713298791017,1.3258806539790604
24112294,2024-11-23,S.TOWER6VAN,131.08,8.65,9969.0,3018.0,687.0,2560.0,2522.0,98.0,518.0,6086.0,1069.0,0.0,0.14024,0.04104,0.7260800000000001,3138.0,0.938094897295226,46.429661275202704,3.303180914511828,0.8036966220520064,67,0.17,1.317,0.031,0.03,0.217,23.969,47.468,16.847,0.859,1.144,5.831,2.335,2.817426400759734,1.1629468113776122
24112295,2024-11-23,SEQRFE550D,124.45,8.52,9495.0,2469.0,737.0,2006.0,1715.0,247.0,267.0,6407.0,1122.0,0.0,0.14024,0.04104,0.7260800000000001,2229.0,0.9359253966989854,51.48252310123357,3.845686512756644,0.769403319874038,73,0.23,0.89,0.028,0.029,0.19,23.156,48.385,17.002,0.872,1.14,5.58,2.317,2.8456742927718635,1.2048357777833114
24312332,2024-11-24,S.TOWER6VAN,126.15,4.66,10881.0,2232.0,803.0,3080.0,2542.0,108.0,451.0,6195.0,1299.0,0.0,0.1344,0.03588,0.85312,3101.0,0.9643758122393978,49.10820451804116,4.874999999997816,0.8197355691709708,67,0.19,1.31,0.024,0.027,0.22,13.401,50.573499999999996,22.985500000000002,2.4245,1.333,6.759,1.0505,2.2001392121462593,1.3898591549295776
24112327,2024-11-24,2062BK1,122.97,8.41,11829.0,1977.0,782.0,2010.0,1708.0,284.0,145.0,346.0,73.0,0.0,0.1344,0.03588,0.85312,2137.0,0.935987212658426,2.813694396984519,5.983308042485593,0.7992512868503513,6,0.19,0.78,0.029,0.025,0.23,22.725,47.387,18.133,0.928,1.1,5.816,2.369,2.6131576044998344,1.1597689615506988
24112330,2024-11-24,2062BK1,110.66,8.12,11532.0,1995.0,862.0,1952.0,1701.0,290.0,217.0,2492.0,406.0,0.0,0.1344,0.03588,0.85312,2208.0,0.931638322942148,22.51942888105441,5.780451127816652,0.7703804347822598,6,0.2,0.82,0.024,0.02,0.19,24.88,46.888,16.955,0.924,1.055,5.712,2.091,2.7652748289690963,1.1207572425662111
24112348,2024-11-24,SEQRFE550D,129.76,0.0,11484.0,1773.0,687.0,888.0,1756.0,301.0,0.0,7114.0,1131.0,0.0,0.1344,0.03588,0.85312,2057.0,0.9999999999922936,54.82429099834446,6.477157360402439,0.8536703937769307,73,0.23,0.86,0.024,0.025,0.21,25.893,46.707,17.208,1.108,0.791,5.092,1.792,2.714103085594747,1.0836388102640249
24112324,2024-11-24,2062BK1,115.01,6.49,11211.0,2214.0,702.0,2058.0,1705.0,298.0,210.0,5018.0,860.0,0.0,0.1344,0.03588,0.85312,2213.0,0.9465843621321268,43.63098860930674,5.063685636854082,0.7704473565292497,6,0.21,0.78,0.02,0.024,0.2,25.867,46.177,16.723,0.941,1.075,5.67,2.039,2.761121741210237,1.084196191683689
24212328,2024-11-24,S.TOWER6VAN,119.11,8.68,9591.0,3015.0,809.0,0.0,2437.0,101.0,580.0,6782.0,1261.0,0.0,0.1344,0.03588,0.85312,3118.0,0.9320760622824004,56.93896398239494,3.181094527362129,0.7815907633095633,67,0.175,1.306,0.03,0.023,0.188,2.697,49.364,28.898,4.176,3.322,9.271,0.255,1.7081559915568012,1.5623496645144954
24212353,2024-11-24,2062BK1,121.07,8.0,11301.0,0.0,707.0,1756.0,1708.0,277.0,0.0,1968.0,1223.0,0.0,0.1344,0.03588,0.85312,1985.0,0.938018129689796,16.25505905660977,11301000000000.0,0.8604534005033448,6,0.2,0.78,0.022,0.02,0.22,23.715,47.068,17.809,1.313,0.948,5.746,1.962,2.642784952274003,1.133485851896448
24312345,2024-11-24,C20MMNC,125.28,5.32,9960.0,3057.0,698.0,2982.0,1731.0,258.0,0.0,4142.0,783.0,0.0,0.1344,0.03588,0.85312,1989.0,0.9592649310799444,33.06194125133252,3.258096172717285,0.8702865761684916,42,0.204,0.763,0.029,0.026,0.215,23.613,47.513,17.169,1.242,0.967,5.898,2.152,2.767210250436808,1.1650197386165806
24312362,2024-11-24,S.TOWER6VAN,125.5,7.52,11073.0,2451.0,800.0,2889.0,2423.0,54.0,454.0,6194.0,1102.0,0.0,0.1344,0.03588,0.85312,2931.0,0.943467147790231,49.35458167291351,4.5177478580152926,0.8266803138857637,67,0.2,1.38,0.033,0.027,0.25,24.722,48.302,16.046,0.937,0.795,5.469,2.187,3.010033027980308,1.1847727439966642
24312401,2024-11-25,1786550DHCR,119.22,8.11,11418.0,1962.0,695.0,1563.0,1677.0,260.0,0.0,6298.0,2362.0,0.0,0.141,0.0359393939393939,0.8441818181818181,1937.0,0.9363072331662898,52.82670692792462,5.819571865440459,0.8657718120800899,4,0.18,0.79,0.036,0.033,0.19,16.282,52.651,19.411,0.788,0.937,5.636,2.507,2.7122913661652586,1.475065837395641
24312417,2024-11-25,1786550DHCR,131.07,8.51,9978.0,2304.0,671.0,2181.0,1789.0,258.0,0.0,6060.0,1081.0,578.0,0.141,0.0359393939393939,0.8441818181818181,2047.0,0.9390313798471198,46.234836346637415,4.330729166664787,0.8739618954563391,4,0.21,0.83,0.025,0.025,0.18,24.278,47.808,15.884,0.868,1.017,6.226,2.463,3.009631728045326,1.1903493264945348
24212383,2024-11-25,2062BK1,109.86,8.12,9045.0,0.0,723.0,2034.0,1671.0,253.0,0.0,5083.0,986.0,0.0,0.141,0.0359393939393939,0.8441818181818181,1924.0,0.9311747753777658,46.26797742539352,9045000000000.0,0.8685031185026671,6,0.18,0.76,0.023,0.019,0.19,23.9,49.063,16.256,0.87,0.958,5.388,1.979,3.0179614935104877,1.2217795154020472
24212386,2024-11-25,2062BK1,119.27,8.87,8988.0,0.0,712.0,3916.0,1681.0,243.0,0.0,6207.0,1144.0,0.0,0.141,0.0359393939393939,0.8441818181818181,1924.0,0.930778835641246,52.04158631632396,8988000000000.0,0.8737006237001697,6,0.22,0.82,0.029,0.028,0.22,21.299,59.0,12.719,0.495,0.998,4.22,0.0,4.638364779874214,1.73432493606514
24112384,2024-11-25,C20MMNC,118.31,0.0,10791.0,2934.0,815.0,1543.0,1807.0,284.0,0.0,4143.0,1130.0,2468.0,0.141,0.0359393939393939,0.8441818181818181,2091.0,0.9999999999915477,35.018172597117584,3.6779141104281945,0.8641798182683577,42,0.223,0.802,0.026,0.025,0.2,23.701,48.583,16.617,0.955,0.837,5.67,2.032,2.9235166686725234,1.2049654009276025
24112370,2024-11-25,2062BK1,125.42,0.0,10983.0,2973.0,694.0,3003.0,1766.0,254.0,0.0,4814.0,859.0,0.0,0.141,0.0359393939393939,0.8441818181818181,2020.0,0.9999999999920268,38.38303300878342,3.69424823410572,0.8742574257421415,6,0.2,0.76,0.028,0.026,0.19,24.65,48.53,15.954,0.931,0.796,5.42,2.182,3.041679724224381,1.1951730082502157
24112365,2024-11-25,EXPORTDSP14,119.97,8.18,10593.0,1500.0,702.0,1805.0,1764.0,281.0,0.0,2943.0,1570.0,0.0,0.141,0.0359393939393939,0.8441818181818181,2045.0,0.93616855247026,24.53113278299132,7.061999999995292,0.862591687041143,55,0.182,0.733,0.021,0.021,0.214,25.477,46.808,17.546,0.934,0.792,5.209,1.825,2.6675785034478827,1.0879509111193755
24112363,2024-11-25,EXPORTDSP14,124.0,8.15,10302.0,996.0,689.0,998.0,1771.0,281.0,0.0,6604.0,1151.0,0.0,0.141,0.0359393939393939,0.8441818181818181,2052.0,0.938327657957334,53.25806451569953,10.34337349396552,0.863060428849482,55,0.201,0.808,0.023,0.02,0.208,25.478,46.576,17.686,0.974,0.797,5.237,1.852,2.6333465256968394,1.079022356075524
24312438,2024-11-26,2062BK1,125.54,8.32,9594.0,2664.0,696.0,2400.0,1833.0,289.0,0.0,6401.0,1411.0,0.0,0.13756,0.03868,0.77068,2122.0,0.9378455102275672,50.98773299306207,3.6013513513499995,0.8638077285575572,6,0.18,0.76,0.026,0.029,0.22,27.706,46.509,14.846,1.445,0.708,5.46,1.859,3.1325520307132755,1.0929664183488828
