Repository: SiddharthKumar268/FerroMind

# FerroMind
*Ferro-Alloy Optimisation using Machine Learning*
**SAIL Durgapur Steel Plant | Steel Melting Shop**
Intern: Siddharth Kumar | FY 2023-24 to FY 2025-26

---

## Quick Start

```bash

# 2. Place raw Excel files in data/raw/

## Dataset

| | |
|---|---|
| Total heats after cleaning | 47,421 |
| Training set | 37,936 heats (Apr 2023 – Jun 2025) |
| Test set | 9,485 heats (Jun 2025 – Dec 2025) |
| Input features | 21 (16 raw + 5 engineered) |
| Target variables | Mn, Si, C, S, P |
| BOF grades | 76 distinct grades |
| Split method | Chronological 80/20 — no shuffle, no leakage |

---

File: data/processed/sms_train.csv (part 55 of 253)
Heat_Number,Date,BOF Grade Code,Hot Metal Addn. Weight,Scrap Addn. Weight,Lime Into Converter,Dolomite Into Converter,Lime Into Ladle,Iron Ore Into Converter,SIMN Into Ladle,FESI Into Ladle,FEMN Into Ladle,Measered O2 Mainblow II,Duration of Mainblow I/II,Measered O2 2nd Blow,HM_P,HM_S,HM_Si,Total_FA_Ladle,HM_Ratio,O2_per_ton_HM,Lime_Dolo_Ratio,SiMn_FA_Fraction,Grade_Encoded,C,Mn,P,S,Si
23209388,2023-09-23,2062BK1,121.11,9.27,10704.0,21.0,712.0,3516.0,1708.0,294.0,0.0,6507.0,1074.0,269.0,0.13984848484848486,0.03842424242424242,0.8676666666666666,2002.0,0.9289001380508599,53.72801585291282,509.7142856900136,0.853146853146427,6,0.22,0.77,0.028,0.022,0.21
23209386,2023-09-23,2062BK1,121.76,8.47,8433.0,1377.0,718.0,1108.0,1684.0,300.0,0.0,6620.0,1141.0,0.0,0.13984848484848486,0.03842424242424242,0.8676666666666666,1984.0,0.9349612224454046,54.3692509850988,6.1241830065315,0.8487903225802174,6,0.2,0.75,0.027,0.024,0.16
23209384,2023-09-23,2062BK1,118.75,9.28,8853.0,0.0,704.0,1606.0,1691.0,304.0,0.0,6663.0,1419.0,0.0,0.13984848484848486,0.03842424242424242,0.8676666666666666,1995.0,0.9275169881986448,56.109473683738024,8853000000000.0,0.8476190476186227,6,0.22,0.81,0.028,0.024,0.21
23209380,2023-09-23,2062BK1,131.12,6.49,10767.0,333.0,803.0,3201.0,1698.0,307.0,0.0,6496.0,1156.0,0.0,0.13984848484848486,0.03842424242424242,0.8676666666666666,2005.0,0.9528377298092229,49.542403904442175,32.33333333323624,0.846882793017034,6,0.21,0.8,0.022,0.022,0.22
23209421,2023-09-23,SAILTOWER6VA,121.76,9.27,10059.0,0.0,803.0,3387.0,2251.0,81.0,631.0,6201.0,1311.0,0.0,0.13984848484848486,0.03842424242424242,0.8676666666666666,2963.0,0.9292528428533219,50.928055190120496,10059000000000.0,0.7597030037121972,68,0.19,1.37,0.025,0.018,0.21
23209404,2023-09-23,2062BK1,123.9,9.49,9588.0,1290.0,913.0,2992.0,1637.0,270.0,0.0,6479.0,1058.0,222.0,0.13984848484848486,0.03842424242424242,0.8676666666666666,1907.0,0.9288552365175137,52.29217110530837,7.432558139529122,0.858416360775638,6,0.22,0.78,0.024,0.032,0.21
23209423,2023-09-23,SEQRFE550D,123.85,10.07,10077.0,0.0,795.0,4452.0,1704.0,253.0,0.0,6208.0,1203.0,0.0,0.13984848484848486,0.03842424242424242,0.8676666666666666,1957.0,0.9248058542344326,50.125151392409165,10077000000000.0,0.8707204905463103,73,0.2,0.79,0.019,0.035,0.19
23309433,2023-09-23,2062BK1,124.55,9.67,10578.0,1425.0,900.0,3861.0,1809.0,233.0,0.0,6107.0,1023.0,0.0,0.13984848484848486,0.03842424242424242,0.8676666666666666,2042.0,0.9279541051935036,49.03251706102744,7.423157894731633,0.8858961802150412,6,0.2,0.79,0.024,0.029,0.22
23209427,2023-09-23,SAILTOWER6VA,122.11,8.67,10089.0,0.0,864.0,4030.0,2221.0,71.0,648.0,6197.0,1065.0,0.0,0.13984848484848486,0.03842424242424242,0.8676666666666666,2940.0,0.9337054595432506,50.74932437924208,10089000000000.0,0.7554421768704913,68,0.18,1.29,0.026,0.025,0.23
23109403,2023-09-23,SEQRFE550D,128.85,8.68,10122.0,2982.0,914.0,2005.0,1670.0,284.0,0.0,6207.0,1024.0,0.0,0.13984848484848486,0.03842424242424242,0.8676666666666666,1954.0,0.9368864974846443,48.17229336400332,3.3943661971819603,0.8546571136126639,73,0.22,0.74,0.017,0.033,0.22
23109401,2023-09-23,SEQRFE550D,125.48,9.26,9978.0,1002.0,880.0,2655.0,1712.0,247.0,0.0,395.0,84.0,0.0,0.13984848484848486,0.03842424242424242,0.8676666666666666,1959.0,0.9312750482341452,3.1479120178263633,9.958083832325391,0.8739152628887831,73,0.21,0.8,0.022,0.02,0.21
23109399,2023-09-23,2062BK1,129.47,9.38,10014.0,1005.0,905.0,2493.0,1702.0,274.0,0.0,6217.0,1078.0,0.0,0.13984848484848486,0.03842424242424242,0.8676666666666666,1976.0,0.9324450846169793,48.018846064354534,9.964179104467698,0.8613360323882281,6,0.2,0.76,0.022,0.024,0.2
23109395,2023-09-23,2062BK1,130.57,9.07,9456.0,993.0,775.0,1770.0,1739.0,248.0,0.0,803.0,203.0,0.0,0.13984848484848486,0.03842424242424242,0.8676666666666666,1987.0,0.9350472643874604,6.149957876953742,9.522658610262313,0.8751887267232636,6,0.19,0.78,0.021,0.031,0.23
23109393,2023-09-23,C20MMNATLT,130.11,9.28,9948.0,1194.0,799.0,2172.0,1704.0,301.0,0.0,6233.0,1135.0,0.0,0.13984848484848486,0.03842424242424242,0.8676666666666666,2005.0,0.9334242054599798,47.905618322589305,8.331658291450308,0.8498753117202744,41,0.18,0.75,0.02,0.031,0.23
23109392,2023-09-23,SEQRFE550D,135.04,8.87,10311.0,2004.0,872.0,2995.0,1658.0,261.0,0.0,6001.0,983.0,0.0,0.13984848484848486,0.03842424242424242,0.8676666666666666,1919.0,0.9383642554309057,44.43868483379415,5.145209580835756,0.863991662323677,73,0.21,0.77,0.02,0.03,0.21
23109405,2023-09-23,C20MMNATLT,124.19,9.68,9534.0,1467.0,892.0,2880.0,1664.0,281.0,0.0,6224.0,1065.0,0.0,0.13984848484848486,0.03842424242424242,0.8676666666666666,1945.0,0.9276910435427826,50.11675658225206,6.498977505108044,0.8555269922874779,41,0.2,0.8,0.018,0.03,0.24
23109390,2023-09-23,C20MMNATLT,119.14,10.19,10041.0,1221.0,772.0,2452.0,1655.0,244.0,0.0,5740.0,930.0,0.0,0.13984848484848486,0.03842424242424242,0.8676666666666666,1899.0,0.9212093095111636,48.178613395600316,8.223587223580488,0.8715113217478296,41,0.19,0.75,0.022,0.025,0.17
23109387,2023-09-23,2062BK1,122.58,9.0,9111.0,1836.0,797.0,2853.0,1594.0,243.0,0.0,6119.0,1119.0,0.0,0.13984848484848486,0.03842424242424242,0.8676666666666666,1837.0,0.9316005471885425,49.91842062285921,4.962418300650892,0.867719107239593,6,0.19,0.8,0.023,0.023,0.19
23109385,2023-09-23,2062BK1,117.17,10.21,9057.0,1506.0,805.0,3015.0,1576.0,346.0,0.0,5770.0,956.0,0.0,0.13984848484848486,0.03842424242424242,0.8676666666666666,1922.0,0.919846129683468,49.24468720620257,6.013944223103576,0.8199791883450468,6,0.2,0.77,0.023,0.022,0.2
23109383,2023-09-23,2830C20MMNC,124.4,7.86,9717.0,1509.0,804.0,3152.0,1621.0,226.0,0.0,6209.0,1029.0,0.0,0.13984848484848486,0.03842424242424242,0.8676666666666666,1847.0,0.9405716013840876,49.911575562299745,6.439363817093148,0.877639415267527,17,0.21,0.79,0.022,0.024,0.18
23109381,2023-09-23,2062BK1,125.1,9.48,10599.0,1488.0,762.0,3214.0,1611.0,233.0,0.0,6335.0,1094.0,0.0,0.13984848484848486,0.03842424242424242,0.8676666666666666,1844.0,0.9295586268321478,50.63948840886779,7.122983870962955,0.8736442516264242,6,0.19,0.77,0.023,0.02,0.17
23109377,2023-09-23,2062BK1,123.99,9.48,11013.0,1899.0,812.0,2772.0,1736.0,250.0,0.0,6454.0,1114.0,0.0,0.13984848484848486,0.03842424242424242,0.8676666666666666,1986.0,0.9289728028700909,52.05258488545808,5.79936808846456,0.8741188318223192,6,0.18,0.79,0.022,0.027,0.22
23109370,2023-09-23,2062BK1,126.23,11.87,10968.0,1947.0,872.0,3513.0,1718.0,270.0,0.0,6402.0,1051.0,0.0,0.13984848484848486,0.03842424242424242,0.8676666666666666,1988.0,0.9140477914488484,50.71694525825305,5.63328197226213,0.8641851106635492,6,0.2,0.75,0.026,0.02,0.2
23109389,2023-09-23,SEQRFE550D,120.48,10.21,10260.0,1917.0,812.0,3050.0,1682.0,258.0,0.0,6015.0,1043.0,0.0,0.13984848484848486,0.03842424242424242,0.8676666666666666,1940.0,0.9218761955702666,49.925298804366484,5.3521126760535465,0.8670103092779036,73,0.22,0.75,0.018,0.021,0.2
23109407,2023-09-23,SEQRFE550D,120.95,10.08,9162.0,1512.0,925.0,2518.0,1651.0,263.0,0.0,6021.0,999.0,0.0,0.13984848484848486,0.03842424242424242,0.8676666666666666,1914.0,0.9230710524236964,49.78090119843091,6.059523809519802,0.8625914315564981,73,0.22,0.79,0.024,0.032,0.22
23109409,2023-09-23,2062BK1,129.75,9.49,8769.0,1986.0,877.0,3922.0,1711.0,260.0,0.0,6202.0,1024.0,0.0,0.13984848484848486,0.03842424242424242,0.8676666666666666,1971.0,0.9318442976089354,47.79961464317689,4.415407854982671,0.8680872653470989,6,0.22,0.84,0.028,0.028,0.19
23109412,2023-09-23,S.TOWER6VAN,118.98,8.77,8940.0,996.0,0.0,4280.0,0.0,0.0,0.0,5808.0,955.0,0.0,0.13984848484848486,0.03842424242424242,0.8676666666666666,0.0,0.9313502935347839,48.81492687805669,8.97590361444882,0.0,67,0.19,1.28,0.033,0.014,0.23
23209429,2023-09-23,SEQRFE550D,132.12,0.0,10440.0,0.0,839.0,3499.0,513.0,412.0,449.0,5885.0,1355.0,0.0,0.13984848484848486,0.03842424242424242,0.8676666666666666,1374.0,0.9999999999924312,44.54283984223022,10440000000000.0,0.3733624454145754,73,0.2,0.78,0.029,0.033,0.23
23309430,2023-09-23,2062BK1,130.16,9.49,9225.0,1503.0,909.0,3677.0,1663.0,281.0,0.0,5868.0,1030.0,0.0,0.13984848484848486,0.03842424242424242,0.8676666666666666,1944.0,0.9320443966993767,45.08297479989949,6.13772455089412,0.8554526748966793,6,0.2,0.79,0.028,0.029,0.21
23309428,2023-09-23,2062BK1,125.79,3.0,9564.0,993.0,884.0,4385.0,1712.0,325.0,0.0,6540.0,1070.0,0.0,0.13984848484848486,0.03842424242424242,0.8676666666666666,2037.0,0.9767062660068584,51.99141426145169,9.63141993956734,0.8404516445749434,6,0.2,0.75,0.021,0.028,0.18
23309426,2023-09-23,SEQRFE550D,133.41,10.21,8139.0,1188.0,922.0,2254.0,1795.0,325.0,0.0,6518.0,1007.0,164.0,0.13984848484848486,0.03842424242424242,0.8676666666666666,2120.0,0.9289096226087669,48.85690727794876,6.851010101004334,0.8466981132071478,73,0.2,0.81,0.028,0.031,0.19
23309424,2023-09-23,2062BK1,135.4,9.5,10044.0,195.0,925.0,4648.0,1861.0,298.0,0.0,6639.0,1024.0,265.0,0.13984848484848486,0.03842424242424242,0.8676666666666666,2159.0,0.9344375431267465,49.032496306875686,51.507692307428165,0.8619731357105781,6,0.19,0.74,0.021,0.031,0.2
23309422,2023-09-23,2062BK1,124.66,10.83,8493.0,735.0,926.0,3843.0,1609.0,250.0,0.0,6232.0,1097.0,272.0,0.13984848484848486,0.03842424242424242,0.8676666666666666,1859.0,0.9200679016833709,49.99197818025034,11.555102040800605,0.8655190962878615,6,0.2,0.76,0.023,0.028,0.19
23309420,2023-09-23,SEQRFE550D,126.58,10.21,8472.0,1206.0,906.0,3875.0,1616.0,285.0,0.0,6454.0,1001.0,0.0,0.13984848484848486,0.03842424242424242,0.8676666666666666,1901.0,0.9253600409319004,50.987517774917144,7.024875621884722,0.8500789058385849,73,0.2,0.77,0.019,0.028,0.22
23309418,2023-09-23,SEQRFE550D,127.96,8.88,8142.0,1503.0,947.0,4152.0,1710.0,279.0,0.0,6561.0,1075.0,0.0,0.13984848484848486,0.03842424242424242,0.8676666666666666,1989.0,0.9351066939423041,51.273835573216054,5.41716566865907,0.859728506786898,73,0.21,0.8,0.024,0.032,0.23
23309416,2023-09-23,2062BK1,121.85,9.48,8001.0,1026.0,893.0,3622.0,1580.0,210.0,0.0,6462.0,1122.0,0.0,0.13984848484848486,0.03842424242424242,0.8676666666666666,1790.0,0.9278154267804173,53.03241690559678,7.798245614027487,0.882681564245317,6,0.18,0.7,0.018,0.027,0.19
23309413,2023-09-23,SEQRFE550D,128.6,9.28,8172.0,1041.0,920.0,3994.0,1697.0,321.0,0.0,6406.0,1077.0,313.0,0.13984848484848486,0.03842424242424242,0.8676666666666666,2018.0,0.9326950971791943,49.81337480521141,7.85014409221148,0.8409316154604356,73,0.2,0.73,0.024,0.033,0.19
23309410,2023-09-23,SAILTOWER6VA,134.82,8.27,8439.0,0.0,890.0,3331.0,2456.0,0.0,479.0,6528.0,1024.0,174.0,0.13984848484848486,0.03842424242424242,0.8676666666666666,2935.0,0.9422042071357732,48.42011570947619,8438999999999.999,0.8367972742756945,68,0.19,1.3,0.032,0.029,0.22
23109437,2023-09-23,EXPORTDSP14,126.02,5.06,9513.0,1557.0,900.0,5301.0,1733.0,301.0,0.0,5604.0,1164.0,0.0,0.13984848484848486,0.03842424242424242,0.8676666666666666,2034.0,0.9613976197668495,44.46913188347509,6.109826589591452,0.8520157325462872,55,0.19,0.78,0.028,0.024,0.2
23109434,2023-09-23,EXPORTDSP14,124.56,8.88,10554.0,1542.0,902.0,3084.0,1798.0,281.0,0.0,5965.0,1045.0,368.0,0.13984848484848486,0.03842424242424242,0.8676666666666666,2079.0,0.9334532374030767,47.88856775812549,6.844357976649258,0.8648388648384489,55,0.21,0.81,0.026,0.023,0.21
23109432,2023-09-23,SEQRFE550D,125.0,9.25,10254.0,2037.0,917.0,2531.0,1721.0,267.0,0.0,6008.0,993.0,282.0,0.13984848484848486,0.03842424242424242,0.8676666666666666,1988.0,0.9310986964548895,48.06399999961549,5.033873343149223,0.8656941649895041,73,0.2,0.76,0.034,0.022,0.2
23109414,2023-09-23,C20MMNATLT,125.3,9.07,9675.0,1512.0,772.0,1986.0,1753.0,294.0,0.0,5999.0,1428.0,0.0,0.13984848484848486,0.03842424242424242,0.8676666666666666,2047.0,0.9324998139396257,47.87709497168494,6.3988095238052916,0.856375183194501,41,0.21,0.82,0.02,0.02,0.23
23209425,2023-09-23,SAILTOWER6VA,125.62,8.87,10428.0,0.0,800.0,4168.0,2211.0,84.0,628.0,6207.0,1034.0,0.0,0.13984848484848486,0.03842424242424242,0.8676666666666666,2923.0,0.9340471410444342,49.4109218273411,10428000000000.0,0.7564146424903331,68,0.19,1.33,0.022,0.027,0.27
23109397,2023-09-23,SEQRFE550D,125.91,9.48,9957.0,1005.0,825.0,2502.0,1726.0,271.0,0.0,6119.0,1013.0,0.0,0.13984848484848486,0.03842424242424242,0.8676666666666666,1997.0,0.9299800576044762,48.598205066725455,9.907462686557306,0.8642964446665677,73,0.2,0.77,0.023,0.032,0.22
23309374,2023-09-23,2062BK1,124.15,8.88,10128.0,546.0,802.0,495.0,1672.0,262.0,0.0,6747.0,1052.0,287.0,0.13984848484848486,0.03842424242424242,0.8676666666666666,1934.0,0.9332481395103869,54.34554973778215,18.549450549416576,0.8645294725952096,6,0.2,0.81,0.025,0.033,0.2
23109300,2023-09-23,R34,125.96,7.53,10014.0,1986.0,877.0,2458.0,1130.0,261.0,0.0,5863.0,1213.0,0.0,0.13984848484848486,0.03842424242424242,0.8676666666666666,1391.0,0.9435912802386428,46.5465227052513,5.042296072505014,0.8123652048879854,66,0.62,0.73,0.026,0.018,0.23
23209431,2023-09-24,C20MMNATLT,121.96,9.49,11949.0,0.0,877.0,4280.0,1812.0,260.0,3.0,6558.0,1130.0,320.0,0.14710526315789474,0.05702631578947368,0.8863157894736842,2075.0,0.9278052491371032,53.77172843511175,11949000000000.0,0.873253012047772,41,0.22,0.94,0.031,0.027,0.21
23209446,2023-09-24,EXPORTDSP14,125.8,0.0,10950.0,0.0,795.0,6114.0,854.0,402.0,732.0,5992.0,1272.0,0.0,0.14710526315789474,0.05702631578947368,0.8863157894736842,1988.0,0.9999999999920508,47.63116057195842,10950000000000.0,0.42957746478851633,55,0.22,0.85,0.039,0.027,0.22
23209450,2023-09-24,1786550D,125.03,9.8,10866.0,0.0,809.0,3910.0,705.0,398.0,840.0,6394.0,1004.0,0.0,0.14710526315789474,0.05702631578947368,0.8863157894736842,1943.0,0.9273158792484809,51.13972646523922,10866000000000.0,0.3628409675757268,3,0.21,0.82,0.04,0.03,0.2
23209453,2023-09-24,EXPORTDSP14,103.96,9.28,11868.0,0.0,1394.0,4538.0,0.0,506.0,1674.0,6329.0,1100.0,0.0,0.14710526315789474,0.05702631578947368,0.8863157894736842,2180.0,0.9180501589463259,60.87918430106888,11868000000000.0,0.0,55,0.19,0.85,0.037,0.022,0.23
23309457,2023-09-24,EXPORTDSP14,121.18,9.46,11115.0,1935.0,812.0,3382.0,1644.0,356.0,0.0,6618.0,1129.0,295.0,0.14710526315789474,0.05702631578947368,0.8863157894736842,2000.0,0.9275872626995745,54.61297243724531,5.744186046508659,0.8219999999995891,55,0.19,0.79,0.023,0.026,0.18
23309485,2023-09-24,SEQRFE550D,123.67,9.59,8850.0,2268.0,765.0,2063.0,1715.0,288.0,0.0,6266.0,986.0,0.0,0.14710526315789474,0.05702631578947368,0.8863157894736842,2003.0,0.9280354194737505,50.6670979214792,3.9021164021146815,0.8562156764848446,73,0.2,0.8,0.024,0.034,0.22
23309483,2023-09-24,EXPORTDSP14,119.45,10.07,9933.0,1416.0,743.0,2692.0,1729.0,281.0,0.0,6165.0,960.0,0.0,0.14710526315789474,0.05702631578947368,0.8863157894736842,2010.0,0.9222513897396367,51.611552950593456,7.014830508469623,0.8601990049746964,55,0.2,0.77,0.026,0.035,0.19
23309481,2023-09-24,SEQRFE550D,124.71,9.48,8892.0,873.0,740.0,1878.0,1814.0,244.0,0.0,6406.0,982.0,0.0,0.14710526315789474,0.05702631578947368,0.8863157894736842,2058.0,0.9293539011779615,51.36717183825381,10.18556701029761,0.8814382896011266,73,0.21,0.77,0.021,0.031,0.2
23309479,2023-09-24,SEQRFE550D,119.68,10.27,10461.0,1140.0,762.0,2017.0,1719.0,278.0,0.0,6362.0,1047.0,371.0,0.14710526315789474,0.05702631578947368,0.8863157894736842,1997.0,0.9209696036866413,53.15842245944887,9.176315789465635,0.8607911867797392,73,0.22,0.79,0.024,0.031,0.22
23309477,2023-09-24,C20MMNATLT,125.02,10.87,10407.0,1692.0,745.0,2425.0,1763.0,220.0,0.0,6613.0,1091.0,372.0,0.14710526315789474,0.05702631578947368,0.8863157894736842,1983.0,0.9200088306650969,52.89553671370264,6.150709219854521,0.8890569843666722,41,0.22,0.76,0.021,0.036,0.17
23309473,2023-09-24,2062BK1,123.71,10.26,9693.0,1923.0,795.0,2183.0,1731.0,294.0,0.0,6307.0,1040.0,269.0,0.14710526315789474,0.05702631578947368,0.8863157894736842,2025.0,0.923415690072976,50.982135639390656,5.040561622462278,0.8548148148143927,6,0.2,0.75,0.03,0.036,0.19
23309469,2023-09-24,EXPORTDSP14,122.29,9.06,10929.0,2061.0,746.0,2595.0,1752.0,342.0,0.0,6603.0,1079.0,0.0,0.14710526315789474,0.05702631578947368,0.8863157894736842,2094.0,0.9310239817211191,53.99460299244423,5.302765647741241,0.8366762177646434,55,0.2,0.78,0.035,0.035,0.2
23309467,2023-09-24,SEQRFE550D,122.71,8.67,10407.0,1845.0,732.0,2459.0,1743.0,153.0,0.0,6500.0,1065.0,0.0,0.14710526315789474,0.05702631578947368,0.8863157894736842,1896.0,0.9340082204221799,52.97041805840624,5.640650406501008,0.9193037974678696,73,0.19,0.82,0.027,0.032,0.21
23209436,2023-09-24,2062BK1,126.0,9.49,9468.0,0.0,899.0,4616.0,1714.0,273.0,0.0,6093.0,1093.0,318.0,0.14710526315789474,0.05702631578947368,0.8863157894736842,1987.0,0.9299579304677101,48.35714285675907,9468000000000.0,0.8626069451429982,6,0.21,0.84,0.041,0.025,0.21
23309465,2023-09-24,2062BK1,123.32,10.47,10788.0,2136.0,939.0,3083.0,1797.0,346.0,0.0,6405.0,1094.0,439.0,0.14710526315789474,0.05702631578947368,0.8863157894736842,2143.0,0.9217430301149433,51.93804735604981,5.0505617977504444,0.8385440970598047,6,0.2,0.76,0.022,0.021,0.21
23309463,2023-09-24,SEQRFE550D,123.98,10.08,12435.0,1977.0,805.0,2938.0,1753.0,188.0,0.0,6611.0,1228.0,0.0,0.14710526315789474,0.05702631578947368,0.8863157894736842,1941.0,0.92480978665579,53.3231166312847,6.289833080421705,0.9031427099428629,73,0.21,0.86,0.028,0.024,0.25
23309461,2023-09-24,EXPORTDSP14,127.63,9.48,12351.0,1938.0,644.0,3394.0,1641.0,258.0,0.0,6470.0,1019.0,510.0,0.14710526315789474,0.05702631578947368,0.8863157894736842,1899.0,0.9308584348265565,50.69341063973444,6.3730650154765875,0.8641390205366698,55,0.22,0.77,0.023,0.022,0.19
23309435,2023-09-24,2062BK1,122.6,9.66,9741.0,1530.0,887.0,3775.0,1781.0,353.0,0.0,6269.0,973.0,0.0,0.14710526315789474,0.05702631578947368,0.8863157894736842,2134.0,0.9269620444508775,51.13376835194834,6.366666666662505,0.8345829428299745,6,0.21,0.77,0.022,0.03,0.19
23309438,2023-09-24,EXPORTDSP14,117.3,10.0,9927.0,1974.0,793.0,4109.0,1814.0,305.0,0.0,6233.0,994.0,0.0,0.14710526315789474,0.05702631578947368,0.8863157894736842,2119.0,0.9214454045489281,53.13725490150778,5.028875379936662,0.8560641812171514,55,0.22,0.76,0.03,0.028,0.24
23309442,2023-09-24,2062BK1,117.28,7.52,9960.0,1473.0,881.0,4110.0,1861.0,251.0,0.0,5331.0,1012.0,0.0,0.14710526315789474,0.05702631578947368,0.8863157894736842,2112.0,0.9397435897360598,45.45532059988527,6.761710794292762,0.8811553030298859,6,0.22,0.83,0.03,0.028,0.19
23309444,2023-09-24,EXPORTDSP14,118.54,4.28,10836.0,1890.0,796.0,6500.0,1603.0,268.0,0.0,6537.0,1359.0,0.0,0.14710526315789474,0.05702631578947368,0.8863157894736842,1871.0,0.9651522553251494,55.14594229749328,5.7333333333303,0.8567610903255709,55,0.18,0.84,0.038,0.025,0.17
23309448,2023-09-24,2062BK1,118.12,0.0,14832.0,1773.0,798.0,6977.0,1712.0,281.0,0.0,6442.0,1081.0,526.0,0.14710526315789474,0.05702631578947368,0.8863157894736842,1993.0,0.999999999991534,54.53775821152609,8.36548223349782,0.8590065228294737,6,0.2,0.76,0.043,0.023,0.18
23309451,2023-09-24,EXPORTDSP14,124.16,10.2,12147.0,1986.0,801.0,4662.0,1709.0,241.0,0.0,6774.0,1182.0,0.0,0.14710526315789474,0.05702631578947368,0.8863157894736842,1950.0,0.9240845489660311,54.558634020179134,6.116314199392691,0.876410256409807,55,0.21,0.85,0.024,0.022,0.19
23309455,2023-09-24,SEQRFE550D,128.91,9.27,12381.0,2043.0,782.0,3708.0,1830.0,193.0,0.0,6496.0,1190.0,0.0,0.14710526315789474,0.05702631578947368,0.8863157894736842,2023.0,0.9329135909615508,50.39174617911418,6.060205580026402,0.9045971329703882,73,0.19,0.79,0.019,0.027,0.18
23209443,2023-09-24,2062BK1,122.18,7.47,11418.0,0.0,908.0,6382.0,1539.0,297.0,236.0,6391.0,1180.0,363.0,0.14710526315789474,0.05702631578947368,0.8863157894736842,2072.0,0.9423833397536261,52.30807006013825,11418000000000.0,0.7427606177602593,6,0.19,0.82,0.03,0.027,0.23
23209439,2023-09-24,2062BK1,118.42,10.2,9501.0,0.0,888.0,4109.0,1765.0,304.0,0.0,5865.0,970.0,365.0,0.14710526315789474,0.05702631578947368,0.8863157894736842,2069.0,0.9206966257120145,49.52710690719872,9501000000000.0,0.8530691155143291,6,0.21,0.79,0.027,0.027,0.22
23309459,2023-09-24,EXPORTDSP14,122.86,8.87,9978.0,2004.0,820.0,2458.0,1580.0,279.0,0.0,6474.0,1140.0,0.0,0.14710526315789474,0.05702631578947368,0.8863157894736842,1859.0,0.9326653002282499,52.69412339205035,4.97904191616518,0.8499193114573158,55,0.22,0.84,0.021,0.02,0.19
23109458,2023-09-24,SEQRFE550D,123.32,10.21,10512.0,1014.0,762.0,3917.0,1672.0,254.0,0.0,6051.0,1027.0,0.0,0.14710526315789474,0.05702631578947368,0.8863157894736842,1926.0,0.9235377817649701,49.067466752764616,10.36686390531522,0.8681204569050529,73,0.2,0.76,0.024,0.024,0.21
23109480,2023-09-24,2062BK1,128.0,10.21,10308.0,1779.0,699.0,2425.0,1667.0,209.0,0.0,6172.0,1244.0,0.0,0.14710526315789474,0.05702631578947368,0.8863157894736842,1876.0,0.9261269083212059,48.21874999962329,5.7942664418179906,0.8885927505325754,6,0.18,0.71,0.017,0.033,0.18
23109478,2023-09-24,2062BK1,124.01,10.92,10503.0,2109.0,787.0,2419.0,1691.0,301.0,0.0,2579.0,2110.0,0.0,0.14710526315789474,0.05702631578947368,0.8863157894736842,1992.0,0.9190691469582816,20.79670994257885,4.98008534850404,0.8488955823288912,6,0.2,0.74,0.021,0.032,0.19
23109476,2023-09-24,SEQRFE550D,121.7,10.92,10005.0,1656.0,824.0,2966.0,1658.0,227.0,0.0,6520.0,1128.0,0.0,0.14710526315789474,0.05702631578947368,0.8863157894736842,1885.0,0.9176594782014956,53.57436318772741,6.041666666663018,0.8795755968165095,73,0.2,0.77,0.023,0.03,0.22
23109474,2023-09-24,2062BK1,126.0,9.46,9660.0,1953.0,797.0,2854.0,1607.0,261.0,0.0,297.0,1530.0,0.0,0.14710526315789474,0.05702631578947368,0.8863157894736842,1868.0,0.930163886011146,2.3571428571241495,4.946236559137252,0.8602783725905458,6,0.21,0.75,0.021,0.036,0.2
23109472,2023-09-24,SEQRFE550D,127.42,9.49,9291.0,1659.0,790.0,2785.0,1611.0,261.0,0.0,6501.0,1127.0,0.0,0.14710526315789474,0.05702631578947368,0.8863157894736842,1872.0,0.9306843911991041,51.0202479983439,5.600361663649427,0.8605769230764634,73,0.18,0.77,0.023,0.034,0.2
23109470,2023-09-24,SEQRFE550D,120.97,5.47,10404.0,1467.0,823.0,2829.0,1607.0,261.0,0.0,6186.0,1128.0,0.0,0.14710526315789474,0.05702631578947368,0.8863157894736842,1868.0,0.9567383739247332,51.136645448862225,7.092024539872466,0.8602783725905458,73,0.19,0.79,0.025,0.035,0.23
23109468,2023-09-24,2062BK1,125.04,10.2,9033.0,1479.0,975.0,2428.0,1655.0,250.0,0.0,5751.0,998.0,0.0,0.14710526315789474,0.05702631578947368,0.8863157894736842,1905.0,0.9245785270561626,45.99328214934426,6.107505070989785,0.8687664041990191,6,0.2,0.76,0.023,0.027,0.19
23109466,2023-09-24,EXPORTDSP14,121.14,10.5,10476.0,1926.0,820.0,2886.0,1672.0,254.0,0.0,5874.0,1867.0,0.0,0.14710526315789474,0.05702631578947368,0.8863157894736842,1926.0,0.920237010020357,48.48935116354227,5.439252336445774,0.8681204569050529,55,0.19,0.75,0.021,0.024,0.18
23109464,2023-09-24,EXPORTDSP14,132.1,10.21,10500.0,1935.0,759.0,2920.0,1683.0,331.0,0.0,6205.0,1646.0,0.0,0.14710526315789474,0.05702631578947368,0.8863157894736842,2014.0,0.928255217476437,46.97199091561718,5.426356589144483,0.8356504468714818,55,0.18,0.77,0.025,0.022,0.19
23109462,2023-09-24,2062BK1,129.25,10.93,12510.0,2013.0,691.0,4088.0,1644.0,223.0,0.0,5811.0,1016.0,0.0,0.14710526315789474,0.05702631578947368,0.8863157894736842,1867.0,0.9220288200818803,44.95938104413958,6.2146050670609965,0.8805570433846381,6,0.21,0.79,0.019,0.029,0.26
23109460,2023-09-24,2062BK1,125.59,9.59,10338.0,402.0,802.0,6967.0,1657.0,298.0,0.0,5941.0,1069.0,0.0,0.14710526315789474,0.05702631578947368,0.8863157894736842,1955.0,0.929057552885567,47.30472171313556,25.71641791038379,0.8475703324803848,6,0.21,0.74,0.026,0.027,0.19
23109490,2023-09-24,EXPORTDSP14,127.69,10.21,9627.0,1542.0,805.0,3750.0,1724.0,282.0,0.0,5757.0,954.0,367.0,0.14710526315789474,0.05702631578947368,0.8863157894736842,2006.0,0.9259608411825528,45.08575456147634,6.243190661474551,0.8594217347951847,55,0.2,0.8,0.026,0.035,0.21
23109456,2023-09-24,C20MMNATLT,126.56,9.59,11133.0,1113.0,852.0,3482.0,1680.0,294.0,0.0,6310.0,1020.0,0.0,0.14710526315789474,0.05702631578947368,0.8863157894736842,1974.0,0.929562981998314,49.85777496800049,10.002695417780771,0.851063829786803,41,0.21,0.81,0.023,0.025,0.22
23109454,2023-09-24,SEQRFE550D,120.43,8.76,9816.0,768.0,794.0,3512.0,1657.0,260.0,0.0,5647.0,951.0,0.0,0.14710526315789474,0.05702631578947368,0.8863157894736842,1917.0,0.932192894179641,46.89030972310146,12.781249999983357,0.8643714136667374,73,0.21,0.79,0.035,0.017,0.21
23109488,2023-09-24,1786500D,129.3,10.21,9363.0,1407.0,794.0,3695.0,1718.0,264.0,0.0,6003.0,995.0,269.0,0.14710526315789474,0.05702631578947368,0.8863157894736842,1982.0,0.9268152820519905,46.426914152773186,6.654584221743671,0.8668012108976454,2,0.21,0.76,0.031,0.04,0.205
23109449,2023-09-24,IS2062E350BR,125.06,9.59,11412.0,1497.0,799.0,5240.0,2470.0,118.0,602.0,6097.0,1976.0,0.0,0.14710526315789474,0.05702631578947368,0.8863157894736842,3190.0,0.9287783141408928,48.75259875220892,7.62324649298088,0.7742946708461522,59,0.2,1.37,0.031,0.023,0.23
23109447,2023-09-24,2062BK1,129.21,0.0,12324.0,1656.0,807.0,7043.0,1792.0,287.0,0.0,6097.0,1003.0,372.0,0.14710526315789474,0.05702631578947368,0.8863157894736842,2079.0,0.9999999999922607,47.186750251163325,7.442028985502753,0.8619528619524474,6,0.2,0.78,0.03,0.026,0.19
23109440,2023-09-24,EXPORTDSP14,125.23,7.87,11088.0,1671.0,892.0,5002.0,1703.0,284.0,0.0,6055.0,1005.0,0.0,0.14710526315789474,0.05702631578947368,0.8863157894736842,1987.0,0.940871525161977,48.35103409687494,6.635547576297645,0.8570709612476815,55,0.2,0.81,0.037,0.024,0.17
23109452,2023-09-24,IS2062E350BR,121.53,9.27,10359.0,1275.0,805.0,2892.0,2294.0,0.0,603.0,5902.0,978.0,0.0,0.14710526315789474,0.05702631578947368,0.8863157894736842,2897.0,0.9291284403598691,48.56414054103049,8.12470588234657,0.7918536416980353,59,0.19,1.4,0.023,0.024,0.22
23309494,2023-09-25,2062BK1,118.23,9.87,9987.0,1500.0,832.0,2780.0,1699.0,299.0,0.0,6493.0,1080.0,0.0,0.15634782608695652,0.03960869565217391,1.0735652173913044,1998.0,0.9229508196649264,54.91837942946022,6.657999999995561,0.8503503503499248,6,0.17,0.77,0.023,0.037,0.21
23309500,2023-09-25,S.TOWER6VAN,125.23,0.0,9099.0,2259.0,876.0,4108.0,2452.0,0.0,383.0,6599.0,1198.0,0.0,0.15634782608695652,0.03960869565217391,1.0735652173913044,2835.0,0.9999999999920146,52.69504112391044,4.027888446213357,0.8649029982360265,67,0.18,1.31,0.03,0.039,0.21
23309504,2023-09-25,S.TOWER6VAN,138.15,0.0,10920.0,1059.0,917.0,4418.0,2585.0,0.0,420.0,6898.0,1256.0,0.0,0.15634782608695652,0.03960869565217391,1.0735652173913044,3005.0,0.9999999999927616,49.931234165400426,10.31161473086845,0.8602329450912278,67,0.18,1.32,0.037,0.028,0.17
23309506,2023-09-25,S.TOWER6VAN,129.3,0.0,11298.0,885.0,994.0,5987.0,2580.0,0.0,407.0,6449.0,1072.0,0.0,0.15634782608695652,0.03960869565217391,1.0735652173913044,2987.0,0.9999999999922661,49.8762567668223,12.76610169490083,0.8637428858383449,67,0.17,1.33,0.026,0.036,0.18
23309508,2023-09-25,S.TOWER6VAN,115.0,9.59,10908.0,1542.0,956.0,2526.0,2630.0,0.0,451.0,6492.0,1016.0,0.0,0.15634782608695652,0.03960869565217391,1.0735652173913044,3081.0,0.9230275302919734,56.45217391255259,7.0739299610849065,0.8536189548845006,67,0.17,1.35,0.025,0.034,0.2
23109499,2023-09-25,C20MMNATLT,131.14,0.0,10812.0,1662.0,797.0,5414.0,1093.0,338.0,0.0,5775.0,958.0,256.0,0.15634782608695652,0.03960869565217391,1.0735652173913044,1431.0,0.9999999999923747,44.03690712182373,6.5054151624509595,0.7638015373859093,41,0.2,0.75,0.029,0.03,0.22
23309536,2023-09-25,S.TOWER6VAN,123.2,9.49,11433.0,3510.0,696.0,2073.0,2325.0,50.0,183.0,4658.0,1364.0,0.0,0.15634782608695652,0.03960869565217391,1.0735652173913044,2558.0,0.9284799155857377,37.80844155813467,3.257264957264029,0.908913213447651,67,0.2,1.26,0.028,0.017,0.22
23309534,2023-09-25,S.TOWER6VAN,123.62,9.5,9930.0,0.0,705.0,2020.0,2444.0,0.0,377.0,6830.0,1136.0,0.0,0.15634782608695652,0.03960869565217391,1.0735652173913044,2821.0,0.9286358173007164,55.24995955302337,9930000000000.0,0.8663594470043012,67,0.2,1.37,0.027,0.021,0.23
23309510,2023-09-25,SEQRFE550D,118.39,6.09,11070.0,999.0,925.0,4510.0,1695.0,312.0,0.0,6791.0,1064.0,268.0,0.15634782608695652,0.03960869565217391,1.0735652173913044,2007.0,0.9510764781414598,57.361263619753686,11.08108108106999,0.8445440956647511,73,0.2,0.84,0.028,0.031,0.18
23309528,2023-09-25,2830C20MMNC,122.31,9.5,9933.0,525.0,790.0,2544.0,1706.0,363.0,0.0,546.0,106.0,0.0,0.15634782608695652,0.03960869565217391,1.0735652173913044,2069.0,0.9279265609519163,4.4640667156858465,18.919999999963963,0.8245529241175329,17,0.21,0.72,0.034,0.024,0.18
23309526,2023-09-25,SEQRFE550D,123.47,9.39,10215.0,1074.0,807.0,1891.0,1736.0,251.0,0.0,6498.0,1079.0,0.0,0.15634782608695652,0.03960869565217391,1.0735652173913044,1987.0,0.9293241005499825,52.62816878551366,9.511173184348687,0.8736789129336318,73,0.22,0.85,0.018,0.026,0.21
23309524,2023-09-25,SEQRFE550D,123.1,9.63,11541.0,1569.0,809.0,3471.0,1705.0,302.0,0.0,6304.0,1060.0,259.0,0.15634782608695652,0.03960869565217391,1.0735652173913044,2007.0,0.9274466962937736,51.21039804994955,7.355640535368161,0.8495266567011213,73,0.22,0.83,0.02,0.025,0.2
23309522,2023-09-25,2830C20MMNC,122.62,10.92,11325.0,1518.0,815.0,3367.0,1719.0,342.0,0.0,6509.0,1076.0,321.0,0.15634782608695652,0.03960869565217391,1.0735652173913044,2061.0,0.9182267485328874,53.082694502910755,7.46047430829548,0.8340611353707743,17,0.19,0.73,0.018,0.028,0.22
23109484,2023-09-25,2062BK1,121.45,10.21,9879.0,1557.0,805.0,3045.0,1756.0,288.0,0.0,5939.0,983.0,0.0,0.15634782608695652,0.03960869565217391,1.0735652173913044,2044.0,0.9224517697028525,48.90078221450061,6.344894026970877,0.8590998043048634,6,0.2,0.79,0.024,0.035,0.19
23309516,2023-09-25,ASP1239,119.73,8.8,10959.0,1230.0,978.0,3957.0,1193.0,241.0,0.0,6210.0,2100.0,373.0,0.15634782608695652,0.03960869565217391,1.0735652173913044,1434.0,0.9315334941186375,51.86670007473593,8.909756097553732,0.8319386331932832,24,0.43,0.74,0.019,0.02,0.25
23309514,2023-09-25,1786500D,120.7,7.75,11574.0,2307.0,942.0,2854.0,1648.0,298.0,0.0,6687.0,1044.0,0.0,0.15634782608695652,0.03960869565217391,1.0735652173913044,1946.0,0.9396652393854446,55.40182270045234,5.016905071519282,0.8468653648505412,2,0.2,0.79,0.021,0.04,0.217
23309530,2023-09-25,SEQRFE550D,121.88,9.64,10743.0,987.0,715.0,3260.0,1681.0,275.0,0.0,5962.0,1889.0,0.0,0.15634782608695652,0.03960869565217391,1.0735652173913044,1956.0,0.9267031630099857,48.91696750862392,10.884498480232134,0.8594069529647959,73,0.22,0.81,0.025,0.029,0.22
23109501,2023-09-25,C20MMNATLT,127.7,0.0,9060.0,1002.0,775.0,4674.0,1649.0,294.0,0.0,6001.0,995.0,0.0,0.15634782608695652,0.03960869565217391,1.0735652173913044,1943.0,0.9999999999921692,46.99295223142527,9.041916167655646,0.8486875964998205,41,0.2,0.78,0.027,0.041,0.22
23109495,2023-09-25,EXPORTDSP14,123.54,9.95,9762.0,2202.0,797.0,4003.0,1695.0,271.0,0.0,6155.0,1019.0,315.0,0.15634782608695652,0.03960869565217391,1.0735652173913044,1966.0,0.9254625814598437,49.82192002549925,4.433242506809976,0.8621566632752481,55,0.2,0.75,0.023,0.036,0.21
23109491,2023-09-25,SEQRFE550D,125.35,9.26,10017.0,1584.0,794.0,4370.0,1688.0,267.0,0.0,6127.0,1023.0,262.0,0.15634782608695652,0.03960869565217391,1.0735652173913044,1955.0,0.9312086769115876,48.87913841205521,6.323863636359644,0.8634271099739829,73,0.21,0.8,0.026,0.035,0.2
23109505,2023-09-25,2062BK1,130.1,0.0,10548.0,1974.0,795.0,5530.0,1739.0,223.0,0.0,5831.0,1572.0,0.0,0.15634782608695652,0.03960869565217391,1.0735652173913044,1962.0,0.9999999999923137,44.81936971525889,5.343465045589999,0.8863404689088245,6,0.22,0.82,0.026,0.032,0.22
23109507,2023-09-25,SEQRFE550D,128.7,10.12,9954.0,1656.0,800.0,2850.0,1719.0,271.0,0.0,6198.0,1020.0,0.0,0.15634782608695652,0.03960869565217391,1.0735652173913044,1990.0,0.9270998415147162,48.15850815813398,6.010869565213762,0.8638190954769529,73,0.21,0.75,0.025,0.033,0.21
23309492,2023-09-25,2062BK1,123.6,10.21,10437.0,2046.0,820.0,2926.0,1656.0,176.0,0.0,6294.0,989.0,0.0,0.15634782608695652,0.03960869565217391,1.0735652173913044,1832.0,0.9236977804280421,50.92233009667539,5.101173020525366,0.9039301310038734,6,0.19,0.76,0.025,0.025,0.19
23109512,2023-09-25,2062BK1,120.94,10.46,11031.0,1446.0,822.0,2460.0,1668.0,264.0,0.0,6000.0,1107.0,0.0,0.15634782608695652,0.03960869565217391,1.0735652173913044,1932.0,0.9203957381969529,49.61137754217288,7.6286307053889155,0.8633540372666338,6,0.2,0.72,0.03,0.037,0.17
23109513,2023-09-25,2062BK1,127.62,10.07,10563.0,2520.0,759.0,2884.0,1154.0,334.0,0.0,6199.0,1075.0,0.0,0.15634782608695652,0.03960869565217391,1.0735652173913044,1488.0,0.9268646960496271,48.573891239237,4.191666666665004,0.775537634408081,6,0.19,0.76,0.029,0.027,0.22
23109517,2023-09-25,SEQRFE550D,123.6,8.67,11949.0,1956.0,735.0,3209.0,1661.0,251.0,0.0,6531.0,2264.0,0.0,0.15634782608695652,0.03960869565217391,1.0735652173913044,1912.0,0.9344522567404973,52.839805824815215,6.108895705518349,0.8687238493719306,73,0.21,0.8,0.025,0.034,0.2
23109519,2023-09-25,SEQRFE550D,123.83,9.28,11214.0,1986.0,682.0,3747.0,1661.0,268.0,0.0,6496.0,1650.0,0.0,0.15634782608695652,0.03960869565217391,1.0735652173913044,1929.0,0.9302832243938828,52.459016393018985,5.646525679755465,0.861067910834183,73,0.2,0.82,0.026,0.029,0.21
23109521,2023-09-25,1786500D,119.62,10.27,11238.0,1986.0,782.0,4005.0,1665.0,257.0,0.0,6123.0,1157.0,0.0,0.15634782608695652,0.03960869565217391,1.0735652173913044,1922.0,0.9209330972290328,51.18709245902702,5.658610271900474,0.8662851196665629,2,0.2,0.89,0.04,0.027,0.243
23109511,2023-09-25,S.TOWER6VAN,124.18,5.65,10455.0,1524.0,802.0,4038.0,2400.0,102.0,555.0,6000.0,986.0,0.0,0.15634782608695652,0.03960869565217391,1.0735652173913044,3057.0,0.956481552792448,48.31695925230861,6.8602362204679395,0.7850834151125989,67,0.18,1.29,0.027,0.031,0.19
23109531,2023-09-25,SEQRFE550D,123.74,10.21,13143.0,0.0,827.0,4036.0,1597.0,318.0,0.0,6318.0,1074.0,0.0,0.15634782608695652,0.03960869565217391,1.0735652173913044,1915.0,0.9237775289218084,51.0586714073779,13143000000000.0,0.8339425587463009,73,0.2,0.74,0.02,0.026,0.19
23109533,2023-09-25,2830C20MMNC,118.83,10.26,10371.0,2193.0,792.0,3683.0,1517.0,238.0,0.0,5821.0,975.0,0.0,0.15634782608695652,0.03960869565217391,1.0735652173913044,1755.0,0.920520567039116,48.98594630944218,4.7291381668925085,0.8643874643869719,17,0.18,0.7,0.029,0.021,0.18
23109482,2023-09-25,2062BK1,129.07,10.23,10254.0,984.0,765.0,3347.0,1780.0,291.0,0.0,6403.0,1118.0,0.0,0.15634782608695652,0.03960869565217391,1.0735652173913044,2071.0,0.9265613783135209,49.60873944332837,10.420731707306484,0.8594881699657849,6,0.19,0.82,0.022,0.026,0.22
23309489,2023-09-25,2062BK1,125.98,9.48,9165.0,1737.0,840.0,2610.0,1736.0,342.0,0.0,6532.0,1073.0,0.0,0.15634782608695652,0.03960869565217391,1.0735652173913044,2078.0,0.9300162409498745,51.84949992021075,5.276338514677446,0.8354186717994054,6,0.2,0.81,0.025,0.034,0.22
23109497,2023-09-25,S.TOWER6VAN,132.5,8.87,10755.0,1518.0,802.0,4035.0,2409.0,108.0,663.0,6044.0,1007.0,310.0,0.15634782608695652,0.03960869565217391,1.0735652173913044,3180.0,0.9372568437367387,45.61509433927838,7.084980237149483,0.7575471698110825,67,0.19,1.33,0.032,0.034,0.2
23109525,2023-09-25,2830C20MMNC,119.8,8.88,11790.0,1911.0,782.0,2392.0,1666.0,250.0,0.0,726.0,2320.0,0.0,0.15634782608695652,0.03960869565217391,1.0735652173913044,1916.0,0.9309916070801135,6.060100166894323,6.169544740970084,0.8695198329849324,17,0.2,0.73,0.02,0.024,0.21
23309560,2023-09-26,1786500D,127.2,10.21,10896.0,1638.0,724.0,3091.0,1770.0,262.0,0.0,6601.0,1077.0,0.0,0.15296296296296297,0.03507407407407408,0.9450740740740741,2032.0,0.9256968197298182,51.89465408764234,6.652014652010591,0.8710629921255556,2,0.21,0.76,0.02,0.019,0.183
23309558,2023-09-26,2062BK1,127.53,10.81,10911.0,1926.0,756.0,3119.0,1780.0,282.0,0.0,6606.0,1082.0,319.0,0.15296296296296297,0.03507407407407408,0.9450740740740741,2062.0,0.9218591875023721,51.799576569812594,5.6651090342649715,0.8632395732294553,6,0.21,0.77,0.023,0.021,0.21
23309556,2023-09-26,1786500D,118.6,11.54,11169.0,2157.0,770.0,3877.0,1746.0,275.0,0.0,6602.0,1133.0,430.0,0.15296296296296297,0.03507407407407408,0.9450740740740741,2021.0,0.911326264016357,55.666104552650374,5.1780250347681145,0.8639287481440554,2,0.21,0.75,0.031,0.022,0.194
23309554,2023-09-26,2830C20MMNC,129.78,9.59,10644.0,1365.0,724.0,2523.0,1652.0,302.0,0.0,6700.0,1134.0,0.0,0.15296296296296297,0.03507407407407408,0.9450740740740741,1954.0,0.9311903565980398,51.62582832445966,7.797802197796485,0.8454452405318089,17,0.19,0.75,0.032,0.02,0.19
23309552,2023-09-26,1786500D,126.35,9.67,10386.0,3240.0,749.0,1541.0,1730.0,224.0,0.0,6593.0,1152.0,0.0,0.15296296296296297,0.03507407407407408,0.9450740740740741,1954.0,0.9289075135941119,52.18045112740656,3.2055555555545663,0.8853633572155142,2,0.2,0.75,0.022,0.02,0.2
23309562,2023-09-26,1786500D,130.53,0.0,11040.0,2031.0,821.0,4986.0,1733.0,269.0,0.0,6177.0,990.0,0.0,0.15296296296296297,0.03507407407407408,0.9450740740740741,2002.0,0.999999999992339,47.32245460777352,5.435745937958919,0.8656343656339333,2,0.2,0.76,0.025,0.02,0.177
23309544,2023-09-26,1786500D,122.53,9.27,6033.0,1959.0,687.0,3207.0,1735.0,258.0,0.0,6991.0,1138.0,0.0,0.15296296296296297,0.03507407407407408,0.9450740740740741,1993.0,0.9296661608427188,57.055414999942414,3.0796324655420726,0.8705469141992621,2,0.23,0.83,0.03,0.018,0.189
23309548,2023-09-26,2830C20MMNC,121.32,8.06,10917.0,3990.0,773.0,1602.0,1735.0,220.0,0.0,6501.0,1062.0,342.0,0.15296296296296297,0.03507407407407408,0.9450740740740741,1955.0,0.9377028907022902,53.58555885217948,2.736090225563224,0.8874680306900832,17,0.19,0.77,0.026,0.02,0.17
23309542,2023-09-26,1786500D,130.13,8.88,17460.0,3471.0,726.0,2667.0,1590.0,336.0,0.0,6750.0,1037.0,266.0,0.15296296296296297,0.03507407407407408,0.9450740740740741,1926.0,0.9361197036117106,51.87120571696096,5.030250648226727,0.8255451713391352,2,0.21,0.77,0.028,0.023,0.198
23309540,2023-09-26,S.TOWER6VAN,127.56,10.47,10956.0,2244.0,743.0,3160.0,2425.0,0.0,252.0,6737.0,1033.0,0.0,0.15296296296296297,0.03507407407407408,0.9450740740740741,2677.0,0.9241469245749175,52.81436186851039,4.882352941174295,0.9058647740004088,67,0.18,1.31,0.032,0.024,0.24
23309538,2023-09-26,S.TOWER6VAN,127.75,9.08,9951.0,1944.0,639.0,2916.0,2451.0,186.0,218.0,6851.0,1147.0,0.0,0.15296296296296297,0.03507407407407408,0.9450740740740741,2855.0,0.9336402835567227,53.62818003871915,5.118827160491194,0.8584938704025014,67,0.2,1.26,0.028,0.022,0.21
23309475,2023-09-26,2062BK1,128.73,10.82,9939.0,1782.0,684.0,2234.0,1759.0,277.0,0.0,6508.0,1093.0,0.0,0.15296296296296297,0.03507407407407408,0.9450740740740741,2036.0,0.9224650662778757,50.555426085212815,5.577441077437948,0.8639489194494774,6,0.18,0.77,0.023,0.04,0.18
23309550,2023-09-26,2830C20MMNC,126.15,9.27,10632.0,3648.0,755.0,1598.0,1749.0,312.0,0.0,6497.0,1063.0,329.0,0.15296296296296297,0.03507407407407408,0.9450740740740741,2061.0,0.9315463003918805,51.50217994410224,2.914473684209727,0.8486171761276814,17,0.2,0.78,0.025,0.023,0.22
23309565,2023-09-26,R34,122.4,10.21,11595.0,1482.0,900.0,3298.0,1200.0,220.0,0.0,5651.0,1420.0,0.0,0.15296296296296297,0.03507407407407408,0.9450740740740741,1420.0,0.9230073146751904,46.16830065321758,7.823886639670834,0.8450704225346162,66,0.62,0.73,0.017,0.021,0.21
23309581,2023-09-26,2830C20MMNC,122.25,9.68,9948.0,978.0,785.0,2985.0,1817.0,370.0,0.0,6378.0,1048.0,0.0,0.15296296296296297,0.03507407407407408,0.9450740740740741,2187.0,0.9266277571369164,52.17177914067753,10.171779141093895,0.8308184727934016,17,0.22,0.79,0.024,0.031,0.17
23309567,2023-09-26,1786500D,118.46,9.08,10233.0,1629.0,765.0,2323.0,1746.0,271.0,0.0,6056.0,1004.0,0.0,0.15296296296296297,0.03507407407407408,0.9450740740740741,2017.0,0.928806648887182,51.12274185335875,6.281767955797249,0.8656420426371514,2,0.2,0.77,0.022,0.02,0.185
23109577,2023-09-26,2062BK1,122.86,10.47,9891.0,966.0,724.0,1398.0,1664.0,280.0,0.0,6509.0,1107.0,262.0,0.15296296296296297,0.03507407407407408,0.9450740740740741,1944.0,0.9214730368190094,52.97900048792952,10.23913043477201,0.8559670781888601,6,0.2,0.75,0.022,0.026,0.2
23309566,2023-09-26,2830C20MMNC,120.2,9.87,10437.0,1548.0,751.0,2151.0,1777.0,292.0,0.0,6333.0,998.0,0.0,0.15296296296296297,0.03507407407407408,0.9450740740740741,2069.0,0.9241177827252702,52.68718801952839,6.742248062011148,0.8588690188492707,17,0.23,0.79,0.018,0.02,0.22
