Repository: SiddharthKumar268/FerroMind

# FerroMind
*Ferro-Alloy Optimisation using Machine Learning*
**SAIL Durgapur Steel Plant | Steel Melting Shop**
Intern: Siddharth Kumar | FY 2023-24 to FY 2025-26

---

## Quick Start

```bash

# 2. Place raw Excel files in data/raw/

## Dataset

| | |
|---|---|
| Total heats after cleaning | 47,421 |
| Training set | 37,936 heats (Apr 2023 – Jun 2025) |
| Test set | 9,485 heats (Jun 2025 – Dec 2025) |
| Input features | 21 (16 raw + 5 engineered) |
| Target variables | Mn, Si, C, S, P |
| BOF grades | 76 distinct grades |
| Split method | Chronological 80/20 — no shuffle, no leakage |

---

File: data/processed/sms_train.csv (part 56 of 253)
Heat_Number,Date,BOF Grade Code,Hot Metal Addn. Weight,Scrap Addn. Weight,Lime Into Converter,Dolomite Into Converter,Lime Into Ladle,Iron Ore Into Converter,SIMN Into Ladle,FESI Into Ladle,FEMN Into Ladle,Measered O2 Mainblow II,Duration of Mainblow I/II,Measered O2 2nd Blow,HM_P,HM_S,HM_Si,Total_FA_Ladle,HM_Ratio,O2_per_ton_HM,Lime_Dolo_Ratio,SiMn_FA_Fraction,Grade_Encoded,C,Mn,P,S,Si
23109575,2023-09-26,1786500D,118.98,9.66,9798.0,882.0,664.0,0.0,1638.0,292.0,0.0,6102.0,985.0,0.0,0.15296296296296297,0.03507407407407408,0.9450740740740741,1930.0,0.9249067164107205,51.28593040804096,11.108843537402372,0.8487046632119954,2,0.2,0.75,0.019,0.025,0.177
23109573,2023-09-26,S.TOWER6VAN,124.99,9.87,9198.0,1629.0,709.0,995.0,2474.0,95.0,430.0,6368.0,1028.0,405.0,0.15296296296296297,0.03507407407407408,0.9450740740740741,2999.0,0.9268129912433131,50.94807584566007,5.646408839775539,0.8249416472154635,67,0.17,1.31,0.027,0.026,0.2
23109572,2023-09-26,S.TOWER6VAN,120.43,8.27,9234.0,1122.0,817.0,203.0,2500.0,74.0,518.0,6003.0,1045.0,0.0,0.15296296296296297,0.03507407407407408,0.9450740740740741,3092.0,0.935742035734765,49.84638379100019,8.229946524056835,0.8085381630010322,67,0.18,1.36,0.029,0.027,0.23
23109570,2023-09-26,2830C20MMNC,124.9,9.49,8976.0,1626.0,794.0,1006.0,1665.0,267.0,0.0,5832.0,967.0,0.0,0.15296296296296297,0.03507407407407408,0.9450740740740741,1932.0,0.929384626825438,46.69335468337315,5.520295202948635,0.8618012422355787,17,0.18,0.72,0.027,0.017,0.18
23109568,2023-09-26,S.TOWER6VAN,120.32,9.6,9105.0,1938.0,792.0,834.0,2470.0,125.0,480.0,5609.0,928.0,0.0,0.15296296296296297,0.03507407407407408,0.9450740740740741,3075.0,0.9261083743771082,46.61735372301681,4.698142414858257,0.8032520325200639,67,0.18,1.31,0.039,0.022,0.2
23109564,2023-09-26,2062BK1,127.84,9.49,10914.0,2079.0,714.0,2550.0,1753.0,298.0,0.0,5798.0,961.0,0.0,0.15296296296296297,0.03507407407407408,0.9450740740740741,2051.0,0.9308963809733424,45.3535669583436,5.249639249636725,0.8547050219401001,6,0.18,0.73,0.022,0.026,0.19
23109563,2023-09-26,2830C20MMNC,130.72,0.0,11394.0,1080.0,797.0,5014.0,1667.0,260.0,0.0,6107.0,1203.0,0.0,0.15296296296296297,0.03507407407407408,0.9450740740740741,1927.0,0.9999999999923501,46.718176254232574,10.54999999999023,0.8650752464966969,17,0.19,0.78,0.023,0.02,0.19
23109561,2023-09-26,2062BK1,126.49,10.27,10176.0,1812.0,794.0,4042.0,1647.0,247.0,0.0,6499.0,1123.0,0.0,0.15296296296296297,0.03507407407407408,0.9450740740740741,1894.0,0.9249049429590166,51.37955569569626,5.615894039732,0.8695881731779992,6,0.2,0.76,0.022,0.025,0.18
23109557,2023-09-26,1786500D,123.88,9.68,11451.0,1530.0,824.0,3074.0,1675.0,253.0,0.0,6428.0,1713.0,0.0,0.15296296296296297,0.03507407407407408,0.9450740740740741,1928.0,0.9275232105351339,51.88892476548362,7.484313725485304,0.8687759336095079,2,0.22,0.75,0.028,0.019,0.195
23109555,2023-09-26,R34,130.0,0.0,11937.0,1545.0,997.0,4521.0,1143.0,226.0,0.0,5949.0,1037.0,0.0,0.15296296296296297,0.03507407407407408,0.9450740740740741,1369.0,0.9999999999923078,45.761538461186454,7.726213592228009,0.8349159970775494,66,0.63,0.76,0.023,0.018,0.2
23109579,2023-09-26,2062BK1,125.5,9.49,9138.0,1122.0,694.0,1565.0,1580.0,251.0,0.0,6535.0,1070.0,0.0,0.15296296296296297,0.03507407407407408,0.9450740740740741,1831.0,0.9296984961780155,52.07171314699544,8.14438502673071,0.8629164391038433,6,0.21,0.79,0.033,0.03,0.23
23109553,2023-09-26,2062BK1,126.49,0.0,9993.0,1767.0,812.0,4938.0,1746.0,239.0,0.0,6005.0,2954.0,0.0,0.15296296296296297,0.03507407407407408,0.9450740740740741,1985.0,0.9999999999920942,47.474108624812445,5.655348047535,0.8795969773295317,6,0.21,0.79,0.025,0.016,0.2
23109549,2023-09-26,2062BK1,124.87,9.49,10482.0,1923.0,812.0,3873.0,1667.0,209.0,0.0,6497.0,1962.0,0.0,0.15296296296296297,0.03507407407407408,0.9450740740740741,1876.0,0.9293688597727794,52.030111315351725,5.450858034318538,0.8885927505325754,6,0.19,0.77,0.031,0.021,0.17
23109547,2023-09-26,2062BK1,133.48,10.2,10944.0,1545.0,805.0,3843.0,1675.0,257.0,0.0,6374.0,1053.0,0.0,0.15296296296296297,0.03507407407407408,0.9450740740740741,1932.0,0.9290089086795031,47.752472280133716,7.083495145626483,0.8669772256724291,6,0.18,0.77,0.028,0.021,0.16
23109545,2023-09-26,2830C20MMNC,122.97,10.2,11301.0,2034.0,198.0,4391.0,1634.0,291.0,0.0,6458.0,1052.0,0.0,0.15296296296296297,0.03507407407407408,0.9450740740740741,1925.0,0.9234061725544538,52.51687403389024,5.556047197637387,0.8488311688307278,17,0.2,0.86,0.023,0.018,0.18
23109543,2023-09-26,S.TOWER6VAN,119.54,9.49,11391.0,1806.0,802.0,4496.0,2408.0,0.0,470.0,6402.0,1031.0,0.0,0.15296296296296297,0.03507407407407408,0.9450740740740741,2878.0,0.9264512128890456,53.55529529819679,6.307308970096176,0.8366921473242402,67,0.18,1.29,0.023,0.016,0.23
23109541,2023-09-26,S.TOWER6VAN,122.99,9.59,11823.0,2022.0,800.0,4865.0,2416.0,0.0,626.0,6114.0,1054.0,0.0,0.15296296296296297,0.03507407407407408,0.9450740740740741,3042.0,0.9276663146709334,49.711358646640285,5.847181008899185,0.79421433267561,67,0.19,1.32,0.033,0.018,0.2
23109539,2023-09-26,S.TOWER6VAN,123.33,10.21,11898.0,2031.0,799.0,5619.0,2426.0,0.0,423.0,6515.0,1095.0,0.0,0.15296296296296297,0.03507407407407408,0.9450740740740741,2849.0,0.9235435075563612,52.8257520469243,5.858197932050292,0.8515268515265526,67,0.2,1.34,0.035,0.022,0.2
23309580,2023-09-26,S.TOWER6VAN,129.15,10.2,9984.0,2160.0,790.0,2848.0,2478.0,7.0,488.0,6504.0,1016.0,0.0,0.15296296296296297,0.03507407407407408,0.9450740740740741,2973.0,0.9268030139868907,50.3600464572175,4.622222222220082,0.833501513622323,67,0.19,1.28,0.027,0.03,0.19
23309578,2023-09-26,1786500D,123.38,9.8,10062.0,1854.0,807.0,0.0,1729.0,281.0,0.0,6204.0,997.0,0.0,0.15296296296296297,0.03507407407407408,0.9450740740740741,2010.0,0.9264153776773809,50.28367644634233,5.42718446601649,0.8601990049746964,2,0.22,0.78,0.029,0.033,0.199
23309576,2023-09-26,S.TOWER6VAN,125.55,10.21,9924.0,1992.0,687.0,1313.0,2494.0,0.0,386.0,6453.0,1093.0,0.0,0.15296296296296297,0.03507407407407408,0.9450740740740741,2880.0,0.9247937536761581,51.39784946195621,4.981927710840872,0.8659722222219215,67,0.19,1.3,0.024,0.026,0.2
23309574,2023-09-26,2062BK1,121.44,7.43,9495.0,1989.0,727.0,2393.0,1754.0,318.0,0.0,6474.0,1019.0,0.0,0.15296296296296297,0.03507407407407408,0.9450740740740741,2072.0,0.942344998828724,53.31027667940291,4.773755656106197,0.846525096524688,6,0.22,0.75,0.023,0.031,0.17
23309571,2023-09-26,2830C20MMNC,123.51,9.59,10956.0,1932.0,696.0,3574.0,1798.0,244.0,0.0,6532.0,1028.0,0.0,0.15296296296296297,0.03507407407407408,0.9450740740740741,2042.0,0.927948910586567,52.88640595860346,5.670807453413214,0.8805093046028989,17,0.2,0.8,0.023,0.028,0.22
23309569,2023-09-26,2062BK1,123.37,9.48,9591.0,1701.0,735.0,2072.0,1732.0,255.0,0.0,5987.0,950.0,0.0,0.15296296296296297,0.03507407407407408,0.9450740740740741,1987.0,0.9286413247954187,48.528815757084146,5.638447971777991,0.8716658278807893,6,0.21,0.8,0.02,0.026,0.21
23109551,2023-09-26,1786500D,123.2,8.87,11316.0,2106.0,785.0,3598.0,1631.0,284.0,0.0,6151.0,1063.0,0.0,0.15296296296296297,0.03507407407407408,0.9450740740740741,1915.0,0.9328386461654212,49.9269480515428,5.373219373216822,0.8516971279368921,2,0.22,0.74,0.02,0.018,0.2
23109582,2023-09-26,S.TOWER6VAN,125.05,9.59,9096.0,1938.0,704.0,3553.0,2416.0,0.0,437.0,6348.0,1038.0,0.0,0.15296296296296297,0.03507407407407408,0.9450740740740741,2853.0,0.9287730243543616,50.763694521785176,4.693498452009962,0.8468279004553639,67,0.18,1.37,0.029,0.031,0.23
23309471,2023-09-27,EXPORTDSP14,122.48,9.08,10920.0,2064.0,735.0,2528.0,1772.0,223.0,0.0,6504.0,1068.0,338.0,0.15159259259259258,0.04125925925925925,1.1107037037037037,1995.0,0.9309820614097676,53.102547354236584,5.290697674416041,0.8882205513780009,55,0.21,0.79,0.032,0.034,0.21
23309624,2023-09-27,1786500D,127.22,9.47,11877.0,2028.0,804.0,3498.0,1749.0,247.0,0.0,6599.0,1637.0,326.0,0.15159259259259258,0.04125925925925925,1.1107037037037037,1996.0,0.930719145504933,51.87077503496407,5.856508875736758,0.8762525050095811,2,0.2,0.8,0.022,0.03,0.2
23309627,2023-09-27,C20MMNATLT,123.65,9.59,11211.0,936.0,771.0,4595.0,1689.0,245.0,0.0,6699.0,1050.0,151.0,0.15159259259259258,0.04125925925925925,1.1107037037037037,1934.0,0.9280246172250974,54.17711281800099,11.977564102551305,0.8733195449840365,41,0.21,0.76,0.027,0.036,0.2
23309586,2023-09-27,1786500D,114.11,10.17,10080.0,1035.0,757.0,2172.0,1696.0,201.0,0.0,6406.0,1041.0,0.0,0.15159259259259258,0.04125925925925925,1.1107037037037037,1897.0,0.9181686514248618,56.138813425149955,9.739130434773198,0.8940432261460759,2,0.2,0.86,0.024,0.033,0.183
23309588,2023-09-27,1786500D,121.86,10.21,9945.0,1065.0,820.0,3471.0,1778.0,287.0,0.0,6403.0,1176.0,0.0,0.15159259259259258,0.04125925925925925,1.1107037037037037,2065.0,0.9226925115399207,52.54390283889263,9.338028169005316,0.8610169491521255,2,0.19,0.81,0.032,0.034,0.186
23309590,2023-09-27,1786500D,120.71,9.49,9936.0,2118.0,798.0,2521.0,1654.0,305.0,0.0,6502.0,998.0,0.0,0.15159259259259258,0.04125925925925925,1.1107037037037037,1959.0,0.9271121351695307,53.8646342469235,4.6912181303094,0.8443083205712892,2,0.2,0.79,0.032,0.03,0.211
23309592,2023-09-27,1786500D,127.99,9.49,9372.0,711.0,793.0,3897.0,1749.0,194.0,0.0,7085.0,2079.0,0.0,0.15159259259259258,0.04125925925925925,1.1107037037037037,1943.0,0.9309717777063503,55.35588717825333,13.18143459913758,0.9001544004112711,2,0.2,0.81,0.032,0.025,0.183
23309594,2023-09-27,1786500D,131.8,9.49,11244.0,1323.0,951.0,4263.0,1743.0,374.0,0.0,6796.0,1634.0,339.0,0.15159259259259258,0.04125925925925925,1.1107037037037037,2117.0,0.932833179977827,51.56297420294717,8.498866213145504,0.8233349078881326,2,0.19,0.73,0.025,0.03,0.18
23309595,2023-09-27,2062BK1,124.96,10.07,9936.0,1278.0,951.0,3583.0,1771.0,305.0,0.0,6804.0,1115.0,0.0,0.15159259259259258,0.04125925925925925,1.1107037037037037,2076.0,0.9254239798494748,54.44942381518526,7.77464788731786,0.853082851637354,6,0.22,0.84,0.025,0.027,0.19
23309597,2023-09-27,1786500D,119.29,10.07,10674.0,441.0,939.0,2610.0,1583.0,512.0,0.0,6304.0,1586.0,0.0,0.15159259259259258,0.04125925925925925,1.1107037037037037,2095.0,0.9221552257195257,52.846005532292345,24.20408163259818,0.7556085918850809,2,0.2,0.78,0.022,0.028,0.199
23309598,2023-09-27,1786500D,117.56,10.21,11544.0,945.0,806.0,3171.0,1752.0,217.0,0.0,5957.0,1003.0,0.0,0.15159259259259258,0.04125925925925925,1.1107037037037037,1969.0,0.9200907881277287,50.671997277554674,12.215873015860089,0.8897917724728849,2,0.21,0.86,0.017,0.028,0.252
23309600,2023-09-27,1786500D,127.3,9.67,10230.0,0.0,561.0,3074.0,1707.0,309.0,0.0,6131.0,964.0,0.0,0.15159259259259258,0.04125925925925925,1.1107037037037037,2016.0,0.9294005986644565,48.16182246623596,10230000000000.0,0.8467261904757705,2,0.19,0.8,0.014,0.033,0.177
23309602,2023-09-27,2062BK1,126.2,11.47,9699.0,729.0,903.0,1422.0,1685.0,174.0,0.0,6394.0,1007.0,0.0,0.15159259259259258,0.04125925925925925,1.1107037037037037,1859.0,0.9166848260266094,50.66561014222927,13.304526748952943,0.906401291016188,6,0.2,0.78,0.024,0.034,0.2
23309604,2023-09-27,2062BK1,119.17,10.07,9114.0,954.0,730.0,2048.0,1743.0,308.0,0.0,6507.0,1356.0,0.0,0.15159259259259258,0.04125925925925925,1.1107037037037037,2051.0,0.9220829464490709,54.602668456368185,9.553459119486842,0.8498293515354218,6,0.2,0.8,0.016,0.027,0.22
23309606,2023-09-27,1786500D,128.58,9.49,10449.0,1563.0,727.0,2283.0,1723.0,193.0,0.0,6499.0,1026.0,0.0,0.15159259259259258,0.04125925925925925,1.1107037037037037,1916.0,0.9312667487438888,50.54440815017464,6.685220729362325,0.8992693110642488,2,0.22,0.76,0.027,0.036,0.203
23309608,2023-09-27,C20MMNATLT,127.08,10.21,11469.0,1584.0,854.0,2574.0,1751.0,309.0,0.0,4728.0,1219.0,0.0,0.15159259259259258,0.04125925925925925,1.1107037037037037,2060.0,0.9256318741283005,37.204910292436224,7.240530303025732,0.8499999999995874,41,0.2,0.78,0.022,0.029,0.19
23309612,2023-09-27,C20MMNATLT,124.07,10.21,11076.0,2064.0,848.0,3008.0,1702.0,319.0,0.0,6672.0,1053.0,0.0,0.15159259259259258,0.04125925925925925,1.1107037037037037,2021.0,0.9239648495611859,53.77609413997118,5.366279069764842,0.8421573478471835,41,0.2,0.76,0.026,0.031,0.21
23309614,2023-09-27,2830C20MMNC,128.18,0.0,11019.0,2016.0,820.0,4826.0,1745.0,243.0,0.0,6115.0,1099.0,0.0,0.15159259259259258,0.04125925925925925,1.1107037037037037,1988.0,0.9999999999921986,47.70635044431498,5.465773809521099,0.877766599597144,17,0.19,0.8,0.04,0.036,0.22
23309616,2023-09-27,2062BK1,128.14,9.68,11094.0,1656.0,778.0,3906.0,1715.0,254.0,0.0,6506.0,1136.0,0.0,0.15159259259259258,0.04125925925925925,1.1107037037037037,1969.0,0.9297634595782197,50.77259247658208,6.699275362314795,0.8710005078715739,6,0.2,0.78,0.033,0.035,0.2
23309618,2023-09-27,2062BK1,125.8,10.67,11493.0,1647.0,785.0,3469.0,1722.0,275.0,0.0,6355.0,1001.0,0.0,0.15159259259259258,0.04125925925925925,1.1107037037037037,1997.0,0.9218143181584099,50.516693163350425,6.978142076498496,0.8622934401598086,6,0.18,0.78,0.02,0.035,0.2
23309620,2023-09-27,2062BK1,125.25,10.47,10878.0,1932.0,812.0,1615.0,1759.0,312.0,0.0,6789.0,1113.0,0.0,0.15159259259259258,0.04125925925925925,1.1107037037037037,2071.0,0.9228558797456319,54.20359281393849,5.630434782605781,0.8493481409942785,6,0.19,0.78,0.022,0.033,0.2
23309622,2023-09-27,1786500D,126.57,10.93,10965.0,2004.0,804.0,2007.0,1685.0,265.0,0.0,6715.0,1855.0,0.0,0.15159259259259258,0.04125925925925925,1.1107037037037037,1950.0,0.9205090909023963,53.053646203262595,5.471556886224815,0.8641025641021209,2,0.2,0.74,0.022,0.031,0.216
23309631,2023-09-27,C20MMNATLT,129.53,9.49,11208.0,951.0,854.0,5093.0,1794.0,244.0,0.0,6163.0,1099.0,459.0,0.15159259259259258,0.04125925925925925,1.1107037037037037,2038.0,0.9317364407931827,47.57971126343257,11.785488958978144,0.8802747791948575,41,0.21,0.78,0.022,0.028,0.21
23309610,2023-09-27,2830C20MMNC,118.0,9.49,10626.0,1302.0,649.0,3471.0,1712.0,156.0,0.0,5110.0,1418.0,0.0,0.15159259259259258,0.04125925925925925,1.1107037037037037,1868.0,0.9255627892311118,43.30508474539572,8.161290322574377,0.9164882226975822,17,0.2,0.78,0.032,0.034,0.23
23309596,2023-09-27,2062BK1,116.14,10.6,11754.0,0.0,967.0,3204.0,1770.0,306.0,0.0,6668.0,1504.0,0.0,0.15159259259259258,0.04125925925925925,1.1107037037037037,2076.0,0.9163642101868679,57.413466505446756,11754000000000.0,0.8526011560689535,6,0.2,0.8,0.017,0.027,0.17
23109623,2023-09-27,2062BK1,124.95,8.49,10971.0,978.0,822.0,4212.0,1746.0,271.0,0.0,6453.0,1085.0,0.0,0.15159259259259258,0.04125925925925925,1.1107037037037037,2017.0,0.9363758992735585,51.64465786273193,11.217791411031476,0.8656420426371514,6,0.2,0.82,0.026,0.03,0.19
23109601,2023-09-27,2062BK1,122.86,10.82,10449.0,306.0,787.0,498.0,1741.0,263.0,0.0,6115.0,1572.0,0.0,0.15159259259259258,0.04125925925925925,1.1107037037037037,2004.0,0.9190604428417186,49.7720983228897,34.14705882341782,0.8687624750494667,6,0.19,0.79,0.029,0.029,0.21
23109603,2023-09-27,1786500D,131.32,9.59,8799.0,1002.0,782.0,3066.0,1684.0,304.0,0.0,6815.0,1127.0,0.0,0.15159259259259258,0.04125925925925925,1.1107037037037037,1988.0,0.9319423745587117,51.89613158656796,8.781437125739739,0.8470824949693928,2,0.2,0.74,0.024,0.032,0.187
23109605,2023-09-27,2062BK1,123.1,0.0,9321.0,1452.0,822.0,2447.0,1712.0,284.0,0.0,5954.0,973.0,0.0,0.15159259259259258,0.04125925925925925,1.1107037037037037,1996.0,0.9999999999918765,48.367181153140805,6.419421487598885,0.8577154308612938,6,0.22,0.81,0.038,0.038,0.24
23109607,2023-09-27,2830C20MMNC,123.4,9.48,11664.0,1542.0,790.0,3646.0,1774.0,264.0,0.0,6137.0,978.0,320.0,0.15159259259259258,0.04125925925925925,1.1107037037037037,2038.0,0.9286574352729633,49.73257698501027,7.564202334625445,0.8704612365059516,17,0.23,0.8,0.028,0.034,0.21
23109609,2023-09-27,2062BK1,123.03,9.48,10545.0,1566.0,799.0,4063.0,1783.0,312.0,0.0,6402.0,1160.0,0.0,0.15159259259259258,0.04125925925925925,1.1107037037037037,2095.0,0.9284582295605732,52.03608875841635,6.7337164750914855,0.8510739856797847,6,0.22,0.82,0.028,0.036,0.22
23109611,2023-09-27,2062BK1,125.17,9.28,10605.0,2655.0,820.0,3341.0,1776.0,271.0,0.0,6204.0,1001.0,325.0,0.15159259259259258,0.04125925925925925,1.1107037037037037,2047.0,0.9309780587509784,49.56459215427367,3.9943502824843713,0.8676111382506754,6,0.2,0.79,0.027,0.035,0.22
23109613,2023-09-27,2830C20MMNC,119.52,10.87,10791.0,1464.0,787.0,3696.0,1771.0,312.0,0.0,6204.0,1002.0,0.0,0.15159259259259258,0.04125925925925925,1.1107037037037037,2083.0,0.916634711243833,51.907630521654056,7.370901639339228,0.8502160345651223,17,0.23,0.82,0.039,0.037,0.18
23109617,2023-09-27,2062BK1,121.85,10.21,11484.0,1098.0,812.0,3376.0,1772.0,257.0,0.0,6354.0,1066.0,0.0,0.15159259259259258,0.04125925925925925,1.1107037037037037,2029.0,0.922686657572901,52.146081247007416,10.459016393433098,0.8733366190237194,6,0.22,0.83,0.026,0.034,0.16
23109619,2023-09-27,2830C20MMNC,123.68,9.49,11427.0,1473.0,810.0,3756.0,1756.0,298.0,0.0,6205.0,988.0,317.0,0.15159259259259258,0.04125925925925925,1.1107037037037037,2054.0,0.9287377036800425,50.16979301382462,7.757637474536485,0.8549172346636539,17,0.17,0.76,0.025,0.034,0.24
23109621,2023-09-27,2830C20MMNC,123.07,10.0,11238.0,1419.0,772.0,4308.0,1773.0,241.0,0.0,6305.0,1060.0,0.0,0.15159259259259258,0.04125925925925925,1.1107037037037037,2014.0,0.9248515818672515,51.23100674371308,7.919661733609641,0.8803376365437535,17,0.2,0.77,0.031,0.039,0.2
23109625,2023-09-27,2830C20MMNC,122.39,10.21,11328.0,1434.0,785.0,6043.0,1716.0,267.0,0.0,6207.0,1045.0,0.0,0.15159259259259258,0.04125925925925925,1.1107037037037037,1983.0,0.9230015082886652,50.714927689756394,7.899581589952651,0.8653555219360235,17,0.22,0.77,0.021,0.031,0.2
23109626,2023-09-27,2062BK1,119.42,9.06,9930.0,996.0,797.0,4000.0,1653.0,260.0,0.0,6002.0,945.0,0.0,0.15159259259259258,0.04125925925925925,1.1107037037037037,1913.0,0.9294831880375976,50.25958800828789,9.96987951806228,0.8640878201772796,6,0.2,0.75,0.015,0.031,0.21
23109591,2023-09-27,1786500D,130.66,9.67,11763.0,1434.0,719.0,4395.0,1649.0,280.0,0.0,7067.0,1170.0,0.0,0.15159259259259258,0.04125925925925925,1.1107037037037037,1929.0,0.9310909997795833,54.08694321097439,8.202928870287167,0.8548470710208114,2,0.19,0.76,0.028,0.032,0.202
23109589,2023-09-27,2062BK1,123.24,9.07,8571.0,3153.0,572.0,1992.0,1588.0,220.0,0.0,6653.0,1050.0,0.0,0.15159259259259258,0.04125925925925925,1.1107037037037037,1808.0,0.9314488700708076,53.98409607226563,2.718363463367359,0.8783185840703107,6,0.19,0.8,0.035,0.024,0.18
23109587,2023-09-27,2062BK1,125.8,9.07,9423.0,2013.0,759.0,2562.0,1560.0,271.0,0.0,6930.0,1121.0,0.0,0.15159259259259258,0.04125925925925925,1.1107037037037037,1831.0,0.9327500556021892,55.08744038112013,4.681073025332995,0.8519934462037947,6,0.19,0.74,0.03,0.031,0.21
23109585,2023-09-27,2062BK1,126.06,9.28,8418.0,1614.0,677.0,1694.0,1578.0,265.0,0.0,6233.0,1008.0,0.0,0.15159259259259258,0.04125925925925925,1.1107037037037037,1843.0,0.9314319491581836,49.444708868400404,5.215613382896397,0.8562126966897144,6,0.2,0.75,0.017,0.022,0.22
23109583,2023-09-27,2062BK1,125.96,9.28,9381.0,1950.0,704.0,2776.0,1658.0,281.0,0.0,6567.0,1129.0,0.0,0.15159259259259258,0.04125925925925925,1.1107037037037037,1939.0,0.9313812481445478,52.135598602317124,4.8107692307667635,0.8550799381119881,6,0.2,0.8,0.024,0.032,0.22
23109599,2023-09-27,2062BK1,124.9,9.43,10551.0,987.0,812.0,2994.0,1722.0,277.0,0.0,6804.0,1894.0,0.0,0.15159259259259258,0.04125925925925925,1.1107037037037037,1999.0,0.9297997468850607,54.47558046393534,10.689969604852392,0.8614307153572479,6,0.2,0.84,0.028,0.028,0.22
23309629,2023-09-28,2830C20MMNC,124.74,9.6,11019.0,861.0,752.0,4786.0,1724.0,279.0,0.0,6423.0,1274.0,165.0,0.14975,0.03425,0.8937142857142858,2003.0,0.9285395265674518,51.491101490688706,12.797909407650641,0.8607089365946776,17,0.2,0.75,0.02,0.027,0.19
23109630,2023-09-28,1786500D,121.76,9.08,11070.0,0.0,792.0,4934.0,1642.0,271.0,0.0,6197.0,1031.0,0.0,0.14975,0.03425,0.8937142857142858,1913.0,0.930602262297993,50.895203678951255,11070000000000.0,0.8583376894924943,2,0.2,0.72,0.018,0.028,0.185
23109632,2023-09-28,2830C20MMNC,123.58,9.68,10935.0,0.0,792.0,4712.0,1671.0,247.0,0.0,6200.0,1226.0,0.0,0.14975,0.03425,0.8937142857142858,1918.0,0.9273600480194556,50.16993040904539,10935000000000.0,0.8712200208546031,17,0.19,0.72,0.028,0.033,0.23
23109634,2023-09-28,2062BK1,127.58,10.21,11202.0,0.0,830.0,4863.0,1661.0,257.0,0.0,6405.0,1006.0,0.0,0.14975,0.03425,0.8937142857142858,1918.0,0.9259017345168308,50.203793697678286,11202000000000.0,0.8660062565167539,6,0.21,0.75,0.028,0.03,0.2
23109638,2023-09-28,2830C20MMNC,122.85,9.07,11088.0,984.0,797.0,5462.0,1672.0,240.0,0.0,6411.0,1008.0,0.0,0.14975,0.03425,0.8937142857142858,1912.0,0.9312462098170767,52.185592185167394,11.268292682915378,0.8744769874472413,17,0.2,0.71,0.022,0.028,0.2
23109640,2023-09-28,2062BK1,120.86,9.28,10995.0,1017.0,867.0,5568.0,1677.0,294.0,0.0,6207.0,978.0,0.0,0.14975,0.03425,0.8937142857142858,1971.0,0.9286921776476973,51.35694191584182,10.811209439517393,0.8508371385079397,6,0.19,0.75,0.022,0.032,0.21
23109642,2023-09-28,2062BK1,121.36,9.67,11853.0,972.0,772.0,3990.0,1678.0,305.0,0.0,6561.0,1431.0,320.0,0.14975,0.03425,0.8937142857142858,1983.0,0.9262001068386919,54.06229400087292,12.194444444431898,0.8461926374176267,6,0.2,0.73,0.033,0.033,0.21
23109628,2023-09-28,2062BK1,126.26,9.48,11013.0,963.0,824.0,4013.0,1721.0,273.0,0.0,624.0,1493.0,0.0,0.14975,0.03425,0.8937142857142858,1994.0,0.9301606011424035,4.942182797363043,11.436137071639214,0.8630892678029773,6,0.19,0.75,0.02,0.031,0.21
23309637,2023-09-28,2062BK1,125.88,9.07,10983.0,1455.0,897.0,4988.0,1753.0,288.0,0.0,364.0,79.0,0.0,0.14975,0.03425,0.8937142857142858,2041.0,0.9327899221864929,2.8916428344225324,7.548453608242235,0.8588926996566101,6,0.21,0.76,0.027,0.027,0.19
23309635,2023-09-28,2062BK1,123.89,9.41,5958.0,1209.0,785.0,4448.0,1793.0,275.0,0.0,6436.0,1115.0,0.0,0.14975,0.03425,0.8937142857142858,2068.0,0.9294073518309872,51.94930987124103,4.928039702229174,0.8670212765953255,6,0.2,0.72,0.025,0.03,0.19
23309678,2023-09-28,1786500D,127.19,10.08,10338.0,2022.0,765.0,2608.0,1705.0,350.0,0.0,6493.0,1071.0,343.0,0.14975,0.03425,0.8937142857142858,2055.0,0.9265680775047238,51.04961081805921,5.112759643914385,0.8296836982964333,2,0.22,0.78,0.035,0.021,0.205
23309676,2023-09-28,2062BK1,123.49,9.88,10932.0,1980.0,710.0,3224.0,1726.0,278.0,0.0,6397.0,1099.0,0.0,0.14975,0.03425,0.8937142857142858,2004.0,0.9259203718907857,51.80176532470806,5.521212121209333,0.8612774451093507,6,0.2,0.81,0.026,0.016,0.19
23309672,2023-09-28,1786500D,122.4,9.07,9999.0,2025.0,757.0,3202.0,1720.0,254.0,0.0,6547.0,1155.0,0.0,0.14975,0.03425,0.8937142857142858,1974.0,0.9310108769990797,53.488562091066264,4.93777777777534,0.8713272543055363,2,0.21,0.74,0.027,0.022,0.185
23309670,2023-09-28,C20MMNATLT,115.46,9.68,7956.0,1977.0,760.0,2021.0,1678.0,306.0,0.0,6475.0,1046.0,0.0,0.14975,0.03425,0.8937142857142858,1984.0,0.922646635760567,56.080027714740346,4.024279210923609,0.8457661290318318,41,0.2,0.75,0.028,0.025,0.18
23309668,2023-09-28,C20MMNATLT,122.77,9.59,8400.0,2028.0,676.0,2151.0,1711.0,308.0,0.0,6331.0,1125.0,402.0,0.14975,0.03425,0.8937142857142858,2019.0,0.9275460864239383,51.56797263133039,4.1420118343174845,0.8474492322927948,41,0.2,0.75,0.023,0.02,0.2
23309666,2023-09-28,R34,121.04,10.93,10914.0,1494.0,1972.0,2029.0,2418.0,534.0,0.0,6694.0,1113.0,0.0,0.14975,0.03425,0.8937142857142858,2952.0,0.9171781465415082,55.30403172459266,7.3052208835292465,0.8191056910566331,66,0.62,0.75,0.022,0.021,0.24
23309664,2023-09-28,C20MMNATLT,126.4,10.92,9918.0,1971.0,0.0,2014.0,0.0,0.0,0.0,6648.0,1121.0,0.0,0.14975,0.03425,0.8937142857142858,0.0,0.9204777162764313,52.594936708444656,5.0319634703170815,0.0,41,0.2,0.78,0.028,0.022,0.21
23309661,2023-09-28,2062BK1,126.0,10.94,9690.0,2013.0,779.0,3465.0,1726.0,332.0,0.0,6922.0,1219.0,301.0,0.14975,0.03425,0.8937142857142858,2058.0,0.9201109975104418,54.93650793607193,4.813710879282258,0.8386783284738393,6,0.2,0.76,0.032,0.023,0.2
23309659,2023-09-28,2062BK1,123.5,10.07,10818.0,1974.0,749.0,1783.0,1668.0,193.0,0.0,6557.0,1048.0,327.0,0.14975,0.03425,0.8937142857142858,1861.0,0.9246088193387393,53.09311740847698,5.480243161091448,0.8962923159586801,6,0.2,0.74,0.021,0.025,0.2
23309657,2023-09-28,1786500D,120.2,9.47,10524.0,2367.0,771.0,1795.0,1671.0,308.0,0.0,6672.0,1042.0,0.0,0.14975,0.03425,0.8937142857142858,1979.0,0.9269684583872371,55.50748752033687,4.446134347273153,0.8443658413335804,2,0.2,0.76,0.023,0.024,0.166
23309655,2023-09-28,1786500D,121.67,9.68,10206.0,2331.0,732.0,1963.0,1644.0,241.0,235.0,6392.0,1000.0,0.0,0.14975,0.03425,0.8937142857142858,2120.0,0.9263037685502377,52.53554697088406,4.3783783783765005,0.7754716981128418,2,0.19,0.77,0.02,0.031,0.16
23309651,2023-09-28,2062BK1,119.16,9.68,10647.0,960.0,757.0,1550.0,1699.0,228.0,116.0,6885.0,1394.0,0.0,0.14975,0.03425,0.8937142857142858,2043.0,0.924868053392387,57.77945619286859,11.090624999988448,0.8316201664215215,6,0.22,0.84,0.019,0.018,0.22
23309649,2023-09-28,2062BK1,123.54,9.67,11049.0,2640.0,660.0,1162.0,1712.0,224.0,0.0,6570.0,1097.0,0.0,0.14975,0.03425,0.8937142857142858,1936.0,0.9274078522563817,53.1811559004923,4.185227272725688,0.8842975206607002,6,0.2,0.79,0.022,0.024,0.22
23309647,2023-09-28,2062BK1,123.81,9.07,10962.0,3051.0,705.0,2162.0,1712.0,291.0,0.0,6395.0,1008.0,0.0,0.14975,0.03425,0.8937142857142858,2003.0,0.9317429259412122,51.65172441602736,3.5929203539811234,0.8547179231149002,6,0.2,0.77,0.025,0.03,0.19
23309645,2023-09-28,1786500D,119.1,10.79,11091.0,2487.0,693.0,2669.0,1661.0,264.0,0.0,6277.0,1180.0,0.0,0.14975,0.03425,0.8937142857142858,1925.0,0.9169297097473484,52.70361041097646,4.459589867308219,0.8628571428566946,2,0.2,0.7,0.026,0.037,0.193
23309643,2023-09-28,1786500D,117.92,0.0,11781.0,3021.0,691.0,4884.0,1679.0,251.0,0.0,6598.0,1455.0,0.0,0.14975,0.03425,0.8937142857142858,1930.0,0.9999999999915197,55.95318860196783,3.899702085400894,0.8699481865280466,2,0.18,0.75,0.026,0.022,0.23
23309641,2023-09-28,1786500D,126.1,10.07,11010.0,2259.0,837.0,3866.0,1726.0,268.0,0.0,693.0,129.0,0.0,0.14975,0.03425,0.8937142857142858,1994.0,0.9260483219437025,5.495638382192739,4.873837981405545,0.8655967903706793,2,0.2,0.74,0.023,0.03,0.21
23309639,2023-09-28,2062BK1,121.32,9.49,11514.0,1455.0,796.0,3785.0,1745.0,261.0,0.0,6489.0,1062.0,0.0,0.14975,0.03425,0.8937142857142858,2006.0,0.9274520296542508,53.48664688383212,7.913402061850231,0.8698903290125275,6,0.2,0.79,0.025,0.031,0.21
23109644,2023-09-28,C20MMNATLT,119.94,8.87,11577.0,1464.0,802.0,3774.0,1726.0,294.0,0.0,6230.0,1207.0,376.0,0.14975,0.03425,0.8937142857142858,2020.0,0.9311388867251679,51.942637985226426,7.9077868852405,0.8544554455441314,41,0.2,0.76,0.031,0.031,0.2
23309633,2023-09-28,1786500D,126.87,10.21,16140.0,0.0,840.0,4956.0,1783.0,298.0,0.0,6638.0,1576.0,0.0,0.14975,0.03425,0.8937142857142858,2081.0,0.9255179457183724,52.32127374436571,16139999999999.998,0.8567996155690261,2,0.21,0.77,0.02,0.03,0.19
23109646,2023-09-28,2062BK1,119.95,10.03,11295.0,1497.0,792.0,3826.0,1722.0,291.0,0.0,6230.0,1043.0,0.0,0.14975,0.03425,0.8937142857142858,2013.0,0.9228342821901615,51.9383076277454,7.545090180355682,0.8554396423244632,6,0.22,0.8,0.024,0.035,0.23
23109636,2023-09-28,1786500D,125.84,9.49,10953.0,951.0,770.0,5090.0,1604.0,237.0,0.0,6400.0,1007.0,0.0,0.14975,0.03425,0.8937142857142858,1841.0,0.9298751200699781,50.85823267601034,11.517350157716596,0.8712656165122915,2,0.21,0.79,0.038,0.029,0.22
23109650,2023-09-28,1786500D,123.15,9.59,10971.0,1761.0,804.0,3505.0,1684.0,297.0,0.0,6352.0,1071.0,0.0,0.14975,0.03425,0.8937142857142858,1981.0,0.9277535030817557,51.57937474582558,6.2299829642213345,0.8500757193332408,2,0.18,0.78,0.022,0.029,0.223
23109677,2023-09-28,C20MMNATLT,119.64,11.55,10737.0,1584.0,799.0,3542.0,1611.0,233.0,0.0,6705.0,1489.0,0.0,0.14975,0.03425,0.8937142857142858,1844.0,0.9119597530230052,56.04312938769606,6.778409090904812,0.8736442516264242,41,0.2,0.85,0.028,0.021,0.21
23109675,2023-09-28,1786500D,121.62,10.94,9801.0,1467.0,795.0,2223.0,1614.0,254.0,0.0,6694.0,1102.0,0.0,0.14975,0.03425,0.8937142857142858,1868.0,0.9174713337287458,55.04028942562867,6.68098159508747,0.864025695931015,2,0.21,0.76,0.029,0.021,0.191
23109673,2023-09-28,C20MMNATLT,122.77,10.92,10950.0,2169.0,817.0,2454.0,1638.0,254.0,0.0,6630.0,1900.0,0.0,0.14975,0.03425,0.8937142857142858,1892.0,0.9183184980109335,54.00342103075667,5.048409405253551,0.8657505285407686,41,0.22,0.8,0.032,0.02,0.2
23109671,2023-09-28,2062BK1,124.94,10.21,10680.0,2325.0,802.0,2886.0,1619.0,292.0,0.0,6527.0,1067.0,0.0,0.14975,0.03425,0.8937142857142858,1911.0,0.924454310019057,52.24107571592572,4.593548387094798,0.8472004186285468,6,0.2,0.77,0.03,0.022,0.24
23109669,2023-09-28,1786500D,126.1,5.28,9033.0,2001.0,782.0,3386.0,1615.0,271.0,0.0,6458.0,1035.0,0.0,0.14975,0.03425,0.8937142857142858,1886.0,0.9598112345793895,51.21332275930838,4.514242878558464,0.8563096500525682,2,0.2,0.73,0.028,0.021,0.17
23109667,2023-09-28,2062BK1,122.02,9.87,9930.0,2178.0,818.0,962.0,1624.0,281.0,0.0,6890.0,1124.0,0.0,0.14975,0.03425,0.8937142857142858,1905.0,0.9251649101453852,56.46615308919467,4.559228650135648,0.8524934383197624,6,0.2,0.76,0.026,0.02,0.22
23109648,2023-09-28,1786500D,124.31,9.59,11142.0,1506.0,809.0,3567.0,1712.0,298.0,0.0,6450.0,1080.0,0.0,0.14975,0.03425,0.8937142857142858,2010.0,0.9283793875957552,51.88641299934127,7.398406374497079,0.8517412935319145,2,0.17,0.65,0.031,0.034,0.172
23109665,2023-09-28,2062BK1,129.85,9.48,10374.0,2019.0,782.0,1760.0,1631.0,217.0,0.0,6704.0,1151.0,0.0,0.14975,0.03425,0.8937142857142858,1848.0,0.9319600947324198,51.628802463984385,5.138187221394186,0.88257575757528,6,0.22,0.74,0.029,0.022,0.2
23109662,2023-09-28,C20MMNATLT,122.8,9.48,10935.0,2706.0,872.0,0.0,1597.0,243.0,0.0,6444.0,1035.0,0.0,0.14975,0.03425,0.8937142857142858,1840.0,0.9283338373077689,52.47557003214597,4.041019955652609,0.867934782608224,41,0.2,0.78,0.022,0.018,0.22
23109660,2023-09-28,1786500D,122.95,9.5,10173.0,2763.0,0.0,331.0,1631.0,287.0,0.0,6728.0,1098.0,0.0,0.14975,0.03425,0.8937142857142858,1918.0,0.9282748206800434,54.72143147576477,3.6818675352863983,0.8503649635032062,2,0.2,0.77,0.031,0.017,0.221
23109658,2023-09-28,2062BK1,125.14,10.47,9498.0,1956.0,852.0,0.0,1624.0,240.0,0.0,6407.0,1021.0,0.0,0.14975,0.03425,0.8937142857142858,1864.0,0.9227933043217845,51.19865750318684,4.855828220856413,0.8712446351926656,6,0.22,0.78,0.029,0.021,0.21
23109656,2023-09-28,2062BK1,121.71,9.59,10017.0,1572.0,805.0,1949.0,1587.0,261.0,0.0,6176.0,1046.0,0.0,0.14975,0.03425,0.8937142857142858,1848.0,0.9269611576471672,50.743570782591874,6.372137404576099,0.8587662337657691,6,0.19,0.8,0.017,0.024,0.19
23109653,2023-09-28,1786500D,127.09,0.0,10974.0,1668.0,802.0,5056.0,1651.0,271.0,0.0,5965.0,970.0,0.0,0.14975,0.03425,0.8937142857142858,1922.0,0.9999999999921315,46.93524274099508,6.579136690643538,0.8590010405822794,2,0.2,0.77,0.021,0.028,0.238
23109652,2023-09-28,2062BK1,119.47,8.76,10482.0,981.0,789.0,1913.0,1728.0,264.0,0.0,6019.0,1019.0,0.0,0.14975,0.03425,0.8937142857142858,1992.0,0.9316852530536406,50.38084874821812,10.685015290508986,0.8674698795176368,6,0.21,0.79,0.022,0.026,0.19
23109663,2023-09-28,2062BK1,126.16,9.88,9762.0,2049.0,905.0,2054.0,1590.0,285.0,0.0,6786.0,1102.0,0.0,0.14975,0.03425,0.8937142857142858,1875.0,0.9273743016691608,53.78883956837517,4.764275256220222,0.8479999999995478,6,0.22,0.73,0.03,0.025,0.18
23109681,2023-09-28,1786500D,118.42,10.21,10146.0,1659.0,797.0,3325.0,1600.0,217.0,0.0,6420.0,1465.0,0.0,0.14975,0.03425,0.8937142857142858,1817.0,0.9206250485818191,54.21381523345538,6.11573236889324,0.8805723720413425,2,0.21,0.72,0.022,0.021,0.204
23109715,2023-09-29,1786500D,117.24,9.5,6945.0,1974.0,775.0,2401.0,1635.0,264.0,0.0,6310.0,1013.0,0.0,0.14407407407407408,0.041074074074074075,0.8824814814814815,1899.0,0.9250433959213741,53.821221425675354,3.5182370820650872,0.8609794628747441,2,0.21,0.78,0.033,0.026,0.206
23109717,2023-09-29,2062BK1,118.85,9.49,11760.0,1950.0,802.0,2404.0,1609.0,247.0,0.0,6619.0,3183.0,0.0,0.14407407407407408,0.041074074074074075,0.8824814814814815,1856.0,0.9260557893024306,55.69204880054109,6.030769230766138,0.8669181034478087,6,0.19,0.79,0.024,0.023,0.17
23109709,2023-09-29,2062BK1,125.3,10.0,8781.0,1989.0,785.0,2197.0,1595.0,305.0,0.0,6687.0,1072.0,0.0,0.14407407407407408,0.041074074074074075,0.8824814814814815,1900.0,0.9260901699857643,53.367916998775996,4.414781297132019,0.8394736842100845,6,0.19,0.77,0.031,0.032,0.21
23309680,2023-09-29,C20MMNATLT,128.92,10.08,10521.0,2046.0,776.0,2913.0,1731.0,281.0,0.0,6396.0,1052.0,440.0,0.14407407407407408,0.041074074074074075,0.8824814814814815,2012.0,0.9274820143818167,49.612162581061035,5.142228739000419,0.8603379721665704,41,0.22,0.76,0.021,0.018,0.2
23109708,2023-09-29,2062BK1,123.08,0.0,10194.0,1620.0,812.0,5402.0,1598.0,260.0,0.0,6241.0,1133.0,0.0,0.14407407407407408,0.041074074074074075,0.8824814814814815,1858.0,0.9999999999918752,50.706857328154804,6.292592592588709,0.8600645855754252,6,0.21,0.82,0.03,0.032,0.22
23109713,2023-09-29,2062BK1,123.6,10.27,13956.0,1989.0,549.0,3285.0,1607.0,254.0,0.0,6782.0,1096.0,0.0,0.14407407407407408,0.041074074074074075,0.8824814814814815,1861.0,0.9232837827674364,54.870550161368364,7.016591251881842,0.8635142396556349,6,0.19,0.79,0.027,0.026,0.24
23309682,2023-09-29,2062BK1,117.92,9.86,11739.0,0.0,63.0,2945.0,0.0,0.0,0.0,5680.0,1022.0,0.0,0.14407407407407408,0.041074074074074075,0.8824814814814815,0.0,0.9228361245819154,48.16824966037849,11739000000000.0,0.0,6,0.21,0.86,0.032,0.022,0.17
23309714,2023-09-29,1786500D,124.49,10.92,11004.0,1068.0,812.0,3968.0,1705.0,244.0,0.0,6196.0,1143.0,373.0,0.14407407407407408,0.041074074074074075,0.8824814814814815,1949.0,0.9193560298285256,49.771065948672415,10.303370786507207,0.8748075936373141,2,0.22,0.77,0.025,0.03,0.211
23309700,2023-09-29,2062BK1,118.08,9.6,8949.0,1485.0,790.0,2230.0,1785.0,417.0,0.0,6394.0,1003.0,0.0,0.14407407407407408,0.041074074074074075,0.8824814814814815,2202.0,0.9248120300679448,54.149728996831385,6.026262626258569,0.8106267029969071,6,0.22,0.76,0.024,0.029,0.22
23309702,2023-09-29,1786500D,126.89,10.21,9456.0,1272.0,814.0,3685.0,1719.0,265.0,0.0,6564.0,1416.0,361.0,0.14407407407407408,0.041074074074074075,0.8824814814814815,1984.0,0.9255288110800474,51.72984474701135,7.433962264145099,0.8664314516124665,2,0.22,0.72,0.019,0.028,0.199
23309705,2023-09-29,1786500D,128.0,10.07,9384.0,1059.0,812.0,3624.0,1695.0,237.0,0.0,6021.0,969.0,474.0,0.14407407407407408,0.041074074074074075,0.8824814814814815,1932.0,0.9270659810174039,47.039062499632514,8.86118980169135,0.8773291925461297,2,0.22,0.78,0.027,0.03,0.177
23309707,2023-09-29,1786500D,123.4,9.49,8808.0,1167.0,801.0,2233.0,1726.0,329.0,0.0,6433.0,1052.0,372.0,0.14407407407407408,0.041074074074074075,0.8824814814814815,2055.0,0.9285875536087849,52.13128038855647,7.547557840610499,0.839902676398618,2,0.21,0.78,0.024,0.024,0.16
23309712,2023-09-29,2062BK1,122.44,9.49,10233.0,1116.0,804.0,3855.0,1739.0,309.0,0.0,6299.0,1110.0,476.0,0.14407407407407408,0.041074074074074075,0.8824814814814815,2048.0,0.9280679147962703,51.445606010687314,9.16935483870146,0.8491210937495854,6,0.2,0.8,0.025,0.018,0.18
23109706,2023-09-29,2062BK1,124.0,10.07,9591.0,390.0,787.0,2198.0,1727.0,257.0,0.0,6472.0,1099.0,0.0,0.14407407407407408,0.041074074074074075,0.8824814814814815,1984.0,0.9248899828378842,52.19354838667586,24.592307692244635,0.8704637096769806,6,0.2,0.79,0.034,0.026,0.2
23309716,2023-09-29,S.TOWER6VAN,119.12,10.0,10902.0,1083.0,790.0,3583.0,2431.0,105.0,448.0,4433.0,5643.0,0.0,0.14407407407407408,0.041074074074074075,0.8824814814814815,2984.0,0.9225526641812071,37.2145735389757,10.06648199445054,0.8146782841820326,67,0.2,1.31,0.024,0.025,0.21
23309718,2023-09-29,S.TOWER6VAN,125.0,8.27,10728.0,714.0,807.0,2236.0,2442.0,125.0,329.0,6605.0,1086.0,270.0,0.14407407407407408,0.041074074074074075,0.8824814814814815,2896.0,0.937945524116921,52.83999999957728,15.02521008401257,0.8432320441986039,67,0.19,1.3,0.033,0.028,0.23
23309698,2023-09-29,1786500D,119.69,10.07,8727.0,534.0,682.0,1023.0,1748.0,292.0,0.0,6361.0,966.0,0.0,0.14407407407407408,0.041074074074074075,0.8824814814814815,2040.0,0.9223951911149632,53.14562620057527,16.34269662918288,0.8568627450976192,2,0.21,0.73,0.02,0.018,0.169
23109704,2023-09-29,1786500D,127.3,10.07,9399.0,1989.0,779.0,2636.0,1624.0,237.0,0.0,6817.0,1095.0,0.0,0.14407407407407408,0.041074074074074075,0.8824814814814815,1861.0,0.9266943291772098,53.55066771364061,4.725490196076056,0.8726491133794344,2,0.21,0.73,0.027,0.022,0.166
23109693,2023-09-29,2062BK1,127.55,9.87,10470.0,1980.0,973.0,3073.0,1696.0,281.0,0.0,6813.0,1073.0,0.0,0.14407407407407408,0.041074074074074075,0.8824814814814815,1977.0,0.9281763935313043,53.414347314359745,5.287878787876117,0.8578654527056865,6,0.19,0.76,0.03,0.027,0.22
23109701,2023-09-29,2830C20MMNAK,101.19,9.28,9234.0,1503.0,879.0,2517.0,1712.0,321.0,0.0,6315.0,994.0,0.0,0.14407407407407408,0.041074074074074075,0.8824814814814815,2033.0,0.9159952928313931,62.40735250457153,6.143712574846212,0.8421052631574806,16,0.21,0.78,0.02,0.024,0.2
23109679,2023-09-29,2062BK1,125.24,10.21,10230.0,1542.0,800.0,3227.0,1428.0,288.0,0.0,6805.0,1520.0,0.0,0.14407407407407408,0.041074074074074075,0.8824814814814815,1716.0,0.9246216315915496,54.335675502600324,6.634241245131885,0.8321678321673472,6,0.19,0.75,0.028,0.024,0.2
23109683,2023-09-29,2062BK1,122.3,10.21,10110.0,1368.0,802.0,2442.0,1590.0,233.0,0.0,6502.0,1068.0,0.0,0.14407407407407408,0.041074074074074075,0.8824814814814815,1823.0,0.9229492113733082,53.16434995868222,7.39035087718758,0.872188699944667,6,0.18,0.74,0.026,0.022,0.22
23109684,2023-09-29,C20MMNATLT,120.3,11.07,10032.0,1668.0,810.0,3119.0,1624.0,267.0,0.0,6608.0,1044.0,0.0,0.14407407407407408,0.041074074074074075,0.8824814814814815,1891.0,0.9157341858802183,54.92934330793907,6.014388489205027,0.8588048651502598,41,0.2,0.82,0.02,0.025,0.22
23109685,2023-09-29,1786500D,121.87,10.21,10668.0,1680.0,787.0,2982.0,1682.0,277.0,0.0,6317.0,1064.0,0.0,0.14407407407407408,0.041074074074074075,0.8824814814814815,1959.0,0.9226983646205126,51.83392139122151,6.3499999999962204,0.8586013272073207,2,0.21,0.73,0.024,0.028,0.21
23109686,2023-09-29,2062BK1,122.1,10.47,10020.0,1767.0,794.0,2463.0,1759.0,311.0,0.0,6783.0,1113.0,0.0,0.14407407407407408,0.041074074074074075,0.8824814814814815,2070.0,0.9210228558427924,55.55282555237058,5.670628183358421,0.8497584541058697,6,0.21,0.8,0.025,0.024,0.23
23109687,2023-09-29,C20MMNATLT,121.29,10.21,10416.0,555.0,840.0,1810.0,1729.0,309.0,0.0,6457.0,1014.0,0.0,0.14407407407407408,0.041074074074074075,0.8824814814814815,2038.0,0.9223574144416552,53.23604584010853,18.767567567533753,0.8483807654559135,41,0.19,0.79,0.024,0.029,0.23
23109703,2023-09-29,2062BK1,126.2,0.0,9804.0,1995.0,461.0,1170.0,1606.0,263.0,0.0,6686.0,1077.0,0.0,0.14407407407407408,0.041074074074074075,0.8824814814814815,1869.0,0.999999999992076,52.979397780879715,4.914285714283251,0.8592830390578602,6,0.2,0.73,0.031,0.017,0.21
23109689,2023-09-29,C20MMNATLT,130.99,0.0,9489.0,1677.0,790.0,4169.0,1726.0,305.0,0.0,6229.0,980.0,0.0,0.14407407407407408,0.041074074074074075,0.8824814814814815,2031.0,0.9999999999923659,47.55324833920488,5.658318425756912,0.8498276710975629,41,0.19,0.76,0.02,0.033,0.19
23109688,2023-09-29,2062BK1,117.1,10.27,10197.0,744.0,777.0,904.0,1800.0,280.0,0.0,6606.0,1035.0,0.0,0.14407407407407408,0.041074074074074075,0.8824814814814815,2080.0,0.9193687681485486,56.41332194657205,13.705645161271901,0.8653846153841993,6,0.21,0.87,0.022,0.031,0.22
23109691,2023-09-29,C20MMNATLT,125.51,9.27,8430.0,3156.0,919.0,2004.0,1702.0,263.0,0.0,6592.0,1081.0,0.0,0.14407407407407408,0.041074074074074075,0.8824814814814815,1965.0,0.9312212494366285,52.52171141699847,2.671102661596112,0.8661577608138086,41,0.18,0.75,0.032,0.033,0.21
23109692,2023-09-29,2062BK1,127.69,10.21,10011.0,2343.0,885.0,2721.0,1699.0,261.0,0.0,6805.0,1072.0,0.0,0.14407407407407408,0.041074074074074075,0.8824814814814815,1960.0,0.9259608411825528,53.293131803169445,4.272727272725449,0.8668367346934353,6,0.21,0.78,0.027,0.029,0.22
23109694,2023-09-29,2062BK1,126.88,10.21,10218.0,1227.0,682.0,3438.0,1732.0,294.0,0.0,6750.0,1061.0,0.0,0.14407407407407408,0.041074074074074075,0.8824814814814815,2026.0,0.9255233787954955,53.199873896175916,8.327628361851405,0.8548864758139907,6,0.19,0.8,0.032,0.026,0.23
