Repository: SiddharthKumar268/FerroMind

# FerroMind
*Ferro-Alloy Optimisation using Machine Learning*
**SAIL Durgapur Steel Plant | Steel Melting Shop**
Intern: Siddharth Kumar | FY 2023-24 to FY 2025-26

---

## Quick Start

```bash

# 2. Place raw Excel files in data/raw/

## Dataset

| | |
|---|---|
| Total heats after cleaning | 47,421 |
| Training set | 37,936 heats (Apr 2023 – Jun 2025) |
| Test set | 9,485 heats (Jun 2025 – Dec 2025) |
| Input features | 21 (16 raw + 5 engineered) |
| Target variables | Mn, Si, C, S, P |
| BOF grades | 76 distinct grades |
| Split method | Chronological 80/20 — no shuffle, no leakage |

---

File: data/processed/sms_train_slag.csv (part 56 of 74)
Heat_Number,Date,BOF Grade Code,Hot Metal Addn. Weight,Scrap Addn. Weight,Lime Into Converter,Dolomite Into Converter,Lime Into Ladle,Iron Ore Into Converter,SIMN Into Ladle,FESI Into Ladle,FEMN Into Ladle,Measered O2 Mainblow II,Duration of Mainblow I/II,Measered O2 2nd Blow,HM_P,HM_S,HM_Si,Total_FA_Ladle,HM_Ratio,O2_per_ton_HM,Lime_Dolo_Ratio,SiMn_FA_Fraction,Grade_Encoded,C,Mn,P,S,Si,FeO,CaO,SiO2,Al2O3,MnO,MgO,P2O5,Basicity,Slag_SP_Index
24113052,2024-12-07,SEQRFE550D,120.56,7.33,11088.0,1968.0,762.0,2862.0,1675.0,305.0,0.0,6297.0,1094.0,0.0,0.1392758620689655,0.0378965517241379,1.0573103448275862,1980.0,0.9426851200176504,52.2312541468793,5.634146341460552,0.8459595959591687,73,0.21,0.84,0.028,0.027,0.21,21.7,48.422,16.444,1.459,0.736,7.191,2.304,2.94448160535117,1.2694193210119282
24113024,2024-12-07,EXPORTDSP14,119.88,7.95,11322.0,2127.0,809.0,2567.0,1719.0,301.0,149.0,6549.0,1639.0,0.0,0.1392758620689655,0.0378965517241379,1.0573103448275862,2169.0,0.9378080262775732,54.62962962917393,5.3229901269368485,0.7925311203315848,55,0.19,0.77,0.018,0.032,0.19,30.021,44.458,15.864,0.692,0.787,4.824,1.815,2.8022691459186886,0.968879396765898
24213074,2024-12-08,SEQRFE550D,122.56,5.0,9942.0,1995.0,682.0,1034.0,1718.0,267.0,0.0,7007.0,1173.0,0.0,0.1402857142857143,0.0356785714285714,1.1561785714285713,1985.0,0.9608027594782,57.171997388567455,4.983458646614044,0.8654911838786572,73,0.22,0.82,0.019,0.022,0.23,29.299,46.856,14.934,0.752,0.656,4.405,1.596,3.1373284231670575,1.0592756702988653
24213072,2024-12-08,R19,121.76,8.89,10935.0,2493.0,872.0,1039.0,982.0,246.0,0.0,147.0,3231.0,0.0,0.1402857142857143,0.0356785714285714,1.1561785714285713,1228.0,0.9319556065753392,1.207293035469717,4.386281588445894,0.799674267100326,64,0.5,0.75,0.014,0.017,0.22,24.482,50.653,16.486,0.631,0.627,3.869,1.809,3.07229938739613,1.2363738436378724
24213062,2024-12-08,SEQRFE550D,120.03,8.1,11619.0,2979.0,707.0,2349.0,1711.0,253.0,219.0,7200.0,3061.0,0.0,0.1402857142857143,0.0356785714285714,1.1561785714285713,2183.0,0.9367829548042084,59.98500374856298,3.900302114802316,0.7837837837834247,73,0.21,0.862,0.015,0.017,0.193,27.987,49.139,14.713,0.595,0.491,4.031,1.648,3.33960853608808,1.150769302826632
24213065,2024-12-08,C20MMNC,117.7,8.2,11232.0,3063.0,506.0,1713.0,1752.0,246.0,0.0,6595.0,2273.0,0.0,0.1402857142857143,0.0356785714285714,1.1561785714285713,1998.0,0.9348689435986112,56.03228547106175,3.666993143975296,0.876876876876438,42,0.202,0.76,0.018,0.018,0.176,28.193,48.785,14.832,0.595,0.495,4.04,1.657,3.2889503134901905,1.133849300423
24313063,2024-12-08,C20MMNA,121.35,8.31,11532.0,1878.0,585.0,4531.0,1755.0,300.0,0.0,6429.0,4343.0,0.0,0.1402857142857143,0.0356785714285714,1.1561785714285713,2055.0,0.9359093012422034,52.97898640253005,6.140575079868935,0.8540145985397304,37,0.19,0.78,0.03,0.028,0.2,26.144,44.606,17.636,2.512,0.83,4.686,1.813,2.5291149288427737,1.0188437906854573
24113061,2024-12-08,2062BK1,122.48,7.59,11196.0,1098.0,697.0,3517.0,1719.0,301.0,0.0,6298.0,1207.0,0.0,0.1402857142857143,0.0356785714285714,1.1561785714285713,2020.0,0.9416468055589942,51.42064010408703,10.196721311466124,0.8509900990094798,6,0.21,0.77,0.022,0.03,0.22,28.188,48.751,14.868,0.597,0.496,4.035,1.662,3.2787006523639786,1.1322433053858838
24113073,2024-12-08,2062BK1,123.46,8.57,11148.0,2817.0,927.0,2674.0,1899.0,301.0,0.0,6578.0,1045.0,0.0,0.1402857142857143,0.0356785714285714,1.1561785714285713,2200.0,0.9350905097255542,53.280414708786,3.957401490946412,0.8631818181814258,6,0.18,0.83,0.025,0.029,0.18,27.403,48.363,15.535,0.7,0.643,4.189,1.681,3.112963439752832,1.1263187312233633
24113075,2024-12-08,TMT-FE500D,117.99,7.95,11322.0,1560.0,737.0,3498.0,1815.0,311.0,0.0,3697.0,1912.0,0.0,0.1402857142857143,0.0356785714285714,1.1561785714285713,2126.0,0.9368747022317224,31.333163827177447,7.257692307687655,0.853715898400351,78,0.18,0.76,0.02,0.03,0.24,25.359,49.676,16.488,0.642,0.634,3.948,1.783,3.0126751167444965,1.1870579239151215
24213126,2024-12-09,2062BK1,127.07,8.88,9978.0,2997.0,657.0,2052.0,1775.0,253.0,0.0,6657.0,1121.0,0.0,0.1391538461538461,0.0404999999999999,1.1278461538461535,2028.0,0.9346818683270712,52.38844731209264,3.3293293293282185,0.8752465483230398,6,0.201,0.737,0.027,0.029,0.241,25.405,46.725,17.894,0.777,1.03,4.743,1.84,2.611064543168483,1.0790993071593535
24213128,2024-12-09,2062BK1,118.08,8.47,8943.0,996.0,655.0,1037.0,1728.0,250.0,0.0,6201.0,1036.0,0.0,0.1391538461538461,0.0404999999999999,1.1278461538461535,1978.0,0.9330699328254992,52.51524390199428,8.978915662641587,0.873609706774078,6,0.22,0.79,0.015,0.016,0.22,26.329,50.033,15.418,0.603,0.663,3.807,1.682,3.244892664893962,1.1984526204848138
24113122,2024-12-09,1786500D,114.93,8.12,10536.0,2526.0,642.0,1983.0,1764.0,254.0,0.0,6394.0,1105.0,0.0,0.1391538461538461,0.0404999999999999,1.1278461538461535,2018.0,0.934010564803462,55.63386409070187,4.171021377670558,0.8741328047567521,2,0.19,0.777,0.024,0.032,0.229,25.427,46.306,18.148,0.802,1.041,4.814,1.865,2.551435340790126,1.0626491646778042
24113106,2024-12-09,C20MMNC,124.27,8.0,11406.0,2448.0,687.0,3605.0,1763.0,300.0,145.0,4429.0,1697.0,0.0,0.1391538461538461,0.0404999999999999,1.1278461538461535,2208.0,0.9395176532778446,35.640138408017705,4.659313725488293,0.7984601449271747,42,0.188,0.768,0.026,0.028,0.236,25.551,48.016,15.735,0.965,0.911,4.941,2.212,3.0513472292831723,1.1629810836340737
24313108,2024-12-09,2062BK1,121.2,8.0,9285.0,1998.0,803.0,2049.0,1727.0,264.0,0.0,4296.0,1134.0,0.0,0.1391538461538461,0.0404999999999999,1.1278461538461535,1991.0,0.9380804953487768,35.445544554162986,4.647147147144821,0.8674033149166914,6,0.18,0.74,0.015,0.024,0.19,26.864,47.505,15.071,0.808,1.384,4.983,1.906,3.1518710191082806,1.1327975963372758
24313142,2024-12-09,2062BK1,126.0,7.95,12177.0,3999.0,798.0,1617.0,1698.0,281.0,203.0,6540.0,1226.0,0.0,0.1391538461538461,0.0404999999999999,1.1278461538461535,2182.0,0.9406494960736048,51.90476190434996,3.045011252812442,0.7781851512370402,6,0.19,0.74,0.032,0.034,0.23,16.874,52.919,18.156,1.011,0.737,6.706,2.04,2.9145233243377207,1.5106334389540692
24213160,2024-12-10,2062BK1,118.29,7.86,8913.0,1752.0,927.0,1761.0,1907.0,277.0,0.0,6770.0,1017.0,0.0,0.1408571428571428,0.0464285714285714,1.0818095238095238,2184.0,0.9376932223469068,57.23222588505171,5.087328767120384,0.8731684981680984,6,0.19,0.7,0.02,0.024,0.17,28.083,47.209,15.288,0.817,0.675,4.695,1.753,3.087775524887174,1.0884672138707003
24213162,2024-12-10,C20MMNC,118.58,8.12,8961.0,1803.0,916.0,2174.0,1900.0,263.0,0.0,6554.0,1000.0,0.0,0.1408571428571428,0.0464285714285714,1.0818095238095238,2163.0,0.935911602202558,55.27070332218527,4.970049916802568,0.8784096162732878,42,0.22,0.73,0.034,0.026,0.23,27.779,47.383,15.218,0.832,0.617,5.176,1.568,3.1134108679939554,1.1019814875110472
24213194,2024-12-10,1786500D,126.66,8.0,7332.0,2013.0,710.0,0.0,1704.0,253.0,0.0,781.0,190.0,0.0,0.1408571428571428,0.0464285714285714,1.0818095238095238,1957.0,0.9405911183652118,6.166114005951633,3.642324888224718,0.8707204905463103,2,0.19,0.79,0.019,0.027,0.249,25.73,46.543,17.638,0.872,1.051,4.77,1.796,2.6386416463518336,1.0731859162074293
24313156,2024-12-10,C20MMNC,124.8,8.15,10320.0,3525.0,649.0,1296.0,1746.0,261.0,0.0,4503.0,936.0,0.0,0.1408571428571428,0.0464285714285714,1.0818095238095238,2007.0,0.9386987589248688,36.08173076894165,2.9276595744672544,0.8699551569502392,42,0.178,0.69,0.028,0.027,0.203,21.924,43.038,14.067,2.68,8.969,7.23,0.894,3.0592834802388396,1.195765725716826
24313165,2024-12-10,2062BK1,123.52,8.15,11550.0,3693.0,754.0,1383.0,1717.0,280.0,0.0,3723.0,1653.0,0.0,0.1408571428571428,0.0464285714285714,1.0818095238095238,1997.0,0.9381028328325504,30.140867875403654,3.1275385865141816,0.8597896845263596,6,0.18,0.74,0.034,0.024,0.19,28.129,47.252,15.198,0.817,0.677,4.7,1.748,3.1088887426804397,1.0905649926144758
24313208,2024-12-11,2062BK1,124.71,8.14,9534.0,2049.0,919.0,1519.0,1831.0,292.0,0.0,6959.0,1561.0,0.0,0.1334090909090909,0.0521818181818181,0.9411363636363635,2123.0,0.9387278885890952,55.80145938532755,4.6530014641265725,0.8624587847381713,6,0.18,0.78,0.031,0.039,0.23,27.783,48.07,15.266,0.905,0.748,3.52,2.166,3.148621209143905,1.1166085946573752
24113239,2024-12-11,S.TOWER6VAN,124.38,9.8,11007.0,2673.0,872.0,2889.0,2510.0,122.0,521.0,6233.0,1039.0,0.0,0.1334090909090909,0.0521818181818181,0.9411363636363635,3153.0,0.9269637799901106,50.11255828871111,4.1178451178435775,0.7960672375512857,67,0.179,1.291,0.025,0.024,0.188,23.836,47.53,17.67,1.1,1.2,4.94,2.19,2.6897176164337044,1.1451080540631702
24113242,2024-12-11,2062BK1,118.75,8.13,11577.0,1803.0,712.0,1869.0,1761.0,298.0,0.0,3399.0,551.0,0.0,0.1334090909090909,0.0521818181818181,0.9411363636363635,2059.0,0.9359237074327243,28.623157894495804,6.420965058232712,0.8552695483240139,6,0.19,0.78,0.03,0.019,0.19,26.44,49.676,15.493,0.691,0.665,3.895,1.677,3.206144313927972,1.1846234559069015
24213241,2024-12-11,2062BK1,126.68,0.0,11346.0,2034.0,668.0,2049.0,1789.0,307.0,0.0,6873.0,1137.0,357.0,0.1334090909090909,0.0521818181818181,0.9411363636363635,2096.0,0.999999999992106,54.254815282173546,5.578171091442686,0.8535305343507378,6,0.2,0.73,0.019,0.028,0.2,24.486,47.92,16.99,1.07,1.2,4.58,2.23,2.8203166382202345,1.1553391035995855
24213247,2024-12-11,SEQRFE550D,126.4,8.15,9579.0,1992.0,825.0,1638.0,1779.0,246.0,0.0,6948.0,1097.0,0.0,0.1334090909090909,0.0521818181818181,0.9411363636363635,2025.0,0.9394277220294356,54.96835442994487,4.808734939756622,0.8785185185180847,73,0.22,0.85,0.023,0.025,0.21,23.805,52.376,15.597,0.838,0.626,3.072,2.234,3.357866393127324,1.3292388904398142
24213271,2024-12-12,2062BK1,128.6,7.95,9240.0,2265.0,712.0,2769.0,1721.0,273.0,0.0,6905.0,1261.0,0.0,0.1451818181818182,0.0386363636363636,0.8541818181818183,1994.0,0.9417795679169406,53.69362363877377,4.079470198673696,0.8630892678029773,6,0.21,0.85,0.026,0.019,0.24,26.159,48.588,14.973,0.805,0.759,5.097,2.036,3.244824362227862,1.1812413390708192
24113260,2024-12-12,2062ACUK1,125.66,0.0,10983.0,1911.0,749.0,3058.0,1860.0,304.0,0.0,3922.0,2128.0,0.0,0.1451818181818182,0.0386363636363636,0.8541818181818183,2164.0,0.999999999992042,31.21120483820459,5.74725274724974,0.8595194085023754,5,0.19,0.81,0.031,0.024,0.212,26.43,47.704,15.946,0.869,0.688,4.978,1.833,2.9914090424531263,1.1257049814758007
24213261,2024-12-12,S.TOWER6VAN,130.48,0.0,10530.0,2697.0,709.0,3285.0,2659.0,121.0,702.0,6765.0,1180.0,266.0,0.1451818181818182,0.0386363636363636,0.8541818181818183,3482.0,0.999999999992336,51.8470263637964,3.9043381535024455,0.7636415852955877,67,0.198,1.3,0.022,0.023,0.217,26.414,47.012,16.328,0.874,0.703,5.128,1.964,2.8790495437565067,1.0998760030882249
24213292,2024-12-12,2062BK1,120.3,8.22,10515.0,1995.0,828.0,531.0,1741.0,273.0,0.0,6463.0,1125.0,368.0,0.1451818181818182,0.0386363636363636,0.8541818181818183,2014.0,0.9360410830926232,53.72402327469889,5.270676691726681,0.8644488579936125,6,0.18,0.78,0.021,0.019,0.2,27.433,46.69,16.191,0.701,0.663,4.362,2.298,2.883522727272727,1.0702578796561606
24213286,2024-12-12,SEQRFE550D,0.0,8.31,9105.0,2097.0,817.0,669.0,1748.0,277.0,0.0,7009.0,1150.0,0.0,0.1451818181818182,0.0386363636363636,0.8541818181818183,2025.0,0.0,7009000000000.0,4.341917024318387,0.8632098765427836,73,0.21,0.84,0.023,0.022,0.25,27.44,46.766,16.149,0.693,0.659,4.342,2.291,2.895727554179566,1.0728607478779537
24213280,2024-12-12,C20MMNC,0.0,8.12,8505.0,1665.0,811.0,1240.0,1789.0,300.0,0.0,6609.0,1081.0,0.0,0.1451818181818182,0.0386363636363636,0.8541818181818183,2089.0,0.0,6609000000000.0,5.10810810810504,0.8563906175199347,42,0.2,0.8,0.026,0.018,0.18,25.241,46.439,17.615,1.166,0.822,5.039,2.032,2.636183015440509,1.0835802786009288
24213276,2024-12-12,1786550D,124.5,8.2,8904.0,2247.0,721.0,2017.0,1711.0,267.0,0.0,6652.0,1114.0,0.0,0.1451818181818182,0.0386363636363636,0.8541818181818183,1978.0,0.9382064807766528,53.42971887507285,3.962616822428143,0.8650151668347498,3,0.21,0.87,0.03,0.02,0.17,24.194,49.99,14.69,0.75,1.14,5.52,2.23,3.4027635967599212,1.2855857014272858
24313283,2024-12-12,C20MMNC,121.0,10.0,9864.0,2103.0,691.0,288.0,1766.0,279.0,0.0,920.0,1342.0,0.0,0.1451818181818182,0.0386363636363636,0.8541818181818183,2045.0,0.9236641221303538,7.60330578506113,4.690442225390067,0.8635696821511669,42,0.195,0.759,0.024,0.019,0.216,23.259,50.862,15.687,0.727,0.71,4.89,2.33,3.2420958694543605,1.3059285695945775
24313282,2024-12-12,2062BK1,124.8,8.11,9909.0,1968.0,762.0,0.0,1728.0,267.0,0.0,4551.0,717.0,0.0,0.1451818181818182,0.0386363636363636,0.8541818181818183,1995.0,0.938981265510955,36.46634615355396,5.035060975607197,0.8661654135334004,6,0.18,0.7,0.03,0.022,0.19,25.673,48.672,15.524,0.753,0.68,5.107,2.067,3.135072463768116,1.1814165736200788
24213296,2024-12-13,1786550D,128.7,0.0,10284.0,1998.0,811.0,2927.0,1758.0,273.0,0.0,6262.0,1158.0,370.0,0.1387368421052631,0.0403157894736842,0.7557368421052632,2031.0,0.99999999999223,48.65578865541061,5.147147147144571,0.86558345642498,3,0.22,0.9,0.03,0.03,0.25,25.933,48.881,14.968,0.783,0.758,5.041,2.048,3.2654819961253256,1.195076035401692
24213316,2024-12-13,2062BK1,0.0,8.65,8646.0,1677.0,608.0,330.0,1657.0,304.0,338.0,2799.0,7327.0,0.0,0.1387368421052631,0.0403157894736842,0.7557368421052632,2299.0,0.0,2799000000000.0,5.155635062608733,0.7207481513698475,6,0.17,0.77,0.019,0.026,0.22,24.715,48.838,15.672,0.784,1.206,5.211,2.087,3.1160594653225293,1.2092205605625435
24213344,2024-12-14,2062BK1,0.0,8.15,8607.0,2214.0,803.0,1148.0,1785.0,287.0,0.0,6604.0,1097.0,0.0,0.1332083333333333,0.037875,0.8371666666666666,2072.0,0.0,6604000000000.0,3.8875338753369975,0.8614864864860707,6,0.19,0.73,0.016,0.024,0.18,23.988,49.095,16.056,0.87,0.719,5.786,2.143,3.057544995951921,1.2259957547758773
24213355,2024-12-14,2062BK1,0.0,0.0,9276.0,1011.0,803.0,1252.0,1823.0,280.0,223.0,5841.0,1107.0,331.0,0.1332083333333333,0.037875,0.8371666666666666,2326.0,0.0,5841000000000.0,9.175074183967189,0.7837489251931282,6,0.18,0.75,0.035,0.025,0.21,25.547,48.268,14.555,3.667,0.654,3.5,1.978,3.316020884858478,1.2036007281250778
24213357,2024-12-14,1786550D,0.0,8.89,9990.0,1599.0,608.0,2051.0,1802.0,300.0,0.0,6336.0,918.0,564.0,0.1332083333333333,0.037875,0.8371666666666666,2102.0,0.0,6336000000000.0,6.247654784236243,0.8572787821118661,3,0.24,0.87,0.02,0.03,0.24,25.855,45.585,14.953,1.439,1.33,7.092,2.021,3.0483482680219343,1.117033007424833
24213342,2024-12-14,2062BK1,120.3,8.36,9084.0,1662.0,803.0,693.0,1809.0,280.0,0.0,6231.0,1260.0,0.0,0.1332083333333333,0.037875,0.8371666666666666,2089.0,0.9350225400207134,51.79551122151459,5.465703971115845,0.8659645763519072,6,0.18,0.74,0.021,0.025,0.22,18.375,50.742,17.983,0.859,0.787,7.016,2.338,2.8215080071174374,1.395582936824445
24313320,2024-12-14,C20MMNC,119.6,7.74,8643.0,3651.0,690.0,0.0,1796.0,252.0,0.0,6989.0,1470.0,0.0,0.1332083333333333,0.037875,0.8371666666666666,2048.0,0.9392178419904256,58.43645484900973,2.367296631059335,0.8769531249995718,42,0.212,0.87,0.024,0.02,0.161,26.011,48.832,14.897,0.779,0.761,5.094,2.039,3.277755403409854,1.193673763719475
24313330,2024-12-14,C20MMNC,110.5,8.37,9228.0,2718.0,701.0,0.0,1697.0,243.0,0.0,6655.0,998.0,0.0,0.1332083333333333,0.037875,0.8371666666666666,1940.0,0.92958694371221,60.226244343346366,3.3951434878574704,0.8747422680407863,42,0.18,0.759,0.021,0.021,0.206,26.286,46.705,16.436,0.707,0.769,5.447,2.131,2.8414552533917377,1.0932050651873697
24313335,2024-12-14,2062BK1,119.8,8.23,9915.0,3048.0,702.0,639.0,1790.0,238.0,0.0,6716.0,1005.0,0.0,0.1332083333333333,0.037875,0.8371666666666666,2028.0,0.9357181910416644,56.06010016647696,3.2529527559044444,0.8826429980271782,6,0.18,0.86,0.018,0.025,0.23,26.304,46.339,16.69,0.702,0.769,5.511,2.167,2.776286621532562,1.0777764856378649
24313341,2024-12-14,TMT-FE500D,0.0,0.0,4935.0,630.0,707.0,0.0,1732.0,312.0,0.0,3107.0,1398.0,0.0,0.1332083333333333,0.037875,0.8371666666666666,2044.0,0.0,3107000000000.0,7.833333333320899,0.8473581213303095,78,0.202,0.751,0.019,0.018,0.186,23.108,47.624,17.751,1.035,0.795,5.829,2.148,2.682739972960793,1.1655408712677435
24313345,2024-12-14,S.TOWER6VAN,119.5,8.11,7422.0,2307.0,699.0,0.0,2466.0,105.0,403.0,5349.0,886.0,0.0,0.1332083333333333,0.037875,0.8371666666666666,2974.0,0.936446986905913,44.76150627577605,3.2171651495434688,0.8291862811026129,67,0.175,1.283,0.02,0.02,0.214,17.59,50.31,18.877,0.902,0.77,7.189,2.469,2.6650068863227037,1.3795656465942747
24313356,2024-12-14,S.TOWER6VAN,0.0,8.79,10500.0,2436.0,699.0,2015.0,2562.0,112.0,496.0,6604.0,1046.0,406.0,0.1332083333333333,0.037875,0.8371666666666666,3170.0,0.0,6604000000000.0,4.310344827584437,0.8082018927442245,67,0.189,1.327,0.034,0.018,0.196,25.565,45.304,14.581,2.448,1.373,6.952,2.004,3.1068440543135374,1.1284529354621766
24313360,2024-12-14,2062BK1,0.0,7.33,9036.0,3078.0,707.0,1018.0,1469.0,242.0,0.0,6835.0,1131.0,0.0,0.1332083333333333,0.037875,0.8371666666666666,1711.0,0.0,6835000000000.0,2.935672514618929,0.8585622443010762,6,0.2,0.74,0.033,0.027,0.18,25.744,46.887,15.883,1.57,0.845,5.489,1.942,2.9518383278771094,1.1263332372441628
24313318,2024-12-14,2062BK1,126.14,8.77,9702.0,3627.0,701.0,0.0,1796.0,271.0,0.0,7297.0,1568.0,0.0,0.1332083333333333,0.037875,0.8371666666666666,2067.0,0.9349936994964422,57.84842238736445,2.6749379652598084,0.8688921141747127,6,0.177,0.727,0.016,0.023,0.186,24.918,47.82,16.468,0.905,1.069,5.18,2.092,2.903637136438156,1.1554352816101676
24213397,2024-12-15,SEQRFE550D,121.5,8.1,8613.0,3000.0,657.0,1517.0,1772.0,240.0,0.0,6076.0,3079.0,0.0,0.1261904761904762,0.0414285714285714,0.9051904761904762,2012.0,0.9374999999927665,50.008230452263305,2.870999999999043,0.8807157057649698,73,0.22,0.88,0.02,0.023,0.25,30.285,47.612,13.748,0.942,0.763,2.961,2.112,3.4629427594734166,1.0812553935595222
24213383,2024-12-15,SEQRFE550D,0.0,8.12,8832.0,1896.0,729.0,519.0,1755.0,219.0,0.0,7006.0,1164.0,0.0,0.1261904761904762,0.0414285714285714,0.9051904761904762,1974.0,0.0,7006000000000.0,4.658227848098809,0.8890577507594281,73,0.21,0.82,0.024,0.022,0.23,24.284,48.157,15.677,1.263,0.831,5.954,2.129,3.0716290343156016,1.2050698163255094
24213381,2024-12-15,2062BK1,0.0,7.89,9159.0,1968.0,715.0,471.0,1718.0,233.0,0.0,7105.0,1106.0,0.0,0.1261904761904762,0.0414285714285714,0.9051904761904762,1951.0,0.0,7105000000000.0,4.653963414631781,0.8805740645818142,6,0.22,0.73,0.021,0.026,0.24,21.917,52.192,15.847,1.14,0.501,4.885,1.873,3.2932862190812724,1.3820203892493048
24313398,2024-12-15,TMT-FE500D,122.1,7.95,11970.0,3006.0,781.0,1522.0,1772.0,275.0,0.0,6986.0,1240.0,0.0,0.1261904761904762,0.0414285714285714,0.9051904761904762,2047.0,0.938869665506045,57.21539721492862,3.982035928142388,0.8656570591104711,78,0.184,0.73,0.025,0.021,0.191,26.539,47.761,15.472,1.015,0.856,4.557,2.121,3.086731726232793,1.1368418547081787
24313394,2024-12-15,SEQRFE550D,123.1,7.74,11160.0,2997.0,710.0,2140.0,1781.0,308.0,0.0,6775.0,1320.0,0.0,0.1261904761904762,0.0414285714285714,0.9051904761904762,2089.0,0.9408437786537692,55.03655564536932,3.723723723722481,0.8525610339871458,73,0.214,0.84,0.022,0.023,0.21,21.428,50.646,17.054,0.827,1.049,5.076,2.268,2.9695690413368516,1.3160616376062158
24313388,2024-12-15,2062BK1,0.0,8.16,10836.0,2418.0,806.0,2355.0,1786.0,264.0,0.0,6649.0,1038.0,0.0,0.1261904761904762,0.0414285714285714,0.9051904761904762,2050.0,0.0,6649000000000.0,4.481389578161918,0.871219512194697,6,0.18,0.77,0.019,0.029,0.2,28.339,45.941,15.054,0.818,0.691,5.572,1.845,3.0515443374294255,1.0586947504263262
24213410,2024-12-16,2062BK1,0.0,8.0,8970.0,1980.0,817.0,2835.0,1728.0,267.0,0.0,6783.0,1174.0,0.0,0.1340454545454545,0.0397727272727272,0.9319090909090908,1995.0,0.0,6783000000000.0,4.530303030300742,0.8661654135334004,6,0.18,0.74,0.02,0.022,0.21,26.573,48.583,14.543,0.922,0.764,5.096,1.926,3.340415291529153,1.1815793953839044
24313419,2024-12-16,SEQRFE550D,104.88,7.99,10236.0,3657.0,699.0,1134.0,1677.0,241.0,209.0,6666.0,1510.0,0.0,0.1340454545454545,0.0397727272727272,0.9319090909090908,2127.0,0.9292105962529528,63.55835240213999,2.799015586545584,0.7884344146681765,73,0.21,0.87,0.029,0.03,0.22,23.3,48.481,15.495,0.856,0.677,7.454,1.895,3.128613835828601,1.2496391380554697
24313443,2024-12-16,C20MMNC,123.3,8.41,10731.0,3003.0,746.0,2160.0,1759.0,286.0,0.0,4525.0,725.0,0.0,0.1340454545454545,0.0397727272727272,0.9319090909090908,2045.0,0.9361475969862868,36.69910786669344,3.573426573425384,0.8601466992660831,42,0.19,0.73,0.039,0.04,0.19,24.388,48.774,16.642,0.909,0.714,5.002,1.904,2.930601454064772,1.188710974628939
24313413,2024-12-16,2062BK1,123.9,8.0,9936.0,1668.0,660.0,2008.0,1749.0,261.0,0.0,4930.0,1291.0,0.0,0.1340454545454545,0.0397727272727272,0.9319090909090908,2010.0,0.939347990895077,39.79015334915423,5.95683453237053,0.8701492537309103,6,0.19,0.75,0.025,0.028,0.21,19.06,53.27,14.84,0.54,0.98,7.72,2.03,3.589380769489927,1.5713400784637623
24313406,2024-12-16,S.TOWER6VAN,0.0,7.33,9579.0,2769.0,704.0,2433.0,2506.0,108.0,450.0,4746.0,1154.0,0.0,0.1340454545454545,0.0397727272727272,0.9319090909090908,3064.0,0.0,4746000000000.0,3.4593716142999424,0.8178851174932057,67,0.174,1.253,0.03,0.023,0.216,16.716,52.523,19.177,0.796,0.961,5.536,2.479,2.738711023047242,1.4632807711595255
24213438,2024-12-16,C20MMNC,123.3,8.1,10845.0,3009.0,710.0,1038.0,1792.0,257.0,0.0,6641.0,1065.0,0.0,0.1340454545454545,0.0397727272727272,0.9319090909090908,2049.0,0.9383561643764204,53.8605028381682,3.6041874376857415,0.8745729624202662,42,0.215,0.743,0.019,0.023,0.209,31.362,45.612,13.491,0.604,0.684,5.062,1.614,3.3806700266824787,1.0168992731974853
24213436,2024-12-16,C20MMNC,120.4,8.2,9789.0,2973.0,707.0,516.0,1775.0,260.0,0.0,7235.0,1153.0,0.0,0.1340454545454545,0.0397727272727272,0.9319090909090908,2035.0,0.936236391905628,60.09136212574675,3.292633703328862,0.8722358722354436,42,0.18,0.72,0.025,0.021,0.189,31.787,45.072,13.589,0.598,0.693,5.054,1.624,3.3165562913907287,0.9932785331776012
24213409,2024-12-16,S.TOWER6VAN,0.0,0.0,9252.0,1998.0,814.0,3518.0,2474.0,94.0,537.0,6188.0,1090.0,0.0,0.1340454545454545,0.0397727272727272,0.9319090909090908,3105.0,0.0,6188000000000.0,4.630630630628313,0.7967793880834793,67,0.183,1.257,0.024,0.021,0.214,23.967,49.964,15.489,0.884,0.961,4.587,2.448,3.2255648805681085,1.2662898851914741
24213418,2024-12-16,SEQRFE550D,0.0,8.0,8148.0,2109.0,806.0,770.0,1762.0,267.0,0.0,6997.0,1231.0,0.0,0.1340454545454545,0.0397727272727272,0.9319090909090908,2029.0,0.0,6997000000000.0,3.8634423897563472,0.8684080827989806,73,0.21,0.83,0.027,0.02,0.23,0.0,0.0,0.0,0.0,0.0,0.0,0.0,0.0,0.0
24213485,2024-12-17,2062BK1,0.0,8.12,8757.0,1821.0,908.0,1000.0,1792.0,277.0,0.0,6410.0,1121.0,319.0,0.1372727272727272,0.0477727272727272,0.8336818181818182,2069.0,0.0,6410000000000.0,4.808896210870506,0.8661188980179477,6,0.2,0.76,0.041,0.034,0.21,24.632,48.408,15.005,2.292,0.594,5.766,1.666,3.2259096361455417,1.2212523336192544
24213470,2024-12-17,1786500D,0.0,8.0,9132.0,2538.0,803.0,1025.0,1782.0,297.0,0.0,6797.0,1445.0,0.0,0.1372727272727272,0.0477727272727272,0.8336818181818182,2079.0,0.0,6797000000000.0,3.5981087470435,0.8571428571424449,2,0.23,0.77,0.025,0.02,0.197,28.832,46.459,13.458,1.993,0.605,5.277,1.912,3.4518909280035666,1.0985552481615475
24213462,2024-12-17,SEQRFE550D,125.1,8.2,7461.0,2991.0,709.0,1019.0,1731.0,263.0,0.0,6790.0,1125.0,0.0,0.1372727272727272,0.0477727272727272,0.8336818181818182,1994.0,0.9384846211482486,54.276578736576525,2.494483450350219,0.8681043129383811,73,0.21,0.87,0.027,0.026,0.25,24.251,48.804,15.111,2.07,0.588,5.824,1.707,3.229486500794071,1.2398445240454234
24213458,2024-12-17,SEQRFE550D,119.1,8.1,7605.0,2985.0,715.0,1899.0,1823.0,260.0,0.0,6663.0,1165.0,0.0,0.1372727272727272,0.0477727272727272,0.8336818181818182,2083.0,0.9363207547096202,55.94458438240181,2.547738693466483,0.8751800288041885,73,0.23,0.82,0.026,0.03,0.23,24.407,48.099,17.128,0.941,0.715,5.024,2.024,2.808044836242629,1.1580075115562405
24313445,2024-12-17,C20MMNC,122.1,8.57,10203.0,2913.0,908.0,3186.0,1833.0,281.0,0.0,4753.0,829.0,0.0,0.1372727272727272,0.0477727272727272,0.8336818181818182,2114.0,0.9344149383872778,38.92710892679011,3.5025746652923093,0.8670766319768841,42,0.199,0.746,0.025,0.029,0.181,22.729,49.985,17.012,0.795,0.614,5.235,1.913,2.938047375536354,1.2577374062704445
24313486,2024-12-17,EXPORTDSP14,122.36,8.0,10569.0,2832.0,889.0,1890.0,1745.0,271.0,0.0,6551.0,1485.0,0.0,0.1372727272727272,0.0477727272727272,0.8336818181818182,2016.0,0.938631482042508,53.538738149284576,3.731991525422411,0.8655753968249674,55,0.2,0.76,0.03,0.036,0.19,28.961,46.538,13.402,1.909,0.606,5.231,1.901,3.472207714690741,1.098527051269946
24313459,2024-12-17,EXPORTDSP14,122.9,8.21,9588.0,3006.0,748.0,2313.0,1650.0,274.0,158.0,6135.0,1102.0,328.0,0.1372727272727272,0.0477727272727272,0.8336818181818182,2082.0,0.9373808252540816,49.91863303458162,3.189620758481973,0.7925072046105703,55,0.192,0.79,0.025,0.042,0.241,24.336,48.923,14.819,2.245,0.582,5.797,1.666,3.3011470985155196,1.2494381448564715
24213502,2024-12-18,1786500D,128.6,7.89,9246.0,2541.0,710.0,576.0,1755.0,297.0,0.0,7010.0,1953.0,0.0,0.1374761904761904,0.0419523809523809,0.8017142857142856,2052.0,0.9421935672874044,54.51010886427287,3.638724911450752,0.8552631578943201,2,0.2,0.77,0.023,0.03,0.201,22.283,49.13,16.254,0.95,0.892,6.032,2.605,3.0224546293448165,1.2748456069334162
24213501,2024-12-18,2062BK1,0.0,0.0,9282.0,2955.0,709.0,840.0,1816.0,297.0,0.0,6664.0,1458.0,0.0,0.1374761904761904,0.0419523809523809,0.8017142857142856,2113.0,0.0,6664000000000.0,3.1411167512679725,0.8594415522949079,6,0.21,0.77,0.031,0.029,0.21,22.414,48.915,16.346,0.909,0.894,6.059,2.601,2.9922921636997613,1.2619643456051184
24213509,2024-12-18,2062BK1,0.0,8.73,9672.0,2025.0,704.0,795.0,1667.0,283.0,0.0,6895.0,1210.0,0.0,0.1374761904761904,0.0419523809523809,0.8017142857142856,1950.0,0.0,6895000000000.0,4.776296296293937,0.8548717948713564,6,0.19,0.76,0.03,0.038,0.21,25.727,47.375,14.328,0.751,0.881,6.815,2.317,3.3062321166864406,1.1827191931296186
24213514,2024-12-18,1786550D,122.9,8.13,6465.0,2007.0,712.0,792.0,1725.0,280.0,0.0,6695.0,1959.0,0.0,0.1374761904761904,0.0419523809523809,0.8017142857142856,2005.0,0.9379531404950168,54.47518307522802,3.221225710013343,0.8603491271816158,3,0.22,0.75,0.03,0.02,0.21,23.734,50.208,15.294,0.574,0.78,5.193,2.446,3.2826413860738803,1.2864280406876936
24213522,2024-12-18,1786500D,0.0,8.86,9834.0,1965.0,809.0,2577.0,1779.0,277.0,0.0,6501.0,1044.0,216.0,0.1374761904761904,0.0419523809523809,0.8017142857142856,2056.0,0.0,6501000000000.0,5.004580152669209,0.8652723735404352,2,0.18,0.76,0.039,0.028,0.231,18.707,50.801,17.881,0.803,0.867,6.245,2.473,2.8409014651604965,1.3884227500068327
24313508,2024-12-18,2062BK1,0.0,7.75,8295.0,2337.0,704.0,543.0,1691.0,247.0,0.0,5337.0,953.0,0.0,0.1374761904761904,0.0419523809523809,0.8017142857142856,1938.0,0.0,5337000000000.0,3.549422336327108,0.872549019607393,6,0.19,0.75,0.03,0.031,0.23,20.818,49.393,17.318,0.969,0.869,6.178,2.397,2.8519545008372305,1.2951464457088917
24313513,2024-12-18,2062BK1,123.2,7.98,8865.0,1980.0,796.0,1425.0,1823.0,268.0,0.0,6934.0,1228.0,0.0,0.1374761904761904,0.0419523809523809,0.8017142857142856,2091.0,0.9391675560227232,56.28246753201069,4.477272727270466,0.8718316594926486,6,0.205,0.771,0.042,0.037,0.224,20.52,49.695,17.541,0.935,0.845,6.007,2.446,2.832915289020636,1.3056329147180916
24313491,2024-12-18,1786500D,125.44,8.36,10602.0,1665.0,895.0,2597.0,1770.0,271.0,0.0,6412.0,2445.0,0.0,0.1374761904761904,0.0419523809523809,0.8017142857142856,2041.0,0.9375186845968796,51.116071428163934,6.367567567563743,0.8672219500240729,2,0.2,0.77,0.02,0.029,0.171,23.906,50.082,15.641,0.875,0.713,4.97,2.263,3.201764480245493,1.2663598664913525
24313489,2024-12-18,2062BK1,0.0,8.15,11349.0,2136.0,883.0,1607.0,1751.0,271.0,0.0,6494.0,1228.0,0.0,0.1374761904761904,0.0419523809523809,0.8017142857142856,2022.0,0.0,6494000000000.0,5.313202247188523,0.8659742828878012,6,0.19,0.76,0.03,0.03,0.22,22.331,48.154,18.278,0.983,0.646,5.938,1.986,2.634389189780623,1.1857670524501358
24213488,2024-12-18,EXPORTDSP14,0.0,8.18,9270.0,2220.0,918.0,868.0,1829.0,273.0,0.0,6605.0,1210.0,0.0,0.1374761904761904,0.0419523809523809,0.8017142857142856,2102.0,0.0,6605000000000.0,4.175675675673795,0.8701236917217554,55,0.193,0.805,0.034,0.029,0.204,20.068,48.175,19.749,1.045,0.583,6.76,1.952,2.4392405063291136,1.2098799537897433
24213551,2024-12-19,SEQRFE550D,119.96,10.21,8400.0,2253.0,811.0,2649.0,1715.0,280.0,0.0,6115.0,1087.0,0.0,0.1334090909090909,0.0472727272727272,0.8154545454545455,1995.0,0.921564108466455,50.97532510794452,3.7283621837533385,0.8596491228065867,73,0.22,0.87,0.022,0.034,0.24,27.016,45.499,16.591,0.826,0.91,5.101,2.191,2.742225168756027,1.0433636030086224
24213549,2024-12-19,1786500D,121.84,10.11,8673.0,1788.0,721.0,2921.0,1721.0,263.0,0.0,6560.0,1120.0,206.0,0.1334090909090909,0.0472727272727272,0.8154545454545455,1984.0,0.9233800682006568,53.84110308557254,4.850671140936885,0.867439516128595,2,0.22,0.74,0.021,0.029,0.21,26.957,45.43,16.624,0.816,0.946,5.164,2.201,2.7326315789473683,1.0424028268551238
24213540,2024-12-19,1786500D,118.87,9.96,8745.0,1524.0,712.0,747.0,1714.0,253.0,0.0,6615.0,1131.0,0.0,0.1334090909090909,0.0472727272727272,0.8154545454545455,1967.0,0.9226888147099068,55.649028349830495,5.738188976374188,0.871377732587254,2,0.2,0.71,0.021,0.027,0.226,27.582,45.266,16.498,0.847,0.869,4.923,2.144,2.7435602157706525,1.0268823302556658
24213538,2024-12-19,TMT-FE500D,0.0,10.0,11415.0,1503.0,710.0,2350.0,1775.0,310.0,0.0,6894.0,1230.0,470.0,0.1334090909090909,0.0472727272727272,0.8154545454545455,2085.0,0.0,6894000000000.0,7.594810379236464,0.8513189448437164,78,0.2,0.76,0.022,0.024,0.19,21.467,51.025,16.461,0.986,0.795,5.06,2.389,3.099562629085166,1.345276701204883
24213528,2024-12-19,1786500D,0.0,8.15,10527.0,1992.0,704.0,1874.0,1752.0,273.0,0.0,6052.0,972.0,0.0,0.1334090909090909,0.0472727272727272,0.8154545454545455,2025.0,0.0,6052000000000.0,5.284638554214214,0.865185185184758,2,0.189,0.729,0.032,0.027,0.183,18.814,50.965,17.61,0.89,0.868,6.232,2.402,2.893929930157288,1.3991763898421417
24213556,2024-12-19,SEQRFE550D,125.35,10.1,6990.0,2904.0,663.0,1036.0,1708.0,246.0,0.0,3619.0,683.0,2993.0,0.1334090909090909,0.0472727272727272,0.8154545454545455,1954.0,0.9254337393803956,28.871160749669954,2.407024793387601,0.8741044012278024,73,0.21,0.91,0.028,0.034,0.25,21.504,50.587,16.804,0.849,0.733,5.378,2.459,3.010235049092532,1.320499099428333
24313535,2024-12-19,SEQRFE550D,122.41,10.1,10695.0,1497.0,754.0,2598.0,1751.0,261.0,0.0,6688.0,1469.0,0.0,0.1334090909090909,0.0472727272727272,0.8154545454545455,2012.0,0.9237793374015262,54.63605914504832,7.144288577149537,0.8702783300194482,73,0.21,0.81,0.02,0.023,0.2,19.407,51.233,18.006,1.094,0.814,4.969,2.544,2.845171322263564,1.369353717859625
24313527,2024-12-19,TMT-FE500D,0.0,8.77,8829.0,2985.0,707.0,543.0,1735.0,234.0,0.0,6709.0,1130.0,0.0,0.1334090909090909,0.0472727272727272,0.8154545454545455,1969.0,0.0,6709000000000.0,2.957788944722627,0.8811579481966069,78,0.2,0.75,0.04,0.024,0.206,21.218,49.094,17.201,0.982,0.831,6.325,2.253,2.8539704685501683,1.2778240499739721
24313539,2024-12-19,2062BK1,0.0,0.0,9186.0,1500.0,834.0,1728.0,1735.0,261.0,0.0,6563.0,1035.0,0.0,0.1334090909090909,0.0472727272727272,0.8154545454545455,1996.0,0.0,6563000000000.0,6.123999999995918,0.8692384769534723,6,0.18,0.72,0.028,0.03,0.21,19.447,51.42,17.862,1.083,0.818,4.916,2.526,2.878575827128702,1.3781827928169395
24313546,2024-12-19,C20MMNACUTLT,124.19,10.12,8097.0,1605.0,859.0,1801.0,1948.0,298.0,0.0,6449.0,1141.0,0.0,0.1334090909090909,0.0472727272727272,0.8154545454545455,2246.0,0.9246519246450402,51.92849665792794,5.0448598130809685,0.8673196794297118,40,0.207,0.784,0.03,0.042,0.213,26.538,47.706,15.518,0.936,0.853,4.623,2.155,3.0740382756620916,1.13431771167701
24213563,2024-12-20,C20MMNC,123.35,10.15,8034.0,2052.0,861.0,2303.0,1768.0,243.0,0.0,6901.0,1146.0,0.0,0.1324,0.0425333333333333,0.7166,2011.0,0.9239700374462624,55.946493716611705,3.915204678360665,0.8791645947285534,42,0.22,0.73,0.019,0.025,0.2,21.762,49.972,17.001,0.849,0.75,5.49,2.468,2.9391836254558283,1.2891342482715922
24213569,2024-12-20,2062BK1,126.48,0.0,8943.0,1818.0,709.0,2108.0,1694.0,280.0,0.0,6902.0,1129.0,0.0,0.1324,0.0425333333333333,0.7166,1974.0,0.9999999999920935,54.56989247268682,4.919141914188713,0.8581560283683596,6,0.208,0.776,0.02,0.025,0.231,25.602,46.671,16.586,0.796,0.975,5.337,2.18,2.813709531560861,1.1062362227120814
24313562,2024-12-20,SEQRFE550D,127.91,10.42,8946.0,1929.0,696.0,1770.0,1805.0,305.0,0.0,6710.0,1050.0,0.0,0.1324,0.0425333333333333,0.7166,2110.0,0.9246728836772596,52.45876006526105,4.637636080868513,0.8554502369664192,73,0.22,0.86,0.025,0.035,0.24,25.404,46.876,16.584,0.823,0.96,5.331,2.175,2.82640940608984,1.1163876253304437
24313578,2024-12-20,2062BK1,121.65,9.6,9117.0,2214.0,702.0,1063.0,1747.0,312.0,129.0,6192.0,1069.0,374.0,0.1324,0.0425333333333333,0.7166,2188.0,0.9268571428500813,50.900123304143854,4.117886178859929,0.7984460694694705,6,0.2,0.81,0.024,0.03,0.2,25.7,46.963,16.305,0.79,0.982,5.273,2.14,2.8801054826444252,1.1180069513878972
24313548,2024-12-20,2062BK1,116.77,9.8,8412.0,1743.0,914.0,1754.0,1844.0,285.0,0.0,6072.0,968.0,0.0,0.1324,0.0425333333333333,0.7166,2129.0,0.9225724895241956,51.99965744581657,4.826161790014443,0.8661343353683109,6,0.184,0.81,0.037,0.035,0.222,26.37,45.658,16.845,0.815,0.997,5.224,2.246,2.7103169891962486,1.0565068493150684
24213584,2024-12-20,2062BK1,129.75,8.18,9468.0,1995.0,709.0,1041.0,1772.0,297.0,0.0,6702.0,1369.0,0.0,0.1324,0.0425333333333333,0.7166,2069.0,0.940694555202344,51.65317919035335,4.745864661651757,0.8564523924597117,6,0.18,0.74,0.016,0.026,0.18,27.589,49.461,15.007,0.797,0.687,2.958,1.999,3.2956423240938166,1.1611381083174872
24213581,2024-12-20,2062BK1,122.27,10.0,9456.0,1773.0,715.0,1021.0,1708.0,300.0,290.0,8889.0,1825.0,262.0,0.1324,0.0425333333333333,0.7166,2298.0,0.9243970665991956,72.69976281939397,5.333333333330326,0.7432550043512867,6,0.18,0.76,0.018,0.024,0.18,26.493,45.358,16.856,0.783,0.995,5.415,2.253,2.6907516165391225,1.0463206459054208
24213639,2024-12-21,2062BK1,122.16,0.0,11409.0,1500.0,701.0,3379.0,1755.0,246.0,0.0,6671.0,1597.0,0.0,0.1403333333333333,0.0454761904761904,0.9983333333333332,2001.0,0.999999999991814,54.60870988822357,7.605999999994929,0.877061469264929,6,0.18,0.77,0.02,0.028,0.19,15.324,55.403,19.565,0.811,0.802,3.633,2.75,2.831595625063886,1.5879335053023789
24213630,2024-12-21,2062BK1,122.43,8.0,9966.0,1794.0,803.0,2764.0,1765.0,290.0,0.0,6461.0,1139.0,268.0,0.1403333333333333,0.0454761904761904,0.9983333333333332,2055.0,0.9386644176881188,52.77301314994059,5.555183946485198,0.8588807785883898,6,0.2,0.84,0.039,0.036,0.25,25.291,46.844,17.831,0.821,1.024,4.753,1.838,2.626962763571108,1.0862880597361038
24213624,2024-12-21,2062BK1,117.87,8.12,8565.0,1977.0,910.0,1448.0,1836.0,273.0,0.0,6169.0,1178.0,0.0,0.1403333333333333,0.0454761904761904,0.9983333333333332,2109.0,0.935550440503726,52.33732077668331,4.3323216995425735,0.8705547652911946,6,0.2,0.74,0.036,0.035,0.22,27.935,47.246,15.188,0.872,0.622,5.12,1.576,3.110540522746725,1.0955848251553661
24213616,2024-12-21,2062BK1,128.73,7.96,7320.0,1662.0,828.0,3552.0,1816.0,270.0,0.0,6811.0,1070.0,0.0,0.1403333333333333,0.0454761904761904,0.9983333333333332,2086.0,0.94176603993751,52.90918977664175,4.404332129961249,0.8705656759343862,6,0.19,0.73,0.028,0.022,0.19,22.358,51.951,17.261,0.836,0.584,3.102,2.119,3.0095585679527286,1.31123170116103
24213614,2024-12-21,C20MMNC,122.6,8.14,7119.0,1419.0,820.0,2155.0,1802.0,263.0,0.0,6478.0,1011.0,0.0,0.1403333333333333,0.0454761904761904,0.9983333333333332,2065.0,0.9377390240099608,52.83849918390833,5.016913319235365,0.8726392251811754,42,0.19,0.72,0.017,0.02,0.21,22.363,51.756,17.386,0.838,0.583,3.147,2.131,2.976706734916892,1.302037735849057
24213602,2024-12-21,SEQRFE550D,124.03,8.22,9666.0,1500.0,671.0,2040.0,1701.0,290.0,0.0,6101.0,962.0,0.0,0.1403333333333333,0.0454761904761904,0.9983333333333332,1991.0,0.9378449905411128,49.18971216601476,6.443999999995704,0.8543445504767181,73,0.22,0.85,0.022,0.021,0.2,24.271,51.521,15.628,0.879,0.632,3.009,2.36,3.2965000959754303,1.2912531328320802
24213618,2024-12-21,SEQRFE550D,119.12,7.98,7863.0,1659.0,553.0,2481.0,1819.0,267.0,0.0,6454.0,1015.0,0.0,0.1403333333333333,0.0454761904761904,0.9983333333333332,2086.0,0.93721479149538,54.18065815938397,4.73960216997906,0.8720038350906654,73,0.22,0.82,0.026,0.023,0.21,22.59,52.514,16.555,0.689,0.653,3.265,2.058,3.171901425465088,1.3414908292034948
24213610,2024-12-21,SEQRFE550D,126.52,8.25,8229.0,1488.0,819.0,2518.0,1779.0,304.0,0.0,6531.0,1380.0,261.0,0.1403333333333333,0.0454761904761904,0.9983333333333332,2083.0,0.9387845959713678,51.620297185807615,5.530241935480155,0.8540566490634403,73,0.23,0.8,0.018,0.019,0.21,22.479,52.08,17.119,0.793,0.584,3.062,2.106,3.042056074766355,1.3151847268870427
24313615,2024-12-21,2062BK1,123.42,9.4,9939.0,2406.0,803.0,1038.0,1757.0,254.0,0.0,5033.0,1245.0,0.0,0.1403333333333333,0.0454761904761904,0.9983333333333332,2011.0,0.9292275259680076,40.77945227644807,4.130922693265116,0.8736946792636133,6,0.18,0.75,0.022,0.019,0.2,27.579,46.567,16.168,0.709,0.662,4.366,2.29,2.8800173170882553,1.0644372314162933
24313617,2024-12-21,2062BK1,122.16,8.14,9999.0,2364.0,616.0,1299.0,1742.0,254.0,0.0,4507.0,725.0,0.0,0.1403333333333333,0.0454761904761904,0.9983333333333332,1996.0,0.9375287797318684,36.89423706584075,4.229695431470292,0.8727454909815267,6,0.19,0.75,0.027,0.028,0.23,24.516,50.731,15.954,0.781,0.623,3.793,2.047,3.179630209965528,1.2535148624941317
24313625,2024-12-21,2062BK1,122.05,7.53,8166.0,1992.0,707.0,3056.0,1803.0,285.0,0.0,6182.0,1164.0,0.0,0.1403333333333333,0.0454761904761904,0.9983333333333332,2088.0,0.94188918042181,50.65137238795042,4.099397590359388,0.8635057471260232,6,0.22,0.82,0.039,0.034,0.2,15.555,55.483,19.346,0.798,0.812,3.585,2.703,2.8677831188297924,1.58967967451722
24313627,2024-12-21,2062BK1,121.19,8.25,11586.0,2010.0,790.0,4739.0,1803.0,284.0,0.0,5936.0,1288.0,0.0,0.1403333333333333,0.0454761904761904,0.9983333333333332,2087.0,0.9362639060496272,48.980939020967234,5.764179104474744,0.8639195016766344,6,0.19,0.78,0.035,0.037,0.23,15.303,55.145,19.789,0.818,0.805,3.656,2.768,2.786508337544214,1.5713960049012625
24313594,2024-12-21,C20MMNC,124.2,7.96,8250.0,1926.0,691.0,0.0,1803.0,285.0,0.0,6590.0,1126.0,0.0,0.1403333333333333,0.0454761904761904,0.9983333333333332,2088.0,0.9397699757798142,53.05958132002368,4.283489096570984,0.8635057471260232,42,0.2,0.731,0.022,0.027,0.194,26.743,47.335,15.293,0.819,1.384,5.001,1.944,3.0950045769582846,1.1260318291029332
24313673,2024-12-22,C20MMNC,131.21,10.0,12936.0,2550.0,701.0,3912.0,1680.0,260.0,0.0,6431.0,964.0,0.0,0.1364583333333333,0.0426249999999999,1.2285,1940.0,0.9291834855822592,49.01303254287773,5.072941176468599,0.8659793814428526,42,0.213,0.775,0.03,0.029,0.217,22.206,49.862,18.435,1.197,0.696,4.01,1.837,2.7045996962464742,1.226858914423503
24213680,2024-12-22,2062BK1,124.08,0.0,12666.0,1986.0,704.0,3135.0,1647.0,256.0,0.0,6690.0,1463.0,0.0,0.1364583333333333,0.0426249999999999,1.2285,1903.0,0.9999999999919408,53.91682785256353,6.377643504528511,0.8654755648970754,6,0.17,0.71,0.018,0.018,0.17,19.53,51.562,17.695,1.106,0.815,4.877,2.482,2.91376582278481,1.3851071831515607
24213654,2024-12-22,2062BK1,123.6,8.15,10365.0,1989.0,803.0,2530.0,1674.0,243.0,0.0,6604.0,1062.0,0.0,0.1364583333333333,0.0426249999999999,1.2285,1917.0,0.938140417450185,53.43042071154183,5.211161387629356,0.8732394366192628,6,0.2,0.73,0.022,0.025,0.22,23.39,51.624,16.919,0.709,0.623,3.035,2.061,3.0510638297872337,1.2806747705284052
24213659,2024-12-22,C20MMNC,123.5,10.0,10692.0,1668.0,701.0,1612.0,1708.0,250.0,0.0,6704.0,1079.0,0.0,0.1364583333333333,0.0426249999999999,1.2285,1958.0,0.925093632951872,54.283400809277055,6.4100719424422,0.8723186925429661,42,0.206,0.76,0.019,0.023,0.195,21.46,52.809,17.612,0.764,0.567,3.087,2.03,2.9982967126554247,1.3515471041384075
24313667,2024-12-22,2062BK1,120.49,10.21,14694.0,2964.0,695.0,3402.0,1686.0,261.0,0.0,6617.0,1007.0,0.0,0.1364583333333333,0.0426249999999999,1.2285,1947.0,0.9218821729080192,54.91742053236852,4.957489878540837,0.8659476117098788,6,0.2,0.78,0.022,0.03,0.22,22.483,49.933,18.218,1.166,0.692,3.939,1.821,2.740710247543773,1.226794752100634
