Repository: SiddharthKumar268/FerroMind

# FerroMind
*Ferro-Alloy Optimisation using Machine Learning*
**SAIL Durgapur Steel Plant | Steel Melting Shop**
Intern: Siddharth Kumar | FY 2023-24 to FY 2025-26

---

## Quick Start

```bash

# 2. Place raw Excel files in data/raw/

## Dataset

| | |
|---|---|
| Total heats after cleaning | 47,421 |
| Training set | 37,936 heats (Apr 2023 – Jun 2025) |
| Test set | 9,485 heats (Jun 2025 – Dec 2025) |
| Input features | 21 (16 raw + 5 engineered) |
| Target variables | Mn, Si, C, S, P |
| BOF grades | 76 distinct grades |
| Split method | Chronological 80/20 — no shuffle, no leakage |

---

File: data/processed/sms_train.csv (part 57 of 253)
Heat_Number,Date,BOF Grade Code,Hot Metal Addn. Weight,Scrap Addn. Weight,Lime Into Converter,Dolomite Into Converter,Lime Into Ladle,Iron Ore Into Converter,SIMN Into Ladle,FESI Into Ladle,FEMN Into Ladle,Measered O2 Mainblow II,Duration of Mainblow I/II,Measered O2 2nd Blow,HM_P,HM_S,HM_Si,Total_FA_Ladle,HM_Ratio,O2_per_ton_HM,Lime_Dolo_Ratio,SiMn_FA_Fraction,Grade_Encoded,C,Mn,P,S,Si
23109695,2023-09-29,1786500D,124.21,9.87,10968.0,1179.0,940.0,1988.0,1720.0,271.0,0.0,6978.0,1100.0,0.0,0.14407407407407408,0.041074074074074075,0.8824814814814815,1991.0,0.9263872314966709,56.17905160569858,9.302798982180406,0.863887493721314,2,0.19,0.76,0.028,0.023,0.239
23109696,2023-09-29,2062BK1,122.48,10.21,11049.0,1035.0,947.0,2748.0,1712.0,264.0,0.0,6737.0,1060.0,0.0,0.14407407407407408,0.041074074074074075,0.8824814814814815,1976.0,0.923053734260886,55.004898758531965,10.675362318830265,0.8663967611331648,6,0.19,0.77,0.027,0.03,0.2
23109697,2023-09-29,1786500D,104.31,0.0,10395.0,990.0,905.0,3819.0,1707.0,274.0,0.0,5892.0,935.0,0.0,0.14407407407407408,0.041074074074074075,0.8824814814814815,1981.0,0.9999999999904131,56.48547598450306,10.499999999989393,0.861686017162614,2,0.18,0.82,0.025,0.021,0.195
23109690,2023-09-29,2062BK1,122.63,10.21,8718.0,3024.0,692.0,2481.0,1699.0,294.0,0.0,6776.0,1383.0,0.0,0.14407407407407408,0.041074074074074075,0.8824814814814815,1993.0,0.9231406202881426,55.2556470679666,2.8829365079355544,0.8524836929248106,6,0.2,0.8,0.023,0.028,0.2
23309745,2023-09-30,C20MMNATLT,128.88,8.16,9744.0,1797.0,759.0,2059.0,1785.0,236.0,0.0,6507.0,1165.0,271.0,0.14727777777777779,0.04005555555555555,0.9400555555555555,2021.0,0.940455341499267,50.48882681525071,5.422370617693143,0.8832261256799192,41,0.2,0.77,0.024,0.027,0.21
23309743,2023-09-30,2062BK1,128.92,10.21,10356.0,1440.0,737.0,2079.0,1796.0,294.0,0.0,6412.0,1056.0,376.0,0.14727777777777779,0.04005555555555555,0.9400555555555555,2090.0,0.9266153956664515,49.736270554997404,7.191666666661672,0.8593301435402587,6,0.2,0.77,0.024,0.027,0.2
23309737,2023-09-30,2062BK1,125.02,10.2,11622.0,1377.0,757.0,3860.0,1720.0,278.0,0.0,6510.0,1158.0,317.0,0.14727777777777779,0.04005555555555555,0.9400555555555555,1998.0,0.9245673716837408,52.071668532618204,8.44008714596337,0.86086086086043,6,0.21,0.82,0.028,0.024,0.22
23309731,2023-09-30,2062BK1,116.91,10.92,9945.0,2070.0,804.0,2361.0,1580.0,251.0,0.0,6097.0,961.0,541.0,0.14727777777777779,0.04005555555555555,0.9400555555555555,1831.0,0.9145740436445703,52.15122743946496,4.804347826084635,0.8629164391038433,6,0.22,0.82,0.03,0.032,0.21
23309735,2023-09-30,2062BK1,120.84,9.48,10359.0,231.0,821.0,2016.0,1732.0,309.0,0.0,6652.0,1065.0,0.0,0.14727777777777779,0.04005555555555555,0.9400555555555555,2041.0,0.9272559852599199,55.04799735141469,44.844155843961715,0.8486036256732736,6,0.22,0.74,0.019,0.027,0.2
23309734,2023-09-30,2062BK1,123.7,10.91,10161.0,5970.0,793.0,2058.0,1693.0,170.0,0.0,6354.0,1031.0,0.0,0.14727777777777779,0.04005555555555555,0.9400555555555555,1863.0,0.9189510437492092,51.366208568703584,1.702010050250971,0.9087493290386963,6,0.2,0.78,0.026,0.036,0.22
23309729,2023-09-30,R34,128.6,0.0,11040.0,5022.0,1019.0,0.0,1208.0,273.0,0.0,6797.0,1010.0,0.0,0.14727777777777779,0.04005555555555555,0.9400555555555555,1481.0,0.999999999992224,52.85381026397471,2.1983273596172443,0.8156650911540745,66,0.63,0.73,0.015,0.021,0.18
23109742,2023-09-30,2062BK1,126.8,7.27,9075.0,165.0,965.0,3567.0,1697.0,301.0,0.0,6374.0,1007.0,0.0,0.14727777777777779,0.04005555555555555,0.9400555555555555,1998.0,0.9457745953535782,50.268138800865394,54.99999999966667,0.8493493493489243,6,0.19,0.76,0.024,0.027,0.23
23309725,2023-09-30,S.TOWER6VAN,119.36,8.88,10215.0,918.0,1584.0,3414.0,4874.0,196.0,900.0,6401.0,1077.0,329.0,0.14727777777777779,0.04005555555555555,0.9400555555555555,5970.0,0.9307548346777078,53.62768096469816,11.127450980380036,0.8164154103851228,67,0.2,1.32,0.033,0.03,0.19
23309722,2023-09-30,ASP1239,127.8,9.28,10929.0,0.0,950.0,2982.0,1244.0,291.0,0.0,6420.0,1090.0,323.0,0.14727777777777779,0.04005555555555555,0.9400555555555555,1535.0,0.9323023052164263,50.23474178364449,10929000000000.0,0.8104234527682017,24,0.45,0.73,0.024,0.02,0.24
23309720,2023-09-30,S.TOWER6VAN,119.1,9.68,9939.0,705.0,1614.0,3306.0,4850.0,62.0,828.0,6593.0,1100.0,0.0,0.14727777777777779,0.04005555555555555,0.9400555555555555,5740.0,0.9248330486028511,55.35684298862001,14.097872340405535,0.8449477351914904,67,0.19,1.27,0.031,0.026,0.19
23109744,2023-09-30,2062BK1,124.11,7.47,9021.0,3024.0,943.0,1027.0,1659.0,291.0,0.0,6469.0,1022.0,0.0,0.14727777777777779,0.04005555555555555,0.9400555555555555,1950.0,0.9432284541651981,52.12311658970169,2.983134920633934,0.8507692307687945,6,0.22,0.75,0.021,0.027,0.22
23109719,2023-09-30,2062BK1,123.9,9.61,11484.0,2259.0,827.0,2903.0,1614.0,233.0,0.0,6523.0,1072.0,0.0,0.14727777777777779,0.04005555555555555,0.9400555555555555,1847.0,0.9280203729988166,52.64729620619332,5.083665338643168,0.8738494856519362,6,0.22,0.74,0.022,0.028,0.23
23109721,2023-09-30,2062BK1,122.12,9.49,8994.0,2445.0,790.0,2488.0,1671.0,295.0,0.0,6525.0,1603.0,0.0,0.14727777777777779,0.04005555555555555,0.9400555555555555,1966.0,0.9278930172408791,53.4310514243905,3.6785276073604587,0.8499491352996694,6,0.2,0.79,0.025,0.026,0.22
23109723,2023-09-30,S.TOWER6VAN,126.2,10.21,10170.0,1794.0,772.0,1228.0,2331.0,91.0,453.0,6580.0,1637.0,0.0,0.14727777777777779,0.04005555555555555,0.9400555555555555,2875.0,0.9251521149408024,52.13946117232853,5.668896321067074,0.8107826086953701,67,0.2,1.35,0.028,0.024,0.21
23109724,2023-09-30,2830C20MMNAK,125.62,0.0,8958.0,1323.0,810.0,1018.0,1502.0,271.0,0.0,4224.0,671.0,0.0,0.14727777777777779,0.04005555555555555,0.9400555555555555,1773.0,0.9999999999920395,33.62521891391796,6.770975056684224,0.8471517202476891,16,0.2,0.73,0.023,0.026,0.2
23109726,2023-09-30,2830C20MMNAK,123.59,10.21,10497.0,1299.0,781.0,1685.0,1630.0,247.0,0.0,6898.0,1297.0,0.0,0.14727777777777779,0.04005555555555555,0.9400555555555555,1877.0,0.9236920777210487,55.81357714980327,8.080831408769761,0.8684070324982054,16,0.23,0.77,0.02,0.019,0.19
23109730,2023-09-30,2062BK1,118.47,10.08,10032.0,2004.0,691.0,1885.0,1606.0,287.0,0.0,6517.0,1045.0,0.0,0.14727777777777779,0.04005555555555555,0.9400555555555555,1893.0,0.9215869311480234,55.00970709837925,5.005988023949598,0.8483888008447711,6,0.19,0.81,0.024,0.028,0.22
23109740,2023-09-30,2062BK1,121.73,11.31,9231.0,1224.0,950.0,3430.0,1657.0,287.0,0.0,6203.0,987.0,0.0,0.14727777777777779,0.04005555555555555,0.9400555555555555,1944.0,0.9149879735349146,50.95703606300043,7.541666666660506,0.8523662551435944,6,0.21,0.8,0.019,0.024,0.19
23309727,2023-09-30,2062BK1,122.0,9.48,10428.0,348.0,1574.0,3885.0,4900.0,242.0,772.0,6801.0,1146.0,0.0,0.14727777777777779,0.04005555555555555,0.9400555555555555,5914.0,0.9278977791228485,55.745901638887325,29.965517241293202,0.8285424416637084,6,0.2,1.21,0.028,0.025,0.26
23109732,2023-09-30,2062BK1,124.74,10.0,15135.0,1662.0,812.0,1613.0,1695.0,244.0,0.0,6672.0,1049.0,0.0,0.14727777777777779,0.04005555555555555,0.9400555555555555,1939.0,0.9257829894543136,53.4872534868247,9.10649819494037,0.8741619391434378,6,0.2,0.76,0.023,0.026,0.18
23309741,2023-09-30,2062BK1,131.34,8.16,10434.0,1839.0,749.0,2480.0,1727.0,264.0,0.0,6309.0,1160.0,370.0,0.14727777777777779,0.04005555555555555,0.9400555555555555,1991.0,0.941505376337337,48.03563270863381,5.673735725934924,0.8674033149166914,6,0.19,0.79,0.025,0.031,0.21
23109755,2023-10-01,2062BK1,119.68,9.49,10089.0,1641.0,807.0,3106.0,1719.0,277.0,0.0,6409.0,1095.0,0.0,0.13955,0.03065,0.7209,1996.0,0.9265309282269372,53.55113636318891,6.148080438753109,0.8612224448893481,6,0.21,0.75,0.023,0.021,0.2
23109751,2023-10-01,2062BK1,121.97,8.14,9585.0,2175.0,812.0,3308.0,1726.0,288.0,0.0,6072.0,974.0,0.0,0.13955,0.03065,0.7209,2014.0,0.9374375528326997,49.78273345863915,4.406896551722112,0.8570009930482339,6,0.22,0.74,0.022,0.022,0.18
23109757,2023-10-01,2062BK1,123.09,7.52,11070.0,1671.0,797.0,3796.0,1722.0,288.0,0.0,6280.0,1009.0,330.0,0.13955,0.03065,0.7209,2010.0,0.9424240104054634,51.01957916929872,6.624775583478979,0.8567164179100215,6,0.21,0.77,0.027,0.023,0.17
23109759,2023-10-01,2830C20MMNAK,125.78,9.59,10092.0,1980.0,800.0,2011.0,1567.0,247.0,0.0,6596.0,1159.0,0.0,0.13955,0.03065,0.7209,1814.0,0.9291571249100307,52.44076959729336,5.096969696967123,0.8638368246963265,16,0.17,0.77,0.021,0.02,0.23
23109761,2023-10-01,R34,120.05,8.14,9282.0,1986.0,1788.0,2011.0,2240.0,392.0,0.0,6437.0,1051.0,0.0,0.13955,0.03065,0.7209,2632.0,0.9365005070525275,53.61932528068622,4.673716012082239,0.8510638297869106,66,0.63,0.73,0.018,0.02,0.23
23109762,2023-10-01,2062BK1,130.03,0.0,7962.0,0.0,920.0,928.0,1590.0,271.0,0.0,4334.0,681.0,0.0,0.13955,0.03065,0.7209,1861.0,0.9999999999923096,33.33076982209236,7961999999999.999,0.8543793659318354,6,0.2,0.78,0.028,0.021,0.19
23109764,2023-10-01,R34,124.66,8.48,9507.0,2391.0,1774.0,2014.0,2246.0,534.0,0.0,6287.0,1013.0,0.0,0.13955,0.03065,0.7209,2780.0,0.9363076460797936,50.43317824442136,3.9761606022568063,0.8079136690644576,66,0.63,0.72,0.016,0.02,0.23
23109765,2023-10-01,2830C20MMNAK,123.95,7.87,8040.0,1008.0,950.0,1882.0,1648.0,193.0,0.0,6626.0,1052.0,0.0,0.13955,0.03065,0.7209,1841.0,0.9402973752014848,53.45703912824964,7.9761904761825635,0.8951656708305838,16,0.21,0.75,0.018,0.013,0.19
23109767,2023-10-01,S.TOWER6VAN,126.38,7.67,8793.0,1449.0,777.0,1524.0,2286.0,94.0,449.0,6609.0,1111.0,0.0,0.13955,0.03065,0.7209,2829.0,0.9427825438198973,52.29466687725673,6.068322981362272,0.8080593849413898,67,0.2,1.3,0.032,0.017,0.18
23109784,2023-10-01,1786500D,123.7,0.0,8640.0,1089.0,684.0,1746.0,1718.0,213.0,0.0,6103.0,1040.0,0.0,0.13955,0.03065,0.7209,1931.0,0.9999999999919159,49.337105900975445,7.933884297513376,0.8896944588291612,2,0.18,0.75,0.02,0.013,0.22
23109769,2023-10-01,2062BK1,129.21,11.58,9222.0,1845.0,840.0,2862.0,1628.0,261.0,0.0,6567.0,1078.0,0.0,0.13955,0.03065,0.7209,1889.0,0.9177498401809947,50.824239609543966,4.998373983737128,0.861831656960899,6,0.2,0.74,0.027,0.021,0.18
23109771,2023-10-01,2830C20HMNAK,127.82,9.88,9273.0,1899.0,780.0,2877.0,2308.0,98.0,443.0,6508.0,2296.0,0.0,0.13955,0.03065,0.7209,2849.0,0.9282498184391559,50.9153497101321,4.883096366506117,0.8101088101085258,15,0.18,1.1,0.032,0.02,0.17
23309736,2023-10-01,C20MMNATLT,119.18,10.21,10317.0,1917.0,710.0,2023.0,1671.0,269.0,0.0,6470.0,1038.0,0.0,0.13955,0.03065,0.7209,1940.0,0.9210912744344919,54.2876321525903,5.381846635364955,0.8613402061851231,41,0.21,0.7,0.016,0.022,0.17
23109772,2023-10-01,1786500D,125.18,11.66,7980.0,1719.0,777.0,2680.0,1624.0,277.0,0.0,6504.0,1334.0,0.0,0.13955,0.03065,0.7209,1901.0,0.9147909967778809,51.95718165799682,4.642233856890842,0.8542872172536274,2,0.18,0.73,0.023,0.02,0.185
23109775,2023-10-01,S.TOWER6VAN,126.8,8.15,8997.0,1875.0,825.0,2463.0,2419.0,129.0,304.0,6548.0,1412.0,0.0,0.13955,0.03065,0.7209,2852.0,0.9396072619419075,51.64037854848864,4.798399999997441,0.8481767180922692,67,0.18,1.32,0.025,0.017,0.21
23109777,2023-10-01,1786500D,123.5,10.08,8973.0,1914.0,794.0,2427.0,1678.0,257.0,0.0,6520.0,2397.0,0.0,0.13955,0.03065,0.7209,1935.0,0.9245396017298657,52.793522266779,4.688087774292222,0.8671834625318516,2,0.2,0.72,0.023,0.016,0.195
23109749,2023-10-01,2062BK1,118.4,8.15,9786.0,1647.0,790.0,2943.0,1729.0,250.0,0.0,5737.0,916.0,367.0,0.13955,0.03065,0.7209,1979.0,0.9355985776299043,48.45439189148264,5.941712204003679,0.8736735725109279,6,0.2,0.81,0.024,0.027,0.21
23109778,2023-10-01,2062BK1,125.39,9.49,8727.0,1716.0,794.0,1743.0,1594.0,210.0,0.0,6650.0,1109.0,0.0,0.13955,0.03065,0.7209,1804.0,0.9296411625079357,53.03453225892787,5.085664335661372,0.8835920177378694,6,0.2,0.76,0.024,0.018,0.21
23109748,2023-10-01,2062BK1,120.7,7.67,9747.0,1629.0,795.0,2783.0,1770.0,312.0,0.0,6199.0,989.0,0.0,0.13955,0.03065,0.7209,2082.0,0.9402508374157494,51.35874067894483,5.983425414360968,0.8501440922186119,6,0.21,0.84,0.035,0.028,0.21
23109738,2023-10-01,C20MMNATLT,124.34,9.87,6327.0,0.0,927.0,5250.0,1665.0,257.0,0.0,6316.0,1002.0,483.0,0.13955,0.03065,0.7209,1922.0,0.9264585351246073,50.796203956483865,6327000000000.0,0.8662851196665629,41,0.22,0.77,0.022,0.024,0.17
23309739,2023-10-01,C20MMNATLT,127.98,11.54,10890.0,2118.0,740.0,2919.0,1729.0,325.0,0.0,6309.0,1042.0,431.0,0.13955,0.03065,0.7209,2054.0,0.9172878440301226,49.29676511916473,5.141643059487658,0.8417721518983243,41,0.21,0.78,0.019,0.025,0.17
23309750,2023-10-01,C20MMNATLT,119.3,7.48,10512.0,1617.0,729.0,1644.0,1739.0,322.0,0.0,6513.0,1154.0,0.0,0.13955,0.03065,0.7209,2061.0,0.9410001577461665,54.59346186039737,6.500927643780766,0.8437651625420457,41,0.2,0.76,0.023,0.023,0.19
23309752,2023-10-01,2062BK1,123.33,7.48,9003.0,1038.0,762.0,2099.0,1698.0,220.0,0.0,6508.0,1205.0,0.0,0.13955,0.03065,0.7209,1918.0,0.94281782737602,52.76899375616015,8.673410404615922,0.885297184566796,6,0.21,0.8,0.026,0.026,0.22
23309754,2023-10-01,C20MMNATLT,124.25,7.88,9585.0,1815.0,757.0,1914.0,1729.0,257.0,0.0,6534.0,1033.0,0.0,0.13955,0.03065,0.7209,1986.0,0.9403617649213627,52.58752515048219,5.280991735534281,0.8705941591133582,41,0.21,0.77,0.024,0.024,0.18
23309760,2023-10-01,2062BK1,124.81,7.47,8907.0,1020.0,796.0,3013.0,1727.0,315.0,0.0,6408.0,5605.0,0.0,0.13955,0.03065,0.7209,2042.0,0.9435288781301518,51.34203990023762,8.73235294116791,0.845739471106344,6,0.22,0.85,0.026,0.022,0.17
23309763,2023-10-01,2830C20MMNAK,121.4,8.14,8499.0,1542.0,802.0,2001.0,1754.0,230.0,0.0,6406.0,1039.0,0.0,0.13955,0.03065,0.7209,1984.0,0.9371622664741611,52.76771004898873,5.511673151747399,0.8840725806447157,16,0.23,0.73,0.021,0.02,0.19
23309766,2023-10-01,1786500D,123.59,7.43,8490.0,1485.0,718.0,2039.0,1712.0,173.0,0.0,6194.0,954.0,0.0,0.13955,0.03065,0.7209,1885.0,0.9432911005881294,50.11732340763721,5.717171717167867,0.9082228116706057,2,0.21,0.71,0.023,0.017,0.192
23109746,2023-10-01,2062BK1,123.73,8.27,8568.0,1005.0,967.0,4109.0,1604.0,247.0,0.0,6519.0,1025.0,0.0,0.13955,0.03065,0.7209,1851.0,0.9373484848413838,52.68730299803857,8.525373134319876,0.8665586169633352,6,0.18,0.78,0.024,0.026,0.21
23309768,2023-10-01,1786500D,128.12,7.43,8937.0,1899.0,734.0,2751.0,1775.0,321.0,0.0,6310.0,1050.0,267.0,0.13955,0.03065,0.7209,2096.0,0.9451862781191798,49.250702466053305,4.70616113743828,0.8468511450377639,2,0.21,0.71,0.027,0.019,0.196
23309773,2023-10-01,S.TOWER6VAN,131.17,11.53,8940.0,1560.0,723.0,2116.0,2457.0,0.0,464.0,6499.0,1083.0,0.0,0.13955,0.03065,0.7209,2921.0,0.9192011212269152,49.54639018030384,5.730769230765557,0.8411502909959462,67,0.2,1.35,0.025,0.02,0.21
23309774,2023-10-01,1786500D,116.74,9.86,8805.0,1305.0,787.0,1884.0,1746.0,332.0,0.0,6280.0,1089.0,537.0,0.13955,0.03065,0.7209,2078.0,0.9221169036262076,53.79475758048831,6.747126436776439,0.8402309913374205,2,0.19,0.73,0.02,0.017,0.172
23309776,2023-10-01,S.TOWER6VAN,120.9,10.02,8760.0,1908.0,760.0,809.0,2532.0,0.0,298.0,6202.0,5268.0,0.0,0.13955,0.03065,0.7209,2830.0,0.9234647112670068,51.29859387881473,4.5911949685510525,0.8946996466427934,67,0.19,1.3,0.032,0.017,0.2
23309779,2023-10-01,S.TOWER6VAN,125.25,8.67,9138.0,2019.0,737.0,1729.0,2504.0,6.0,483.0,6063.0,985.0,480.0,0.13955,0.03065,0.7209,2993.0,0.9352598566238408,48.40718562835603,4.52600297176596,0.8366187771463961,67,0.19,1.33,0.036,0.02,0.19
23309781,2023-10-01,1786500D,118.77,13.08,9444.0,1398.0,760.0,2880.0,1756.0,353.0,88.0,6287.0,967.0,0.0,0.13955,0.03065,0.7209,2197.0,0.9007963594925993,52.934242653423134,6.75536480686212,0.799271734182613,2,0.21,0.79,0.024,0.013,0.202
23309770,2023-10-01,2062BK1,125.95,8.87,8904.0,1785.0,740.0,2417.0,1763.0,278.0,0.0,6500.0,1090.0,0.0,0.13955,0.03065,0.7209,2041.0,0.9342085743885611,51.607780865013034,4.988235294114853,0.8637922586962941,6,0.22,0.8,0.027,0.02,0.2
23109780,2023-10-01,2062BK1,124.39,9.49,9081.0,1638.0,712.0,2621.0,1712.0,328.0,0.0,6299.0,1010.0,0.0,0.13955,0.03065,0.7209,2040.0,0.9291156259267321,50.63911889982604,5.54395604395266,0.8392156862740985,6,0.22,0.87,0.026,0.02,0.26
23109786,2023-10-02,1786500D,123.23,0.0,8499.0,1662.0,702.0,2443.0,1727.0,298.0,0.0,5961.0,965.0,0.0,0.13871875,0.03140625,0.82046875,2025.0,0.999999999991885,48.37296112920252,5.11371841154927,0.8528395061724183,2,0.2,0.77,0.024,0.016,0.207
23109788,2023-10-02,2062BK1,125.81,6.81,8349.0,1080.0,714.0,2601.0,1701.0,294.0,0.0,6158.0,1048.0,0.0,0.13871875,0.03140625,0.82046875,1995.0,0.9486502789854574,48.94682457635365,7.730555555548397,0.8526315789469411,6,0.21,0.73,0.032,0.014,0.17
23109815,2023-10-02,2062BK1,119.52,9.28,10083.0,1476.0,935.0,2637.0,1699.0,264.0,0.0,6301.0,1086.0,0.0,0.13871875,0.03140625,0.82046875,1963.0,0.9279503105518018,52.71921017358836,6.831300813003502,0.8655119714717955,6,0.21,0.76,0.03,0.018,0.19
23109792,2023-10-02,2062BK1,123.02,6.81,8946.0,1983.0,870.0,2016.0,1668.0,260.0,0.0,6028.0,983.0,0.0,0.13871875,0.03140625,0.82046875,1928.0,0.947546791951417,49.00016257479272,4.51134644477836,0.8651452282153189,6,0.21,0.75,0.032,0.015,0.19
23109817,2023-10-02,1786500D,123.86,10.47,9330.0,2163.0,981.0,2412.0,1665.0,241.0,0.0,6804.0,1170.0,0.0,0.13871875,0.03140625,0.82046875,1906.0,0.9220576192889001,54.93298885794499,4.3134535367525135,0.8735571878274535,2,0.21,0.74,0.035,0.018,0.214
23109813,2023-10-02,1786500D,127.09,9.86,9975.0,2277.0,778.0,1041.0,1635.0,252.0,0.0,6198.0,1021.0,0.0,0.13871875,0.03140625,0.82046875,1887.0,0.9280029207672291,48.76858918838013,4.3807641633709355,0.8664546899836426,2,0.21,0.69,0.014,0.013,0.205
23109794,2023-10-02,2062BK1,128.85,8.15,10005.0,1971.0,772.0,2998.0,1665.0,250.0,0.0,6206.0,1021.0,0.0,0.13871875,0.03140625,0.82046875,1915.0,0.9405109488982445,48.16453240164405,5.076103500758459,0.8694516971274833,6,0.21,0.78,0.024,0.015,0.17
23109808,2023-10-02,C20MMNATLT,138.06,9.34,11259.0,3465.0,945.0,3155.0,1665.0,380.0,0.0,6563.0,1458.0,0.0,0.13871875,0.03140625,0.82046875,2045.0,0.9366350067779062,47.537302621704065,3.2493506493497115,0.8141809290949564,41,0.19,0.77,0.018,0.02,0.23
23109798,2023-10-02,2062BK1,116.81,7.43,8988.0,1995.0,787.0,2505.0,1661.0,254.0,0.0,6205.0,1151.0,0.0,0.13871875,0.03140625,0.82046875,1915.0,0.9401963940684143,53.12045201563975,4.505263157892479,0.8673629242815314,6,0.2,0.8,0.026,0.012,0.22
23309785,2023-10-02,1786500D,126.09,9.28,9840.0,2223.0,762.0,2070.0,1741.0,230.0,0.0,6443.0,1014.0,0.0,0.13871875,0.03140625,0.82046875,1971.0,0.9314471448553487,51.09842176182807,4.426450742238225,0.8833079654992981,2,0.19,0.77,0.024,0.018,0.213
23309787,2023-10-02,1786500D,129.65,10.07,8952.0,2910.0,741.0,3072.0,1631.0,285.0,0.0,6435.0,1013.0,361.0,0.13871875,0.03140625,0.82046875,1916.0,0.9279272831310628,49.633629000774135,3.0762886597927572,0.8512526096028961,2,0.22,0.75,0.024,0.016,0.206
23309789,2023-10-02,2062BK1,129.1,9.66,8460.0,2568.0,743.0,1882.0,1562.0,258.0,0.0,6461.0,1082.0,0.0,0.13871875,0.03140625,0.82046875,1820.0,0.9303833957845894,50.04647559992219,3.294392523363203,0.8582417582412867,6,0.2,0.84,0.028,0.02,0.2
23309790,2023-10-02,2062BK1,125.4,9.28,9957.0,1329.0,804.0,3377.0,1698.0,291.0,0.0,6010.0,1122.0,362.0,0.13871875,0.03140625,0.82046875,1989.0,0.9310959310890178,47.926634768357836,7.49209932279346,0.8536953242831303,6,0.22,0.78,0.021,0.019,0.23
23309793,2023-10-02,2062BK1,124.23,0.0,9558.0,1992.0,848.0,4291.0,1696.0,292.0,0.0,6596.0,1107.0,270.0,0.13871875,0.03140625,0.82046875,1988.0,0.9999999999919504,53.09506560369399,4.798192771081928,0.8531187122732127,6,0.2,0.74,0.02,0.012,0.18
23309795,2023-10-02,1786500D,129.2,8.9,8034.0,1125.0,853.0,4277.0,1746.0,304.0,0.0,6441.0,1048.0,283.0,0.13871875,0.03140625,0.82046875,2050.0,0.9355539464088664,49.85294117608474,7.141333333326986,0.8517073170727553,2,0.19,0.79,0.028,0.019,0.189
23309797,2023-10-02,2062BK1,127.64,7.67,8547.0,1062.0,856.0,4817.0,1746.0,309.0,0.0,6940.0,1079.0,160.0,0.13871875,0.03140625,0.82046875,2055.0,0.9433153499302098,54.37167032235685,8.04802259886248,0.849635036495937,6,0.21,0.79,0.021,0.016,0.22
23309800,2023-10-02,2062BK1,123.67,9.59,9018.0,1065.0,853.0,3798.0,1652.0,270.0,0.0,6857.0,1067.0,0.0,0.13871875,0.03140625,0.82046875,1922.0,0.9280354194737505,55.44594485279012,8.467605633794866,0.8595213319454424,6,0.19,0.77,0.025,0.017,0.23
23309801,2023-10-02,2062BK1,134.66,7.67,9003.0,1134.0,843.0,6736.0,1694.0,247.0,0.0,7072.0,1185.0,0.0,0.13871875,0.03140625,0.82046875,1941.0,0.9461111501373843,52.517451358588175,7.9391534391464385,0.8727460072123273,6,0.19,0.76,0.017,0.018,0.19
23309803,2023-10-02,2062BK1,119.0,8.93,7992.0,1707.0,862.0,4039.0,1703.0,278.0,0.0,6385.0,1046.0,0.0,0.13871875,0.03140625,0.82046875,1981.0,0.9301962010401766,53.655462184423065,4.6818980667810886,0.8596668349314186,6,0.19,0.83,0.023,0.018,0.22
23309806,2023-10-02,2062BK1,126.39,8.8,8175.0,2265.0,727.0,3622.0,1729.0,254.0,0.0,6382.0,1054.0,306.0,0.13871875,0.03140625,0.82046875,1983.0,0.9349064279833206,50.49450114684315,3.6092715231772146,0.871911245587054,6,0.2,0.77,0.024,0.018,0.18
23309807,2023-10-02,1786500D,126.05,11.55,9528.0,1803.0,788.0,3295.0,1747.0,271.0,0.0,6594.0,1095.0,386.0,0.13871875,0.03140625,0.82046875,2018.0,0.9160610465049706,52.312574374832906,5.284525790346486,0.8657086223979853,2,0.22,0.81,0.028,0.016,0.2
23309809,2023-10-02,2062BK1,124.83,10.01,10434.0,1791.0,922.0,2906.0,1762.0,220.0,0.0,6300.0,1054.0,482.0,0.13871875,0.03140625,0.82046875,1982.0,0.9257638682814762,50.46863734638734,5.82579564488787,0.8890010090812871,6,0.2,0.81,0.017,0.016,0.2
23109796,2023-10-02,2062BK1,126.5,6.81,9999.0,981.0,795.0,3537.0,1665.0,257.0,0.0,6206.0,1023.0,0.0,0.13871875,0.03140625,0.82046875,1922.0,0.9489160603034363,49.059288537161585,10.192660550448325,0.8662851196665629,6,0.19,0.79,0.028,0.016,0.25
23309811,2023-10-02,1786500D,121.24,9.48,10458.0,1644.0,945.0,2265.0,1764.0,279.0,0.0,6393.0,1131.0,407.0,0.13871875,0.03140625,0.82046875,2043.0,0.9274785801642635,52.73012207148854,6.361313868609269,0.863436123347595,2,0.21,0.8,0.02,0.017,0.215
23309818,2023-10-02,2062BK1,123.9,9.49,9279.0,840.0,959.0,1805.0,1621.0,271.0,0.0,6554.0,1204.0,333.0,0.13871875,0.03140625,0.82046875,1892.0,0.9288552365175137,52.897497981816805,11.04642857141542,0.8567653276951074,6,0.19,0.9,0.015,0.016,0.19
23309820,2023-10-02,1786500D,124.85,9.49,9114.0,525.0,814.0,2755.0,1755.0,277.0,0.0,6796.0,1173.0,0.0,0.13871875,0.03140625,0.82046875,2032.0,0.9293583444921144,54.43331998354479,17.359999999966934,0.8636811023617796,2,0.22,0.78,0.026,0.022,0.221
23309822,2023-10-02,1786500D,126.42,10.21,10203.0,2097.0,762.0,3619.0,1685.0,309.0,0.0,6796.0,1112.0,0.0,0.13871875,0.03140625,0.82046875,1994.0,0.9252726341145776,53.757316879815235,4.86552217453273,0.8450351053155241,2,0.22,0.75,0.028,0.022,0.225
23309824,2023-10-02,1786500D,133.09,10.21,9432.0,2967.0,820.0,1803.0,1661.0,234.0,0.0,6541.0,1027.0,0.0,0.13871875,0.03140625,0.82046875,1895.0,0.9287508722894016,49.147193628002505,3.1789686552062086,0.8765171503953159,2,0.22,0.77,0.03,0.019,0.207
23109810,2023-10-02,C20MMNATLT,135.83,10.11,10665.0,1977.0,975.0,2292.0,1665.0,362.0,0.0,6667.0,1720.0,0.0,0.13871875,0.03140625,0.82046875,2027.0,0.9307249554547712,49.08341308953042,5.394537177539001,0.8214109521456234,41,0.18,0.8,0.016,0.018,0.21
23309828,2023-10-02,1786500D,126.5,10.21,9156.0,2973.0,701.0,2334.0,1667.0,285.0,0.0,6442.0,1014.0,0.0,0.13871875,0.03140625,0.82046875,1952.0,0.9253163630976131,50.92490118536818,3.07971745711299,0.8539959016389068,2,0.2,0.73,0.023,0.016,0.213
23309830,2023-10-02,1786500D,128.6,10.21,14748.0,4596.0,699.0,1317.0,1621.0,343.0,0.0,6515.0,1089.0,251.0,0.13871875,0.03140625,0.82046875,1964.0,0.9264462214471115,50.660964229777136,3.208877284594602,0.8253564154781948,2,0.21,0.72,0.021,0.016,0.184
23109805,2023-10-02,2062BK1,123.27,9.49,9588.0,2151.0,2190.0,2249.0,1673.0,270.0,0.0,6179.0,3150.0,0.0,0.13871875,0.03140625,0.82046875,1943.0,0.9285176257839071,50.12574024458404,4.457461645744092,0.8610396294385687,6,0.16,0.78,0.029,0.017,0.19
23109804,2023-10-02,1786500D,123.52,9.34,9393.0,1977.0,820.0,2186.0,1656.0,237.0,0.0,6199.0,1024.0,0.0,0.13871875,0.03140625,0.82046875,1893.0,0.9297004365427541,50.186204662806134,4.7511380880097365,0.8748019017428026,2,0.2,0.76,0.022,0.016,0.19
23109802,2023-10-02,1786500D,124.3,10.21,9003.0,1968.0,795.0,2038.0,1712.0,261.0,0.0,6209.0,1028.0,0.0,0.13871875,0.03140625,0.82046875,1973.0,0.924094862828607,49.951729685841094,4.574695121948895,0.8677141409017396,2,0.19,0.75,0.021,0.018,0.207
23109799,2023-10-02,2062BK1,127.32,8.47,10023.0,1965.0,820.0,3008.0,1691.0,284.0,0.0,6197.0,1028.0,0.0,0.13871875,0.03140625,0.82046875,1975.0,0.9376242727672317,48.67263587772013,5.10076335877603,0.8562025316451362,6,0.21,0.85,0.023,0.016,0.21
23309812,2023-10-02,2062BK1,127.94,9.48,10566.0,891.0,964.0,1847.0,1753.0,322.0,0.0,6497.0,1078.0,442.0,0.13871875,0.03140625,0.82046875,2075.0,0.9310144083762845,50.781616382282465,11.85858585857255,0.8448192771080266,6,0.2,0.74,0.017,0.016,0.19
23109825,2023-10-03,2062BK1,124.69,10.2,8982.0,2004.0,830.0,2716.0,1631.0,288.0,0.0,5970.0,1021.0,0.0,0.13822222222222222,0.03877777777777777,0.7869444444444444,1919.0,0.9243828304475916,47.87873927301404,4.482035928141476,0.8499218342882491,6,0.18,0.75,0.026,0.014,0.21
23109791,2023-10-03,R34,125.4,9.49,8874.0,1677.0,764.0,2321.0,1096.0,244.0,0.0,6306.0,1012.0,366.0,0.13822222222222222,0.03877777777777777,0.7869444444444444,1340.0,0.9296463785237628,50.287081339311904,5.291592128798276,0.8179104477605836,66,0.63,0.76,0.022,0.02,0.25
23109821,2023-10-03,2062BK1,125.22,9.86,9267.0,1962.0,805.0,2919.0,1675.0,230.0,0.0,6502.0,1176.0,0.0,0.13822222222222222,0.03877777777777777,0.7869444444444444,1905.0,0.9270062185303007,51.92461268126557,4.72324159021166,0.8792650918630555,6,0.19,0.79,0.021,0.021,0.2
23109829,2023-10-03,2062BK1,124.69,10.1,9084.0,2013.0,772.0,3633.0,1682.0,271.0,0.0,6147.0,1058.0,0.0,0.13822222222222222,0.03877777777777777,0.7869444444444444,1953.0,0.9250686252620739,49.29825968362099,4.512667660206402,0.8612391193031944,6,0.19,0.78,0.02,0.016,0.19
23109861,2023-10-03,2062BK1,128.04,0.0,9108.0,1101.0,794.0,2442.0,1715.0,250.0,0.0,6184.0,1101.0,355.0,0.13822222222222222,0.03877777777777777,0.7869444444444444,1965.0,0.99999999999219,48.29740705991646,8.272479564025184,0.8727735368952302,6,0.18,0.81,0.024,0.027,0.21
23109838,2023-10-03,SEQRFE550D,122.57,10.0,10767.0,3000.0,571.0,1994.0,1607.0,277.0,0.0,6505.0,1144.0,0.0,0.13822222222222222,0.03877777777777777,0.7869444444444444,1884.0,0.9245681526670849,53.07171412210923,3.5889999999988036,0.8529723991502903,73,0.22,0.75,0.022,0.018,0.19
23309865,2023-10-03,SEQRFE550D,119.55,10.21,14181.0,993.0,887.0,2298.0,1827.0,295.0,0.0,5938.0,949.0,0.0,0.13822222222222222,0.03877777777777777,0.7869444444444444,2122.0,0.9213162761951195,49.66959431158787,14.280966767357219,0.8609802073511494,73,0.21,0.79,0.019,0.03,0.23
23309867,2023-10-03,2062BK1,123.08,10.2,6006.0,1098.0,480.0,2019.0,1618.0,332.0,0.0,6581.0,1058.0,0.0,0.13822222222222222,0.03877777777777777,0.7869444444444444,1950.0,0.9234693877481733,53.46928826735888,5.469945355186275,0.8297435897431642,6,0.21,0.78,0.018,0.023,0.21
23309868,2023-10-03,2062BK1,120.3,10.23,8346.0,1113.0,2946.0,810.0,1587.0,285.0,0.0,6595.0,1089.0,0.0,0.13822222222222222,0.03877777777777777,0.7869444444444444,1872.0,0.9216272121280807,54.82128013254513,7.498652291098384,0.8477564102559574,6,0.22,0.76,0.022,0.027,0.22
23309858,2023-10-03,SEQRFE550D,123.53,10.21,8340.0,1218.0,752.0,1894.0,1753.0,281.0,0.0,6396.0,1156.0,0.0,0.13822222222222222,0.03877777777777777,0.7869444444444444,2034.0,0.9236578435701835,51.77689630007466,6.847290640388467,0.861848574237531,73,0.21,0.83,0.035,0.025,0.24
23109835,2023-10-03,1786500D,124.41,9.86,9174.0,2952.0,792.0,2804.0,1658.0,275.0,0.0,6584.0,1127.0,0.0,0.13822222222222222,0.03877777777777777,0.7869444444444444,1933.0,0.926565874723121,52.92179085239995,3.1077235772347196,0.8577340920843984,2,0.21,0.79,0.021,0.018,0.187
23309857,2023-10-03,2062BK1,119.78,10.27,8601.0,1221.0,738.0,2396.0,1732.0,298.0,0.0,6400.0,1064.0,279.0,0.13822222222222222,0.03877777777777777,0.7869444444444444,2030.0,0.921030372926405,53.431290699169885,7.044226044220275,0.8532019704429294,6,0.2,0.79,0.02,0.022,0.18
23309854,2023-10-03,SEQRFE550D,130.1,10.8,9654.0,1530.0,757.0,2511.0,1692.0,214.0,0.0,6506.0,1077.0,335.0,0.13822222222222222,0.03877777777777777,0.7869444444444444,1906.0,0.9233498935349655,50.007686394696336,6.309803921564503,0.8877229800624933,73,0.22,0.83,0.029,0.027,0.22
23309852,2023-10-03,SEQRFE550D,128.64,10.21,9123.0,1533.0,2105.0,2885.0,1729.0,260.0,0.0,6808.0,1163.0,0.0,0.13822222222222222,0.03877777777777777,0.7869444444444444,1989.0,0.9264674108683726,52.92288557172791,5.951076320935453,0.8692810457511969,73,0.22,0.78,0.024,0.027,0.2
23309850,2023-10-03,SEQRFE550D,121.55,9.29,9300.0,0.0,787.0,2487.0,1526.0,278.0,0.0,6538.0,1145.0,0.0,0.13822222222222222,0.03877777777777777,0.7869444444444444,1804.0,0.9289972485407445,53.78856437635715,9300000000000.0,0.8458980044341209,73,0.21,0.8,0.022,0.02,0.21
23309845,2023-10-03,SEQRFE550D,127.5,10.27,8970.0,654.0,798.0,1604.0,1712.0,342.0,0.0,6784.0,1173.0,0.0,0.13822222222222222,0.03877777777777777,0.7869444444444444,2054.0,0.9254554692536441,53.20784313683758,13.715596330254257,0.8334956183053391,73,0.21,0.78,0.014,0.021,0.2
23309843,2023-10-03,2062BK1,121.05,10.08,9723.0,981.0,785.0,2930.0,1685.0,203.0,0.0,6803.0,1571.0,467.0,0.13822222222222222,0.03877777777777777,0.7869444444444444,1888.0,0.923129718592823,56.199917389044195,9.911314984699377,0.8924788135588493,6,0.19,0.78,0.019,0.018,0.19
23309841,2023-10-03,2062BK1,130.56,0.0,10230.0,2685.0,814.0,2860.0,1790.0,260.0,0.0,6976.0,5888.0,0.0,0.13822222222222222,0.03877777777777777,0.7869444444444444,2050.0,0.9999999999923408,53.43137254861036,3.8100558659203685,0.8731707317068912,6,0.21,0.79,0.018,0.014,0.25
23309837,2023-10-03,2062BK1,126.4,9.28,9153.0,2625.0,754.0,2763.0,1692.0,295.0,0.0,6443.0,1133.0,0.0,0.13822222222222222,0.03877777777777777,0.7869444444444444,1987.0,0.9316037735780396,50.973101265419515,3.4868571428558144,0.8515349773523646,6,0.2,0.8,0.026,0.02,0.2
23309834,2023-10-03,2062BK1,123.1,8.88,9678.0,2943.0,870.0,2673.0,1707.0,254.0,0.0,6332.0,997.0,403.0,0.13822222222222222,0.03877777777777777,0.7869444444444444,1961.0,0.9327170783381368,51.43785540169425,3.2884811416910336,0.8704742478322945,6,0.22,0.77,0.021,0.018,0.2
23309832,2023-10-03,1786500D,120.69,10.21,4686.0,2439.0,674.0,2772.0,1668.0,348.0,0.0,6365.0,1080.0,215.0,0.13822222222222222,0.03877777777777777,0.7869444444444444,2016.0,0.9220015278768373,52.73842074693232,1.9212792127913403,0.827380952380542,2,0.23,0.74,0.021,0.016,0.206
23109864,2023-10-03,2062BK1,126.26,10.27,9537.0,993.0,7373.0,2676.0,1711.0,294.0,0.0,5994.0,1073.0,0.0,0.13822222222222222,0.03877777777777777,0.7869444444444444,2005.0,0.9247784369667856,47.47346744774692,9.604229607241084,0.8533665835407215,6,0.2,0.77,0.02,0.03,0.2
23109862,2023-10-03,SEQRFE550D,121.91,10.07,9375.0,1017.0,815.0,2856.0,1727.0,304.0,0.0,5902.0,1230.0,361.0,0.13822222222222222,0.03877777777777777,0.7869444444444444,2031.0,0.9237005606840151,48.41276351367063,9.218289085536659,0.8503200393890447,73,0.22,0.83,0.015,0.024,0.22
23309826,2023-10-03,2062BK1,128.79,9.49,8940.0,2442.0,725.0,2460.0,1647.0,334.0,0.0,6254.0,984.0,0.0,0.13822222222222222,0.03877777777777777,0.7869444444444444,1981.0,0.9313711310317373,48.55967078151597,3.660933660932162,0.8313982836946838,6,0.19,0.8,0.021,0.015,0.18
23109859,2023-10-03,SEQRFE550D,127.47,8.87,8472.0,1551.0,792.0,2599.0,1692.0,288.0,0.0,6010.0,996.0,0.0,0.13822222222222222,0.03877777777777777,0.7869444444444444,1980.0,0.9349420566162906,47.148348630680566,5.46228239844909,0.854545454545023,73,0.2,0.8,0.02,0.02,0.25
23109856,2023-10-03,SEQRFE550D,121.42,10.21,9204.0,1548.0,805.0,2574.0,1699.0,267.0,0.0,6028.0,995.0,363.0,0.13822222222222222,0.03877777777777777,0.7869444444444444,1966.0,0.9224340955639109,49.64585735422792,5.9457364341046866,0.8641912512711779,73,0.21,0.77,0.02,0.024,0.21
23109853,2023-10-03,2062BK1,126.78,10.27,9429.0,1119.0,1576.0,3112.0,1692.0,284.0,0.0,6042.0,1127.0,0.0,0.13822222222222222,0.03877777777777777,0.7869444444444444,1976.0,0.9250638453051802,47.657359204546005,8.42627345843751,0.8562753036432914,6,0.19,0.78,0.02,0.022,0.2
23109849,2023-10-03,SEQRFE550D,126.5,9.07,4923.0,999.0,1033.0,3250.0,1597.0,244.0,0.0,6005.0,1087.0,0.0,0.13822222222222222,0.03877777777777777,0.7869444444444444,1841.0,0.9330972929045285,47.47035573085004,4.927927927922995,0.8674633351434723,73,0.21,0.78,0.021,0.02,0.2
23109848,2023-10-03,SEQRFE550D,130.2,8.15,13086.0,888.0,815.0,4043.0,1634.0,237.0,0.0,5711.0,1023.0,0.0,0.13822222222222222,0.03877777777777777,0.7869444444444444,1871.0,0.9410914347600934,43.863287250047144,14.736486486469891,0.8733297701759095,73,0.22,0.78,0.021,0.023,0.2
23309863,2023-10-03,2062BK1,126.32,8.15,9426.0,1263.0,2955.0,2601.0,1739.0,251.0,0.0,6701.0,1169.0,333.0,0.13822222222222222,0.03877777777777777,0.7869444444444444,1990.0,0.9393916858709052,53.04781507241096,7.463182897856324,0.8738693467332292,6,0.19,0.79,0.018,0.025,0.2
23309860,2023-10-03,ASP1239,119.95,10.07,9432.0,1533.0,967.0,2504.0,1214.0,180.0,0.0,6696.0,2248.0,370.0,0.13822222222222222,0.03877777777777777,0.7869444444444444,1394.0,0.9225503768580022,55.82325969107275,6.152641878665262,0.870875179339404,24,0.43,0.76,0.023,0.014,0.21
23109878,2023-10-04,1786500D,126.26,8.87,8442.0,0.0,0.0,4016.0,0.0,0.0,0.0,5852.0,1882.0,0.0,0.15147826086956523,0.042391304347826085,0.805695652173913,0.0,0.9343595056543007,46.34880405475725,8441999999999.999,0.0,2,0.2,0.75,0.023,0.033,0.179
23209898,2023-10-04,1786500D,127.4,0.0,9423.0,1638.0,1507.0,3821.0,3358.0,530.0,0.0,6096.0,1276.0,0.0,0.15147826086956523,0.042391304347826085,0.805695652173913,3888.0,0.9999999999921507,47.849293563203695,5.752747252743741,0.8636831275717943,2,0.19,0.79,0.028,0.032,0.207
23209895,2023-10-04,1786500D,127.37,0.0,5958.0,1563.0,789.0,3584.0,1657.0,256.0,0.0,6122.0,1417.0,367.0,0.15147826086956523,0.042391304347826085,0.805695652173913,1913.0,0.9999999999921488,48.06469341251421,3.811900191936141,0.8661787767899288,2,0.21,0.77,0.027,0.026,0.213
23209892,2023-10-04,R34,130.01,0.0,13401.0,2769.0,902.0,721.0,1114.0,260.0,0.0,6668.0,1069.0,364.0,0.15147826086956523,0.042391304347826085,0.805695652173913,1374.0,0.9999999999923084,51.28836243326446,4.839653304440289,0.8107714701595263,66,0.62,0.74,0.022,0.02,0.22
23209890,2023-10-04,S.TOWER6VAN,129.63,0.0,10074.0,2316.0,803.0,879.0,2413.0,101.0,446.0,7098.0,2543.0,0.0,0.15147826086956523,0.042391304347826085,0.805695652173913,2960.0,0.9999999999922858,54.7558435543103,4.349740932640609,0.8152027027024273,67,0.18,1.31,0.031,0.024,0.22
23209888,2023-10-04,1786500D,130.2,0.0,10860.0,3120.0,800.0,2715.0,1576.0,260.0,0.0,6799.0,1616.0,0.0,0.15147826086956523,0.042391304347826085,0.805695652173913,1836.0,0.9999999999923196,52.21966205797067,3.4807692307681153,0.8583877995638026,2,0.2,0.81,0.03,0.03,0.212
23209886,2023-10-04,1786500D,131.2,0.0,10980.0,0.0,800.0,1564.0,1613.0,243.0,0.0,6601.0,1666.0,0.0,0.15147826086956523,0.042391304347826085,0.805695652173913,1856.0,0.9999999999923781,50.31249999961653,10980000000000.0,0.8690732758616008,2,0.2,0.75,0.021,0.029,0.229
23209884,2023-10-04,1786500D,130.1,0.0,10296.0,0.0,814.0,3345.0,1563.0,246.0,0.0,6670.0,1481.0,0.0,0.15147826086956523,0.042391304347826085,0.805695652173913,1809.0,0.9999999999923137,51.26825518792262,10296000000000.0,0.864013266997864,2,0.19,0.75,0.02,0.027,0.215
23109871,2023-10-04,2062BK1,127.05,10.3,8073.0,1017.0,842.0,2650.0,1685.0,315.0,0.0,6403.0,1065.0,0.0,0.15147826086956523,0.042391304347826085,0.805695652173913,2000.0,0.9250091008305424,50.39748130617554,7.938053097337328,0.8424999999995788,6,0.21,0.82,0.033,0.027,0.18
23109869,2023-10-04,2062BK1,124.41,9.08,8247.0,987.0,868.0,1555.0,1702.0,345.0,0.0,6451.0,1066.0,0.0,0.15147826086956523,0.042391304347826085,0.805695652173913,2047.0,0.9319799235828004,51.852744955776444,8.355623100295485,0.8314606741568972,6,0.19,0.78,0.027,0.026,0.18
23109866,2023-10-04,C20MMNATLT,119.55,10.21,8670.0,1011.0,809.0,2713.0,1816.0,300.0,0.0,6402.0,1112.0,0.0,0.15147826086956523,0.042391304347826085,0.805695652173913,2116.0,0.9213162761951195,53.55081555789585,8.575667655777869,0.858223062381447,41,0.18,0.74,0.025,0.02,0.2
23109874,2023-10-04,2062BK1,122.93,9.27,8061.0,1191.0,835.0,3062.0,1705.0,305.0,0.0,6291.0,1048.0,0.0,0.15147826086956523,0.042391304347826085,0.805695652173913,2010.0,0.9298789712486394,51.175465711777626,6.768261964729834,0.8482587064672397,6,0.19,0.76,0.023,0.028,0.19
23109876,2023-10-04,2062BK1,125.19,10.27,8067.0,1218.0,847.0,3405.0,1698.0,324.0,0.0,6380.0,1054.0,0.0,0.15147826086956523,0.042391304347826085,0.805695652173913,2022.0,0.9241842610296458,50.96253694343827,6.623152709354168,0.8397626112755491,6,0.2,0.76,0.025,0.03,0.22
23209893,2023-10-04,1786500D,123.63,0.0,14649.0,1536.0,698.0,3885.0,1627.0,256.0,0.0,6307.0,1097.0,0.0,0.15147826086956523,0.042391304347826085,0.805695652173913,1883.0,0.9999999999919114,51.01512577812007,9.537109374993792,0.864046733934751,2,0.19,0.76,0.02,0.024,0.212
23109872,2023-10-04,2062BK1,124.6,9.67,8202.0,1008.0,865.0,3767.0,1693.0,302.0,0.0,6237.0,1039.0,0.0,0.15147826086956523,0.042391304347826085,0.805695652173913,1995.0,0.9279809339321669,50.05617977487916,8.13690476189669,0.8486215538842864,6,0.19,0.76,0.025,0.024,0.17
23309889,2023-10-04,1786500D,126.15,11.06,9519.0,1518.0,712.0,2749.0,1614.0,298.0,0.0,6664.0,1130.0,0.0,0.15147826086956523,0.042391304347826085,0.805695652173913,1912.0,0.9193936301951797,52.82600079228833,6.270750988138162,0.8441422594137844,2,0.17,0.81,0.024,0.028,0.2
23309887,2023-10-04,S.TOWER6VAN,130.1,8.48,10953.0,1326.0,713.0,1840.0,2461.0,0.0,397.0,6792.0,1261.0,286.0,0.15147826086956523,0.042391304347826085,0.805695652173913,2858.0,0.9388079087823727,52.20599538776168,8.260180995468884,0.8610916724979493,67,0.19,1.3,0.025,0.024,0.24
23309875,2023-10-04,2062BK1,118.06,8.87,7713.0,1119.0,763.0,2759.0,1583.0,251.0,0.0,6160.0,1102.0,0.0,0.15147826086956523,0.042391304347826085,0.805695652173913,1834.0,0.9301189632007396,52.176859223681376,6.892761394095717,0.8631406761173047,6,0.22,0.76,0.025,0.032,0.21
23309891,2023-10-04,S.TOWER6VAN,126.87,0.0,9960.0,2130.0,787.0,4377.0,2434.0,19.0,453.0,5931.0,1356.0,0.0,0.15147826086956523,0.042391304347826085,0.805695652173913,2906.0,0.9999999999921179,46.74864034013755,4.676056338025973,0.8375774260148529,67,0.2,1.39,0.025,0.028,0.19
23309894,2023-10-04,S.TOWER6VAN,130.26,10.21,9051.0,1503.0,1386.0,2189.0,4930.0,62.0,504.0,5321.0,1136.0,0.0,0.15147826086956523,0.042391304347826085,0.805695652173913,5496.0,0.9273154410128333,40.84907108827846,6.021956087820345,0.8970160116446694,67,0.19,1.28,0.022,0.028,0.21
23309896,2023-10-04,S.TOWER6VAN,115.74,9.46,9057.0,1809.0,729.0,1046.0,2517.0,47.0,519.0,6406.0,1019.0,0.0,0.15147826086956523,0.042391304347826085,0.805695652173913,3083.0,0.9244408945613064,55.348194227964854,5.006633499168045,0.8164125851440751,67,0.2,1.3,0.025,0.025,0.21
23309877,2023-10-04,2062BK1,123.86,9.5,8550.0,1980.0,2803.0,3467.0,1624.0,244.0,0.0,6510.0,1126.0,0.0,0.15147826086956523,0.042391304347826085,0.805695652173913,1868.0,0.9287642471436055,52.55934119124367,4.318181818179637,0.869379014988828,6,0.22,0.74,0.028,0.032,0.19
23309901,2023-10-04,2062BK1,117.35,10.0,10089.0,1851.0,793.0,959.0,1761.0,338.0,0.0,6603.0,1056.0,0.0,0.15147826086956523,0.042391304347826085,0.805695652173913,2099.0,0.9214762465573499,56.26757562798238,5.450567260937087,0.8389709385417632,6,0.18,0.79,0.03,0.03,0.16
23309880,2023-10-04,1786500D,131.7,9.46,8619.0,996.0,800.0,1365.0,2400.0,150.0,400.0,6794.0,1566.0,203.0,0.15147826086956523,0.042391304347826085,0.805695652173913,2950.0,0.9329838481090041,51.58694001479434,8.653614457822638,0.8135593220336226,2,0.18,1.25,0.024,0.027,0.195
23309870,2023-10-04,2830C20MMNAK,124.16,9.87,6453.0,0.0,790.0,1513.0,1607.0,355.0,0.0,3988.0,644.0,0.0,0.15147826086956523,0.042391304347826085,0.805695652173913,1962.0,0.9263597701937898,32.119845360566046,6453000000000.0,0.8190621814470851,16,0.2,0.81,0.028,0.029,0.16
23309873,2023-10-04,2062BK1,121.55,10.21,8484.0,1098.0,829.0,2644.0,1603.0,366.0,0.0,6530.0,1324.0,275.0,0.15147826086956523,0.042391304347826085,0.805695652173913,1969.0,0.9225106253724765,53.722747839952916,7.726775956277116,0.8141188420513895,6,0.22,0.81,0.025,0.033,0.21
