Repository: SiddharthKumar268/FerroMind

# FerroMind
*Ferro-Alloy Optimisation using Machine Learning*
**SAIL Durgapur Steel Plant | Steel Melting Shop**
Intern: Siddharth Kumar | FY 2023-24 to FY 2025-26

---

## Quick Start

```bash

# 2. Place raw Excel files in data/raw/

## Dataset

| | |
|---|---|
| Total heats after cleaning | 47,421 |
| Training set | 37,936 heats (Apr 2023 – Jun 2025) |
| Test set | 9,485 heats (Jun 2025 – Dec 2025) |
| Input features | 21 (16 raw + 5 engineered) |
| Target variables | Mn, Si, C, S, P |
| BOF grades | 76 distinct grades |
| Split method | Chronological 80/20 — no shuffle, no leakage |

---

File: data/processed/sms_train_slag.csv (part 57 of 74)
Heat_Number,Date,BOF Grade Code,Hot Metal Addn. Weight,Scrap Addn. Weight,Lime Into Converter,Dolomite Into Converter,Lime Into Ladle,Iron Ore Into Converter,SIMN Into Ladle,FESI Into Ladle,FEMN Into Ladle,Measered O2 Mainblow II,Duration of Mainblow I/II,Measered O2 2nd Blow,HM_P,HM_S,HM_Si,Total_FA_Ladle,HM_Ratio,O2_per_ton_HM,Lime_Dolo_Ratio,SiMn_FA_Fraction,Grade_Encoded,C,Mn,P,S,Si,FeO,CaO,SiO2,Al2O3,MnO,MgO,P2O5,Basicity,Slag_SP_Index
24313653,2024-12-22,SEQRFE550D,125.45,7.84,11058.0,2004.0,754.0,3601.0,1692.0,264.0,0.0,4375.0,1900.0,0.0,0.1364583333333333,0.0426249999999999,1.2285,1956.0,0.9411808837801698,34.874451972619575,5.517964071853534,0.8650306748461836,73,0.23,0.83,0.025,0.025,0.18,21.557,52.887,17.433,0.757,0.577,3.122,2.009,3.03355512217506,1.3563899361391092
24213645,2024-12-22,2062BK1,124.06,8.1,12306.0,1500.0,704.0,2541.0,1735.0,250.0,0.0,6888.0,1852.0,0.0,0.1364583333333333,0.0426249999999999,1.2285,1985.0,0.938710653745924,55.52152184382136,8.203999999994531,0.8740554156166881,6,0.19,0.77,0.021,0.026,0.19,22.894,49.955,16.02,1.613,0.704,4.927,2.188,3.11809500031209,1.2836952332005653
24213722,2024-12-23,2062BK1,120.52,10.39,11352.0,2748.0,809.0,3278.0,1661.0,246.0,0.0,6922.0,1229.0,0.0,0.1374444444444444,0.0385555555555555,1.152814814814815,1907.0,0.9206324956006368,57.43445071309795,4.131004366810724,0.8710015731510902,6,0.19,0.74,0.027,0.023,0.19,19.758,51.953,17.34,1.075,0.819,4.699,2.439,2.9959633239144225,1.4003881506240063
24213713,2024-12-23,S.TOWER6VAN,117.2,10.1,10002.0,2988.0,718.0,1416.0,2545.0,94.0,638.0,6687.0,1065.0,512.0,0.1374444444444444,0.0385555555555555,1.152814814814815,3277.0,0.920659858594496,57.05631399268723,3.347389558231812,0.7766249618551185,67,0.189,1.385,0.026,0.018,0.229,22.5,51.616,17.476,0.73,0.621,3.748,1.751,2.9533672827144244,1.2911424068839583
24213706,2024-12-23,2062BK1,121.09,9.85,12318.0,2997.0,610.0,1936.0,1758.0,300.0,0.0,6025.0,1054.0,610.0,0.1374444444444444,0.0385555555555555,1.152814814814815,2058.0,0.9247747059651386,49.75637955198813,4.110110110108739,0.8542274052473984,6,0.22,0.76,0.019,0.024,0.2,2.752,50.311,29.043,6.76,1.948,6.955,0.07,1.7322338520864895,1.582305950434017
24213697,2024-12-23,SEQRFE550D,123.63,10.0,10824.0,2226.0,712.0,1987.0,1708.0,263.0,0.0,6498.0,1106.0,0.0,0.1374444444444444,0.0385555555555555,1.152814814814815,1971.0,0.9251665045205032,52.560058237866535,4.862533692720188,0.8665651953318789,73,0.23,0.85,0.019,0.025,0.21,11.93,52.334,23.224,3.3575,0.6775,5.9705,0.9075,2.2533476856835306,1.488664485848386
24213695,2024-12-23,SEQRFE550D,124.56,9.18,12066.0,1656.0,707.0,3088.0,1826.0,297.0,0.0,6665.0,1076.0,249.0,0.1374444444444444,0.0385555555555555,1.152814814814815,2123.0,0.9313593539634264,53.5083493894227,7.286231884053572,0.8601036269426,73,0.22,0.8,0.02,0.024,0.22,22.714,51.572,17.382,0.697,0.631,3.702,1.729,2.9668066501754584,1.2861810110482081
24213689,2024-12-23,1786550D,124.1,9.84,13200.0,1992.0,707.0,3188.0,1711.0,256.0,0.0,6589.0,1438.0,0.0,0.1374444444444444,0.0385555555555555,1.152814814814815,1967.0,0.926534269068788,53.09427880698554,6.626506024093059,0.8698525673610219,3,0.21,0.72,0.02,0.03,0.21,19.568,51.571,17.663,1.099,0.818,4.88,2.475,2.9195538949275357,1.3851256983240223
24313687,2024-12-23,2062BK1,120.44,10.12,11844.0,1560.0,694.0,4698.0,1740.0,255.0,0.0,6455.0,1581.0,0.0,0.1374444444444444,0.0385555555555555,1.152814814814815,1995.0,0.9224877450909736,53.59515111214218,7.592307692302826,0.8721804511273824,6,0.2,0.77,0.027,0.028,0.22,19.774,51.01,19.075,1.019,0.767,4.53,1.911,2.674040679387712,1.3129987129987128
24313685,2024-12-23,SEQRFE550D,119.99,10.0,10419.0,1563.0,737.0,2076.0,1691.0,261.0,0.0,6146.0,1018.0,0.0,0.1374444444444444,0.0385555555555555,1.152814814814815,1952.0,0.9230710054548577,51.220935077496286,6.666026871396887,0.8662909836061136,73,0.23,0.8,0.025,0.025,0.16,21.397,51.044,18.701,0.737,0.698,3.941,1.799,2.7293337610950696,1.2729494501109753
24313698,2024-12-23,2062BK1,119.83,10.11,11199.0,3180.0,701.0,3000.0,1746.0,279.0,0.0,6231.0,942.0,0.0,0.1374444444444444,0.0385555555555555,1.152814814814815,2025.0,0.9221948591586718,51.99866477466412,3.52169811320644,0.8622222222217965,6,0.2,0.77,0.025,0.034,0.2,1.671,46.852,31.171,8.966,1.766,7.225,0.032,1.5030155267547798,1.4265444691410651
24313700,2024-12-23,2062BK1,118.36,7.74,12945.0,3054.0,693.0,2154.0,1742.0,272.0,0.0,6517.0,1031.0,0.0,0.1374444444444444,0.0385555555555555,1.152814814814815,2014.0,0.9386201427364106,55.060831361481405,4.238703339880734,0.8649453823233044,6,0.2,0.71,0.021,0.025,0.16,23.668,51.595,15.657,0.778,0.626,4.125,2.019,3.2951207050708904,1.3119818949295632
24313729,2024-12-23,C20MMNC,117.2,10.21,10773.0,3042.0,911.0,3580.0,1735.0,271.0,0.0,6697.0,1035.0,0.0,0.1374444444444444,0.0385555555555555,1.152814814814815,2006.0,0.9198650027398174,57.141638224768414,3.5414201183420317,0.8649052841471262,42,0.21,0.78,0.028,0.026,0.2,26.269,47.104,15.641,0.979,1.218,5.254,2.009,3.011379618974556,1.123905418625182
24213742,2024-12-24,2062BK1,125.92,10.12,10455.0,3033.0,701.0,456.0,1752.0,283.0,0.0,6377.0,1392.0,0.0,0.1417037037037037,0.0352962962962963,1.0905925925925926,2035.0,0.9256101146653516,50.64326556503619,3.4470820969325926,0.8609336609332379,6,0.17,0.7,0.021,0.021,0.21,18.424,51.786,18.937,1.469,0.86,4.892,1.868,2.734502059351568,1.3860607033884695
24213776,2024-12-24,2062BK1,122.77,0.0,10407.0,2772.0,655.0,4173.0,1755.0,358.0,0.0,6286.0,3130.0,0.0,0.1417037037037037,0.0352962962962963,1.0905925925925926,2113.0,0.9999999999918546,51.20143357456055,3.75432900432765,0.8305726455272927,6,0.19,0.78,0.037,0.022,0.25,23.358,48.551,17.413,1.044,0.775,4.84,2.264,2.7880441024463076,1.1907927008731483
24213740,2024-12-24,2062BK1,122.92,10.2,10752.0,2445.0,712.0,1249.0,1775.0,277.0,0.0,7197.0,1446.0,0.0,0.1417037037037037,0.0352962962962963,1.0905925925925926,2052.0,0.9233774038392176,58.55027660219207,4.3975460122681405,0.8650097465882725,6,0.19,0.83,0.024,0.017,0.17,19.382,52.147,18.205,0.961,0.81,4.716,2.036,2.8642755135669558,1.3873310631052462
24213724,2024-12-24,S.TOWER6VAN,121.39,10.31,11148.0,2286.0,811.0,3295.0,2447.0,64.0,685.0,6613.0,1102.0,0.0,0.1417037037037037,0.0352962962962963,1.0905925925925926,3196.0,0.921716021253442,54.47730455511593,4.876640419945374,0.7656445556943787,67,0.173,1.315,0.024,0.019,0.236,21.646,51.081,16.292,0.986,0.803,5.0,2.365,3.1351500644448533,1.3463981654761592
24313745,2024-12-24,2062BK1,113.9,9.19,10959.0,3138.0,706.0,2321.0,1728.0,264.0,0.0,6299.0,946.0,0.0,0.1417037037037037,0.0352962962962963,1.0905925925925926,1992.0,0.9253391827043193,55.30289727782877,3.492351816442482,0.8674698795176368,6,0.21,0.83,0.024,0.024,0.18,1.225,49.632,30.799,6.306,1.281,8.633,0.053,1.6114285714285714,1.5497892271662763
24313743,2024-12-24,2062BK1,125.18,9.8,12471.0,3102.0,702.0,2651.0,1747.0,265.0,0.0,6530.0,979.0,0.0,0.1417037037037037,0.0352962962962963,1.0905925925925926,2012.0,0.9273966513488858,52.16488256868377,4.02030947775499,0.8682902584488726,6,0.2,0.8,0.023,0.024,0.19,20.002,51.268,17.923,1.429,0.789,4.859,1.988,2.8602990403927695,1.3517903285345148
24213827,2024-12-25,2062BK1,124.49,10.25,9336.0,2667.0,814.0,2326.0,1840.0,270.0,0.0,6374.0,1016.0,325.0,0.1423636363636364,0.0366969696969697,0.8944848484848485,2110.0,0.923927564190857,51.20089967024499,3.500562429694976,0.8720379146915298,6,0.19,0.78,0.034,0.022,0.22,22.944,50.51,17.281,0.995,0.7,3.904,1.954,2.9226941326235387,1.2556555461641725
24213796,2024-12-25,TMT-FE500D,122.87,10.09,10797.0,2892.0,756.0,2339.0,1765.0,273.0,0.0,5626.0,969.0,1257.0,0.1423636363636364,0.0366969696969697,0.8944848484848485,2038.0,0.9241125150351676,45.78823146377644,3.733402489625265,0.8660451422959441,78,0.201,0.786,0.03,0.02,0.17,14.759,49.3635,21.8185,3.4895,1.683,6.140000000000001,1.011,2.262357065927267,1.3495222603441914
24213786,2024-12-25,SEQRFE550D,120.69,10.24,9531.0,2292.0,924.0,2652.0,1819.0,267.0,0.0,6650.0,1063.0,0.0,0.1423636363636364,0.0366969696969697,0.8944848484848485,2086.0,0.9217902696026748,55.099842571421824,4.158376963348971,0.8720038350906654,73,0.23,0.9,0.031,0.021,0.24,23.729,47.996,17.575,1.045,0.762,4.85,2.304,2.730769230769231,1.1619900738409394
24313783,2024-12-25,2062BK1,121.3,11.04,9789.0,2973.0,889.0,2685.0,1813.0,281.0,0.0,6865.0,1066.0,0.0,0.1423636363636364,0.0366969696969697,0.8944848484848485,2094.0,0.9165785098918198,56.595218466145134,3.292633703328862,0.865807067812385,6,0.2,0.77,0.032,0.017,0.21,19.468,52.454,17.865,1.037,0.815,4.65,1.968,2.9359677599910445,1.4049927679862861
24313795,2024-12-25,2062BK1,115.43,10.62,10044.0,3006.0,696.0,3095.0,1752.0,210.0,0.0,6147.0,1115.0,0.0,0.1423636363636364,0.0366969696969697,0.8944848484848485,1962.0,0.9157477191517988,53.25305379837777,3.341317365268349,0.8929663608558139,6,0.2,0.77,0.026,0.024,0.21,14.2625,48.4325,20.608,3.1574999999999998,4.6575,5.9145,1.0925,2.350065505361735,1.388884906012073
24313830,2024-12-26,2062BK1,122.07,10.21,9978.0,3270.0,696.0,2023.0,1748.0,274.0,0.0,6990.0,1390.0,0.0,0.1378695652173913,0.0382608695652173,0.8937391304347827,2022.0,0.9228152403921772,57.26222659083098,3.0513761467880576,0.8644906033625794,6,0.19,0.81,0.023,0.021,0.23,24.48,48.068,16.864,0.874,0.689,5.277,2.063,2.850163059590868,1.1626073285766114
24313840,2024-12-26,1786500D,121.2,9.4,10464.0,2514.0,709.0,1514.0,1620.0,257.0,0.0,7095.0,1431.0,0.0,0.1378695652173913,0.0382608695652173,0.8937391304347827,1877.0,0.9280245022899848,58.53960395991304,4.162291169449419,0.8630793819920815,2,0.19,0.77,0.023,0.017,0.206,24.411,48.821,16.791,0.922,0.694,4.674,1.986,2.9073963792282034,1.184889449797345
24213861,2024-12-26,S.TOWER6VAN,116.84,9.26,8886.0,2964.0,718.0,2897.0,2477.0,94.0,675.0,6105.0,1032.0,464.0,0.1378695652173913,0.0382608695652173,0.8937391304347827,3246.0,0.9265662172805188,52.25094145795745,2.997975708501013,0.7630930375844845,67,0.168,1.362,0.021,0.022,0.227,25.022,48.47,16.094,0.838,0.745,5.141,2.057,3.011494252873563,1.1788311404042124
24213859,2024-12-26,S.TOWER6VAN,124.43,8.2,9978.0,3264.0,698.0,1823.0,2450.0,94.0,678.0,6512.0,1105.0,0.0,0.1378695652173913,0.0382608695652173,0.8937391304347827,3222.0,0.9381738671421388,52.33464598527417,3.0569852941167106,0.760397268776921,67,0.189,1.35,0.021,0.024,0.194,21.23,50.004,16.518,0.694,0.716,6.886,2.276,3.027059749379502,1.324644361440038
24313897,2024-12-27,S.TOWER6VAN,119.88,10.0,10905.0,1983.0,704.0,2493.0,2447.0,98.0,494.0,6531.0,1462.0,0.0,0.1277142857142857,0.0366190476190476,1.020952380952381,3039.0,0.9230058515481752,54.47947947902503,5.499243570345184,0.805199078644026,67,0.19,1.33,0.022,0.03,0.23,1.375,47.677,29.544,7.611,2.806,8.671,0.015,1.6137079031985107,1.541946959896507
24313893,2024-12-27,C20MMNC,131.15,9.4,10839.0,3006.0,695.0,2103.0,1694.0,258.0,0.0,6897.0,1648.0,0.0,0.1277142857142857,0.0366190476190476,1.020952380952381,1952.0,0.9331198861548692,52.58863896261847,3.605788423152493,0.8678278688520145,42,0.208,0.76,0.016,0.027,0.209,25.369,49.318,14.963,0.967,0.706,5.369,1.775,3.2957765303394817,1.2227704361193068
24313875,2024-12-27,SS540RC2ALKD,118.91,9.19,10380.0,2877.0,753.0,1865.0,2535.0,81.0,596.0,6396.0,1036.0,0.0,0.1277142857142857,0.0366190476190476,1.020952380952381,3212.0,0.9282591725142212,53.78857959756296,3.607924921792281,0.7892278953920332,74,0.21,1.39,0.029,0.017,0.25,0.617,49.776,20.703,16.536,0.235,9.902,0.025,2.4041731066460588,2.3345996904460393
24313877,2024-12-27,SS540RC2ALKD,122.8,10.21,10902.0,2832.0,693.0,1473.0,2552.0,67.0,603.0,6530.0,1020.0,0.0,0.1277142857142857,0.0366190476190476,1.020952380952381,3222.0,0.923238854214546,53.175895765039286,3.8495762711850814,0.7920546244566132,74,0.22,1.41,0.032,0.017,0.27,12.943000000000001,48.706999999999994,18.729,8.766,0.49,7.5965,0.9015,2.6004805125467163,1.5378082278281182
24313914,2024-12-27,1786550D,120.44,8.77,10164.0,3063.0,701.0,2018.0,1698.0,279.0,0.0,6294.0,1023.0,0.0,0.1277142857142857,0.0366190476190476,1.020952380952381,1977.0,0.93212599643269,52.25838591786568,3.3183153770802094,0.8588770864942545,3,0.23,0.78,0.03,0.03,0.21,25.078,49.132,16.735,0.82,0.676,4.091,1.882,2.9357074569789674,1.1750131534892618
24313916,2024-12-27,S.TOWER6VAN,124.18,7.95,10506.0,3093.0,710.0,2603.0,2459.0,106.0,441.0,6349.0,1020.0,0.0,0.1277142857142857,0.0366190476190476,1.020952380952381,3006.0,0.9398319836453508,51.12739571548455,3.3967022308427426,0.818030605455483,67,0.174,1.315,0.029,0.026,0.249,24.891,49.727,16.399,0.854,0.684,4.04,1.821,3.0321341463414626,1.2043060231043086
24213917,2024-12-27,2062BK1,120.73,8.95,10044.0,2451.0,720.0,2274.0,1927.0,246.0,0.0,6507.0,1136.0,0.0,0.1277142857142857,0.0366190476190476,1.020952380952381,2173.0,0.9309839605110196,53.89712581749443,4.097919216644595,0.8867924528297806,6,0.2,0.73,0.016,0.026,0.23,24.623,49.971,16.63,0.721,0.644,3.891,1.934,3.004690036678492,1.2113007223541958
24213915,2024-12-27,2062BK1,120.77,8.89,9915.0,2565.0,707.0,2593.0,1779.0,256.0,0.0,6612.0,1155.0,0.0,0.1277142857142857,0.0366190476190476,1.020952380952381,2035.0,0.9314360635436416,54.74869586772585,3.8654970760218847,0.8742014742010447,6,0.2,0.75,0.023,0.02,0.22,24.191,50.082,16.944,0.723,0.63,3.866,1.979,2.9555621127176157,1.2174737456242708
24213913,2024-12-27,S.TOWER6VAN,126.99,8.87,10188.0,2241.0,712.0,2940.0,2379.0,105.0,685.0,6395.0,1582.0,0.0,0.1277142857142857,0.0366190476190476,1.020952380952381,3169.0,0.9347122037322634,50.35829592841674,4.546184738953794,0.7507100031553327,67,0.173,1.284,0.028,0.023,0.222,3.16,50.126,26.862,6.435,4.071,7.334,0.262,1.86598667311916,1.66958665023482
24213882,2024-12-27,2062BK1,124.31,10.2,9561.0,2763.0,707.0,2727.0,1721.0,263.0,0.0,6896.0,1213.0,0.0,0.1277142857142857,0.0366190476190476,1.020952380952381,1984.0,0.924169206743557,55.47421768115618,3.4603691639509733,0.867439516128595,6,0.19,0.74,0.018,0.023,0.23,26.461,47.732,15.098,1.564,0.741,5.192,1.648,3.1612689582091527,1.1485081809432147
24213880,2024-12-27,S.TOWER6VAN,124.52,10.1,10062.0,2523.0,710.0,2940.0,2410.0,64.0,618.0,6658.0,1147.0,0.0,0.1277142857142857,0.0366190476190476,1.020952380952381,3092.0,0.924974000884527,53.46932219680799,3.988109393577492,0.779430789132995,67,0.2,1.26,0.022,0.025,0.23,25.836,50.011,14.377,0.748,0.705,5.152,1.688,3.4783001808318263,1.2436216243099418
24213898,2024-12-27,C20MMNC,124.07,10.0,10050.0,3000.0,649.0,1654.0,0.0,604.0,1482.0,6129.0,1128.0,0.0,0.1277142857142857,0.0366190476190476,1.020952380952381,2086.0,0.9254120981507764,49.39953252156525,3.349999999998883,0.0,42,0.2,0.721,0.017,0.025,0.218,1.558,49.857,30.048,6.774,1.686,8.305,0.025,1.659189989683517,1.5774037396779195
24313957,2024-12-28,S.TOWER6VAN,132.32,10.3,11064.0,2379.0,696.0,2842.0,2522.0,109.0,499.0,6996.0,1325.0,0.0,0.1339199999999999,0.03496,1.0598,3130.0,0.9277801149843796,52.87182587626307,4.6506935687244,0.8057507987217873,67,0.17,1.338,0.029,0.024,0.197,1.397,49.156,31.53,4.73,2.135,9.124,0.038,1.5589737084139417,1.4928328474246841
24313961,2024-12-28,1786500D,126.46,10.0,11952.0,2166.0,804.0,4141.0,1738.0,271.0,0.0,6503.0,1336.0,0.0,0.1339199999999999,0.03496,1.0598,2009.0,0.9267184522869216,51.42337497982427,5.518005540163657,0.8651070184166924,2,0.19,0.73,0.018,0.024,0.198,24.591,49.278,16.898,0.85,0.727,3.886,2.092,2.916030534351145,1.1877078814172088
24313965,2024-12-28,S.TOWER6VAN,123.76,10.21,11478.0,2010.0,690.0,3996.0,2464.0,88.0,511.0,6201.0,1347.0,0.0,0.1339199999999999,0.03496,1.0598,3063.0,0.9237889079575744,50.10504201640186,5.710447761191189,0.8044400914133841,67,0.19,1.31,0.025,0.025,0.21,22.245,51.214,17.48,0.832,0.669,3.861,1.966,2.9296950975344656,1.2891808890902683
24313944,2024-12-28,2062BK1,121.7,9.8,11589.0,2679.0,699.0,3344.0,1749.0,296.0,0.0,6400.0,1127.0,0.0,0.1339199999999999,0.03496,1.0598,2045.0,0.925475285164065,52.5883319634134,4.325867861140603,0.8552567237159632,6,0.21,0.78,0.024,0.02,0.21,22.276,50.001,16.659,0.897,0.905,5.703,1.845,3.0012605042016807,1.284184302445038
24313949,2024-12-28,2062BK1,115.61,10.11,9993.0,2271.0,696.0,3595.0,1765.0,275.0,0.0,5939.0,1040.0,0.0,0.1339199999999999,0.03496,1.0598,2040.0,0.9195832007562872,51.37098866835593,4.400264200790665,0.8651960784309485,6,0.188,0.775,0.021,0.016,0.201,22.543,49.133,17.1,0.868,0.907,5.828,1.884,2.873106835857552,1.2393552618302897
24213948,2024-12-28,1786550D,115.61,9.96,10257.0,2223.0,814.0,2260.0,1698.0,273.0,0.0,6503.0,1151.0,0.0,0.1339199999999999,0.03496,1.0598,1971.0,0.920681691479488,56.24945938883964,4.614035087717222,0.8614916286144793,3,0.22,0.74,0.02,0.02,0.21,1.257,48.487,30.537,6.083,0.863,10.594,0.056,1.5877595127382278,1.5249882056927189
24213946,2024-12-28,S.TOWER6VAN,123.01,10.12,10254.0,2688.0,828.0,2100.0,2464.0,98.0,621.0,6440.0,1179.0,0.0,0.1339199999999999,0.03496,1.0598,3183.0,0.9239840757085258,52.35346719736319,3.814732142855724,0.7741124725099673,67,0.192,1.358,0.027,0.018,0.199,1.264,48.504,30.926,5.06,1.05,10.853,0.085,1.5683383451353186,1.506756546860924
24213930,2024-12-28,SEQRFE550D,126.95,8.2,10380.0,4371.0,756.0,1883.0,1742.0,297.0,0.0,718.0,8573.0,0.0,0.1339199999999999,0.03496,1.0598,2039.0,0.9393266740589026,5.655769988139773,2.374742621825125,0.8543403629225825,73,0.21,0.88,0.026,0.015,0.22,23.138,50.545,17.238,0.728,0.734,3.92,2.041,2.9320146180172864,1.2518265349084874
24314000,2024-12-29,C25-HMNMAV55,120.58,9.88,10656.0,3117.0,688.0,1953.0,2589.0,105.0,548.0,6774.0,1072.0,0.0,0.1379545454545454,0.038090909090909,0.8712727272727272,3242.0,0.9242679748511096,56.17847072436408,3.4186717998064102,0.7985811227634798,46,0.23,1.4,0.024,0.021,0.25,1.332,49.691,28.911,6.089,3.564,7.974,0.09,1.718698118428334,1.6430035709562225
24214031,2024-12-29,C20MMNC,122.77,9.98,8982.0,1986.0,710.0,1555.0,1755.0,260.0,0.0,6593.0,1220.0,0.0,0.1379545454545454,0.038090909090909,0.8712727272727272,2015.0,0.9248210922717528,53.70204447296813,4.522658610269626,0.8709677419350517,42,0.19,0.69,0.022,0.013,0.2,26.594,46.783,15.454,1.88,0.754,5.297,1.641,3.0270462633451958,1.1125829389521749
24113997,2024-12-29,C25-HMNMAV55,126.42,0.0,11535.0,0.0,832.0,5305.0,2619.0,98.0,514.0,6021.0,948.0,0.0,0.1379545454545454,0.038090909090909,0.8712727272727272,3231.0,0.99999999999209,47.62695775947139,11535000000000.0,0.8105849582170194,46,0.23,1.39,0.024,0.022,0.21,21.888,52.616,16.926,0.762,0.628,3.421,2.062,3.1084066875406156,1.3555584181373181
24113994,2024-12-29,S.TOWER6VAN,129.17,0.0,11517.0,0.0,782.0,4135.0,2409.0,98.0,372.0,6049.0,2783.0,377.0,0.1379545454545454,0.038090909090909,0.8712727272727272,2879.0,0.9999999999922584,46.829759231657285,11517000000000.0,0.8367488711355204,67,0.19,1.31,0.023,0.025,0.23,22.141,51.649,17.424,0.786,0.642,3.5,2.12,2.9640746054519367,1.3053884648435528
24114015,2024-12-29,S.TOWER6VAN,121.07,0.0,10188.0,0.0,692.0,4840.0,2408.0,97.0,633.0,5481.0,1583.0,0.0,0.1379545454545454,0.038090909090909,0.8712727272727272,3138.0,0.9999999999917404,45.27133063479581,10188000000000.0,0.7673677501590926,67,0.19,1.3,0.02,0.02,0.207,24.391,49.961,15.613,0.831,0.681,5.223,1.799,3.1997566286665813,1.2488688913885766
24214012,2024-12-29,1786500D,122.34,10.13,8985.0,1614.0,1048.0,2064.0,1714.0,290.0,0.0,6596.0,1185.0,0.0,0.1379545454545454,0.038090909090909,0.8712727272727272,2004.0,0.9235298558094398,53.91531796588266,5.566914498137815,0.8552894211572578,2,0.24,0.68,0.02,0.018,0.173,24.369,50.09,15.536,0.892,0.683,5.192,1.74,3.2239171011134715,1.2551997193404503
24213987,2024-12-29,S.TOWER6VAN,123.1,10.11,10164.0,2172.0,707.0,3141.0,2541.0,94.0,641.0,6386.0,1132.0,306.0,0.1379545454545454,0.038090909090909,0.8712727272727272,3276.0,0.9241047969302298,51.8765231514876,4.679558011047569,0.7756410256407889,67,0.173,1.334,0.029,0.021,0.232,22.162,50.944,16.953,0.952,0.612,4.911,2.026,3.004836616727616,1.3023826567133656
24114020,2024-12-30,S.TOWER6VAN,131.07,0.0,9987.0,0.0,682.0,5349.0,2514.0,101.0,639.0,2627.0,1035.0,0.0,0.1325,0.0331538461538461,1.0122692307692307,3254.0,0.9999999999923704,20.04272526115784,9987000000000.0,0.7725875845111332,67,0.176,1.336,0.025,0.029,0.203,24.247,50.079,15.636,0.824,0.664,5.256,1.806,3.202596405960223,1.255616287232976
24214071,2024-12-30,C20MMNC,119.22,10.1,10218.0,2988.0,608.0,2843.0,1593.0,277.0,381.0,6797.0,7008.0,0.0,0.1325,0.0331538461538461,1.0122692307692307,2251.0,0.9218991648552284,57.01224626692659,3.419678714858293,0.707685473122742,42,0.22,0.8,0.022,0.015,0.18,25.335,48.363,16.851,1.149,0.823,3.849,1.913,2.869867078091621,1.1463958091355158
24214069,2024-12-30,C20MMNC,121.21,10.21,10431.0,2538.0,608.0,3479.0,1735.0,270.0,0.0,6139.0,1046.0,458.0,0.1325,0.0331538461538461,1.0122692307692307,2005.0,0.9223101506549818,50.64763633321799,4.1099290780125655,0.8653366583536831,42,0.23,0.74,0.022,0.017,0.21,26.016,48.277,16.562,0.989,0.826,3.642,1.956,2.914749743403972,1.1338218370558257
24214049,2024-12-30,C20MMNC,129.25,0.0,10455.0,2664.0,715.0,5076.0,1758.0,273.0,375.0,6559.0,1239.0,0.0,0.1325,0.0331538461538461,1.0122692307692307,2406.0,0.9999999999922632,50.746615086648,3.924549549548076,0.7306733167079258,42,0.171,0.734,0.026,0.021,0.168,20.65,52.103,17.033,0.816,0.763,5.01,1.968,3.0587648232945868,1.3826292325655452
24214046,2024-12-30,45C8ASPRC,122.73,10.0,10293.0,2697.0,704.0,1704.0,1752.0,273.0,0.0,6713.0,1120.0,0.0,0.1325,0.0331538461538461,1.0122692307692307,2025.0,0.9246590823406564,54.697303022450114,3.816462736372333,0.865185185184758,21,0.429,0.741,0.031,0.027,0.216,23.07,51.095,16.504,0.766,0.72,4.434,1.905,3.095728567100878,1.2910928616550854
24114050,2024-12-30,45C8ASPRC,120.75,10.28,11256.0,0.0,697.0,3928.0,1803.0,264.0,0.0,2523.0,1449.0,0.0,0.1325,0.0331538461538461,1.0122692307692307,2067.0,0.9215446844163816,20.89440993771516,11256000000000.0,0.872278664731073,21,0.43,0.72,0.021,0.026,0.2,27.114,48.18,16.207,1.02,0.646,2.945,1.951,2.972606120434353,1.1121370204515029
24314065,2024-12-30,C20MMNC,123.82,10.11,11478.0,2853.0,801.0,2024.0,1820.0,258.0,0.0,6645.0,1331.0,0.0,0.1325,0.0331538461538461,1.0122692307692307,2078.0,0.9245128051898416,53.66661282463522,4.023133543636866,0.8758421559187316,42,0.201,0.755,0.032,0.023,0.193,26.519,48.364,16.313,0.842,0.811,3.417,2.006,2.9645703077111683,1.1291294095673898
24314062,2024-12-30,C20MMNC,131.58,0.0,13275.0,3042.0,803.0,4085.0,1833.0,264.0,0.0,4000.0,936.0,0.0,0.1325,0.0331538461538461,1.0122692307692307,2097.0,0.9999999999924002,30.39975680171455,4.363905325442352,0.8741058655217577,42,0.206,0.731,0.026,0.017,0.175,21.658,51.369,18.261,0.736,0.71,3.843,1.749,2.812890154419012,1.286798597194389
24314056,2024-12-30,1786500D,121.11,10.08,11472.0,2883.0,696.0,2662.0,1809.0,278.0,0.0,6195.0,1056.0,0.0,0.1325,0.0331538461538461,1.0122692307692307,2087.0,0.9231648753645616,51.15184542935223,3.979188345472085,0.8667944417820476,2,0.229,0.883,0.019,0.019,0.244,26.603,48.293,16.309,0.83,0.808,3.422,2.004,2.960944206008583,1.1253699345186772
24314051,2024-12-30,1786500D,118.41,9.4,10902.0,2820.0,696.0,2805.0,1783.0,278.0,251.0,6685.0,1016.0,0.0,0.1325,0.0331538461538461,1.0122692307692307,2312.0,0.926453329153224,56.4563803728025,3.86595744680714,0.771193771625964,2,0.2,0.81,0.025,0.016,0.192,25.309,50.035,15.965,0.907,0.674,3.484,1.885,3.1338469247150194,1.2122350090854028
24314115,2024-12-31,S.TOWER6VAN,125.7,8.15,11907.0,3327.0,641.0,4887.0,2543.0,115.0,502.0,6153.0,972.0,0.0,0.1324347826086956,0.0379130434782608,0.9621739130434782,3160.0,0.9391109450807688,48.949880667868335,3.578899909827599,0.8047468354427834,67,0.19,1.25,0.027,0.02,0.21,2.001,49.893,30.437,4.516,2.107,9.023,0.109,1.6391681450818056,1.5380560436511606
24314108,2024-12-31,S.TOWER6VAN,127.68,8.23,9426.0,2697.0,621.0,2877.0,2522.0,119.0,498.0,6291.0,1061.0,0.0,0.1324347826086956,0.0379130434782608,0.9621739130434782,3139.0,0.9394452210952878,49.27161654096748,3.4949944382634426,0.8034405861736847,67,0.172,1.303,0.034,0.026,0.242,25.891,48.049,16.777,1.057,0.831,3.69,1.964,2.8638097508642266,1.1260868546251377
24314102,2024-12-31,2062BK1,120.3,8.77,11229.0,2844.0,701.0,3348.0,1710.0,288.0,129.0,5835.0,967.0,0.0,0.1324347826086956,0.0379130434782608,0.9621739130434782,2127.0,0.9320523746731848,48.50374064797586,3.948312236285532,0.8039492242591425,6,0.18,0.75,0.026,0.021,0.21,26.347,48.113,16.426,0.893,0.812,3.47,1.997,2.9288975467218603,1.124818815168093
24214087,2024-12-31,S.TOWER6VAN,118.25,10.31,9912.0,3003.0,778.0,1520.0,2406.0,91.0,500.0,6794.0,1090.0,0.0,0.1324347826086956,0.0379130434782608,0.9621739130434782,2997.0,0.9198039825690744,57.45454545405958,3.3006993006982017,0.8028028028025349,67,0.176,1.294,0.028,0.013,0.187,23.308,47.994,17.754,1.105,0.779,4.967,2.312,2.703125880033793,1.1687894211333805
24114103,2024-12-31,1786550D,122.5,10.31,9945.0,0.0,737.0,4043.0,1817.0,253.0,0.0,6199.0,1005.0,0.0,0.1324347826086956,0.0379130434782608,0.9621739130434782,2070.0,0.922370303434061,50.60408163223997,9945000000000.0,0.8777777777773538,3,0.23,0.74,0.02,0.02,0.21,13.845500000000001,50.455,22.339,4.0725,0.8220000000000001,5.652,1.0235,2.2585049239033124,1.3943430379571928
24114129,2024-12-31,C20MMNC,119.08,7.74,11775.0,1908.0,594.0,2345.0,1710.0,250.0,0.0,6339.0,987.0,278.0,0.1324347826086956,0.0379130434782608,0.9621739130434782,1960.0,0.9389686169299876,53.23312059075216,6.171383647795508,0.8724489795913916,42,0.2,0.753,0.022,0.022,0.201,27.5,44.472,17.298,1.181,0.66,5.146,1.779,2.5707844384068443,0.9927007299270073
24114140,2024-12-31,2062BK1,121.05,6.91,11352.0,0.0,689.0,4744.0,1712.0,248.0,0.0,5870.0,1889.0,0.0,0.1324347826086956,0.0379130434782608,0.9621739130434782,1960.0,0.94599874960186,48.49235852913265,11352000000000.0,0.8734693877546564,6,0.21,0.78,0.025,0.027,0.22,17.616,50.651,19.736,1.346,0.845,5.907,1.794,2.5662968029589095,1.3560088881749792
24114092,2024-12-31,S.TOWER6VAN,124.27,10.42,10815.0,0.0,794.0,3396.0,2510.0,105.0,514.0,5614.0,971.0,274.0,0.1324347826086956,0.0379130434782608,0.9621739130434782,3129.0,0.92263716682068,45.17582682831596,10815000000000.0,0.8021732182803445,67,0.175,1.285,0.027,0.019,0.211,26.074,49.641,14.433,0.785,0.705,5.166,1.697,3.439171400859083,1.2254616372074651
24114106,2024-12-31,1786550D,126.56,7.53,9969.0,0.0,647.0,3344.0,1814.0,255.0,0.0,6204.0,1054.0,0.0,0.1324347826086956,0.0379130434782608,0.9621739130434782,2069.0,0.9438436870688056,49.02022755966324,9969000000000.0,0.8767520541320074,3,0.22,0.75,0.03,0.02,0.22,23.132,48.446,17.619,1.05,0.777,4.928,2.286,2.7494892167990916,1.188800549666274
24214104,2024-12-31,S.TOWER6VAN,122.4,10.21,10461.0,3003.0,709.0,2154.0,2521.0,94.0,577.0,6548.0,1119.0,398.0,0.1324347826086956,0.0379130434782608,0.9621739130434782,3192.0,0.9230073146751904,53.49673202570672,3.483516483515324,0.7897869674182989,67,0.17,1.33,0.028,0.016,0.25,25.615,48.198,16.735,1.154,0.832,3.862,1.877,2.879899617590822,1.1380604944393287
24314149,2025-01-01,1786550D,117.94,8.15,10440.0,2136.0,739.0,3295.0,1709.0,260.0,0.0,5988.0,1097.0,0.0,0.1391304347826087,0.0376086956521739,0.8986086956521738,1969.0,0.9353636291463608,50.77157876843504,4.8876404494359145,0.867953275774064,3,0.22,0.72,0.02,0.03,0.19,17.389,51.5,19.431,1.31,0.847,5.715,1.774,2.6502675998353227,1.398658374297276
24314146,2025-01-01,2062BK1,119.71,8.77,9087.0,2469.0,763.0,2113.0,1708.0,258.0,0.0,6003.0,999.0,0.0,0.1391304347826087,0.0376086956521739,0.8986086956521738,1966.0,0.9317403486851517,50.146186617240446,3.6804374240568327,0.86876907426202,6,0.18,0.73,0.017,0.022,0.19,20.498,48.116,19.634,0.846,0.599,6.69,1.925,2.450522026992615,1.1989136122393043
24114154,2025-01-01,C20MMNC,120.9,8.77,9480.0,0.0,694.0,3998.0,1803.0,261.0,0.0,6209.0,990.0,0.0,0.1391304347826087,0.0376086956521739,0.8986086956521738,2064.0,0.9323667771964804,51.35649296897141,9480000000000.0,0.8735465116274838,42,0.19,0.7,0.026,0.032,0.2,21.076,45.548,21.889,1.446,1.086,4.59,2.047,2.080767473732298,1.0600940278359634
24114134,2025-01-01,SAILTOWER6VA,125.03,7.74,11103.0,1530.0,606.0,4085.0,2015.0,0.0,828.0,5144.0,1110.0,0.0,0.1391304347826087,0.0376086956521739,0.8986086956521738,2843.0,0.9417036981174836,41.14212588945739,7.256862745093296,0.7087583538513159,68,0.177,1.299,0.031,0.02,0.248,0.237,49.136,28.009,10.852,0.511,9.242,0.061,1.7542306319171725,1.739512160583425
24114198,2025-01-01,1786550D,122.87,5.69,10335.0,0.0,702.0,4400.0,1807.0,274.0,0.0,6411.0,1285.0,0.0,0.1391304347826087,0.0376086956521739,0.8986086956521738,2081.0,0.9557405102601452,52.17709774516011,10335000000000.0,0.8683325324359115,3,0.23,0.77,0.04,0.02,0.22,25.839,49.068,15.667,0.876,1.345,3.624,1.922,3.1317334694919583,1.1821620449562724
24114192,2025-01-01,C20MMNACUTLT,117.24,8.77,10863.0,0.0,689.0,5037.0,1817.0,294.0,0.0,5882.0,917.0,0.0,0.1391304347826087,0.0376086956521739,0.8986086956521738,2111.0,0.9304023490125356,50.17059024181022,10863000000000.0,0.8607295120791754,40,0.21,0.78,0.042,0.03,0.2,25.315,48.479,16.375,0.95,1.728,3.352,2.029,2.9603688324377133,1.1628169149216858
24114180,2025-01-01,ASP1239,124.79,7.74,12279.0,1995.0,820.0,3081.0,1218.0,254.0,0.0,6329.0,1072.0,0.0,0.1391304347826087,0.0376086956521739,0.8986086956521738,1472.0,0.9415981287184668,50.717204903832695,6.154887218042028,0.827445652173351,24,0.42,0.74,0.027,0.018,0.26,21.171,50.434,17.399,1.66,0.925,4.371,2.151,2.8985057471264364,1.307562676622333
24114174,2025-01-01,C20MMNC,114.76,8.15,11817.0,0.0,581.0,2535.0,1764.0,301.0,0.0,6880.0,1891.0,0.0,0.1391304347826087,0.0376086956521739,0.8986086956521738,2065.0,0.9336913188435954,59.95120250906281,11817000000000.0,0.8542372881351795,42,0.21,0.731,0.033,0.025,0.206,20.485,49.838,18.068,1.969,0.958,4.738,2.027,2.758204659914771,1.2926803963272295
24214165,2025-01-01,1786500D,124.25,8.2,8757.0,2004.0,709.0,2162.0,1617.0,267.0,253.0,6799.0,1160.0,0.0,0.1391304347826087,0.0376086956521739,0.8986086956521738,2137.0,0.9380898452175306,54.72032193114913,4.369760479039735,0.7566682264853736,2,0.19,0.74,0.033,0.025,0.2,20.141,54.174,16.381,0.911,0.696,3.923,2.223,3.3069222317177385,1.4832845056539716
24214193,2025-01-01,2062BK1,116.54,8.55,10140.0,3453.0,707.0,2043.0,1765.0,257.0,0.0,6799.0,1045.0,0.0,0.1391304347826087,0.0376086956521739,0.8986086956521738,2022.0,0.931649212559504,58.3404839535066,2.936576889660314,0.8728981206721697,6,0.18,0.74,0.027,0.022,0.2,26.255,50.328,14.87,0.797,0.683,3.853,1.745,3.3843050231995164,1.2237513981422945
24214178,2025-01-01,C20MMNC,120.86,0.0,10527.0,2370.0,712.0,3670.0,1880.0,260.0,0.0,6850.0,1262.0,258.0,0.1391304347826087,0.0376086956521739,0.8986086956521738,2140.0,0.999999999991726,56.67714711189246,4.44177215189686,0.8785046728967858,42,0.2,0.72,0.026,0.022,0.19,21.192,50.592,17.275,1.646,0.929,4.328,2.143,2.9284556610326464,1.3151710512633878
24214207,2025-01-02,S.TOWER6VAN,123.03,8.16,10275.0,2781.0,718.0,2670.0,2504.0,81.0,557.0,7078.0,1033.0,0.0,0.1376923076923077,0.0348076923076923,0.8811538461538462,3142.0,0.9378001371984314,57.53068357264464,3.694714131606007,0.7969446212600901,67,0.18,1.3,0.03,0.024,0.23,0.97,49.55,30.218,5.23,1.574,10.419,0.043,1.6396968794467055,1.5887011446343262
24114200,2025-01-02,S.TOWER6VAN,121.77,6.29,10134.0,0.0,691.0,4513.0,2509.0,97.0,577.0,6361.0,1209.0,0.0,0.1376923076923077,0.0348076923076923,0.8811538461538462,3183.0,0.950882398868102,52.23782540812813,10134000000000.0,0.7882500785420081,67,0.199,1.28,0.043,0.03,0.207,26.14,50.042,15.101,0.815,0.676,3.949,1.814,3.3136008475698584,1.2133747150962613
24314221,2025-01-02,S.TOWER6VAN,115.82,8.0,8934.0,2949.0,600.0,2538.0,2547.0,77.0,503.0,6500.0,1204.0,0.0,0.1376923076923077,0.0348076923076923,0.8811538461538462,3127.0,0.9353900823700904,56.1215679497831,3.0295015259399696,0.8145187080266023,67,0.191,1.361,0.039,0.026,0.224,22.698,53.718,16.076,0.703,0.483,2.934,1.891,3.341295017727188,1.385377176015474
24214201,2025-01-02,2062BK1,121.26,8.18,9276.0,2607.0,701.0,3000.0,1789.0,240.0,0.0,6871.0,1003.0,0.0,0.1376923076923077,0.0348076923076923,0.8811538461538462,2029.0,0.9368046971497468,56.6633679691847,3.558112773301282,0.8817151306057754,6,0.19,0.71,0.034,0.03,0.19,25.798,50.156,15.166,0.847,0.649,4.032,1.873,3.3069163315091976,1.2243622604662519
24114246,2025-01-02,EXPORTDSP14,130.83,8.2,10185.0,2010.0,702.0,3810.0,1759.0,267.0,0.0,6509.0,1050.0,377.0,0.1376923076923077,0.0348076923076923,0.8811538461538462,2026.0,0.941019923750694,49.751586027289214,5.067164179101956,0.8682132280351095,55,0.19,0.75,0.022,0.029,0.22,23.76,50.521,16.259,0.757,0.977,4.172,1.965,3.107072570725707,1.2623938030984507
24114251,2025-01-02,EXPORTDSP14,122.7,7.95,10140.0,1974.0,702.0,2547.0,1757.0,258.0,0.0,6508.0,1046.0,0.0,0.1376923076923077,0.0348076923076923,0.8811538461538462,2015.0,0.9391504018297808,53.03993479989372,5.136778115498918,0.8719602977663167,55,0.19,0.75,0.022,0.021,0.24,28.895,46.734,15.154,0.837,1.415,3.394,1.895,3.083734741009568,1.0609307604994325
24114231,2025-01-02,2062BK1,119.28,0.0,9390.0,2478.0,774.0,3032.0,1712.0,250.0,0.0,6512.0,1006.0,0.0,0.1376923076923077,0.0348076923076923,0.8811538461538462,1962.0,0.9999999999916164,54.59423205856309,3.789346246971837,0.8725790010189233,6,0.19,0.73,0.029,0.019,0.19,25.295,47.132,16.339,0.945,0.956,5.607,1.943,2.884455324357405,1.13202834153957
24114215,2025-01-02,S.TOWER6VAN,119.37,7.54,10509.0,0.0,594.0,4315.0,2510.0,95.0,518.0,5916.0,2014.0,0.0,0.1376923076923077,0.0348076923076923,0.8811538461538462,3123.0,0.940587818131427,49.56019100234933,10509000000000.0,0.8037143772011516,67,0.17,1.37,0.03,0.022,0.22,21.975,49.964,17.792,1.021,0.897,4.357,2.224,2.8080705895576905,1.256387044860189
24114234,2025-01-02,IS2062E350BR,118.41,8.23,8709.0,2994.0,923.0,3159.0,1783.0,0.0,463.0,6569.0,1017.0,0.0,0.1376923076923077,0.0348076923076923,0.8811538461538462,2246.0,0.9350126342314038,55.47673338353621,2.9088176352695694,0.7938557435437249,59,0.19,1.19,0.033,0.027,0.25,23.613,49.42,17.057,0.856,0.773,4.577,1.967,2.897174346347755,1.2151164220206043
24114253,2025-01-03,S.TOWER6VAN,134.4,0.0,10179.0,2994.0,684.0,4094.0,2510.0,102.0,463.0,6802.0,1679.0,0.0,0.1404166666666666,0.0423333333333333,0.9644166666666668,3075.0,0.9999999999925596,50.610119047242485,3.3997995991972614,0.8162601626013606,67,0.167,1.251,0.028,0.017,0.171,30.028,46.269,14.762,0.8,1.295,3.353,1.845,3.1341190814875026,1.0329977004308901
24114259,2025-01-03,2062BK1,124.73,8.98,9306.0,1998.0,687.0,3542.0,1756.0,281.0,0.0,6579.0,1230.0,0.0,0.1404166666666666,0.0423333333333333,0.9644166666666668,2037.0,0.932839727762076,52.745931210993774,4.657657657655326,0.8620520373093461,6,0.19,0.74,0.02,0.023,0.23,28.784,46.934,15.09,0.835,1.404,3.399,1.879,3.1100656020144455,1.0697207977207979
24114269,2025-01-03,EXPORTDSP14,122.66,8.0,12321.0,0.0,0.0,3598.0,0.0,0.0,0.0,5560.0,1125.0,0.0,0.1404166666666666,0.0423333333333333,0.9644166666666668,0.0,0.9387723863390574,45.32855046432962,12321000000000.0,0.0,55,0.19,0.746,0.015,0.026,0.209,21.781,50.242,16.957,0.845,0.838,5.513,2.168,2.962731454180917,1.2969359043857611
24214250,2025-01-03,2062BK1,122.7,8.2,8508.0,2991.0,707.0,1524.0,1704.0,263.0,0.0,6363.0,1045.0,259.0,0.1404166666666666,0.0423333333333333,0.9644166666666668,1967.0,0.937356760879012,51.85819070862381,2.8445336008014563,0.8662938484998138,6,0.2,0.78,0.023,0.024,0.24,35.198,43.943,13.091,0.695,0.725,3.142,1.713,3.356477238007944,0.9099813626009525
24214285,2025-01-03,C25-HMNV55AL,116.94,0.0,10611.0,2523.0,704.0,2064.0,2497.0,0.0,550.0,6415.0,1049.0,260.0,0.1404166666666666,0.0423333333333333,0.9644166666666668,3047.0,0.9999999999914486,54.85719172178162,4.205707491080378,0.8194945848372762,47,0.23,1.39,0.023,0.022,0.25,9.711,49.953,23.019,6.5504999999999995,0.7645,7.2765,0.9405,2.169982623805387,1.5261678531056189
24214287,2025-01-03,EXPORTDSP14,120.66,8.74,10347.0,1986.0,712.0,1601.0,1762.0,250.0,0.0,6398.0,1042.0,0.0,0.1404166666666666,0.0423333333333333,0.9644166666666668,2012.0,0.9324574961288064,53.02502900668801,5.209969788517014,0.8757455268385309,55,0.21,0.73,0.024,0.028,0.23,18.237,49.599,20.771,0.924,1.055,5.77,1.856,2.3877816291161174,1.27147581327386
24314293,2025-01-03,2062ACUK1,121.67,9.29,10458.0,1833.0,801.0,3248.0,1787.0,276.0,0.0,6594.0,1358.0,0.0,0.1404166666666666,0.0423333333333333,0.9644166666666668,2063.0,0.9290623090949216,54.19577545776119,5.705400981993615,0.8662142510902248,5,0.22,0.76,0.028,0.029,0.174,20.379,48.047,19.693,1.796,1.09,5.386,1.908,2.4396770590027415,1.198986849000574
24314282,2025-01-03,C25-HMNV55AL,128.68,8.12,10488.0,2415.0,793.0,2592.0,2448.0,0.0,496.0,6992.0,1384.0,0.0,0.1404166666666666,0.0423333333333333,0.9644166666666668,2944.0,0.9406432748469252,54.33633820287274,4.342857142855345,0.8315217391301524,47,0.232,1.39,0.026,0.014,0.265,35.877,42.637,13.345,0.742,0.74,3.376,1.798,3.194739997002847,0.8662007598074072
24314280,2025-01-03,S.TOWER6VAN,117.33,8.0,10515.0,2673.0,695.0,2394.0,2439.0,125.0,508.0,6355.0,1722.0,0.0,0.1404166666666666,0.0423333333333333,0.9644166666666668,3072.0,0.9361685151126132,54.16347055267908,3.933782267114129,0.7939453124997415,67,0.183,1.283,0.031,0.027,0.226,4.84,47.801,25.332,4.3,8.504,6.981,0.35,1.8869064066632455,1.5842309349418353
24314263,2025-01-03,1786550D,117.39,7.33,10749.0,1701.0,834.0,1908.0,1753.0,271.0,0.0,3224.0,545.0,0.0,0.1404166666666666,0.0423333333333333,0.9644166666666668,2024.0,0.9412283514998298,27.46400885912374,6.3192239858869375,0.866106719367161,3,0.211,0.759,0.025,0.022,0.216,20.43,51.65,16.5,0.69,1.17,5.77,2.27,3.1301133264650622,1.398554060274566
24314249,2025-01-03,S.TOWER6VAN,124.39,7.95,8481.0,897.0,699.0,5085.0,2535.0,108.0,505.0,5738.0,911.0,0.0,0.1404166666666666,0.0423333333333333,0.9644166666666668,3148.0,0.9399274595667226,46.1291100567077,9.454849498317218,0.8052731893263008,67,0.189,1.406,0.031,0.014,0.206,35.838,43.191,13.206,0.733,0.726,3.137,1.701,3.2703111986068,0.8806402283617087
24114300,2025-01-03,SEQRFE550D,125.08,8.1,11472.0,2004.0,802.0,3506.0,1761.0,301.0,0.0,5998.0,987.0,0.0,0.1404166666666666,0.0423333333333333,0.9644166666666668,2062.0,0.9391800570585735,47.95330988129235,5.724550898200737,0.8540252182343094,73,0.23,0.88,0.026,0.025,0.25,18.141,50.178,19.975,2.016,1.025,4.966,1.934,2.5119142971565873,1.31642049479235
24114308,2025-01-04,SEQRFE550D,122.2,7.33,10293.0,2001.0,737.0,3154.0,1755.0,301.0,0.0,6908.0,1296.0,0.0,0.1395172413793103,0.0441724137931034,0.8270000000000001,2056.0,0.943410792859234,56.530278231943285,5.143928035979438,0.8535992217894681,73,0.22,0.8,0.024,0.022,0.25,22.095,49.907,17.641,1.076,0.911,4.43,2.16,2.8288742772928237,1.2559327578830812
24314299,2025-01-04,C20MMNC,122.1,8.21,10059.0,2784.0,696.0,4332.0,1800.0,302.0,0.0,6908.0,1864.0,202.0,0.1395172413793103,0.0441724137931034,0.8270000000000001,2102.0,0.9369963932089864,56.57657657611321,3.61314655172284,0.8563273073259484,42,0.184,0.792,0.034,0.021,0.195,18.44,50.162,20.3,1.304,1.016,5.041,1.975,2.4709127629180827,1.294803954466844
24314328,2025-01-04,C20MMNC,125.23,9.39,9279.0,3225.0,2162.0,1928.0,1796.0,281.0,0.0,6993.0,2804.0,0.0,0.1395172413793103,0.0441724137931034,0.8270000000000001,2077.0,0.9302481057723204,55.84125209569719,2.8772093023246894,0.8647087144916396,42,0.2,0.75,0.022,0.035,0.21,30.854,44.517,14.843,0.789,0.669,4.853,1.995,2.9989894907033148,0.9741564182239923
24314322,2025-01-04,C20MMNC,123.76,8.38,8616.0,2991.0,663.0,2035.0,1740.0,258.0,0.0,5004.0,1609.0,0.0,0.1395172413793103,0.0441724137931034,0.8270000000000001,1998.0,0.9365824125856168,40.43309631512255,2.8806419257763687,0.870870870870435,42,0.23,0.79,0.021,0.028,0.23,30.794,44.99,14.579,0.788,0.678,4.746,1.952,3.0857338820301785,0.9915370035703266
24314344,2025-01-04,SEQRFE550D,126.36,9.88,10731.0,2832.0,688.0,2400.0,1745.0,247.0,0.0,6698.0,1007.0,0.0,0.1395172413793103,0.0441724137931034,0.8270000000000001,1992.0,0.9274809160237266,53.007280784639065,3.7891949152528994,0.8760040160638173,73,0.22,0.85,0.023,0.022,0.23,24.263,49.468,16.355,0.914,0.816,4.568,2.012,3.024455857177794,1.217853713779266
24214339,2025-01-04,SEQRFE550D,125.49,8.66,7038.0,3009.0,732.0,1545.0,1769.0,257.0,0.0,6995.0,1467.0,0.0,0.1395172413793103,0.0441724137931034,0.8270000000000001,2026.0,0.9354453969367466,55.74149334563917,2.3389830508466805,0.8731490621910794,73,0.21,0.89,0.025,0.021,0.18,22.719,49.566,17.35,0.777,0.621,5.281,1.955,2.856665321883465,1.2369852757674071
