Repository: SiddharthKumar268/FerroMind

# FerroMind
*Ferro-Alloy Optimisation using Machine Learning*
**SAIL Durgapur Steel Plant | Steel Melting Shop**
Intern: Siddharth Kumar | FY 2023-24 to FY 2025-26

---

## Quick Start

```bash

# 2. Place raw Excel files in data/raw/

## Dataset

| | |
|---|---|
| Total heats after cleaning | 47,421 |
| Training set | 37,936 heats (Apr 2023 – Jun 2025) |
| Test set | 9,485 heats (Jun 2025 – Dec 2025) |
| Input features | 21 (16 raw + 5 engineered) |
| Target variables | Mn, Si, C, S, P |
| BOF grades | 76 distinct grades |
| Split method | Chronological 80/20 — no shuffle, no leakage |

---

File: data/processed/sms_train.csv (part 58 of 253)
Heat_Number,Date,BOF Grade Code,Hot Metal Addn. Weight,Scrap Addn. Weight,Lime Into Converter,Dolomite Into Converter,Lime Into Ladle,Iron Ore Into Converter,SIMN Into Ladle,FESI Into Ladle,FEMN Into Ladle,Measered O2 Mainblow II,Duration of Mainblow I/II,Measered O2 2nd Blow,HM_P,HM_S,HM_Si,Total_FA_Ladle,HM_Ratio,O2_per_ton_HM,Lime_Dolo_Ratio,SiMn_FA_Fraction,Grade_Encoded,C,Mn,P,S,Si
23309879,2023-10-04,S.TOWER6VAN,133.66,8.88,9759.0,1041.0,815.0,3123.0,2397.0,126.0,418.0,6334.0,1701.0,0.0,0.15147826086956523,0.042391304347826085,0.805695652173913,2941.0,0.9377016977624689,47.38889720150091,9.374639769443444,0.8150289017338269,67,0.2,1.33,0.035,0.03,0.21
23309883,2023-10-04,S.TOWER6VAN,131.5,10.2,9174.0,513.0,782.0,1206.0,2442.0,99.0,475.0,6797.0,1902.0,0.0,0.15147826086956523,0.042391304347826085,0.805695652173913,3016.0,0.9280169371847001,51.688212927363594,17.883040935637656,0.8096816976124637,67,0.17,1.31,0.025,0.022,0.18
23309882,2023-10-04,S.TOWER6VAN,131.3,10.21,7962.0,1749.0,823.0,1280.0,2501.0,149.0,444.0,6800.0,1120.0,381.0,0.15147826086956523,0.042391304347826085,0.805695652173913,3094.0,0.9278496219282888,51.78979436365735,4.552315608916779,0.8083387201031648,67,0.2,1.31,0.027,0.026,0.18
23309885,2023-10-04,S.TOWER6VAN,127.1,12.26,8952.0,747.0,798.0,1114.0,2419.0,122.0,351.0,6793.0,1408.0,308.0,0.15147826086956523,0.042391304347826085,0.805695652173913,2892.0,0.9120264064228473,53.446105428375716,11.983935742955845,0.8364453665280649,67,0.18,1.31,0.024,0.021,0.19
23209929,2023-10-05,SEQRFE550D,126.84,0.0,10251.0,1008.0,803.0,4737.0,1691.0,199.0,0.0,6795.0,1427.0,0.0,0.14113636363636364,0.03486363636363637,1.025818181818182,1890.0,0.999999999992116,53.571428571006216,10.169642857132768,0.8947089947085213,73,0.19,0.77,0.022,0.022,0.21
23309922,2023-10-05,2062BK1,119.57,10.6,10902.0,2505.0,782.0,3391.0,0.0,576.0,1414.0,5517.0,1020.0,0.0,0.14113636363636364,0.03486363636363637,1.025818181818182,1990.0,0.9185680264199235,46.14033620434775,4.352095808381496,0.0,6,0.19,0.7,0.02,0.021,0.17
23209910,2023-10-05,2062BK1,121.91,0.0,9495.0,4197.0,787.0,2102.0,1617.0,243.0,0.0,6519.0,1026.0,0.0,0.14113636363636364,0.03486363636363637,1.025818181818182,1860.0,0.9999999999917972,53.473874169030644,2.262330235882234,0.86935483870921,6,0.21,0.78,0.026,0.026,0.19
23209904,2023-10-05,R34,137.38,0.0,9912.0,1989.0,894.0,3097.0,1117.0,206.0,0.0,6315.0,995.0,223.0,0.14113636363636364,0.03486363636363637,1.025818181818182,1323.0,0.999999999992721,45.967389721604555,4.983408748112125,0.8442932728640633,66,0.6,0.71,0.017,0.025,0.23
23209913,2023-10-05,SEQRFE550D,131.2,0.0,10701.0,4713.0,0.0,363.0,0.0,0.0,0.0,6591.0,1152.0,0.0,0.14113636363636364,0.03486363636363637,1.025818181818182,0.0,0.9999999999923781,50.236280487421986,2.2705283259065836,0.0,73,0.2,0.76,0.034,0.03,0.22
23209925,2023-10-05,SEQRFE550D,133.11,0.0,10569.0,2184.0,806.0,4622.0,1623.0,263.0,0.0,6897.0,1480.0,0.0,0.14113636363636364,0.03486363636363637,1.025818181818182,1886.0,0.9999999999924875,51.81428893357513,4.839285714283498,0.8605514316008163,73,0.2,0.8,0.023,0.026,0.2
23209902,2023-10-05,C20MMNATLT,134.21,0.0,9852.0,2301.0,891.0,3887.0,1593.0,236.0,0.0,6680.0,1112.0,0.0,0.14113636363636364,0.03486363636363637,1.025818181818182,1829.0,0.9999999999925491,49.77274420646917,4.281616688394489,0.8709677419350077,41,0.19,0.75,0.019,0.028,0.17
23209927,2023-10-05,2062BK1,130.53,0.0,10029.0,4998.0,789.0,1852.0,1647.0,203.0,0.0,6663.0,1108.0,0.0,0.14113636363636364,0.03486363636363637,1.025818181818182,1850.0,0.999999999992339,51.04573661188198,2.0066026410560207,0.890270270269789,6,0.21,0.77,0.022,0.021,0.2
23209908,2023-10-05,2062BK1,130.65,0.0,9963.0,1998.0,1004.0,2927.0,1596.0,246.0,0.0,6637.0,1042.0,0.0,0.14113636363636364,0.03486363636363637,1.025818181818182,1842.0,0.999999999992346,50.799846918861085,4.986486486483991,0.8664495114001811,6,0.21,0.78,0.03,0.029,0.21
23209933,2023-10-05,2062BK1,129.27,0.0,10455.0,1290.0,798.0,5693.0,1664.0,226.0,0.0,267.0,220.0,0.0,0.14113636363636364,0.03486363636363637,1.025818181818182,1890.0,0.9999999999922643,2.065444418642644,8.104651162784416,0.8804232804228146,6,0.21,0.78,0.03,0.025,0.23
23109711,2023-10-05,2062BK1,120.3,9.27,8442.0,1995.0,792.0,2567.0,1610.0,223.0,0.0,6391.0,1047.0,0.0,0.14113636363636364,0.03486363636363637,1.025818181818182,1833.0,0.9284556610254808,53.125519534055485,4.2315789473663,0.8783415166389098,6,0.22,0.81,0.03,0.025,0.18
23209938,2023-10-05,2830C20MMNAK,132.6,0.0,7620.0,348.0,798.0,1692.0,1630.0,277.0,0.0,3200.0,1076.0,0.0,0.14113636363636364,0.03486363636363637,1.025818181818182,1907.0,0.9999999999924586,24.132730014900964,21.89655172407501,0.8547456738327978,16,0.2,0.76,0.017,0.021,0.2
23109897,2023-10-05,2062BK1,118.52,0.0,11001.0,1506.0,1484.0,1884.0,1646.0,254.0,0.0,6448.0,1140.0,0.0,0.14113636363636364,0.03486363636363637,1.025818181818182,1900.0,0.9999999999915625,54.404319945541644,7.304780876489174,0.8663157894732283,6,0.2,0.9,0.032,0.029,0.25
23109916,2023-10-05,C20MMNATLT,118.83,9.87,11025.0,2187.0,789.0,2448.0,1732.0,317.0,0.0,6202.0,1020.0,0.0,0.14113636363636364,0.03486363636363637,1.025818181818182,2049.0,0.9233100233028493,52.192207354605806,5.04115226337218,0.8452903855535162,41,0.2,0.83,0.027,0.027,0.23
23109918,2023-10-05,2062BK1,118.3,10.02,10959.0,1365.0,795.0,2511.0,1674.0,311.0,0.0,6504.0,1547.0,0.0,0.14113636363636364,0.03486363636363637,1.025818181818182,1985.0,0.9219139650800974,54.978867286094854,8.028571428565547,0.843324937027283,6,0.2,0.82,0.024,0.028,0.2
23109920,2023-10-05,SEQRFE550D,123.52,8.2,10911.0,981.0,805.0,2484.0,1662.0,308.0,0.0,6039.0,1343.0,0.0,0.14113636363636364,0.03486363636363637,1.025818181818182,1970.0,0.9377467354924253,48.89086787525186,11.12232415901007,0.8436548223345971,73,0.21,0.79,0.02,0.027,0.19
23109921,2023-10-05,SEQRFE550D,126.13,10.3,10494.0,996.0,772.0,2511.0,1684.0,281.0,0.0,5977.0,1672.0,0.0,0.14113636363636364,0.03486363636363637,1.025818181818182,1965.0,0.9245034083344975,47.38761595142006,10.536144578302675,0.8569974554703018,73,0.19,0.78,0.022,0.023,0.19
23109923,2023-10-05,SEQRFE550D,126.55,0.0,10479.0,1872.0,807.0,2596.0,1651.0,305.0,0.0,5629.0,921.0,0.0,0.14113636363636364,0.03486363636363637,1.025818181818182,1956.0,0.999999999992098,44.48044251248929,5.59775641025342,0.8440695296519202,73,0.2,0.78,0.018,0.025,0.19
23109924,2023-10-05,2062BK1,126.66,0.0,11433.0,960.0,860.0,2232.0,1579.0,270.0,0.0,6099.0,2829.0,0.0,0.14113636363636364,0.03486363636363637,1.025818181818182,1849.0,0.9999999999921049,48.152534343532665,11.909374999987595,0.8539751216869368,6,0.21,0.72,0.019,0.022,0.2
23109926,2023-10-05,2062BK1,126.17,9.26,9540.0,2226.0,769.0,3157.0,1573.0,257.0,0.0,6491.0,1100.0,0.0,0.14113636363636364,0.03486363636363637,1.025818181818182,1830.0,0.9316251938201904,51.44646112347272,4.28571428571236,0.859562841529585,6,0.2,0.75,0.024,0.022,0.2
23109928,2023-10-05,1786500D,125.7,9.27,9648.0,1059.0,805.0,4379.0,1679.0,295.0,0.0,6452.0,1086.0,0.0,0.14113636363636364,0.03486363636363637,1.025818181818182,1974.0,0.9313180706754738,51.32856006323525,9.110481586393664,0.8505572441738346,2,0.19,0.76,0.038,0.025,0.202
23109930,2023-10-05,2062BK1,120.9,9.49,9528.0,1002.0,819.0,3072.0,1702.0,250.0,0.0,1318.0,2037.0,0.0,0.14113636363636364,0.03486363636363637,1.025818181818182,1952.0,0.9272183449579936,10.901571546642666,9.508982035918654,0.87192622950775,6,0.2,0.79,0.032,0.024,0.22
23109932,2023-10-05,2062BK1,121.87,10.07,10833.0,1083.0,774.0,4104.0,1712.0,315.0,0.0,6177.0,1164.0,0.0,0.14113636363636364,0.03486363636363637,1.025818181818182,2027.0,0.9236774291274544,50.6851563136893,10.002770083093257,0.8445979279719563,6,0.21,0.77,0.033,0.026,0.19
23109935,2023-10-05,2830C20MMNAK,129.45,9.49,12075.0,951.0,805.0,6360.0,1712.0,281.0,150.0,6376.0,1086.0,0.0,0.14113636363636364,0.03486363636363637,1.025818181818182,2143.0,0.9316971354474471,49.25453843144648,12.697160883267406,0.7988800746613164,16,0.2,0.85,0.03,0.021,0.21
23109937,2023-10-05,2062BK1,81.7,10.07,11130.0,984.0,802.0,5040.0,1695.0,288.0,0.0,6604.0,1803.0,0.0,0.14113636363636364,0.03486363636363637,1.025818181818182,1983.0,0.8902691511290152,80.83231334050389,11.310975609744602,0.8547655068074358,6,0.21,0.87,0.033,0.02,0.18
23209941,2023-10-05,2062BK1,133.31,0.0,7956.0,1605.0,808.0,3836.0,1688.0,273.0,0.0,6604.0,1075.0,0.0,0.14113636363636364,0.03486363636363637,1.025818181818182,1961.0,0.9999999999924988,49.53866926675015,4.957009345791304,0.8607853136150634,6,0.22,0.78,0.019,0.018,0.23
23209940,2023-10-05,2062BK1,131.0,0.0,16062.0,1572.0,806.0,3640.0,1708.0,283.0,0.0,6498.0,1172.0,208.0,0.14113636363636364,0.03486363636363637,1.025818181818182,1991.0,0.9999999999923664,49.603053434735855,10.217557251901898,0.8578603716720955,6,0.21,0.76,0.03,0.022,0.22
23209936,2023-10-05,2062BK1,130.83,0.0,10101.0,999.0,789.0,4639.0,1681.0,196.0,0.0,6394.0,1147.0,0.0,0.14113636363636364,0.03486363636363637,1.025818181818182,1877.0,0.9999999999923566,48.872582740587994,10.11111111110099,0.8955780500794376,6,0.2,0.75,0.027,0.02,0.18
23109939,2023-10-05,SEQRFE550D,130.57,9.49,10698.0,1440.0,792.0,3218.0,1722.0,223.0,0.0,6381.0,1092.0,0.0,0.14113636363636364,0.03486363636363637,1.025818181818182,1945.0,0.9322433242829341,48.870337749491696,7.429166666661508,0.8853470437013443,73,0.2,0.8,0.023,0.022,0.22
23209905,2023-10-05,2062BK1,120.75,0.0,9954.0,2187.0,872.0,3165.0,1590.0,229.0,0.0,6023.0,949.0,0.0,0.14113636363636364,0.03486363636363637,1.025818181818182,1819.0,0.9999999999917184,49.87991718385192,4.5514403292160255,0.8741066520061165,6,0.21,0.74,0.021,0.027,0.19
23309899,2023-10-05,2062BK1,116.81,10.21,9120.0,1518.0,3558.0,732.0,4888.0,164.0,618.0,6400.0,1082.0,0.0,0.14113636363636364,0.03486363636363637,1.025818181818182,5670.0,0.9196189576372255,54.78982963740442,6.007905138335963,0.8620811287476433,6,0.19,1.25,0.025,0.024,0.2
23309919,2023-10-05,SEQRFE550D,118.85,9.01,10578.0,1464.0,713.0,2623.0,1211.0,379.0,325.0,6048.0,983.0,0.0,0.14113636363636364,0.03486363636363637,1.025818181818182,1915.0,0.9295323009468986,50.887673537645036,7.2254098360606385,0.6323759791119413,73,0.22,0.88,0.034,0.031,0.19
23309917,2023-10-05,SEQRFE550D,118.15,10.21,11598.0,1011.0,2033.0,2601.0,1339.0,258.0,356.0,6242.0,1051.0,0.0,0.14113636363636364,0.03486363636363637,1.025818181818182,1953.0,0.9204580866241785,52.83114684678094,11.471810089009425,0.6856118791599152,73,0.19,0.77,0.027,0.029,0.21
23309915,2023-10-05,SEQRFE550D,129.95,9.49,10203.0,2508.0,691.0,1584.0,1451.0,267.0,0.0,2260.0,1098.0,0.0,0.14113636363636364,0.03486363636363637,1.025818181818182,1718.0,0.9319420539233223,17.39130434769226,4.0681818181801965,0.844586728753874,73,0.2,0.8,0.031,0.029,0.2
23309914,2023-10-05,2062BK1,125.4,9.06,9615.0,2949.0,2760.0,2129.0,1678.0,207.0,0.0,6616.0,1215.0,0.0,0.14113636363636364,0.03486363636363637,1.025818181818182,1885.0,0.9326193663473702,52.75917065348676,3.26042726347804,0.8901856763921007,6,0.2,0.77,0.022,0.028,0.19
23309912,2023-10-05,2062BK1,127.3,9.49,9393.0,1992.0,699.0,2923.0,1701.0,274.0,0.0,6463.0,1067.0,0.0,0.14113636363636364,0.03486363636363637,1.025818181818182,1975.0,0.9306235835884888,50.769835034950745,4.715361445780766,0.861265822784374,6,0.21,0.77,0.024,0.036,0.21
23309911,2023-10-05,2062BK1,118.46,9.27,8958.0,2019.0,4704.0,2701.0,1662.0,308.0,0.0,6218.0,1039.0,0.0,0.14113636363636364,0.03486363636363637,1.025818181818182,1970.0,0.9274250371805572,52.490292081272244,4.436849925703598,0.8436548223345971,6,0.19,0.77,0.029,0.041,0.21
23309909,2023-10-05,2062BK1,122.14,10.06,8634.0,1986.0,704.0,2372.0,1627.0,286.0,0.0,6288.0,1044.0,0.0,0.14113636363636364,0.03486363636363637,1.025818181818182,1913.0,0.9239031769975501,51.4819060090758,4.347432024166995,0.8504966021950598,6,0.22,0.76,0.031,0.04,0.2
23309907,2023-10-05,2062BK1,123.1,10.21,8946.0,2016.0,682.0,1964.0,1686.0,288.0,0.0,6801.0,1397.0,0.0,0.14113636363636364,0.03486363636363637,1.025818181818182,1974.0,0.9234115970225534,55.247766043417975,4.437499999997799,0.8541033434646129,6,0.21,0.76,0.027,0.029,0.22
23309906,2023-10-05,2062BK1,120.97,9.07,9429.0,1998.0,710.0,2255.0,1675.0,224.0,0.0,6414.0,1063.0,0.0,0.14113636363636364,0.03486363636363637,1.025818181818182,1899.0,0.9302522300758979,53.021410266570044,4.719219219216857,0.8820431806209152,6,0.18,0.75,0.026,0.03,0.2
23309903,2023-10-05,2062BK1,121.15,9.59,9396.0,2004.0,697.0,2032.0,1712.0,252.0,0.0,6297.0,994.0,0.0,0.14113636363636364,0.03486363636363637,1.025818181818182,1964.0,0.9266483096150632,51.9768881547505,4.688622754488678,0.8716904276981305,6,0.18,0.75,0.028,0.031,0.2
23209973,2023-10-06,2062BK1,125.02,0.0,12531.0,2991.0,707.0,4330.0,1725.0,273.0,0.0,429.0,91.0,0.0,0.14095238095238094,0.03852380952380952,0.9727619047619048,1998.0,0.9999999999920013,3.4314509678176974,4.189568706116955,0.8633633633629313,6,0.21,0.77,0.021,0.022,0.19
23209971,2023-10-06,IS2062E350BR,130.05,0.0,11157.0,2001.0,687.0,4590.0,2545.0,51.0,442.0,6329.0,1181.0,325.0,0.14095238095238094,0.03852380952380952,0.9727619047619048,3038.0,0.9999999999923107,48.665897731267464,5.57571214392525,0.8377221856481771,59,0.2,1.41,0.03,0.024,0.2
23209962,2023-10-06,2062BK1,129.52,0.0,10467.0,984.0,707.0,3414.0,1731.0,294.0,0.0,6658.0,1516.0,457.0,0.14095238095238094,0.03852380952380952,0.9727619047619048,2025.0,0.9999999999922793,51.40518838749687,10.63719512194041,0.8548148148143927,6,0.22,0.77,0.033,0.028,0.2
23209958,2023-10-06,2062BK1,136.04,0.0,11001.0,1053.0,685.0,6507.0,1674.0,253.0,0.0,3353.0,1580.0,0.0,0.14095238095238094,0.03852380952380952,0.9727619047619048,1927.0,0.9999999999926493,24.647162599054347,10.447293447283526,0.8687078360140795,6,0.2,0.82,0.035,0.03,0.23
23209957,2023-10-06,SEQRFE550D,128.06,0.0,10119.0,1968.0,803.0,4446.0,1623.0,240.0,0.0,2928.0,617.0,0.0,0.14095238095238094,0.03852380952380952,0.9727619047619048,1863.0,0.9999999999921912,22.864282367461627,5.1417682926803145,0.8711755233489687,73,0.2,0.74,0.023,0.022,0.24
23209961,2023-10-06,SEQRFE550D,129.83,0.0,10956.0,2490.0,795.0,4099.0,1677.0,243.0,0.0,4288.0,745.0,0.0,0.14095238095238094,0.03852380952380952,0.9727619047619048,1920.0,0.9999999999922977,33.02780559167351,4.399999999998233,0.8734374999995451,73,0.2,0.84,0.027,0.023,0.25
23209953,2023-10-06,2062BK1,128.34,0.0,10503.0,4602.0,795.0,1440.0,1596.0,213.0,0.0,6591.0,1460.0,0.0,0.14095238095238094,0.03852380952380952,0.9727619047619048,1809.0,0.9999999999922082,51.355773725640056,2.282268578878252,0.8822553897175885,6,0.21,0.74,0.028,0.022,0.2
23209951,2023-10-06,SEQRFE550D,131.27,0.0,10503.0,3585.0,803.0,2517.0,1590.0,209.0,0.0,3834.0,1568.0,0.0,0.14095238095238094,0.03852380952380952,0.9727619047619048,1799.0,0.9999999999923822,29.20697798408466,2.929707112969894,0.883824346858875,73,0.2,0.72,0.02,0.017,0.21
23209949,2023-10-06,SEQRFE550D,124.8,0.0,6546.0,1152.0,795.0,1645.0,1714.0,260.0,0.0,5250.0,1448.0,0.0,0.14095238095238094,0.03852380952380952,0.9727619047619048,1974.0,0.9999999999919872,42.06730769197061,5.682291666661734,0.8682877406277263,73,0.19,0.77,0.023,0.019,0.23
23209947,2023-10-06,C20MMNATLT,134.2,0.0,15114.0,1554.0,800.0,3313.0,1714.0,300.0,0.0,6478.0,1239.0,378.0,0.14095238095238094,0.03852380952380952,0.9727619047619048,2014.0,0.9999999999925485,48.27123695940186,9.725868725862467,0.8510427010919309,41,0.22,0.76,0.024,0.018,0.25
23109968,2023-10-06,2062BK1,124.6,13.47,9456.0,1995.0,717.0,2252.0,1717.0,282.0,0.0,6264.0,1019.0,0.0,0.14095238095238094,0.03852380952380952,0.9727619047619048,1999.0,0.902440790896629,50.272873193818036,4.739849624057775,0.8589294647319365,6,0.2,0.84,0.026,0.026,0.23
23209955,2023-10-06,2062BK1,129.97,0.0,11079.0,4032.0,798.0,1869.0,1603.0,229.0,0.0,5103.0,967.0,0.0,0.14095238095238094,0.03852380952380952,0.9727619047619048,1832.0,0.999999999992306,39.262906824349756,2.7477678571421755,0.8749999999995224,6,0.19,0.74,0.023,0.018,0.2
23109967,2023-10-06,SEQRFE550D,126.51,9.5,8625.0,2307.0,689.0,3115.0,1726.0,328.0,0.0,6023.0,1044.0,366.0,0.14095238095238094,0.03852380952380952,0.9727619047619048,2054.0,0.9301521946847281,47.60888467277204,3.738621586474322,0.8403115871466211,73,0.2,0.77,0.024,0.03,0.21
23109954,2023-10-06,SEQRFE550D,127.04,0.0,10407.0,1101.0,712.0,2785.0,1602.0,281.0,0.0,6061.0,1005.0,0.0,0.14095238095238094,0.03852380952380952,0.9727619047619048,1883.0,0.9999999999921284,47.709382871160976,9.452316076285692,0.8507700477956183,73,0.21,0.75,0.028,0.022,0.21
23109963,2023-10-06,SEQRFE550D,124.72,9.59,10629.0,1200.0,719.0,4148.0,1715.0,264.0,0.0,6182.0,1062.0,0.0,0.14095238095238094,0.03852380952380952,0.9727619047619048,1979.0,0.9285980195001966,49.56703014713304,8.85749999999262,0.8665992925715682,73,0.2,0.79,0.027,0.027,0.21
23109960,2023-10-06,2062BK1,127.09,10.0,10881.0,1887.0,717.0,3493.0,1704.0,261.0,0.0,6510.0,1075.0,0.0,0.14095238095238094,0.03852380952380952,0.9727619047619048,1965.0,0.927055219192304,51.22354237114467,5.766295707469122,0.8671755725186426,6,0.19,0.85,0.025,0.027,0.24
23109959,2023-10-06,SEQRFE550D,121.87,9.49,10410.0,1497.0,737.0,4543.0,1637.0,256.0,0.0,6133.0,1017.0,0.0,0.14095238095238094,0.03852380952380952,0.9727619047619048,1893.0,0.9277557856202211,50.3241158607506,6.953907815626617,0.8647649234015505,73,0.2,0.76,0.033,0.023,0.21
23109956,2023-10-06,2062BK1,126.01,10.07,10179.0,1464.0,757.0,4471.0,1709.0,261.0,0.0,6090.0,1012.0,0.0,0.14095238095238094,0.03852380952380952,0.9727619047619048,1970.0,0.9259994121037184,48.32949765853242,6.952868852454267,0.8675126903548895,6,0.2,0.75,0.037,0.027,0.18
23209945,2023-10-06,2062BK1,131.54,0.0,10989.0,999.0,806.0,4006.0,1725.0,277.0,0.0,6314.0,1144.0,0.0,0.14095238095238094,0.03852380952380952,0.9727619047619048,2002.0,0.9999999999923979,48.00060817965638,10.999999999988988,0.8616383616379313,6,0.21,0.74,0.027,0.026,0.17
23109952,2023-10-06,2062BK1,125.85,9.87,10653.0,1914.0,689.0,4271.0,1705.0,266.0,0.0,6144.0,1018.0,0.0,0.14095238095238094,0.03852380952380952,0.9727619047619048,1971.0,0.9272767462354312,48.82002383751434,5.565830721000227,0.8650431253166591,6,0.19,0.75,0.021,0.028,0.21
23109950,2023-10-06,C20MMNATLT,131.18,10.21,10332.0,966.0,810.0,4463.0,1813.0,237.0,0.0,6284.0,1133.0,0.0,0.14095238095238094,0.03852380952380952,0.9727619047619048,2050.0,0.927788386725173,47.90364384778241,10.695652173901971,0.8843902439020076,41,0.21,0.77,0.039,0.031,0.21
23109948,2023-10-06,2062BK1,135.4,0.0,10008.0,0.0,792.0,6571.0,1831.0,281.0,0.0,5823.0,1430.0,0.0,0.14095238095238094,0.03852380952380952,0.9727619047619048,2112.0,0.9999999999926146,43.005908419180166,10008000000000.0,0.8669507575753471,6,0.21,0.77,0.025,0.026,0.2
23109946,2023-10-06,SEQRFE550D,132.82,9.67,9957.0,492.0,797.0,4029.0,1908.0,244.0,0.0,6072.0,1472.0,0.0,0.14095238095238094,0.03852380952380952,0.9727619047619048,2152.0,0.9321355884558066,45.71600662516402,20.237804878007648,0.8866171003713352,73,0.2,0.78,0.021,0.025,0.21
23109944,2023-10-06,2062BK1,128.2,12.26,10416.0,1416.0,802.0,4555.0,1908.0,271.0,0.0,6261.0,2960.0,0.0,0.14095238095238094,0.03852380952380952,0.9727619047619048,2179.0,0.912715363798144,48.837753509759466,7.3559322033846355,0.8756310234048299,6,0.19,0.77,0.019,0.021,0.22
23109942,2023-10-06,SEQRFE550D,127.52,11.46,11817.0,2157.0,817.0,4078.0,1936.0,274.0,0.0,6433.0,1506.0,0.0,0.14095238095238094,0.03852380952380952,0.9727619047619048,2210.0,0.917542092380792,50.4469887072581,5.478442280943218,0.876018099547115,73,0.2,0.84,0.021,0.024,0.2
23109964,2023-10-06,2062BK1,116.26,10.47,10527.0,1059.0,719.0,3915.0,1705.0,315.0,0.0,6181.0,815.0,0.0,0.14095238095238094,0.03852380952380952,0.9727619047619048,2020.0,0.9173834135491408,53.165319111877125,9.940509915004778,0.8440594059401763,6,0.2,0.8,0.028,0.02,0.19
23209943,2023-10-06,2062BK1,122.82,0.0,11064.0,1128.0,792.0,2868.0,1698.0,277.0,0.0,6300.0,1024.0,0.0,0.14095238095238094,0.03852380952380952,0.9727619047619048,1975.0,0.999999999991858,51.29457742996829,9.808510638289176,0.8597468354426027,6,0.2,0.74,0.028,0.02,0.19
23208690,2023-10-06,2062BK1,128.8,9.67,9561.0,981.0,803.0,4047.0,1748.0,283.0,0.0,6494.0,1098.0,336.0,0.14095238095238094,0.03852380952380952,0.9727619047619048,2031.0,0.9301653787756905,50.41925465799364,9.746177370020646,0.8606597735101622,6,0.22,1.36,0.032,0.027,0.26
23109978,2023-10-06,2062BK1,128.6,10.27,10617.0,1008.0,780.0,2436.0,1753.0,257.0,0.0,6063.0,1399.0,0.0,0.14095238095238094,0.03852380952380952,0.9727619047619048,2010.0,0.9260459422414773,47.1461897352477,10.532738095227646,0.8721393034821532,6,0.22,0.79,0.018,0.02,0.19
23109969,2023-10-06,IS2062E350BR,124.6,11.55,9981.0,1350.0,712.0,2047.0,2407.0,126.0,519.0,6012.0,988.0,0.0,0.14095238095238094,0.03852380952380952,0.9727619047619048,3052.0,0.9151670951089594,48.25040128372191,7.393333333327857,0.7886631716904362,59,0.19,1.4,0.028,0.022,0.24
23109970,2023-10-06,2062BK1,125.06,13.67,9909.0,1503.0,687.0,3333.0,1668.0,271.0,0.0,6478.0,1105.0,0.0,0.14095238095238094,0.03852380952380952,0.9727619047619048,1939.0,0.9014632739789415,51.79913641410683,6.592814371253098,0.8602372356880555,6,0.2,0.78,0.024,0.024,0.21
23109976,2023-10-06,2062BK1,127.85,9.27,11385.0,1485.0,1607.0,3404.0,1746.0,288.0,0.0,771.0,4578.0,0.0,0.14095238095238094,0.03852380952380952,0.9727619047619048,2034.0,0.932394982490283,6.03050449741079,7.666666666661504,0.8584070796455957,6,0.19,0.83,0.014,0.024,0.23
23110006,2023-10-07,2062BK1,123.07,4.88,9519.0,984.0,910.0,3787.0,1652.0,299.0,0.0,6223.0,1153.0,0.0,0.13216666666666668,0.04545833333333333,0.8849166666666667,1951.0,0.961860101594671,50.56471926504782,9.673780487795048,0.8467452588411857,6,0.21,0.77,0.025,0.036,0.21
23110002,2023-10-07,1786500D,123.37,9.88,7947.0,1893.0,855.0,3753.0,1675.0,311.0,0.0,6147.0,1127.0,0.0,0.13216666666666668,0.04545833333333333,0.8849166666666667,1986.0,0.9258536585296372,49.825727486019076,4.198098256733123,0.8434038267870879,2,0.2,0.77,0.02,0.03,0.215
23109998,2023-10-07,2062BK1,123.73,9.68,10227.0,672.0,797.0,3869.0,1673.0,264.0,0.0,6448.0,1130.0,0.0,0.13216666666666668,0.04545833333333333,0.8849166666666667,1937.0,0.9274417210034673,52.1134728840854,15.218749999977353,0.8637067630351762,6,0.2,0.8,0.02,0.024,0.23
23109996,2023-10-07,1786500D,127.84,10.0,8748.0,993.0,797.0,2712.0,1668.0,261.0,0.0,6505.0,1073.0,0.0,0.13216666666666668,0.04545833333333333,0.8849166666666667,1929.0,0.9274521183914144,50.883917396347904,8.80966767370714,0.8646967340586498,2,0.2,0.78,0.018,0.023,0.239
23109994,2023-10-07,1786500D,123.37,10.0,8826.0,1200.0,817.0,2720.0,1714.0,315.0,0.0,5736.0,935.0,0.0,0.13216666666666668,0.04545833333333333,0.8849166666666667,2029.0,0.9250206193227487,46.494285482317466,7.354999999993871,0.8447511089202342,2,0.19,0.77,0.017,0.029,0.2
23109993,2023-10-07,1786500D,124.43,10.21,10068.0,1179.0,777.0,3077.0,1675.0,210.0,0.0,6586.0,1074.0,0.0,0.13216666666666668,0.04545833333333333,0.8849166666666667,1885.0,0.9241681521024646,52.929357871470465,8.539440203555099,0.888594164455762,2,0.19,0.71,0.015,0.029,0.195
23109991,2023-10-07,2062BK1,128.21,10.0,9750.0,3075.0,805.0,2856.0,1709.0,277.0,0.0,6372.0,1045.0,0.0,0.13216666666666668,0.04545833333333333,0.8849166666666667,1986.0,0.9276463352801705,49.69971141057874,3.170731707316042,0.860523665659184,6,0.22,0.77,0.015,0.022,0.2
23110004,2023-10-07,2830C20MMNC,79.92,0.0,3990.0,0.0,832.0,625.0,1648.0,311.0,0.0,2692.0,459.0,0.0,0.13216666666666668,0.04545833333333333,0.8849166666666667,1959.0,0.9999999999874875,33.68368368326222,3989999999999.9995,0.8412455334349969,17,0.19,0.8,0.025,0.021,0.2
23109979,2023-10-07,2062BK1,129.35,10.99,10332.0,1500.0,802.0,2424.0,1722.0,240.0,0.0,6254.0,1083.0,0.0,0.13216666666666668,0.04545833333333333,0.8849166666666667,1962.0,0.9216901809824591,48.34943950484462,6.887999999995408,0.877675840978146,6,0.2,0.73,0.02,0.028,0.2
23109980,2023-10-07,2062BK1,125.45,9.49,11301.0,1002.0,802.0,3056.0,1709.0,271.0,0.0,6350.0,1098.0,0.0,0.13216666666666668,0.04545833333333333,0.8849166666666667,1980.0,0.929672447006598,50.61777600597355,11.278443113761199,0.8631313131308772,6,0.2,0.76,0.023,0.026,0.2
23109981,2023-10-07,2062BK1,130.54,9.68,11328.0,1452.0,561.0,3816.0,1692.0,247.0,0.0,6307.0,1147.0,0.0,0.13216666666666668,0.04545833333333333,0.8849166666666667,1939.0,0.9309656254390889,48.31469281409289,7.801652892556611,0.8726147498706175,6,0.2,0.81,0.02,0.025,0.23
23109982,2023-10-07,2062BK1,121.3,8.93,10293.0,1056.0,872.0,3788.0,1736.0,244.0,0.0,6543.0,1181.0,0.0,0.13216666666666668,0.04545833333333333,0.8849166666666667,1980.0,0.9314290102055486,53.940643033355805,9.74715909089986,0.876767676767234,6,0.2,0.78,0.02,0.027,0.2
23109983,2023-10-07,C20MMNATLT,121.17,9.49,10287.0,1446.0,797.0,3995.0,1719.0,280.0,0.0,5864.0,972.0,0.0,0.13216666666666668,0.04545833333333333,0.8849166666666667,1999.0,0.9273687432961323,48.39481719857724,7.114107883812507,0.8599299649820611,41,0.2,0.86,0.022,0.026,0.2
23109984,2023-10-07,2062BK1,122.88,9.66,10371.0,999.0,782.0,4746.0,1655.0,244.0,0.0,5771.0,75.0,0.0,0.13216666666666668,0.04545833333333333,0.8849166666666667,1899.0,0.9271163422293112,46.96451822878447,10.38138138137099,0.8715113217478296,6,0.19,0.78,0.025,0.03,0.2
23109985,2023-10-07,2062BK1,120.63,9.59,10707.0,990.0,832.0,3965.0,1655.0,312.0,0.0,5995.0,1038.0,0.0,0.13216666666666668,0.04545833333333333,0.8849166666666667,1967.0,0.9263553985491756,49.697421868111604,10.815151515140592,0.8413828164713567,6,0.2,0.79,0.026,0.029,0.19
23109986,2023-10-07,1786500D,122.93,9.46,10764.0,984.0,293.0,3941.0,1668.0,258.0,0.0,5827.0,1021.0,0.0,0.13216666666666668,0.04545833333333333,0.8849166666666667,1926.0,0.9285444519908713,47.400959895490104,10.939024390232786,0.8660436137067155,2,0.19,0.77,0.022,0.022,0.198
23109987,2023-10-07,2062BK1,121.42,10.31,10239.0,1008.0,865.0,3075.0,1701.0,301.0,261.0,5797.0,961.0,0.0,0.13216666666666668,0.04545833333333333,0.8849166666666667,2263.0,0.9217338495337303,47.743370119850574,10.157738095228018,0.7516570923549485,6,0.18,0.87,0.031,0.016,0.2
23109988,2023-10-07,2062BK1,131.96,9.46,9624.0,1266.0,905.0,3088.0,1722.0,308.0,0.0,6009.0,973.0,0.0,0.13216666666666668,0.04545833333333333,0.8849166666666667,2030.0,0.933107056986755,45.53652621972161,7.601895734591152,0.8482758620685477,6,0.21,0.76,0.02,0.025,0.2
23110008,2023-10-07,1786500D,124.89,9.86,9030.0,5604.0,897.0,3442.0,1695.0,328.0,0.0,6343.0,1052.0,0.0,0.13216666666666668,0.04545833333333333,0.8849166666666667,2023.0,0.9268274582491516,50.788694050358,1.611349036402282,0.8378645575873268,2,0.21,0.74,0.018,0.026,0.203
23109965,2023-10-07,1786500D,125.5,10.83,9048.0,513.0,702.0,491.0,1707.0,278.0,0.0,5913.0,1001.0,0.0,0.13216666666666668,0.04545833333333333,0.8849166666666667,1985.0,0.9205604048931229,47.115537848230154,17.637426900550416,0.8599496221658136,2,0.19,0.79,0.034,0.025,0.228
23109989,2023-10-07,1786500D,127.49,10.92,9432.0,975.0,737.0,3461.0,1705.0,298.0,261.0,6303.0,1027.0,0.0,0.13216666666666668,0.04545833333333333,0.8849166666666667,2264.0,0.9211039664697558,49.439171699353366,9.673846153836232,0.7530918727911868,2,0.2,0.79,0.023,0.032,0.188
23110010,2023-10-07,2062BK1,123.48,9.86,9171.0,0.0,857.0,3637.0,1740.0,284.0,0.0,6316.0,1095.0,0.0,0.13216666666666668,0.04545833333333333,0.8849166666666667,2024.0,0.9260536973081893,51.149983802630786,9171000000000.0,0.8596837944659784,6,0.2,0.77,0.02,0.031,0.24
23110014,2023-10-07,1786500D,124.1,10.07,10770.0,1182.0,767.0,4218.0,1702.0,284.0,0.0,6056.0,1003.0,0.0,0.13216666666666668,0.04545833333333333,0.8849166666666667,1986.0,0.924945964068533,48.79935535818856,9.111675126895845,0.8569989929502231,2,0.21,0.79,0.025,0.03,0.212
23109966,2023-10-07,2062BK1,121.3,9.25,9960.0,2175.0,692.0,3828.0,1702.0,230.0,0.0,6638.0,1097.0,0.0,0.13216666666666668,0.04545833333333333,0.8849166666666667,1932.0,0.9291459210959084,54.72382522625949,4.579310344825481,0.880952380951925,6,0.19,0.77,0.027,0.027,0.23
23209934,2023-10-07,ASP1239,137.84,0.0,10530.0,1497.0,1009.0,5020.0,1175.0,206.0,0.0,6038.0,1154.0,0.0,0.13216666666666668,0.04545833333333333,0.8849166666666667,1381.0,0.9999999999927452,43.804410910883604,7.034068136267846,0.8508327299052493,24,0.43,0.73,0.023,0.016,0.25
23209975,2023-10-07,2062BK1,119.18,12.99,11964.0,0.0,1678.0,3259.0,1701.0,304.0,0.0,6304.0,1835.0,0.0,0.13216666666666668,0.04545833333333333,0.8849166666666667,2005.0,0.901717485050301,52.894781003080254,11964000000000.0,0.8483790523686542,6,0.21,0.78,0.02,0.027,0.2
23209995,2023-10-07,2062BK1,131.4,0.0,9495.0,1536.0,808.0,3685.0,1701.0,253.0,0.0,6499.0,1322.0,0.0,0.13216666666666668,0.04545833333333333,0.8849166666666667,1954.0,0.9999999999923898,49.459665144220246,6.181640624995976,0.8705220061408032,6,0.21,0.77,0.023,0.034,0.22
23209999,2023-10-07,2062BK1,128.43,0.0,10470.0,2082.0,737.0,3525.0,1718.0,253.0,0.0,6194.0,1661.0,269.0,0.13216666666666668,0.04545833333333333,0.8849166666666667,1971.0,0.9999999999922138,48.22860702290564,5.028818443801619,0.8716387620492787,6,0.2,0.85,0.024,0.026,0.19
23210001,2023-10-07,2062BK1,124.5,10.83,9381.0,1482.0,753.0,2286.0,1721.0,270.0,0.0,6191.0,1131.0,559.0,0.13216666666666668,0.04545833333333333,0.8849166666666667,1991.0,0.9199733983527675,49.726907630122675,6.329959514165769,0.8643897538920822,6,0.2,0.77,0.02,0.03,0.19
23209997,2023-10-07,2062BK1,131.3,0.0,9969.0,2061.0,795.0,3597.0,1701.0,250.0,0.0,3822.0,602.0,0.0,0.13216666666666668,0.04545833333333333,0.8849166666666667,1951.0,0.999999999992384,29.10891089086741,4.836972343520215,0.8718605843152887,6,0.21,0.76,0.023,0.031,0.16
23210005,2023-10-07,2062BK1,127.63,9.49,9372.0,2064.0,743.0,1116.0,1711.0,267.0,0.0,6498.0,2252.0,154.0,0.13216666666666668,0.04545833333333333,0.8849166666666667,1978.0,0.9307905484179493,50.9127947970625,4.540697674416405,0.8650151668347498,6,0.21,0.75,0.02,0.03,0.2
23210007,2023-10-07,2062BK1,124.58,9.59,10152.0,1767.0,748.0,648.0,1677.0,273.0,0.0,6502.0,1083.0,0.0,0.13216666666666668,0.04545833333333333,0.8849166666666667,1950.0,0.9285235149368077,52.191362979192554,5.745331069606256,0.859999999999559,6,0.21,0.71,0.014,0.025,0.16
23210009,2023-10-07,1786500D,122.53,9.49,9945.0,1836.0,759.0,1248.0,1711.0,250.0,0.0,6388.0,1281.0,0.0,0.13216666666666668,0.04545833333333333,0.8849166666666667,1961.0,0.928116951969943,52.13417122294838,5.416666666663716,0.8725140234569747,2,0.21,0.8,0.016,0.028,0.231
23210011,2023-10-07,2062BK1,126.46,9.49,9921.0,1797.0,698.0,952.0,1694.0,260.0,0.0,6397.0,1007.0,484.0,0.13216666666666668,0.04545833333333333,0.8849166666666667,1954.0,0.930194924597792,50.585165269250474,5.520868113519465,0.866939611053804,6,0.21,0.75,0.02,0.026,0.21
23110012,2023-10-07,2062BK1,129.71,9.88,10458.0,1110.0,308.0,3784.0,1719.0,287.0,0.0,6074.0,1005.0,0.0,0.13216666666666668,0.04545833333333333,0.8849166666666667,2006.0,0.9292212909167619,46.827538354430445,9.421621621613134,0.8569292123624841,6,0.18,0.78,0.021,0.038,0.2
23210003,2023-10-07,2062BK1,126.35,12.47,8817.0,1854.0,754.0,960.0,1711.0,256.0,0.0,6395.0,1185.0,0.0,0.13216666666666668,0.04545833333333333,0.8849166666666667,1967.0,0.9101714450301818,50.61337554372289,4.755663430418147,0.8698525673610219,6,0.19,0.75,0.022,0.029,0.18
23109990,2023-10-07,2062BK1,129.62,11.36,10383.0,354.0,674.0,3425.0,1695.0,267.0,0.0,6661.0,1218.0,0.0,0.13216666666666668,0.04545833333333333,0.8849166666666667,1962.0,0.9194211944891515,51.3886745868586,29.330508474493417,0.8639143730882447,6,0.2,0.77,0.017,0.026,0.22
23110021,2023-10-08,2062BK1,123.5,10.94,9096.0,1530.0,707.0,2867.0,1722.0,271.0,0.0,5888.0,986.0,0.0,0.14805,0.0339,0.84095,1993.0,0.9186254090976003,47.676113359937844,5.945098039211801,0.8640240842945991,6,0.2,0.82,0.023,0.03,0.22
23110027,2023-10-08,2062BK1,128.84,10.2,9120.0,984.0,767.0,2763.0,1668.0,230.0,0.0,694.0,2673.0,0.0,0.14805,0.0339,0.84095,1898.0,0.9266398158736578,5.386525923584395,9.26829268291741,0.8788198103261966,6,0.2,0.76,0.018,0.022,0.23
23110029,2023-10-08,1786550D,123.34,0.0,10443.0,2016.0,779.0,3501.0,1714.0,287.0,0.0,6198.0,1019.0,0.0,0.14805,0.0339,0.84095,2001.0,0.9999999999918923,50.25133776511876,5.180059523806954,0.8565717141425004,3,0.21,0.78,0.03,0.02,0.17
23110025,2023-10-08,SEQRFE550D,125.0,9.59,10533.0,1197.0,724.0,2996.0,1746.0,315.0,0.0,5779.0,1014.0,0.0,0.14805,0.0339,0.84095,2061.0,0.928746563630814,46.23199999963014,8.799498746859816,0.8471615720519907,73,0.18,0.81,0.017,0.027,0.21
23110048,2023-10-08,R19,132.5,0.0,11652.0,0.0,1018.0,4930.0,1094.0,233.0,0.0,5581.0,1680.0,0.0,0.14805,0.0339,0.84095,1327.0,0.9999999999924529,42.12075471666324,11652000000000.0,0.8244159758848346,64,0.52,0.75,0.016,0.015,0.21
23110023,2023-10-08,2062BK1,122.11,9.59,9693.0,1881.0,679.0,3875.0,1783.0,287.0,0.0,617.0,999.0,0.0,0.14805,0.0339,0.84095,2070.0,0.9271829916406442,5.052821226721376,5.153110047844151,0.8613526570044148,6,0.19,0.79,0.019,0.026,0.19
23110040,2023-10-08,2062BK1,117.46,9.27,10929.0,1767.0,1000.0,3385.0,1733.0,284.0,0.0,6403.0,1940.0,0.0,0.14805,0.0339,0.84095,2017.0,0.9268523632847246,54.5121743567639,6.185059422746924,0.8591968269703226,6,0.22,0.77,0.018,0.024,0.19
23110017,2023-10-08,2062BK1,129.1,0.0,9480.0,2556.0,722.0,3960.0,1658.0,233.0,0.0,5860.0,1108.0,0.0,0.14805,0.0339,0.84095,1891.0,0.9999999999922542,45.39116963558954,3.708920187791976,0.8767847699625189,6,0.2,0.79,0.024,0.027,0.2
23110015,2023-10-08,2062BK1,123.27,8.62,9099.0,1197.0,754.0,3359.0,1727.0,291.0,0.0,5971.0,990.0,0.0,0.14805,0.0339,0.84095,2018.0,0.9346425051108149,48.438387279561624,7.601503759392146,0.8557978196229654,6,0.18,0.74,0.016,0.03,0.19
23110047,2023-10-08,R19,133.7,0.0,11418.0,0.0,995.0,5122.0,1100.0,247.0,0.0,5446.0,2531.0,0.0,0.14805,0.0339,0.84095,1347.0,0.9999999999925206,40.732984292889064,11418000000000.0,0.8166295471411903,64,0.52,0.73,0.017,0.012,0.18
23110041,2023-10-08,2062BK1,127.88,11.54,11571.0,0.0,785.0,2861.0,1722.0,244.0,0.0,6395.0,2018.0,0.0,0.14805,0.0339,0.84095,1966.0,0.9172285181400286,50.0078198307006,11571000000000.0,0.8758901322477742,6,0.19,0.75,0.032,0.024,0.21
23110038,2023-10-08,C20MMNATLT,121.06,9.08,11490.0,0.0,612.0,4560.0,1705.0,267.0,0.0,6000.0,995.0,0.0,0.14805,0.0339,0.84095,1972.0,0.930228984163745,49.56220056129553,11490000000000.0,0.8646044624742066,41,0.21,0.8,0.043,0.021,0.2
23110036,2023-10-08,2062BK1,123.23,9.49,9861.0,0.0,787.0,3214.0,1692.0,271.0,0.0,6054.0,1007.0,0.0,0.14805,0.0339,0.84095,1963.0,0.9284960819700988,49.12764748803759,9861000000000.0,0.8619460010184096,6,0.19,0.73,0.036,0.019,0.21
23110034,2023-10-08,2062BK1,126.95,0.0,10875.0,2004.0,579.0,3880.0,1624.0,273.0,0.0,6280.0,1131.0,0.0,0.14805,0.0339,0.84095,1897.0,0.9999999999921229,49.4682946037852,5.426646706584118,0.8560885608851576,6,0.21,0.77,0.025,0.02,0.2
23110019,2023-10-08,2062BK1,118.61,9.54,9300.0,2058.0,712.0,2843.0,1705.0,254.0,0.0,5905.0,984.0,0.0,0.14805,0.0339,0.84095,1959.0,0.92555598906808,49.78500969522144,4.518950437315588,0.8703420112297753,6,0.19,0.83,0.019,0.03,0.2
23110032,2023-10-08,1786550D,122.92,10.47,10005.0,1014.0,857.0,2469.0,1685.0,257.0,0.0,5852.0,971.0,0.0,0.14805,0.0339,0.84095,1942.0,0.921508358940539,47.608200455193554,9.866863905315713,0.8676622039130445,3,0.23,0.74,0.03,0.02,0.19
23210031,2023-10-08,2062BK1,122.76,9.59,10812.0,2175.0,800.0,1118.0,1721.0,263.0,0.0,6496.0,1050.0,0.0,0.14805,0.0339,0.84095,1984.0,0.9275406120065922,52.916259367441214,4.971034482756335,0.867439516128595,6,0.19,0.76,0.03,0.022,0.18
23210046,2023-10-08,1786550D,127.91,9.49,8145.0,1722.0,946.0,1916.0,1758.0,256.0,0.0,1256.0,409.0,0.0,0.14805,0.0339,0.84095,2014.0,0.9309315866016672,9.81940426854961,4.729965156791678,0.8728897715983749,3,0.21,0.81,0.02,0.02,0.24
23210022,2023-10-08,2062BK1,127.22,8.67,9468.0,2976.0,696.0,2643.0,1765.0,277.0,0.0,6635.0,1094.0,278.0,0.14805,0.0339,0.84095,2042.0,0.9361983957543882,52.1537494100601,3.1814516129021566,0.864348677766472,6,0.22,0.84,0.025,0.023,0.21
23210024,2023-10-08,SEQRFE550D,125.38,9.07,9930.0,2514.0,696.0,1998.0,1701.0,263.0,0.0,4956.0,897.0,0.0,0.14805,0.0339,0.84095,1964.0,0.9325399776799366,39.52783538012819,3.9498806682561853,0.8660896130341822,73,0.2,0.78,0.03,0.031,0.21
23210026,2023-10-08,2062BK1,120.75,9.26,9936.0,975.0,814.0,2079.0,1718.0,277.0,0.0,6121.0,1112.0,409.0,0.14805,0.0339,0.84095,1995.0,0.9287747096305764,50.691511386743755,10.190769230758779,0.8611528822050821,6,0.2,0.78,0.025,0.031,0.22
23210028,2023-10-08,1786550D,121.78,9.08,10407.0,1569.0,795.0,2029.0,1714.0,253.0,0.0,6113.0,1044.0,308.0,0.14805,0.0339,0.84095,1967.0,0.9306128687075453,50.19707669526854,6.632887189288316,0.871377732587254,3,0.23,0.78,0.03,0.03,0.21
23210033,2023-10-08,2062BK1,121.03,10.0,10104.0,1557.0,800.0,2041.0,1738.0,287.0,0.0,6504.0,1126.0,289.0,0.14805,0.0339,0.84095,2025.0,0.9236815996266223,53.738742460102955,6.489402697491015,0.8582716049378478,6,0.2,0.74,0.026,0.022,0.19
23210035,2023-10-08,1786550D,125.64,7.36,11808.0,1545.0,800.0,1748.0,1748.0,277.0,0.0,6592.0,1057.0,309.0,0.14805,0.0339,0.84095,2025.0,0.9446616541282357,52.467367080129996,7.642718446596995,0.8632098765427836,3,0.22,0.8,0.03,0.02,0.24
23210037,2023-10-08,1786550D,123.9,10.23,12231.0,2631.0,811.0,860.0,1782.0,283.0,0.0,6703.0,1088.0,0.0,0.14805,0.0339,0.84095,2065.0,0.9237307090067568,54.100080709813554,4.6488027366002855,0.8629539951569671,3,0.22,0.75,0.03,0.02,0.17
23210039,2023-10-08,1786550D,123.09,10.21,8853.0,0.0,984.0,543.0,1495.0,256.0,0.0,7362.0,1650.0,0.0,0.14805,0.0339,0.84095,1751.0,0.9234058514559385,59.809895198149235,8853000000000.0,0.8537978298110487,3,0.22,0.75,0.03,0.02,0.18
23210042,2023-10-08,2062BK1,120.95,10.01,9240.0,342.0,921.0,3556.0,1661.0,351.0,0.0,6674.0,1122.0,176.0,0.14805,0.0339,0.84095,2012.0,0.9235644471523857,55.17982637407871,27.017543859570125,0.8255467196814983,6,0.19,0.77,0.016,0.014,0.21
23210043,2023-10-08,1786550D,126.24,10.2,9381.0,210.0,913.0,2304.0,1654.0,273.0,0.0,5212.0,838.0,0.0,0.14805,0.0339,0.84095,1927.0,0.9252418645490674,41.28643852945749,44.671428571215856,0.8583290088215577,3,0.21,0.78,0.03,0.02,0.19
23210044,2023-10-08,2062BK1,127.44,10.27,9030.0,0.0,918.0,2709.0,1650.0,253.0,0.0,6683.0,1635.0,0.0,0.14805,0.0339,0.84095,1903.0,0.925422990335303,52.440364092494974,9030000000000.0,0.8670520231209317,6,0.2,0.76,0.018,0.02,0.21
23210045,2023-10-08,1786550D,106.14,11.47,9096.0,987.0,946.0,2484.0,1755.0,267.0,0.0,7302.0,1145.0,0.0,0.14805,0.0339,0.84095,2022.0,0.9024742793903369,68.79592990325234,9.215805471115283,0.8679525222547636,3,0.23,0.76,0.03,0.03,0.22
23210049,2023-10-08,2062BK1,126.78,9.69,9510.0,162.0,951.0,3124.0,1755.0,263.0,0.0,6667.0,1114.0,0.0,0.14805,0.0339,0.84095,2018.0,0.9289953835939841,52.587158857449225,58.70370370334134,0.8696729435079932,6,0.19,0.77,0.028,0.02,0.18
23210051,2023-10-08,2062BK1,130.98,10.21,11517.0,1368.0,701.0,4010.0,1758.0,270.0,0.0,7063.0,1753.0,0.0,0.14805,0.0339,0.84095,2028.0,0.927686096742491,53.924263245885456,8.418859649116653,0.8668639053250163,6,0.19,0.78,0.025,0.022,0.22
23210053,2023-10-08,2062BK1,122.6,9.28,9372.0,2010.0,704.0,2061.0,1711.0,267.0,0.0,6626.0,1077.0,286.0,0.14805,0.0339,0.84095,1978.0,0.929632999689645,54.04567699792785,4.66268656716186,0.8650151668347498,6,0.2,0.79,0.021,0.019,0.22
23210018,2023-10-08,2062BK1,123.13,9.49,9993.0,2532.0,699.0,2379.0,1688.0,253.0,0.0,6584.0,1079.0,0.0,0.14805,0.0339,0.84095,1941.0,0.9284421655788837,53.47194022534336,3.9466824644534175,0.8696548171041373,6,0.2,0.77,0.019,0.027,0.2
23210016,2023-10-08,1786500D,124.4,7.74,9258.0,3057.0,688.0,1599.0,1704.0,256.0,0.0,6766.0,1125.0,0.0,0.14805,0.0339,0.84095,1960.0,0.9414257605498606,54.38906752367854,3.0284592737968503,0.8693877551015973,2,0.21,0.79,0.025,0.033,0.239
23210030,2023-10-08,2062BK1,123.63,9.67,10791.0,1545.0,795.0,1882.0,1704.0,287.0,0.0,6237.0,1006.0,405.0,0.14805,0.0339,0.84095,1991.0,0.9274568642090965,50.44892016460043,6.984466019412955,0.8558513309890227,6,0.22,0.79,0.021,0.023,0.18
23210013,2023-10-08,2062BK1,121.8,9.49,10251.0,2034.0,709.0,1953.0,1704.0,250.0,0.0,6578.0,1104.0,0.0,0.14805,0.0339,0.84095,1954.0,0.9277172671115264,54.00656814405578,5.03982300884708,0.8720573183209457,6,0.21,0.81,0.026,0.031,0.23
23110050,2023-10-09,R19,126.42,0.0,10041.0,0.0,934.0,5471.0,1149.0,202.0,0.0,184.0,1013.0,0.0,0.14108695652173914,0.03156521739130435,0.9062173913043479,1351.0,0.9999999999920899,1.4554659072816367,10041000000000.0,0.8504811250918946,64,0.52,0.77,0.019,0.018,0.24
