Repository: SiddharthKumar268/FerroMind

# FerroMind
*Ferro-Alloy Optimisation using Machine Learning*
**SAIL Durgapur Steel Plant | Steel Melting Shop**
Intern: Siddharth Kumar | FY 2023-24 to FY 2025-26

---

## Quick Start

```bash

# 2. Place raw Excel files in data/raw/

## Dataset

| | |
|---|---|
| Total heats after cleaning | 47,421 |
| Training set | 37,936 heats (Apr 2023 – Jun 2025) |
| Test set | 9,485 heats (Jun 2025 – Dec 2025) |
| Input features | 21 (16 raw + 5 engineered) |
| Target variables | Mn, Si, C, S, P |
| BOF grades | 76 distinct grades |
| Split method | Chronological 80/20 — no shuffle, no leakage |

---

File: data/processed/sms_train_slag.csv (part 58 of 74)
Heat_Number,Date,BOF Grade Code,Hot Metal Addn. Weight,Scrap Addn. Weight,Lime Into Converter,Dolomite Into Converter,Lime Into Ladle,Iron Ore Into Converter,SIMN Into Ladle,FESI Into Ladle,FEMN Into Ladle,Measered O2 Mainblow II,Duration of Mainblow I/II,Measered O2 2nd Blow,HM_P,HM_S,HM_Si,Total_FA_Ladle,HM_Ratio,O2_per_ton_HM,Lime_Dolo_Ratio,SiMn_FA_Fraction,Grade_Encoded,C,Mn,P,S,Si,FeO,CaO,SiO2,Al2O3,MnO,MgO,P2O5,Basicity,Slag_SP_Index
24214321,2025-01-04,SAILTOWER6VA,119.08,8.42,8220.0,3999.0,806.0,1640.0,2605.0,67.0,554.0,6514.0,1193.0,0.0,0.1395172413793103,0.0441724137931034,0.8270000000000001,3226.0,0.9339607843064004,54.70272085946672,2.055513878469104,0.8075015499067553,68,0.2,1.42,0.043,0.027,0.23,21.079,50.526,17.197,1.11,0.812,5.714,2.001,2.9378997557855566,1.3200094051257938
24214307,2025-01-04,2062BK1,120.76,8.01,8928.0,2490.0,820.0,3180.0,1772.0,250.0,0.0,6397.0,1077.0,0.0,0.1395172413793103,0.0441724137931034,0.8270000000000001,2022.0,0.9377960705060356,52.97283868786872,3.5855421686732587,0.8763600395643539,6,0.2,0.72,0.023,0.028,0.2,17.344,50.988,20.229,0.942,1.036,6.026,1.699,2.520415224913495,1.3570021823601428
24314341,2025-01-04,SEQRFE550D,125.35,8.12,11013.0,2691.0,596.0,2991.0,1695.0,305.0,0.0,7149.0,1507.0,0.0,0.1395172413793103,0.0441724137931034,0.8270000000000001,2000.0,0.9391623585754164,57.03230953285176,4.092530657746528,0.8474999999995763,73,0.23,0.91,0.029,0.026,0.22,24.316,49.542,16.299,0.895,0.816,4.516,2.012,3.0393865030674845,1.2197656096119758
24114314,2025-01-04,C25-HMNV55AL,125.85,8.77,10347.0,2775.0,784.0,3788.0,2510.0,0.0,507.0,6800.0,1695.0,0.0,0.1395172413793103,0.0441724137931034,0.8270000000000001,3017.0,0.93485366215321,54.03257846599895,3.728648648647305,0.8319522704670759,47,0.24,1.38,0.03,0.016,0.217,0.422,51.014,27.271,10.155,0.495,8.826,0.071,1.8705632150190672,1.842059651910161
24114340,2025-01-04,S.TOWER6VAN,127.1,11.24,11421.0,2868.0,732.0,3981.0,2403.0,166.0,515.0,6704.0,1019.0,319.0,0.1395172413793103,0.0441724137931034,0.8270000000000001,3084.0,0.918750903564271,52.74586939376282,3.982217573220369,0.7791828793771792,67,0.168,1.27,0.031,0.036,0.258,21.093,50.456,17.289,1.084,0.809,5.655,2.06,2.9182186234817813,1.314540291274783
24114343,2025-01-04,S.TOWER6VAN,126.36,9.6,10797.0,2484.0,741.0,3225.0,2507.0,173.0,518.0,6984.0,1303.0,361.0,0.1395172413793103,0.0441724137931034,0.8270000000000001,3198.0,0.9293909973453266,55.270655270217866,4.3466183574861725,0.7839274546589169,67,0.2,1.31,0.043,0.033,0.26,24.519,48.316,16.298,0.889,1.064,4.913,2.281,2.964353641327689,1.1836934685677891
24314030,2025-01-04,C25-HMNMAV55,124.85,10.16,9699.0,2547.0,696.0,1741.0,2521.0,104.0,502.0,6404.0,1021.0,372.0,0.1395172413793103,0.0441724137931034,0.8270000000000001,3127.0,0.924746315080922,51.293552262304416,3.808009422848917,0.8062040294209126,46,0.24,1.35,0.03,0.017,0.2,21.027,51.857,17.061,0.706,0.652,5.056,2.036,3.0393271597702496,1.3614691905799574
24114327,2025-01-04,C25-HMNV55AL,127.95,0.0,8379.0,1992.0,752.0,2349.0,2619.0,68.0,616.0,6504.0,1052.0,0.0,0.1395172413793103,0.0441724137931034,0.8270000000000001,3303.0,0.9999999999921844,50.83235638881725,4.206325301202708,0.7929155313349098,47,0.24,1.42,0.024,0.02,0.263,20.904,50.579,17.346,1.075,0.804,5.672,2.069,2.9157202974577734,1.322292227654179
24114338,2025-01-05,2062BK1,123.35,0.0,5781.0,840.0,752.0,2513.0,1669.0,261.0,0.0,4440.0,1216.0,0.0,0.1301304347826087,0.044391304347826,0.8166086956521739,1930.0,0.9999999999918928,35.99513579216867,6.882142857134665,0.8647668393777903,6,0.22,0.8,0.025,0.023,0.22,21.968,48.695,17.432,1.367,1.002,5.655,2.219,2.793265645614639,1.2358823380117256
24314393,2025-01-05,C20MMNC,122.51,8.0,10194.0,2661.0,745.0,2024.0,1824.0,290.0,0.0,6798.0,1720.0,0.0,0.1301304347826087,0.044391304347826,0.8166086956521739,2114.0,0.9387020151640588,55.48934780788923,3.8308906426141194,0.8628192999049845,42,0.213,0.7,0.023,0.033,0.208,23.038,52.079,16.114,0.655,0.683,4.007,1.974,3.2317095873409865,1.330140729956836
24314402,2025-01-05,1786500D,123.4,8.57,9651.0,2997.0,690.0,1907.0,1837.0,281.0,0.0,6498.0,1122.0,271.0,0.1301304347826087,0.044391304347826,0.8166086956521739,2118.0,0.9350609987047432,52.65802269001088,3.220220220219146,0.8673276676105443,2,0.21,0.77,0.022,0.034,0.22,25.435,49.06,15.112,0.846,1.122,4.69,2.134,3.246211870575002,1.2099240406431886
24214406,2025-01-05,2062BK1,125.04,0.0,8892.0,2787.0,649.0,1029.0,1809.0,246.0,0.0,6553.0,1014.0,201.0,0.1301304347826087,0.044391304347826,0.8166086956521739,2055.0,0.9999999999920024,52.4072296860812,3.1905274488686075,0.8802919708024913,6,0.2,0.75,0.026,0.032,0.2,25.571,49.005,15.005,0.856,1.13,4.688,2.122,3.2656937225109957,1.2077038716514283
24114404,2025-01-05,C20MMNC,125.04,8.36,7038.0,2493.0,789.0,2016.0,1712.0,274.0,0.0,6677.0,982.0,0.0,0.1301304347826087,0.044391304347826,0.8166086956521739,1986.0,0.9373313343258072,53.39891234762157,2.823104693139662,0.8620342396773102,42,0.2,0.73,0.021,0.033,0.21,25.531,49.084,15.089,0.844,1.111,4.63,2.109,3.252750165672631,1.208340513527486
24114392,2025-01-05,SEQRFE550D,129.96,10.83,10020.0,2583.0,687.0,1950.0,1717.0,284.0,145.0,5585.0,860.0,0.0,0.1301304347826087,0.044391304347826,0.8166086956521739,2146.0,0.9230769230703668,42.9747614647355,3.8792102206721335,0.8000931966445479,73,0.22,0.88,0.025,0.033,0.23,23.29,51.409,16.383,0.683,0.689,4.075,1.999,3.13775634765625,1.2957856530725411
24114388,2025-01-05,SEQRFE550D,124.1,8.1,10458.0,2640.0,735.0,2123.0,1810.0,281.0,0.0,6368.0,1055.0,0.0,0.1301304347826087,0.044391304347826,0.8166086956521739,2091.0,0.938729198177468,51.31345688919167,3.961363636362136,0.8656145384979121,73,0.22,0.85,0.026,0.025,0.2,23.24,51.825,16.172,0.656,0.687,3.98,1.974,3.204414765349657,1.3149214726105602
24114376,2025-01-05,C20MMNC,125.78,8.77,11502.0,2874.0,863.0,3221.0,1759.0,271.0,0.0,6514.0,995.0,0.0,0.1301304347826087,0.044391304347826,0.8166086956521739,2030.0,0.9348197695954306,51.788837652633255,4.002087682670841,0.8665024630537603,42,0.19,0.72,0.019,0.027,0.21,0.0,0.0,0.0,0.0,0.0,0.0,0.0,0.0,0.0
24114374,2025-01-05,2062BK1,114.73,8.12,11106.0,2826.0,762.0,3038.0,1756.0,275.0,0.0,6244.0,1061.0,0.0,0.1301304347826087,0.044391304347826,0.8166086956521739,2031.0,0.9339031338955318,54.42342891959885,3.929936305731093,0.8645987198420164,6,0.18,0.7,0.02,0.026,0.2,23.207,49.238,16.941,0.967,0.97,4.909,2.081,2.9062684452839096,1.2263817280629656
24214391,2025-01-05,C20MMNC,123.8,7.95,9645.0,2691.0,726.0,2895.0,1698.0,257.0,172.0,6534.0,1043.0,0.0,0.1301304347826087,0.044391304347826,0.8166086956521739,2127.0,0.9396584440156384,52.77867528228773,3.584169453733339,0.7983074753169731,42,0.194,0.73,0.021,0.028,0.209,22.187,51.748,16.049,0.866,0.71,4.954,2.047,3.22417445482866,1.3533488505897429
24114363,2025-01-05,2062BK1,122.04,8.0,10050.0,1980.0,689.0,3732.0,1812.0,352.0,213.0,6606.0,1056.0,0.0,0.1301304347826087,0.044391304347826,0.8166086956521739,2377.0,0.9384804675412296,54.12979350988094,5.075757575755012,0.762305427008514,6,0.21,0.76,0.017,0.026,0.26,23.52,49.616,16.582,1.085,0.793,4.904,1.912,2.9919797382861963,1.2372141735032292
24214379,2025-01-05,2062BK1,127.94,0.0,6579.0,2949.0,608.0,1524.0,1660.0,256.0,0.0,6506.0,1113.0,518.0,0.1301304347826087,0.044391304347826,0.8166086956521739,1916.0,0.9999999999921838,50.85196185672306,2.230925737537392,0.8663883089765833,6,0.2,0.73,0.02,0.029,0.22,23.32,51.326,16.512,0.697,0.686,4.052,1.946,3.1082177678192937,1.288529611126453
24214381,2025-01-05,1786500D,122.53,8.52,8727.0,2790.0,699.0,1013.0,1671.0,267.0,0.0,6613.0,1094.0,224.0,0.1301304347826087,0.044391304347826,0.8166086956521739,1938.0,0.9349866463110644,53.97045621436407,3.127956989246191,0.8622291021667378,2,0.16,0.7,0.018,0.024,0.224,23.252,51.771,16.234,0.689,0.689,4.001,1.896,3.1888512473052044,1.3110897257325196
24214345,2025-01-05,2062BK1,122.21,8.3,10863.0,2973.0,718.0,1737.0,1809.0,256.0,0.0,6884.0,2397.0,0.0,0.1301304347826087,0.044391304347826,0.8166086956521739,2065.0,0.9364033407329984,56.3292692901045,3.6538849646809104,0.8760290556896484,6,0.174,0.743,0.024,0.025,0.207,1.248,48.449,31.629,6.072,0.88,9.768,0.056,1.5317420170723994,1.4735993673581118
24214361,2025-01-05,SEQRFE550D,125.29,8.1,8400.0,3261.0,831.0,1617.0,1721.0,273.0,0.0,6782.0,1058.0,285.0,0.1301304347826087,0.044391304347826,0.8166086956521739,1994.0,0.9392758077746513,54.13041743112674,2.5758969641206453,0.8630892678029773,73,0.23,0.85,0.018,0.019,0.25,21.605,48.741,18.095,1.626,0.814,5.831,1.666,2.6934681697612732,1.2277020729956425
24214358,2025-01-05,R34,124.56,8.0,8481.0,3435.0,858.0,1844.0,1225.0,253.0,0.0,6618.0,1028.0,0.0,0.1301304347826087,0.044391304347826,0.8166086956521739,1478.0,0.9396499698178964,53.13102119417846,2.468995633187054,0.8288227334229845,66,0.62,0.73,0.024,0.023,0.27,21.162,48.916,18.338,1.614,0.804,5.844,1.697,2.667321009869676,1.238348396243133
24214394,2025-01-06,C20MMNC,120.8,8.1,9489.0,2691.0,712.0,2352.0,1718.0,263.0,169.0,6552.0,3733.0,0.0,0.1352105263157894,0.0478421052631578,0.8458947368421053,2150.0,0.937160589597074,54.2384105955775,3.526198439240607,0.7990697674414888,42,0.193,0.762,0.023,0.03,0.239,22.334,51.566,16.09,0.862,0.721,4.921,2.06,3.2046485613075633,1.3419908913467795
24114425,2025-01-06,2062BK1,122.23,8.15,12975.0,2520.0,749.0,2401.0,1732.0,277.0,0.0,7203.0,1086.0,0.0,0.1352105263157894,0.0478421052631578,0.8458947368421053,2009.0,0.9374904126327852,58.92988627948188,5.148809523807481,0.8621204579388442,6,0.19,0.76,0.022,0.024,0.22,21.965,49.067,17.067,1.055,1.08,5.992,2.143,2.874794937895477,1.2570645351369356
24114426,2025-01-06,2062BK1,125.19,8.52,7548.0,2433.0,754.0,1675.0,1730.0,261.0,0.0,6957.0,1151.0,0.0,0.1352105263157894,0.0478421052631578,0.8458947368421053,1991.0,0.9362800089676444,55.57153127202196,3.1023427866818323,0.868910095428996,6,0.17,0.73,0.018,0.03,0.22,21.358,49.681,17.095,1.111,1.066,5.95,2.122,2.9060014038371547,1.2919592240079054
24214412,2025-01-06,2062BK1,123.13,7.95,7980.0,2997.0,657.0,1586.0,1704.0,260.0,0.0,6390.0,1158.0,0.0,0.1352105263157894,0.0478421052631578,0.8458947368421053,1964.0,0.9393500152506916,51.89636969014946,2.6626626626617744,0.8676171079425318,6,0.18,0.8,0.023,0.029,0.21,25.522,49.22,15.007,0.839,1.112,4.61,2.086,3.279584221748401,1.2144090796940539
24114416,2025-01-06,SEQRFE550D,125.47,7.83,7458.0,2364.0,662.0,1004.0,1725.0,264.0,0.0,7021.0,1023.0,0.0,0.1352105263157894,0.0478421052631578,0.8458947368421053,1989.0,0.9412603150717084,55.95759942571166,3.154822335024046,0.8672699849166077,73,0.22,0.84,0.035,0.034,0.23,25.577,49.172,14.921,0.85,1.128,4.638,2.102,3.2952687307331456,1.2141534358873056
24114410,2025-01-06,2062BK1,115.75,7.99,7530.0,2835.0,797.0,1003.0,1811.0,271.0,0.0,7205.0,1051.0,0.0,0.1352105263157894,0.0478421052631578,0.8458947368421053,2082.0,0.9354291255783465,62.24622030183805,2.6560846560837192,0.8698366954846927,6,0.22,0.8,0.028,0.02,0.22,24.479,49.656,15.45,0.705,1.344,4.737,2.118,3.213772571354605,1.2435762584522916
24114438,2025-01-06,S.TOWER6VAN,118.16,7.82,13242.0,2904.0,702.0,3314.0,2517.0,101.0,470.0,6502.0,1067.0,0.0,0.1352105263157894,0.0478421052631578,0.8458947368421053,3088.0,0.937926655017162,55.02708192235082,4.559917355370331,0.8150906735748655,67,0.19,1.29,0.028,0.028,0.215,2.067,48.909,29.228,6.19,3.225,8.001,0.083,1.673303910499846,1.5627875766871164
24314443,2025-01-06,S.TOWER6VAN,126.3,8.1,10050.0,2034.0,599.0,2428.0,2426.0,58.0,396.0,6240.0,1102.0,0.0,0.1352105263157894,0.0478421052631578,0.8458947368421053,2880.0,0.9397321428501508,49.40617577158032,4.941002949850078,0.8423611111108186,67,0.184,1.286,0.038,0.03,0.226,23.767,48.905,16.297,0.945,0.802,5.517,2.212,3.0006749294391946,1.2206414576313491
24214423,2025-01-06,TMT-FE500D,120.55,7.9,8625.0,3000.0,753.0,849.0,1667.0,263.0,0.0,6591.0,2107.0,0.0,0.1352105263157894,0.0478421052631578,0.8458947368421053,1930.0,0.9384974698253136,54.674408958484655,2.8749999999990417,0.863730569947739,78,0.17,0.76,0.02,0.038,0.18,6.2,49.944,24.721,4.439,4.613,7.665,0.593,2.020224900897986,1.6151607269904922
24314407,2025-01-06,2062BK1,132.7,0.0,6732.0,1446.0,694.0,1872.0,1630.0,289.0,0.0,4539.0,733.0,0.0,0.1352105263157894,0.0478421052631578,0.8458947368421053,1919.0,0.9999999999924644,34.204973624459655,4.655601659747818,0.8494007295461963,6,0.19,0.77,0.037,0.04,0.21,19.344,48.967,19.119,0.963,0.881,6.454,2.474,2.5610355648535563,1.2730605241264559
24114481,2025-01-07,2062BK1,120.29,7.52,8739.0,2283.0,619.0,1991.0,1807.0,278.0,0.0,7093.0,1032.0,0.0,0.13695,0.04235,1.0055999999999998,2085.0,0.9411626633210144,58.965832570795854,3.827858081470071,0.866666666666251,6,0.18,0.78,0.036,0.028,0.23,26.01,43.938,18.101,0.927,1.211,5.947,2.12,2.4272456082200864,0.9960554951033732
24114483,2025-01-07,SEQRFE550D,118.78,7.74,9057.0,2604.0,619.0,3020.0,1814.0,281.0,0.0,6780.0,1259.0,0.0,0.13695,0.04235,1.0055999999999998,2095.0,0.9388239013520484,57.08031655112746,3.4781105990770054,0.8658711217179638,73,0.21,0.87,0.027,0.035,0.25,24.868,48.871,15.64,0.743,1.361,4.829,2.15,3.1245444664663387,1.2064232639660324
24214501,2025-01-07,SEQRFE550D,122.08,8.72,10248.0,2835.0,795.0,3894.0,1765.0,273.0,0.0,6380.0,1059.0,0.0,0.13695,0.04235,1.0055999999999998,2038.0,0.9333333333261976,52.26081258148541,3.61481481481354,0.8660451422959441,73,0.21,0.82,0.022,0.017,0.24,21.749,50.146,17.587,0.662,0.742,5.766,1.856,2.8511485103479646,1.2747794697104509
24214456,2025-01-07,2062BK1,121.14,8.63,9909.0,2625.0,921.0,2889.0,1752.0,287.0,0.0,6322.0,1059.0,645.0,0.13695,0.04235,1.0055999999999998,2039.0,0.9334977267401288,52.18755159276715,3.774857142855705,0.8592447278073275,6,0.18,0.84,0.025,0.028,0.21,25.429,48.846,15.3,0.879,1.118,4.682,2.134,3.1923403699104633,1.199263442180211
24214467,2025-01-07,SEQRFE550D,128.3,0.0,10599.0,2895.0,1695.0,3884.0,1755.0,243.0,0.0,6029.0,1980.0,0.0,0.13695,0.04235,1.0055999999999998,1998.0,0.999999999992206,46.9914263441388,3.661139896371792,0.8783783783779388,73,0.22,0.84,0.024,0.021,0.18,28.275,47.733,14.718,0.657,0.721,4.622,1.834,3.242951287451593,1.1102246825138393
24214482,2025-01-07,2062BK1,121.9,8.0,10206.0,2487.0,605.0,1569.0,1752.0,277.0,0.0,6230.0,1025.0,0.0,0.13695,0.04235,1.0055999999999998,2029.0,0.9384141647348851,51.10746513493759,4.103739445112946,0.8634795465742418,6,0.18,0.76,0.025,0.021,0.27,24.761,48.844,15.737,0.75,1.349,4.868,2.156,3.103570974710891,1.2060544704807528
24214489,2025-01-07,2062BK1,119.21,8.02,9978.0,2505.0,657.0,1405.0,1775.0,277.0,0.0,6300.0,1032.0,0.0,0.13695,0.04235,1.0055999999999998,2052.0,0.9369645523780792,52.84791544289197,3.9832335329325415,0.8650097465882725,6,0.21,0.75,0.026,0.026,0.21,1.638,49.193,29.869,5.739,1.991,9.567,0.06,1.6469032474054233,1.5612860225974357
24314468,2025-01-07,2062BK1,118.3,8.1,9960.0,2850.0,643.0,2613.0,1749.0,285.0,0.0,6189.0,1003.0,0.0,0.13695,0.04235,1.0055999999999998,2034.0,0.9359177215115828,52.31614539262624,3.494736842104037,0.8598820058992823,6,0.2,0.78,0.028,0.032,0.2,25.632,50.057,14.996,0.684,0.632,4.689,1.851,3.337800893512036,1.2320509980555763
24314476,2025-01-07,2062BK1,121.3,8.1,10080.0,2400.0,682.0,2513.0,1820.0,268.0,0.0,6190.0,1101.0,238.0,0.13695,0.04235,1.0055999999999998,2088.0,0.9374034003018747,51.030502884987385,4.19999999999825,0.8716475095781266,6,0.17,0.74,0.028,0.03,0.24,1.633,49.132,29.916,5.768,1.974,9.58,0.06,1.642276966273356,1.5572741679873217
24114457,2025-01-07,2062BK1,118.62,7.33,10752.0,2316.0,687.0,2954.0,1817.0,281.0,0.0,5991.0,1250.0,0.0,0.13695,0.04235,1.0055999999999998,2098.0,0.9418023024935148,50.50581689385849,4.64248704663012,0.8660629170634575,6,0.22,0.83,0.024,0.028,0.22,19.427,49.307,18.815,0.981,0.88,6.353,2.435,2.6204825680272106,1.2893078471877206
24314543,2025-01-08,TMT-FE500D,120.17,10.93,9276.0,2247.0,616.0,2175.0,1838.0,260.0,0.0,6411.0,1038.0,0.0,0.1371666666666667,0.0347916666666666,1.0063333333333333,2098.0,0.9166285278343508,53.34942165221478,4.128170894524198,0.876072449951918,78,0.194,0.694,0.025,0.023,0.192,22.282,49.679,16.574,1.073,0.784,6.139,2.02,2.997224736048265,1.2785083768690326
24114557,2025-01-08,1786500D,127.02,10.12,11685.0,2421.0,712.0,3806.0,1624.0,244.0,0.0,6892.0,1035.0,0.0,0.1371666666666667,0.0347916666666666,1.0063333333333333,1868.0,0.9262067959681626,54.259171783543856,4.826517967779915,0.869379014988828,2,0.25,0.85,0.026,0.017,0.226,15.49,50.52,21.04,1.04,1.46,6.3,2.42,2.401026567178366,1.382935041471627
24114545,2025-01-08,2062BK1,122.56,10.2,10131.0,2940.0,627.0,2926.0,1618.0,248.0,0.0,6138.0,931.0,328.0,0.1371666666666667,0.0347916666666666,1.0063333333333333,1866.0,0.9231696293994942,50.08159268888641,3.4459183673457665,0.8670953912106821,6,0.22,0.79,0.02,0.02,0.19,22.534,49.377,16.618,1.025,0.796,6.16,2.034,2.9711173957518504,1.2611294153704697
24114542,2025-01-08,2062BK1,120.47,10.48,11754.0,3309.0,584.0,1851.0,1725.0,263.0,0.0,4548.0,2732.0,0.0,0.1371666666666667,0.0347916666666666,1.0063333333333333,1988.0,0.9199694539830472,37.75213746129533,3.552130553036098,0.8677062374241108,6,0.2,0.75,0.019,0.021,0.22,21.919,52.411,16.263,0.557,0.773,4.593,1.958,3.2225159862272497,1.372626561558809
24114529,2025-01-08,2062BK1,125.79,8.2,10389.0,5298.0,576.0,294.0,1810.0,264.0,0.0,7207.0,1070.0,0.0,0.1371666666666667,0.0347916666666666,1.0063333333333333,2074.0,0.9388014030827764,57.29390253551718,1.9609286523212608,0.8727097396331376,6,0.19,0.74,0.031,0.02,0.21,23.633,49.02,16.862,0.812,0.885,5.185,1.945,2.9069560576409894,1.2104899249308576
24114526,2025-01-08,2062BK1,125.73,7.88,10173.0,3552.0,607.0,1493.0,1820.0,260.0,0.0,3824.0,1474.0,0.0,0.1371666666666667,0.0347916666666666,1.0063333333333333,2080.0,0.9410223785574356,30.414380020437328,2.864020270269464,0.8749999999995793,6,0.2,0.78,0.022,0.02,0.19,19.513,51.662,17.841,0.806,0.897,5.515,2.084,2.89552740724134,1.3830009369562308
24314528,2025-01-08,SEQRFE550D,122.7,7.93,10620.0,2706.0,701.0,2445.0,1772.0,261.0,0.0,427.0,92.0,0.0,0.1371666666666667,0.0347916666666666,1.0063333333333333,2033.0,0.9392941896888978,3.4800325998086383,3.924611973391011,0.871618298081224,73,0.22,0.85,0.026,0.026,0.22,24.108,47.757,17.195,0.922,0.915,5.458,1.95,2.777215631542219,1.1562318419523534
24214560,2025-01-08,SEQRFE550D,114.08,9.99,9201.0,3006.0,602.0,1994.0,1735.0,199.0,0.0,6397.0,1030.0,0.0,0.1371666666666667,0.0347916666666666,1.0063333333333333,1934.0,0.9194809381726486,56.07468443148602,3.060878243511956,0.8971044467420387,73,0.23,0.84,0.022,0.018,0.24,17.933,54.44,17.05,0.66,1.13,5.2,2.06,3.1927746173244964,1.5561399496912873
24214546,2025-01-08,2062BK1,129.27,10.0,11028.0,2829.0,701.0,2653.0,1772.0,270.0,0.0,6798.0,1467.0,0.0,0.1371666666666667,0.0347916666666666,1.0063333333333333,2042.0,0.928197027350268,52.587607333081245,3.898197242840616,0.8677766895196534,6,0.18,0.71,0.018,0.019,0.19,22.296,49.934,16.462,1.03,0.788,6.026,2.009,3.0331045374476093,1.2883201320983515
24214544,2025-01-08,2062BK1,124.43,8.0,11511.0,3120.0,701.0,2716.0,1738.0,267.0,0.0,6529.0,2235.0,0.0,0.1371666666666667,0.0347916666666666,1.0063333333333333,2005.0,0.9395907271695269,52.4712689861571,3.6894230769218943,0.8668329177053034,6,0.19,0.76,0.021,0.018,0.19,21.748,48.439,17.18,1.575,0.914,6.379,2.115,2.8193353122635467,1.2442908885406767
24214530,2025-01-08,S.TOWER6VAN,122.15,8.15,9939.0,2880.0,696.0,1858.0,2447.0,98.0,459.0,6201.0,1006.0,0.0,0.1371666666666667,0.0347916666666666,1.0063333333333333,3004.0,0.9374520337610326,50.76545231231464,3.451041666665468,0.8145805592540564,67,0.18,1.33,0.03,0.025,0.27,22.09,52.392,16.193,0.539,0.768,4.554,1.95,3.235272323082623,1.3685090377181068
24314525,2025-01-08,SEQRFE550D,121.24,8.15,9948.0,2706.0,696.0,2601.0,1779.0,257.0,0.0,4524.0,879.0,0.0,0.1371666666666667,0.0347916666666666,1.0063333333333333,2036.0,0.9370121338516346,37.31441768362493,3.676274944566269,0.873772102160671,73,0.22,0.83,0.031,0.023,0.2,24.417,49.869,15.359,0.699,1.336,4.706,2.109,3.2466796875,1.2537144581039295
24214521,2025-01-08,S.TOWER6VAN,120.46,7.68,9510.0,2871.0,798.0,2680.0,2396.0,94.0,459.0,5995.0,981.0,0.0,0.1371666666666667,0.0347916666666666,1.0063333333333333,2949.0,0.9400655532937408,49.76755769508743,3.3124346917438827,0.8124788063747669,67,0.19,1.3,0.024,0.024,0.27,19.482,51.258,18.134,0.815,0.902,5.592,2.133,2.8264681555004136,1.362628598771832
24214513,2025-01-08,S.TOWER6VAN,118.76,7.88,10176.0,2496.0,781.0,3184.0,2403.0,105.0,506.0,6345.0,1027.0,235.0,0.1371666666666667,0.0347916666666666,1.0063333333333333,3014.0,0.9377763739660632,53.427079824406974,4.076923076921443,0.7972793629725291,67,0.2,1.3,0.023,0.024,0.24,16.329,53.478,18.556,1.053,1.01,5.92,1.977,2.881823570620251,1.5329358481912514
24114502,2025-01-08,SEQRFE550D,122.19,8.98,12075.0,3378.0,717.0,3328.0,1828.0,288.0,0.0,7070.0,1632.0,0.0,0.1371666666666667,0.0347916666666666,1.0063333333333333,2116.0,0.931539223900804,57.86070873182862,3.574600355238729,0.8638941398861701,73,0.21,0.83,0.018,0.02,0.22,22.035,49.178,17.889,1.142,0.848,5.042,2.177,2.748910005589715,1.2317595491546651
24114508,2025-01-08,2062BK1,126.11,8.27,11310.0,2841.0,0.0,2315.0,0.0,0.0,0.0,7165.0,1084.0,0.0,0.1371666666666667,0.0347916666666666,1.0063333333333333,0.0,0.9384581038775232,56.81547855002128,3.9809926082351352,0.0,6,0.18,0.75,0.024,0.029,0.2,16.646,53.285,18.425,1.045,1.03,5.915,1.972,2.8918376207532828,1.519303147810219
24114563,2025-01-09,S.TOWER6VAN,119.64,9.8,11325.0,2778.0,717.0,3643.0,2416.0,101.0,470.0,6738.0,2055.0,0.0,0.1551071428571428,0.0406071428571428,1.0471428571428572,2987.0,0.924289245975554,56.31895687014109,4.076673866089245,0.8088382992966827,67,0.17,1.28,0.029,0.02,0.24,15.862,50.81,20.06,0.85,1.5,6.69,2.47,2.532775036139774,1.4144141636277596
24214594,2025-01-09,S.TOWER6VAN,124.15,10.12,9033.0,2700.0,605.0,2018.0,2308.0,0.0,452.0,6460.0,2312.0,0.0,0.1551071428571428,0.0406071428571428,1.0471428571428572,2760.0,0.9246294779107423,52.033830043882126,3.3455555555543164,0.836231884057668,67,0.19,1.3,0.024,0.023,0.27,19.716,53.4,16.92,0.68,1.06,4.24,2.54,3.155841853318361,1.4575429210907005
24214602,2025-01-09,R19,122.4,9.65,9006.0,2346.0,847.0,2325.0,1279.0,250.0,0.0,6470.0,1025.0,0.0,0.1551071428571428,0.0406071428571428,1.0471428571428572,1529.0,0.9269216205912388,52.85947712375114,3.838874680305269,0.8364944408104404,64,0.52,0.72,0.022,0.014,0.24,20.189,53.08,16.44,0.57,1.12,4.68,2.46,3.228514080652028,1.449085449085449
24114561,2025-01-09,S.TOWER6VAN,121.4,9.38,11256.0,1986.0,684.0,4018.0,2520.0,95.0,460.0,6810.0,1510.0,0.0,0.1551071428571428,0.0406071428571428,1.0471428571428572,3075.0,0.9282764948697946,56.09555189410135,5.667673716009231,0.8195121951216847,67,0.172,1.27,0.03,0.02,0.245,15.959,50.54,20.55,0.91,1.46,6.43,2.42,2.459247725171524,1.3842782799233087
24314583,2025-01-09,2062BK1,121.03,8.57,10551.0,2994.0,696.0,2093.0,1779.0,272.0,0.0,6189.0,1217.0,0.0,0.1551071428571428,0.0406071428571428,1.0471428571428572,2051.0,0.9338734567829178,51.136081962727125,3.524048096191208,0.8673817649922636,6,0.2,0.75,0.019,0.021,0.22,21.183,50.34,16.26,0.82,1.39,6.14,2.34,3.095750568845704,1.344407648755475
24114590,2025-01-09,1786550D,130.74,0.0,11154.0,3051.0,606.0,5003.0,1664.0,257.0,0.0,7099.0,2897.0,0.0,0.1551071428571428,0.0406071428571428,1.0471428571428572,1921.0,0.9999999999923512,54.2986079237089,3.655850540805095,0.8662155127533232,3,0.23,0.74,0.02,0.02,0.21,17.802,51.18,19.53,0.82,1.41,5.39,2.29,2.6204495417541342,1.3709050973669408
24214576,2025-01-09,2062BK1,126.01,10.0,11040.0,2919.0,602.0,2916.0,1785.0,280.0,0.0,6315.0,1055.0,302.0,0.1551071428571428,0.0406071428571428,1.0471428571428572,2065.0,0.926475994405364,50.11507023212352,3.782117163410832,0.8644067796605983,6,0.19,0.72,0.02,0.024,0.21,0.0,0.0,0.0,0.0,0.0,0.0,0.0,0.0,0.0
24214566,2025-01-09,2062BK1,120.66,10.0,9081.0,3009.0,605.0,3426.0,1148.0,307.0,445.0,6390.0,1047.0,0.0,0.1551071428571428,0.0406071428571428,1.0471428571428572,1900.0,0.923465482925735,52.958727001052885,3.0179461615144505,0.6042105263154715,6,0.19,0.79,0.022,0.022,0.21,18.116,54.6,16.54,0.6,1.15,5.38,2.08,3.300888700804063,1.5754393051908708
24114574,2025-01-09,2062BK1,126.83,9.69,8055.0,4059.0,584.0,2419.0,1668.0,250.0,0.0,7285.0,1088.0,0.0,0.1551071428571428,0.0406071428571428,1.0471428571428572,1918.0,0.9290213888006956,57.439091697095016,1.984478935697959,0.8696558915532484,6,0.22,0.76,0.028,0.023,0.21,19.346,50.18,18.2,0.65,1.69,6.08,2.25,2.7569913741003242,1.336458305590327
24114577,2025-01-09,2062BK1,126.8,9.59,10926.0,3027.0,604.0,3858.0,1661.0,254.0,0.0,6926.0,1719.0,0.0,0.1551071428571428,0.0406071428571428,1.0471428571428572,1915.0,0.9296869271872596,54.621451103670175,3.609514370662832,0.8673629242815314,6,0.19,0.78,0.03,0.023,0.21,16.083,52.07,18.89,0.68,1.57,6.81,2.23,2.756338997406172,1.4888202664836738
24314598,2025-01-09,S.TOWER6VAN,126.14,10.11,11073.0,2397.0,591.0,3250.0,2504.0,108.0,454.0,6133.0,1688.0,0.0,0.1551071428571428,0.0406071428571428,1.0471428571428572,3066.0,0.92579816513082,48.62058030720929,4.619524405504956,0.8166992824524407,67,0.195,1.285,0.029,0.027,0.265,20.047,52.61,17.07,0.49,1.08,4.92,2.33,3.0818346904106377,1.4173716256263806
24214562,2025-01-09,2062BK1,122.62,9.66,9075.0,2985.0,594.0,2509.0,1718.0,206.0,0.0,6395.0,1044.0,0.0,0.1551071428571428,0.0406071428571428,1.0471428571428572,1924.0,0.9269730873833764,52.152992986036914,3.040201005024107,0.8929313929309288,6,0.21,0.77,0.024,0.023,0.22,18.039,53.93,17.11,0.64,1.17,5.47,2.09,3.151773712816317,1.5342816500711238
24114664,2025-01-10,2062BK1,130.67,9.81,9645.0,1764.0,636.0,4832.0,1665.0,226.0,0.0,7240.0,1057.0,0.0,0.1488333333333333,0.0389166666666666,0.980875,1891.0,0.93016799543757,55.406749827386506,5.4676870748268325,0.8804865150709252,6,0.18,0.72,0.022,0.03,0.19,23.311,49.88,15.76,0.679,1.105,5.431,2.302,3.1647738087684796,1.2766175266175268
24114667,2025-01-10,SEQRFE550D,126.9,9.39,10746.0,2445.0,659.0,3525.0,1654.0,233.0,0.0,6822.0,998.0,0.0,0.1488333333333333,0.0389166666666666,0.980875,1887.0,0.9311027955027432,53.758865247803314,4.39509202453808,0.8765235824054708,73,0.22,0.86,0.02,0.02,0.25,22.999,49.27,16.309,0.814,1.084,5.626,2.357,3.0208461066830163,1.253402528682999
24114645,2025-01-10,R19,118.47,9.91,10710.0,2202.0,834.0,1771.0,1261.0,257.0,0.0,6659.0,1198.0,0.0,0.1488333333333333,0.0389166666666666,0.980875,1518.0,0.9228072908480854,56.208322781664485,4.863760217981443,0.8306982872194791,64,0.51,0.72,0.018,0.02,0.2,23.529,49.001,16.411,1.012,2.031,4.625,1.829,2.985681208871557,1.2268345810069854
24114636,2025-01-10,2062BK1,124.02,9.7,10965.0,2685.0,599.0,2311.0,1661.0,250.0,0.0,6762.0,1429.0,0.0,0.1488333333333333,0.0389166666666666,0.980875,1911.0,0.9274603649347334,54.52346395698659,4.083798882680044,0.8691784406065572,6,0.21,0.74,0.018,0.026,0.21,21.617,49.025,17.395,0.805,1.054,5.993,2.56,2.8181765923200732,1.2566324045830877
24114629,2025-01-10,2062BK1,117.37,9.38,11196.0,3039.0,586.0,3064.0,1670.0,254.0,0.0,6681.0,2427.0,0.0,0.1488333333333333,0.0389166666666666,0.980875,1924.0,0.9259960552195188,56.922552610914856,3.6841066140165566,0.8679833679829169,6,0.22,0.76,0.018,0.025,0.2,25.697,47.591,15.844,0.891,0.956,5.338,1.919,3.0035342379299466,1.1456116701169903
24114620,2025-01-10,TMT-FE500D,122.3,10.0,10167.0,2874.0,674.0,1897.0,1675.0,250.0,0.0,6907.0,1438.0,0.0,0.1488333333333333,0.0389166666666666,0.980875,1925.0,0.9244142101215086,56.475878985637976,3.537578288098978,0.8701298701294181,78,0.18,0.7,0.021,0.028,0.22,16.028,50.528,20.49,1.038,1.117,6.523,2.345,2.4658630618320236,1.3836085325447027
24114613,2025-01-10,R19,116.8,9.8,11085.0,2613.0,802.0,1398.0,1259.0,234.0,0.0,6808.0,1014.0,0.0,0.1488333333333333,0.0389166666666666,0.980875,1493.0,0.922590837275493,58.28767123237768,4.242250287024783,0.8432685867375463,64,0.52,0.75,0.019,0.018,0.24,25.385,47.325,16.124,0.954,0.959,5.555,1.916,2.9348837209302325,1.1400867260900989
24114600,2025-01-10,2062BK1,120.59,9.4,10338.0,2475.0,822.0,3008.0,1666.0,247.0,0.0,6869.0,1079.0,0.0,0.1488333333333333,0.0389166666666666,0.980875,1913.0,0.9276867451271046,56.96160543944803,4.176969696968009,0.8708834291683895,6,0.2,0.72,0.018,0.024,0.19,19.947,53.58,16.41,0.52,1.1,4.42,2.58,3.2648833099750165,1.473678420155124
24314614,2025-01-10,2062BK1,122.8,10.1,9960.0,2724.0,597.0,2177.0,1621.0,207.0,0.0,6294.0,993.0,0.0,0.1488333333333333,0.0389166666666666,0.980875,1828.0,0.9240030097748382,51.25407166082041,3.656387665196896,0.8867614879645039,6,0.18,0.74,0.035,0.034,0.2,26.034,48.12,15.73,0.858,0.613,5.215,1.905,3.0589282308816985,1.1521609002753503
24214650,2025-01-10,SEQRFE550D,104.87,9.96,10191.0,1977.0,704.0,1766.0,1657.0,280.0,0.0,6593.0,2278.0,0.0,0.1488333333333333,0.0389166666666666,0.980875,1937.0,0.9132630845518308,62.86831314901431,5.154779969648379,0.8554465668555212,73,0.21,0.78,0.021,0.019,0.22,23.145,50.477,15.947,0.742,1.152,4.721,2.306,3.165099071983948,1.2912030286752105
24214648,2025-01-10,2062BK1,123.07,10.35,10581.0,2556.0,696.0,1058.0,1634.0,287.0,0.0,6599.0,1509.0,0.0,0.1488333333333333,0.0389166666666666,0.980875,1921.0,0.922425423467828,53.61989111843975,4.139671361500728,0.8505986465378186,6,0.2,0.75,0.021,0.024,0.23,22.952,50.408,16.044,0.726,1.124,4.958,2.249,3.141664069803677,1.29261225222453
24314616,2025-01-10,C20MMNC,118.2,9.8,10443.0,2700.0,610.0,2042.0,1625.0,209.0,0.0,6141.0,1224.0,0.0,0.1488333333333333,0.0389166666666666,0.980875,1834.0,0.9234374999927858,51.95431472037264,3.867777777776345,0.8860414394760708,42,0.181,0.713,0.033,0.031,0.18,16.36,51.084,19.89,0.99,1.108,6.418,2.256,2.568196671861646,1.4091749193125709
24214618,2025-01-10,1786550D,116.94,10.2,9993.0,3003.0,599.0,987.0,1590.0,206.0,0.0,6400.0,1080.0,0.0,0.1488333333333333,0.0389166666666666,0.980875,1796.0,0.9197734780484522,54.72892081362469,3.32767232767122,0.8853006681509548,3,0.22,0.75,0.03,0.03,0.22,20.978,53.047,16.135,0.78,0.792,4.67,2.159,3.287493802677243,1.4292989168507841
24214615,2025-01-10,1786500D,124.3,9.89,9051.0,3063.0,600.0,2313.0,1640.0,240.0,0.0,6027.0,1052.0,472.0,0.1488333333333333,0.0389166666666666,0.980875,1880.0,0.926298531925432,48.48753016855601,2.954946131242914,0.8723404255314509,2,0.17,0.72,0.021,0.025,0.215,19.47,52.237,17.479,0.858,0.883,5.269,2.229,2.988386727688787,1.4137212449255754
24214599,2025-01-10,1786550D,119.78,9.85,9075.0,2010.0,600.0,2044.0,1613.0,256.0,0.0,6607.0,1049.0,0.0,0.1488333333333333,0.0389166666666666,0.980875,1869.0,0.9240145028085782,55.15945900772116,4.514925373132082,0.8630283574099181,3,0.24,0.78,0.03,0.02,0.24,20.861,53.08,15.58,0.5,1.26,4.84,2.44,3.4067133046659395,1.4565611108062126
24114652,2025-01-10,R34,114.39,9.66,9918.0,2019.0,785.0,2898.0,1263.0,258.0,0.0,6472.0,1065.0,0.0,0.1488333333333333,0.0389166666666666,0.980875,1521.0,0.922128174115904,56.57837223484064,4.9123328380362,0.8303747534511305,66,0.61,0.73,0.025,0.024,0.22,21.818,49.073,17.513,0.95,1.052,5.537,2.509,2.8019298846636973,1.2476609376589036
24314622,2025-01-10,R19,117.4,10.52,11625.0,2517.0,798.0,1019.0,1226.0,213.0,0.0,6145.0,969.0,0.0,0.1488333333333333,0.0389166666666666,0.980875,1439.0,0.9177611006807554,52.34241907962229,4.618593563764554,0.8519805420424934,64,0.52,0.75,0.024,0.018,0.22,17.932,51.887,18.554,0.906,0.997,5.764,2.238,2.7963891134465104,1.422068133855894
24314635,2025-01-10,C20MMNC,113.54,10.0,9945.0,2514.0,657.0,1519.0,1667.0,261.0,0.0,6088.0,1046.0,0.0,0.1488333333333333,0.0389166666666666,0.980875,1928.0,0.9190545572209888,53.61986964899049,3.955847255368355,0.864626556016149,42,0.187,0.782,0.033,0.027,0.185,22.679,49.476,16.454,0.937,1.089,5.571,2.251,3.0067456700091153,1.264271477487607
24314719,2025-01-11,C20MMNC,124.04,10.0,9726.0,2856.0,657.0,3069.0,1752.0,272.0,0.0,6156.0,1160.0,0.0,0.1412173913043478,0.0437826086956521,0.8373043478260869,2024.0,0.9253954043500044,49.62915188608812,3.405462184872757,0.8656126482209162,42,0.19,0.76,0.019,0.036,0.17,35.945,42.929,13.243,0.748,0.731,3.219,1.71,3.241392328601631,0.8727357742584725
24314685,2025-01-11,R34,114.3,9.6,10647.0,1527.0,795.0,1848.0,1240.0,221.0,0.0,6099.0,1544.0,0.0,0.1412173913043478,0.0437826086956521,0.8373043478260869,1461.0,0.9225181597988498,53.3595800520266,6.972495088404078,0.8487337440103705,66,0.63,0.76,0.015,0.016,0.22,23.559,50.241,16.718,0.775,0.807,4.216,2.12,3.005024223936838,1.2473558766572324
24314690,2025-01-11,R34,115.03,9.61,11085.0,1530.0,812.0,0.0,1150.0,217.0,0.0,6199.0,2521.0,0.0,0.1412173913043478,0.0437826086956521,0.8373043478260869,1367.0,0.9228979460773196,53.89028948922985,7.2450980392109505,0.8412582296994577,66,0.63,0.74,0.02,0.013,0.2,19.649,54.865,15.548,0.81,0.934,4.66,1.993,3.5285227345810024,1.5587533382578556
24314698,2025-01-11,2062BK1,122.64,9.98,11730.0,2019.0,651.0,2221.0,1814.0,308.0,0.0,5238.0,978.0,1632.0,0.1412173913043478,0.0437826086956521,0.8373043478260869,2122.0,0.9247473985754432,42.71037181961261,5.809806835063987,0.8548539114039326,6,0.2,0.77,0.024,0.029,0.25,18.768,53.257,17.259,0.834,0.907,5.129,2.336,3.085573580533024,1.4782113911402244
24314701,2025-01-11,2062BK1,122.56,10.31,9234.0,2553.0,643.0,1874.0,1829.0,305.0,0.0,6597.0,1167.0,0.0,0.1412173913043478,0.0437826086956521,0.8373043478260869,2134.0,0.9224053586142666,53.82669712749815,3.6169212690937655,0.8570759137765431,6,0.2,0.8,0.037,0.03,0.2,18.898,53.055,17.298,0.828,0.911,5.147,2.347,3.06694028556564,1.4657292040776861
24114699,2025-01-11,R34,119.08,10.21,12081.0,2952.0,802.0,1671.0,1262.0,223.0,0.0,6999.0,1043.0,0.0,0.1412173913043478,0.0437826086956521,0.8373043478260869,1485.0,0.9210302420842988,58.77561303276137,4.092479674795362,0.8498316498310775,66,0.63,0.75,0.015,0.023,0.21,19.734,51.138,17.325,0.709,1.016,6.034,2.511,2.9515179499018815,1.3798704803022128
24214684,2025-01-11,2062BK1,115.47,10.14,8643.0,2433.0,668.0,2036.0,1671.0,240.0,0.0,6459.0,994.0,0.0,0.1412173913043478,0.0437826086956521,0.8373043478260869,1911.0,0.9192739431500734,55.93660691040152,3.552404438962782,0.874411302982274,6,0.18,0.74,0.029,0.027,0.22,23.6,51.071,16.229,0.713,0.892,3.708,2.273,3.146703635243376,1.2822244539291991
24114670,2025-01-11,SEQRFE550D,128.07,10.1,10005.0,2994.0,606.0,2309.0,1711.0,257.0,0.0,6841.0,999.0,0.0,0.1412173913043478,0.0437826086956521,0.8373043478260869,1968.0,0.9269016428969612,53.416100569583705,3.341683366732351,0.8694105691052493,73,0.23,0.83,0.02,0.025,0.25,22.844,49.8135,16.107,0.8354999999999999,1.0750000000000002,5.526,2.2584999999999997,3.0924695803327538,1.278843191620456
24114683,2025-01-11,TMT-FE500D,120.36,10.32,9276.0,2142.0,609.0,1404.0,1664.0,247.0,0.0,6972.0,1049.0,0.0,0.1412173913043478,0.0437826086956521,0.8373043478260869,1911.0,0.921028466475964,57.926221335510746,4.330532212883132,0.8707482993192722,78,0.2,0.73,0.019,0.032,0.23,23.847,50.628,16.329,0.756,0.903,3.752,2.26,3.1003061849357008,1.2601239515145481
24114688,2025-01-11,TMT-FE500D,124.64,10.52,8283.0,3012.0,652.0,1952.0,1671.0,250.0,0.0,7146.0,1372.0,0.0,0.1412173913043478,0.0437826086956521,0.8373043478260869,1921.0,0.9221663213900404,57.33311938336543,2.749999999999087,0.8698594482036076,78,0.2,0.76,0.034,0.034,0.22,24.544,48.651,16.004,0.854,1.071,4.901,2.251,3.039737582005623,1.1998076401390911
24214689,2025-01-11,2062BK1,118.48,10.12,8280.0,2964.0,803.0,2016.0,1657.0,250.0,0.0,6799.0,1123.0,0.0,0.1412173913043478,0.0437826086956521,0.8373043478260869,1907.0,0.9213063763536448,57.38521269364124,2.7935222672055358,0.8689040377551815,6,0.19,0.76,0.021,0.026,0.23,28.175,46.338,14.366,1.175,1.101,5.581,1.824,3.225307997494258,1.0892294673499132
24214700,2025-01-11,SEQRFE550D,118.49,9.86,8085.0,1998.0,635.0,2909.0,1681.0,243.0,0.0,6403.0,1070.0,0.0,0.1412173913043478,0.0437826086956521,0.8373043478260869,1924.0,0.9231788079398272,54.03831546920383,4.046546546544521,0.8737006237001697,73,0.21,0.83,0.024,0.022,0.23,1.385,47.213,32.05,6.278,2.037,8.873,0.125,1.4730585629153539,1.4120409139849268
24214705,2025-01-11,C20MMNC,119.32,10.5,8532.0,2514.0,608.0,0.0,1634.0,250.0,0.0,6667.0,1088.0,0.0,0.1412173913043478,0.0437826086956521,0.8373043478260869,1884.0,0.9191187798419418,55.87495809540836,3.3937947494019918,0.8673036093413655,42,0.21,0.75,0.017,0.024,0.21,24.261,49.547,15.907,0.727,1.098,4.669,2.276,3.114596429469449,1.2334636162214643
24214750,2025-01-12,1786550D,122.62,10.0,8820.0,2004.0,583.0,2802.0,1596.0,229.0,0.0,6660.0,1525.0,0.0,0.1428181818181818,0.0437272727272727,0.935409090909091,1825.0,0.924596591758976,54.31414124894541,4.401197604788223,0.8745205479447263,3,0.22,0.76,0.02,0.03,0.22,28.102,45.888,15.3,0.767,1.001,5.523,1.988,2.999019671916868,1.057254106858973
24214748,2025-01-12,2062BK1,118.29,0.0,8346.0,2001.0,602.0,2676.0,1654.0,209.0,0.0,6468.0,1155.0,0.0,0.1428181818181818,0.0437272727272727,0.935409090909091,1863.0,0.9999999999915462,54.679178290179394,4.170914542726552,0.887815351582991,6,0.22,0.74,0.021,0.028,0.19,27.918,46.497,15.063,0.728,0.991,5.423,1.968,3.0866303770578862,1.0817784188730166
24214735,2025-01-12,C20MMNC,120.76,10.0,9558.0,2019.0,715.0,1730.0,1664.0,260.0,0.0,6705.0,1099.0,248.0,0.1428181818181818,0.0437272727272727,0.935409090909091,1924.0,0.9235240134527112,55.52335210288569,4.734026745911474,0.8648648648644154,42,0.19,0.76,0.027,0.036,0.24,1.944,50.048,27.998,5.599,3.341,8.85,0.205,1.78749241044323,1.6714424072404235
24214728,2025-01-12,1786500D,124.68,9.26,9225.0,2883.0,696.0,2063.0,1688.0,260.0,0.0,6765.0,1116.0,0.0,0.1428181818181818,0.0437272727272727,0.935409090909091,1948.0,0.9308645662167324,54.25890279071015,3.1997918834536248,0.8665297741268653,2,0.21,0.75,0.021,0.034,0.225,20.414,51.433,17.191,0.854,0.92,5.249,2.399,2.991682177757096,1.367680689251715
24214725,2025-01-12,C20MMNC,127.18,10.0,10356.0,2664.0,698.0,2301.0,1708.0,267.0,0.0,6585.0,1079.0,264.0,0.1428181818181818,0.0437272727272727,0.935409090909091,1975.0,0.927103076243424,51.77700896326641,3.887387387385928,0.8648101265818406,42,0.18,0.75,0.025,0.031,0.22,20.098,51.849,17.093,0.849,0.919,5.265,2.39,3.033169533169533,1.3940901269090127
24114738,2025-01-12,R34,127.59,10.3,10152.0,2655.0,825.0,1107.0,1254.0,230.0,0.0,6747.0,987.0,0.0,0.1428181818181818,0.0437272727272727,0.935409090909091,1484.0,0.9253027775696184,52.88031977386253,3.823728813557882,0.8450134770883794,66,0.61,0.75,0.02,0.02,0.25,23.201,49.891,16.359,0.775,1.098,4.826,2.341,3.0495721271393634,1.2611157453047193
24314760,2025-01-12,1786550D,119.32,10.21,10422.0,2670.0,596.0,930.0,1667.0,237.0,0.0,6410.0,1392.0,0.0,0.1428181818181818,0.0437272727272727,0.935409090909091,1904.0,0.9211765614072324,53.72108615442741,3.903370786515392,0.8755252100835738,3,0.21,0.75,0.03,0.04,0.22,26.413,46.573,16.051,0.914,0.983,5.581,2.044,2.9013830052329928,1.0967384905216062
24314751,2025-01-12,C20MMNC,123.77,10.0,9954.0,3054.0,672.0,2349.0,1709.0,264.0,0.0,6039.0,968.0,0.0,0.1428181818181818,0.0437272727272727,0.935409090909091,1973.0,0.9252448231970904,48.79211440535839,3.2593320235745717,0.8661936137856735,42,0.17,0.692,0.022,0.027,0.17,26.301,46.743,15.993,0.942,0.974,5.598,1.996,2.9225334500437667,1.1051660952831306
24114737,2025-01-12,2062BK1,121.59,9.85,10944.0,2412.0,732.0,2364.0,1668.0,254.0,0.0,6610.0,1672.0,0.0,0.1428181818181818,0.0437272727272727,0.935409090909091,1922.0,0.9250608642656342,54.36302327449327,4.53731343283394,0.8678459937560521,6,0.19,0.78,0.017,0.032,0.22,23.556,50.359,15.81,0.721,1.089,4.71,2.259,3.1850610334577194,1.2792186348972492
24114727,2025-01-12,R34,119.12,9.58,10626.0,2931.0,862.0,2708.0,1220.0,186.0,0.0,6823.0,1010.0,0.0,0.1428181818181818,0.0437272727272727,0.935409090909091,1406.0,0.925563325556134,57.278374747672274,3.625383828043799,0.867709815077619,66,0.6,0.76,0.014,0.017,0.22,22.665,48.952,16.546,0.833,0.986,6.127,2.41,2.9583610322112768,1.2483933489748038
24314780,2025-01-13,1786550D,114.12,7.53,10434.0,2682.0,702.0,2354.0,1767.0,258.0,0.0,6492.0,1048.0,0.0,0.1532,0.03895,1.0384,2025.0,0.9381011097333488,56.887486855442624,3.8903803131976544,0.8725925925921617,3,0.23,0.81,0.02,0.03,0.22,22.488,49.622,16.814,0.773,1.078,5.349,2.353,2.951055605114481,1.2625499325751215
24314776,2025-01-13,R34,111.43,7.94,10017.0,1662.0,801.0,912.0,1176.0,258.0,0.0,5905.0,936.0,0.0,0.1532,0.03895,1.0384,1434.0,0.9334841249817084,52.992910346827664,6.027075812270742,0.8200836820077964,66,0.62,0.71,0.02,0.012,0.23,20.903,52.442,16.605,0.802,0.793,4.758,2.246,3.1580151752378653,1.398117785064918
