Repository: SiddharthKumar268/FerroMind

# FerroMind
*Ferro-Alloy Optimisation using Machine Learning*
**SAIL Durgapur Steel Plant | Steel Melting Shop**
Intern: Siddharth Kumar | FY 2023-24 to FY 2025-26

---

## Quick Start

```bash

# 2. Place raw Excel files in data/raw/

## Dataset

| | |
|---|---|
| Total heats after cleaning | 47,421 |
| Training set | 37,936 heats (Apr 2023 – Jun 2025) |
| Test set | 9,485 heats (Jun 2025 – Dec 2025) |
| Input features | 21 (16 raw + 5 engineered) |
| Target variables | Mn, Si, C, S, P |
| BOF grades | 76 distinct grades |
| Split method | Chronological 80/20 — no shuffle, no leakage |

---

File: data/processed/sms_train.csv (part 59 of 253)
Heat_Number,Date,BOF Grade Code,Hot Metal Addn. Weight,Scrap Addn. Weight,Lime Into Converter,Dolomite Into Converter,Lime Into Ladle,Iron Ore Into Converter,SIMN Into Ladle,FESI Into Ladle,FEMN Into Ladle,Measered O2 Mainblow II,Duration of Mainblow I/II,Measered O2 2nd Blow,HM_P,HM_S,HM_Si,Total_FA_Ladle,HM_Ratio,O2_per_ton_HM,Lime_Dolo_Ratio,SiMn_FA_Fraction,Grade_Encoded,C,Mn,P,S,Si
23210080,2023-10-09,R19,131.33,0.0,11643.0,0.0,899.0,3302.0,1175.0,263.0,0.0,6594.0,1132.0,0.0,0.14108695652173914,0.03156521739130435,0.9062173913043479,1438.0,0.9999999999923856,50.209396177185646,11643000000000.0,0.8171070931844109,64,0.52,0.75,0.02,0.017,0.19
23210078,2023-10-09,2062BK1,128.25,10.93,10521.0,1149.0,704.0,1522.0,1782.0,283.0,0.0,6492.0,1048.0,378.0,0.14108695652173914,0.03156521739130435,0.9062173913043479,2065.0,0.9214686018039843,50.61988304054098,9.156657963438507,0.8629539951569671,6,0.19,0.75,0.024,0.019,0.18
23210076,2023-10-09,R19,118.54,9.87,10677.0,195.0,897.0,3292.0,1171.0,257.0,0.0,6403.0,2224.0,0.0,0.14108695652173914,0.03156521739130435,0.9062173913043479,1428.0,0.9231368273427061,54.015522186148,54.75384615356537,0.8200280112039076,64,0.48,0.74,0.017,0.019,0.21
23210074,2023-10-09,2062BK1,123.26,8.77,9129.0,0.0,792.0,3718.0,1728.0,267.0,0.0,6528.0,1036.0,0.0,0.14108695652173914,0.03156521739130435,0.9062173913043479,1995.0,0.933575702484787,52.961220184545176,9129000000000.0,0.8661654135334004,6,0.18,0.8,0.02,0.022,0.21
23210072,2023-10-09,1786500D,125.78,9.28,9048.0,0.0,858.0,3033.0,1762.0,246.0,0.0,6524.0,1152.0,170.0,0.14108695652173914,0.03156521739130435,0.9062173913043479,2008.0,0.9312897971203075,51.868341548323514,9048000000000.0,0.8774900398402005,2,0.2,0.7,0.025,0.021,0.215
23210070,2023-10-09,R19,129.09,0.0,9678.0,0.0,852.0,3186.0,1114.0,243.0,0.0,6091.0,1035.0,0.0,0.14108695652173914,0.03156521739130435,0.9062173913043479,1357.0,0.9999999999922535,47.184135099177446,9678000000000.0,0.8209285187908468,64,0.5,0.74,0.015,0.019,0.19
23210064,2023-10-09,1786500D,119.18,10.21,8595.0,2010.0,754.0,537.0,1704.0,273.0,0.0,6091.0,1044.0,368.0,0.14108695652173914,0.03156521739130435,0.9062173913043479,1977.0,0.9210912744344919,51.10756838352821,4.276119402982947,0.8619119878599586,2,0.23,0.75,0.024,0.014,0.188
23210062,2023-10-09,2062BK1,133.26,8.32,9414.0,2379.0,743.0,1305.0,1711.0,267.0,0.0,6593.0,1339.0,0.0,0.14108695652173914,0.03156521739130435,0.9062173913043479,1978.0,0.9412346376540386,49.474711090728846,3.9571248423690806,0.8650151668347498,6,0.21,0.81,0.029,0.022,0.21
23210059,2023-10-09,2062BK1,120.86,9.87,9216.0,2001.0,558.0,2843.0,1711.0,270.0,0.0,6540.0,1122.0,463.0,0.14108695652173914,0.03156521739130435,0.9062173913043479,1981.0,0.9245008796685957,54.11219592872652,4.605697151421986,0.8637051993938093,6,0.21,0.81,0.032,0.021,0.21
23210057,2023-10-09,2062BK1,125.93,10.21,8865.0,1491.0,701.0,2052.0,1721.0,273.0,0.0,6597.0,1012.0,0.0,0.14108695652173914,0.03156521739130435,0.9062173913043479,1994.0,0.9250036726830836,52.386246326908704,5.945674044261606,0.8630892678029773,6,0.2,0.78,0.034,0.019,0.19
23210054,2023-10-09,2062BK1,126.37,10.21,8319.0,1494.0,693.0,2238.0,1704.0,267.0,0.0,6608.0,1069.0,0.0,0.14108695652173914,0.03156521739130435,0.9062173913043479,1971.0,0.9252452774862701,52.290891825177724,5.568273092365751,0.8645357686449191,6,0.19,0.77,0.024,0.02,0.2
23110087,2023-10-09,R19,128.54,0.0,12129.0,0.0,2482.0,5959.0,1091.0,206.0,0.0,5671.0,1045.0,0.0,0.14108695652173914,0.03156521739130435,0.9062173913043479,1297.0,0.9999999999922204,44.11856231488939,12129000000000.0,0.8411719352345095,64,0.5,0.72,0.016,0.016,0.24
23110085,2023-10-09,R19,129.0,0.0,11883.0,0.0,1003.0,5614.0,1123.0,183.0,0.0,5763.0,1002.0,0.0,0.14108695652173914,0.03156521739130435,0.9062173913043479,1306.0,0.9999999999922481,44.674418604304854,11883000000000.0,0.8598774885138898,64,0.5,0.7,0.015,0.015,0.23
23110083,2023-10-09,R19,131.38,0.0,11325.0,0.0,992.0,4958.0,1110.0,247.0,0.0,5832.0,1020.0,0.0,0.14108695652173914,0.03156521739130435,0.9062173913043479,1357.0,0.9999999999923885,44.39031816072165,11325000000000.0,0.8179808400878276,64,0.48,0.73,0.026,0.02,0.21
23210086,2023-10-09,1786500D,120.6,10.21,11007.0,1005.0,704.0,3541.0,1725.0,277.0,0.0,982.0,135.0,0.0,0.14108695652173914,0.03156521739130435,0.9062173913043479,2002.0,0.9219478633061544,8.142620232104953,10.95223880595925,0.8616383616379313,2,0.23,0.73,0.02,0.017,0.213
23110079,2023-10-09,1786500D,126.21,9.59,9615.0,0.0,822.0,3172.0,1763.0,353.0,0.0,6271.0,1519.0,0.0,0.14108695652173914,0.03156521739130435,0.9062173913043479,2116.0,0.9293814432921255,49.68702955352439,9615000000000.0,0.8331758034022527,2,0.15,0.77,0.03,0.022,0.202
23110077,2023-10-09,1786500D,125.03,11.08,9159.0,0.0,1695.0,3053.0,1759.0,332.0,0.0,5816.0,1090.0,0.0,0.14108695652173914,0.03156521739130435,0.9062173913043479,2091.0,0.9185952538320579,46.5168359589977,9159000000000.0,0.8412242945954849,2,0.23,0.73,0.021,0.018,0.201
23110075,2023-10-09,1786500D,123.48,10.27,9693.0,0.0,795.0,3820.0,1787.0,332.0,0.0,6048.0,1769.0,0.0,0.14108695652173914,0.03156521739130435,0.9062173913043479,2119.0,0.9232149532641256,48.97959183633803,9693000000000.0,0.8433223218495313,2,0.21,0.84,0.027,0.02,0.23
23110071,2023-10-09,2062BK1,127.25,10.21,9519.0,1500.0,865.0,5596.0,1705.0,309.0,0.0,6300.0,1113.0,0.0,0.14108695652173914,0.03156521739130435,0.9062173913043479,2014.0,0.9257238469305563,49.50884086405101,6.34599999999577,0.8465739821247038,6,0.21,0.79,0.029,0.021,0.21
23110069,2023-10-09,1786500D,123.45,10.07,8202.0,450.0,887.0,3985.0,1709.0,308.0,0.0,6251.0,1043.0,0.0,0.14108695652173914,0.03156521739130435,0.9062173913043479,2017.0,0.9245805871710262,50.63588497326337,18.226666666626162,0.8472979672777158,2,0.22,0.68,0.027,0.02,0.204
23110068,2023-10-09,1786500D,126.28,8.87,8271.0,1005.0,894.0,2641.0,1705.0,305.0,0.0,6376.0,1118.0,0.0,0.14108695652173914,0.03156521739130435,0.9062173913043479,2010.0,0.934369219378954,50.49097244179212,8.229850746260468,0.8482587064672397,2,0.21,0.81,0.031,0.023,0.212
23110067,2023-10-09,2062BK1,123.73,10.67,8736.0,321.0,951.0,3577.0,1710.0,309.0,0.0,6235.0,1042.0,0.0,0.14108695652173914,0.03156521739130435,0.9062173913043479,2019.0,0.9206101190407693,50.391982542225875,27.214953270943255,0.8469539375924483,6,0.19,0.74,0.025,0.02,0.26
23210081,2023-10-09,1786500D,130.34,0.0,10977.0,1116.0,798.0,2159.0,1711.0,277.0,0.0,5404.0,1381.0,0.0,0.14108695652173914,0.03156521739130435,0.9062173913043479,1988.0,0.9999999999923278,41.460794843935396,9.83602150536753,0.8606639839029876,2,0.22,0.71,0.021,0.015,0.194
23110065,2023-10-09,1786500D,118.73,10.0,8466.0,0.0,827.0,1993.0,1683.0,311.0,0.0,6088.0,1011.0,0.0,0.14108695652173914,0.03156521739130435,0.9062173913043479,1994.0,0.9223180299780757,51.27600437925312,8465999999999.999,0.8440320962884433,2,0.2,0.75,0.022,0.022,0.214
23110063,2023-10-09,R19,129.36,0.0,9540.0,372.0,872.0,3200.0,1107.0,217.0,0.0,185.0,2914.0,0.0,0.14108695652173914,0.03156521739130435,0.9062173913043479,1324.0,0.9999999999922697,1.4301175015350176,25.645161290253643,0.8361027190326011,64,0.52,0.75,0.021,0.02,0.25
23110058,2023-10-09,R19,125.14,0.0,10002.0,0.0,990.0,4510.0,1093.0,231.0,0.0,5352.0,949.0,0.0,0.14108695652173914,0.03156521739130435,0.9062173913043479,1324.0,0.999999999992009,42.768099727962536,10002000000000.0,0.825528700905721,64,0.48,0.72,0.016,0.016,0.22
23110056,2023-10-09,R19,125.06,0.0,9528.0,0.0,1028.0,3865.0,1130.0,277.0,0.0,5077.0,1029.0,0.0,0.14108695652173914,0.03156521739130435,0.9062173913043479,1407.0,0.9999999999920038,40.596513673112135,9528000000000.0,0.803127221037098,64,0.51,0.77,0.02,0.016,0.24
23110052,2023-10-09,2062BK1,131.64,0.0,9186.0,1665.0,697.0,4095.0,1675.0,244.0,0.0,616.0,1452.0,0.0,0.14108695652173914,0.03156521739130435,0.9062173913043479,1919.0,0.9999999999924036,4.679428745026745,5.517117117113804,0.8728504429385759,6,0.19,0.79,0.017,0.013,0.19
23110082,2023-10-09,R19,125.8,0.0,12198.0,0.0,992.0,4908.0,1154.0,233.0,0.0,5758.0,2621.0,0.0,0.14108695652173914,0.03156521739130435,0.9062173913043479,1387.0,0.9999999999920508,45.771065182466046,12198000000000.0,0.8320115356879365,64,0.51,0.73,0.015,0.016,0.19
23210084,2023-10-09,1786500D,129.04,0.0,10917.0,1098.0,792.0,2919.0,1738.0,270.0,0.0,6190.0,1095.0,0.0,0.14108695652173914,0.03156521739130435,0.9062173913043479,2008.0,0.9999999999922505,47.969621822318906,9.942622950810618,0.8655378486051466,2,0.22,0.72,0.027,0.017,0.208
23210090,2023-10-09,1786500D,125.0,10.21,10479.0,1053.0,808.0,2829.0,1708.0,253.0,0.0,6801.0,1169.0,0.0,0.14108695652173914,0.03156521739130435,0.9062173913043479,1961.0,0.9244878337332706,54.40799999956474,9.951566951557501,0.8709841917384645,2,0.2,0.74,0.019,0.019,0.233
23110118,2023-10-10,SEQRFE550D,123.36,10.21,9165.0,0.0,820.0,2712.0,1756.0,271.0,0.0,6199.0,1351.0,0.0,0.13184,0.036680000000000004,0.9155200000000001,2027.0,0.9235606797864525,50.25129701645386,9165000000000.0,0.8663048840646935,73,0.2,0.74,0.024,0.027,0.18
23210094,2023-10-10,1786500D,124.95,10.21,10131.0,2052.0,803.0,1071.0,1698.0,263.0,0.0,6669.0,1114.0,0.0,0.13184,0.036680000000000004,0.9155200000000001,1961.0,0.9244598993716747,53.37334933930873,4.9371345029215705,0.865884752676764,2,0.2,0.78,0.025,0.021,0.22
23210095,2023-10-10,1786500D,126.77,9.67,10176.0,4353.0,817.0,1252.0,1687.0,267.0,0.0,6996.0,1097.0,0.0,0.13184,0.036680000000000004,0.9155200000000001,1954.0,0.9291263559005488,55.18655833355536,2.337698139213798,0.8633572159668048,2,0.2,0.73,0.022,0.019,0.184
23210097,2023-10-10,2062BK1,126.63,10.2,10029.0,5100.0,792.0,0.0,1731.0,256.0,0.0,7004.0,1091.0,0.0,0.13184,0.036680000000000004,0.9155200000000001,1987.0,0.9254549440844447,55.31074784762449,1.9664705882349083,0.8711625566175787,6,0.2,0.76,0.028,0.021,0.19
23210099,2023-10-10,1786500D,126.78,9.48,12384.0,5037.0,792.0,0.0,1711.0,270.0,0.0,6815.0,1076.0,0.0,0.13184,0.036680000000000004,0.9155200000000001,1981.0,0.930427124607879,53.754535415256704,2.458606313281227,0.8637051993938093,2,0.21,0.7,0.028,0.023,0.198
23210101,2023-10-10,2062BK1,123.29,10.27,10860.0,4950.0,800.0,0.0,1701.0,256.0,0.0,6642.0,1127.0,425.0,0.13184,0.036680000000000004,0.9155200000000001,1957.0,0.9231057202686201,53.87298239878438,2.1939393939389507,0.8691875319361936,6,0.22,0.73,0.019,0.018,0.18
23210103,2023-10-10,2062BK1,124.87,10.21,10308.0,3498.0,748.0,0.0,1718.0,267.0,0.0,6589.0,1097.0,0.0,0.13184,0.036680000000000004,0.9155200000000001,1985.0,0.9244151613790019,52.76687755223218,2.9468267581466705,0.8654911838786572,6,0.22,0.76,0.025,0.019,0.22
23110073,2023-10-10,WTCC1875CL5,122.15,0.0,10995.0,1500.0,905.0,1262.0,1161.0,220.0,0.0,5802.0,1592.0,0.0,0.13184,0.036680000000000004,0.9155200000000001,1381.0,0.9999999999918133,47.498976667642246,7.329999999995113,0.8406951484425483,81,0.54,0.73,0.019,0.02,0.19
23210104,2023-10-10,2830C20MMNC,123.93,8.07,9921.0,1785.0,762.0,1020.0,1704.0,267.0,0.0,6498.0,1370.0,265.0,0.13184,0.036680000000000004,0.9155200000000001,1971.0,0.9388636363565239,52.432824981421504,5.557983193274198,0.8645357686449191,17,0.21,0.71,0.022,0.02,0.16
23210106,2023-10-10,SEQRFE550D,114.41,9.68,10740.0,2091.0,745.0,687.0,1711.0,270.0,0.0,6598.0,1828.0,756.0,0.13184,0.036680000000000004,0.9155200000000001,1981.0,0.9219921024988154,57.66978410927655,5.136298421805291,0.8637051993938093,73,0.22,0.82,0.017,0.029,0.21
23210109,2023-10-10,R19,129.04,0.0,11526.0,2589.0,899.0,0.0,1154.0,246.0,0.0,6394.0,1893.0,485.0,0.13184,0.036680000000000004,0.9155200000000001,1400.0,0.9999999999922505,49.55052696799791,4.451911935108361,0.8242857142851255,64,0.5,0.71,0.019,0.012,0.19
23210111,2023-10-10,R19,123.11,0.0,11553.0,3642.0,759.0,1629.0,1114.0,226.0,0.0,5411.0,1174.0,0.0,0.13184,0.036680000000000004,0.9155200000000001,1340.0,0.9999999999918772,43.95256274840425,3.1721581548590962,0.8313432835814691,64,0.51,0.73,0.018,0.022,0.19
23210113,2023-10-10,1786500D,125.74,9.28,11256.0,1263.0,726.0,750.0,1613.0,236.0,0.0,5328.0,856.0,0.0,0.13184,0.036680000000000004,0.9155200000000001,1849.0,0.9312694415573156,42.373150946060335,8.912114014244725,0.8723634396966617,2,0.22,0.67,0.015,0.018,0.16
23210115,2023-10-10,2062BK1,123.61,10.21,9429.0,1020.0,814.0,575.0,1698.0,260.0,0.0,6560.0,1162.0,0.0,0.13184,0.036680000000000004,0.9155200000000001,1958.0,0.9237034822827404,53.070139955884876,9.24411764704976,0.8672114402447052,6,0.22,0.77,0.022,0.024,0.22
23210117,2023-10-10,SEQRFE550D,119.95,9.68,11001.0,2133.0,748.0,0.0,1714.0,263.0,0.0,1885.0,1463.0,0.0,0.13184,0.036680000000000004,0.9155200000000001,1977.0,0.9253259276330686,15.714881200369195,5.157524613218397,0.8669701568027987,73,0.22,0.8,0.018,0.019,0.21
23210119,2023-10-10,2062BK1,127.14,10.07,11064.0,1776.0,756.0,0.0,1721.0,253.0,0.0,6449.0,1436.0,0.0,0.13184,0.036680000000000004,0.9155200000000001,1974.0,0.9266088477448684,50.72361176615759,6.229729729726222,0.8718338399185046,6,0.2,0.81,0.023,0.018,0.2
23210125,2023-10-10,1786500D,122.09,10.21,10035.0,1416.0,701.0,3853.0,1758.0,310.0,0.0,6129.0,1092.0,363.0,0.13184,0.036680000000000004,0.9155200000000001,2068.0,0.922826908534219,50.20067163526742,7.086864406774656,0.8500967117984284,2,0.2,0.7,0.02,0.024,0.18
23110120,2023-10-10,2062BK1,125.63,10.21,11169.0,0.0,792.0,2637.0,1772.0,277.0,0.0,2831.0,1993.0,0.0,0.13184,0.036680000000000004,0.9155200000000001,2049.0,0.9248380447517311,22.53442649030857,11169000000000.0,0.8648121034646828,6,0.19,0.83,0.017,0.028,0.23
23210129,2023-10-10,1786500D,126.06,9.59,9243.0,1095.0,698.0,2752.0,1752.0,310.0,0.0,6497.0,1129.0,563.0,0.13184,0.036680000000000004,0.9155200000000001,2062.0,0.9293033542135695,51.538949706080125,8.44109589040325,0.8496605237629246,2,0.2,0.74,0.017,0.026,0.204
23210127,2023-10-10,1786500D,126.06,10.21,10548.0,1524.0,693.0,2047.0,1725.0,277.0,0.0,6491.0,1058.0,279.0,0.13184,0.036680000000000004,0.9155200000000001,2002.0,0.9250752183097889,51.49135332340559,6.921259842515144,0.8616383616379313,2,0.2,0.76,0.017,0.021,0.227
23210091,2023-10-10,1786500D,114.75,9.07,9987.0,3006.0,789.0,2450.0,1698.0,253.0,0.0,6899.0,1081.0,0.0,0.13184,0.036680000000000004,0.9155200000000001,1951.0,0.9267485058881704,60.12200435677453,3.3223552894200523,0.8703229113270783,2,0.21,0.7,0.021,0.018,0.191
23110088,2023-10-10,R19,124.65,0.0,11973.0,459.0,1081.0,4345.0,1046.0,298.0,0.0,5700.0,1006.0,0.0,0.13184,0.036680000000000004,0.9155200000000001,1344.0,0.9999999999919775,45.72803850745505,26.08496732020461,0.7782738095232304,64,0.51,0.72,0.019,0.019,0.2
23210123,2023-10-10,2830C20MMNAK,122.26,9.48,10818.0,1095.0,709.0,3091.0,1748.0,280.0,0.0,6400.0,1146.0,658.0,0.13184,0.036680000000000004,0.9155200000000001,2028.0,0.9280400789363289,52.34745624037013,9.879452054785498,0.8619329388555907,16,0.19,0.68,0.017,0.028,0.18
23110092,2023-10-10,R19,132.3,0.0,11115.0,981.0,2024.0,4079.0,1089.0,244.0,0.0,5848.0,1002.0,0.0,0.13184,0.036680000000000004,0.9155200000000001,1333.0,0.9999999999924415,44.202569916521526,11.330275229346249,0.816954238559027,64,0.51,0.73,0.019,0.02,0.21
23110122,2023-10-10,SEQRFE550D,120.59,10.21,10095.0,0.0,797.0,3038.0,1621.0,248.0,0.0,6233.0,1117.0,0.0,0.13184,0.036680000000000004,0.9155200000000001,1869.0,0.9219418960174164,51.68753627952825,10095000000000.0,0.8673087212408415,73,0.2,0.83,0.017,0.028,0.21
23110114,2023-10-10,R19,126.53,10.92,11589.0,0.0,1013.0,3606.0,1110.0,200.0,0.0,5673.0,1724.0,0.0,0.13184,0.036680000000000004,0.9155200000000001,1310.0,0.9205529283308801,44.835216944243776,11589000000000.0,0.8473282442741623,64,0.51,0.74,0.016,0.022,0.21
23110112,2023-10-10,2830C20MMNAK,133.1,0.0,6369.0,663.0,805.0,0.0,1641.0,342.0,0.0,2118.0,857.0,0.0,0.13184,0.036680000000000004,0.9155200000000001,1983.0,0.9999999999924869,15.912847482975863,9.606334841614471,0.8275340393339246,16,0.19,0.74,0.017,0.014,0.17
23110107,2023-10-10,SEQRFE550D,120.81,9.49,10476.0,1986.0,697.0,2862.0,1775.0,273.0,0.0,6327.0,1089.0,0.0,0.13184,0.036680000000000004,0.9155200000000001,2048.0,0.9271680736690163,52.37149242569016,5.274924471296438,0.8666992187495768,73,0.22,0.75,0.019,0.022,0.18
23110105,2023-10-10,2062BK1,120.28,10.93,9522.0,1614.0,714.0,3487.0,1759.0,264.0,0.0,524.0,108.0,0.0,0.13184,0.036680000000000004,0.9155200000000001,2023.0,0.9166984223693568,4.356501496471928,5.899628252784449,0.86950074147263,6,0.19,0.72,0.022,0.025,0.2
23110110,2023-10-10,SEQRFE550D,125.47,10.82,10950.0,0.0,1316.0,4401.0,1810.0,352.0,0.0,6247.0,2680.0,0.0,0.13184,0.036680000000000004,0.9155200000000001,2162.0,0.9206104629765897,49.78879413365913,10950000000000.0,0.8371877890837941,73,0.22,0.8,0.025,0.018,0.18
23110100,2023-10-10,2062BK1,127.4,9.63,10170.0,2013.0,702.0,2524.0,1745.0,305.0,0.0,6172.0,1006.0,0.0,0.13184,0.036680000000000004,0.9155200000000001,2050.0,0.9297234182228,48.44583987403104,5.052160953797788,0.8512195121947067,6,0.21,0.75,0.017,0.021,0.19
23110098,2023-10-10,1786500D,129.57,0.0,10677.0,2001.0,697.0,4415.0,1729.0,237.0,0.0,6127.0,1111.0,0.0,0.13184,0.036680000000000004,0.9155200000000001,1966.0,0.9999999999922823,47.28718067417391,5.335832083955355,0.8794506612406513,2,0.19,0.74,0.02,0.02,0.215
23110096,2023-10-10,R34,129.84,0.0,8943.0,1005.0,1008.0,4649.0,1110.0,220.0,0.0,5983.0,1051.0,0.0,0.13184,0.036680000000000004,0.9155200000000001,1330.0,0.9999999999922983,46.07979051104375,8.898507462677713,0.834586466164786,66,0.63,0.77,0.019,0.022,0.21
23110093,2023-10-10,R19,128.65,0.0,10548.0,2016.0,882.0,4116.0,1096.0,247.0,0.0,5825.0,1001.0,319.0,0.13184,0.036680000000000004,0.9155200000000001,1343.0,0.9999999999922271,45.27788573614242,5.2321428571402615,0.8160833953828622,64,0.51,0.72,0.019,0.02,0.22
23110089,2023-10-10,R19,128.0,0.0,11664.0,1182.0,985.0,4513.0,1110.0,142.0,0.0,6156.0,1067.0,0.0,0.13184,0.036680000000000004,0.9155200000000001,1252.0,0.9999999999921876,48.09374999962427,9.86802030456018,0.8865814696478542,64,0.51,0.74,0.019,0.02,0.22
23110102,2023-10-10,2062BK1,130.79,10.87,10056.0,867.0,677.0,2235.0,1755.0,264.0,0.0,6299.0,1031.0,0.0,0.13184,0.036680000000000004,0.9155200000000001,2019.0,0.9232669772630011,48.16117440134445,11.59861591694164,0.869242199108039,6,0.2,0.75,0.02,0.023,0.22
23210137,2023-10-11,2062BK1,126.5,0.0,11127.0,3933.0,808.0,0.0,1772.0,300.0,0.0,6552.0,1258.0,365.0,0.13052173913043477,0.03647826086956522,0.7648695652173912,2072.0,0.9999999999920949,51.79446640275261,2.829138062546954,0.8552123552119425,6,0.21,0.75,0.023,0.025,0.17
23210148,2023-10-11,SEQRFE550D,125.11,9.48,10008.0,0.0,784.0,1957.0,1617.0,240.0,0.0,6790.0,1134.0,0.0,0.13052173913043477,0.03647826086956522,0.7648695652173912,1857.0,0.9295638606068092,54.27224042798919,10008000000000.0,0.8707592891756216,73,0.21,0.72,0.017,0.02,0.18
23210145,2023-10-11,R19,108.6,9.49,7155.0,0.0,1012.0,2297.0,1117.0,256.0,0.0,6190.0,1690.0,0.0,0.13052173913043477,0.03647826086956522,0.7648695652173912,1373.0,0.9196375645616086,56.998158378849006,7155000000000.0,0.8135469774211118,64,0.51,0.76,0.014,0.022,0.24
23110126,2023-10-11,2062BK1,128.38,9.28,10734.0,0.0,692.0,2842.0,1665.0,344.0,0.0,5875.0,1048.0,0.0,0.13052173913043477,0.03647826086956522,0.7648695652173912,2009.0,0.9325875344985284,45.76257984074029,10734000000000.0,0.8287705326028727,6,0.19,0.79,0.015,0.026,0.22
23210142,2023-10-11,2830C20MMNC,124.8,9.49,9456.0,3216.0,800.0,0.0,1694.0,300.0,0.0,6110.0,1173.0,0.0,0.13052173913043477,0.03647826086956522,0.7648695652173912,1994.0,0.929332042587465,48.95833333294104,2.9402985074617725,0.8495486459373874,17,0.21,0.69,0.023,0.03,0.21
23210139,2023-10-11,2062BK1,127.8,10.82,9534.0,2658.0,792.0,0.0,1671.0,297.0,0.0,6386.0,1232.0,0.0,0.13052173913043477,0.03647826086956522,0.7648695652173912,1968.0,0.9219448852912859,49.968701095070664,3.586907449208583,0.8490853658532271,6,0.21,0.76,0.024,0.025,0.21
23210135,2023-10-11,2062BK1,130.18,9.49,10602.0,1110.0,696.0,2225.0,1782.0,300.0,0.0,6501.0,1214.0,570.0,0.13052173913043477,0.03647826086956522,0.7648695652173912,2082.0,0.9320541275797806,49.93854662736259,9.551351351342747,0.855907780979416,6,0.22,0.85,0.02,0.03,0.24
23110157,2023-10-11,2062BK1,119.4,0.0,9204.0,483.0,790.0,3153.0,1661.0,230.0,0.0,5535.0,968.0,0.0,0.13052173913043477,0.03647826086956522,0.7648695652173912,1891.0,0.9999999999916248,46.35678391920974,19.05590062107856,0.8783712321518359,6,0.18,0.77,0.025,0.032,0.17
23210131,2023-10-11,WTCC1875CL5,130.46,0.0,10944.0,0.0,902.0,3941.0,1151.0,243.0,0.0,6297.0,1174.0,0.0,0.13052173913043477,0.03647826086956522,0.7648695652173912,1394.0,0.9999999999923349,48.267668250434866,10944000000000.0,0.8256814921084464,81,0.52,0.77,0.015,0.019,0.22
23110124,2023-10-11,R19,128.8,0.0,11670.0,2340.0,1017.0,4659.0,1113.0,213.0,0.0,6002.0,995.0,0.0,0.13052173913043477,0.03647826086956522,0.7648695652173912,1326.0,0.9999999999922361,46.59937888162578,4.987179487177356,0.839366515836471,64,0.5,0.71,0.014,0.02,0.21
23110155,2023-10-11,SEQRFE550D,121.31,10.21,9525.0,0.0,830.0,3604.0,1682.0,244.0,0.0,5962.0,1049.0,0.0,0.13052173913043477,0.03647826086956522,0.7648695652173912,1926.0,0.9223692214041791,49.14681394733206,9525000000000.0,0.8733125649008965,73,0.21,0.74,0.016,0.028,0.21
23210150,2023-10-11,2830C20MMNC,120.71,10.48,11037.0,2028.0,800.0,2418.0,1569.0,250.0,0.0,6124.0,1083.0,470.0,0.13052173913043477,0.03647826086956522,0.7648695652173912,1819.0,0.9201158624825054,50.733162123678795,5.442307692305008,0.8625618471682999,17,0.2,0.76,0.022,0.039,0.22
23110160,2023-10-11,2062BK1,125.3,10.21,10029.0,534.0,686.0,2997.0,1670.0,291.0,0.0,863.0,1253.0,0.0,0.13052173913043477,0.03647826086956522,0.7648695652173912,1961.0,0.9246550070037293,6.887470071772646,18.780898876369324,0.8516063233040022,6,0.19,0.77,0.02,0.027,0.2
23110162,2023-10-11,SEQRFE550D,117.29,10.08,8010.0,0.0,692.0,3456.0,1665.0,258.0,0.0,5625.0,933.0,0.0,0.13052173913043477,0.03647826086956522,0.7648695652173912,1923.0,0.9208604851933668,47.958052689505,8009999999999.999,0.8658346333848852,73,0.21,0.81,0.027,0.027,0.2
23110164,2023-10-11,2062BK1,129.04,7.88,9171.0,0.0,539.0,2595.0,1661.0,328.0,0.0,5799.0,962.0,268.0,0.13052173913043477,0.03647826086956522,0.7648695652173912,1989.0,0.9424481448952495,44.93955362643414,9171000000000.0,0.8350930115631799,6,0.21,0.78,0.019,0.024,0.19
23210133,2023-10-11,1786550D,125.66,0.0,10377.0,1086.0,803.0,4224.0,1691.0,294.0,0.0,5845.0,1185.0,0.0,0.13052173913043477,0.03647826086956522,0.7648695652173912,1985.0,0.999999999992042,46.51440394678884,9.555248618775732,0.851889168765314,3,0.2,0.73,0.02,0.03,0.21
23210152,2023-10-11,R19,124.11,9.68,13308.0,1869.0,973.0,1339.0,1087.0,243.0,0.0,6264.0,1072.0,0.0,0.13052173913043477,0.03647826086956522,0.7648695652173912,1330.0,0.9276478062566139,50.47135605470573,7.120385232740974,0.8172932330820922,64,0.52,0.73,0.017,0.026,0.22
23210161,2023-10-11,R19,114.5,8.15,10185.0,1719.0,910.0,1243.0,1114.0,253.0,0.0,6618.0,1067.0,0.0,0.13052173913043477,0.03647826086956522,0.7648695652173912,1367.0,0.9335507541709452,57.79912663704979,5.9249563699791015,0.8149231894653878,64,0.5,0.73,0.026,0.015,0.22
23210156,2023-10-11,SEQRFE550D,122.45,9.68,9990.0,1665.0,806.0,2450.0,1657.0,233.0,0.0,6426.0,1208.0,0.0,0.13052173913043477,0.03647826086956522,0.7648695652173912,1890.0,0.9267388178239103,52.47856267821577,5.999999999996397,0.8767195767191128,73,0.21,0.79,0.019,0.016,0.21
23110151,2023-10-11,SEQRFE550D,116.64,9.59,8685.0,0.0,797.0,4066.0,1608.0,281.0,0.0,5677.0,984.0,0.0,0.13052173913043477,0.03647826086956522,0.7648695652173912,1889.0,0.924027568716438,48.671124828114955,8684999999999.999,0.8512440444675219,73,0.21,0.78,0.016,0.027,0.23
23110147,2023-10-11,2830C20MMNC,129.15,9.5,9975.0,0.0,845.0,2472.0,1668.0,284.0,0.0,6063.0,1454.0,0.0,0.13052173913043477,0.03647826086956522,0.7648695652173912,1952.0,0.9314821492900723,46.945412310902476,9975000000000.0,0.8545081967208737,17,0.2,0.74,0.022,0.023,0.19
23110146,2023-10-11,SEQRFE550D,132.69,11.47,9981.0,0.0,800.0,2697.0,1648.0,318.0,0.0,6012.0,1505.0,0.0,0.13052173913043477,0.03647826086956522,0.7648695652173912,1966.0,0.9204356270746363,45.30861406251181,9981000000000.0,0.8382502543230731,73,0.2,0.76,0.028,0.025,0.18
23110141,2023-10-11,R19,118.3,9.08,10152.0,0.0,1022.0,2537.0,1113.0,233.0,0.0,5517.0,2046.0,0.0,0.13052173913043477,0.03647826086956522,0.7648695652173912,1346.0,0.9287172240467206,46.63567201989319,10152000000000.0,0.8268945022282118,64,0.51,0.7,0.019,0.03,0.26
23110138,2023-10-11,2062BK1,131.24,0.0,11271.0,0.0,837.0,5971.0,1708.0,358.0,0.0,859.0,2449.0,0.0,0.13052173913043477,0.03647826086956522,0.7648695652173912,2066.0,0.9999999999923804,6.545260591233273,11271000000000.0,0.8267182962241885,6,0.19,0.76,0.021,0.038,0.2
23210154,2023-10-11,R19,126.32,10.08,10566.0,1668.0,869.0,1881.0,1134.0,246.0,0.0,5837.0,1101.0,0.0,0.13052173913043477,0.03647826086956522,0.7648695652173912,1380.0,0.9260997067380784,46.20804306486536,6.334532374096922,0.8217391304341871,64,0.49,0.74,0.017,0.025,0.23
23110153,2023-10-11,2062BK1,132.75,10.21,10161.0,0.0,785.0,3806.0,1668.0,248.0,0.0,6025.0,975.0,0.0,0.13052173913043477,0.03647826086956522,0.7648695652173912,1916.0,0.9285814213701135,45.38606402978994,10161000000000.0,0.8705636743210488,6,0.22,0.83,0.024,0.024,0.21
23110136,2023-10-11,2830C20MMNC,130.64,0.0,9624.0,2001.0,782.0,4072.0,1668.0,254.0,0.0,5938.0,1037.0,0.0,0.13052173913043477,0.03647826086956522,0.7648695652173912,1922.0,0.9999999999923455,45.4531537044898,4.809595202396397,0.8678459937560521,17,0.19,0.75,0.025,0.028,0.2
23210171,2023-10-11,1786500D,121.7,9.48,8061.0,1212.0,806.0,1138.0,1755.0,290.0,0.0,6694.0,1107.0,0.0,0.13052173913043477,0.03647826086956522,0.7648695652173912,2045.0,0.9277328861036155,55.00410846298271,6.650990099004414,0.8581907090460351,2,0.2,0.75,0.025,0.039,0.224
23210169,2023-10-11,R19,127.01,10.22,10569.0,0.0,808.0,2934.0,1154.0,263.0,0.0,6497.0,1195.0,263.0,0.13052173913043477,0.03647826086956522,0.7648695652173912,1417.0,0.9255264883704326,51.153452483653616,10569000000000.0,0.8143966125611755,64,0.52,0.74,0.019,0.021,0.17
23210167,2023-10-11,SEQRFE550D,120.46,10.27,9333.0,1092.0,786.0,2323.0,1762.0,280.0,0.0,6491.0,1117.0,266.0,0.13052173913043477,0.03647826086956522,0.7648695652173912,2042.0,0.9214411382167718,53.88510708904296,8.54670329669547,0.8628795298722512,73,0.21,0.73,0.025,0.024,0.19
23210165,2023-10-11,SEQRFE550D,118.83,10.21,10083.0,3963.0,817.0,651.0,1644.0,246.0,0.0,6755.0,1168.0,0.0,0.13052173913043477,0.03647826086956522,0.7648695652173912,1890.0,0.9208772473580218,56.84591433091941,2.5442846328532567,0.8698412698408096,73,0.2,0.75,0.021,0.024,0.18
23210159,2023-10-11,SEQRFE550D,120.61,9.68,8907.0,2250.0,798.0,1785.0,1704.0,246.0,0.0,6195.0,1068.0,0.0,0.13052173913043477,0.03647826086956522,0.7648695652173912,1950.0,0.9257041983197046,51.363900173689046,3.9586666666649073,0.8738461538457057,73,0.21,0.83,0.023,0.032,0.2
23210173,2023-10-11,SEQRFE550D,125.65,9.59,8856.0,1113.0,784.0,2177.0,1758.0,280.0,0.0,6468.0,1137.0,0.0,0.13052173913043477,0.03647826086956522,0.7648695652173912,2038.0,0.929089026908244,51.47632311936747,7.956873315356733,0.862610402354827,73,0.2,0.74,0.029,0.028,0.19
23110210,2023-10-12,2062BK1,134.6,0.0,8310.0,1170.0,724.0,2073.0,1718.0,251.0,0.0,5107.0,1871.0,0.0,0.1595,0.03258333333333333,0.8768750000000001,1969.0,0.9999999999925706,37.94205051977755,7.102564102558032,0.8725241239203289,6,0.21,0.79,0.035,0.024,0.21
23110212,2023-10-12,EXPORTDSP14,125.18,10.27,9963.0,1764.0,749.0,3103.0,1697.0,294.0,0.0,6201.0,1087.0,0.0,0.1595,0.03258333333333333,0.8768750000000001,1991.0,0.9241786637067244,49.53666719883738,5.647959183670268,0.8523355097936453,55,0.22,0.74,0.041,0.022,0.2
23110193,2023-10-12,EXPORTDSP14,127.8,10.7,9000.0,798.0,676.0,2604.0,1721.0,284.0,0.0,393.0,85.0,0.0,0.1595,0.03258333333333333,0.8768750000000001,2005.0,0.922743682303807,3.075117370867957,11.278195488707672,0.8583541147127889,55,0.2,0.75,0.021,0.026,0.19
23110206,2023-10-12,2062BK1,126.41,11.66,15360.0,1449.0,794.0,3545.0,1695.0,308.0,0.0,2104.0,460.0,0.0,0.1595,0.03258333333333333,0.8768750000000001,2003.0,0.9155500832844533,16.644252827967374,10.600414078667633,0.846230654018549,6,0.2,0.75,0.028,0.017,0.18
23110208,2023-10-12,2062BK1,121.54,9.49,7062.0,1107.0,677.0,2913.0,1682.0,301.0,0.0,6072.0,528.0,0.0,0.1595,0.03258333333333333,0.8768750000000001,1983.0,0.9275738380452755,49.9588612798259,6.379403794032178,0.8482097831564054,6,0.2,0.77,0.029,0.018,0.17
23110204,2023-10-12,EXPORTDSP14,123.78,10.21,9714.0,2199.0,815.0,3048.0,1520.0,210.0,0.0,6308.0,1033.0,0.0,0.1595,0.03258333333333333,0.8768750000000001,1730.0,0.9238002835963595,50.96138309863498,4.417462482944785,0.878612716762498,55,0.21,0.77,0.023,0.019,0.21
23110203,2023-10-12,1786500D,128.69,9.5,9987.0,1125.0,792.0,3033.0,1634.0,237.0,0.0,6583.0,1081.0,0.0,0.1595,0.03258333333333333,0.8768750000000001,1871.0,0.9312540704759299,51.15393581435113,8.877333333325442,0.8733297701759095,2,0.22,0.68,0.03,0.021,0.206
23110197,2023-10-12,2062BK1,126.37,9.49,8790.0,864.0,785.0,2182.0,1700.0,277.0,0.0,6912.0,1131.0,0.0,0.1595,0.03258333333333333,0.8768750000000001,1977.0,0.9301486824603993,54.69652607379365,10.173611111099337,0.8598887202828225,6,0.2,0.8,0.028,0.023,0.19
23110195,2023-10-12,ASP1239,124.21,0.0,9081.0,1050.0,933.0,2212.0,1121.0,186.0,0.0,6094.0,1027.0,0.0,0.1595,0.03258333333333333,0.8768750000000001,1307.0,0.9999999999919491,49.06207229652152,8.648571428563192,0.8576893649572627,24,0.43,0.76,0.027,0.012,0.27
23110191,2023-10-12,1786500D,122.52,10.2,9000.0,1857.0,687.0,2566.0,1709.0,315.0,0.0,432.0,532.0,0.0,0.1595,0.03258333333333333,0.8768750000000001,2024.0,0.9231464737724296,3.5259549461024653,4.846526655893998,0.8443675889323892,2,0.2,0.87,0.019,0.025,0.264
23210194,2023-10-12,1786500D,126.46,10.2,8454.0,2553.0,800.0,2049.0,1394.0,257.0,0.0,6786.0,5570.0,0.0,0.1595,0.03258333333333333,0.8768750000000001,1651.0,0.9253622127840966,53.661236754280715,3.3113983548753185,0.8443367655960967,2,0.2,0.83,0.025,0.03,0.221
23210184,2023-10-12,2830C20MMNAK,75.88,0.0,5970.0,2004.0,654.0,21.0,1647.0,304.0,226.0,2133.0,362.0,0.0,0.1595,0.03258333333333333,0.8768750000000001,2177.0,0.9999999999868212,28.11017395851199,2.979041916166178,0.7565457050984122,16,0.2,0.81,0.017,0.017,0.2
23210198,2023-10-12,2062BK1,120.24,10.11,8541.0,1515.0,792.0,1813.0,1677.0,246.0,0.0,6200.0,992.0,0.0,0.1595,0.03258333333333333,0.8768750000000001,1923.0,0.9224395857236484,51.56353958706285,5.637623762372517,0.8720748829948664,6,0.22,0.75,0.027,0.023,0.21
23210199,2023-10-12,EXPORTDSP14,124.67,10.21,8568.0,1410.0,806.0,1077.0,1674.0,260.0,0.0,6669.0,1048.0,0.0,0.1595,0.03258333333333333,0.8768750000000001,1934.0,0.9243030842161604,53.493222105931714,6.076595744676541,0.865563598758601,55,0.21,0.73,0.031,0.03,0.2
23210201,2023-10-12,EXPORTDSP14,123.85,9.67,10029.0,2070.0,797.0,1968.0,1667.0,257.0,0.0,6662.0,1094.0,0.0,0.1595,0.03258333333333333,0.8768750000000001,1924.0,0.9275763930427834,53.79087605931537,4.844927536229544,0.8664241164236661,55,0.22,0.8,0.021,0.028,0.23
23210202,2023-10-12,2062BK1,127.03,9.88,10965.0,2040.0,798.0,2073.0,1684.0,250.0,0.0,4415.0,1531.0,0.0,0.1595,0.03258333333333333,0.8768750000000001,1934.0,0.9278358045363536,34.75556955022628,5.374999999997366,0.870734229575558,6,0.2,0.78,0.026,0.023,0.22
23210205,2023-10-12,2062BK1,125.62,10.08,11031.0,2052.0,806.0,2550.0,1677.0,263.0,0.0,6668.0,1053.0,0.0,0.1595,0.03258333333333333,0.8768750000000001,1940.0,0.9257184966770396,53.080719630209515,5.375730994149427,0.864432989690276,6,0.2,0.79,0.026,0.023,0.23
23210207,2023-10-12,EXPORTDSP14,128.69,10.28,11058.0,1473.0,803.0,3321.0,1691.0,253.0,0.0,6908.0,1097.0,0.0,0.1595,0.03258333333333333,0.8768750000000001,1944.0,0.9260272001084693,53.679384567148354,7.507128309567205,0.8698559670777418,55,0.22,0.74,0.021,0.022,0.21
23210209,2023-10-12,EXPORTDSP14,124.37,10.08,11841.0,879.0,800.0,4966.0,1714.0,260.0,0.0,6814.0,1172.0,358.0,0.1595,0.03258333333333333,0.8768750000000001,1974.0,0.9250278914025658,54.78813218577801,13.470989761076824,0.8682877406277263,55,0.22,0.72,0.035,0.021,0.2
23210190,2023-10-12,2062BK1,130.37,10.8,10500.0,1581.0,800.0,2433.0,1617.0,243.0,0.0,7002.0,1235.0,0.0,0.1595,0.03258333333333333,0.8768750000000001,1860.0,0.9234964935827478,53.7086753083247,6.6413662239047175,0.86935483870921,6,0.21,0.75,0.018,0.022,0.2
23210188,2023-10-12,1786500D,121.48,8.8,10656.0,1545.0,696.0,2017.0,1623.0,260.0,0.0,6224.0,1126.0,0.0,0.1595,0.03258333333333333,0.8768750000000001,1883.0,0.9324531777637977,51.23477115532405,6.8970873786363125,0.8619224641524897,2,0.22,0.71,0.027,0.028,0.18
23210186,2023-10-12,2830C20MMNC,124.3,9.68,8949.0,0.0,742.0,2878.0,1684.0,287.0,0.0,6466.0,1068.0,0.0,0.1595,0.03258333333333333,0.8768750000000001,1971.0,0.9277504105021068,52.019308125084315,8949000000000.0,0.8543886352101195,17,0.23,0.84,0.029,0.03,0.19
23110185,2023-10-12,1786500D,130.46,9.49,8547.0,1992.0,712.0,2298.0,1774.0,301.0,0.0,6306.0,1028.0,268.0,0.1595,0.03258333333333333,0.8768750000000001,2075.0,0.9321900678747254,48.33665491301291,4.290662650600256,0.8549397590357326,2,0.2,0.72,0.023,0.029,0.161
23210182,2023-10-12,1786500D,123.88,10.07,8535.0,1716.0,701.0,2753.0,1816.0,290.0,0.0,5792.0,1058.0,0.0,0.1595,0.03258333333333333,0.8768750000000001,2106.0,0.9248226950285569,46.754924119738824,4.973776223773325,0.8622981956311195,2,0.21,0.77,0.033,0.034,0.183
23210179,2023-10-12,1786500D,128.76,9.59,9003.0,1710.0,745.0,3056.0,1701.0,297.0,0.0,6791.0,1372.0,0.0,0.1595,0.03258333333333333,0.8768750000000001,1998.0,0.9306830502281844,52.74153463767676,5.264912280698676,0.8513513513509252,2,0.21,0.74,0.021,0.024,0.197
23210177,2023-10-12,SEQRFE550D,132.56,0.0,9291.0,1101.0,800.0,4344.0,1708.0,283.0,0.0,6315.0,1263.0,177.0,0.1595,0.03258333333333333,0.8768750000000001,1991.0,0.9999999999924564,47.638805069043165,8.438692098084978,0.8578603716720955,73,0.2,0.76,0.028,0.029,0.23
23210176,2023-10-12,2062BK1,129.57,10.47,9462.0,1194.0,797.0,2838.0,1765.0,283.0,0.0,6602.0,1163.0,343.0,0.1595,0.03258333333333333,0.8768750000000001,2048.0,0.9252356469514051,50.95315273557959,7.9246231155712525,0.8618164062495792,6,0.21,0.76,0.03,0.025,0.18
23110172,2023-10-12,SEQRFE550D,125.02,8.88,9399.0,1164.0,752.0,2359.0,1693.0,301.0,0.0,6305.0,438.0,0.0,0.1595,0.03258333333333333,0.8768750000000001,1994.0,0.9336818521214811,50.43193089065404,8.0747422680343,0.8490471414238471,73,0.2,0.75,0.031,0.028,0.2
23110181,2023-10-12,2062BK1,126.85,9.49,8508.0,975.0,727.0,2157.0,1730.0,285.0,0.0,6216.0,1014.0,0.0,0.1595,0.03258333333333333,0.8768750000000001,2015.0,0.9303946017241427,49.00275916398106,8.726153846144896,0.8585607940442389,6,0.21,0.81,0.042,0.036,0.2
23110180,2023-10-12,2062BK1,123.98,9.48,8463.0,1398.0,704.0,2163.0,1756.0,301.0,0.0,6136.0,1016.0,579.0,0.1595,0.03258333333333333,0.8768750000000001,2057.0,0.928967480886191,49.49185352436286,6.053648068665198,0.8536703937769307,6,0.18,0.81,0.025,0.027,0.2
23210192,2023-10-12,2062BK1,124.91,9.1,8949.0,3003.0,803.0,2355.0,1603.0,243.0,0.0,7018.0,1114.0,0.0,0.1595,0.03258333333333333,0.8768750000000001,1846.0,0.9320946197975369,56.18445280557054,2.9800199800189877,0.8683640303353909,6,0.2,0.75,0.029,0.022,0.19
23110170,2023-10-12,2062BK1,124.26,9.48,8751.0,1158.0,725.0,2146.0,1710.0,288.0,0.0,6101.0,1074.0,0.0,0.1595,0.03258333333333333,0.8768750000000001,1998.0,0.9291161955964624,49.09866409102608,7.556994818646324,0.8558558558554274,6,0.2,0.79,0.026,0.027,0.21
23110168,2023-10-12,2062BK1,106.38,0.0,8496.0,1182.0,739.0,1587.0,1693.0,294.0,0.0,4492.0,1144.0,0.0,0.1595,0.03258333333333333,0.8768750000000001,1987.0,0.9999999999905997,42.225982327108234,7.187817258877168,0.8520382486155752,6,0.18,0.78,0.025,0.028,0.2
23110166,2023-10-12,2062BK1,122.43,10.0,8976.0,1617.0,0.0,2519.0,1684.0,294.0,0.0,6106.0,1069.0,0.0,0.1595,0.03258333333333333,0.8768750000000001,1978.0,0.9244884089637961,49.873397042800995,5.551020408159832,0.8513650151664047,6,0.22,0.81,0.03,0.029,0.2
23210144,2023-10-12,2062BK1,127.35,9.28,12825.0,0.0,803.0,3053.0,1691.0,304.0,0.0,6550.0,1466.0,325.0,0.1595,0.03258333333333333,0.8768750000000001,1995.0,0.9320793383522501,51.43305849979244,12825000000000.0,0.8476190476186227,6,0.22,0.75,0.022,0.03,0.2
23210163,2023-10-12,ASP1239,129.13,10.21,10479.0,2232.0,885.0,2442.0,1168.0,263.0,0.0,6675.0,1174.0,0.0,0.1595,0.03258333333333333,0.8768750000000001,1431.0,0.9267259939649295,51.69209323897087,4.694892473116176,0.8162124388533779,24,0.47,0.76,0.017,0.018,0.22
23210175,2023-10-12,SEQRFE550D,128.05,9.59,9741.0,1113.0,800.0,2503.0,1762.0,304.0,0.0,901.0,167.0,6117.0,0.1595,0.03258333333333333,0.8768750000000001,2066.0,0.9303254867703407,7.036313939812289,8.752021563334456,0.8528557599221429,73,0.22,0.79,0.024,0.021,0.22
23210174,2023-10-12,2062BK1,124.95,9.28,9732.0,885.0,808.0,2797.0,1752.0,283.0,0.0,6517.0,1144.0,0.0,0.1595,0.03258333333333333,0.8768750000000001,2035.0,0.9308649333164655,52.156862744680616,10.9966101694791,0.8609336609332379,6,0.21,0.74,0.023,0.026,0.16
23110226,2023-10-13,S.TOWER6VAN,125.7,9.88,11937.0,1998.0,2020.0,4209.0,4812.0,230.0,750.0,6425.0,1038.0,0.0,0.15326666666666666,0.032466666666666665,0.9377666666666666,5792.0,0.9271278949629214,51.11376292719877,5.974474474471484,0.8308011049722321,67,0.18,1.26,0.043,0.019,0.19
23210234,2023-10-13,2062BK1,129.31,10.07,12060.0,1566.0,743.0,2342.0,1728.0,290.0,0.0,6895.0,1193.0,0.0,0.15326666666666666,0.032466666666666665,0.9377666666666666,2018.0,0.9277514707925977,53.32147552352238,7.701149425282439,0.8562933597617164,6,0.21,0.8,0.023,0.021,0.21
23210243,2023-10-13,EXPORTDSP14,125.08,10.21,12060.0,1806.0,690.0,3649.0,1758.0,277.0,0.0,6603.0,1038.0,0.0,0.15326666666666666,0.032466666666666665,0.9377666666666666,2035.0,0.9245324857644724,52.79021426244971,6.6777408637836775,0.8638820638816394,55,0.22,0.77,0.02,0.017,0.23
23210239,2023-10-13,1786500D,0.0,12.26,11877.0,1791.0,704.0,5819.0,1718.0,270.0,0.0,6906.0,1195.0,306.0,0.15326666666666666,0.032466666666666665,0.9377666666666666,1988.0,0.0,6906000000000.0,6.631490787265979,0.8641851106635492,2,0.23,0.77,0.036,0.017,0.205
23210242,2023-10-13,EXPORTDSP14,126.92,9.86,12225.0,1788.0,707.0,3436.0,1731.0,277.0,0.0,6789.0,1068.0,0.0,0.15326666666666666,0.032466666666666665,0.9377666666666666,2008.0,0.9279134376302975,53.49038764533966,6.837248322143827,0.862051792828256,55,0.2,0.73,0.022,0.016,0.2
23210232,2023-10-13,2062BK1,121.76,10.92,10485.0,1815.0,742.0,4353.0,1718.0,250.0,0.0,6201.0,1099.0,0.0,0.15326666666666666,0.032466666666666665,0.9377666666666666,1968.0,0.9176967138911841,50.928055190120496,5.776859504129049,0.8729674796743532,6,0.2,0.79,0.031,0.018,0.19
23210237,2023-10-13,1786500D,124.88,9.6,11502.0,1785.0,696.0,2778.0,1664.0,257.0,0.0,6916.0,1124.0,0.0,0.15326666666666666,0.032466666666666665,0.9377666666666666,1921.0,0.9286139202786392,55.38116591883904,6.443697478987986,0.8662155127533232,2,0.2,0.75,0.022,0.021,0.215
23210231,2023-10-13,1786500D,115.65,10.21,10545.0,1668.0,468.0,2591.0,1721.0,243.0,0.0,6205.0,1003.0,0.0,0.15326666666666666,0.032466666666666665,0.9377666666666666,1964.0,0.9188781185371135,53.6532641586368,6.321942446039375,0.8762729124231791,2,0.22,0.7,0.031,0.02,0.189
23210223,2023-10-13,1786500D,135.19,0.0,9288.0,0.0,756.0,2642.0,1775.0,280.0,0.0,6463.0,2833.0,0.0,0.15326666666666666,0.032466666666666665,0.9377666666666666,2055.0,0.999999999992603,47.80679044272649,9288000000000.0,0.8637469586370493,2,0.21,0.69,0.037,0.02,0.18
23210227,2023-10-13,1786500D,119.39,9.49,11505.0,1041.0,800.0,3059.0,1711.0,267.0,0.0,6103.0,977.0,0.0,0.15326666666666666,0.032466666666666665,0.9377666666666666,1978.0,0.9263656114142896,51.11818410209299,11.051873198836645,0.8650151668347498,2,0.23,0.69,0.02,0.016,0.179
23210245,2023-10-13,2062BK1,128.5,10.21,11322.0,1791.0,707.0,3235.0,1023.0,334.0,547.0,6625.0,1042.0,0.0,0.15326666666666666,0.032466666666666665,0.9377666666666666,1904.0,0.9263931944277529,51.55642023306182,6.321608040197475,0.5372899159661043,6,0.2,0.74,0.024,0.02,0.2
23210221,2023-10-13,1786500D,132.79,9.27,10269.0,0.0,709.0,3016.0,1522.0,297.0,0.0,7100.0,1892.0,0.0,0.15326666666666666,0.032466666666666665,0.9377666666666666,1819.0,0.934745882015101,53.46788161718904,10269000000000.0,0.8367234744360436,2,0.22,0.77,0.039,0.022,0.212
23210219,2023-10-13,2062BK1,123.59,9.08,10284.0,0.0,792.0,2782.0,1704.0,297.0,192.0,6796.0,1111.0,0.0,0.15326666666666666,0.032466666666666665,0.9377666666666666,2193.0,0.9315595085480398,54.9882676587508,10284000000000.0,0.7770177838573749,6,0.22,0.79,0.03,0.019,0.21
