Repository: SiddharthKumar268/FerroMind

# FerroMind
*Ferro-Alloy Optimisation using Machine Learning*
**SAIL Durgapur Steel Plant | Steel Melting Shop**
Intern: Siddharth Kumar | FY 2023-24 to FY 2025-26

---

## Quick Start

```bash

# 2. Place raw Excel files in data/raw/

## Dataset

| | |
|---|---|
| Total heats after cleaning | 47,421 |
| Training set | 37,936 heats (Apr 2023 – Jun 2025) |
| Test set | 9,485 heats (Jun 2025 – Dec 2025) |
| Input features | 21 (16 raw + 5 engineered) |
| Target variables | Mn, Si, C, S, P |
| BOF grades | 76 distinct grades |
| Split method | Chronological 80/20 — no shuffle, no leakage |

---

File: data/processed/sms_train_slag.csv (part 59 of 74)
Heat_Number,Date,BOF Grade Code,Hot Metal Addn. Weight,Scrap Addn. Weight,Lime Into Converter,Dolomite Into Converter,Lime Into Ladle,Iron Ore Into Converter,SIMN Into Ladle,FESI Into Ladle,FEMN Into Ladle,Measered O2 Mainblow II,Duration of Mainblow I/II,Measered O2 2nd Blow,HM_P,HM_S,HM_Si,Total_FA_Ladle,HM_Ratio,O2_per_ton_HM,Lime_Dolo_Ratio,SiMn_FA_Fraction,Grade_Encoded,C,Mn,P,S,Si,FeO,CaO,SiO2,Al2O3,MnO,MgO,P2O5,Basicity,Slag_SP_Index
24214771,2025-01-13,2062BK1,121.7,0.0,9546.0,2214.0,605.0,1935.0,1583.0,250.0,0.0,6591.0,2528.0,0.0,0.1532,0.03895,1.0384,1833.0,0.999999999991783,54.15776499544652,4.311653116529218,0.8636115657387542,6,0.21,0.78,0.022,0.032,0.24,31.829,45.806,13.072,0.642,0.873,4.793,1.726,3.5038629235829575,1.0201327335085297
24114778,2025-01-13,C20MMNC,125.0,7.34,9156.0,2055.0,591.0,2234.0,1665.0,254.0,0.0,7305.0,1128.0,0.0,0.1532,0.03895,1.0384,1919.0,0.944536799146558,58.43999999953248,4.4554744525525765,0.8676393955180471,42,0.22,0.8,0.035,0.019,0.22,16.136,51.077,20.133,1.005,1.106,6.34,2.314,2.5368530843349557,1.4082437275985664
24114807,2025-01-13,2062BK1,120.36,7.64,12177.0,4128.0,591.0,1107.0,1671.0,227.0,0.0,6849.0,1060.0,0.0,0.1532,0.03895,1.0384,1898.0,0.940312499992654,56.90428713811146,2.949854651162076,0.8804004214958481,6,0.21,0.83,0.025,0.023,0.24,20.355,50.367,17.885,0.825,0.95,6.093,2.147,2.8160013418315994,1.3170942182474308
24114820,2025-01-13,EXPORTDSP14,123.35,0.0,9873.0,1983.0,700.0,1567.0,1656.0,254.0,0.0,6172.0,1416.0,0.0,0.1532,0.03895,1.0384,1910.0,0.9999999999918928,50.03648155614077,4.978819969740303,0.8670157068058288,55,0.2,0.82,0.038,0.035,0.23,22.968,48.51,15.07,0.6,1.21,8.17,2.13,3.2187645146307475,1.2752701175109757
24214792,2025-01-13,1786550D,121.71,8.12,11742.0,3000.0,701.0,841.0,1708.0,287.0,0.0,6797.0,1062.0,0.0,0.1532,0.03895,1.0384,1995.0,0.9374566741050802,55.84586311678707,3.913999999998696,0.8561403508767639,3,0.21,0.74,0.02,0.02,0.22,21.444,48.814,16.557,0.661,0.859,8.245,2.048,2.948061360067641,1.2845113415083418
24114770,2025-01-13,EXPORTDSP14,121.7,8.14,9252.0,1179.0,626.0,2026.0,1664.0,251.0,0.0,7400.0,1168.0,0.0,0.1532,0.03895,1.0384,1915.0,0.9373074553224175,60.80525883269675,7.847328244268153,0.8689295039159953,55,0.191,0.77,0.023,0.037,0.209,22.677,49.514,17.06,0.595,1.102,5.143,2.501,2.9021745501436027,1.2460113745029948
24214811,2025-01-13,C20MMNC,122.11,8.15,11970.0,2991.0,0.0,1407.0,1718.0,270.0,0.0,6397.0,1031.0,340.0,0.1532,0.03895,1.0384,1988.0,0.9374328266471872,52.3871918757482,4.002006018052825,0.8641851106635492,42,0.2,0.74,0.022,0.015,0.2,20.982,50.093,17.637,0.825,0.955,5.947,2.156,2.840061231432135,1.2970740548938375
24214817,2025-01-13,2062BK1,122.2,7.98,6657.0,3294.0,822.0,1601.0,1674.0,260.0,0.0,6643.0,1079.0,0.0,0.1532,0.03895,1.0384,1934.0,0.9387002611696214,54.36170212721471,2.020947176684268,0.865563598758601,6,0.17,0.7,0.03,0.026,0.21,25.557,47.885,14.842,0.771,0.782,6.987,1.853,3.226099845044802,1.1852722772277227
24114837,2025-01-14,2062BK1,124.63,7.74,9852.0,2490.0,664.0,2446.0,1634.0,251.0,0.0,6350.0,1166.0,0.0,0.1446153846153846,0.0416923076923076,0.8608846153846154,1885.0,0.9415275364437448,50.95081441024672,3.956626506022507,0.8668435013258001,6,0.18,0.77,0.024,0.033,0.19,31.581,45.582,13.361,0.674,0.866,4.896,1.775,3.4113156713066908,1.014218009478673
24314864,2025-01-14,2062BK1,124.2,7.43,10470.0,2853.0,705.0,2904.0,1708.0,254.0,0.0,6240.0,986.0,0.0,0.1446153846153846,0.0416923076923076,0.8608846153846154,1962.0,0.9435539010792104,50.24154589331528,3.669821240797873,0.8705402650352342,6,0.21,0.82,0.041,0.031,0.24,20.793,49.893,16.641,0.843,1.017,6.851,2.51,2.99801706525658,1.3327901696273543
24114703,2025-01-14,R34,121.15,8.89,8892.0,2931.0,792.0,1886.0,1259.0,217.0,0.0,7107.0,1049.0,0.0,0.1446153846153846,0.0416923076923076,0.8608846153846154,1476.0,0.931636419556047,58.6628146920457,3.0337768679621173,0.8529810298097202,66,0.63,0.78,0.021,0.019,0.22,19.935,51.217,17.156,0.696,1.008,6.006,2.458,2.9851955470070526,1.3808098781408393
24314854,2025-01-14,2062BK1,122.09,8.9,9216.0,2748.0,698.0,1254.0,1779.0,267.0,0.0,661.0,482.0,0.0,0.1446153846153846,0.0416923076923076,0.8608846153846154,2046.0,0.9320558821212912,5.41403882377415,3.353711790391793,0.8695014662752348,6,0.203,0.765,0.025,0.026,0.19,23.782,49.492,15.583,0.625,1.023,6.032,2.123,3.1758213552361396,1.2572270487222477
24314839,2025-01-14,2062BK1,116.6,7.62,9273.0,3027.0,641.0,1359.0,1746.0,278.0,0.0,5972.0,957.0,0.0,0.1446153846153846,0.0416923076923076,0.8608846153846154,2024.0,0.9386572210518542,51.21783876456932,3.0634291377591465,0.8626482213434473,6,0.2,0.76,0.032,0.037,0.21,15.984,51.335,20.056,1.052,1.085,6.313,2.303,2.5594555516777184,1.4243500457811937
24114858,2025-01-14,S.TOWER6VAN,125.14,8.35,9579.0,2970.0,594.0,2720.0,2314.0,105.0,422.0,6603.0,2010.0,0.0,0.1446153846153846,0.0416923076923076,0.8608846153846154,2841.0,0.93744849800781,52.76490330787306,3.2252525252514395,0.8145019359377633,67,0.198,1.312,0.023,0.026,0.259,20.818,49.721,16.718,0.847,1.021,6.885,2.526,2.9739218852802196,1.3245864080773637
24314826,2025-01-14,2062BK1,117.7,10.12,9840.0,2934.0,638.0,789.0,1640.0,261.0,0.0,6549.0,1326.0,0.0,0.1446153846153846,0.0416923076923076,0.8608846153846154,1901.0,0.9208261617828132,55.641461341923176,3.3537832310827014,0.8627038400837124,6,0.22,0.78,0.029,0.028,0.2,26.454,48.208,15.201,0.766,0.872,5.004,2.165,3.1711616892514143,1.1572882657960437
24314822,2025-01-14,C20MMNC,121.25,7.95,10521.0,2913.0,632.0,1630.0,1657.0,265.0,0.0,6844.0,1401.0,0.0,0.1446153846153846,0.0416923076923076,0.8608846153846154,1922.0,0.9384674922527984,56.44536082427674,3.611740473737174,0.862122788761258,42,0.184,0.775,0.026,0.024,0.224,20.912,49.81,17.01,0.57,1.35,6.45,2.51,2.928105343601199,1.313450940062759
24214877,2025-01-14,C20MMNC,118.78,8.66,7857.0,3144.0,679.0,1338.0,1694.0,300.0,250.0,6567.0,1437.0,281.0,0.1446153846153846,0.0416923076923076,0.8608846153846154,2244.0,0.9320464532255804,55.2870853674416,2.4990458015259227,0.7549019607839773,42,0.21,0.78,0.029,0.028,0.25,20.939,49.606,16.734,0.844,1.022,6.875,2.524,2.964206752315506,1.316717099325795
24214825,2025-01-14,C20MMNC,121.02,0.0,9171.0,2628.0,822.0,2118.0,1711.0,250.0,0.0,6610.0,1100.0,0.0,0.1446153846153846,0.0416923076923076,0.8608846153846154,1961.0,0.9999999999917368,54.61907122744489,3.4897260273959323,0.8725140234569747,42,0.2,0.769,0.019,0.027,0.213,25.277,47.916,15.034,0.785,0.776,7.007,1.884,3.18696375124709,1.1886286961698749
24214841,2025-01-14,1786550D,119.12,8.12,8634.0,2658.0,630.0,1041.0,1644.0,236.0,0.0,6299.0,1043.0,0.0,0.1446153846153846,0.0416923076923076,0.8608846153846154,1880.0,0.9361835900586593,52.87944929438482,3.2483069977414414,0.8744680851059179,3,0.23,0.8,0.03,0.03,0.22,22.199,50.952,16.415,0.744,0.798,5.461,2.159,3.103801169590643,1.319487245888903
24214867,2025-01-14,1786550D,125.54,7.91,8340.0,2844.0,600.0,1320.0,1694.0,263.0,0.0,6696.0,1096.0,0.0,0.1446153846153846,0.0416923076923076,0.8608846153846154,1957.0,0.940726863986956,53.33758164685887,2.932489451475762,0.8656106285125879,3,0.21,0.75,0.03,0.03,0.21,27.737,47.556,13.029,0.736,0.881,7.161,1.665,3.649731389102072,1.166531753624255
24214938,2025-01-15,S.TOWER6VAN,120.28,6.12,7185.0,2010.0,594.0,2042.0,2305.0,78.0,452.0,6656.0,1101.0,464.0,0.1399130434782608,0.041695652173913,0.6732173913043479,2835.0,0.9515822784734844,55.33754572617777,3.574626865669863,0.813051146384193,67,0.19,1.28,0.019,0.02,0.21,29.094,46.828,13.619,0.643,0.829,5.508,2.166,3.438179148311307,1.0963150255185654
24214926,2025-01-15,2062BK1,126.42,7.99,6366.0,2604.0,591.0,0.0,1603.0,256.0,0.0,6626.0,1053.0,0.0,0.1399130434782608,0.041695652173913,0.6732173913043479,1859.0,0.9405550182208128,52.41259294373981,2.444700460828554,0.862291554598783,6,0.21,0.76,0.025,0.022,0.21,30.054,46.423,13.308,0.777,0.876,5.35,1.951,3.4880907656473066,1.0705670733113486
24214921,2025-01-15,2062BK1,118.84,0.0,5661.0,2397.0,605.0,186.0,1563.0,253.0,0.0,6865.0,1091.0,0.0,0.1399130434782608,0.041695652173913,0.6732173913043479,1816.0,0.9999999999915852,57.76674520314905,2.361702127658589,0.860682819382786,6,0.22,0.74,0.018,0.019,0.24,28.932,47.996,13.832,0.699,0.753,4.638,1.924,3.469673968047423,1.1223196539226006
24214904,2025-01-15,2062BK1,119.02,8.22,9069.0,2799.0,712.0,1878.0,1725.0,270.0,192.0,6640.0,1071.0,0.0,0.1399130434782608,0.041695652173913,0.6732173913043479,2187.0,0.935397673680168,55.78894303431533,3.2400857449077383,0.78875171467728,6,0.19,0.77,0.02,0.023,0.21,24.241,49.647,15.266,0.693,0.868,5.974,1.984,3.251915897032816,1.2566315682899667
24214901,2025-01-15,2062BK1,123.83,7.88,10377.0,3594.0,688.0,2877.0,1667.0,283.0,196.0,6354.0,987.0,0.0,0.1399130434782608,0.041695652173913,0.6732173913043479,2146.0,0.940171589090121,51.31228296817159,2.8873121869774936,0.7767940354143631,6,0.2,0.82,0.02,0.021,0.23,20.478,49.099,18.328,1.642,1.05,5.926,1.898,2.678760434284467,1.2652098848145954
24214940,2025-01-15,S.TOWER6VAN,119.13,8.66,6582.0,2049.0,594.0,0.0,2339.0,54.0,398.0,6665.0,1075.0,0.0,0.1399130434782608,0.041695652173913,0.6732173913043479,2791.0,0.9322325690513168,55.9472844786708,3.2122986822824733,0.8380508778212691,67,0.19,1.35,0.027,0.025,0.25,28.851,46.469,13.679,1.089,0.84,5.499,2.224,3.396856725146199,1.0925912863558347
24114882,2025-01-15,S.TOWER6VAN,113.32,9.12,9063.0,2181.0,694.0,1895.0,2409.0,146.0,521.0,6324.0,974.0,0.0,0.1399130434782608,0.041695652173913,0.6732173913043479,3076.0,0.925514537725208,55.8065654777991,4.155433287480901,0.7831599479841407,67,0.19,1.311,0.038,0.026,0.224,20.935,49.391,16.822,0.858,1.03,6.948,2.548,2.935921060452951,1.3080936490280206
24114899,2025-01-15,2062BK1,124.64,7.58,11121.0,2496.0,732.0,2770.0,1665.0,267.0,0.0,6507.0,1082.0,0.0,0.1399130434782608,0.041695652173913,0.6732173913043479,1932.0,0.9426713053929612,52.20635429996625,4.4555288461520615,0.8618012422355787,6,0.2,0.72,0.015,0.023,0.2,20.193,50.082,18.112,0.816,1.148,5.945,2.128,2.7649754320101585,1.3074192032579754
24114937,2025-01-15,2062BK1,129.29,6.22,7944.0,2508.0,662.0,2225.0,1658.0,244.0,0.0,6602.0,1532.0,0.0,0.1399130434782608,0.041695652173913,0.6732173913043479,1902.0,0.9540993284558034,51.06350065704182,3.1674641148312728,0.8717139852781958,6,0.21,0.75,0.016,0.025,0.2,18.165,51.126,18.351,1.26,1.054,6.092,2.305,2.7858544027898864,1.4000602459128626
24114918,2025-01-15,2062BK1,129.71,7.64,8712.0,2958.0,591.0,2252.0,1616.0,306.0,0.0,6604.0,1037.0,0.0,0.1399130434782608,0.041695652173913,0.6732173913043479,1922.0,0.9443756825559204,50.9135764393577,2.9452332657190854,0.8407908428715709,6,0.21,0.74,0.02,0.025,0.22,27.588,47.072,15.387,0.703,0.908,5.095,1.955,3.0590070184559397,1.0953090096798215
24114925,2025-01-15,2062BK1,118.3,8.15,8304.0,3051.0,799.0,2942.0,1665.0,247.0,0.0,6228.0,1685.0,0.0,0.1399130434782608,0.041695652173913,0.6732173913043479,1912.0,0.935547647284021,52.64581572229378,2.7217305801367675,0.8708158995811345,6,0.22,0.78,0.019,0.024,0.24,28.122,47.838,14.464,0.701,0.829,4.821,1.964,3.3071552022122366,1.1233005377227794
24114868,2025-01-15,S.TOWER6VAN,125.4,7.95,9642.0,3231.0,612.0,3239.0,2312.0,98.0,424.0,6318.0,2543.0,0.0,0.1399130434782608,0.041695652173913,0.6732173913043479,2834.0,0.940382452186424,50.382775119215445,2.9842154131838488,0.8158080451655555,67,0.185,1.322,0.022,0.021,0.238,20.888,49.9,16.593,0.853,1.013,6.804,2.491,3.0071110039773408,1.3313056933994984
24314919,2025-01-15,2062BK1,114.96,8.0,9003.0,2673.0,646.0,2301.0,1769.0,258.0,0.0,6341.0,1127.0,364.0,0.1399130434782608,0.041695652173913,0.6732173913043479,2027.0,0.934938191274114,55.15831593549793,3.3681257014577746,0.872718302910275,6,0.22,0.8,0.021,0.027,0.24,24.38,49.654,15.182,0.688,0.878,5.919,1.97,3.2703681749324907,1.2550615474054043
24314878,2025-01-15,2062BK1,118.69,8.98,10491.0,3141.0,634.0,2175.0,1683.0,277.0,0.0,6442.0,1589.0,0.0,0.1399130434782608,0.041695652173913,0.6732173913043479,1960.0,0.9296624108958278,54.27584463683313,3.340019102195689,0.858673469387317,6,0.21,0.76,0.021,0.022,0.23,26.594,48.26,15.106,0.769,0.875,4.928,2.141,3.1945455748990534,1.157286396009688
24214962,2025-01-16,2062BK1,123.43,7.85,8409.0,3915.0,688.0,2367.0,1714.0,267.0,0.0,6498.0,1072.0,253.0,0.1376538461538461,0.0371153846153846,0.8244615384615385,1981.0,0.9402041438075854,52.64522401318443,2.147892720305965,0.8652195860672058,6,0.22,0.8,0.02,0.029,0.22,22.075,48.147,17.314,1.11,1.043,6.618,2.193,2.7806526133410334,1.2223153084539224
24214965,2025-01-16,1786500D,122.53,0.0,8160.0,3753.0,715.0,1664.0,1721.0,253.0,0.0,6653.0,1092.0,0.0,0.1376538461538461,0.0371153846153846,0.8244615384615385,1974.0,0.9999999999918388,54.29690687950463,2.1742605915261994,0.8718338399185046,2,0.2,0.76,0.023,0.032,0.213,21.887,50.452,16.78,0.778,0.877,5.563,2.289,3.0064954412728677,1.3047481121340643
24214955,2025-01-16,SAILTOWER6VA,126.45,8.01,8451.0,2646.0,600.0,2255.0,2443.0,0.0,540.0,6718.0,1106.0,0.0,0.1376538461538461,0.0371153846153846,0.8244615384615385,2983.0,0.9404283801804224,53.12771846537661,3.193877551019201,0.8189741870597321,68,0.18,1.266,0.034,0.02,0.24,10.2115,52.208,18.091,7.765000000000001,1.026,7.7315000000000005,1.1635,2.8856953349546757,1.8445775257476988
24214975,2025-01-16,SEQRFE550D,129.55,8.16,7953.0,2313.0,682.0,1542.0,1674.0,253.0,270.0,6742.0,1608.0,0.0,0.1376538461538461,0.0371153846153846,0.8244615384615385,2197.0,0.9407450439260712,52.04168274757205,3.4383916990906016,0.7619481110601903,73,0.22,0.82,0.022,0.022,0.23,21.868,48.864,17.337,1.395,0.999,5.652,2.217,2.8183181451147763,1.2463398459419477
24214957,2025-01-16,S.TOWER6VAN,121.62,7.64,9030.0,2769.0,594.0,2271.0,2525.0,105.0,500.0,6591.0,1080.0,0.0,0.1376538461538461,0.0371153846153846,0.8244615384615385,3130.0,0.940894321515234,54.19338924474434,3.2611050920898297,0.8067092651754612,67,0.187,1.314,0.03,0.023,0.206,21.66,50.196,17.37,0.674,0.975,5.403,2.343,2.889643658971849,1.2860546744895083
24314961,2025-01-16,SEQRFE550D,126.66,7.33,10929.0,2325.0,699.0,3018.0,1755.0,275.0,0.0,3006.0,475.0,0.0,0.1376538461538461,0.0371153846153846,0.8244615384615385,2030.0,0.9452944249500314,23.732828043393862,4.700645161288301,0.8645320197040076,73,0.21,0.88,0.029,0.026,0.24,21.7,50.62,16.808,0.778,0.869,5.553,2.296,3.0114819441965612,1.314497909579579
24314963,2025-01-16,2062BK1,122.07,8.57,11058.0,2853.0,691.0,3099.0,1737.0,282.0,0.0,2781.0,491.0,0.0,0.1376538461538461,0.0371153846153846,0.8244615384615385,2019.0,0.9343998775188732,22.782010321759795,3.8759200841206174,0.8603268945018027,6,0.19,0.76,0.029,0.023,0.19,21.692,50.625,16.83,0.763,0.87,5.551,2.299,3.007842671261363,1.314149988318667
24214978,2025-01-16,SEQRFE550D,126.45,7.99,11493.0,2367.0,660.0,2649.0,1637.0,250.0,267.0,6482.0,1045.0,0.0,0.1376538461538461,0.0371153846153846,0.8244615384615385,2154.0,0.9405682832420368,51.26136812929014,4.85551330798274,0.7599814298975116,73,0.22,0.82,0.035,0.026,0.19,22.759,50.014,16.607,0.892,0.946,5.186,2.142,3.011440269749518,1.2704549495770572
24314979,2025-01-16,S.TOWER6VAN,127.24,7.96,9456.0,1584.0,666.0,1203.0,2434.0,85.0,536.0,6467.0,1614.0,0.0,0.1376538461538461,0.0371153846153846,0.8244615384615385,3055.0,0.9411242603480688,50.82521219702275,5.969696969693201,0.7967266775774806,67,0.2,1.27,0.031,0.03,0.24,26.325,48.065,15.141,0.675,0.953,5.437,2.055,3.174283450006604,1.1591144765717316
24314939,2025-01-16,TMT-FE500D,118.05,8.52,8538.0,2721.0,588.0,2961.0,1690.0,261.0,0.0,5861.0,1051.0,0.0,0.1376538461538461,0.0371153846153846,0.8244615384615385,1951.0,0.9326854704832688,49.648454044475656,3.137816979050666,0.8662224500251839,78,0.25,0.83,0.017,0.024,0.23,29.306,45.438,14.146,0.901,0.827,5.82,2.237,3.211847034707005,1.0456815409753069
24314945,2025-01-16,2062BK1,123.2,9.8,8397.0,1959.0,597.0,1563.0,1701.0,264.0,0.0,6366.0,980.0,0.0,0.1376538461538461,0.0371153846153846,0.8244615384615385,1965.0,0.9263157894667196,51.672077921658506,4.286370597241303,0.8656488549613915,6,0.2,0.73,0.03,0.026,0.21,26.743,47.301,14.927,0.79,0.897,5.668,2.254,3.168609324758843,1.135105948981306
24314948,2025-01-16,2062BK1,125.85,7.74,8706.0,2001.0,607.0,2793.0,1698.0,264.0,0.0,6350.0,1374.0,0.0,0.1376538461538461,0.0371153846153846,0.8244615384615385,1962.0,0.942061531544711,50.45689312633725,4.350824587703973,0.8654434250760115,6,0.2,0.8,0.028,0.027,0.23,20.533,49.732,18.158,0.927,1.065,5.716,2.411,2.738697064816344,1.2853303008373824
24314982,2025-01-16,S.TOWER6VAN,121.48,7.96,10314.0,2586.0,671.0,2706.0,2429.0,115.0,552.0,6459.0,2102.0,0.0,0.1376538461538461,0.0371153846153846,0.8244615384615385,3096.0,0.9385043263215506,53.16924596597654,3.988399071924212,0.7845607235139584,67,0.18,1.31,0.036,0.031,0.2,25.13,48.618,15.701,0.761,0.953,5.344,2.098,3.096293465800535,1.1906837774294672
24114959,2025-01-16,S.TOWER6VAN,124.1,8.15,10344.0,3057.0,586.0,2066.0,2313.0,105.0,467.0,6257.0,1671.0,0.0,0.1376538461538461,0.0371153846153846,0.8244615384615385,2885.0,0.9383742911082164,50.41901692143095,3.383709519135301,0.8017331022527551,67,0.18,1.28,0.019,0.018,0.2,26.062,47.953,15.297,0.646,0.94,5.631,2.131,3.1345927572231664,1.1594052224371374
24114966,2025-01-16,2062BK1,124.45,7.96,15228.0,3624.0,599.0,3241.0,1668.0,254.0,0.0,6568.0,1676.0,0.0,0.1376538461538461,0.0371153846153846,0.8244615384615385,1922.0,0.939883694577903,52.77621534710505,4.201986754965728,0.8678459937560521,6,0.2,0.77,0.021,0.028,0.21,17.673,51.971,18.269,0.918,0.998,6.365,2.317,2.8446086480569237,1.4459282753248202
24114977,2025-01-16,2062BK1,128.38,7.93,8481.0,2244.0,751.0,3139.0,1663.0,281.0,233.0,6761.0,1102.0,0.0,0.1376538461538461,0.0371153846153846,0.8244615384615385,2177.0,0.9418237840148058,52.663966349488526,3.7794117647041983,0.763895268718069,6,0.22,0.73,0.022,0.032,0.22,26.447,47.583,15.284,0.704,0.949,5.588,2.086,3.1130520117762512,1.1402041598773123
24114974,2025-01-16,2062BK1,123.82,7.98,8919.0,1992.0,759.0,3435.0,1660.0,254.0,0.0,6742.0,1064.0,0.0,0.1376538461538461,0.0371153846153846,0.8244615384615385,1914.0,0.9394537177470452,54.45000807579995,4.477409638551969,0.8672936259138625,6,0.2,0.78,0.017,0.024,0.2,26.08,47.649,15.309,0.914,0.937,5.678,2.071,3.112279555845853,1.1512201014737862
24215036,2025-01-17,SEQRFE550D,124.06,8.12,7224.0,2727.0,621.0,2490.0,1657.0,257.0,0.0,6579.0,1537.0,0.0,0.1365172413793103,0.0336551724137931,0.7382758620689656,1914.0,0.9385686185433608,53.03079155204715,2.6490649064896776,0.865726227794741,73,0.22,0.81,0.021,0.018,0.23,20.258,50.744,16.557,1.503,1.015,6.285,2.139,3.0646213310786328,1.3783137766188616
24215025,2025-01-17,2062BK1,122.69,8.19,10143.0,2523.0,605.0,2895.0,1758.0,256.0,0.0,7186.0,1243.0,0.0,0.1365172413793103,0.0336551724137931,0.7382758620689656,2014.0,0.937423594124867,58.57038063364112,4.020214030913984,0.8728897715983749,6,0.2,0.78,0.026,0.022,0.19,21.211,49.698,16.841,1.084,1.044,6.342,2.233,2.9508371927324544,1.3060205502851288
24215023,2025-01-17,1786500D,124.93,7.99,8235.0,3171.0,589.0,2220.0,1735.0,226.0,0.0,7105.0,1063.0,0.0,0.1365172413793103,0.0336551724137931,0.7382758620689656,1961.0,0.9398886548229018,56.87184823455637,2.596972563859162,0.8847526772050562,2,0.21,0.76,0.03,0.025,0.248,18.925,50.071,17.512,0.858,0.999,7.754,2.389,2.859076114886084,1.374142378835282
24215040,2025-01-17,2062BK1,121.38,7.68,7827.0,2547.0,605.0,2084.0,1664.0,250.0,0.0,6769.0,1087.0,0.0,0.1365172413793103,0.0336551724137931,0.7382758620689656,1914.0,0.9404927940419922,55.76701268696847,3.0730270906937287,0.869383490072691,6,0.22,0.74,0.023,0.02,0.22,20.4,50.135,17.101,1.235,1.012,6.402,2.219,2.931528476201614,1.336862034024852
24115003,2025-01-17,SEQRFE550D,124.15,8.2,10308.0,2481.0,0.0,2904.0,0.0,0.0,0.0,6603.0,1066.0,0.0,0.1365172413793103,0.0336551724137931,0.7382758620689656,0.0,0.9380430676166376,53.18566250460583,4.154776299877407,0.0,73,0.23,0.81,0.033,0.024,0.2,18.364,51.431,17.989,0.872,1.089,6.408,2.314,2.858866036687048,1.4147274027617318
24314995,2025-01-17,S.TOWER6VAN,128.4,8.21,9810.0,2001.0,605.0,3344.0,2419.0,108.0,497.0,4862.0,1084.0,0.0,0.1365172413793103,0.0336551724137931,0.7382758620689656,3024.0,0.939901910541396,37.86604361341226,4.902548725634731,0.7999338624335979,67,0.175,1.4,0.035,0.026,0.248,16.183,50.721,20.235,1.044,1.131,6.446,2.316,2.506473611385649,1.3927071034350202
24315002,2025-01-17,S.TOWER6VAN,126.01,8.36,9072.0,3081.0,599.0,2406.0,2411.0,105.0,502.0,4017.0,1350.0,0.0,0.1365172413793103,0.0336551724137931,0.7382758620689656,3018.0,0.9377837314807044,31.87842234717976,2.9444985394342926,0.7988734261097419,67,0.19,1.29,0.029,0.027,0.25,15.231,53.218,19.461,0.952,1.074,5.844,2.568,2.7344568903504265,1.5339693886374774
24315018,2025-01-17,SEQRFE550D,125.02,10.11,8469.0,2562.0,605.0,1611.0,1717.0,261.0,0.0,6296.0,1185.0,267.0,0.1365172413793103,0.0336551724137931,0.7382758620689656,1978.0,0.925183156953118,50.35994240881171,3.305620608898008,0.8680485338721597,73,0.23,0.86,0.03,0.028,0.2,17.927,50.46,16.88,0.71,1.38,8.71,2.52,2.98915940998756,1.4496667432774075
24114994,2025-01-17,C20MMNC,123.8,7.75,9183.0,2898.0,650.0,2915.0,1650.0,260.0,0.0,6403.0,1035.0,0.0,0.1365172413793103,0.0336551724137931,0.7382758620689656,1910.0,0.9410870391414587,51.72051696242552,3.168737060040314,0.8638743455492859,42,0.198,0.777,0.021,0.024,0.227,25.918,48.1,15.836,0.989,0.919,5.027,1.713,3.0371913872576877,1.1519578493593583
24214999,2025-01-17,S.TOWER6VAN,118.48,8.2,8487.0,2010.0,665.0,2963.0,2508.0,142.0,462.0,6116.0,1028.0,319.0,0.1365172413793103,0.0336551724137931,0.7382758620689656,3112.0,0.9352699715745556,51.62052667073244,4.222388059699392,0.8059125964007693,67,0.19,1.38,0.024,0.024,0.25,21.951,50.6,17.427,0.69,0.572,5.048,2.036,2.903373881110856,1.2849488305949872
24115087,2025-01-18,2062BK1,127.78,9.6,10824.0,3690.0,654.0,2951.0,1644.0,250.0,0.0,6591.0,1066.0,0.0,0.1326129032258064,0.0334838709677419,0.7987741935483871,1894.0,0.930120832719973,51.58084207190812,2.933333333332538,0.868004223864378,6,0.2,0.81,0.03,0.026,0.21,25.722,47.398,14.561,1.724,1.007,6.355,1.654,3.254910039829694,1.1765961672127894
24115089,2025-01-18,S.TOWER6VAN,122.84,9.4,10953.0,3945.0,688.0,2758.0,2368.0,98.0,413.0,6504.0,1049.0,0.0,0.1326129032258064,0.0334838709677419,0.7987741935483871,2879.0,0.9289171203801504,52.94692282600988,2.776425855512604,0.8225078152133302,67,0.184,1.278,0.022,0.016,0.2,26.535,47.44,14.377,1.114,1.018,6.316,1.604,3.2994853248017804,1.159533644562853
24115104,2025-01-18,S.TOWER6VAN,123.55,0.0,9099.0,2997.0,602.0,2935.0,2318.0,108.0,420.0,6362.0,1000.0,0.0,0.1326129032258064,0.0334838709677419,0.7987741935483871,2846.0,0.999999999991906,51.4933225410644,3.036036036035023,0.8144764581866428,67,0.18,1.26,0.028,0.023,0.22,23.706,49.391,15.713,0.618,1.021,6.085,2.137,3.143120784014255,1.2529426686960934
24115095,2025-01-18,SEQRFE550D,123.81,7.95,9027.0,3711.0,601.0,2700.0,1621.0,200.0,0.0,6598.0,1112.0,0.0,0.1326129032258064,0.0334838709677419,0.7987741935483871,1821.0,0.9396630236722856,53.29133349444074,2.4324979789807517,0.8901702361335034,73,0.22,0.83,0.023,0.021,0.23,17.975,52.197,18.834,0.809,0.877,5.815,2.062,2.771276878152376,1.4180114099429506
24115077,2025-01-18,S.TOWER6VAN,120.53,8.36,9186.0,4026.0,614.0,1623.0,2402.0,106.0,420.0,6649.0,2207.0,0.0,0.1326129032258064,0.0334838709677419,0.7987741935483871,2928.0,0.9351384901781744,55.164689288516016,2.2816691505210427,0.8203551912565504,67,0.18,1.29,0.025,0.017,0.22,23.043,47.148,17.039,0.971,0.941,7.17,2.141,2.7669014084507038,1.1762592620312853
24115075,2025-01-18,2062BK1,126.21,8.15,9447.0,3987.0,622.0,999.0,1655.0,257.0,0.0,6784.0,1213.0,0.0,0.1326129032258064,0.0334838709677419,0.7987741935483871,1912.0,0.9393420660841074,53.75168370134101,2.369450714822581,0.8655857740581246,6,0.19,0.71,0.021,0.017,0.18,23.186,48.315,16.021,1.03,0.847,7.01,2.117,3.0155411309449502,1.232274025709039
24115069,2025-01-18,C20MMNC,126.3,8.15,9822.0,3003.0,606.0,324.0,1664.0,261.0,0.0,6526.0,1095.0,0.0,0.1326129032258064,0.0334838709677419,0.7987741935483871,1925.0,0.9393826701306108,51.670625494444415,3.270729270728181,0.8644155844151353,42,0.21,0.72,0.024,0.018,0.2,24.048,47.516,15.61,1.06,1.071,6.977,2.151,3.0437512010761645,1.1981139211780427
24115056,2025-01-18,S.TOWER6VAN,127.12,7.96,9327.0,2991.0,657.0,2085.0,2517.0,119.0,480.0,6771.0,1286.0,0.0,0.1326129032258064,0.0334838709677419,0.7987741935483871,3116.0,0.9410719573516356,53.26463184350799,3.118355065194544,0.8077663671370964,67,0.18,1.25,0.026,0.014,0.24,23.981,49.531,15.478,0.7,1.094,5.456,2.229,3.1998837134181795,1.2552204764318295
24215105,2025-01-18,SEQRFE550D,121.37,8.0,8049.0,2556.0,600.0,1682.0,1758.0,257.0,0.0,7005.0,1264.0,0.0,0.1326129032258064,0.0334838709677419,0.7987741935483871,2015.0,0.9381618613207224,57.716074812081104,3.1490610328626176,0.8724565756819491,73,0.22,0.8,0.022,0.017,0.22,28.002,46.753,13.3,0.764,0.893,7.34,1.7,3.514998872265243,1.131951674212527
24215092,2025-01-18,2062BK1,121.55,8.16,7713.0,2514.0,643.0,1590.0,1674.0,223.0,0.0,6294.0,1026.0,0.0,0.1326129032258064,0.0334838709677419,0.7987741935483871,1897.0,0.937090432496052,51.781160016028124,3.0680190930775386,0.8824459673163508,6,0.19,0.78,0.026,0.018,0.2,21.865,49.475,16.6,0.763,0.958,6.654,2.229,2.9802421540871027,1.286200800707118
24215090,2025-01-18,SEQRFE550D,120.37,8.66,8283.0,2004.0,663.0,1602.0,1711.0,277.0,0.0,6659.0,1046.0,0.0,0.1326129032258064,0.0334838709677419,0.7987741935483871,1988.0,0.9328838254597158,55.32109329521208,4.133233532932069,0.8606639839029876,73,0.21,0.85,0.023,0.021,0.23,23.784,47.817,15.877,0.764,0.987,6.986,2.307,3.0115253810303564,1.2056124249911755
24215058,2025-01-18,2062BK1,129.38,8.01,9228.0,2700.0,721.0,5144.0,1714.0,243.0,0.0,6696.0,1491.0,0.0,0.1326129032258064,0.0334838709677419,0.7987741935483871,1957.0,0.9416988135894776,51.75452156398397,3.417777777776512,0.8758303525800328,6,0.2,0.77,0.032,0.02,0.21,18.309,51.769,17.586,1.633,0.996,5.799,2.355,2.943594700631148,1.4421941163360823
24315076,2025-01-18,2062BK1,127.13,8.31,8337.0,2649.0,616.0,2867.0,1658.0,251.0,0.0,6928.0,1098.0,0.0,0.1326129032258064,0.0334838709677419,0.7987741935483871,1909.0,0.9386444181856272,54.49539841064662,3.147225368062232,0.8685175484542333,6,0.19,0.73,0.025,0.024,0.21,22.905,48.662,15.987,0.982,0.847,7.022,2.119,3.0436577433074805,1.2511763042192683
24315070,2025-01-18,2062BK1,128.4,8.36,7815.0,3162.0,618.0,1814.0,1680.0,257.0,0.0,2115.0,1619.0,0.0,0.1326129032258064,0.0334838709677419,0.7987741935483871,1937.0,0.9388710149097774,16.471962616694146,2.471537001896752,0.8673205988637752,6,0.21,0.75,0.029,0.027,0.21,31.696,44.801,13.456,0.658,0.869,5.176,1.94,3.3291967006019174,0.9922042832148473
24315098,2025-01-18,2062BK1,122.96,8.75,7518.0,2553.0,605.0,1014.0,1613.0,235.0,0.0,6662.0,1043.0,0.0,0.1326129032258064,0.0334838709677419,0.7987741935483871,1848.0,0.933566168089488,54.18022120970901,2.944770857813183,0.8728354978350256,6,0.2,0.77,0.023,0.023,0.21,21.768,49.552,16.232,0.957,0.91,6.954,2.185,3.052547280231627,1.3039656851135497
24115144,2025-01-19,S.TOWER6VAN,125.0,8.12,9186.0,3483.0,604.0,2958.0,2365.0,102.0,416.0,6605.0,1418.0,0.0,0.1376399999999999,0.03556,0.86976,2883.0,0.9390024038391,52.83999999957728,2.6373815676133687,0.8203260492539645,67,0.169,1.29,0.022,0.021,0.21,22.513,50.323,16.752,0.78,1.008,4.849,2.264,3.0038202113054377,1.2815922171853513
24115134,2025-01-19,2062BK1,117.83,10.88,9624.0,3054.0,624.0,1998.0,1604.0,247.0,0.0,6408.0,2719.0,0.0,0.1376399999999999,0.03556,0.86976,1851.0,0.91546888352952,54.38343376004087,3.151277013751424,0.8665586169633352,6,0.17,0.8,0.019,0.021,0.19,22.08,50.538,16.941,0.797,0.999,4.845,2.276,2.983000826348719,1.2951155758290196
24315165,2025-01-19,2062BK1,119.6,9.4,11127.0,2841.0,600.0,2340.0,1754.0,264.0,0.0,4398.0,1572.0,0.0,0.1376399999999999,0.03556,0.86976,2018.0,0.9271317829385494,36.77257525052866,3.916578669481198,0.8691774033692422,6,0.18,0.79,0.024,0.017,0.18,20.851,49.52,17.19,1.32,1.37,5.85,2.35,2.880577046128788,1.3017191525156409
24315124,2025-01-19,2062BK1,120.47,7.74,7059.0,2169.0,616.0,964.0,1614.0,224.0,0.0,6726.0,1016.0,0.0,0.1376399999999999,0.03556,0.86976,1838.0,0.9396302940414972,55.83132730093939,3.254495159057974,0.8781284004347779,6,0.19,0.75,0.035,0.021,0.2,21.705,49.374,17.628,1.39,0.962,5.28,2.093,2.800726076351466,1.2552499110184574
24315127,2025-01-19,SEQRFE550D,123.47,10.18,8763.0,2436.0,621.0,1419.0,1696.0,258.0,0.0,6757.0,1177.0,370.0,0.1376399999999999,0.03556,0.86976,1954.0,0.9238309016017672,54.72584433421296,3.597290640392612,0.8679631525072323,73,0.23,0.84,0.019,0.021,0.19,24.376,50.126,15.528,0.67,1.066,4.577,2.223,3.2278961942172706,1.256133316626989
24315130,2025-01-19,C20MMNC,127.93,9.59,7242.0,1623.0,636.0,786.0,1600.0,232.0,0.0,4907.0,750.0,0.0,0.1376399999999999,0.03556,0.86976,1832.0,0.9302646887657776,38.35691393700964,4.46210720886971,0.8733624454143705,42,0.22,0.79,0.038,0.026,0.24,24.322,50.102,15.575,0.665,1.07,4.603,2.229,3.2166153055983564,1.2557521680284727
24115146,2025-01-19,TMT-FE500D,124.66,9.81,8874.0,3423.0,616.0,2491.0,1641.0,240.0,0.0,6107.0,1000.0,0.0,0.1376399999999999,0.03556,0.86976,1881.0,0.927046924957782,48.989250761679855,2.592462751971197,0.8724082934604612,78,0.206,0.785,0.026,0.031,0.24,20.71,51.053,16.847,0.781,0.946,6.037,2.187,3.0302113010446337,1.3593109324245167
24315143,2025-01-19,2062BK1,126.67,9.19,9213.0,1992.0,649.0,1960.0,1732.0,295.0,0.0,7127.0,1416.0,0.0,0.1376399999999999,0.03556,0.86976,2027.0,0.9323568379145272,56.26430883353387,4.624999999997678,0.8544647261959277,6,0.21,0.74,0.022,0.02,0.21,23.406,50.373,15.925,0.722,0.935,5.063,2.19,3.1629411025995227,1.280712905522221
24315147,2025-01-19,S.TOWER6VAN,127.51,10.11,8901.0,2373.0,599.0,2180.0,2461.0,58.0,403.0,6711.0,1253.0,0.0,0.1376399999999999,0.03556,0.86976,2922.0,0.9265368405687652,52.6311661826317,3.75094816687579,0.8422313483912244,67,0.175,1.295,0.039,0.025,0.22,21.54,50.753,16.672,0.755,0.932,5.685,2.256,3.04402327115696,1.328160573626776
24315117,2025-01-19,2062BK1,127.23,10.74,9966.0,2682.0,699.0,3276.0,1695.0,255.0,0.0,6713.0,1105.0,0.0,0.1376399999999999,0.03556,0.86976,1950.0,0.9221569906434576,52.76271319615843,3.7158836689024177,0.8692307692303235,6,0.18,0.79,0.018,0.022,0.25,23.75,51.05,15.44,0.49,1.27,4.34,2.32,3.306133022472638,1.3025949835421398
24215149,2025-01-19,TMT-FE500D,120.84,10.0,8067.0,2880.0,613.0,813.0,1650.0,240.0,0.0,6654.0,1087.0,0.0,0.1376399999999999,0.03556,0.86976,1890.0,0.9235707734567138,55.06454816240429,2.801041666665694,0.8730158730154111,78,0.19,0.77,0.027,0.017,0.211,17.958,51.393,18.178,0.894,0.994,6.89,2.181,2.8270531932449527,1.422171181891137
24215145,2025-01-19,SEQRFE550D,123.35,0.0,8622.0,2898.0,611.0,894.0,1627.0,250.0,0.0,6749.0,1058.0,0.0,0.1376399999999999,0.03556,0.86976,1877.0,0.9999999999918928,54.714227806609536,2.975155279502079,0.8668087373463682,73,0.22,0.82,0.022,0.018,0.23,18.053,51.329,18.117,0.909,0.996,6.926,2.16,2.8330389667733744,1.4190649968206575
24215132,2025-01-19,SEQRFE550D,116.72,9.52,7803.0,3573.0,589.0,2046.0,1627.0,246.0,0.0,6888.0,1091.0,0.0,0.1376399999999999,0.03556,0.86976,1873.0,0.9245880861777204,59.01302261772607,2.183879093198381,0.8686599038970269,73,0.21,0.83,0.023,0.019,0.25,21.37,50.566,17.451,0.862,0.978,4.95,2.266,2.8974329589731833,1.3025088867137193
24215129,2025-01-19,C20MMNC,122.25,0.0,8097.0,2823.0,591.0,1533.0,1600.0,246.0,0.0,6903.0,1134.0,0.0,0.1376399999999999,0.03556,0.86976,1846.0,0.99999999999182,56.46625766824976,2.8682252922412794,0.8667388949074395,42,0.187,0.716,0.022,0.02,0.227,21.383,49.89,17.864,0.952,0.97,5.078,2.298,2.792611251049538,1.2711475743986955
24115164,2025-01-19,TMT-FE500D,122.75,10.0,10416.0,2373.0,767.0,2425.0,1662.0,241.0,0.0,6192.0,2095.0,0.0,0.1376399999999999,0.03556,0.86976,1903.0,0.924670433138044,50.44399185294954,4.389380530971602,0.8733578560163566,78,0.21,0.75,0.034,0.025,0.19,25.363,48.54,14.44,0.5,1.36,6.27,2.18,3.361263070424486,1.219475429605065
24215116,2025-01-19,S.TOWER6VAN,122.75,8.11,8232.0,2559.0,602.0,1772.0,2531.0,101.0,445.0,6729.0,1094.0,367.0,0.1376399999999999,0.03556,0.86976,3077.0,0.9380253706179272,54.818737270429175,3.2168815943715448,0.8225544361388292,67,0.18,1.38,0.023,0.013,0.25,22.717,51.64,16.23,0.5,1.26,3.93,2.39,3.181566138870063,1.325870391290952
24115222,2025-01-20,1786550D,124.53,9.5,8241.0,2727.0,854.0,2382.0,1670.0,250.0,0.0,6505.0,1053.0,0.0,0.1325,0.0515384615384615,0.8100769230769231,1920.0,0.9291203461842192,52.23640889703496,3.022002200218914,0.8697916666662137,3,0.21,0.8,0.02,0.04,0.22,25.525,47.474,14.998,0.668,0.957,6.979,2.118,3.165144342956197,1.1715033066824598
24115204,2025-01-20,2062BK1,124.23,9.7,9927.0,1995.0,582.0,2420.0,1658.0,298.0,212.0,6801.0,1229.0,0.0,0.1325,0.0515384615384615,0.8100769230769231,2168.0,0.9275741058692782,54.74523062018236,4.975939849621566,0.7647601476011233,6,0.19,0.8,0.018,0.032,0.21,23.696,47.438,16.919,0.566,1.297,6.504,2.215,2.8036643026004726,1.1679633641914517
24115201,2025-01-20,2062BK1,122.18,10.01,10260.0,3447.0,721.0,2771.0,1617.0,284.0,0.0,5077.0,901.0,1706.0,0.1325,0.0515384615384615,0.8100769230769231,1901.0,0.9242756638102408,41.55344573545953,2.976501305482165,0.8506049447654652,6,0.21,0.82,0.017,0.035,0.22,23.449,47.17,17.277,0.682,1.292,6.602,2.162,2.7300613496932513,1.1581997200874115
24115183,2025-01-20,C20MMNC,126.86,10.21,9069.0,3414.0,647.0,2412.0,1636.0,227.0,0.0,6704.0,1077.0,0.0,0.1325,0.0515384615384615,0.8100769230769231,1863.0,0.9255125118485044,52.84565662893863,2.656414762740874,0.8781535158342039,42,0.191,0.73,0.023,0.028,0.211,15.688,51.085,20.914,0.744,1.317,6.742,1.765,2.4425053789146545,1.3956506297298035
24115171,2025-01-20,TMT-FE500D,122.95,9.8,11133.0,2559.0,797.0,4015.0,1712.0,260.0,0.0,6510.0,1825.0,0.0,0.1325,0.0515384615384615,0.8100769230769231,1972.0,0.9261770244751324,52.94835298858928,4.35052754982245,0.8681541582145699,78,0.211,0.813,0.027,0.022,0.198,23.061,48.122,17.821,0.874,0.955,5.523,2.182,2.700145887105824,1.1770662622605972
24115184,2025-01-20,TMT-FE500D,117.48,9.79,9882.0,3009.0,586.0,1002.0,1695.0,281.0,0.0,6594.0,1143.0,0.0,0.1325,0.0515384615384615,0.8100769230769231,1976.0,0.9230769230696702,56.12870275743847,3.2841475573269245,0.8577935222667724,78,0.2,0.75,0.022,0.027,0.23,15.774,50.176,21.382,0.758,1.317,7.069,1.776,2.3465369686199313,1.350378125252308
24215188,2025-01-20,C20MMNC,118.28,9.63,7512.0,1995.0,597.0,0.0,1603.0,206.0,0.0,6494.0,1028.0,0.0,0.1325,0.0515384615384615,0.8100769230769231,1809.0,0.9247126886019488,54.90361853183206,3.765413533832699,0.8861249309005604,42,0.19,0.71,0.031,0.03,0.22,13.834,48.6845,22.607,3.3895,1.506,7.2795,1.0015,2.153419143665959,1.3359447889797487
24215205,2025-01-20,C20MMNC,122.74,10.12,9690.0,3504.0,646.0,1623.0,1731.0,287.0,0.0,7000.0,1895.0,0.0,0.1325,0.0515384615384615,0.8100769230769231,2018.0,0.9238295950555184,57.031122697922186,2.7654109589033204,0.8577799801779694,42,0.207,0.797,0.024,0.035,0.222,29.06,46.187,14.285,0.563,0.879,5.786,1.944,3.23302533949321,1.065542379919716
24215221,2025-01-20,2062BK1,127.11,10.35,10614.0,2658.0,605.0,2009.0,1617.0,230.0,0.0,6777.0,1076.0,0.0,0.1325,0.0515384615384615,0.8100769230769231,1847.0,0.9247053688278428,53.31602548931385,3.993227990969152,0.8754737412014751,6,0.18,0.71,0.022,0.03,0.19,28.627,46.606,14.348,0.557,0.858,5.766,1.952,3.2480312216879224,1.0844657483246465
24315214,2025-01-20,C20MMNC,124.1,10.01,8676.0,2700.0,851.0,1348.0,1686.0,251.0,0.0,6715.0,1176.0,0.0,0.1325,0.0515384615384615,0.8100769230769231,1937.0,0.9253597792787612,54.10958904065988,3.213333333332143,0.8704181724311459,42,0.2,0.76,0.028,0.04,0.24,28.83,46.106,14.516,0.557,0.864,5.86,1.975,3.1760005510780465,1.0636491568043926
24215172,2025-01-20,2062BK1,124.88,10.0,8508.0,2316.0,613.0,2276.0,1691.0,253.0,0.0,6624.0,1057.0,221.0,0.1325,0.0515384615384615,0.8100769230769231,1944.0,0.9258600237179282,53.04292120393143,3.6735751295320926,0.8698559670777418,6,0.18,0.75,0.042,0.029,0.21,19.372,50.503,17.982,0.791,1.084,6.663,2.02,2.8083745759884335,1.3519743006290994
24315173,2025-01-20,2062BK1,126.81,9.8,11742.0,3114.0,600.0,2334.0,1594.0,231.0,0.0,4253.0,657.0,0.0,0.1325,0.0515384615384615,0.8100769230769231,1825.0,0.9282629382846918,33.53836448203187,3.7707129094400234,0.873424657533768,6,0.19,0.75,0.024,0.022,0.2,25.234,50.4,15.746,0.534,0.847,3.943,2.019,3.2006096399314155,1.2298382177106464
24315206,2025-01-20,C20MMNC,123.53,10.87,9510.0,2685.0,599.0,1722.0,1709.0,261.0,0.0,6796.0,1075.0,0.0,0.1325,0.0515384615384615,0.8100769230769231,1970.0,0.9191220238026852,55.01497611871598,3.541899441339463,0.8675126903548895,42,0.21,0.814,0.029,0.034,0.198,25.41,47.552,15.003,0.668,0.951,7.003,2.123,3.169288189816049,1.176621962686198
24115275,2025-01-21,SAILTOWER6VA,123.03,8.08,8664.0,2484.0,686.0,2438.0,2421.0,0.0,470.0,6850.0,1087.0,0.0,0.1295416666666666,0.0479166666666666,0.7765416666666667,2891.0,0.9383723590806318,55.67747703766823,3.4879227053126054,0.837426496021848,68,0.19,1.34,0.023,0.012,0.26,27.552,46.73,14.895,0.904,0.961,5.596,1.97,3.1370837808807734,1.1008763663776855
24115263,2025-01-21,S.TOWER6VAN,129.94,0.0,10020.0,3297.0,686.0,4058.0,2314.0,101.0,463.0,6801.0,1691.0,0.0,0.1295416666666666,0.0479166666666666,0.7765416666666667,2878.0,0.9999999999923044,52.33954132636341,3.039126478616003,0.8040305767891578,67,0.18,1.26,0.024,0.027,0.24,21.961,48.256,17.64,1.004,1.149,6.32,2.15,2.735445836403832,1.2185243169536892
24115231,2025-01-21,C20HMNA,124.38,11.55,10386.0,2463.0,862.0,2313.0,1649.0,230.0,0.0,6901.0,1103.0,0.0,0.1295416666666666,0.0479166666666666,0.7765416666666667,1879.0,0.9150297947405648,55.48319665496476,4.216808769791223,0.8775944651405654,34,0.2,1.08,0.024,0.038,0.27,21.623,48.495,17.72,1.009,1.129,6.345,2.176,2.7365837142373453,1.232589467263115
24115244,2025-01-21,2062BK1,120.42,9.7,9804.0,2613.0,815.0,2223.0,1766.0,230.0,0.0,6303.0,1029.0,0.0,0.1295416666666666,0.0479166666666666,0.7765416666666667,1996.0,0.9254534275981752,52.341803686660505,3.75200918484357,0.884769539077713,6,0.2,0.78,0.024,0.033,0.22,27.937,56.772,8.359,0.151,1.017,4.551,0.0,6.790909090909091,1.5640962062980412
24115228,2025-01-21,1786500D,122.56,10.13,8292.0,2676.0,887.0,3054.0,1668.0,223.0,0.0,6752.0,1857.0,0.0,0.1295416666666666,0.0479166666666666,0.7765416666666667,1891.0,0.9236566432969806,55.09138381156094,3.098654708519021,0.8820729772602421,2,0.2,0.75,0.02,0.04,0.213,18.974,50.55,17.61,0.65,1.44,6.87,2.47,2.8703651127136447,1.3817138171381713
24115279,2025-01-21,1786500D,128.18,0.0,8181.0,3090.0,696.0,3003.0,1816.0,203.0,318.0,6804.0,1053.0,0.0,0.1295416666666666,0.0479166666666666,0.7765416666666667,2337.0,0.9999999999921986,53.081603993968784,2.647572815533124,0.7770646127510582,2,0.21,0.9,0.029,0.037,0.216,0.903,50.168,23.939,12.94,0.473,9.548,0.062,2.0955722639933163,2.019401843577668
24315262,2025-01-21,SEQRFE550D,128.47,8.11,9231.0,2001.0,646.0,819.0,1735.0,278.0,0.0,6263.0,1051.0,464.0,0.1295416666666666,0.0479166666666666,0.7765416666666667,2013.0,0.9406208815277448,48.75068109248268,4.613193403296045,0.8618976651759256,73,0.22,0.87,0.026,0.028,0.22,22.078,50.072,17.175,0.7,0.995,5.292,2.29,2.9152305542617603,1.2755897488154075
24215226,2025-01-21,2062BK1,122.56,10.2,7320.0,3024.0,586.0,2046.0,1610.0,246.0,0.0,6984.0,1180.0,0.0,0.1295416666666666,0.0479166666666666,0.7765416666666667,1856.0,0.9231696293994942,56.9843342031904,2.42063492063412,0.8674568965512568,6,0.22,0.77,0.022,0.034,0.24,20.962,50.26,15.31,0.78,1.12,7.77,2.21,3.2826072758147737,1.385603617015411
24315249,2025-01-21,1786500D,128.98,8.48,10443.0,1995.0,845.0,1389.0,1690.0,234.0,0.0,6888.0,1072.0,0.0,0.1295416666666666,0.0479166666666666,0.7765416666666667,1924.0,0.9383093263426576,53.40362846911612,5.234586466162789,0.8783783783779219,2,0.16,0.69,0.024,0.026,0.183,26.882,47.805,14.863,0.734,0.964,5.399,1.994,3.216159849300323,1.1451396540985963
24315241,2025-01-21,2062BK1,119.2,10.2,9051.0,2301.0,842.0,2991.0,1755.0,261.0,0.0,421.0,88.0,0.0,0.1295416666666666,0.0479166666666666,0.7765416666666667,2016.0,0.921174652233994,3.5318791946012422,3.933507170793597,0.8705357142852824,6,0.19,0.78,0.02,0.039,0.21,29.36,54.729,8.44,0.913,1.179,4.155,0.0,6.483710460845872,1.4478188407714083
