Repository: SiddharthKumar268/FerroMind

# FerroMind
*Ferro-Alloy Optimisation using Machine Learning*
**SAIL Durgapur Steel Plant | Steel Melting Shop**
Intern: Siddharth Kumar | FY 2023-24 to FY 2025-26

---

## Quick Start

```bash

# 2. Place raw Excel files in data/raw/

## Dataset

| | |
|---|---|
| Total heats after cleaning | 47,421 |
| Training set | 37,936 heats (Apr 2023 – Jun 2025) |
| Test set | 9,485 heats (Jun 2025 – Dec 2025) |
| Input features | 21 (16 raw + 5 engineered) |
| Target variables | Mn, Si, C, S, P |
| BOF grades | 76 distinct grades |
| Split method | Chronological 80/20 — no shuffle, no leakage |

---

File: data/processed/sms_train.csv (part 60 of 253)
Heat_Number,Date,BOF Grade Code,Hot Metal Addn. Weight,Scrap Addn. Weight,Lime Into Converter,Dolomite Into Converter,Lime Into Ladle,Iron Ore Into Converter,SIMN Into Ladle,FESI Into Ladle,FEMN Into Ladle,Measered O2 Mainblow II,Duration of Mainblow I/II,Measered O2 2nd Blow,HM_P,HM_S,HM_Si,Total_FA_Ladle,HM_Ratio,O2_per_ton_HM,Lime_Dolo_Ratio,SiMn_FA_Fraction,Grade_Encoded,C,Mn,P,S,Si
23210217,2023-10-13,2062BK1,127.25,10.05,11241.0,1002.0,775.0,3164.0,1714.0,304.0,243.0,6809.0,1110.0,0.0,0.15326666666666666,0.032466666666666665,0.9377666666666666,2261.0,0.9268026219888797,53.508840864019575,11.2185628742403,0.7580716497121813,6,0.22,0.8,0.019,0.018,0.19
23210215,2023-10-13,EXPORTDSP14,124.38,10.21,10785.0,0.0,811.0,2532.0,1711.0,280.0,0.0,6343.0,1157.0,0.0,0.15326666666666666,0.032466666666666665,0.9377666666666666,1991.0,0.9241399806752052,50.99694484602833,10785000000000.0,0.8593671521844001,55,0.2,0.75,0.036,0.022,0.19
23210213,2023-10-13,2062BK1,123.5,10.21,11421.0,0.0,808.0,1862.0,1704.0,287.0,0.0,6502.0,1078.0,0.0,0.15326666666666666,0.032466666666666665,0.9377666666666666,1991.0,0.9236407149732733,52.647773278925925,11421000000000.0,0.8558513309890227,6,0.22,0.77,0.03,0.019,0.19
23210211,2023-10-13,2062BK1,130.57,10.21,12384.0,621.0,786.0,5382.0,1711.0,294.0,0.0,7008.0,1799.0,0.0,0.15326666666666666,0.032466666666666665,0.9377666666666666,2005.0,0.9274754936714912,53.67235965341448,19.942028985475133,0.8533665835407215,6,0.21,0.76,0.024,0.019,0.22
23210229,2023-10-13,2062BK1,118.67,8.76,11508.0,1665.0,759.0,3820.0,1715.0,273.0,0.0,5144.0,897.0,0.0,0.15326666666666666,0.032466666666666665,0.9377666666666666,1988.0,0.9312563760422878,43.34709699129226,6.911711711707561,0.8626760563375943,6,0.21,0.78,0.022,0.015,0.19
23210247,2023-10-13,EXPORTDSP14,130.6,10.67,12084.0,1779.0,701.0,4039.0,1745.0,263.0,0.0,6649.0,1046.0,400.0,0.15326666666666666,0.032466666666666665,0.9377666666666666,2008.0,0.9244708713744996,50.911179172657654,6.79258010117662,0.8690239043820374,55,0.2,0.77,0.016,0.02,0.19
23210248,2023-10-13,2062BK1,118.49,9.48,12234.0,1758.0,654.0,3211.0,1674.0,257.0,0.0,6511.0,1024.0,0.0,0.15326666666666666,0.032466666666666665,0.9377666666666666,1931.0,0.9259201375249986,54.94978479150182,6.959044368596724,0.8669083376484377,6,0.21,0.78,0.017,0.015,0.27
23210250,2023-10-13,2062BK1,127.71,9.28,11634.0,1776.0,721.0,3381.0,1684.0,263.0,0.0,6847.0,1078.0,0.0,0.15326666666666666,0.032466666666666665,0.9377666666666666,1947.0,0.9322578290318109,53.61365593881753,6.550675675671987,0.864920390343675,6,0.19,0.77,0.026,0.019,0.23
23110228,2023-10-13,1786500D,124.49,9.86,11172.0,1488.0,1374.0,2577.0,4352.0,0.0,1144.0,6531.0,1100.0,0.0,0.15326666666666666,0.032466666666666665,0.9377666666666666,5496.0,0.9266096017794819,52.46204514376687,7.508064516123986,0.791848617175984,2,0.21,1.19,0.035,0.012,0.256
23110230,2023-10-13,EXPORTDSP14,123.94,6.88,11712.0,702.0,689.0,3105.0,1627.0,307.0,0.0,6325.0,1023.0,0.0,0.15326666666666666,0.032466666666666665,0.9377666666666666,1934.0,0.9474086531039031,51.03275778561374,16.683760683736917,0.8412616339189032,55,0.21,0.72,0.028,0.02,0.19
23110236,2023-10-13,EXPORTDSP14,126.97,10.21,11484.0,2283.0,797.0,3963.0,1695.0,261.0,0.0,1682.0,288.0,0.0,0.15326666666666666,0.032466666666666665,0.9377666666666666,1956.0,0.9255722408446889,13.24722375353826,5.03022339027375,0.8665644171774711,55,0.22,0.79,0.04,0.022,0.23
23110238,2023-10-13,2062BK1,126.15,10.28,11553.0,1497.0,782.0,3792.0,1682.0,173.0,0.0,5826.0,1114.0,0.0,0.15326666666666666,0.032466666666666665,0.9377666666666666,1855.0,0.9246500036581057,46.18311533851618,7.717434869734324,0.9067385444739047,6,0.2,0.76,0.027,0.013,0.19
23110241,2023-10-13,2062BK1,130.1,10.21,13023.0,2361.0,591.0,4432.0,1688.0,311.0,0.0,6716.0,1044.0,0.0,0.15326666666666666,0.032466666666666665,0.9377666666666666,1999.0,0.927232556475467,51.62182936163243,5.515883100378858,0.8444222111051304,6,0.21,0.85,0.021,0.014,0.22
23110244,2023-10-13,2062BK1,130.1,10.27,10380.0,0.0,782.0,1072.0,1726.0,315.0,0.0,6260.0,975.0,0.0,0.15326666666666666,0.032466666666666665,0.9377666666666666,2041.0,0.9268362185586176,48.11683320485691,10380000000000.0,0.8456638902494632,6,0.19,0.84,0.024,0.017,0.2
23110246,2023-10-13,2062BK1,125.04,10.21,16527.0,2091.0,599.0,3278.0,1712.0,284.0,0.0,6402.0,1017.0,0.0,0.15326666666666666,0.032466666666666665,0.9377666666666666,1996.0,0.9245101663517598,51.19961612243122,7.903873744616019,0.8577154308612938,6,0.21,0.77,0.015,0.019,0.21
23110249,2023-10-13,EXPORTDSP14,127.99,9.12,4554.0,1977.0,827.0,1974.0,1644.0,237.0,0.0,7017.0,1099.0,0.0,0.15326666666666666,0.032466666666666665,0.9377666666666666,1881.0,0.9334840638834989,54.82459567110849,2.3034901365693963,0.8740031897921988,55,0.19,0.75,0.026,0.019,0.19
23110251,2023-10-13,2062BK1,125.79,10.21,11247.0,2010.0,576.0,3453.0,1671.0,277.0,0.0,6715.0,1094.0,0.0,0.15326666666666666,0.032466666666666665,0.9377666666666666,1948.0,0.9249264705814345,53.3826218296098,5.595522388056918,0.8578028747428862,6,0.2,0.78,0.021,0.021,0.21
23110253,2023-10-13,EXPORTDSP14,125.37,9.59,10851.0,1989.0,797.0,2878.0,1658.0,277.0,0.0,7111.0,1146.0,0.0,0.15326666666666666,0.032466666666666665,0.9377666666666666,1935.0,0.9289419087068099,56.72010847845002,5.455505279031948,0.8568475452191955,55,0.19,0.74,0.023,0.018,0.22
23110255,2023-10-13,2062BK1,121.94,9.49,11235.0,1995.0,822.0,2789.0,1641.0,240.0,0.0,6929.0,1114.0,0.0,0.15326666666666666,0.032466666666666665,0.9377666666666666,1881.0,0.9277942630987766,56.82302771808411,5.631578947365599,0.8724082934604612,6,0.2,0.79,0.022,0.016,0.22
23110224,2023-10-13,S.TOWER6VAN,129.12,8.87,9936.0,1479.0,1484.0,2280.0,4834.0,144.0,962.0,6716.0,1084.0,0.0,0.15326666666666666,0.032466666666666665,0.9377666666666666,5940.0,0.9357199797018935,52.01363073070002,6.7180527383321715,0.8138047138045768,67,0.2,1.33,0.042,0.02,0.2
23110257,2023-10-13,EXPORTDSP14,120.8,9.49,10644.0,1659.0,1592.0,3546.0,1774.0,304.0,0.0,6420.0,1032.0,0.0,0.15326666666666666,0.032466666666666665,0.9377666666666666,2078.0,0.9271624836831135,53.14569536379846,6.41591320071946,0.8537054860438625,55,0.2,0.79,0.031,0.019,0.23
23109840,2023-10-13,2062BK1,122.71,10.21,10029.0,1968.0,802.0,1924.0,1678.0,237.0,0.0,1561.0,2590.0,0.0,0.15326666666666666,0.032466666666666665,0.9377666666666666,1915.0,0.923186879318965,12.721049629103407,5.096036585363264,0.8762402088768271,6,0.17,0.72,0.022,0.023,0.16
23110222,2023-10-13,2062BK1,127.7,9.6,9861.0,1230.0,769.0,2938.0,1678.0,311.0,0.0,6394.0,1053.0,0.0,0.15326666666666666,0.032466666666666665,0.9377666666666666,1989.0,0.930080116526365,50.07047768167525,8.01707317072519,0.8436400201101842,6,0.22,0.78,0.028,0.017,0.21
23110220,2023-10-13,S.TOWER6VAN,128.68,9.59,10410.0,1488.0,737.0,3661.0,2504.0,98.0,490.0,6107.0,1122.0,0.0,0.15326666666666666,0.032466666666666665,0.9377666666666666,3092.0,0.9306429449560235,47.4588125579153,6.995967741930782,0.8098318240618338,67,0.2,1.37,0.026,0.02,0.19
23110218,2023-10-13,1786500D,126.07,6.81,11952.0,1008.0,762.0,3980.0,1675.0,308.0,0.0,6302.0,1099.0,0.0,0.15326666666666666,0.032466666666666665,0.9377666666666666,1983.0,0.9487507525515597,49.98810184778307,11.857142857131095,0.8446797781135428,2,0.2,0.74,0.029,0.019,0.181
23110216,2023-10-13,2062BK1,133.49,0.0,10629.0,1659.0,756.0,3175.0,1729.0,294.0,0.0,6268.0,1039.0,267.0,0.15326666666666666,0.032466666666666665,0.9377666666666666,2023.0,0.9999999999925089,46.95482807665777,6.406871609399393,0.8546712802763942,6,0.2,0.85,0.04,0.023,0.18
23110214,2023-10-13,2062BK1,126.7,9.87,10476.0,1770.0,2533.0,2943.0,1678.0,288.0,0.0,6400.0,1123.0,307.0,0.15326666666666666,0.032466666666666665,0.9377666666666666,1966.0,0.9277293695472819,50.513022888314815,5.918644067793267,0.8535096642925465,6,0.22,0.76,0.041,0.022,0.19
23210262,2023-10-13,2062BK1,120.76,9.28,9105.0,726.0,707.0,2259.0,1708.0,283.0,0.0,6674.0,1095.0,0.0,0.15326666666666666,0.032466666666666665,0.9377666666666666,1991.0,0.9286373423490571,55.266644583841774,12.541322314032312,0.8578603716720955,6,0.2,0.79,0.023,0.027,0.19
23210260,2023-10-13,1786500D,124.87,0.0,10740.0,0.0,798.0,1460.0,1731.0,273.0,0.0,7005.0,1433.0,0.0,0.15326666666666666,0.032466666666666665,0.9377666666666666,2004.0,0.9999999999919916,56.09834227551775,10740000000000.0,0.8637724550893894,2,0.2,0.71,0.014,0.02,0.18
23210256,2023-10-13,2062BK1,125.48,9.08,11592.0,1779.0,712.0,3281.0,1741.0,290.0,0.0,6847.0,1077.0,0.0,0.15326666666666666,0.032466666666666665,0.9377666666666666,2031.0,0.9325208085543065,54.56646477482813,6.516020236084027,0.8572131954697897,6,0.2,0.8,0.031,0.02,0.2
23210254,2023-10-13,2062BK1,122.53,9.48,11622.0,900.0,652.0,3056.0,1721.0,429.0,0.0,6960.0,1093.0,0.0,0.15326666666666666,0.032466666666666665,0.9377666666666666,2150.0,0.9281872585339885,56.80241573445848,12.913333333318985,0.8004651162786974,6,0.2,0.75,0.024,0.017,0.2
23210252,2023-10-13,EXPORTDSP14,123.01,9.88,11520.0,1797.0,696.0,3405.0,1677.0,260.0,0.0,6660.0,1049.0,0.0,0.15326666666666666,0.032466666666666665,0.9377666666666666,1937.0,0.9256527955382222,54.14193967926069,6.4106844741199716,0.8657718120800899,55,0.2,0.74,0.02,0.018,0.21
23110259,2023-10-13,2062BK1,122.6,9.49,10890.0,1632.0,786.0,3180.0,1700.0,273.0,0.0,6423.0,1342.0,0.0,0.15326666666666666,0.032466666666666665,0.9377666666666666,1973.0,0.9281550457950779,52.38988580707676,6.67279411764297,0.8616320324374751,6,0.2,0.82,0.016,0.016,0.18
23110189,2023-10-13,2062BK1,120.06,10.4,9498.0,492.0,724.0,2010.0,1722.0,243.0,0.0,6035.0,1048.0,0.0,0.15326666666666666,0.032466666666666665,0.9377666666666666,1965.0,0.920282078791045,50.266533399548,19.30487804874125,0.8763358778621495,6,0.22,0.85,0.025,0.028,0.21
23210293,2023-10-14,2062BK1,131.88,9.49,10800.0,1788.0,688.0,2824.0,1735.0,250.0,0.0,6706.0,1051.0,0.0,0.1484848484848485,0.0313939393939394,0.8708484848484849,1985.0,0.9328711890717064,50.84925689982675,6.040268456372461,0.8740554156166881,6,0.2,0.78,0.023,0.02,0.22
23110301,2023-10-14,2830C20MMNC,123.54,8.67,10680.0,297.0,659.0,2991.0,1692.0,288.0,0.0,7004.0,1177.0,0.0,0.1484848484848485,0.0313939393939394,0.8708484848484849,1980.0,0.9344225096366809,56.694188116750084,35.95959595947488,0.854545454545023,17,0.2,0.76,0.025,0.02,0.19
23110284,2023-10-14,2830C20MMNC,132.42,10.67,10383.0,990.0,747.0,3273.0,1594.0,246.0,0.0,6770.0,1276.0,0.0,0.1484848484848485,0.0313939393939394,0.8708484848484849,1840.0,0.9254315465726087,51.12520767217094,10.487878787868194,0.8663043478256162,17,0.2,0.72,0.021,0.017,0.21
23110282,2023-10-14,2830C20MMNC,129.62,9.49,8151.0,960.0,807.0,1497.0,1627.0,257.0,0.0,6969.0,1084.0,0.0,0.1484848484848485,0.0313939393939394,0.8708484848484849,1884.0,0.9317806052697019,53.76485110281003,8.490624999991155,0.8635881104029387,17,0.2,0.72,0.018,0.021,0.21
23110275,2023-10-14,S.TOWER6VAN,132.3,0.0,11889.0,2232.0,680.0,4212.0,2463.0,0.0,656.0,6974.0,1103.0,0.0,0.1484848484848485,0.0313939393939394,0.8708484848484849,3119.0,0.9999999999924415,52.71352985598856,5.32661290322342,0.7896761782620104,67,0.19,1.31,0.024,0.021,0.18
23110273,2023-10-14,2062BK1,126.13,0.0,11367.0,1662.0,696.0,4076.0,1647.0,280.0,0.0,6405.0,1031.0,276.0,0.1484848484848485,0.0313939393939394,0.8708484848484849,1927.0,0.9999999999920717,50.78094029928819,6.8393501805013,0.8546964193041751,6,0.21,0.77,0.022,0.02,0.2
23110271,2023-10-14,1786500D,131.06,0.0,9384.0,1668.0,712.0,2399.0,1604.0,258.0,0.0,6143.0,994.0,0.0,0.1484848484848485,0.0313939393939394,0.8708484848484849,1862.0,0.99999999999237,46.87166183391675,5.625899280572167,0.8614393125666695,2,0.2,0.75,0.022,0.02,0.202
23110269,2023-10-14,EXPORTDSP14,132.7,0.0,10164.0,3051.0,707.0,4327.0,1652.0,237.0,0.0,6337.0,1023.0,371.0,0.1484848484848485,0.0313939393939394,0.8708484848484849,1889.0,0.9999999999924643,47.75433308178031,3.3313667649939918,0.8745367919529515,55,0.2,0.84,0.022,0.022,0.25
23110267,2023-10-14,EXPORTDSP14,127.92,10.21,8979.0,1656.0,779.0,1991.0,1753.0,301.0,0.0,6193.0,989.0,382.0,0.1484848484848485,0.0313939393939394,0.8708484848484849,2054.0,0.9260841236449282,48.413070668789764,5.4221014492720885,0.8534566699119506,55,0.22,0.78,0.02,0.022,0.2
23110265,2023-10-14,S.TOWER6VAN,126.87,10.21,9792.0,1677.0,792.0,2537.0,2389.0,95.0,349.0,6149.0,978.0,369.0,0.1484848484848485,0.0313939393939394,0.8708484848484849,2833.0,0.9255179457183724,48.46693465714142,5.838998211087753,0.8432756794914072,67,0.17,1.33,0.024,0.02,0.18
23110263,2023-10-14,1786500D,115.97,10.21,9822.0,1677.0,816.0,2677.0,1714.0,228.0,0.0,6074.0,980.0,367.0,0.1484848484848485,0.0313939393939394,0.8708484848484849,1942.0,0.919083848463155,52.37561438257846,5.8568872987442715,0.8825952626154054,2,0.21,0.75,0.025,0.025,0.175
23110261,2023-10-14,2062BK1,119.45,9.49,10176.0,1824.0,810.0,2514.0,1710.0,295.0,0.0,6117.0,985.0,370.0,0.1484848484848485,0.0313939393939394,0.8708484848484849,2005.0,0.9263998759040919,51.20971117579565,5.578947368417994,0.8528678304235148,6,0.2,0.76,0.026,0.021,0.21
23210258,2023-10-14,2062BK1,122.53,9.88,10065.0,1026.0,784.0,3518.0,1725.0,273.0,0.0,6800.0,1786.0,0.0,0.1484848484848485,0.0313939393939394,0.8708484848484849,1998.0,0.9253832792015303,55.496613073896214,9.809941520458276,0.8633633633629313,6,0.19,0.79,0.027,0.02,0.19
23210266,2023-10-14,1786500D,119.92,9.48,9534.0,987.0,806.0,2222.0,1721.0,283.0,0.0,6671.0,1138.0,520.0,0.1484848484848485,0.0313939393939394,0.8708484848484849,2004.0,0.926738794428696,55.62875250120389,9.65957446807532,0.858782435129312,2,0.22,0.73,0.02,0.022,0.2
23210268,2023-10-14,S.TOWER6VAN,130.46,0.0,9264.0,1179.0,803.0,5153.0,2447.0,84.0,442.0,6805.0,1472.0,0.0,0.1484848484848485,0.0313939393939394,0.8708484848484849,2973.0,0.9999999999923349,52.16158209372864,7.85750636131649,0.8230743356875805,67,0.18,1.31,0.022,0.022,0.17
23210270,2023-10-14,S.TOWER6VAN,136.79,0.0,9762.0,1065.0,800.0,4508.0,2460.0,108.0,449.0,6798.0,1134.0,0.0,0.1484848484848485,0.0313939393939394,0.8708484848484849,3017.0,0.9999999999926896,49.69661524928945,9.166197183089984,0.8153795160753015,67,0.19,1.34,0.026,0.024,0.23
23210272,2023-10-14,S.TOWER6VAN,128.98,0.0,9279.0,1722.0,795.0,4229.0,2420.0,94.0,442.0,6669.0,1136.0,0.0,0.1484848484848485,0.0313939393939394,0.8708484848484849,2956.0,0.999999999992247,51.70569080437506,5.38850174215715,0.8186738836262454,67,0.17,1.33,0.026,0.021,0.2
23210274,2023-10-14,S.TOWER6VAN,128.7,0.0,10458.0,1074.0,806.0,5766.0,2413.0,78.0,442.0,5543.0,882.0,0.0,0.1484848484848485,0.0313939393939394,0.8708484848484849,2933.0,0.9999999999922301,43.06915306881843,9.737430167588698,0.8227071258094706,67,0.18,1.33,0.025,0.022,0.2
23210276,2023-10-14,1786500D,120.59,9.48,10014.0,1047.0,756.0,3952.0,1681.0,294.0,0.0,6409.0,1057.0,0.0,0.1484848484848485,0.0313939393939394,0.8708484848484849,1975.0,0.9271161682099862,53.14702711623561,9.56446991403098,0.8511392405058982,2,0.21,0.81,0.027,0.023,0.21
23210277,2023-10-14,EXPORTDSP14,124.95,8.15,10506.0,2052.0,820.0,3125.0,1725.0,250.0,0.0,6556.0,1514.0,0.0,0.1484848484848485,0.0313939393939394,0.8708484848484849,1975.0,0.9387678437194684,52.46898759461809,5.1198830409331775,0.8734177215185451,55,0.2,0.77,0.019,0.024,0.21
23210279,2023-10-14,SEQRFE550D,129.06,10.21,9975.0,1449.0,797.0,2058.0,1714.0,246.0,0.0,6559.0,1055.0,0.0,0.1484848484848485,0.0313939393939394,0.8708484848484849,1960.0,0.9266891649247743,50.821323415071895,6.884057971009742,0.8744897959179212,73,0.22,0.76,0.018,0.02,0.22
23210281,2023-10-14,2062BK1,129.43,8.87,9912.0,2061.0,803.0,2355.0,1725.0,260.0,0.0,6692.0,1068.0,0.0,0.1484848484848485,0.0313939393939394,0.8708484848484849,1985.0,0.9358640636230234,51.703623579914215,4.809315866082091,0.8690176322413758,6,0.2,0.73,0.02,0.02,0.2
23210283,2023-10-14,2830C20MMNC,127.07,9.08,9978.0,1071.0,795.0,3397.0,1654.0,246.0,0.0,6662.0,1063.0,0.0,0.1484848484848485,0.0313939393939394,0.8708484848484849,1900.0,0.9333088505256459,52.427795702743154,9.31652661063556,0.8705263157890155,17,0.2,0.71,0.014,0.017,0.21
23210287,2023-10-14,SEQRFE550D,123.75,9.49,9474.0,1569.0,795.0,3968.0,1718.0,243.0,0.0,6602.0,1102.0,0.0,0.1484848484848485,0.0313939393939394,0.8708484848484849,1961.0,0.9287751425928492,53.34949494906384,6.038240917778178,0.8760836308001652,73,0.22,0.8,0.025,0.022,0.2
23210289,2023-10-14,SEQRFE550D,122.89,7.18,10440.0,1539.0,806.0,3940.0,1711.0,253.0,0.0,5677.0,909.0,0.0,0.1484848484848485,0.0313939393939394,0.8708484848484849,1964.0,0.9447989544019006,46.19578484786235,6.783625730989744,0.8711812627286807,73,0.19,0.75,0.019,0.02,0.19
23210291,2023-10-14,2062BK1,123.66,10.92,9654.0,1494.0,712.0,3457.0,1711.0,246.0,0.0,6298.0,1038.0,378.0,0.1484848484848485,0.0313939393939394,0.8708484848484849,1957.0,0.9188586714153749,50.92996927016877,6.461847389553908,0.874297393969916,6,0.21,0.83,0.025,0.019,0.23
23210296,2023-10-14,2062BK1,123.57,9.28,10383.0,1794.0,690.0,2892.0,1687.0,253.0,0.0,6488.0,1082.0,0.0,0.1484848484848485,0.0313939393939394,0.8708484848484849,1940.0,0.9301467820780569,52.50465323256046,5.787625418056974,0.8695876288655311,6,0.2,0.79,0.023,0.02,0.23
23210298,2023-10-14,2062BK1,122.86,9.68,11547.0,1803.0,707.0,2837.0,1711.0,263.0,0.0,6558.0,1032.0,0.0,0.1484848484848485,0.0313939393939394,0.8708484848484849,1974.0,0.9269654443871514,53.37782842216036,6.404326123124568,0.8667679837888213,6,0.2,0.73,0.023,0.02,0.2
23210299,2023-10-14,2062BK1,122.82,9.12,11121.0,1794.0,693.0,2817.0,1748.0,263.0,0.0,6577.0,1104.0,0.0,0.1484848484848485,0.0313939393939394,0.8708484848484849,2011.0,0.9308776716618852,53.54991043760341,6.198996655514939,0.8692192938832077,6,0.21,0.73,0.028,0.02,0.19
23210304,2023-10-14,2062BK1,124.49,0.0,9981.0,1791.0,707.0,4681.0,1431.0,267.0,0.0,6264.0,1108.0,0.0,0.1484848484848485,0.0313939393939394,0.8708484848484849,1698.0,0.9999999999919672,50.317294561408005,5.5728643216049285,0.8427561837450868,6,0.21,0.87,0.022,0.02,0.21
23210308,2023-10-14,2062BK1,121.76,10.21,9474.0,1809.0,800.0,3680.0,1671.0,219.0,0.0,6602.0,1654.0,0.0,0.1484848484848485,0.0313939393939394,0.8708484848484849,1890.0,0.9226339319472409,54.2214191848372,5.2371475953536555,0.8841269841265164,6,0.21,0.81,0.028,0.019,0.24
23110286,2023-10-14,2062BK1,124.93,8.47,10935.0,1335.0,677.0,3121.0,1617.0,264.0,0.0,6913.0,1076.0,0.0,0.1484848484848485,0.0313939393939394,0.8708484848484849,1881.0,0.9365067466196665,55.334987592609174,8.19101123594892,0.8596491228065606,6,0.22,0.8,0.03,0.023,0.2
23110288,2023-10-14,2062BK1,126.22,8.87,9942.0,996.0,687.0,3882.0,1634.0,250.0,0.0,6951.0,1075.0,0.0,0.1484848484848485,0.0313939393939394,0.8708484848484849,1884.0,0.9343400695763244,55.07051180434899,9.981927710833352,0.8673036093413655,6,0.18,0.77,0.037,0.02,0.2
23110278,2023-10-14,SEQRFE550D,124.6,9.48,9183.0,1089.0,832.0,3561.0,1651.0,237.0,0.0,6839.0,1078.0,0.0,0.1484848484848485,0.0313939393939394,0.8708484848484849,1888.0,0.929295942713833,54.88764044899769,8.432506887044598,0.8744703389825876,73,0.2,0.79,0.022,0.032,0.21
23110292,2023-10-14,2830C20MMNAK,123.9,0.0,11553.0,183.0,1599.0,3617.0,1093.0,250.0,0.0,6400.0,1062.0,0.0,0.1484848484848485,0.0313939393939394,0.8708484848484849,1343.0,0.9999999999919289,51.65456012871949,63.13114754063863,0.813849590468493,16,0.21,0.76,0.02,0.015,0.2
23110290,2023-10-14,2062BK1,121.72,11.07,9960.0,0.0,869.0,3930.0,1623.0,290.0,0.0,5907.0,1397.0,0.0,0.1484848484848485,0.0313939393939394,0.8708484848484849,1913.0,0.9166352887949648,48.529411764307184,9960000000000.0,0.8484056455824107,6,0.2,0.84,0.021,0.017,0.21
23110311,2023-10-14,1786500D,128.53,10.48,10554.0,1278.0,784.0,2729.0,1658.0,217.0,0.0,6203.0,1037.0,276.0,0.1484848484848485,0.0313939393939394,0.8708484848484849,1875.0,0.9246097402998015,48.26110635611717,8.258215962434853,0.884266666666195,2,0.2,0.77,0.039,0.021,0.217
23110307,2023-10-14,SEQRFE550D,124.5,9.1,9063.0,0.0,935.0,3187.0,1709.0,267.0,0.0,6292.0,1058.0,0.0,0.1484848484848485,0.0313939393939394,0.8708484848484849,1976.0,0.931886227537935,50.53815261003584,9063000000000.0,0.8648785425096838,73,0.21,0.75,0.026,0.019,0.22
23110305,2023-10-14,2830C20MMNC,124.74,0.0,11325.0,510.0,975.0,3927.0,1702.0,210.0,0.0,6474.0,1094.0,0.0,0.1484848484848485,0.0313939393939394,0.8708484848484849,1912.0,0.9999999999919833,51.899951899535836,22.205882352897635,0.8901673640162708,17,0.22,0.79,0.026,0.019,0.19
23110313,2023-10-14,SEQRFE550D,130.06,10.21,10458.0,1614.0,689.0,2188.0,1725.0,254.0,0.0,6312.0,1056.0,0.0,0.1484848484848485,0.0313939393939394,0.8708484848484849,1979.0,0.9272118057964839,48.53144702407711,6.47955390334171,0.8716523496711108,73,0.19,0.76,0.028,0.018,0.2
23110294,2023-10-14,EXPORTDSP14,120.61,9.48,9516.0,0.0,815.0,3119.0,1675.0,315.0,0.0,6543.0,1080.0,0.0,0.1484848484848485,0.0313939393939394,0.8708484848484849,1990.0,0.92712737334978,54.24923306480184,9516000000000.0,0.8417085427131449,55,0.2,0.72,0.022,0.02,0.22
23110295,2023-10-14,EXPORTDSP14,125.55,10.11,9609.0,1104.0,865.0,2416.0,1761.0,305.0,0.0,6528.0,1036.0,0.0,0.1484848484848485,0.0313939393939394,0.8708484848484849,2066.0,0.9254754533324084,51.99522102706495,8.703804347818203,0.8523717328166251,55,0.21,0.77,0.026,0.02,0.23
23110300,2023-10-14,2062BK1,123.94,9.28,9879.0,1044.0,830.0,1993.0,1713.0,308.0,0.0,6863.0,1090.0,0.0,0.1484848484848485,0.0313939393939394,0.8708484848484849,2021.0,0.9303407896642371,55.373567854967135,9.462643678151856,0.8476001979214015,6,0.21,0.77,0.029,0.022,0.2
23210319,2023-10-15,2062BK1,126.88,9.09,9969.0,1512.0,795.0,2559.0,1748.0,290.0,0.0,6701.0,1057.0,0.0,0.15446153846153846,0.03315384615384615,0.8431538461538461,2038.0,0.9331470177176352,52.813682219003674,6.593253968249607,0.8577036310103741,6,0.19,0.77,0.021,0.022,0.23
23110348,2023-10-15,SEQRFE550D,121.81,9.09,8859.0,987.0,740.0,2641.0,722.0,251.0,0.0,6026.0,1067.0,0.0,0.15446153846153846,0.03315384615384615,0.8431538461538461,973.0,0.9305576776093922,49.47048682333576,8.975683890568414,0.7420349434730298,73,0.21,0.81,0.033,0.023,0.21
23110351,2023-10-15,2830C20MMNAK,126.67,10.21,9519.0,1212.0,602.0,2607.0,527.0,230.0,0.0,6078.0,992.0,0.0,0.15446153846153846,0.03315384615384615,0.8431538461538461,757.0,0.9254091174684002,47.9829478167839,7.8539603960331235,0.6961690885063458,16,0.21,0.88,0.025,0.018,0.22
23110353,2023-10-15,2062BK1,126.85,10.03,8604.0,1353.0,704.0,3354.0,1702.0,287.0,0.0,6093.0,1164.0,0.0,0.15446153846153846,0.03315384615384615,0.8431538461538461,1989.0,0.9267241379242642,48.0331099720297,6.35920177383122,0.8557063851177196,6,0.18,0.77,0.023,0.026,0.22
23210302,2023-10-15,2062BK1,123.02,8.67,9990.0,1806.0,698.0,2970.0,908.0,253.0,638.0,6500.0,1023.0,0.0,0.15446153846153846,0.03315384615384615,0.8431538461538461,1799.0,0.9341635659432443,52.83693708297157,5.531561461790957,0.5047248471370179,6,0.2,0.8,0.028,0.021,0.21
23110361,2023-10-15,SEQRFE550D,121.63,7.43,9483.0,1515.0,894.0,4093.0,1702.0,233.0,0.0,389.0,86.0,0.0,0.15446153846153846,0.03315384615384615,0.8431538461538461,1935.0,0.9424298775690189,3.1982241223119443,6.259405940589928,0.879586563307039,73,0.22,0.83,0.027,0.027,0.2
23110368,2023-10-15,SEQRFE550D,130.7,0.0,10017.0,1008.0,915.0,3989.0,1103.0,338.0,415.0,5926.0,1245.0,0.0,0.15446153846153846,0.03315384615384615,0.8431538461538461,1856.0,0.999999999992349,45.340474368436574,9.937499999990141,0.5942887931031281,73,0.19,0.76,0.03,0.026,0.17
23210310,2023-10-15,R34,128.91,0.0,10968.0,1797.0,993.0,4497.0,1131.0,233.0,0.0,4577.0,1106.0,0.0,0.15446153846153846,0.03315384615384615,0.8431538461538461,1364.0,0.9999999999922428,35.505391358036576,6.1035058430683895,0.8291788856298906,66,0.63,0.74,0.022,0.019,0.23
23210312,2023-10-15,2062BK1,117.34,10.27,9903.0,1458.0,710.0,3574.0,1633.0,280.0,0.0,6034.0,1015.0,0.0,0.15446153846153846,0.03315384615384615,0.8431538461538461,1913.0,0.9195204137534714,51.423214589641866,6.792181069954189,0.8536330371140336,6,0.2,0.78,0.024,0.021,0.2
23110346,2023-10-15,EXPORTDSP14,127.58,10.08,9204.0,993.0,471.0,3141.0,1197.0,271.0,0.0,6206.0,1073.0,0.0,0.15446153846153846,0.03315384615384615,0.8431538461538461,1468.0,0.9267761150593726,48.6439880855256,9.268882175217252,0.8153950953672919,55,0.21,0.75,0.035,0.028,0.27
23210317,2023-10-15,2830C20MMNC,131.4,9.68,9288.0,1734.0,806.0,1808.0,1735.0,277.0,0.0,6696.0,1360.0,0.0,0.15446153846153846,0.03315384615384615,0.8431538461538461,2012.0,0.9313864473991255,50.95890410920123,5.356401384079956,0.8623260437371459,17,0.2,0.73,0.035,0.021,0.2
23210323,2023-10-15,2062BK1,128.52,9.6,11205.0,2007.0,808.0,3164.0,1671.0,240.0,0.0,6800.0,1391.0,0.0,0.15446153846153846,0.03315384615384615,0.8431538461538461,1911.0,0.9304952215397446,52.91005290964122,5.582959641252824,0.874411302982274,6,0.21,0.76,0.02,0.017,0.2
23210321,2023-10-15,SEQRFE550D,128.85,9.29,10200.0,1494.0,806.0,3680.0,1674.0,243.0,0.0,6703.0,1053.0,0.0,0.15446153846153846,0.03315384615384615,0.8431538461538461,1917.0,0.9327493846754544,52.0217306942024,6.827309236943221,0.8732394366192628,73,0.21,0.75,0.03,0.024,0.21
23210306,2023-10-15,2062BK1,121.5,0.0,11460.0,1797.0,698.0,5383.0,1684.0,256.0,0.0,6093.0,1020.0,0.0,0.15446153846153846,0.03315384615384615,0.8431538461538461,1940.0,0.9999999999917695,50.148148147735405,6.37729549248393,0.8680412371129547,6,0.2,0.74,0.02,0.018,0.2
23110341,2023-10-15,2062BK1,116.12,9.88,10749.0,0.0,499.0,2587.0,1604.0,301.0,0.0,5511.0,905.0,0.0,0.15446153846153846,0.03315384615384615,0.8431538461538461,1905.0,0.9215873015799874,47.45952462928471,10749000000000.0,0.841994750655726,6,0.16,0.9,0.035,0.022,0.21
23110330,2023-10-15,2830C20MMNC,126.6,0.0,10671.0,360.0,3969.0,4779.0,1688.0,311.0,0.0,6265.0,1110.0,0.0,0.15446153846153846,0.03315384615384615,0.8431538461538461,1999.0,0.9999999999921011,49.48657187954592,29.641666666584328,0.8444222111051304,17,0.21,0.73,0.03,0.02,0.2
23110337,2023-10-15,2830C20MMNAK,124.54,11.08,10536.0,0.0,0.0,4130.0,0.0,0.0,0.0,6281.0,1094.0,0.0,0.15446153846153846,0.03315384615384615,0.8431538461538461,0.0,0.9183011355189626,50.433595631520525,10536000000000.0,0.0,16,0.2,0.84,0.015,0.015,0.17
23110297,2023-10-15,2062BK1,123.33,9.5,9909.0,948.0,837.0,2600.0,1700.0,291.0,0.0,7006.0,1113.0,0.0,0.15446153846153846,0.03315384615384615,0.8431538461538461,1991.0,0.9284800120384819,56.806940727667175,10.452531645558594,0.8538422903059498,6,0.17,0.77,0.03,0.018,0.21
23210325,2023-10-15,2830C20MMNAK,130.53,9.28,10416.0,1791.0,688.0,3313.0,1725.0,256.0,0.0,6911.0,1157.0,0.0,0.15446153846153846,0.03315384615384615,0.8431538461538461,1981.0,0.9336242042705556,52.94568298434884,5.815745393631594,0.8707723372029931,16,0.21,0.67,0.018,0.014,0.18
23110303,2023-10-15,2062BK1,124.18,10.21,9819.0,315.0,0.0,3122.0,1705.0,328.0,0.0,6521.0,1100.0,0.0,0.15446153846153846,0.03315384615384615,0.8431538461538461,2033.0,0.9240270853417366,52.5124818807174,31.171428571329617,0.8386620757497104,6,0.2,0.81,0.031,0.019,0.2
23110309,2023-10-15,2062BK1,130.36,0.0,10557.0,1881.0,792.0,3365.0,1686.0,297.0,0.0,5728.0,1160.0,0.0,0.15446153846153846,0.03315384615384615,0.8431538461538461,1983.0,0.999999999992329,43.939858852071644,5.612440191384576,0.8502269288951839,6,0.19,0.72,0.025,0.017,0.17
23110314,2023-10-15,2062BK1,126.45,9.49,9654.0,1551.0,839.0,3017.0,1783.0,376.0,0.0,5907.0,996.0,463.0,0.15446153846153846,0.03315384615384615,0.8431538461538461,2159.0,0.930189789606222,46.71411625111337,6.224371373303531,0.8258452987490386,6,0.21,0.77,0.024,0.017,0.18
23110316,2023-10-15,SEQRFE550D,121.2,9.59,9366.0,1566.0,789.0,2340.0,1766.0,287.0,0.0,5725.0,1291.0,0.0,0.15446153846153846,0.03315384615384615,0.8431538461538461,2053.0,0.9266763513959274,47.23597359697,5.980842911873576,0.8602045786649487,73,0.21,0.74,0.023,0.018,0.2
23110339,2023-10-15,EXPORTDSP14,122.7,9.28,9450.0,183.0,777.0,3503.0,1478.0,263.0,0.0,903.0,171.0,0.0,0.15446153846153846,0.03315384615384615,0.8431538461538461,1741.0,0.9296863161014574,7.3594132028740065,51.639344262012905,0.8489373923027864,55,0.19,0.81,0.029,0.021,0.22
23110318,2023-10-15,SEQRFE550D,127.42,8.88,9741.0,1056.0,1328.0,2737.0,1712.0,284.0,0.0,6122.0,1034.0,369.0,0.15446153846153846,0.03315384615384615,0.8431538461538461,1996.0,0.9348495964714978,48.045832678951136,9.224431818173082,0.8577154308612938,73,0.2,0.77,0.03,0.021,0.19
23110322,2023-10-15,2830C20MMNC,129.25,0.0,9027.0,1542.0,794.0,3312.0,1714.0,254.0,0.0,6139.0,1023.0,272.0,0.15446153846153846,0.03315384615384615,0.8431538461538461,1968.0,0.9999999999922632,47.497098645667336,5.854085603109044,0.870934959349151,17,0.19,0.74,0.04,0.022,0.18
23110324,2023-10-15,SEQRFE550D,121.08,9.49,10236.0,1530.0,764.0,3694.0,1709.0,271.0,0.0,5999.0,1007.0,249.0,0.15446153846153846,0.03315384615384615,0.8431538461538461,1980.0,0.9273186796283426,49.54575487240216,6.690196078427,0.8631313131308772,73,0.22,0.76,0.034,0.023,0.2
23110326,2023-10-15,2062BK1,135.2,0.0,9600.0,159.0,734.0,4929.0,1688.0,318.0,0.0,6367.0,1060.0,0.0,0.15446153846153846,0.03315384615384615,0.8431538461538461,2006.0,0.9999999999926036,47.093195265923875,60.37735849018631,0.8414755732797401,6,0.2,0.79,0.035,0.018,0.19
23110327,2023-10-15,C20MMNATLT,131.62,9.59,9114.0,201.0,779.0,4511.0,1705.0,291.0,0.0,6217.0,1042.0,0.0,0.15446153846153846,0.03315384615384615,0.8431538461538461,1996.0,0.9320869626730962,47.234462847232685,45.343283581863965,0.8542084168332393,41,0.19,0.76,0.039,0.023,0.21
23110331,2023-10-15,SEQRFE550D,125.8,9.49,10800.0,0.0,754.0,4820.0,1715.0,288.0,0.0,6258.0,1119.0,0.0,0.15446153846153846,0.03315384615384615,0.8431538461538461,2003.0,0.929854386865771,49.74562798052666,10800000000000.0,0.8562156764848446,73,0.2,0.75,0.023,0.019,0.2
23110334,2023-10-15,EXPORTDSP14,123.87,9.49,10698.0,516.0,762.0,3903.0,1708.0,315.0,0.0,771.0,150.0,0.0,0.15446153846153846,0.03315384615384615,0.8431538461538461,2023.0,0.9288392321466044,6.224267377038634,20.732558139494706,0.844290657439029,55,0.19,0.74,0.022,0.03,0.22
23110320,2023-10-15,2830C20MMNC,123.95,8.88,9168.0,2244.0,787.0,2967.0,514.0,422.0,961.0,6043.0,1011.0,251.0,0.15446153846153846,0.03315384615384615,0.8431538461538461,1897.0,0.9331476323049526,48.753529648658706,4.085561497324383,0.2709541381126669,17,0.2,0.77,0.03,0.018,0.19
23210328,2023-10-15,SEQRFE550D,113.54,0.0,10473.0,1794.0,696.0,5263.0,1674.0,260.0,0.0,6391.0,1010.0,0.0,0.15446153846153846,0.03315384615384615,0.8431538461538461,1934.0,0.9999999999911925,56.28853267521324,5.837792642137214,0.865563598758601,73,0.19,0.76,0.033,0.019,0.2
23110354,2023-10-15,1786500D,125.2,8.87,10992.0,201.0,1467.0,3462.0,3317.0,568.0,0.0,6131.0,1005.0,0.0,0.15446153846153846,0.03315384615384615,0.8431538461538461,3885.0,0.933840531058896,48.96964856190919,54.686567163907036,0.853796653796434,2,0.17,0.9,0.03,0.022,0.206
23210336,2023-10-15,2062BK1,125.1,9.49,10404.0,1803.0,698.0,2748.0,1748.0,250.0,0.0,6623.0,1101.0,0.0,0.15446153846153846,0.03315384615384615,0.8431538461538461,1998.0,0.9294895608817186,52.94164668223068,5.770382695504287,0.874874874874437,6,0.19,0.75,0.021,0.018,0.22
23210338,2023-10-15,2062BK1,124.44,9.49,16677.0,1779.0,710.0,2489.0,1748.0,260.0,0.0,6613.0,1041.0,0.0,0.15446153846153846,0.03315384615384615,0.8431538461538461,2008.0,0.9291420891441116,53.14207650230519,9.374367622254427,0.870517928286419,6,0.2,0.82,0.027,0.019,0.23
23210340,2023-10-15,2062BK1,122.39,10.1,5316.0,1776.0,704.0,3009.0,1755.0,236.0,0.0,6502.0,1029.0,0.0,0.15446153846153846,0.03315384615384615,0.8431538461538461,1991.0,0.9237678315274831,53.12525533088385,2.9932432432415577,0.8814665996982012,6,0.2,0.79,0.026,0.021,0.21
23210342,2023-10-15,2062BK1,124.6,6.08,10080.0,1023.0,795.0,2660.0,1731.0,287.0,0.0,6992.0,1174.0,0.0,0.15446153846153846,0.03315384615384615,0.8431538461538461,2018.0,0.9534741352850209,56.115569822984625,9.853372434007964,0.8577799801779694,6,0.21,0.81,0.02,0.023,0.24
23210349,2023-10-15,2062BK1,121.46,10.21,8457.0,0.0,803.0,1041.0,1691.0,257.0,0.0,6773.0,1122.0,0.0,0.15446153846153846,0.03315384615384615,0.8431538461538461,1948.0,0.9224576592927588,55.76321422644687,8456999999999.999,0.8680698151946262,6,0.2,0.82,0.041,0.024,0.18
23210350,2023-10-15,2062BK1,130.42,10.21,10737.0,525.0,696.0,3605.0,1684.0,250.0,0.0,6902.0,1141.0,0.0,0.15446153846153846,0.03315384615384615,0.8431538461538461,1934.0,0.9273981369485359,52.92133108378378,20.451428571389616,0.870734229575558,6,0.21,0.77,0.015,0.018,0.21
23210358,2023-10-15,SEQRFE550D,127.45,0.0,11040.0,1032.0,696.0,4618.0,1684.0,294.0,0.0,6607.0,2034.0,0.0,0.15446153846153846,0.03315384615384615,0.8431538461538461,1978.0,0.9999999999921537,51.83993722987964,10.697674418594286,0.8513650151664047,73,0.21,0.84,0.033,0.025,0.24
23210364,2023-10-15,SEQRFE550D,128.57,9.49,10560.0,1659.0,905.0,2718.0,1630.0,240.0,0.0,6799.0,1727.0,0.0,0.15446153846153846,0.03315384615384615,0.8431538461538461,1870.0,0.9312617702380758,52.88169868512965,6.365280289327085,0.871657754010229,73,0.2,0.81,0.022,0.021,0.25
23210335,2023-10-15,2062BK1,127.44,9.28,10482.0,1803.0,688.0,2940.0,1752.0,250.0,0.0,6649.0,1048.0,0.0,0.15446153846153846,0.03315384615384615,0.8431538461538461,2002.0,0.9321240491447329,52.17357187655231,5.813643926785461,0.875124875124438,6,0.2,0.74,0.015,0.018,0.21
23210332,2023-10-16,2062BK1,121.68,13.61,10515.0,1770.0,715.0,2790.0,1664.0,233.0,0.0,6470.0,1019.0,0.0,0.14382352941176468,0.04335294117647059,0.9542352941176472,1897.0,0.8994012861194515,53.17225509489503,5.940677966098338,0.8771744860301122,6,0.2,0.78,0.017,0.018,0.21
23110397,2023-10-16,2062BK1,120.83,10.2,11265.0,2244.0,782.0,2629.0,1594.0,287.0,0.0,6055.0,1160.0,362.0,0.14382352941176468,0.04335294117647059,0.9542352941176472,1881.0,0.9221552316193075,50.11172721964651,5.020053475933592,0.847421584263239,6,0.2,0.76,0.033,0.032,0.2
23110404,2023-10-16,2062BK1,121.84,9.08,11637.0,1098.0,777.0,3136.0,1698.0,301.0,0.0,6063.0,968.0,409.0,0.14382352941176468,0.04335294117647059,0.9542352941176472,1999.0,0.9306446684927387,49.761982928022306,10.598360655728053,0.8494247123557531,6,0.22,0.77,0.027,0.031,0.22
23110406,2023-10-16,S.TOWER6VAN,124.78,9.67,11640.0,1635.0,784.0,2442.0,2514.0,43.0,470.0,6239.0,1087.0,0.0,0.14382352941176468,0.04335294117647059,0.9542352941176472,3027.0,0.9280773521686273,49.99999999959929,7.119266055041518,0.830525272546802,67,0.18,1.33,0.032,0.03,0.21
23110407,2023-10-16,2062BK1,123.4,9.49,11559.0,552.0,827.0,2451.0,1705.0,315.0,0.0,6007.0,962.0,362.0,0.14382352941176468,0.04335294117647059,0.9542352941176472,2020.0,0.9285875536087849,48.679092382101466,20.940217391266412,0.8440594059401763,6,0.22,0.73,0.021,0.033,0.24
23110413,2023-10-16,S.TOWER6VAN,126.3,9.27,9639.0,2328.0,830.0,2385.0,2402.0,0.0,497.0,6579.0,1057.0,0.0,0.14382352941176468,0.04335294117647059,0.9542352941176472,2899.0,0.9316220402675252,52.0902612822479,4.140463917523995,0.8285615729559059,67,0.2,1.33,0.038,0.04,0.24
23110411,2023-10-16,C20MMNATLT,126.67,9.48,6894.0,1680.0,789.0,2595.0,1746.0,274.0,0.0,6049.0,969.0,0.0,0.14382352941176468,0.04335294117647059,0.9542352941176472,2020.0,0.9303709144257777,47.754006473136855,4.103571428568986,0.8643564356431365,41,0.22,0.72,0.028,0.042,0.2
23110395,2023-10-16,2830C20MMNC,106.83,11.64,9069.0,192.0,817.0,4668.0,1495.0,240.0,0.0,1256.0,216.0,0.0,0.14382352941176468,0.04335294117647059,0.9542352941176472,1735.0,0.9017472777842344,11.756997098083337,47.23437499975399,0.8616714697401374,17,0.18,0.73,0.036,0.03,0.26
23110415,2023-10-16,2062BK1,112.89,9.5,10131.0,2196.0,792.0,2406.0,1502.0,231.0,0.0,5976.0,954.0,225.0,0.14382352941176468,0.04335294117647059,0.9542352941176472,1733.0,0.9223792793453519,52.93648684513299,4.613387978139976,0.8667051356025005,6,0.22,0.8,0.021,0.028,0.23
23110417,2023-10-16,1786550D,129.74,10.21,10575.0,3201.0,877.0,2840.0,1691.0,294.0,0.0,6552.0,1027.0,0.0,0.14382352941176468,0.04335294117647059,0.9542352941176472,1985.0,0.927045373341,50.501002003618765,3.303655107777787,0.851889168765314,3,0.2,0.71,0.02,0.03,0.19
23110409,2023-10-16,C20MMNATLT,125.2,9.48,15222.0,1071.0,787.0,3197.0,1695.0,237.0,0.0,6205.0,1327.0,376.0,0.14382352941176468,0.04335294117647059,0.9542352941176472,1932.0,0.9296109296040272,49.56070287500351,14.212885154048355,0.8773291925461297,41,0.21,0.78,0.026,0.042,0.21
23110393,2023-10-16,C20MMNATLT,124.01,9.6,9519.0,1059.0,820.0,4235.0,1810.0,263.0,0.0,6006.0,1010.0,0.0,0.14382352941176468,0.04335294117647059,0.9542352941176472,2073.0,0.9281490906299816,48.43157809814989,8.988668555232305,0.8731307284125069,41,0.18,0.84,0.042,0.025,0.21
23110383,2023-10-16,2062BK1,122.97,8.89,9162.0,162.0,819.0,4109.0,1830.0,267.0,0.0,6475.0,1080.0,0.0,0.14382352941176468,0.04335294117647059,0.9542352941176472,2097.0,0.9325800090934887,52.65511913432012,56.55555555520645,0.8726752503572376,6,0.17,0.77,0.033,0.022,0.17
23110388,2023-10-16,SEQRFE550D,126.04,8.88,9774.0,0.0,834.0,4928.0,1810.0,273.0,0.0,6453.0,1024.0,0.0,0.14382352941176468,0.04335294117647059,0.9542352941176472,2083.0,0.9341832196788157,51.198032370269765,9774000000000.0,0.868939030244422,73,0.19,0.84,0.032,0.025,0.25
23110386,2023-10-16,2830C20MMNC,125.67,10.21,10782.0,1011.0,820.0,4431.0,1790.0,248.0,0.0,6341.0,1000.0,0.0,0.14382352941176468,0.04335294117647059,0.9542352941176472,2038.0,0.9248601707320809,50.457547544756444,10.664688427289155,0.8783120706570764,17,0.23,0.78,0.03,0.026,0.24
23110385,2023-10-16,1786550D,127.43,4.49,9252.0,792.0,792.0,4789.0,1824.0,287.0,0.0,6329.0,1064.0,0.0,0.14382352941176468,0.04335294117647059,0.9542352941176472,2111.0,0.96596422073252,49.66648355921159,11.681818181803433,0.864045476077279,3,0.2,0.88,0.03,0.03,0.25
23110371,2023-10-16,2062BK1,127.9,8.69,10356.0,969.0,907.0,4138.0,1675.0,290.0,0.0,6006.0,995.0,0.0,0.14382352941176468,0.04335294117647059,0.9542352941176472,1965.0,0.9363789442789636,46.9585613757079,10.687306501536959,0.8524173027985484,6,0.2,0.78,0.031,0.029,0.23
23110333,2023-10-16,EXPORTDSP14,122.63,9.09,10473.0,462.0,810.0,4814.0,1712.0,288.0,0.0,825.0,159.0,0.0,0.14382352941176468,0.04335294117647059,0.9542352941176472,2000.0,0.9309899787357199,6.727554431976453,22.668831168782102,0.855999999999572,55,0.22,0.83,0.022,0.021,0.27
23110381,2023-10-16,1786500D,122.36,9.28,8805.0,681.0,802.0,4266.0,1784.0,257.0,0.0,6363.0,1014.0,0.0,0.14382352941176468,0.04335294117647059,0.9542352941176472,2041.0,0.9295047098075853,52.002288329094455,12.929515418483216,0.8740813326796305,2,0.19,0.81,0.04,0.028,0.18
23110380,2023-10-16,2062BK1,122.53,8.52,8535.0,645.0,812.0,5055.0,1814.0,230.0,0.0,6261.0,995.0,0.0,0.14382352941176468,0.04335294117647059,0.9542352941176472,2044.0,0.9349866463110645,51.097690361127086,13.232558139514369,0.8874755381600354,6,0.19,0.76,0.03,0.027,0.17
23110365,2023-10-16,2062BK1,123.69,0.0,9552.0,1497.0,919.0,4013.0,1671.0,236.0,0.0,6202.0,1024.0,0.0,0.14382352941176468,0.04335294117647059,0.9542352941176472,1907.0,0.9999999999919152,50.14148273870045,6.38076152304183,0.876245411640862,6,0.22,0.76,0.025,0.027,0.2
23110367,2023-10-16,IS2062E350BR,130.53,0.0,9975.0,981.0,887.0,5563.0,2399.0,105.0,345.0,6205.0,1022.0,0.0,0.14382352941176468,0.04335294117647059,0.9542352941176472,2849.0,0.999999999992339,47.536964682084296,10.16819571864407,0.8420498420495465,59,0.2,1.35,0.036,0.022,0.21
23110375,2023-10-16,SEQRFE550D,124.75,9.28,9987.0,999.0,880.0,4031.0,1661.0,294.0,0.0,6005.0,1273.0,0.0,0.14382352941176468,0.04335294117647059,0.9542352941176472,1955.0,0.930761769746096,48.13627254470432,9.99699699698699,0.8496163682860104,73,0.22,0.84,0.035,0.021,0.22
23110391,2023-10-16,2830C20MMNC,124.4,0.0,10833.0,453.0,810.0,5332.0,1793.0,237.0,0.0,6452.0,1059.0,0.0,0.14382352941176468,0.04335294117647059,0.9542352941176472,2030.0,0.9999999999919614,51.86495176807182,23.91390728471542,0.8832512315266585,17,0.21,0.79,0.039,0.024,0.21
23210420,2023-10-16,1786500D,127.73,10.7,8775.0,1035.0,894.0,2843.0,1708.0,263.0,0.0,6671.0,1058.0,0.0,0.14382352941176468,0.04335294117647059,0.9542352941176472,1971.0,0.9227046160447685,52.22735457564998,8.478260869557026,0.8665651953318789,2,0.19,0.73,0.02,0.032,0.218
23110373,2023-10-16,SEQRFE550D,127.5,9.88,9975.0,1146.0,884.0,3870.0,1681.0,226.0,0.0,6013.0,992.0,0.0,0.14382352941176468,0.04335294117647059,0.9542352941176472,1907.0,0.9280826903411845,47.1607843133556,8.704188481667797,0.8814892501306337,73,0.22,0.8,0.028,0.023,0.21
23210396,2023-10-16,2062BK1,121.23,10.21,11319.0,1806.0,808.0,3562.0,1698.0,257.0,0.0,6572.0,1492.0,451.0,0.14382352941176468,0.04335294117647059,0.9542352941176472,1955.0,0.9223219719954177,54.21100387648097,6.267441860461646,0.8685421994880468,6,0.2,0.76,0.02,0.022,0.22
