Repository: SiddharthKumar268/FerroMind

# FerroMind
*Ferro-Alloy Optimisation using Machine Learning*
**SAIL Durgapur Steel Plant | Steel Melting Shop**
Intern: Siddharth Kumar | FY 2023-24 to FY 2025-26

---

## Quick Start

```bash

# 2. Place raw Excel files in data/raw/

## Dataset

| | |
|---|---|
| Total heats after cleaning | 47,421 |
| Training set | 37,936 heats (Apr 2023 – Jun 2025) |
| Test set | 9,485 heats (Jun 2025 – Dec 2025) |
| Input features | 21 (16 raw + 5 engineered) |
| Target variables | Mn, Si, C, S, P |
| BOF grades | 76 distinct grades |
| Split method | Chronological 80/20 — no shuffle, no leakage |

---

File: data/processed/sms_train_slag.csv (part 60 of 74)
Heat_Number,Date,BOF Grade Code,Hot Metal Addn. Weight,Scrap Addn. Weight,Lime Into Converter,Dolomite Into Converter,Lime Into Ladle,Iron Ore Into Converter,SIMN Into Ladle,FESI Into Ladle,FEMN Into Ladle,Measered O2 Mainblow II,Duration of Mainblow I/II,Measered O2 2nd Blow,HM_P,HM_S,HM_Si,Total_FA_Ladle,HM_Ratio,O2_per_ton_HM,Lime_Dolo_Ratio,SiMn_FA_Fraction,Grade_Encoded,C,Mn,P,S,Si,FeO,CaO,SiO2,Al2O3,MnO,MgO,P2O5,Basicity,Slag_SP_Index
24315239,2025-01-21,C20HMNA,129.07,10.1,9087.0,2142.0,859.0,5254.0,1783.0,264.0,247.0,6854.0,1054.0,0.0,0.1295416666666666,0.0479166666666666,0.7765416666666667,2294.0,0.9274268879720672,53.10296738162933,4.242296918765526,0.7772449869220674,34,0.2,1.12,0.029,0.034,0.248,23.407,48.112,16.811,0.856,1.177,6.145,2.034,2.861765405662622,1.196250528357244
24315227,2025-01-21,C20HMNA,118.73,9.7,9006.0,2025.0,903.0,2196.0,1651.0,276.0,0.0,2681.0,1500.0,0.0,0.1295416666666666,0.0479166666666666,0.7765416666666667,1927.0,0.9244724752711636,22.580645161100136,4.447407407405211,0.8567721847426795,34,0.208,1.052,0.023,0.037,0.267,28.745,46.535,14.32,0.557,0.863,5.745,1.948,3.249423922910411,1.0805507825198533
24315223,2025-01-21,C20MMNC,119.02,10.21,8682.0,1971.0,704.0,2051.0,1691.0,278.0,0.0,6678.0,1192.0,0.0,0.1295416666666666,0.0479166666666666,0.7765416666666667,1969.0,0.9209935773355956,56.10821710589726,4.404870624046471,0.8588115794815344,42,0.219,0.843,0.033,0.038,0.208,23.878,47.414,16.776,0.57,1.3,6.506,2.188,2.826131012695953,1.1662526134546798
24215257,2025-01-21,C20MMNC,131.62,10.0,8673.0,2370.0,572.0,2621.0,1718.0,280.0,0.0,7068.0,1124.0,221.0,0.1295416666666666,0.0479166666666666,0.7765416666666667,1998.0,0.9293885044419616,53.700045585369246,3.659493670884532,0.8598598598594295,42,0.185,0.72,0.028,0.029,0.247,27.546,46.54,14.06,0.35,1.27,6.8,2.13,3.3098641632885286,1.1185617804696326
24215259,2025-01-21,C20MMNC,124.85,0.0,8304.0,2139.0,605.0,2223.0,1714.0,260.0,0.0,7186.0,1128.0,0.0,0.1295416666666666,0.0479166666666666,0.7765416666666667,1974.0,0.9999999999919904,57.55706848171761,3.882187938287105,0.8682877406277263,42,0.192,0.75,0.022,0.021,0.223,21.872,48.042,17.838,1.013,1.139,6.4,2.182,2.6930881775884297,1.2097907380826471
24115298,2025-01-22,IS2062E410C,125.1,8.1,9942.0,2205.0,823.0,2796.0,2419.0,95.0,626.0,6162.0,1700.0,0.0,0.1293333333333333,0.0445185185185185,0.7208518518518519,3140.0,0.9391891891821385,49.256594723826886,4.508843537412921,0.7703821656048502,61,0.16,1.3,0.026,0.025,0.26,25.941,47.058,14.924,0.681,0.965,7.024,2.104,3.152964824120603,1.151519600646014
24115293,2025-01-22,SEQRFE550D,0.0,0.0,7350.0,2004.0,699.0,1042.0,1609.0,308.0,0.0,4051.0,741.0,0.0,0.1293333333333333,0.0445185185185185,0.7208518518518519,1917.0,0.0,4051000000000.0,3.667664670656853,0.8393322900360776,73,0.21,0.86,0.024,0.021,0.23,24.308,49.624,15.895,0.881,0.99,5.074,1.875,3.121791645697031,1.2343050442742016
24315308,2025-01-22,C20MMNC,123.13,8.0,7059.0,2418.0,602.0,843.0,1616.0,230.0,0.0,6724.0,1162.0,0.0,0.1293333333333333,0.0445185185185185,0.7208518518518519,1846.0,0.9389918401514604,54.60894988991628,2.91935483870847,0.8754062838565139,42,0.18,0.752,0.031,0.022,0.188,23.403,47.993,16.408,0.608,1.216,6.595,2.332,2.9247973672984333,1.205490806791922
24115277,2025-01-22,SAILTOWER6VA,120.78,8.97,8523.0,1992.0,754.0,2849.0,2422.0,0.0,467.0,6563.0,1047.0,0.0,0.1293333333333333,0.0445185185185185,0.7208518518518519,2889.0,0.9308670520159472,54.33846663309871,4.278614457829177,0.8383523710623613,68,0.189,1.294,0.023,0.018,0.233,1.048,49.81,18.956,16.441,0.352,11.07,0.101,2.6275254523395053,2.489877530617346
24215323,2025-01-22,C20MMNC,118.18,8.15,9300.0,1998.0,613.0,1533.0,1681.0,260.0,0.0,6875.0,1554.0,0.0,0.1293333333333333,0.0445185185185185,0.7208518518518519,1941.0,0.9354864244365116,58.17397190676786,4.654654654652325,0.8660484286445822,42,0.19,0.73,0.02,0.024,0.19,24.287,49.61,15.858,0.926,0.985,5.116,1.862,3.128192193707043,1.2357395506401636
24215292,2025-01-22,2062BK1,124.54,8.12,9174.0,1998.0,701.0,972.0,1657.0,287.0,0.0,6600.0,1072.0,354.0,0.1293333333333333,0.0445185185185185,0.7208518518518519,1944.0,0.938790894007698,52.995021679356064,4.591591591589293,0.8523662551435944,6,0.19,0.75,0.023,0.023,0.2,25.795,49.549,15.257,0.605,0.907,4.709,1.891,3.247411194127671,1.2069519888924074
24215290,2025-01-22,2062BK1,127.99,8.01,7410.0,2295.0,690.0,726.0,1714.0,273.0,0.0,6793.0,1109.0,0.0,0.1293333333333333,0.0445185185185185,0.7208518518518519,1987.0,0.9411029411695508,53.074458941690175,3.2287581699332337,0.8626069451429982,6,0.19,0.73,0.023,0.027,0.2,25.718,47.074,15.047,0.685,0.957,7.094,2.126,3.128256246677299,1.1547367904626404
24115272,2025-01-22,ST6VAKSI(RT),134.63,8.18,7815.0,3276.0,697.0,2224.0,2419.0,0.0,470.0,6622.0,1184.0,0.0,0.1293333333333333,0.0445185185185185,0.7208518518518519,2889.0,0.9427210979557265,49.186659733720674,2.385531135530407,0.8373139494631924,75,0.183,1.334,0.029,0.017,0.214,9.382,50.0675,21.267,7.6205,0.8019999999999999,8.1115,0.986,2.354123565920632,1.6335236541598694
24215282,2025-01-22,2062BK1,129.22,0.0,8673.0,2229.0,591.0,0.0,1664.0,202.0,0.0,7083.0,1036.0,0.0,0.1293333333333333,0.0445185185185185,0.7208518518518519,1866.0,0.9999999999922612,54.81349636236796,3.890982503362992,0.8917470525182788,6,0.21,0.74,0.04,0.036,0.21,22.404,50.707,15.634,0.777,1.616,5.402,1.828,3.2431723696834025,1.3330266305633693
24315329,2025-01-22,2062BK1,129.75,7.74,8286.0,2223.0,596.0,2379.0,1666.0,230.0,0.0,6529.0,1029.0,0.0,0.1293333333333333,0.0445185185185185,0.7208518518518519,1896.0,0.9437049967201708,50.319845857030295,3.727395411604261,0.8786919831218994,6,0.19,0.74,0.016,0.03,0.19,28.023,46.009,14.263,1.065,1.113,6.2,1.837,3.225532809871004,1.0880175940596402
24115328,2025-01-22,S.TOWER6VAN,121.57,7.92,8349.0,3117.0,794.0,2620.0,2468.0,95.0,464.0,6203.0,1092.0,0.0,0.1293333333333333,0.0445185185185185,0.7208518518518519,3027.0,0.9388369758209992,51.02410134037161,2.6785370548595835,0.815328708291769,67,0.16,1.25,0.017,0.023,0.2,26.003,46.311,15.076,1.371,1.295,6.612,1.916,3.0716322875903694,1.1273369036027265
24115312,2025-01-22,IS2062E410C,116.64,0.0,5958.0,2862.0,777.0,1768.0,2428.0,0.0,623.0,6251.0,1988.0,0.0,0.1293333333333333,0.0445185185185185,0.7208518518518519,3051.0,0.9999999999914266,53.592249656605006,2.081761006288581,0.7958046542114731,61,0.17,1.38,0.022,0.012,0.25,0.345,48.36,22.15,16.375,0.293,10.186,0.024,2.1831971468556723,2.149715504978663
24215333,2025-01-23,C20MMNC,119.93,8.66,7368.0,2037.0,589.0,2049.0,1657.0,206.0,0.0,7001.0,1383.0,0.0,0.1301538461538461,0.0456538461538461,0.8743461538461539,1863.0,0.9326541721678774,58.3757191690288,3.6170839469790783,0.8894256575411221,42,0.211,0.705,0.02,0.03,0.213,22.478,51.554,15.614,0.791,1.17,4.783,2.159,3.301569004162664,1.3533720106056233
24215339,2025-01-23,C20MMNC,122.6,8.36,7470.0,2073.0,602.0,3094.0,1617.0,202.0,0.0,7000.0,1061.0,0.0,0.1301538461538461,0.0456538461538461,0.8743461538461539,1819.0,0.9361637141040308,57.09624796038258,3.603473227205208,0.8889499725118807,42,0.23,0.75,0.021,0.03,0.22,26.768,46.494,14.899,0.735,1.334,6.351,2.008,3.1204026845637585,1.1158202937506
24215372,2025-01-23,C20MMNC,119.56,7.85,12162.0,2442.0,781.0,3502.0,1671.0,250.0,0.0,6433.0,1057.0,0.0,0.1301538461538461,0.0456538461538461,0.8743461538461539,1921.0,0.9383878816345782,53.80562060844927,4.9803439803419405,0.8698594482036076,42,0.2,0.72,0.021,0.031,0.19,18.687,51.23,18.316,0.622,0.984,6.561,2.026,2.796855380247857,1.3844449248729866
24215370,2025-01-23,C20MMNC,119.54,8.23,9891.0,2442.0,698.0,2741.0,1654.0,253.0,0.0,6586.0,1422.0,0.0,0.1301538461538461,0.0456538461538461,0.8743461538461539,1907.0,0.9355873835725476,55.094529027479545,4.050368550366891,0.8673308862082499,42,0.2,0.76,0.025,0.028,0.22,19.841,47.288,19.477,0.769,1.245,7.421,2.241,2.4277646575623777,1.202675551260205
24215354,2025-01-23,2062BK1,124.6,8.24,8037.0,2004.0,599.0,1429.0,1721.0,246.0,0.0,6794.0,1052.0,0.0,0.1301538461538461,0.0456538461538461,0.8743461538461539,1967.0,0.9379704908089584,54.52648475076624,4.010479041914167,0.8749364514484622,6,0.18,0.76,0.023,0.023,0.22,16.923,52.127,19.398,0.599,1.18,5.946,2.239,2.687097273055312,1.4351357304113213
24215352,2025-01-23,2062BK1,130.76,8.16,8301.0,2229.0,600.0,1778.0,1769.0,283.0,0.0,7194.0,1099.0,0.0,0.1301538461538461,0.0456538461538461,0.8743461538461539,2052.0,0.9412611574939443,55.01682471661811,3.724091520859702,0.8620857699800867,6,0.19,0.72,0.019,0.021,0.21,22.766,49.633,16.876,0.57,0.989,5.593,2.112,2.9408662677016055,1.2519990918951647
24215349,2025-01-23,2062BK1,119.3,8.01,8028.0,2025.0,600.0,2207.0,1725.0,260.0,0.0,6517.0,993.0,258.0,0.1301538461538461,0.0456538461538461,0.8743461538461539,1985.0,0.937082711484274,54.62699077908946,3.964444444442487,0.8690176322413758,6,0.2,0.73,0.025,0.024,0.19,17.456,52.607,18.19,0.899,1.161,5.903,2.215,2.891924578088065,1.475776362667265
24215345,2025-01-23,2062BK1,119.31,8.12,8556.0,2649.0,688.0,2987.0,1704.0,155.0,0.0,7002.0,1083.0,0.0,0.1301538461538461,0.0456538461538461,0.8743461538461539,1859.0,0.9362787412623692,58.68745285341809,3.2298980747439674,0.9166218396982696,6,0.21,0.82,0.028,0.015,0.18,1.109,48.893,30.327,7.038,0.451,10.32,0.018,1.6121405961487734,1.5552692686961225
24115341,2025-01-23,S.TOWER6VAN,119.72,8.45,8346.0,2655.0,749.0,1918.0,2416.0,95.0,430.0,6257.0,1891.0,0.0,0.1301538461538461,0.0456538461538461,0.8743461538461539,2941.0,0.9340719357030972,52.26361510146789,3.143502824857573,0.8214892893570821,67,0.173,1.358,0.022,0.022,0.251,27.904,46.535,14.112,0.94,1.101,6.105,1.837,3.297314532700347,1.1075279053716354
24215383,2025-01-23,2062BK1,118.96,8.2,9756.0,2085.0,784.0,2510.0,1704.0,283.0,0.0,6416.0,1013.0,0.0,0.1301538461538461,0.0456538461538461,0.8743461538461539,1987.0,0.9355143126695854,53.93409549383041,4.679136690645238,0.857574232510892,6,0.19,0.73,0.018,0.036,0.2,25.221,49.73,15.474,0.682,0.887,4.782,1.931,3.2135702746365102,1.2219874189109494
24115366,2025-01-23,2062BK1,125.97,8.97,7176.0,2571.0,587.0,1096.0,1608.0,302.0,325.0,6029.0,1001.0,0.0,0.1301538461538461,0.0456538461538461,0.8743461538461539,2235.0,0.9335260115537756,47.86060173019084,2.791131855308133,0.7194630872480002,6,0.18,0.78,0.035,0.03,0.17,20.492,47.478,18.907,0.809,1.259,7.152,2.186,2.511000634651999,1.20502538071066
24115351,2025-01-23,2062BK1,124.15,8.36,10635.0,2913.0,594.0,2719.0,1710.0,258.0,0.0,6302.0,1396.0,0.0,0.1301538461538461,0.0456538461538461,0.8743461538461539,1968.0,0.936910421847884,50.76117599636922,3.650875386198541,0.8689024390239487,6,0.19,0.76,0.02,0.023,0.22,27.416,46.869,14.446,0.529,1.026,6.386,1.942,3.244202948709075,1.1195805365119558
24115385,2025-01-23,C20MMNC,124.92,8.13,9303.0,3480.0,799.0,1793.0,1759.0,277.0,0.0,6235.0,1041.0,0.0,0.1301538461538461,0.0456538461538461,0.8743461538461539,2036.0,0.938895152191365,49.91194364353256,2.6732758620681976,0.8639489194494774,42,0.18,0.74,0.026,0.025,0.2,26.583,47.83,14.854,0.883,0.952,5.545,1.99,3.2197913160552005,1.1542545489647185
24315350,2025-01-23,2062BK1,126.02,7.85,9711.0,2010.0,605.0,1512.0,1766.0,268.0,0.0,6603.0,1113.0,368.0,0.1301538461538461,0.0456538461538461,0.8743461538461539,2034.0,0.9413610218798734,52.396445008313,4.831343283579686,0.8682399213368396,6,0.2,0.81,0.026,0.031,0.21,19.114,50.329,18.007,0.969,1.205,6.602,2.179,2.79481341625944,1.355772857065891
24315347,2025-01-23,1786550DHCR,110.73,8.18,8292.0,1575.0,699.0,1963.0,1610.0,258.0,0.0,5041.0,864.0,1333.0,0.1301538461538461,0.0456538461538461,0.8743461538461539,1868.0,0.9312084769915802,45.52515126844102,5.264761904758562,0.8618843683078898,4,0.23,0.84,0.029,0.023,0.19,22.087,49.993,16.511,0.736,1.102,5.998,2.041,3.0276768410852712,1.2951889945335373
24315331,2025-01-23,2062BK1,121.35,8.36,8838.0,2220.0,602.0,1173.0,1666.0,234.0,0.0,6230.0,1225.0,0.0,0.1301538461538461,0.0456538461538461,0.8743461538461539,1900.0,0.9355485313319288,51.33910177131158,3.981081081079288,0.8768421052626965,6,0.2,0.75,0.023,0.034,0.2,21.863,52.026,15.84,0.74,1.169,4.687,2.224,3.284262357174421,1.3798535964353915
24215422,2025-01-24,1786550D,119.89,8.08,8526.0,2442.0,803.0,1166.0,1630.0,277.0,0.0,6372.0,1954.0,0.0,0.1372727272727272,0.0464090909090909,0.8416818181818182,1907.0,0.9368602016024312,53.14871965924473,3.491400491399061,0.8547456738327978,3,0.22,0.82,0.03,0.04,0.22,24.785,49.086,16.314,0.875,0.846,4.567,2.114,3.0086423536622737,1.1943065693430657
24215398,2025-01-24,C20MMNC,127.19,0.0,9996.0,2001.0,809.0,4601.0,1711.0,277.0,0.0,6369.0,1216.0,0.0,0.1372727272727272,0.0464090909090909,0.8416818181818182,1988.0,0.9999999999921376,50.07469140616342,4.995502248873065,0.8606639839029876,42,0.224,0.738,0.025,0.038,0.176,17.487,52.491,18.191,0.922,1.151,5.91,2.259,2.8853891820580473,1.4712015471285633
24215403,2025-01-24,S.TOWER6VAN,124.54,0.0,10320.0,2091.0,809.0,3711.0,2471.0,105.0,449.0,6169.0,1161.0,0.0,0.1372727272727272,0.0464090909090909,0.8416818181818182,3025.0,0.9999999999919704,49.53428617271933,4.935437589667654,0.8168595041319614,67,0.18,1.28,0.029,0.039,0.24,20.005,50.603,18.225,0.583,0.72,6.261,2.173,2.77641830352244,1.3236117287018387
24215408,2025-01-24,2062BK1,121.4,8.12,8883.0,2112.0,1449.0,1841.0,3510.0,539.0,0.0,6366.0,1023.0,0.0,0.1372727272727272,0.0464090909090909,0.8416818181818182,4049.0,0.9373069796098108,52.438220757393424,4.205965909088918,0.8668807112865233,6,0.19,0.77,0.018,0.04,0.22,20.037,50.771,18.088,0.579,0.725,6.21,2.16,2.8067333738736244,1.3316634317788387
24215404,2025-01-24,2062BK1,120.91,0.0,9888.0,2043.0,803.0,2115.0,1748.0,280.0,0.0,6314.0,1166.0,0.0,0.1372727272727272,0.0464090909090909,0.8416818181818182,2028.0,0.9999999999917294,52.22065999460573,4.839941262846383,0.8619329388555907,6,0.19,0.7,0.015,0.028,0.21,23.872,50.482,15.881,0.53,0.773,4.767,2.287,3.178566931116988,1.2698596367661117
24315384,2025-01-24,S.TOWER6VAN,120.13,7.54,9987.0,2808.0,804.0,2160.0,2518.0,85.0,448.0,5905.0,987.0,0.0,0.1372727272727272,0.0464090909090909,0.8416818181818182,3051.0,0.9409414897709646,49.15508199409677,3.556623931622665,0.8253031792852097,67,0.17,1.326,0.023,0.028,0.214,25.146,49.646,15.263,0.994,0.893,4.901,1.858,3.252489517819707,1.2285572878000497
24315387,2025-01-24,S.TOWER6VAN,127.3,0.0,9366.0,2553.0,801.0,3318.0,2460.0,81.0,396.0,6653.0,1044.0,0.0,0.1372727272727272,0.0464090909090909,0.8416818181818182,2937.0,0.9999999999921444,52.262372348371855,3.66862514688458,0.8375893769149344,67,0.177,1.31,0.028,0.036,0.217,25.548,48.652,15.716,0.982,0.924,4.972,1.707,3.095501686072406,1.1790136919907914
24315393,2025-01-24,S.TOWER6VAN,125.8,0.0,9408.0,2688.0,801.0,2595.0,2444.0,92.0,298.0,420.0,150.0,0.0,0.1372727272727272,0.0464090909090909,0.8416818181818182,2834.0,0.9999999999920508,3.338632750370917,3.499999999998698,0.8623853211006132,67,0.19,1.325,0.037,0.038,0.249,25.777,47.767,14.625,0.611,0.848,7.019,1.865,3.2658963489675923,1.1822636932901023
24315427,2025-01-24,1786550D,121.34,8.69,9987.0,2922.0,801.0,723.0,1680.0,294.0,207.0,7402.0,2104.0,0.0,0.1372727272727272,0.0464090909090909,0.8416818181818182,2181.0,0.9331692686231396,61.00214273890718,3.417864476384868,0.7702888583215175,3,0.22,0.84,0.03,0.03,0.18,22.166,49.372,17.229,1.053,0.961,5.328,2.249,2.865467208357516,1.253223677530714
24315429,2025-01-24,2062BK1,122.97,8.66,9789.0,3063.0,757.0,1064.0,1637.0,291.0,199.0,6995.0,1782.0,0.0,0.1372727272727272,0.0464090909090909,0.8416818181818182,2127.0,0.934209526696542,56.88379279452806,3.195886385895137,0.7696285848609452,6,0.22,0.78,0.024,0.032,0.21,22.775,49.131,17.119,0.995,0.934,5.224,2.244,2.8698014018691587,1.2315077077327987
24315437,2025-01-24,2062BK1,125.26,7.95,8961.0,2850.0,800.0,3524.0,1741.0,284.0,0.0,6642.0,995.0,0.0,0.1372727272727272,0.0464090909090909,0.8416818181818182,2025.0,0.9403197958040664,53.02570652999341,3.1442105263146862,0.8597530864193286,6,0.19,0.76,0.034,0.036,0.24,21.024,49.438,17.101,0.892,0.984,6.66,2.254,2.890773009004795,1.2967004144153598
24115439,2025-01-24,2062BK1,121.6,7.74,10425.0,2442.0,732.0,2995.0,1672.0,257.0,0.0,6080.0,2333.0,0.0,0.1372727272727272,0.0464090909090909,0.8416818181818182,1929.0,0.9401577238213996,49.999999999588816,4.269041769040021,0.8667703473297735,6,0.18,0.76,0.019,0.026,0.2,19.435,50.963,17.277,1.129,1.203,6.337,2.07,2.949589072809353,1.388145888377414
24115399,2025-01-24,2062BK1,127.0,0.0,9843.0,3660.0,784.0,3641.0,1736.0,264.0,0.0,5915.0,996.0,0.0,0.1372727272727272,0.0464090909090909,0.8416818181818182,2000.0,0.999999999992126,46.57480314923957,2.6893442622943478,0.867999999999566,6,0.18,0.82,0.018,0.025,0.21,19.14,51.421,17.647,0.868,1.101,6.094,2.189,2.913701269265639,1.3977655757312168
24115409,2025-01-24,2062BK1,124.51,0.0,10890.0,3507.0,624.0,1994.0,1716.0,450.0,0.0,998.0,176.0,5653.0,0.1372727272727272,0.0464090909090909,0.8416818181818182,2166.0,0.9999999999919684,8.015420448092398,3.1052181351573696,0.7922437673126537,6,0.21,0.78,0.016,0.027,0.21,19.934,49.62,18.076,0.866,1.111,6.511,2.372,2.7449244896830223,1.3054115913814421
24115461,2025-01-25,S.TOWER6VAN,119.29,7.09,9039.0,3720.0,589.0,1659.0,2409.0,68.0,423.0,6001.0,1039.0,0.0,0.1326774193548387,0.0350645161290322,0.802258064516129,2900.0,0.94389935115569,50.30597703034365,2.429838709676766,0.8306896551721273,67,0.17,1.26,0.03,0.024,0.24,24.329,47.108,16.316,0.834,1.068,6.47,2.262,2.887050315621744,1.1589824336958128
24115458,2025-01-25,S.TOWER6VAN,122.9,7.33,8955.0,2484.0,589.0,1587.0,2414.0,78.0,416.0,6203.0,1039.0,0.0,0.1326774193548387,0.0350645161290322,0.802258064516129,2908.0,0.9437149658224394,50.47192839666011,3.605072463766665,0.8301237964233734,67,0.17,1.27,0.028,0.028,0.22,22.264,48.228,16.84,0.85,1.13,6.668,2.398,2.863725431981474,1.2332949750671272
24115442,2025-01-25,2062BK1,126.9,8.36,10182.0,2454.0,788.0,3190.0,1658.0,247.0,0.0,6064.0,1507.0,0.0,0.1326774193548387,0.0350645161290322,0.802258064516129,1905.0,0.9381931095598244,47.78565799804739,4.149144254277038,0.8703412073486245,6,0.19,0.74,0.021,0.023,0.21,20.777,49.367,17.319,0.888,0.985,6.697,2.31,2.850288683602771,1.2958238181484105
24315484,2025-01-25,1786550D,127.14,7.88,7110.0,0.0,616.0,0.0,1655.0,258.0,0.0,5380.0,1333.0,0.0,0.1326774193548387,0.0350645161290322,0.802258064516129,1913.0,0.9416382758040168,42.31555765264814,7110000000000.0,0.8651332984836042,3,0.24,0.75,0.03,0.02,0.23,19.435,50.945,17.609,0.966,1.137,6.061,2.267,2.892958546280522,1.3752193278445137
24315462,2025-01-25,1786550D,118.62,7.26,8277.0,2028.0,798.0,1596.0,1697.0,261.0,0.0,6853.0,1542.0,0.0,0.1326774193548387,0.0350645161290322,0.802258064516129,1958.0,0.942326024778024,57.77271960834789,4.081360946743549,0.8667007150148791,3,0.21,0.77,0.03,0.03,0.21,26.809,46.297,15.452,0.829,0.958,5.994,2.083,2.9959878340775252,1.095475841181203
24215463,2025-01-25,2062BK1,123.98,7.83,8541.0,2547.0,660.0,2380.0,1623.0,240.0,0.0,6430.0,1032.0,0.0,0.1326774193548387,0.0350645161290322,0.802258064516129,1863.0,0.9405963128674564,51.8632037421208,3.3533568904580475,0.8711755233489687,6,0.186,0.7,0.029,0.023,0.176,24.212,49.078,19.323,0.858,0.948,5.626,2.665,2.539743324363486,1.1272969496508638
24215457,2025-01-25,1786550D,122.39,8.41,9777.0,2223.0,654.0,3093.0,1714.0,260.0,0.0,6600.0,1047.0,0.0,0.1326774193548387,0.0350645161290322,0.802258064516129,1974.0,0.9357033639072194,53.92597434386857,4.3981106612665775,0.8682877406277263,3,0.21,0.78,0.03,0.02,0.17,19.972,49.431,18.087,0.93,1.1,6.544,2.412,2.732806280406899,1.2987651077246454
24215477,2025-01-25,S.TOWER6VAN,120.9,8.32,7842.0,3042.0,605.0,1507.0,2427.0,78.0,449.0,6106.0,1008.0,0.0,0.1326774193548387,0.0350645161290322,0.802258064516129,2954.0,0.935613682085315,50.50454921380889,2.5779092702161157,0.8215978334458965,67,0.19,1.25,0.033,0.02,0.22,17.595,52.59,18.008,0.988,1.15,5.87,2.215,2.9202065633849745,1.4770812268284466
24215503,2025-01-25,S.TOWER6VAN,122.27,8.0,11118.0,2022.0,701.0,2379.0,2629.0,122.0,607.0,6562.0,1060.0,0.0,0.1326774193548387,0.0350645161290322,0.802258064516129,3358.0,0.9385890842025136,53.66811155595266,5.498516320472058,0.7829064919592665,67,0.18,1.28,0.03,0.019,0.19,22.535,50.309,16.822,0.57,0.973,5.105,2.262,2.9904892111989536,1.278240764266477
24115479,2025-01-25,1786500D,125.87,9.62,8256.0,3444.0,662.0,1854.0,1676.0,251.0,0.0,6169.0,1336.0,0.0,0.1326774193548387,0.0350645161290322,0.802258064516129,1927.0,0.9289984500632592,49.0108842452609,2.397212543553311,0.8697457187333317,2,0.19,0.72,0.038,0.025,0.217,19.595,50.044,17.618,1.114,1.085,6.371,2.394,2.840342811737329,1.3447627237061324
24115483,2025-01-25,S.TOWER6VAN,122.92,9.19,8637.0,3243.0,677.0,2509.0,2422.0,125.0,419.0,6320.0,1061.0,0.0,0.1326774193548387,0.0350645161290322,0.802258064516129,2966.0,0.9304367572407052,51.41555483199304,2.6632747456051,0.8165879973024893,67,0.2,1.253,0.04,0.025,0.233,19.606,49.872,17.697,1.11,1.088,6.375,2.441,2.8179455305684256,1.3369075702337552
24115542,2025-01-26,S.TOWER6VAN,132.43,8.36,8295.0,2940.0,692.0,3816.0,2412.0,57.0,463.0,6274.0,1550.0,0.0,0.1317142857142857,0.041095238095238,0.7056190476190476,2932.0,0.9406207827193648,47.37597221137676,2.821428571427612,0.8226466575713429,67,0.176,1.3,0.027,0.025,0.221,23.6,48.54,16.875,1.061,1.042,5.035,2.34,2.8762739985778616,1.1992291728431663
24115521,2025-01-26,C25-HMNMAV55,125.82,8.15,9690.0,2760.0,715.0,3103.0,2414.0,95.0,468.0,6107.0,979.0,0.0,0.1317142857142857,0.041095238095238,0.7056190476190476,2977.0,0.939165484803022,48.537593386993024,3.5108695652161197,0.810883439704128,46,0.25,1.38,0.028,0.02,0.2,24.91,47.31,15.777,0.922,1.15,6.133,2.171,2.9984788946634557,1.1627506881635865
24115524,2025-01-26,C25-HMNMAV55,127.79,7.33,9210.0,2808.0,692.0,3798.0,2415.0,101.0,418.0,6527.0,1069.0,0.0,0.1317142857142857,0.041095238095238,0.7056190476190476,2934.0,0.9457519242085128,51.07598403590988,3.279914529913362,0.8231083844577972,46,0.229,1.38,0.028,0.015,0.25,25.183,47.118,15.599,0.972,1.165,6.195,2.127,3.0203846153846157,1.155334330480838
24115528,2025-01-26,R34,119.42,8.03,10806.0,2682.0,792.0,3182.0,1208.0,221.0,0.0,5701.0,945.0,0.0,0.1317142857142857,0.041095238095238,0.7056190476190476,1429.0,0.936994899953417,47.73907218181427,4.029082774047715,0.845346396080584,66,0.62,0.74,0.024,0.017,0.23,24.091,49.133,15.519,0.822,1.076,5.486,2.228,3.165786082474227,1.240387771073692
24115538,2025-01-26,S.TOWER6VAN,128.83,8.1,8499.0,3195.0,694.0,2321.0,2463.0,122.0,413.0,3875.0,1202.0,0.0,0.1317142857142857,0.041095238095238,0.7056190476190476,2998.0,0.9408456875707236,30.078397888457047,2.6600938967127825,0.8215476984653697,67,0.17,1.283,0.024,0.022,0.215,24.248,47.011,16.413,1.791,1.015,5.772,2.047,2.8640794443767517,1.1561408686242685
24215520,2025-01-26,S.TOWER6VAN,128.86,7.18,10317.0,1809.0,660.0,0.0,2396.0,71.0,506.0,7253.0,1351.0,0.0,0.1317142857142857,0.041095238095238,0.7056190476190476,2973.0,0.9472214054620168,56.28589166493647,5.703150912102983,0.8059199461820363,67,0.185,1.268,0.025,0.019,0.192,22.605,52.007,15.809,0.676,0.852,4.515,1.994,3.2895003162555345,1.353820122348041
24215531,2025-01-26,C20MMNC,108.24,8.72,9222.0,2232.0,654.0,2475.0,1627.0,250.0,0.0,6223.0,1008.0,0.0,0.1317142857142857,0.041095238095238,0.7056190476190476,1877.0,0.925444596435316,57.4926090164681,4.131720430105676,0.8668087373463682,42,0.2,0.71,0.024,0.021,0.19,21.693,50.033,16.691,1.127,1.19,5.701,1.913,2.997423915648215,1.3034518692197474
24215547,2025-01-26,1786500D,125.2,7.95,6720.0,3609.0,693.0,2073.0,1714.0,260.0,0.0,6442.0,1118.0,0.0,0.1317142857142857,0.041095238095238,0.7056190476190476,1974.0,0.9402929027342074,51.453674120994776,1.8620116375722189,0.8682877406277263,2,0.22,0.79,0.03,0.027,0.227,23.448,48.627,16.97,1.031,1.04,5.025,2.364,2.8652996287785046,1.2030728122912493
24215543,2025-01-26,C20MMNC,118.01,0.0,7293.0,2961.0,0.0,2112.0,1660.0,283.0,0.0,6345.0,1111.0,0.0,0.1317142857142857,0.041095238095238,0.7056190476190476,1943.0,0.999999999991526,53.76662994615908,2.463019250252461,0.8543489449300801,42,0.21,0.717,0.023,0.026,0.221,25.759,46.992,15.074,0.679,0.854,7.188,1.924,3.117213930348259,1.1508057011314101
24315539,2025-01-26,C20MMNC,125.65,7.95,6702.0,3318.0,605.0,5095.0,1566.0,230.0,0.0,4560.0,747.0,0.0,0.1317142857142857,0.041095238095238,0.7056190476190476,1796.0,0.9404940119690084,36.29128531606612,2.0198915009035505,0.8719376391977328,42,0.225,0.775,0.034,0.029,0.238,22.692,51.952,15.789,0.689,0.858,4.501,1.986,3.2901836605446486,1.350033782027961
24315537,2025-01-26,SEQRFE550D,123.7,7.91,7080.0,2631.0,623.0,1301.0,1571.0,229.0,0.0,6496.0,1075.0,0.0,0.1317142857142857,0.041095238095238,0.7056190476190476,1800.0,0.9398981840214276,52.51414712972907,2.6909920182429907,0.8727777777772929,73,0.22,0.83,0.034,0.025,0.22,24.001,48.46,16.69,1.005,1.055,4.989,2.295,2.903361092804505,1.1908974737049052
24215505,2025-01-26,2062BK1,125.51,8.11,11469.0,1995.0,718.0,2347.0,1522.0,243.0,0.0,6641.0,1082.0,0.0,0.1317142857142857,0.041095238095238,0.7056190476190476,1765.0,0.9393054931826128,52.91211855586875,5.748872180448246,0.8623229461751488,6,0.21,0.8,0.024,0.019,0.24,22.466,50.615,16.692,0.556,0.988,5.011,2.251,3.032109267357575,1.2925508823003653
24115579,2025-01-27,C20MMNC,127.19,8.51,8172.0,3231.0,609.0,2605.0,1696.0,258.0,0.0,6453.0,1062.0,0.0,0.1334333333333333,0.0392666666666666,0.7614,1954.0,0.9372881355863134,50.7351206851896,2.529247910862727,0.8679631525072323,42,0.2,0.73,0.019,0.023,0.19,17.086,51.332,19.763,0.662,1.185,6.083,2.277,2.597247520744788,1.392998643147897
24315588,2025-01-27,2062BK1,121.48,8.57,8409.0,2691.0,691.0,1509.0,1767.0,264.0,0.0,4071.0,650.0,0.0,0.1334333333333333,0.0392666666666666,0.7614,2031.0,0.9341022683511412,33.5116891666652,3.124860646598616,0.8700147710483161,6,0.18,0.8,0.021,0.03,0.22,27.837,44.399,17.06,1.222,0.666,5.095,1.754,2.6023679737412815,0.988885919194619
24315578,2025-01-27,2062BK1,125.85,14.6,7416.0,2529.0,547.0,2075.0,1666.0,230.0,0.0,6494.0,1432.0,0.0,0.1334333333333333,0.0392666666666666,0.7614,1896.0,0.8960484157999571,51.601112435029,2.932384341635851,0.8786919831218994,6,0.2,0.75,0.031,0.035,0.23,22.196,50.558,16.372,0.716,0.938,5.554,2.228,3.087888597080559,1.3108454976794837
24315574,2025-01-27,SEQRFE550D,127.32,8.12,6975.0,2025.0,594.0,0.0,1653.0,230.0,0.0,4982.0,973.0,0.0,0.1334333333333333,0.0392666666666666,0.7614,1883.0,0.9400472533893972,39.12975180616455,3.444444444442744,0.8778544875194488,73,0.21,0.87,0.035,0.035,0.23,23.473,48.644,16.937,1.03,1.04,5.016,2.362,2.87188570079112,1.2037316572220436
24115595,2025-01-27,1786550D,117.43,8.1,9546.0,2514.0,840.0,2716.0,1715.0,278.0,0.0,6637.0,1174.0,0.0,0.1334333333333333,0.0392666666666666,0.7614,1993.0,0.9354735919625948,56.51877714334906,3.797136038184647,0.8605117912690113,3,0.201,0.852,0.021,0.024,0.232,22.379,48.698,16.759,0.73,1.192,6.165,2.4,2.905608591885441,1.244232095863461
24115593,2025-01-27,SEQRFE550D,127.2,7.86,9678.0,3198.0,797.0,3246.0,1719.0,282.0,0.0,6157.0,1690.0,0.0,0.1334333333333333,0.0392666666666666,0.7614,2001.0,0.9418036428184378,48.404088049933925,3.0262664165093724,0.8590704647671868,73,0.21,0.86,0.024,0.026,0.2,22.056,48.933,16.844,0.741,1.167,6.18,2.411,2.904897595725734,1.2578854014035628
24215575,2025-01-27,2062BK1,118.59,8.32,9210.0,3375.0,704.0,846.0,1677.0,280.0,0.0,6879.0,1516.0,564.0,0.1334333333333333,0.0392666666666666,0.7614,1957.0,0.9344417303527348,58.006577282587,2.7288888888880805,0.8569238630552596,6,0.19,0.79,0.015,0.017,0.2,30.364,47.517,11.951,0.481,0.804,5.678,1.933,3.9756526104417675,1.122908592494565
24115610,2025-01-27,C20MMNC,118.69,8.57,9030.0,3996.0,602.0,2325.0,1716.0,260.0,0.0,6349.0,1741.0,0.0,0.1334333333333333,0.0392666666666666,0.7614,1976.0,0.932657551462104,53.49229084123774,2.259759759759194,0.8684210526311394,42,0.19,0.76,0.018,0.023,0.2,19.396,49.881,18.011,1.075,1.227,6.629,2.172,2.7693204530313125,1.3334313515825493
24115571,2025-01-27,C20MMNC,125.03,10.13,7116.0,3213.0,629.0,1214.0,1662.0,240.0,0.0,4641.0,1273.0,0.0,0.1334333333333333,0.0392666666666666,0.7614,1902.0,0.9250517904637094,37.11909141776278,2.214752567693055,0.873817034699856,42,0.22,0.79,0.025,0.03,0.21,20.066,50.256,16.896,0.713,1.069,6.745,2.602,2.9742557850506004,1.3596299001704406
24215627,2025-01-28,2062BK1,120.2,8.1,10005.0,2994.0,602.0,935.0,1661.0,246.0,0.0,6493.0,1699.0,0.0,0.1247391304347826,0.0414347826086956,0.811304347826087,1907.0,0.936866718620913,54.01830282816956,3.341683366732351,0.8710015731510902,6,0.21,0.75,0.016,0.016,0.18,26.67,48.236,14.582,0.646,1.176,5.202,2.107,3.3076870328464647,1.1692725377548299
24215630,2025-01-28,SEQRFE550D,120.72,7.91,9282.0,3522.0,624.0,1111.0,1644.0,250.0,0.0,6664.0,1089.0,0.0,0.1247391304347826,0.0414347826086956,0.811304347826087,1894.0,0.938505791798659,55.20212060921801,2.6354344122650097,0.868004223864378,73,0.23,0.76,0.015,0.014,0.25,30.555,47.262,11.953,0.488,0.809,5.726,1.936,3.9536556801070777,1.1118116163635938
24215635,2025-01-28,2062BK1,117.61,8.1,9000.0,3027.0,594.0,1143.0,1650.0,253.0,0.0,6389.0,1033.0,0.0,0.1247391304347826,0.0414347826086956,0.811304347826087,1903.0,0.9355659851965988,54.323611937298494,2.973240832506451,0.8670520231209317,6,0.2,0.75,0.021,0.017,0.22,24.147,49.71,15.813,0.966,1.056,4.828,1.973,3.1434172252434553,1.2439628637921976
24215613,2025-01-28,2062BK1,121.17,8.21,7590.0,4185.0,715.0,2053.0,1667.0,263.0,0.0,7065.0,1269.0,0.0,0.1247391304347826,0.0414347826086956,0.811304347826087,1930.0,0.936543515219226,58.30651151226948,1.8136200716841544,0.863730569947739,6,0.2,0.74,0.02,0.018,0.2,22.311,52.115,15.478,1.114,1.417,4.067,2.117,3.3668195619872088,1.3790685366499074
24215618,2025-01-28,1786550D,122.69,8.15,9546.0,3702.0,798.0,1461.0,1677.0,267.0,0.0,6528.0,1262.0,0.0,0.1247391304347826,0.0414347826086956,0.811304347826087,1944.0,0.9377101803658078,53.20727035574858,2.5786061588323665,0.8626543209872106,3,0.22,0.74,0.02,0.02,0.21,18.98,50.64,16.48,0.52,1.42,7.61,2.78,3.072629088040774,1.4280477143904573
24315656,2025-01-28,S.TOWER6VAN,118.46,7.75,9456.0,2997.0,698.0,1967.0,2504.0,108.0,390.0,6502.0,1332.0,0.0,0.1247391304347826,0.0414347826086956,0.811304347826087,3002.0,0.938594406141046,54.887725814157626,3.1551551551541026,0.8341105929377635,67,0.19,1.282,0.026,0.024,0.234,12.869,55.453,19.775,0.751,1.026,6.239,2.2,2.804055420711974,1.698667483534998
24315631,2025-01-28,2062BK1,121.5,8.21,10206.0,3039.0,701.0,2961.0,1705.0,264.0,0.0,3108.0,586.0,0.0,0.1247391304347826,0.0414347826086956,0.811304347826087,1969.0,0.9367049572050212,25.58024691336971,3.358341559722488,0.8659217877090575,6,0.2,0.76,0.022,0.019,0.24,24.194,50.182,15.848,0.552,1.02,4.706,2.058,3.1662565461543317,1.2532028069824939
24315628,2025-01-28,TMT-FE500D,119.71,7.95,9954.0,3069.0,696.0,2877.0,1701.0,268.0,0.0,6096.0,1039.0,0.0,0.1247391304347826,0.0414347826086956,0.811304347826087,1969.0,0.937725207575296,50.92306407108075,3.243401759529735,0.8638902996440508,78,0.22,0.74,0.019,0.023,0.22,24.12,50.417,15.757,0.552,1.006,4.671,2.051,3.1994542454626225,1.2642810572245349
24315619,2025-01-28,2062BK1,123.03,7.74,9987.0,2745.0,655.0,3265.0,1640.0,255.0,0.0,6793.0,1628.0,0.0,0.1247391304347826,0.0414347826086956,0.811304347826087,1895.0,0.94081211286273,55.21417540392413,3.638251366118893,0.8654353562000711,6,0.19,0.74,0.019,0.021,0.18,17.177,51.015,19.891,0.705,1.198,6.115,2.283,2.5645988337019907,1.3762173244490008
24315615,2025-01-28,2062BK1,120.32,8.36,9198.0,3027.0,698.0,3132.0,1626.0,268.0,0.0,5889.0,1281.0,0.0,0.1247391304347826,0.0414347826086956,0.811304347826087,1894.0,0.9350326390974896,48.94448138257194,3.0386521308215926,0.8585005279826513,6,0.19,0.73,0.019,0.02,0.19,20.644,51.54,16.3,0.53,1.29,5.89,2.42,3.1617692166124773,1.3950466910272026
24115647,2025-01-28,2062BK1,123.21,8.67,10395.0,3336.0,797.0,2030.0,1617.0,336.0,217.0,6005.0,969.0,271.0,0.1247391304347826,0.0414347826086956,0.811304347826087,2170.0,0.9342584167354092,48.737927115909926,3.1160071942436702,0.7451612903222372,6,0.2,0.76,0.023,0.031,0.2,13.207,55.728,19.291,0.741,1.046,6.149,2.138,2.8886585113000205,1.7147604541678205
24115629,2025-01-28,C20MMNC,118.25,8.1,11238.0,2379.0,757.0,3166.0,1712.0,250.0,0.0,5960.0,1386.0,0.0,0.1247391304347826,0.0414347826086956,0.811304347826087,1962.0,0.9358923624777532,50.40169133149766,4.723833543503689,0.8725790010189233,42,0.197,0.743,0.022,0.021,0.213,24.445,49.824,15.799,0.579,1.011,4.84,2.066,3.1534177215189874,1.238017144986955
24115634,2025-01-28,1786550D,121.63,7.33,11109.0,2484.0,807.0,2699.0,1709.0,251.0,0.0,6380.0,1392.0,0.0,0.1247391304347826,0.0414347826086956,0.811304347826087,1960.0,0.9431606699678724,52.454164268252455,4.472222222220422,0.8719387755097592,3,0.2,0.8,0.03,0.02,0.22,24.014,50.373,15.858,0.553,1.014,4.704,2.055,3.176303676146037,1.2633360920923933
24115607,2025-01-28,C20MMNC,127.11,7.95,8298.0,4092.0,584.0,3114.0,1671.0,223.0,0.0,6415.0,1144.0,0.0,0.1247391304347826,0.0414347826086956,0.811304347826087,1894.0,0.9411372723164436,50.46809849696744,2.0278592375361613,0.8822597676869682,42,0.189,0.758,0.02,0.027,0.223,22.297,49.324,16.572,0.762,1.027,6.303,2.273,2.976166053219091,1.2689477746333935
24115654,2025-01-28,S.TOWER6VAN,119.37,8.15,8973.0,3270.0,830.0,2113.0,2540.0,98.0,446.0,4438.0,722.0,1515.0,0.1247391304347826,0.0414347826086956,0.811304347826087,3084.0,0.9360884567053316,37.17852056599499,2.7440366972468677,0.8236057068739223,67,0.185,1.303,0.022,0.019,0.232,29.138,47.112,12.931,0.606,0.725,6.323,1.759,3.6430559851531092,1.119847872593297
24215677,2025-01-28,SEQRFE550D,117.39,8.0,6747.0,3582.0,688.0,0.0,1708.0,263.0,0.0,6799.0,1151.0,223.0,0.1247391304347826,0.0414347826086956,0.811304347826087,1971.0,0.936199058928653,57.91805094081337,1.8835845896142145,0.8665651953318789,73,0.23,0.8,0.022,0.019,0.25,27.802,48.687,13.634,0.501,0.721,5.376,1.925,3.5707370737073707,1.174964403793711
24315723,2025-01-29,1786550D,125.91,7.33,7425.0,3306.0,668.0,2030.0,1637.0,219.0,0.0,6166.0,1421.0,0.0,0.1268181818181818,0.0347727272727272,0.7310454545454544,1856.0,0.944986490536288,48.97148757009791,2.245916515425818,0.8820043103443523,3,0.21,0.76,0.02,0.02,0.23,24.499,48.699,14.872,0.719,1.035,6.553,2.109,3.2743225979963695,1.2368942395611096
24115693,2025-01-29,SEQRFE550D,122.57,7.44,13821.0,2643.0,687.0,3070.0,1669.0,254.0,0.0,5814.0,1324.0,0.0,0.1268181818181818,0.0347727272727272,0.7310454545454544,1923.0,0.9427736327902256,47.43411927839248,5.22928490351675,0.8679147165882122,73,0.23,0.8,0.018,0.02,0.23,24.316,49.016,15.802,0.777,1.024,5.371,2.151,3.101689552616592,1.2217652483860517
24115665,2025-01-29,S.TOWER6VAN,114.56,8.46,8553.0,3486.0,686.0,1377.0,2425.0,61.0,416.0,5734.0,939.0,0.0,0.1268181818181818,0.0347727272727272,0.7310454545454544,2902.0,0.9312306941884958,50.05237430123906,2.453528399310828,0.8356305995862041,67,0.175,1.311,0.029,0.023,0.219,26.652,48.804,14.393,0.844,0.746,5.196,1.936,3.390579408086703,1.1890074550504313
24115725,2025-01-29,2062BK1,124.67,8.08,8988.0,3171.0,624.0,1190.0,1614.0,206.0,0.0,6201.0,1346.0,0.0,0.1268181818181818,0.0347727272727272,0.7310454545454544,1820.0,0.9391337099740932,49.739311782708434,2.834437086091821,0.8868131868126996,6,0.19,0.79,0.031,0.029,0.24,23.114,50.325,15.65,0.628,0.96,5.664,2.159,3.215449492045237,1.29820714562105
24115712,2025-01-29,1786500D,124.19,7.95,8217.0,2868.0,621.0,1559.0,2414.0,99.0,426.0,5557.0,905.0,590.0,0.1268181818181818,0.0347727272727272,0.7310454545454544,2939.0,0.9398365369990932,44.74595378013732,2.865062761505277,0.8213678121807345,2,0.18,1.25,0.024,0.023,0.23,21.605,50.622,15.988,0.755,1.248,5.952,2.27,3.1660516605166054,1.3465446613821355
24115695,2025-01-29,C25-HMNMAV55,120.43,7.96,6399.0,2652.0,787.0,2181.0,2605.0,0.0,569.0,5929.0,1442.0,0.0,0.1268181818181818,0.0347727272727272,0.7310454545454544,3174.0,0.9380014019710412,49.231918956661694,2.4128959276009003,0.8207309388781283,46,0.22,1.43,0.024,0.013,0.22,23.929,49.378,15.852,0.766,1.016,5.356,2.165,3.11474168927017,1.2412146196772411
24115706,2025-01-29,C20MMNC,93.06,7.79,8844.0,2946.0,664.0,1294.0,1624.0,220.0,0.0,5890.0,1029.0,0.0,0.1268181818181818,0.0347727272727272,0.7310454545454544,1844.0,0.922756569152972,63.2924994620321,3.0020366598767816,0.8806941431665506,42,0.227,0.706,0.02,0.027,0.2,26.398,49.461,13.312,0.526,1.086,5.838,2.051,3.7152407421317513,1.2455239102515676
24315681,2025-01-29,2062BK1,113.95,7.95,9135.0,3084.0,652.0,2019.0,1597.0,265.0,0.0,6118.0,1484.0,0.0,0.1268181818181818,0.0347727272727272,0.7310454545454544,1862.0,0.9347826086879836,53.690215006110655,2.962062256808378,0.8576799140704309,6,0.19,0.78,0.022,0.024,0.2,26.327,49.098,14.423,0.784,0.743,5.265,1.946,3.403910149750416,1.2048293293416112
24215694,2025-01-29,SEQRFE550D,123.3,7.21,8448.0,3651.0,704.0,1320.0,1674.0,270.0,0.0,6779.0,1091.0,0.0,0.1268181818181818,0.0347727272727272,0.7310454545454544,1944.0,0.9447551911658514,54.97972424935134,2.313886606408569,0.8611111111106682,73,0.22,0.81,0.022,0.021,0.24,20.665,53.238,14.641,0.672,1.425,5.756,2.2,3.6359786914355965,1.5078596312345995
24215688,2025-01-29,C20MMNC,120.19,8.1,8079.0,4065.0,693.0,831.0,1711.0,280.0,0.0,6749.0,1035.0,0.0,0.1268181818181818,0.0347727272727272,0.7310454545454544,1991.0,0.936861797482759,56.15275813248896,1.9874538745382564,0.8593671521844001,42,0.2,0.7,0.021,0.02,0.22,28.893,47.075,13.135,0.628,0.717,6.354,1.792,3.5836632155907435,1.1200599586000144
24215710,2025-01-29,C25-HMNMAV55,122.07,8.0,8133.0,3216.0,608.0,1360.0,2379.0,91.0,645.0,6416.0,1059.0,0.0,0.1268181818181818,0.0347727272727272,0.7310454545454544,3115.0,0.9384946567160876,52.560006553186206,2.528917910446975,0.7637239165326601,46,0.225,1.394,0.025,0.024,0.21,22.788,51.55,14.453,0.573,1.395,5.746,2.103,3.566486785664868,1.3841898931314107
24215715,2025-01-29,IS2062E350BR,124.96,7.98,7914.0,3003.0,600.0,1433.0,2497.0,105.0,655.0,6505.0,1048.0,0.0,0.1268181818181818,0.0347727272727272,0.7310454545454544,3257.0,0.9399729201072666,52.056658130185205,2.6353646353637576,0.7666564322994269,59,0.2,1.19,0.025,0.03,0.18,20.641,50.498,16.934,0.917,1.085,5.856,2.314,2.981871863005609,1.3438897168405364
24315691,2025-01-29,C25-HMNV55AL,122.2,7.59,9933.0,3162.0,801.0,2101.0,2646.0,0.0,495.0,6510.0,1175.0,0.0,0.1268181818181818,0.0347727272727272,0.7310454545454544,3141.0,0.9415209183994028,53.27332242182264,3.1413662239079247,0.8424068767905627,47,0.23,1.41,0.035,0.013,0.23,23.237,50.425,15.684,0.839,1.004,5.11,2.244,3.2148549569652536,1.2955397975438057
24315668,2025-01-29,C20MMNC,125.83,0.0,11874.0,3081.0,694.0,3048.0,296.0,272.0,0.0,6605.0,1151.0,0.0,0.1268181818181818,0.0347727272727272,0.7310454545454544,568.0,0.9999999999920528,52.49145672691336,3.85394352482835,0.5211267605624628,42,0.17,0.824,0.022,0.029,0.245,25.527,48.734,15.072,0.932,0.831,5.4,2.027,3.233198434286473,1.200344827586207
24115782,2025-01-30,SEQRFE550D,124.69,7.59,8331.0,3606.0,704.0,1687.0,1670.0,244.0,0.0,6357.0,1046.0,0.0,0.126391304347826,0.0340434782608695,0.6763478260869565,1914.0,0.94262171151389,50.98243644196822,2.3103161397664143,0.8725182863109339,73,0.23,0.75,0.022,0.019,0.22,22.09,50.997,15.871,0.897,0.963,5.608,2.121,3.213016633064516,1.3433696854749488
24115761,2025-01-30,2062BK1,125.4,8.09,8322.0,3651.0,602.0,2002.0,1621.0,250.0,0.0,6385.0,1048.0,0.0,0.126391304347826,0.0340434782608695,0.6763478260869565,1871.0,0.9393962094468544,50.91706539034356,2.279375513557305,0.8663816141096385,6,0.18,0.71,0.031,0.019,0.18,17.834,50.272,18.027,0.899,1.383,7.328,2.44,2.7885511426669622,1.4018180804193854
24215760,2025-01-30,C20MMNC,124.59,8.14,10008.0,3459.0,677.0,1419.0,1600.0,219.0,0.0,6627.0,1205.0,0.0,0.126391304347826,0.0340434782608695,0.6763478260869565,1819.0,0.938672493023893,53.190464723868764,2.8933217692966484,0.8796041781193625,42,0.195,0.705,0.022,0.017,0.166,23.871,48.979,15.415,0.811,0.97,6.274,2.185,3.1771536066424497,1.2466973808129915
24215748,2025-01-30,2062BK1,124.09,7.84,7785.0,3219.0,605.0,1559.0,1644.0,256.0,0.0,6542.0,1081.0,0.0,0.126391304347826,0.0340434782608695,0.6763478260869565,1900.0,0.9405745471011856,52.71980014463115,2.418452935693564,0.8652631578942814,6,0.21,0.7,0.027,0.019,0.18,6.267,53.921,22.427,4.375,2.89,7.284,0.769,2.4041822721598,1.8791078585119358
24315778,2025-01-30,ST6VAKSI(RT),124.59,8.57,9738.0,2505.0,804.0,3112.0,1726.0,0.0,1204.0,6893.0,2305.0,0.0,0.126391304347826,0.0340434782608695,0.6763478260869565,2930.0,0.9356413337268276,55.32546753306585,3.887425149699047,0.5890784982933143,75,0.17,1.35,0.033,0.023,0.17,0.574,49.769,24.853,14.802,1.046,7.344,0.043,2.0024543333065097,1.9572518483561425
