Repository: SiddharthKumar268/FerroMind

# FerroMind
*Ferro-Alloy Optimisation using Machine Learning*
**SAIL Durgapur Steel Plant | Steel Melting Shop**
Intern: Siddharth Kumar | FY 2023-24 to FY 2025-26

---

## Quick Start

```bash

# 2. Place raw Excel files in data/raw/

## Dataset

| | |
|---|---|
| Total heats after cleaning | 47,421 |
| Training set | 37,936 heats (Apr 2023 – Jun 2025) |
| Test set | 9,485 heats (Jun 2025 – Dec 2025) |
| Input features | 21 (16 raw + 5 engineered) |
| Target variables | Mn, Si, C, S, P |
| BOF grades | 76 distinct grades |
| Split method | Chronological 80/20 — no shuffle, no leakage |

---

File: data/processed/sms_train.csv (part 61 of 253)
Heat_Number,Date,BOF Grade Code,Hot Metal Addn. Weight,Scrap Addn. Weight,Lime Into Converter,Dolomite Into Converter,Lime Into Ladle,Iron Ore Into Converter,SIMN Into Ladle,FESI Into Ladle,FEMN Into Ladle,Measered O2 Mainblow II,Duration of Mainblow I/II,Measered O2 2nd Blow,HM_P,HM_S,HM_Si,Total_FA_Ladle,HM_Ratio,O2_per_ton_HM,Lime_Dolo_Ratio,SiMn_FA_Fraction,Grade_Encoded,C,Mn,P,S,Si
23210378,2023-10-16,2830C20MMNC,124.94,10.2,9789.0,1845.0,712.0,3179.0,1674.0,253.0,0.0,6614.0,1306.0,0.0,0.14382352941176468,0.04335294117647059,0.9542352941176472,1927.0,0.9245227171753404,52.93740995635555,5.305691056907693,0.8687078360140795,17,0.2,0.71,0.04,0.025,0.19
23210382,2023-10-16,2830C20MMNC,124.96,8.15,9996.0,1848.0,693.0,2512.0,1674.0,280.0,0.0,6589.0,1037.0,0.0,0.14382352941176468,0.04335294117647059,0.9542352941176472,1954.0,0.9387724438363853,52.72887323901465,5.409090909087982,0.8567041965195207,17,0.22,0.77,0.029,0.021,0.21
23210384,2023-10-16,IS2062E350BR,124.29,9.59,9924.0,1806.0,696.0,2781.0,2474.0,74.0,543.0,6594.0,1088.0,0.0,0.14382352941176468,0.04335294117647059,0.9542352941176472,3091.0,0.9283686883707174,53.053342987745964,5.495016611292638,0.8003882238755095,59,0.2,1.43,0.033,0.026,0.22
23210387,2023-10-16,2062BK1,116.49,6.48,10893.0,1791.0,712.0,3234.0,1718.0,267.0,0.0,6394.0,1061.0,0.0,0.14382352941176468,0.04335294117647059,0.9542352941176472,1985.0,0.947304220533892,54.88883165889872,6.082077051922902,0.8654911838786572,6,0.19,0.77,0.024,0.022,0.21
23210389,2023-10-16,2062BK1,127.18,8.88,10830.0,1791.0,696.0,3249.0,1698.0,267.0,0.0,6734.0,1060.0,0.0,0.14382352941176468,0.04335294117647059,0.9542352941176472,1965.0,0.9347346758714191,52.94857681983842,6.046901172525937,0.8641221374041405,6,0.21,0.78,0.021,0.026,0.24
23210394,2023-10-16,2062BK1,120.54,8.88,11055.0,1794.0,696.0,3519.0,1674.0,253.0,0.0,511.0,102.0,0.0,0.14382352941176468,0.04335294117647059,0.9542352941176472,1927.0,0.9313861845083342,4.2392566782459,6.162207357856097,0.8687078360140795,6,0.2,0.75,0.022,0.027,0.23
23210398,2023-10-16,2830C20MMNC,120.0,9.86,10110.0,879.0,789.0,3191.0,1721.0,263.0,0.0,6801.0,1446.0,0.0,0.14382352941176468,0.04335294117647059,0.9542352941176472,1984.0,0.9240720776149386,56.67499999952771,11.501706484628553,0.867439516128595,17,0.19,0.68,0.023,0.025,0.17
23210400,2023-10-16,2062BK1,121.1,10.03,7455.0,300.0,806.0,0.0,1731.0,257.0,0.0,7089.0,1106.0,0.0,0.14382352941176468,0.04335294117647059,0.9542352941176472,1988.0,0.9235110195918287,58.53839801768341,24.849999999917166,0.8707243460760208,6,0.2,0.85,0.023,0.024,0.25
23210401,2023-10-16,2062BK1,126.95,11.19,9993.0,642.0,800.0,735.0,1714.0,260.0,0.0,6793.0,1066.0,0.0,0.14382352941176468,0.04335294117647059,0.9542352941176472,1974.0,0.9189952222316563,53.50925561202434,15.56542056072342,0.8682877406277263,6,0.22,0.82,0.026,0.028,0.22
23210402,2023-10-16,1786550D,120.43,10.93,9945.0,999.0,806.0,1853.0,1704.0,300.0,0.0,6793.0,1155.0,0.0,0.14382352941176468,0.04335294117647059,0.9542352941176472,2004.0,0.9167935444509988,56.4062110765058,9.95495495494499,0.8502994011971805,3,0.21,0.76,0.03,0.03,0.22
23210403,2023-10-16,2062BK1,122.51,9.59,10761.0,1332.0,786.0,1744.0,1721.0,250.0,0.0,6905.0,1087.0,0.0,0.14382352941176468,0.04335294117647059,0.9542352941176472,1971.0,0.9274034822034263,56.362745897833946,8.078828828822763,0.8731608320644987,6,0.21,0.76,0.021,0.027,0.22
23210405,2023-10-16,1786550D,120.69,10.21,10953.0,1329.0,806.0,1316.0,1714.0,263.0,0.0,6495.0,1086.0,0.0,0.14382352941176468,0.04335294117647059,0.9542352941176472,1977.0,0.9220015278768373,53.815560526524024,8.241534988707118,0.8669701568027987,3,0.21,0.73,0.04,0.04,0.21
23210408,2023-10-16,S.TOWER6VAN,121.21,13.47,10746.0,504.0,808.0,2604.0,2524.0,88.0,442.0,6790.0,1147.0,0.0,0.14382352941176468,0.04335294117647059,0.9542352941176472,3054.0,0.8999851499784676,56.0184803229435,21.321428571386267,0.8264571054352238,67,0.17,1.34,0.043,0.038,0.23
23210376,2023-10-16,2062BK1,128.74,10.21,10959.0,1671.0,789.0,4078.0,1674.0,267.0,0.0,5029.0,934.0,0.0,0.14382352941176468,0.04335294117647059,0.9542352941176472,1941.0,0.9265203310476681,39.063228211596524,6.558348294430545,0.8624420401850271,6,0.2,0.77,0.023,0.024,0.24
23210410,2023-10-16,2062BK1,123.33,8.14,10224.0,999.0,698.0,2230.0,1721.0,260.0,0.0,6593.0,1037.0,0.0,0.14382352941176468,0.04335294117647059,0.9542352941176472,1981.0,0.9380847341527491,53.45820157258203,10.23423423422399,0.8687531549717977,6,0.22,0.77,0.023,0.032,0.23
23210372,2023-10-16,IS2062E350BR,122.61,10.2,9984.0,1653.0,806.0,3311.0,2423.0,101.0,439.0,6268.0,1014.0,0.0,0.14382352941176468,0.04335294117647059,0.9542352941176472,2963.0,0.9231985543187773,51.12144197005855,6.03992740471504,0.8177522780962478,59,0.19,1.41,0.038,0.022,0.26
23210370,2023-10-16,SEQRFE550D,124.7,10.0,10182.0,2226.0,753.0,3188.0,1731.0,273.0,0.0,6498.0,1051.0,0.0,0.14382352941176468,0.04335294117647059,0.9542352941176472,2004.0,0.9257609502529641,52.109061747777794,4.574123989216274,0.8637724550893894,73,0.22,0.84,0.028,0.027,0.23
23210412,2023-10-16,2062BK1,123.48,9.48,9987.0,1017.0,792.0,3877.0,1711.0,385.0,0.0,6393.0,1034.0,0.0,0.14382352941176468,0.04335294117647059,0.9542352941176472,2096.0,0.9287003610038456,51.77356656906564,9.820058997040492,0.8163167938927403,6,0.22,0.75,0.016,0.027,0.2
23210366,2023-10-16,2062BK1,129.08,7.88,10026.0,1803.0,888.0,3011.0,1691.0,250.0,0.0,6945.0,1120.0,0.0,0.14382352941176468,0.04335294117647059,0.9542352941176472,1941.0,0.9424649532641468,53.80384257782922,5.5607321131416745,0.8712004121582323,6,0.22,0.79,0.021,0.019,0.22
23210360,2023-10-16,2062BK1,125.4,9.04,10185.0,2034.0,704.0,2949.0,1714.0,267.0,0.0,6226.0,1075.0,0.0,0.14382352941176468,0.04335294117647059,0.9542352941176472,1981.0,0.932758107699102,49.64912280662161,5.007374631265975,0.8652195860672058,6,0.19,0.78,0.023,0.023,0.2
23210355,2023-10-16,2062BK1,122.93,9.48,8994.0,510.0,806.0,2817.0,1688.0,270.0,0.0,6797.0,1334.0,0.0,0.14382352941176468,0.04335294117647059,0.9542352941176472,1958.0,0.928404199071608,55.29162938212566,17.63529411761248,0.8621041879464443,6,0.19,0.77,0.025,0.021,0.22
23210315,2023-10-16,2062BK1,126.33,10.28,9414.0,1707.0,690.0,2670.0,1731.0,280.0,0.0,6153.0,974.0,0.0,0.14382352941176468,0.04335294117647059,0.9542352941176472,2011.0,0.924749286282668,48.705770600421864,5.514938488573219,0.860765788164664,6,0.16,0.72,0.016,0.024,0.23
23210414,2023-10-16,1786550D,130.01,9.48,9960.0,0.0,795.0,2033.0,1714.0,223.0,0.0,6399.0,1023.0,0.0,0.14382352941176468,0.04335294117647059,0.9542352941176472,1937.0,0.932038138928009,49.219290823404215,9960000000000.0,0.8848735157455422,3,0.21,0.71,0.02,0.04,0.19
23210225,2023-10-16,2062BK1,124.78,10.21,11757.0,0.0,792.0,6099.0,1721.0,283.0,0.0,6503.0,1023.0,0.0,0.14382352941176468,0.04335294117647059,0.9542352941176472,2004.0,0.9243647677537272,52.11572367324799,11757000000000.0,0.858782435129312,6,0.2,0.77,0.032,0.022,0.21
23110461,2023-10-17,1786550D,123.86,9.5,10695.0,2106.0,777.0,2713.0,1730.0,312.0,0.0,6005.0,974.0,273.0,0.14085185185185184,0.04333333333333333,0.939111111111111,2042.0,0.9287642471436055,48.48215727395057,5.078347578345167,0.8472086190005645,3,0.21,0.9,0.03,0.03,0.18
23110463,2023-10-17,1786550D,117.34,9.49,11511.0,2115.0,707.0,1711.0,1709.0,274.0,0.0,6201.0,998.0,0.0,0.14085185185185184,0.04333333333333333,0.939111111111111,1983.0,0.9251754316729073,52.846429179709844,5.442553191486788,0.861825516893161,3,0.23,0.82,0.03,0.03,0.19
23110465,2023-10-17,2062BK1,113.74,10.11,10173.0,1095.0,685.0,787.0,1561.0,224.0,0.0,6056.0,973.0,0.0,0.14085185185185184,0.04333333333333333,0.939111111111111,1785.0,0.9183689947443006,53.244241251510076,9.290410958895626,0.8745098039210787,6,0.2,0.76,0.024,0.027,0.21
23110467,2023-10-17,2062BK1,132.28,0.0,11187.0,0.0,826.0,3963.0,1721.0,260.0,0.0,6210.0,1142.0,0.0,0.14085185185185184,0.04333333333333333,0.939111111111111,1981.0,0.9999999999924404,46.94587239154109,11187000000000.0,0.8687531549717977,6,0.2,0.75,0.024,0.033,0.22
23110469,2023-10-17,1786500D,125.03,10.07,10536.0,1401.0,792.0,3020.0,1685.0,255.0,0.0,6703.0,1476.0,0.0,0.14085185185185184,0.04333333333333333,0.939111111111111,1940.0,0.925462620274423,53.61113332757249,7.520342612414332,0.8685567010304801,2,0.22,0.82,0.023,0.027,0.201
23110459,2023-10-17,1786550D,120.84,9.76,10068.0,1554.0,752.0,1139.0,1730.0,277.0,0.0,6009.0,979.0,0.0,0.14085185185185184,0.04333333333333333,0.939111111111111,2007.0,0.9252679938673412,49.7269116182578,6.47876447876031,0.8619830592920469,3,0.2,0.8,0.02,0.03,0.2
23110457,2023-10-17,2062BK1,125.55,9.07,9543.0,2751.0,807.0,2666.0,1725.0,253.0,0.0,6205.0,1051.0,274.0,0.14085185185185184,0.04333333333333333,0.939111111111111,1978.0,0.9326251671301989,49.422540819996634,3.4689203925832537,0.8720930232553731,6,0.2,0.78,0.017,0.03,0.2
23110450,2023-10-17,2830C20MMNC,124.25,8.76,8298.0,0.0,799.0,575.0,1692.0,334.0,0.0,6505.0,1109.0,0.0,0.14085185185185184,0.04333333333333333,0.939111111111111,2026.0,0.9341402901967212,52.35412474806958,8297999999999.999,0.835143139190111,17,0.19,0.83,0.03,0.032,0.2
23110455,2023-10-17,2062BK1,119.66,9.49,10632.0,0.0,824.0,3826.0,1701.0,196.0,0.0,6023.0,976.0,228.0,0.14085185185185184,0.04333333333333333,0.939111111111111,1897.0,0.9265195509026208,50.33428046088639,10632000000000.0,0.8966789667891952,6,0.21,0.84,0.04,0.04,0.2
23110452,2023-10-17,C20MMNATLT,120.33,9.28,9750.0,993.0,670.0,2091.0,1727.0,248.0,0.0,6039.0,975.0,372.0,0.14085185185185184,0.04333333333333333,0.939111111111111,1975.0,0.9284005863673452,50.18698578866295,9.818731117814886,0.8744303797463927,41,0.2,0.78,0.03,0.041,0.21
23110419,2023-10-17,2062BK1,124.3,10.2,9372.0,1998.0,933.0,2681.0,1726.0,284.0,0.0,6522.0,1001.0,0.0,0.14085185185185184,0.04333333333333333,0.939111111111111,2010.0,0.9241635687663632,52.46983105347973,4.690690690688343,0.8587064676612643,6,0.22,0.82,0.028,0.032,0.24
23110421,2023-10-17,2830C20MMNC,128.66,10.21,9732.0,1998.0,885.0,3497.0,1720.0,281.0,0.0,6388.0,1052.0,311.0,0.14085185185185184,0.04333333333333333,0.939111111111111,2001.0,0.9264780010014656,49.650240944740794,4.870870870868433,0.8595702148921242,17,0.18,0.74,0.026,0.031,0.19
23110423,2023-10-17,2062BK1,132.18,6.09,9165.0,1602.0,982.0,3870.0,1697.0,283.0,0.0,6711.0,1083.0,0.0,0.14085185185185184,0.04333333333333333,0.939111111111111,1980.0,0.9559557387650542,50.771674988267726,5.720973782767964,0.8570707070702742,6,0.2,0.79,0.04,0.036,0.22
23110425,2023-10-17,1786500D,123.7,10.0,9222.0,1356.0,890.0,3560.0,1721.0,288.0,0.0,6450.0,1047.0,0.0,0.14085185185185184,0.04333333333333333,0.939111111111111,2009.0,0.9252056843610682,52.1422797085518,6.800884955747197,0.8566450970627891,2,0.18,0.78,0.035,0.035,0.181
23110427,2023-10-17,2062BK1,131.07,8.76,10932.0,2178.0,890.0,4307.0,1706.0,281.0,0.0,6709.0,1096.0,0.0,0.14085185185185184,0.04333333333333333,0.939111111111111,1987.0,0.937352499456931,51.18638895207763,5.019283746554169,0.8585807750373132,6,0.19,0.81,0.024,0.037,0.21
23110429,2023-10-17,1786550D,127.9,8.16,11346.0,1395.0,900.0,3397.0,1722.0,267.0,0.0,6633.0,1021.0,0.0,0.14085185185185184,0.04333333333333333,0.939111111111111,1989.0,0.9400264589082756,51.86082877207301,8.133333333327503,0.8657616892906658,3,0.21,0.77,0.02,0.03,0.22
23110431,2023-10-17,2062BK1,134.23,0.0,10221.0,2004.0,795.0,5094.0,1705.0,305.0,0.0,6781.0,1045.0,0.0,0.14085185185185184,0.04333333333333333,0.939111111111111,2010.0,0.9999999999925502,50.51776800975552,5.10029940119506,0.8482587064672397,6,0.2,0.75,0.034,0.03,0.21
23110435,2023-10-17,2062BK1,132.05,0.0,10065.0,0.0,898.0,3893.0,1702.0,281.0,0.0,6602.0,1814.0,0.0,0.14085185185185184,0.04333333333333333,0.939111111111111,1983.0,0.9999999999924272,49.996213555092794,10065000000000.0,0.8582955118502984,6,0.22,0.81,0.029,0.035,0.24
23110439,2023-10-17,2830C20MMNC,127.56,9.48,9234.0,0.0,839.0,2825.0,1688.0,277.0,0.0,6601.0,1103.0,0.0,0.14085185185185184,0.04333333333333333,0.939111111111111,1965.0,0.9308231173312113,51.74819692653067,9234000000000.0,0.8590330788799699,17,0.2,0.77,0.021,0.038,0.19
23110443,2023-10-17,C20MMNATLT,116.66,8.76,9855.0,0.0,802.0,1868.0,1683.0,298.0,0.0,5759.0,1452.0,0.0,0.14085185185185184,0.04333333333333333,0.939111111111111,1981.0,0.930154680266862,49.36567803832191,9855000000000.0,0.849570923775442,41,0.21,0.77,0.021,0.042,0.21
23110448,2023-10-17,2830C20MMNC,119.48,8.27,8994.0,0.0,777.0,1975.0,1703.0,267.0,0.0,6600.0,1084.0,0.0,0.14085185185185184,0.04333333333333333,0.939111111111111,1970.0,0.9352641878596065,55.23937060549682,8994000000000.0,0.8644670050757033,17,0.19,0.84,0.03,0.032,0.2
23110456,2023-10-17,1786550D,118.35,12.08,10254.0,1128.0,770.0,3476.0,1716.0,305.0,0.0,5909.0,1006.0,375.0,0.14085185185185184,0.04333333333333333,0.939111111111111,2021.0,0.9073832707129695,49.92817912927818,9.090425531906835,0.8490846115780064,3,0.21,0.78,0.02,0.03,0.19
23110433,2023-10-17,2062BK1,134.99,0.0,11415.0,1992.0,802.0,4989.0,1712.0,312.0,0.0,6785.0,1058.0,0.0,0.14085185185185184,0.04333333333333333,0.939111111111111,2024.0,0.9999999999925921,50.262982442771595,5.730421686744111,0.8458498023711236,6,0.19,0.8,0.026,0.036,0.21
23110454,2023-10-17,2830C20MMNC,121.67,9.86,9513.0,0.0,797.0,3690.0,1706.0,369.0,0.0,6210.0,998.0,274.0,0.14085185185185184,0.04333333333333333,0.939111111111111,2075.0,0.9250361134271647,51.039697542113586,9513000000000.0,0.8221686746983989,17,0.2,0.87,0.037,0.03,0.22
23210464,2023-10-17,1786550D,120.84,9.48,9981.0,1797.0,803.0,2451.0,1613.0,246.0,0.0,6804.0,1126.0,0.0,0.14085185185185184,0.04333333333333333,0.939111111111111,1859.0,0.9272559852599199,56.30585898662441,5.554257095155507,0.8676707907472471,3,0.22,0.77,0.02,0.03,0.21
23210458,2023-10-17,2062BK1,118.66,0.0,12261.0,0.0,820.0,3068.0,1714.0,287.0,0.0,6662.0,1194.0,0.0,0.14085185185185184,0.04333333333333333,0.939111111111111,2001.0,0.9999999999915725,56.14360357276131,12261000000000.0,0.8565717141425004,6,0.18,0.79,0.039,0.035,0.19
23210466,2023-10-17,JIS540RC2ALK,122.66,9.07,9840.0,1506.0,1106.0,896.0,1822.0,0.0,847.0,6447.0,1028.0,0.0,0.14085185185185184,0.04333333333333333,0.939111111111111,2669.0,0.9311470431873443,52.559921734448395,6.533864541828331,0.6826526789057015,62,0.21,1.36,0.029,0.019,0.24
23210470,2023-10-17,1786500D,127.54,0.0,10647.0,1002.0,795.0,4332.0,1610.0,243.0,0.0,6624.0,1057.0,0.0,0.14085185185185184,0.04333333333333333,0.939111111111111,1853.0,0.9999999999921593,51.936647325921776,10.625748502983408,0.8688613059898171,2,0.21,0.77,0.032,0.03,0.188
23210472,2023-10-17,2062BK1,125.97,9.28,10575.0,1002.0,808.0,3854.0,1607.0,283.0,0.0,6666.0,1202.0,0.0,0.14085185185185184,0.04333333333333333,0.939111111111111,1890.0,0.931386321619731,52.917361276074324,10.55389221555833,0.8502645502641004,6,0.22,0.77,0.03,0.031,0.25
23210451,2023-10-17,2062BK1,123.36,0.0,8430.0,1206.0,850.0,3087.0,1714.0,273.0,0.0,6515.0,1034.0,0.0,0.14085185185185184,0.04333333333333333,0.939111111111111,1987.0,0.9999999999918936,52.81290531734101,6.990049751237985,0.8626069451429982,6,0.22,0.78,0.034,0.042,0.21
23210449,2023-10-17,2062BK1,121.19,8.46,8910.0,1185.0,885.0,1652.0,1711.0,294.0,0.0,6492.0,1034.0,0.0,0.14085185185185184,0.04333333333333333,0.939111111111111,2005.0,0.9347473968304301,53.56877630123303,7.518987341765807,0.8533665835407215,6,0.21,0.8,0.036,0.04,0.22
23210447,2023-10-17,1786550D,120.64,7.69,9132.0,909.0,962.0,2248.0,1701.0,297.0,0.0,6496.0,1026.0,0.0,0.14085185185185184,0.04333333333333333,0.939111111111111,1998.0,0.9400763656125608,53.846153845707505,10.046204620450995,0.8513513513509252,3,0.22,0.8,0.03,0.04,0.2
23210444,2023-10-17,2830C20MMNC,118.6,9.21,8973.0,591.0,954.0,1901.0,1718.0,290.0,0.0,6455.0,1440.0,0.0,0.14085185185185184,0.04333333333333333,0.939111111111111,2008.0,0.9279399107978409,54.42664418166588,15.182741116725579,0.8555776892426018,17,0.22,0.78,0.024,0.04,0.22
23110453,2023-10-17,1786500D,127.26,10.0,9297.0,1101.0,827.0,3060.0,1714.0,284.0,0.0,6270.0,1014.0,305.0,0.14085185185185184,0.04333333333333333,0.939111111111111,1998.0,0.9271455631580422,49.26921263516211,8.444141689365628,0.8578578578574285,2,0.17,0.8,0.031,0.036,0.197
23210462,2023-10-17,S.TOWER6VAN,116.47,9.08,10998.0,1137.0,792.0,1972.0,2224.0,105.0,446.0,5903.0,1022.0,0.0,0.14085185185185184,0.04333333333333333,0.939111111111111,2775.0,0.9276782158428699,50.682579204510326,9.672823218988855,0.8014414414411526,67,0.2,1.35,0.024,0.025,0.22
23210442,2023-10-17,2062BK1,124.38,10.27,8868.0,1188.0,943.0,2425.0,1691.0,290.0,0.0,6498.0,1084.0,428.0,0.14085185185185184,0.04333333333333333,0.939111111111111,1981.0,0.9237281841743503,52.243125904066225,7.4646464646401816,0.8536092882378327,6,0.2,0.77,0.021,0.038,0.21
23210436,2023-10-17,2062BK1,124.41,10.09,13917.0,1305.0,951.0,2612.0,1704.0,294.0,0.0,6394.0,1056.0,274.0,0.14085185185185184,0.04333333333333333,0.939111111111111,1998.0,0.9249814126325281,51.39458242865208,10.664367816083782,0.852852852852426,6,0.21,0.8,0.026,0.042,0.26
23210434,2023-10-17,2830C20MMNC,137.87,0.0,8958.0,1548.0,792.0,3506.0,1711.0,273.0,0.0,6307.0,989.0,263.0,0.14085185185185184,0.04333333333333333,0.939111111111111,1984.0,0.9999999999927469,45.74599260139446,5.786821705422619,0.8623991935479525,17,0.21,0.74,0.023,0.034,0.2
23210432,2023-10-17,2830C20MMNC,136.05,0.0,9951.0,2067.0,905.0,5463.0,1714.0,273.0,0.0,6400.0,1079.0,0.0,0.14085185185185184,0.04333333333333333,0.939111111111111,1987.0,0.9999999999926499,47.04152884934185,4.814223512334391,0.8626069451429982,17,0.19,0.75,0.017,0.038,0.19
23210428,2023-10-17,2062BK1,128.44,8.68,10497.0,1521.0,897.0,3523.0,1715.0,253.0,0.0,6492.0,1043.0,0.0,0.14085185185185184,0.04333333333333333,0.939111111111111,1968.0,0.9366977829569961,50.54500155675378,6.901380670606902,0.8714430894304515,6,0.18,0.76,0.025,0.034,0.21
23210426,2023-10-17,2062BK1,129.71,5.28,10059.0,1032.0,894.0,3912.0,1721.0,253.0,0.0,6659.0,1063.0,0.0,0.14085185185185184,0.04333333333333333,0.939111111111111,1974.0,0.9608859915478118,51.337599259491654,9.74709302324637,0.8718338399185046,6,0.2,0.8,0.029,0.033,0.22
23210424,2023-10-17,2830C20MMNC,123.4,10.0,10056.0,1059.0,913.0,3157.0,1714.0,257.0,0.0,5979.0,961.0,0.0,0.14085185185185184,0.04333333333333333,0.939111111111111,1971.0,0.9250374812524361,48.45218800609034,9.49575070820633,0.8696093353623188,17,0.18,0.75,0.028,0.029,0.2
23210422,2023-10-17,2062BK1,124.74,10.47,10578.0,1530.0,894.0,2713.0,1688.0,257.0,0.0,6664.0,1067.0,0.0,0.14085185185185184,0.04333333333333333,0.939111111111111,1945.0,0.9225648990391053,53.423120089358484,6.91372549019156,0.8678663239070088,6,0.2,0.81,0.023,0.036,0.21
23210418,2023-10-17,2062BK1,127.62,9.47,12051.0,1020.0,905.0,3574.0,1711.0,250.0,0.0,6497.0,1196.0,0.0,0.14085185185185184,0.04333333333333333,0.939111111111111,1961.0,0.9309212925747253,50.90894844028436,11.814705882341359,0.8725140234569747,6,0.2,0.78,0.031,0.04,0.21
23210416,2023-10-17,2062BK1,124.98,9.27,9942.0,0.0,806.0,3168.0,1731.0,250.0,0.0,6396.0,1020.0,0.0,0.14085185185185184,0.04333333333333333,0.939111111111111,1981.0,0.9309497206634567,51.17618818970094,9942000000000.0,0.873801110549786,6,0.22,0.76,0.036,0.036,0.2
23210440,2023-10-17,2062BK1,125.28,9.67,9189.0,1203.0,957.0,2291.0,1677.0,304.0,0.0,6390.0,1053.0,324.0,0.14085185185185184,0.04333333333333333,0.939111111111111,1981.0,0.9283438310416575,51.00574712602965,7.638403990018588,0.8465421504286489,6,0.2,0.77,0.018,0.04,0.21
23210460,2023-10-17,S.TOWER6VAN,128.9,9.68,10905.0,1509.0,685.0,2436.0,2406.0,88.0,442.0,6501.0,1037.0,0.0,0.14085185185185184,0.04333333333333333,0.939111111111111,2936.0,0.9301486505922201,50.434445306047834,7.226640159040937,0.8194822888280587,67,0.2,1.36,0.019,0.028,0.23
23110524,2023-10-18,1786500D,129.14,9.49,10386.0,1446.0,759.0,1502.0,1729.0,308.0,0.0,6406.0,1004.0,0.0,0.1478529411764706,0.033,0.9670588235294119,2037.0,0.9315443987525677,49.605079758017624,7.1825726141029165,0.8487972508586898,2,0.2,0.79,0.036,0.025,0.229
23110521,2023-10-18,2062BK1,124.66,9.08,9924.0,1467.0,740.0,2161.0,1702.0,309.0,0.0,6203.0,986.0,0.0,0.1478529411764706,0.033,0.9670588235294119,2011.0,0.932107073419081,49.759345419141994,6.764826175864509,0.8463451019389128,6,0.22,0.83,0.035,0.025,0.22
23110482,2023-10-18,S.TOWER6VAN,115.36,8.67,12126.0,0.0,820.0,3962.0,2314.0,102.0,554.0,6228.0,1882.0,0.0,0.1478529411764706,0.033,0.9670588235294119,2970.0,0.930097557035152,53.987517336563904,12126000000000.0,0.7791245791243168,67,0.18,1.33,0.038,0.028,0.19
23110519,2023-10-18,1786500D,126.22,10.07,10551.0,1485.0,744.0,2851.0,1711.0,267.0,0.0,6117.0,967.0,0.0,0.1478529411764706,0.033,0.9670588235294119,1978.0,0.9261134345812158,48.4630011087905,7.10505050504572,0.8650151668347498,2,0.22,0.77,0.03,0.03,0.24
23110473,2023-10-18,2062BK1,110.6,9.27,10653.0,0.0,808.0,3735.0,1497.0,251.0,0.0,5770.0,1004.0,0.0,0.1478529411764706,0.033,0.9670588235294119,1748.0,0.9226662217325213,52.16998191634566,10653000000000.0,0.8564073226539723,6,0.21,0.8,0.021,0.029,0.21
23110484,2023-10-18,2830C20MMNC,127.86,9.6,11238.0,1527.0,774.0,4315.0,1709.0,288.0,0.0,5893.0,954.0,368.0,0.1478529411764706,0.033,0.9670588235294119,1997.0,0.9301615015209503,46.08947286058118,7.359528487225043,0.8557836755128414,17,0.22,0.77,0.025,0.022,0.2
23110485,2023-10-18,S.TOWER6VAN,122.11,9.46,10764.0,900.0,828.0,3422.0,2508.0,118.0,359.0,6211.0,1074.0,0.0,0.1478529411764706,0.033,0.9670588235294119,2985.0,0.9280991107324764,50.86397510399751,11.959999999986712,0.8402010050248442,67,0.2,1.33,0.028,0.025,0.22
23110487,2023-10-18,S.TOWER6VAN,125.77,8.47,10764.0,0.0,1554.0,2912.0,4978.0,196.0,796.0,6073.0,1075.0,0.0,0.1478529411764706,0.033,0.9670588235294119,5970.0,0.9369040524364056,48.28655482191074,10764000000000.0,0.8338358458960077,67,0.2,1.3,0.024,0.025,0.21
23110489,2023-10-18,S.TOWER6VAN,123.1,9.67,11526.0,1122.0,802.0,4808.0,2527.0,122.0,494.0,6008.0,967.0,379.0,0.1478529411764706,0.033,0.9670588235294119,3143.0,0.927167281758476,48.80584890293415,10.272727272718116,0.8040089086857131,67,0.2,1.35,0.029,0.024,0.17
23110491,2023-10-18,IS2062E350BR,125.1,9.28,11589.0,1635.0,1308.0,2362.0,2521.0,101.0,619.0,5865.0,949.0,330.0,0.1478529411764706,0.033,0.9670588235294119,3241.0,0.9309421044729057,46.8824940044214,7.088073394491078,0.7778463437208337,59,0.2,1.37,0.027,0.023,0.23
23110493,2023-10-18,S.TOWER6VAN,127.4,10.21,11733.0,1320.0,787.0,3548.0,2311.0,152.0,511.0,6141.0,1138.0,380.0,0.1478529411764706,0.033,0.9670588235294119,2974.0,0.9258048106901693,48.20251177356199,8.88863636362963,0.7770679219903238,67,0.19,1.38,0.026,0.022,0.23
23110478,2023-10-18,2830C20MMNC,123.26,9.5,10758.0,0.0,857.0,4157.0,1712.0,261.0,0.0,6611.0,1128.0,0.0,0.1478529411764706,0.033,0.9670588235294119,1973.0,0.9284423018911688,53.63459354167098,10758000000000.0,0.8677141409017396,17,0.21,0.77,0.03,0.027,0.21
23110495,2023-10-18,S.TOWER6VAN,121.6,8.9,11538.0,1095.0,830.0,3418.0,2517.0,105.0,399.0,5939.0,955.0,185.0,0.1478529411764706,0.033,0.9670588235294119,3021.0,0.9318007662763848,48.84046052591414,10.53698630136024,0.8331678252231601,67,0.2,1.27,0.022,0.027,0.23
23110499,2023-10-18,2830C20HMNAK,118.9,9.96,10335.0,888.0,799.0,2943.0,2543.0,57.0,480.0,5832.0,939.0,0.0,0.1478529411764706,0.033,0.9670588235294119,3080.0,0.9227068135889903,49.049621530285535,11.638513513500408,0.8256493506490826,15,0.2,1.39,0.043,0.025,0.23
23110501,2023-10-18,S.TOWER6VAN,124.68,0.0,10083.0,0.0,809.0,3460.0,2641.0,147.0,44.0,6205.0,968.0,0.0,0.1478529411764706,0.033,0.9670588235294119,2832.0,0.9999999999919794,49.76740455526333,10083000000000.0,0.9325564971748119,67,0.19,1.27,0.034,0.024,0.21
23110503,2023-10-18,S.TOWER6VAN,118.21,0.0,10947.0,0.0,797.0,3003.0,2447.0,68.0,413.0,6011.0,991.0,0.0,0.1478529411764706,0.033,0.9670588235294119,2928.0,0.9999999999915404,50.85018187927544,10947000000000.0,0.8357240437155615,67,0.18,1.29,0.034,0.02,0.21
23110507,2023-10-18,1786500D,128.81,4.88,9993.0,948.0,797.0,2924.0,1719.0,240.0,0.0,5240.0,828.0,0.0,0.1478529411764706,0.033,0.9670588235294119,1959.0,0.9634976437956206,40.68007142271035,10.54113924049521,0.877488514547791,2,0.2,0.77,0.028,0.024,0.202
23110511,2023-10-18,2062BK1,125.92,10.47,10002.0,1968.0,822.0,2999.0,1705.0,274.0,0.0,6037.0,1053.0,0.0,0.1478529411764706,0.033,0.9670588235294119,1979.0,0.9232348412572532,47.94313850025458,5.0823170731681495,0.8615462354720255,6,0.21,0.78,0.03,0.024,0.22
23110515,2023-10-18,1786500D,127.5,0.0,10062.0,996.0,773.0,5501.0,1732.0,275.0,0.0,5372.0,1015.0,0.0,0.1478529411764706,0.033,0.9670588235294119,2007.0,0.9999999999921568,42.133333333002874,10.102409638544074,0.8629795714993209,2,0.2,0.78,0.023,0.027,0.22
23110517,2023-10-18,2062BK1,119.54,9.48,10341.0,1818.0,739.0,2422.0,1710.0,290.0,0.0,6242.0,963.0,0.0,0.1478529411764706,0.033,0.9670588235294119,2000.0,0.9265230196796891,52.216831185777004,5.688118811878059,0.8549999999995725,6,0.19,0.86,0.029,0.024,0.22
23110497,2023-10-18,S.TOWER6VAN,127.62,10.6,10542.0,1074.0,769.0,3067.0,2493.0,101.0,524.0,6142.0,990.0,375.0,0.1478529411764706,0.033,0.9670588235294119,3118.0,0.9233106641519079,48.12725278131854,9.81564245809142,0.7995509942268122,67,0.19,1.39,0.032,0.025,0.19
23110505,2023-10-18,2062BK1,128.83,0.0,10764.0,0.0,807.0,5749.0,1720.0,277.0,0.0,6204.0,1029.0,0.0,0.1478529411764706,0.033,0.9670588235294119,1997.0,0.9999999999922379,48.15648529031936,10764000000000.0,0.861291937906429,6,0.2,0.74,0.026,0.023,0.19
23210520,2023-10-18,1786500D,112.28,16.5,9096.0,189.0,4028.0,4115.0,1694.0,267.0,0.0,5842.0,997.0,0.0,0.1478529411764706,0.033,0.9670588235294119,1961.0,0.8718745146694218,52.03063769102217,48.12698412672949,0.8638449770520837,2,0.21,0.78,0.032,0.025,0.168
23210483,2023-10-18,2062BK1,129.08,0.0,11376.0,0.0,803.0,4722.0,1678.0,240.0,0.0,6543.0,2973.0,0.0,0.1478529411764706,0.033,0.9670588235294119,1918.0,0.999999999992253,50.68949488649915,11376000000000.0,0.8748696558910976,6,0.19,0.78,0.03,0.027,0.2
23210430,2023-10-18,2062BK1,126.74,7.27,9966.0,993.0,905.0,3439.0,1715.0,250.0,0.0,6506.0,1032.0,0.0,0.1478529411764706,0.033,0.9670588235294119,1965.0,0.9457503171334547,51.33343853517963,10.036253776424939,0.8727735368952302,6,0.19,0.8,0.023,0.036,0.2
23210523,2023-10-18,2830C20MMNC,131.23,10.07,9765.0,390.0,811.0,4661.0,1684.0,267.0,0.0,6600.0,1065.0,0.0,0.1478529411764706,0.033,0.9670588235294119,1951.0,0.928733191783944,50.29337803817502,25.03846153839734,0.8631471040487632,17,0.22,0.77,0.026,0.023,0.21
23210475,2023-10-18,1786500D,125.77,9.88,9843.0,1077.0,693.0,2959.0,1667.0,287.0,0.0,6840.0,1089.0,0.0,0.1478529411764706,0.033,0.9670588235294119,1954.0,0.9271654994402715,54.38498847058611,9.139275766008227,0.8531218014325215,2,0.22,0.77,0.025,0.025,0.187
23210477,2023-10-18,2062BK1,123.15,9.47,10920.0,891.0,712.0,3410.0,1671.0,277.0,0.0,6763.0,1090.0,0.0,0.1478529411764706,0.033,0.9670588235294119,1948.0,0.9285929723953508,54.91676816845378,12.2558922558785,0.8578028747428862,6,0.21,0.75,0.03,0.02,0.17
23210479,2023-10-18,JIS540RC2ALK,120.96,9.12,10284.0,0.0,797.0,3662.0,1833.0,0.0,844.0,6952.0,1174.0,0.0,0.1478529411764706,0.033,0.9670588235294119,2677.0,0.9298892988858405,57.47354497306983,10284000000000.0,0.6847217033990718,62,0.22,1.41,0.035,0.017,0.26
23210486,2023-10-18,S.TOWER6VAN,115.03,9.49,10485.0,651.0,797.0,4234.0,2528.0,206.0,442.0,6492.0,1423.0,0.0,0.1478529411764706,0.033,0.9670588235294119,3176.0,0.923787343391232,56.437451099222486,16.105990783385398,0.7959697732994975,67,0.19,1.28,0.03,0.022,0.2
23210490,2023-10-18,S.TOWER6VAN,119.54,9.49,10818.0,840.0,797.0,4137.0,2487.0,0.0,442.0,6294.0,1043.0,0.0,0.1478529411764706,0.033,0.9670588235294119,2929.0,0.9264512128890456,52.651832022313435,12.878571428556096,0.8490952543527316,67,0.19,1.32,0.032,0.029,0.19
23210492,2023-10-18,S.TOWER6VAN,130.5,0.0,11391.0,147.0,792.0,3046.0,2538.0,0.0,449.0,5937.0,1021.0,0.0,0.1478529411764706,0.033,0.9670588235294119,2987.0,0.9999999999923372,45.494252873214606,77.48979591784021,0.849681955138651,67,0.18,1.37,0.027,0.02,0.17
23210494,2023-10-18,S.TOWER6VAN,125.0,9.6,11511.0,51.0,1119.0,4316.0,2538.0,0.0,432.0,6358.0,1067.0,0.0,0.1478529411764706,0.033,0.9670588235294119,2970.0,0.9286775631431748,50.863999999593084,225.7058823485156,0.8545454545451668,67,0.17,1.31,0.033,0.024,0.17
23210496,2023-10-18,IS2062E350BR,128.44,11.1,11883.0,0.0,784.0,4656.0,2497.0,0.0,442.0,6671.0,1383.0,0.0,0.1478529411764706,0.033,0.9670588235294119,2939.0,0.9204529167197905,51.9386483957339,11883000000000.0,0.8496087104454407,59,0.19,1.37,0.026,0.02,0.22
23210498,2023-10-18,S.TOWER6VAN,128.32,10.8,9960.0,0.0,803.0,4475.0,2400.0,0.0,442.0,6590.0,1039.0,0.0,0.1478529411764706,0.033,0.9670588235294119,2842.0,0.9223691776816966,51.35598503700627,9960000000000.0,0.8444757213227149,67,0.19,1.29,0.02,0.022,0.23
23210500,2023-10-18,S.TOWER6VAN,120.57,10.0,9822.0,1701.0,798.0,2530.0,2423.0,0.0,442.0,6249.0,994.0,0.0,0.1478529411764706,0.033,0.9670588235294119,2865.0,0.9234127287974006,51.828813137166556,5.774250440913713,0.8457242582894081,67,0.2,1.36,0.042,0.018,0.22
23210506,2023-10-18,S.TOWER6VAN,124.43,11.54,10305.0,2001.0,765.0,2924.0,2406.0,98.0,493.0,6404.0,1014.0,0.0,0.1478529411764706,0.033,0.9670588235294119,2997.0,0.9151283371264609,51.466688097312,5.149925037478686,0.8028028028025349,67,0.2,1.26,0.021,0.02,0.19
23210504,2023-10-18,S.TOWER6VAN,128.73,9.49,9984.0,1872.0,622.0,3814.0,2390.0,91.0,496.0,6096.0,1068.0,0.0,0.1478529411764706,0.033,0.9670588235294119,2977.0,0.9313413398861862,47.35492892062958,5.333333333330485,0.802821632515686,67,0.2,1.39,0.027,0.022,0.25
23210510,2023-10-18,1786500D,122.42,8.87,9504.0,1482.0,751.0,2693.0,1671.0,257.0,0.0,6495.0,1036.0,0.0,0.1478529411764706,0.033,0.9670588235294119,1928.0,0.9324396374367246,53.05505636290594,6.4129554655827175,0.8667012448128285,2,0.2,0.76,0.029,0.028,0.193
23210512,2023-10-18,2062BK1,133.04,0.0,10248.0,1992.0,712.0,4567.0,1688.0,253.0,0.0,280.0,998.0,0.0,0.1478529411764706,0.033,0.9670588235294119,1941.0,0.9999999999924836,2.104630186394283,5.144578313250429,0.8696548171041373,6,0.22,0.76,0.04,0.026,0.22
23210514,2023-10-18,1786500D,122.61,9.47,9978.0,2007.0,674.0,3622.0,1664.0,240.0,0.0,6264.0,1094.0,0.0,0.1478529411764706,0.033,0.9670588235294119,1904.0,0.928301029671954,51.08881820364498,4.971599402090199,0.8739495798314738,2,0.18,0.76,0.021,0.022,0.2
23210516,2023-10-18,2062BK1,122.21,9.49,10248.0,1788.0,803.0,2611.0,1647.0,263.0,0.0,6344.0,1087.0,0.0,0.1478529411764706,0.033,0.9670588235294119,1910.0,0.9279422930833111,51.91064560959078,5.731543624157868,0.8623036649210145,6,0.2,0.76,0.025,0.025,0.19
23210518,2023-10-18,2062BK1,124.78,9.49,10809.0,2007.0,806.0,4228.0,1650.0,267.0,0.0,6573.0,1047.0,0.0,0.1478529411764706,0.033,0.9670588235294119,1917.0,0.9293215163407365,52.67671101095787,5.385650224212563,0.8607198748039329,6,0.22,0.76,0.024,0.026,0.22
23210508,2023-10-18,2062BK1,126.75,8.87,10080.0,1473.0,748.0,2081.0,1674.0,270.0,0.0,6799.0,1082.0,0.0,0.1478529411764706,0.033,0.9670588235294119,1944.0,0.934596667151345,53.641025640602436,6.843177189404723,0.8611111111106682,6,0.2,0.76,0.029,0.022,0.18
23110546,2023-10-19,1786550D,122.45,9.48,9330.0,1782.0,719.0,1936.0,1768.0,290.0,0.0,5832.0,913.0,366.0,0.134875,0.03245833333333333,0.741375,2058.0,0.9281437125678152,47.62760310291851,5.235690235687297,0.8590864917391355,3,0.22,0.76,0.02,0.02,0.19
23110549,2023-10-19,2062BK1,130.98,0.0,9714.0,1206.0,805.0,3500.0,1773.0,285.0,0.0,3207.0,521.0,2886.0,0.134875,0.03245833333333333,0.741375,2058.0,0.9999999999923653,24.484654145484164,8.054726368152526,0.8615160349850042,6,0.22,0.85,0.024,0.025,0.2
23110576,2023-10-19,2830C20MMNC,136.23,8.15,9453.0,0.0,801.0,2232.0,1701.0,269.0,0.0,6729.0,1105.0,0.0,0.134875,0.03245833333333333,0.741375,1970.0,0.9435517384613967,49.39440651802545,9453000000000.0,0.863451776649308,17,0.22,0.78,0.039,0.02,0.19
23110573,2023-10-19,1786550D,123.6,10.01,9378.0,0.0,795.0,2290.0,1705.0,254.0,0.0,6440.0,1545.0,0.0,0.134875,0.03245833333333333,0.741375,1959.0,0.9250804580426236,52.10355987012861,9378000000000.0,0.8703420112297753,3,0.22,0.77,0.03,0.02,0.19
23110570,2023-10-19,2062BK1,129.99,11.28,11559.0,0.0,804.0,2454.0,1701.0,345.0,0.0,6283.0,3353.0,0.0,0.134875,0.03245833333333333,0.741375,2046.0,0.9201528986980948,48.334487267879574,11559000000000.0,0.8313782991198283,6,0.22,0.86,0.03,0.017,0.23
23110553,2023-10-19,2062BK1,134.3,0.0,9945.0,1362.0,789.0,3965.0,1673.0,246.0,0.0,6575.0,1029.0,0.0,0.134875,0.03245833333333333,0.741375,1919.0,0.9999999999925541,48.95755770626241,7.301762114532084,0.8718082334544701,6,0.2,0.74,0.024,0.025,0.21
23110564,2023-10-19,2062BK1,122.69,10.21,9435.0,648.0,699.0,2047.0,1671.0,240.0,0.0,6283.0,1314.0,0.0,0.134875,0.03245833333333333,0.741375,1911.0,0.9231753197823689,51.21036759270348,14.560185185162716,0.874411302982274,6,0.17,0.78,0.022,0.018,0.22
23110561,2023-10-19,1786550D,129.66,8.87,8211.0,1212.0,709.0,3249.0,1655.0,291.0,0.0,6559.0,1376.0,0.0,0.134875,0.03245833333333333,0.741375,1946.0,0.9359705478890062,50.58614838770179,6.774752475241935,0.8504624871526976,3,0.21,0.75,0.03,0.03,0.18
23110559,2023-10-19,2830C20MMNC,128.04,9.71,10755.0,1443.0,797.0,2447.0,1658.0,261.0,0.0,6323.0,990.0,0.0,0.134875,0.03245833333333333,0.741375,1919.0,0.9295099818444319,49.383005310454685,7.453222453217288,0.863991662323677,17,0.17,0.76,0.022,0.028,0.22
23110557,2023-10-19,2062BK1,135.28,9.49,10515.0,1992.0,691.0,3078.0,1664.0,287.0,0.0,6370.0,1018.0,0.0,0.134875,0.03245833333333333,0.741375,1951.0,0.9344477446920325,47.087522175879016,5.2786144578286756,0.8528959507940272,6,0.19,0.76,0.027,0.023,0.2
23110544,2023-10-19,R34,126.26,8.77,9627.0,1974.0,775.0,1990.0,1111.0,322.0,0.0,6005.0,993.0,0.0,0.134875,0.03245833333333333,0.741375,1433.0,0.9350514700367694,47.560589259879926,4.876899696046162,0.7752965805995985,66,0.62,0.74,0.019,0.019,0.23
23110567,2023-10-19,2830C20MMNC,121.13,10.07,9405.0,639.0,807.0,1614.0,1719.0,291.0,0.0,6231.0,969.0,0.0,0.134875,0.03245833333333333,0.741375,2010.0,0.9232469512124754,51.440601006757696,14.718309859131896,0.8552238805965895,17,0.23,0.78,0.032,0.02,0.18
23110540,2023-10-19,2062BK1,119.63,9.49,9963.0,2004.0,792.0,3020.0,1709.0,257.0,0.0,523.0,1081.0,0.0,0.134875,0.03245833333333333,0.741375,1966.0,0.9265024783075705,4.371813090325405,4.9715568862250645,0.8692777212610024,6,0.22,0.78,0.024,0.02,0.19
23310539,2023-10-19,1786550D,130.36,0.0,13362.0,0.0,800.0,3787.0,2320.0,10.0,356.0,6403.0,1009.0,292.0,0.134875,0.03245833333333333,0.741375,2686.0,0.999999999992329,49.117827554087775,13362000000000.0,0.863737900223059,3,0.21,0.75,0.03,0.03,0.2
23110532,2023-10-19,1786550D,129.61,8.87,10566.0,1761.0,741.0,2667.0,1714.0,307.0,0.0,6502.0,1076.0,0.0,0.134875,0.03245833333333333,0.741375,2021.0,0.9359474292248994,50.16588226178408,5.999999999996593,0.8480950024736031,3,0.21,0.8,0.03,0.03,0.24
23110530,2023-10-19,1786500D,121.47,8.87,10512.0,1482.0,764.0,2089.0,1702.0,284.0,0.0,6197.0,1089.0,282.0,0.134875,0.03245833333333333,0.741375,1986.0,0.931947214969066,51.0167119449163,7.0931174089020965,0.8569989929502231,2,0.19,0.67,0.03,0.021,0.18
23110528,2023-10-19,SAILTOWER6VA,129.01,9.59,11334.0,1773.0,737.0,2215.0,1872.0,0.0,927.0,6355.0,1063.0,0.0,0.134875,0.03245833333333333,0.741375,2799.0,0.930808080801365,49.25974730602854,6.392554991536158,0.6688102893888286,68,0.2,1.31,0.034,0.015,0.21
23310536,2023-10-19,1786500D,0.0,0.0,19161.0,1965.0,768.0,2900.0,1592.0,318.0,9.0,7331.0,1482.0,415.0,0.134875,0.03245833333333333,0.741375,1919.0,0.0,7331000000000.0,9.751145038162976,0.8295987493481868,2,0.19,0.73,0.021,0.016,0.216
23310568,2023-10-19,1786550D,126.8,0.0,10194.0,0.0,839.0,4321.0,1810.0,306.0,0.0,6785.0,1242.0,0.0,0.134875,0.03245833333333333,0.741375,2116.0,0.9999999999921135,53.50946372197548,10194000000000.0,0.8553875236290853,3,0.21,0.74,0.02,0.02,0.24
23310565,2023-10-19,1786550D,125.5,0.0,13128.0,0.0,778.0,4152.0,1695.0,260.0,0.0,6073.0,967.0,0.0,0.134875,0.03245833333333333,0.741375,1955.0,0.9999999999920318,48.39043824662637,13128000000000.0,0.8670076726338276,3,0.23,0.74,0.02,0.02,0.2
23310562,2023-10-19,2062BK1,131.12,0.0,7968.0,0.0,812.0,4820.0,1732.0,298.0,142.0,6028.0,997.0,0.0,0.134875,0.03245833333333333,0.741375,2172.0,0.9999999999923734,45.97315436206549,7967999999999.999,0.7974217311230214,6,0.2,0.75,0.015,0.02,0.18
23310558,2023-10-19,2062BK1,130.41,0.0,10422.0,0.0,707.0,5032.0,1696.0,271.0,140.0,6314.0,973.0,0.0,0.134875,0.03245833333333333,0.741375,2107.0,0.9999999999923319,48.41653247413223,10422000000000.0,0.8049359278591339,6,0.22,0.79,0.025,0.022,0.24
23310556,2023-10-19,2062BK1,125.13,0.0,9750.0,0.0,809.0,4452.0,1719.0,241.0,0.0,6332.0,975.0,0.0,0.134875,0.03245833333333333,0.741375,1960.0,0.9999999999920083,50.603372492203285,9750000000000.0,0.8770408163260831,6,0.21,0.72,0.029,0.024,0.23
23310554,2023-10-19,2830C20MMNC,127.4,0.0,9126.0,0.0,799.0,5795.0,1417.0,251.0,0.0,6653.0,1048.0,0.0,0.134875,0.03245833333333333,0.741375,1668.0,0.9999999999921507,52.221350078083034,9126000000000.0,0.8495203836925362,17,0.2,0.73,0.016,0.021,0.21
23310545,2023-10-19,1786550D,133.0,0.0,11031.0,0.0,814.0,3148.0,1700.0,274.0,0.0,6202.0,979.0,361.0,0.134875,0.03245833333333333,0.741375,1974.0,0.9999999999924812,46.631578947017815,11031000000000.0,0.8611955420461697,3,0.21,0.77,0.03,0.02,0.22
23310542,2023-10-19,1786550D,130.8,0.0,10392.0,0.0,798.0,3155.0,1524.0,315.0,0.0,6194.0,977.0,368.0,0.134875,0.03245833333333333,0.741375,1839.0,0.9999999999923548,47.35474006080004,10392000000000.0,0.8287112561170045,3,0.21,0.76,0.03,0.03,0.23
23110534,2023-10-19,2830C25HMN,127.21,10.08,10986.0,1467.0,749.0,2855.0,1695.0,301.0,0.0,6506.0,1089.0,0.0,0.134875,0.03245833333333333,0.741375,1996.0,0.926578774849395,51.14377800447179,7.488752556232114,0.8491983967931618,18,0.2,0.73,0.027,0.024,0.19
23310560,2023-10-19,2062BK1,128.65,0.0,15414.0,0.0,826.0,5828.0,1665.0,224.0,139.0,5975.0,955.0,0.0,0.134875,0.03245833333333333,0.741375,2028.0,0.9999999999922271,46.44383987527055,15414000000000.0,0.8210059171593584,6,0.22,0.74,0.017,0.021,0.21
23310578,2023-10-19,2062BK1,132.55,0.0,9369.0,1218.0,856.0,3844.0,1790.0,248.0,0.0,6892.0,1869.0,0.0,0.134875,0.03245833333333333,0.741375,2038.0,0.9999999999924557,51.99547340586952,7.69211822659467,0.8783120706570764,6,0.2,0.7,0.018,0.016,0.22
23210563,2023-10-19,2830C20MMNC,124.89,8.5,9774.0,861.0,602.0,2185.0,1664.0,287.0,0.0,6588.0,1046.0,253.0,0.134875,0.03245833333333333,0.741375,1951.0,0.9362770822330291,52.75042036950316,11.351916376293437,0.8528959507940272,17,0.2,0.81,0.025,0.02,0.18
23210574,2023-10-19,2062BK1,124.16,10.48,8715.0,0.0,754.0,1479.0,1677.0,290.0,0.0,6397.0,1087.0,313.0,0.134875,0.03245833333333333,0.741375,1967.0,0.9221628045088968,51.52222938102833,8714999999999.999,0.8525673614637251,6,0.22,0.79,0.021,0.021,0.22
23210571,2023-10-19,2830C20MMNC,118.98,7.43,9042.0,588.0,748.0,2092.0,1677.0,273.0,0.0,6399.0,1807.0,566.0,0.134875,0.03245833333333333,0.741375,1950.0,0.9412230045016912,53.78214825975977,15.377551020382011,0.859999999999559,17,0.21,0.83,0.022,0.021,0.27
23210569,2023-10-19,2062BK1,116.68,10.21,10959.0,1503.0,748.0,3010.0,1674.0,297.0,0.0,6291.0,1068.0,679.0,0.134875,0.03245833333333333,0.741375,1971.0,0.9195366065023284,53.91669523436821,7.291417165663812,0.8493150684927198,6,0.2,0.82,0.021,0.017,0.24
23210566,2023-10-19,2062BK1,129.33,9.28,10245.0,1173.0,597.0,2481.0,1644.0,270.0,0.0,6565.0,1033.0,0.0,0.134875,0.03245833333333333,0.741375,1914.0,0.9330495635168239,50.76161756707058,8.734015345261096,0.8589341692785482,6,0.21,0.74,0.029,0.024,0.23
23210552,2023-10-19,2062BK1,123.5,10.4,8949.0,1503.0,795.0,2040.0,1647.0,273.0,0.0,6954.0,6815.0,354.0,0.134875,0.03245833333333333,0.741375,1920.0,0.9223300970804905,56.30769230723637,5.954091816363304,0.8578124999995532,6,0.18,0.75,0.028,0.028,0.18
23210548,2023-10-19,2062BK1,124.41,9.5,10935.0,675.0,605.0,2275.0,1691.0,280.0,0.0,6988.0,1542.0,0.0,0.134875,0.03245833333333333,0.741375,1971.0,0.9290568292067131,56.16911823763227,16.199999999976,0.8579401319122993,6,0.22,0.81,0.027,0.029,0.2
23210543,2023-10-19,2062BK1,123.22,9.28,9234.0,1989.0,698.0,2560.0,1677.0,287.0,0.0,6320.0,1193.0,0.0,0.134875,0.03245833333333333,0.741375,1964.0,0.9299622641439249,51.29037493871701,4.64253393664925,0.853869653767386,6,0.2,0.84,0.03,0.021,0.19
