Repository: SiddharthKumar268/FerroMind

# FerroMind
*Ferro-Alloy Optimisation using Machine Learning*
**SAIL Durgapur Steel Plant | Steel Melting Shop**
Intern: Siddharth Kumar | FY 2023-24 to FY 2025-26

---

## Quick Start

```bash

# 2. Place raw Excel files in data/raw/

## Dataset

| | |
|---|---|
| Total heats after cleaning | 47,421 |
| Training set | 37,936 heats (Apr 2023 – Jun 2025) |
| Test set | 9,485 heats (Jun 2025 – Dec 2025) |
| Input features | 21 (16 raw + 5 engineered) |
| Target variables | Mn, Si, C, S, P |
| BOF grades | 76 distinct grades |
| Split method | Chronological 80/20 — no shuffle, no leakage |

---

File: data/processed/sms_train_slag.csv (part 61 of 74)
Heat_Number,Date,BOF Grade Code,Hot Metal Addn. Weight,Scrap Addn. Weight,Lime Into Converter,Dolomite Into Converter,Lime Into Ladle,Iron Ore Into Converter,SIMN Into Ladle,FESI Into Ladle,FEMN Into Ladle,Measered O2 Mainblow II,Duration of Mainblow I/II,Measered O2 2nd Blow,HM_P,HM_S,HM_Si,Total_FA_Ladle,HM_Ratio,O2_per_ton_HM,Lime_Dolo_Ratio,SiMn_FA_Fraction,Grade_Encoded,C,Mn,P,S,Si,FeO,CaO,SiO2,Al2O3,MnO,MgO,P2O5,Basicity,Slag_SP_Index
24315775,2025-01-30,SEQRFE550D,124.04,8.15,9831.0,3561.0,671.0,1518.0,1743.0,265.0,0.0,7006.0,1170.0,280.0,0.126391304347826,0.0340434782608695,0.6763478260869565,2008.0,0.9383463196842552,56.4817800704895,2.760741364784397,0.8680278884457828,73,0.22,0.78,0.024,0.021,0.21,25.295,48.347,15.503,0.832,1.176,4.849,2.488,3.118356553147575,1.1850045344248634
24315772,2025-01-30,C20MMNC,125.92,7.26,8913.0,3549.0,659.0,1002.0,1788.0,258.0,0.0,6803.0,1123.0,0.0,0.126391304347826,0.0340434782608695,0.6763478260869565,2046.0,0.9454873103998688,54.026365946203725,2.5114116652571115,0.8739002932547049,42,0.178,0.714,0.024,0.021,0.19,23.641,47.399,16.575,0.695,1.225,6.626,2.364,2.8594956563706564,1.1785811970062414
24315770,2025-01-30,C20MMNC,124.59,8.62,9618.0,2721.0,674.0,0.0,1773.0,258.0,0.0,7183.0,2156.0,0.0,0.126391304347826,0.0340434782608695,0.6763478260869565,2031.0,0.9352901433756078,57.653102174671695,3.534729878719759,0.8729689807972069,42,0.178,0.746,0.028,0.018,0.219,22.318,48.345,16.464,1.29,1.099,6.612,2.278,2.936228363194655,1.2465513240337263
24315734,2025-01-30,S.TOWER6VAN,129.05,10.62,7884.0,2601.0,658.0,2553.0,2417.0,98.0,400.0,6599.0,1725.0,0.0,0.126391304347826,0.0340434782608695,0.6763478260869565,2915.0,0.9239636285464026,51.13521890700399,3.031141868510945,0.829159519725273,67,0.17,1.29,0.03,0.025,0.22,23.608,49.981,15.254,0.652,0.969,5.957,2.093,3.2763684038020324,1.2860818773640739
24315730,2025-01-30,2062BK1,119.79,8.66,7395.0,3060.0,660.0,2294.0,1620.0,217.0,0.0,6402.0,2816.0,0.0,0.126391304347826,0.0340434782608695,0.6763478260869565,1837.0,0.9325807707206494,53.44352617035275,2.416666666665877,0.8818726183990845,6,0.21,0.73,0.02,0.022,0.19,24.137,49.328,15.127,0.697,0.995,6.128,2.085,3.2607086197778954,1.256284222590093
24215728,2025-01-30,2062BK1,119.68,8.65,7248.0,2991.0,600.0,1040.0,1607.0,196.0,0.0,6666.0,1103.0,0.0,0.126391304347826,0.0340434782608695,0.6763478260869565,1803.0,0.9325956518278454,55.698529411299305,2.4232698094274747,0.8912922906262389,6,0.19,0.74,0.02,0.017,0.23,0.0,0.0,0.0,0.0,0.0,0.0,0.0,0.0,0.0
24115779,2025-01-30,C20MMNC,128.8,7.88,8685.0,3117.0,709.0,1312.0,1672.0,227.0,0.0,6105.0,1006.0,0.0,0.126391304347826,0.0340434782608695,0.6763478260869565,1899.0,0.9423470880820723,47.39906832261336,2.786333012511137,0.8804634017899524,42,0.21,0.76,0.037,0.024,0.22,21.819,51.214,15.893,0.906,0.954,5.64,2.119,3.2222222222222223,1.3579932649219102
24215733,2025-01-30,1786500D,124.87,8.12,7071.0,2994.0,600.0,1946.0,1613.0,206.0,0.0,6904.0,1100.0,0.0,0.126391304347826,0.0340434782608695,0.6763478260869565,1819.0,0.9389427776453948,55.28950108068159,2.361723446892998,0.8867509620665823,2,0.2,0.69,0.018,0.023,0.237,24.606,50.035,15.59,0.575,1.019,4.695,2.029,3.209223269835161,1.2447446326840312
24115821,2025-01-31,C20MMNC,126.87,8.25,9252.0,2931.0,0.0,3881.0,1641.0,217.0,0.0,6506.0,1127.0,278.0,0.1295652173913043,0.0352608695652173,0.8517826086956523,1858.0,0.9389431616271542,51.28083865333585,3.156601842373539,0.8832077502686312,42,0.23,0.7,0.022,0.025,0.17,28.54,47.93,13.12,0.39,1.34,5.4,1.85,3.6529227955186347,1.150476464799213
24115808,2025-01-31,2062BK1,126.64,8.35,10089.0,3216.0,685.0,1489.0,1665.0,261.0,0.0,6378.0,1067.0,0.0,0.1295652173913043,0.0352608695652173,0.8517826086956523,1926.0,0.9381435661831384,50.36323436473181,3.137126865670666,0.8644859813079624,6,0.2,0.73,0.032,0.017,0.18,20.644,51.55,15.02,0.98,1.4,6.9,2.01,3.4318620597829708,1.4453946446095611
24315781,2025-01-31,ST6VAKSI(RT),128.4,7.93,9810.0,2721.0,685.0,2592.0,1736.0,0.0,1206.0,6899.0,1163.0,0.0,0.1295652173913043,0.0352608695652173,0.8517826086956523,2942.0,0.941832318631689,53.73052959459712,3.605292171994265,0.5900747790616621,75,0.167,1.369,0.026,0.015,0.192,12.018,49.842,19.4605,8.132,0.707,7.204,1.111,2.5610564447755824,1.5833161263679536
24115829,2025-01-31,2062BK1,129.62,8.15,9642.0,2937.0,0.0,4072.0,1661.0,217.0,0.0,6498.0,1157.0,0.0,0.1295652173913043,0.0352608695652173,0.8517826086956523,1878.0,0.9408434347031948,50.13115259952067,3.282941777322682,0.8844515441954822,6,0.21,0.73,0.017,0.025,0.22,19.815,49.62,16.34,0.83,1.55,8.05,2.23,3.0365338718560673,1.372386325921009
24315790,2025-01-31,2062BK1,123.03,8.5,10038.0,3021.0,804.0,2085.0,1735.0,275.0,0.0,6523.0,1177.0,376.0,0.1295652173913043,0.0352608695652173,0.8517826086956523,2010.0,0.9353759598499554,53.01958871776786,3.322740814298801,0.8631840796015606,6,0.17,0.75,0.026,0.025,0.23,21.561,49.02,17.182,1.467,1.016,6.129,2.068,2.8528196473258456,1.2652281643609335
24315793,2025-01-31,2062BK1,126.2,8.67,9849.0,3018.0,693.0,2079.0,1752.0,281.0,0.0,6926.0,1210.0,0.0,0.1295652173913043,0.0352608695652173,0.8517826086956523,2033.0,0.9357158745389212,54.88114104552392,3.2634194831003103,0.8617806197733096,6,0.19,0.74,0.021,0.024,0.23,22.355,49.582,16.474,0.85,1.043,5.965,2.171,3.0095295902883152,1.2768993046613444
24315803,2025-01-31,C20MMNC,124.78,8.0,8232.0,4044.0,662.0,1518.0,1771.0,258.0,0.0,7003.0,1240.0,0.0,0.1295652173913043,0.0352608695652173,0.8517826086956523,2029.0,0.9397499623366492,56.12277608546143,2.035608308604838,0.8728437654012455,42,0.207,0.75,0.029,0.022,0.241,21.883,51.271,15.803,0.86,0.954,5.674,2.109,3.244178688939509,1.3604425929365564
24315806,2025-01-31,2062BK1,126.12,8.15,8670.0,3588.0,665.0,1518.0,1764.0,258.0,0.0,6996.0,1451.0,0.0,0.1295652173913043,0.0352608695652173,0.8517826086956523,2022.0,0.9393014076045334,55.470980018589664,2.4163879598655478,0.8724035608304291,6,0.2,0.72,0.02,0.016,0.24,22.02,51.314,15.683,0.86,0.963,5.626,2.087,3.2717419025758736,1.3609696583916826
24315819,2025-01-31,2062BK1,122.76,9.49,9129.0,2688.0,694.0,3273.0,1665.0,245.0,0.0,6529.0,1789.0,0.0,0.1295652173913043,0.0352608695652173,0.8517826086956523,1910.0,0.9282419659665162,53.1850765717401,3.3962053571415938,0.8717277486906431,6,0.18,0.75,0.023,0.029,0.2,19.406,50.14,16.35,0.85,1.55,7.93,2.22,3.066479114427252,1.4022429174707052
24315827,2025-01-31,C20MMNC,127.48,8.15,9711.0,2256.0,760.0,2986.0,1712.0,258.0,0.0,4569.0,1478.0,0.0,0.1295652173913043,0.0352608695652173,0.8517826086956523,1970.0,0.9399100493921708,35.840916221871346,4.304521276593837,0.8690355329944828,42,0.2,0.73,0.02,0.023,0.22,28.184,46.9,13.8,0.42,1.33,5.97,1.95,3.3983044706905297,1.1170656186733356
24215838,2025-01-31,IS2062E350BR,124.3,7.95,10548.0,3006.0,1007.0,2000.0,2443.0,98.0,439.0,6998.0,1903.0,0.0,0.1295652173913043,0.0352608695652173,0.8517826086956523,2980.0,0.9398865784427988,56.29927594484072,3.508982035926977,0.8197986577178457,59,0.2,1.35,0.024,0.018,0.26,18.937,51.5,16.42,0.58,1.09,8.0,2.01,3.136228000730771,1.4565303467390691
24215833,2025-01-31,1786500D,123.08,8.16,10362.0,3498.0,594.0,1147.0,1603.0,216.0,0.0,6847.0,1688.0,0.0,0.1295652173913043,0.0352608695652173,0.8517826086956523,1819.0,0.9378238341897454,55.63048423744207,2.9622641509425494,0.8812534359533363,2,0.17,0.64,0.02,0.025,0.186,19.282,51.28,16.27,0.58,1.1,8.01,2.0,3.151619445639481,1.4423536691699717
24215792,2025-01-31,C20MMNC,126.68,8.1,7602.0,2511.0,605.0,954.0,1596.0,192.0,0.0,6666.0,1069.0,0.0,0.1295652173913043,0.0352608695652173,0.8517826086956523,1788.0,0.9399020626135932,52.620776759925626,3.0274790919940155,0.8926174496639303,42,0.204,0.721,0.022,0.025,0.211,19.974,49.213,17.581,0.758,1.183,7.226,2.443,2.799055852576499,1.310389817871978
24215789,2025-01-31,C20MMNC,124.96,7.9,7548.0,2496.0,583.0,1448.0,1600.0,199.0,0.0,6670.0,1092.0,0.0,0.1295652173913043,0.0352608695652173,0.8517826086956523,1799.0,0.9405389131345738,53.37708066538591,3.02403846153725,0.8893829905498114,42,0.22,0.75,0.016,0.022,0.22,19.874,49.34,17.539,0.758,1.194,7.226,2.438,2.8129988597491447,1.3187576842893038
24215780,2025-01-31,2062BK1,127.55,7.91,7602.0,2526.0,600.0,1486.0,1617.0,179.0,0.0,6902.0,1138.0,0.0,0.1295652173913043,0.0352608695652173,0.8517826086956523,1796.0,0.9416063782596958,54.11211289647893,3.0095011876472646,0.9003340757233295,6,0.17,0.73,0.033,0.026,0.21,23.916,49.167,15.395,0.708,0.992,6.181,2.135,3.193491816056119,1.2506868131868134
24215804,2025-01-31,C20MMNC,127.58,7.24,8520.0,3327.0,597.0,1518.0,1627.0,240.0,0.0,6797.0,1143.0,247.0,0.1295652173913043,0.0352608695652173,0.8517826086956523,1867.0,0.9462987687216564,53.27637560704439,2.5608656447242075,0.8714515265126559,42,0.19,0.69,0.022,0.019,0.21,18.733,52.298,17.855,0.754,0.914,5.369,2.323,2.928875448028674,1.4293366858892018
24115857,2025-02-01,C20MMNC,122.23,8.35,8409.0,2982.0,0.0,3691.0,1614.0,247.0,0.0,6087.0,1018.0,0.0,0.12512,0.03588,0.75232,1861.0,0.9360545259539282,49.79955820952467,2.81991951710167,0.8672756582477876,42,0.217,0.803,0.039,0.018,0.195,22.457,48.92,15.59,0.54,1.36,7.33,2.28,3.1377076518504268,1.2857443229604713
24315860,2025-02-01,IS2062E350BR,124.34,8.13,9003.0,2019.0,702.0,2790.0,2468.0,102.0,506.0,5298.0,1040.0,0.0,0.12512,0.03588,0.75232,3076.0,0.9386276137922652,42.60897538971683,4.459138187219188,0.8023407022104023,59,0.19,1.35,0.027,0.015,0.21,17.524,51.67,17.86,1.35,1.27,6.35,2.39,2.8928951346509155,1.4602232584428432
24215868,2025-02-01,IS2062E350BR,121.48,8.66,7461.0,2499.0,602.0,0.0,2518.0,74.0,503.0,6489.0,1177.0,0.0,0.12512,0.03588,0.75232,3095.0,0.9334562778474454,53.41620019712367,2.9855942376938835,0.8135702746362476,59,0.2,1.36,0.029,0.013,0.22,17.919,52.26,16.69,0.68,1.09,7.81,2.08,3.1310286981007724,1.5099682172782432
24215880,2025-02-01,IS2062E350BR,123.47,8.72,7485.0,2001.0,621.0,1501.0,2609.0,115.0,398.0,6660.0,1175.0,0.0,0.12512,0.03588,0.75232,3122.0,0.9340343444970572,53.940228395124805,3.740629685155552,0.8356822549644985,59,0.18,1.35,0.028,0.028,0.26,0.0,0.0,0.0,0.0,0.0,0.0,0.0,0.0,0.0
24115870,2025-02-01,SEQRFE550D,132.69,8.1,8148.0,3678.0,0.0,450.0,0.0,437.0,1431.0,6427.0,1444.0,0.0,0.12512,0.03588,0.75232,1868.0,0.9424675047876806,48.436204687252726,2.2153344208803114,0.0,73,0.23,0.77,0.028,0.014,0.21,21.865,52.24,14.41,0.46,1.36,6.17,2.12,3.625008673929637,1.4400705700738783
24115875,2025-02-01,C20MMNC,124.86,8.76,8598.0,3822.0,0.0,990.0,0.0,403.0,1404.0,6263.0,1106.0,0.0,0.12512,0.03588,0.75232,1807.0,0.9344409519463072,50.160179400527305,2.2496075353212324,0.0,42,0.209,0.764,0.037,0.024,0.2,18.668,51.25,16.93,0.71,1.34,7.47,2.13,3.0269919083338253,1.4396471811005929
24115839,2025-02-01,C20MMNC,123.5,7.55,10737.0,3012.0,0.0,3850.0,1662.0,267.0,0.0,6215.0,1048.0,0.0,0.12512,0.03588,0.75232,1929.0,0.9423884013663304,50.32388663926863,3.5647410358553904,0.861586314151964,42,0.225,0.874,0.039,0.028,0.25,22.733,50.79,15.45,1.01,1.4,5.11,2.06,3.287165879231118,1.3301382778126964
24115848,2025-02-01,2062BK1,124.82,8.2,10725.0,3021.0,0.0,3774.0,2567.0,98.0,504.0,6224.0,1894.0,0.0,0.12512,0.03588,0.75232,3169.0,0.9383551345591764,49.86380387718424,3.5501489572977327,0.8100347112651278,6,0.17,1.3,0.043,0.018,0.2,18.583,50.77,16.88,0.79,1.37,7.97,2.12,3.00752325099224,1.43159260094744
24115850,2025-02-01,C20MMNC,124.7,7.56,10467.0,2973.0,0.0,3652.0,1709.0,261.0,0.0,6561.0,1159.0,0.0,0.12512,0.03588,0.75232,1970.0,0.942839860872956,52.6142742577978,3.520686175579038,0.8675126903548895,42,0.202,0.722,0.025,0.018,0.211,23.9,39.22,18.42,0.77,1.75,11.63,2.55,2.129091797405135,0.9267266841520758
24215905,2025-02-02,2062BK1,124.34,9.88,9264.0,3552.0,594.0,1737.0,1647.0,240.0,0.0,6174.0,1000.0,0.0,0.12568,0.04192,0.83356,1887.0,0.9263895097531936,49.65417403852618,2.608108108107374,0.8728139904605867,6,0.2,0.74,0.022,0.028,0.25,22.027,51.7,15.53,0.59,1.18,5.33,2.22,3.328826218530681,1.3765376218115981
24215911,2025-02-02,SEQRFE550D,123.13,7.98,8439.0,3003.0,701.0,1026.0,1600.0,203.0,0.0,6493.0,1116.0,209.0,0.12568,0.04192,0.83356,1803.0,0.9391350774087476,52.732883943370965,2.8101898101888745,0.8874098724343387,73,0.22,0.74,0.028,0.024,0.22,34.343,39.31,12.46,0.99,1.36,8.28,1.72,3.1546424845518017,0.8398854798735151
24215921,2025-02-02,2062BK1,131.56,0.0,8193.0,1989.0,600.0,4405.0,1661.0,246.0,0.0,6395.0,1134.0,0.0,0.12568,0.04192,0.83356,1907.0,0.999999999992399,48.60899969558674,4.119155354447401,0.8710015731510902,6,0.19,0.64,0.02,0.027,0.21,18.16,54.4,16.0,0.9,1.13,5.78,2.23,3.39978751328042,1.59245923714177
24215923,2025-02-02,1786500D,130.7,8.13,8226.0,1992.0,597.0,710.0,2420.0,0.0,391.0,6955.0,1567.0,0.0,0.12568,0.04192,0.83356,2811.0,0.9414391702013872,53.21346595215599,4.129518072287084,0.8609035930270861,2,0.17,1.25,0.034,0.024,0.24,19.886,52.11,16.82,0.4,1.35,5.39,2.56,3.0979133226324236,1.4196202359223036
24215895,2025-02-02,2062BK1,124.89,7.9,7758.0,2895.0,602.0,1307.0,1681.0,223.0,0.0,6249.0,1031.0,0.0,0.12568,0.04192,0.83356,1904.0,0.940507568333907,50.03603170750231,2.679792746113064,0.8828781512600405,6,0.2,0.75,0.028,0.027,0.22,19.792,47.67,18.45,0.71,1.58,7.97,2.24,2.5835998048886237,1.2465026279319091
24215942,2025-02-02,C20MMNC,120.53,0.0,8025.0,2667.0,602.0,1674.0,1580.0,196.0,0.0,6333.0,1182.0,0.0,0.12568,0.04192,0.83356,1776.0,0.9999999999917032,52.54293536835192,3.008998875139479,0.8896396396391387,42,0.2,0.74,0.038,0.03,0.24,18.347,51.89,17.35,0.47,1.4,6.96,2.07,2.990605728776439,1.4535828337722
24215944,2025-02-02,SEQRFE550D,120.83,7.65,9309.0,2325.0,591.0,2995.0,1718.0,257.0,0.0,6044.0,992.0,352.0,0.12568,0.04192,0.83356,1975.0,0.9404576587722568,50.02069022552329,4.003870967740213,0.8698734177210785,73,0.24,0.8,0.022,0.025,0.25,22.405,50.07,15.97,0.41,1.44,6.06,2.19,3.1350572913405546,1.3047217010631647
24215892,2025-02-02,2062BK1,123.47,7.72,8010.0,2886.0,588.0,1512.0,1647.0,219.0,0.0,6502.0,1217.0,309.0,0.12568,0.04192,0.83356,1866.0,0.9411540513686932,52.66056531908431,2.775467775466814,0.88263665594808,6,0.17,0.74,0.029,0.028,0.21,21.988,51.39,15.27,0.7,1.36,5.47,2.4,3.3652020168947683,1.3792640704259376
24115891,2025-02-02,S.TOWER6VAN,130.95,7.51,9285.0,2397.0,588.0,1596.0,2445.0,101.0,521.0,6738.0,1061.0,0.0,0.12568,0.04192,0.83356,3067.0,0.9457605084432634,51.45475372240203,3.873591989985868,0.7971959569609399,67,0.166,1.325,0.029,0.023,0.232,18.192,51.21,17.4,0.82,1.53,7.11,2.23,2.9429343141198783,1.4387660495041161
24115912,2025-02-02,2062BK1,116.8,9.6,8964.0,2931.0,699.0,1491.0,1659.0,240.0,0.0,6501.0,1044.0,0.0,0.12568,0.04192,0.83356,1899.0,0.9240506329040818,55.65924657486593,3.0583418628444017,0.8736176935224468,6,0.18,0.75,0.021,0.021,0.19,23.128,50.82,15.08,0.71,1.21,5.44,2.17,3.3698030634573306,1.3300531288439899
24115922,2025-02-02,2062BK1,126.16,7.25,8760.0,3144.0,699.0,1916.0,1610.0,297.0,0.0,6103.0,1007.0,334.0,0.12568,0.04192,0.83356,1907.0,0.9456562476505086,48.37507926404268,2.7862595419838465,0.8442579968532542,6,0.18,0.71,0.021,0.026,0.19,19.663,51.9,17.14,0.38,1.34,5.49,2.61,3.0278280147015924,1.4101728073035542
24115928,2025-02-02,SEQRFE550D,128.75,8.03,8958.0,3327.0,639.0,1021.0,1606.0,202.0,0.0,6102.0,1011.0,0.0,0.12568,0.04192,0.83356,1808.0,0.9412925866285912,47.39417475691345,2.6925157799811563,0.8882743362826946,73,0.22,0.79,0.032,0.025,0.23,0.0,0.0,0.0,0.0,0.0,0.0,0.0,0.0,0.0
24115949,2025-02-02,S.TOWER6VAN,120.26,7.75,10173.0,2424.0,652.0,2599.0,2426.0,81.0,416.0,6146.0,1430.0,0.0,0.12568,0.04192,0.83356,2923.0,0.9394578548477508,51.105937135779925,4.196782178216091,0.8299692097157613,67,0.18,1.25,0.032,0.021,0.23,16.853,49.7,18.31,0.71,1.35,9.18,2.32,2.7142154988804545,1.413377317711296
24315964,2025-02-03,1786550D,125.07,7.8,10971.0,2871.0,654.0,3332.0,1732.0,275.0,0.0,6307.0,1412.0,351.0,0.1233928571428571,0.0360357142857142,0.9988214285714284,2007.0,0.9412960036054692,50.427760453742486,3.821316614418732,0.8629795714993209,3,0.24,0.74,0.02,0.02,0.19,24.862,49.59,15.21,0.5,1.04,5.47,1.91,3.260140687660246,1.2374915778703865
24315970,2025-02-03,C20MMNC,125.03,8.1,10362.0,1998.0,630.0,3092.0,1736.0,274.0,0.0,6480.0,1227.0,326.0,0.1233928571428571,0.0360357142857142,0.9988214285714284,2010.0,0.9391572147454432,51.82756138485301,5.186186186183591,0.8636815920393713,42,0.199,0.829,0.02,0.022,0.184,22.412,38.52,20.35,0.89,1.78,11.5,2.67,1.892781681489853,0.9007787105675468
24215963,2025-02-03,S.TOWER6VAN,118.17,7.9,9924.0,2487.0,600.0,1506.0,2416.0,64.0,489.0,6502.0,1201.0,0.0,0.1233928571428571,0.0360357142857142,0.9988214285714284,2969.0,0.9373364004050342,55.0224253189894,3.990349819057503,0.8137420006733534,67,0.184,1.264,0.025,0.014,0.226,23.898,51.55,15.2,0.36,0.95,4.83,1.86,3.3912242615617396,1.3184480421494156
24215967,2025-02-03,S.TOWER6VAN,122.51,8.2,10689.0,1998.0,619.0,2652.0,2413.0,61.0,496.0,5977.0,1035.0,0.0,0.1233928571428571,0.0360357142857142,0.9988214285714284,2970.0,0.9372657026934644,48.78785405233215,5.349849849847172,0.8124579124576389,67,0.19,1.26,0.028,0.015,0.21,18.186,52.23,17.2,1.1,1.29,6.26,2.22,3.036451369106447,1.4759657501342303
24215980,2025-02-03,R34,120.9,8.1,9441.0,2010.0,784.0,3043.0,1212.0,189.0,0.0,6589.0,1218.0,0.0,0.1233928571428571,0.0360357142857142,0.9988214285714284,1401.0,0.9372093023183165,54.49958643461952,4.697014925370797,0.8650963597424232,66,0.6,0.73,0.019,0.017,0.26,24.254,44.49,14.6,1.52,1.34,10.09,2.01,3.0470515718101505,1.1450263801312575
24216003,2025-02-03,S.TOWER6VAN,122.91,7.99,9615.0,2976.0,693.0,3110.0,2440.0,0.0,442.0,6486.0,1280.0,222.0,0.1233928571428571,0.0360357142857142,0.9988214285714284,2882.0,0.9389610389538658,52.77031974572638,3.2308467741924627,0.8466342817484918,67,0.2,1.25,0.023,0.024,0.23,22.066,48.51,15.99,0.45,1.55,7.53,2.49,3.0335813895316113,1.2746669469479992
24315999,2025-02-03,2062BK1,125.29,7.99,9903.0,2586.0,597.0,2254.0,1628.0,214.0,0.0,3670.0,582.0,0.0,0.1233928571428571,0.0360357142857142,0.9988214285714284,1842.0,0.9400510204011102,29.292042461255548,3.829466357307104,0.8838219326813878,6,0.19,0.71,0.02,0.02,0.21,23.744,50.07,14.82,0.68,1.5,5.14,2.59,3.378314553673841,1.298327499027616
24315990,2025-02-03,SEQRFE550D,121.3,8.23,9723.0,2343.0,704.0,1203.0,1211.0,228.0,0.0,6951.0,1088.0,0.0,0.1233928571428571,0.0360357142857142,0.9988214285714284,1439.0,0.9364625955304836,57.304204451300045,4.149807938538562,0.8415566365525771,73,0.22,0.74,0.024,0.02,0.22,25.614,48.5,14.48,0.73,1.14,6.21,1.91,3.3492162143498376,1.2096271355530614
24115940,2025-02-03,C20MMNC,126.75,7.74,9381.0,3552.0,677.0,2077.0,1618.0,213.0,0.0,6232.0,1971.0,0.0,0.1233928571428571,0.0360357142857142,0.9988214285714284,1831.0,0.9424492527255376,49.16765285957264,2.641047297296554,0.8836701256139358,42,0.18,0.68,0.025,0.025,0.209,0.0,0.0,0.0,0.0,0.0,0.0,0.0,0.0,0.0
24115986,2025-02-03,2062BK1,120.79,8.2,9774.0,2967.0,709.0,1972.0,1610.0,255.0,220.0,6082.0,1392.0,0.0,0.1233928571428571,0.0360357142857142,0.9988214285714284,2085.0,0.9364291805493726,50.351850318318135,3.294236602627808,0.7721822541962723,6,0.19,0.72,0.021,0.021,0.2,24.412,38.38,18.78,0.83,1.64,11.62,2.5,2.0435546563015814,0.8885699071608827
24115998,2025-02-03,TMT-FE500D,120.73,9.9,8451.0,3138.0,612.0,2112.0,1668.0,254.0,0.0,6314.0,1077.0,0.0,0.1233928571428571,0.0360357142857142,0.9988214285714284,1922.0,0.92421342723016,52.298517352337456,2.693116634798377,0.8678459937560521,78,0.2,0.73,0.019,0.019,0.24,20.179,52.89,15.16,0.68,1.29,6.21,2.2,3.4885561638414355,1.4966044142614603
24115979,2025-02-03,1786550D,127.99,8.77,10221.0,2979.0,692.0,1955.0,1624.0,248.0,0.0,6309.0,1042.0,0.0,0.1233928571428571,0.0360357142857142,0.9988214285714284,1872.0,0.9358730622920748,49.29291350848275,3.4310171198377204,0.8675213675209041,3,0.22,0.78,0.02,0.02,0.24,24.445,49.03,15.52,0.78,1.03,5.94,1.83,3.158945944204626,1.226792773857779
24115962,2025-02-03,SAILTOWER6VA,120.92,8.15,10923.0,3033.0,692.0,2152.0,2388.0,0.0,419.0,6156.0,1010.0,0.0,0.1233928571428571,0.0360357142857142,0.9988214285714284,2807.0,0.9368559696216252,50.90969235816316,3.601384767555687,0.8507303170641786,68,0.2,1.332,0.037,0.015,0.237,16.649,49.74,18.37,0.71,1.34,9.27,2.33,2.7075281693974196,1.4203312392918332
24115982,2025-02-03,1786550D,121.6,8.77,10269.0,3924.0,714.0,1455.0,1615.0,251.0,0.0,6804.0,1434.0,0.0,0.1233928571428571,0.0360357142857142,0.9988214285714284,1866.0,0.9327299225210344,55.95394736796091,2.616972477063553,0.8654876741688824,3,0.24,0.72,0.02,0.02,0.23,24.79,49.48,15.2,0.62,1.04,5.56,1.88,3.255049009933557,1.2372783876372184
24316061,2025-02-04,SEQRFE550D,126.29,7.95,8820.0,3216.0,616.0,2560.0,1706.0,213.0,0.0,5082.0,888.0,0.0,0.122375,0.0429166666666666,0.938125,1919.0,0.9407777115543744,40.24071581249314,2.742537313431983,0.8890046899422153,73,0.21,0.76,0.024,0.034,0.23,18.123,52.5,17.13,0.5,1.38,6.83,2.04,3.0646196952892417,1.489192715720202
24216060,2025-02-04,2062BK1,122.9,8.1,8463.0,2748.0,613.0,2617.0,1566.0,229.0,0.0,1812.0,5369.0,0.0,0.122375,0.0429166666666666,0.938125,1795.0,0.9381679389241362,14.743694060091588,3.0796943231429843,0.8724233983282048,6,0.2,0.71,0.024,0.036,0.22,21.213,50.0,16.32,1.03,1.44,6.19,2.26,3.063537773420746,1.3321255395108436
24316047,2025-02-04,2062BK1,127.78,8.57,9915.0,2832.0,691.0,2397.0,1676.0,227.0,0.0,6814.0,1020.0,0.0,0.122375,0.0429166666666666,0.938125,1903.0,0.937147048031264,53.32602911211985,3.501059322032662,0.880714661061019,6,0.19,0.76,0.021,0.032,0.21,22.218,50.89,14.32,0.57,1.31,7.05,2.22,3.5535227986872426,1.392758422507458
24316040,2025-02-04,2062BK1,124.51,7.65,9948.0,2700.0,704.0,1578.0,1684.0,230.0,0.0,6924.0,1109.0,0.0,0.122375,0.0429166666666666,0.938125,1914.0,0.9421156174262856,55.60999116492161,3.68444444444308,0.879832810866834,6,0.21,0.71,0.03,0.033,0.2,25.751,48.44,14.52,0.68,1.14,6.16,1.89,3.3358584119551,1.2028208184346445
24316022,2025-02-04,2062BK1,124.2,7.6,10242.0,2490.0,694.0,2145.0,1671.0,281.0,0.0,6803.0,1117.0,0.0,0.122375,0.0429166666666666,0.938125,1952.0,0.9423368740444436,54.77455716542049,4.113253012046541,0.8560450819667745,6,0.22,0.71,0.018,0.021,0.21,23.073,48.28,17.58,0.68,1.29,5.74,1.83,2.7461464080541496,1.187583017661239
24316019,2025-02-04,SEQRFE550D,124.2,7.95,10191.0,2325.0,704.0,3447.0,1673.0,275.0,0.0,6499.0,1052.0,0.0,0.122375,0.0429166666666666,0.938125,1948.0,0.9398410896637168,52.32689210907949,4.383225806449728,0.8588295687880602,73,0.22,0.74,0.023,0.024,0.2,17.331,51.23,16.94,0.68,1.24,9.05,1.98,3.0240245558113448,1.4948062558356676
24116029,2025-02-04,2062BK1,120.69,8.2,9990.0,2970.0,692.0,1941.0,1698.0,254.0,0.0,6508.0,1411.0,0.0,0.122375,0.0429166666666666,0.938125,1952.0,0.936379858787056,53.9232745044832,3.3636363636352318,0.8698770491798823,6,0.21,0.75,0.015,0.019,0.22,18.245,52.6,17.57,0.5,1.19,6.22,2.17,2.9935689488361503,1.468617377708287
24116026,2025-02-04,TMT-FE500D,120.3,7.99,10368.0,2994.0,732.0,972.0,1696.0,254.0,0.0,6042.0,1633.0,0.0,0.122375,0.0429166666666666,0.938125,1950.0,0.9377192298625168,50.22443890232565,3.4629258517022503,0.8697435897431437,78,0.21,0.71,0.016,0.023,0.2,19.69,51.15,17.63,0.52,1.22,6.19,2.08,2.901140037434065,1.3705420540714344
24116017,2025-02-04,S.TOWER6VAN,125.1,7.84,10776.0,3264.0,672.0,2313.0,2382.0,102.0,426.0,6311.0,1026.0,265.0,0.122375,0.0429166666666666,0.938125,2910.0,0.9410260267719196,50.44764188608755,3.3014705882342827,0.8185567010306466,67,0.181,1.27,0.021,0.017,0.208,22.964,48.59,15.55,0.48,1.14,7.93,1.88,3.1245579062439717,1.261586394911074
24215987,2025-02-04,2062BK1,123.8,7.81,9921.0,2001.0,589.0,1529.0,1627.0,182.0,0.0,6566.0,1464.0,0.0,0.122375,0.0429166666666666,0.938125,1809.0,0.9406580047037412,53.03715670393346,4.95802098950277,0.8993919292421784,6,0.217,0.735,0.02,0.017,0.22,21.887,54.1,12.86,0.99,1.0,5.94,1.81,4.206515823030869,1.5569241395188214
24216000,2025-02-04,TMT-FE500D,124.66,8.14,9087.0,2481.0,611.0,3056.0,1620.0,233.0,0.0,6359.0,2293.0,0.0,0.122375,0.0429166666666666,0.938125,1853.0,0.9387048192700398,51.01074923751796,3.66263603385584,0.874257960064288,78,0.218,0.723,0.02,0.024,0.226,19.288,51.42,17.2,0.72,1.3,6.28,2.26,2.989361083657927,1.409191811230782
24216005,2025-02-04,S.TOWER6VAN,120.6,7.96,9597.0,2895.0,693.0,2690.0,2413.0,115.0,442.0,6584.0,1088.0,0.0,0.122375,0.0429166666666666,0.938125,2970.0,0.9380833851824978,54.59369817533504,3.3150259067346064,0.8124579124576389,67,0.181,1.298,0.022,0.025,0.233,28.639,48.54,10.88,0.32,1.19,7.13,2.02,4.460987041632203,1.2282388663967612
24116079,2025-02-05,2062BK1,126.06,7.58,10758.0,2982.0,717.0,1901.0,1665.0,247.0,0.0,6339.0,1083.0,584.0,0.1280952380952381,0.0502857142857142,0.8262857142857143,1912.0,0.9432804549465484,50.2855782956506,3.607645875250299,0.8708158995811345,6,0.2,0.77,0.024,0.027,0.27,19.959,47.35,19.13,0.63,1.52,7.53,2.26,2.475040510166745,1.2113072397032492
24116078,2025-02-05,C20MMNC,129.47,8.2,11862.0,3006.0,692.0,3936.0,1671.0,254.0,0.0,6211.0,1031.0,0.0,0.1280952380952381,0.0502857142857142,0.8262857142857143,1925.0,0.9404372775409282,47.97250328224321,3.946107784429825,0.8680519480514971,42,0.205,0.79,0.017,0.029,0.25,23.772,48.2,16.86,0.56,1.37,5.74,2.01,2.8586679319138844,1.1862279428051092
24216080,2025-02-05,SEQRFE550D,125.6,7.64,9417.0,2997.0,583.0,2750.0,1586.0,176.0,0.0,6911.0,1228.0,0.0,0.1280952380952381,0.0502857142857142,0.8262857142857143,1762.0,0.9426598618962576,55.02388534988038,3.1421421421410938,0.9001135073774688,73,0.24,0.78,0.022,0.028,0.24,21.824,50.48,15.25,0.82,1.52,6.57,2.06,3.309946888728608,1.3615643964935942
24216092,2025-02-05,SEQRFE550D,122.57,0.0,9729.0,2220.0,710.0,1693.0,1222.0,240.0,0.0,6740.0,1632.0,368.0,0.1280952380952381,0.0502857142857142,0.8262857142857143,1462.0,0.9999999999918414,54.98898588516775,4.382432432430458,0.8358413132689222,73,0.22,0.74,0.017,0.033,0.24,23.028,51.47,15.42,0.85,1.54,4.15,2.24,3.3376564425134556,1.3386564019870477
24316062,2025-02-05,2062BK1,129.38,8.0,8664.0,3903.0,609.0,2114.0,1695.0,202.0,0.0,5079.0,881.0,0.0,0.1280952380952381,0.0502857142857142,0.8262857142857143,1897.0,0.9417673605987644,39.25645385655236,2.219830899307656,0.893516078017452,6,0.19,0.74,0.02,0.027,0.19,21.096,51.25,15.87,0.58,1.15,6.35,2.25,3.2291601033331236,1.3863716287499663
24316110,2025-02-05,C20MMNC,125.61,8.66,8874.0,3000.0,608.0,1644.0,1647.0,278.0,0.0,6713.0,1041.0,306.0,0.1280952380952381,0.0502857142857142,0.8262857142857143,1925.0,0.9355030907802524,53.44319719724987,2.957999999999014,0.8555844155839711,42,0.19,0.73,0.023,0.04,0.21,21.951,54.02,12.89,0.93,1.01,5.99,1.81,4.190520518190986,1.5504276447965102
24316112,2025-02-05,1786500D,120.47,8.36,8400.0,2991.0,690.0,1762.0,1742.0,288.0,0.0,6584.0,1066.0,0.0,0.1280952380952381,0.0502857142857142,0.8262857142857143,2030.0,0.935108282225141,54.65261060799657,2.808425275826544,0.8581280788173112,2,0.16,0.7,0.025,0.04,0.21,17.402,53.03,17.88,0.5,1.33,6.28,2.07,2.96571780101784,1.5029901085508606
24216070,2025-02-05,2062BK1,117.13,8.69,7251.0,2934.0,613.0,2897.0,1657.0,246.0,0.0,6417.0,2530.0,0.0,0.1280952380952381,0.0502857142857142,0.8262857142857143,1903.0,0.9309330789943496,54.78528131089571,2.471370143148442,0.8707304256432629,6,0.18,0.72,0.021,0.025,0.21,21.908,52.75,14.61,0.61,1.1,5.74,1.93,3.61029361440011,1.4444535721131466
24216067,2025-02-05,2062BK1,123.36,8.99,11649.0,2766.0,597.0,2037.0,1644.0,250.0,0.0,6508.0,1149.0,0.0,0.1280952380952381,0.0502857142857142,0.8262857142857143,1894.0,0.9320740460828708,52.75616082966313,4.211496746202382,0.868004223864378,6,0.19,0.74,0.025,0.032,0.23,21.473,51.46,15.5,0.64,1.17,6.18,2.14,3.31978582026966,1.3917888245794343
24216161,2025-02-06,SEQRFE550D,128.17,8.2,9030.0,2007.0,550.0,2413.0,1721.0,253.0,0.0,6895.0,1119.0,0.0,0.1308064516129032,0.0407741935483871,0.8461612903225807,1974.0,0.939869472751046,53.79574003234927,4.499252615842303,0.8718338399185046,73,0.23,0.75,0.015,0.019,0.21,24.744,48.66,14.19,0.64,1.31,7.04,1.91,3.428933831301529,1.2497752664697575
24216153,2025-02-06,2062BK1,119.74,8.11,11433.0,2352.0,696.0,2256.0,1674.0,226.0,0.0,6332.0,1081.0,0.0,0.1308064516129032,0.0407741935483871,0.8461612903225807,1900.0,0.9365662886121504,52.881242692058784,4.860969387753035,0.8810526315784837,6,0.21,0.76,0.02,0.018,0.25,27.332,48.16,13.73,0.43,1.29,5.66,1.88,3.5073920326269024,1.1728319898692254
24216145,2025-02-06,C20MMNC,120.67,8.15,8397.0,1752.0,591.0,1179.0,1580.0,236.0,0.0,6413.0,1449.0,0.0,0.1308064516129032,0.0407741935483871,0.8461612903225807,1816.0,0.9367334264792988,53.14494074705274,4.792808219175346,0.870044052862957,42,0.2,0.73,0.023,0.03,0.22,25.26,48.52,14.09,0.49,1.29,6.94,1.89,3.443332623660493,1.2330055144723133
24216109,2025-02-06,2062BK1,130.09,8.16,10338.0,2508.0,654.0,0.0,1620.0,230.0,0.0,7223.0,1196.0,0.0,0.1308064516129032,0.0407741935483871,0.8461612903225807,1850.0,0.9409764918557616,55.52309939230131,4.122009569376347,0.8756756756752023,6,0.2,0.81,0.027,0.032,0.2,21.923,48.33,17.67,0.91,1.48,5.89,2.24,2.734989530869786,1.2206394908319442
24116113,2025-02-06,2062BK1,120.47,8.12,5007.0,3156.0,900.0,890.0,1621.0,213.0,0.0,5813.0,1054.0,0.0,0.1308064516129032,0.0407741935483871,0.8461612903225807,1834.0,0.9368535655887952,48.25267701462395,1.5865019011401815,0.8838604143942836,6,0.2,0.73,0.022,0.028,0.18,17.66,52.27,18.22,0.45,1.35,6.43,2.1,2.8686680204160036,1.456759845043338
24116115,2025-02-06,C20MMNC,131.46,8.66,8991.0,3006.0,845.0,1099.0,1583.0,193.0,0.0,6361.0,1136.0,0.0,0.1308064516129032,0.0407741935483871,0.8461612903225807,1776.0,0.9381958321371812,48.38734215694213,2.991017964070861,0.891328828828327,42,0.19,0.7,0.029,0.031,0.21,17.462,53.17,17.75,0.44,1.33,6.26,2.06,2.9953242070869246,1.5099537102774543
24116125,2025-02-06,SEQRFE550D,127.97,8.15,11952.0,1659.0,910.0,2288.0,1614.0,302.0,216.0,6132.0,1044.0,0.0,0.1308064516129032,0.0407741935483871,0.8461612903225807,2132.0,0.9401263590880096,47.91748065915513,7.204339963829292,0.7570356472791946,73,0.22,0.78,0.019,0.02,0.21,21.817,49.85,16.05,0.63,1.36,6.33,2.43,3.105725499968849,1.3164149149677828
24116102,2025-02-06,2062BK1,121.56,8.15,9321.0,3009.0,944.0,1746.0,1648.0,240.0,0.0,6351.0,1074.0,0.0,0.1308064516129032,0.0407741935483871,0.8461612903225807,1888.0,0.9371675275542584,52.24580454053763,3.0977068793608846,0.8728813559317411,6,0.2,0.71,0.024,0.03,0.17,24.97,46.94,14.63,0.89,1.31,7.71,2.11,3.208256441801654,1.1853236029393197
24116144,2025-02-06,S.TOWER6VAN,123.2,7.99,8583.0,4029.0,684.0,1098.0,2416.0,71.0,413.0,6199.0,1352.0,0.0,0.1308064516129032,0.0407741935483871,0.8461612903225807,2900.0,0.9390959676733052,50.31655844115002,2.130305286671102,0.8331034482755748,67,0.181,1.25,0.024,0.018,0.194,15.673,51.59,17.59,1.23,1.34,8.59,2.47,2.93274970155193,1.5509259259259263
24316146,2025-02-06,2062ACUK1,126.12,8.15,7626.0,2913.0,707.0,1833.0,1701.0,207.0,0.0,6889.0,1089.0,371.0,0.1308064516129032,0.0407741935483871,0.8461612903225807,1908.0,0.9393014076045334,54.62258166781936,2.617919670441944,0.8915094339617969,5,0.22,0.76,0.022,0.025,0.207,24.566,48.71,14.3,0.55,1.3,7.13,1.93,3.4060555205929655,1.2532482568760133
24316143,2025-02-06,C20MMNC,112.99,8.77,7413.0,2922.0,602.0,1980.0,1715.0,214.0,0.0,6391.0,1072.0,0.0,0.1308064516129032,0.0407741935483871,0.8461612903225807,1929.0,0.9279730617532196,56.56252765681421,2.536960985625415,0.8890616899943551,42,0.19,0.75,0.025,0.021,0.23,20.733,48.62,15.26,0.73,1.32,9.86,1.98,3.1858986960225413,1.350780685669834
24216178,2025-02-07,2062BK1,119.96,7.53,7455.0,2673.0,715.0,471.0,1674.0,199.0,0.0,6654.0,1075.0,0.0,0.1269259259259259,0.0371851851851851,0.8310740740740741,1873.0,0.9409365440352896,55.46848949603644,2.789001122333412,0.8937533368922084,6,0.18,0.74,0.017,0.019,0.17,25.952,49.26,14.07,0.46,1.23,5.59,1.95,3.5008172837751403,1.2307922944307021
24216168,2025-02-07,2062BK1,124.86,8.1,7026.0,1989.0,567.0,708.0,1664.0,192.0,0.0,6665.0,1126.0,0.0,0.1269259259259259,0.0371851851851851,0.8310740740740741,1856.0,0.9390794223756086,53.37978535917524,3.532428355955992,0.896551724137448,6,0.21,0.75,0.02,0.017,0.21,27.528,48.14,13.51,0.42,1.3,5.71,1.87,3.5630227222263344,1.1730305319330394
24216187,2025-02-07,2062BK1,119.2,8.13,6936.0,2010.0,707.0,683.0,1647.0,226.0,0.0,6303.0,1024.0,0.0,0.1269259259259259,0.0371851851851851,0.8310740740740741,1873.0,0.9361501609916268,52.87751677807989,3.450746268655,0.8793379604907211,6,0.17,0.76,0.022,0.027,0.23,21.931,48.52,14.77,0.47,1.21,9.26,2.31,3.284814839888972,1.3219988011552506
24316211,2025-02-07,S.TOWER6VAN,120.22,7.54,9933.0,1923.0,553.0,1608.0,2511.0,95.0,392.0,6651.0,1047.0,0.0,0.1269259259259259,0.0371851851851851,0.8310740740740741,2998.0,0.940983093292572,55.32357344821724,5.165366614661901,0.8375583722478861,67,0.18,1.32,0.023,0.018,0.26,23.373,50.64,14.8,0.47,1.22,5.68,2.33,3.4213904465914466,1.3265573426939803
24214838,2025-02-07,1786550D,116.4,8.01,9531.0,3099.0,657.0,2121.0,1674.0,250.0,0.0,6303.0,1347.0,0.0,0.1269259259259259,0.0371851851851851,0.8310740740740741,1924.0,0.9356161080223806,54.14948453561727,3.075508228459801,0.8700623700619179,3,0.23,0.75,0.02,0.04,0.21,22.3,49.517,16.989,0.803,1.075,5.42,2.382,2.9144791053560914,1.2602952405192163
24316209,2025-02-07,TMT-FE500D,126.3,7.39,10974.0,2835.0,700.0,2187.0,1723.0,241.0,0.0,6884.0,1318.0,0.0,0.1269259259259259,0.0371851851851851,0.8310740740740741,1964.0,0.944722866325494,54.50514647621136,3.8708994708981055,0.8772912423620788,78,0.21,0.74,0.016,0.018,0.2,21.46,50.07,16.14,0.65,1.24,6.75,2.16,3.1020382875906076,1.331613520916997
24316195,2025-02-07,SEQRFE550D,121.67,6.92,9603.0,3921.0,704.0,2070.0,1669.0,210.0,0.0,4648.0,1590.0,0.0,0.1269259259259259,0.0371851851851851,0.8310740740740741,1879.0,0.946185550968612,38.20169310398453,2.449120122417126,0.8882384246935134,73,0.22,0.79,0.028,0.018,0.2,21.383,50.27,16.36,0.64,1.27,6.19,2.32,3.0725505775930566,1.3318673166596018
24316185,2025-02-07,2062BK1,118.21,7.43,7113.0,3495.0,701.0,750.0,1654.0,190.0,0.0,6557.0,1112.0,0.0,0.1269259259259259,0.0371851851851851,0.8310740740740741,1844.0,0.9408627825458384,55.46908044957728,2.035193133046628,0.8969631236437652,6,0.2,0.76,0.026,0.022,0.21,18.561,51.52,16.97,0.76,1.35,7.25,1.93,3.0357668964704496,1.4499605988967694
24316189,2025-02-07,C20MMNC,121.22,8.15,8109.0,2472.0,707.0,1820.0,1674.0,189.0,0.0,5087.0,832.0,0.0,0.1269259259259259,0.0371851851851851,0.8310740740740741,1863.0,0.9370023962206308,41.96502227320603,3.280339805823916,0.8985507246371989,42,0.191,0.676,0.026,0.018,0.165,23.604,48.34,14.23,0.6,1.15,8.07,2.46,3.3968097814630034,1.2776529668296552
24214739,2025-02-07,2062BK1,123.33,10.08,9753.0,1677.0,690.0,2007.0,1630.0,277.0,0.0,6862.0,1093.0,0.0,0.1269259259259259,0.0371851851851851,0.8310740740740741,1907.0,0.9244434450121848,55.63934160337599,5.815742397134278,0.8547456738327978,6,0.18,0.76,0.025,0.036,0.26,23.815,48.09,16.657,1.079,0.838,6.035,2.018,2.8869011886180815,1.1881995404343637
24116180,2025-02-07,C20MMNC,121.13,7.13,7977.0,3969.0,707.0,877.0,1672.0,248.0,0.0,6100.0,1097.0,0.0,0.1269259259259259,0.0371851851851851,0.8310740740740741,1920.0,0.9444097926014005,50.3591183022343,2.009826152682789,0.8708333333328798,42,0.181,0.732,0.02,0.03,0.234,16.94,50.26,17.33,1.15,1.4,8.94,2.44,2.900005770007501,1.4665460593504716
24116204,2025-02-07,2062BK1,129.7,7.74,10572.0,1998.0,539.0,2756.0,1710.0,257.0,0.0,6799.0,1772.0,0.0,0.1269259259259259,0.0371851851851851,0.8310740740740741,1967.0,0.943684516873227,52.42097147222498,5.291291291288643,0.8693441789522779,6,0.21,0.76,0.02,0.018,0.2,28.285,46.89,13.8,0.39,1.27,5.87,2.04,3.3975798855155426,1.114147222354227
24116183,2025-02-07,SEQRFE550D,118.16,7.22,8556.0,3924.0,689.0,1401.0,1614.0,254.0,0.0,6228.0,1141.0,0.0,0.1269259259259259,0.0371851851851851,0.8310740740740741,1868.0,0.9424150582154855,52.708192281205925,2.1804281345560192,0.864025695931015,73,0.24,0.77,0.017,0.021,0.22,2.637,49.78,26.29,8.83,1.18,9.4,0.0,1.8934236050359439,1.7208241150442478
24116186,2025-02-07,C20MMNC,119.39,7.98,8097.0,3894.0,692.0,629.0,1614.0,237.0,0.0,6419.0,1209.0,0.0,0.1269259259259259,0.0371851851851851,0.8310740740740741,1851.0,0.9373478841097798,53.764971940248216,2.0793528505387573,0.8719611021064981,42,0.204,0.763,0.023,0.021,0.23,21.357,48.67,15.42,0.43,1.22,9.14,2.25,3.1560858569483177,1.3233454782750558
24116169,2025-02-07,2062BK1,118.92,8.81,8184.0,2181.0,544.0,0.0,1610.0,223.0,0.0,5898.0,962.0,0.0,0.1269259259259259,0.0371851851851851,0.8310740740740741,1833.0,0.9310263837709932,49.59636730533471,3.752407152680535,0.8783415166389098,6,0.2,0.78,0.023,0.025,0.21,18.946,51.32,16.87,0.83,1.34,7.11,1.93,3.0419062296247996,1.4328391545913952
24116166,2025-02-07,SEQRFE550D,121.6,8.8,9477.0,3093.0,547.0,549.0,1669.0,250.0,0.0,5998.0,975.0,0.0,0.1269259259259259,0.0371851851851851,0.8310740740740741,1919.0,0.9325153374161615,49.32565789433121,3.0640155189126856,0.8697238144862586,73,0.21,0.78,0.023,0.021,0.22,21.577,50.23,15.51,0.98,1.47,6.43,2.26,3.2383469795628907,1.3543464193270058
24116162,2025-02-07,C20MMNC,122.92,0.0,5559.0,0.0,704.0,407.0,1668.0,261.0,0.0,4096.0,643.0,0.0,0.1269259259259259,0.0371851851851851,0.8310740740740741,1929.0,0.9999999999918646,33.322486169595486,5559000000000.0,0.8646967340586498,42,0.191,0.781,0.029,0.024,0.216,0.0,0.0,0.0,0.0,0.0,0.0,0.0,0.0,0.0
24316165,2025-02-07,ASP1239,120.6,8.0,9651.0,2493.0,798.0,2811.0,1226.0,262.0,0.0,6581.0,1199.0,370.0,0.1269259259259259,0.0371851851851851,0.8310740740740741,1488.0,0.9377916018589596,54.568822553444704,3.871239470515896,0.823924731182242,24,0.45,0.72,0.016,0.014,0.23,25.628,48.44,13.64,0.48,1.32,7.07,1.91,3.551059306502456,1.2335429982938195
24116226,2025-02-08,C20MMNC,125.21,7.43,8400.0,2655.0,702.0,2131.0,1665.0,250.0,0.0,6393.0,1030.0,0.0,0.123047619047619,0.0339999999999999,0.7272380952380952,1915.0,0.9439837153125454,51.05822218631852,3.1638418079084127,0.8694516971274833,42,0.2,0.9,0.027,0.02,0.2,23.98,48.55,14.07,0.46,1.4,7.68,2.29,3.450358894179518,1.2759191611258576
24216225,2025-02-08,R19,120.66,8.22,10086.0,3948.0,712.0,2043.0,1316.0,223.0,0.0,6179.0,1230.0,0.0,0.123047619047619,0.0339999999999999,0.7272380952380952,1539.0,0.9362197392851008,51.21001160242657,2.554711246199961,0.855100714749282,64,0.49,0.76,0.018,0.021,0.21,22.485,52.06,13.65,0.35,1.07,6.78,2.08,3.8136400263716945,1.4406685853442553
24216228,2025-02-08,R19,122.96,7.98,9216.0,3210.0,685.0,1106.0,1377.0,209.0,0.0,6667.0,1408.0,0.0,0.123047619047619,0.0339999999999999,0.7272380952380952,1586.0,0.939056056201779,54.22088484015761,2.871028037382283,0.8682219419918864,64,0.51,0.73,0.02,0.017,0.22,23.162,49.58,14.23,0.39,1.29,7.47,2.32,3.48394350361886,1.3259166154093014
24316223,2025-02-08,S.TOWER6VAN,119.21,8.36,8724.0,3465.0,699.0,1540.0,2427.0,112.0,410.0,6799.0,1218.0,0.0,0.123047619047619,0.0339999999999999,0.7272380952380952,2949.0,0.9344673512508076,57.033805888289294,2.5177489177481918,0.8229908443537393,67,0.193,1.316,0.032,0.021,0.23,28.792,44.99,13.36,0.32,1.33,7.74,1.87,3.367262929421451,1.0673024458520153
24316289,2025-02-09,EXPORTDSP14,123.96,0.0,9909.0,2568.0,699.0,2855.0,1719.0,278.0,0.0,6045.0,2766.0,0.0,0.1251052631578947,0.032578947368421,0.6407894736842106,1997.0,0.9999999999919328,48.76573088053593,3.8586448598115815,0.8607911867797392,55,0.203,0.77,0.02,0.015,0.255,21.87,54.03,13.83,0.45,1.07,5.27,2.07,3.9064420504663437,1.5134029859107587
24316299,2025-02-09,EXPORTDSP14,116.8,10.22,7122.0,1554.0,693.0,2248.0,1651.0,210.0,0.0,5880.0,1263.0,0.0,0.1251052631578947,0.032578947368421,0.6407894736842106,1861.0,0.919540229877818,50.34246575299364,4.583011583008634,0.8871574422348806,55,0.18,0.7,0.026,0.025,0.22,24.49,48.08,13.69,0.46,1.17,8.56,1.98,3.511796070411219,1.2592650794897986
24116243,2025-02-09,2062BK1,113.73,7.95,9195.0,3150.0,814.0,218.0,1445.0,223.0,0.0,5900.0,956.0,0.0,0.1251052631578947,0.032578947368421,0.6407894736842106,1668.0,0.9346646942723976,51.87725314295368,2.9190476190466925,0.8663069544359315,6,0.22,0.75,0.018,0.013,0.24,23.098,49.86,14.15,0.52,1.21,7.29,2.36,3.523425906296375,1.3385594244140784
24216242,2025-02-09,2062BK1,113.73,8.25,8898.0,2487.0,707.0,0.0,1650.0,226.0,0.0,6460.0,1892.0,0.0,0.1251052631578947,0.032578947368421,0.6407894736842106,1876.0,0.932365961625411,56.80119581414929,3.5778045838345083,0.8795309168438809,6,0.21,0.8,0.022,0.016,0.24,23.785,50.25,15.1,0.46,1.23,5.65,2.11,3.327594199059665,1.292238852029008
