Repository: SiddharthKumar268/FerroMind

# FerroMind
*Ferro-Alloy Optimisation using Machine Learning*
**SAIL Durgapur Steel Plant | Steel Melting Shop**
Intern: Siddharth Kumar | FY 2023-24 to FY 2025-26

---

## Quick Start

```bash

# 2. Place raw Excel files in data/raw/

## Dataset

| | |
|---|---|
| Total heats after cleaning | 47,421 |
| Training set | 37,936 heats (Apr 2023 – Jun 2025) |
| Test set | 9,485 heats (Jun 2025 – Dec 2025) |
| Input features | 21 (16 raw + 5 engineered) |
| Target variables | Mn, Si, C, S, P |
| BOF grades | 76 distinct grades |
| Split method | Chronological 80/20 — no shuffle, no leakage |

---

File: data/processed/sms_train.csv (part 62 of 253)
Heat_Number,Date,BOF Grade Code,Hot Metal Addn. Weight,Scrap Addn. Weight,Lime Into Converter,Dolomite Into Converter,Lime Into Ladle,Iron Ore Into Converter,SIMN Into Ladle,FESI Into Ladle,FEMN Into Ladle,Measered O2 Mainblow II,Duration of Mainblow I/II,Measered O2 2nd Blow,HM_P,HM_S,HM_Si,Total_FA_Ladle,HM_Ratio,O2_per_ton_HM,Lime_Dolo_Ratio,SiMn_FA_Fraction,Grade_Encoded,C,Mn,P,S,Si
23210541,2023-10-19,2062BK1,117.8,9.48,8877.0,1998.0,690.0,2855.0,1752.0,277.0,0.0,6376.0,1760.0,0.0,0.134875,0.03245833333333333,0.741375,2029.0,0.92551854179034,54.1256366718665,4.44294294294072,0.8634795465742418,6,0.22,0.78,0.032,0.021,0.21
23210538,2023-10-19,2062BK1,128.92,10.07,9123.0,2208.0,759.0,3195.0,1634.0,236.0,0.0,6591.0,1050.0,0.0,0.134875,0.03245833333333333,0.741375,1870.0,0.9275487445073204,51.12472851341046,4.131793478258999,0.873796791443383,6,0.21,0.85,0.021,0.023,0.2
23210533,2023-10-19,1786550D,127.85,0.0,11013.0,210.0,795.0,6180.0,1691.0,267.0,0.0,6557.0,1101.0,0.0,0.134875,0.03245833333333333,0.741375,1958.0,0.9999999999921783,51.28666405904352,52.442857142607416,0.8636363636359226,3,0.21,0.74,0.03,0.02,0.19
23210577,2023-10-19,1786550D,120.16,0.0,8859.0,0.0,754.0,1408.0,1711.0,307.0,0.0,6291.0,1060.0,381.0,0.134875,0.03245833333333333,0.741375,2018.0,0.9999999999916778,52.35519307546309,8859000000000.0,0.8478691774029495,3,0.23,0.81,0.03,0.02,0.23
23210529,2023-10-19,C20MMNATLT,124.86,4.27,10428.0,0.0,809.0,5265.0,1704.0,270.0,0.0,6760.0,1070.0,0.0,0.134875,0.03245833333333333,0.741375,1974.0,0.9669325485869518,54.140637513582085,10428000000000.0,0.8632218844980429,41,0.2,0.7,0.025,0.022,0.21
23210531,2023-10-19,2830C20MMNC,120.65,9.48,10416.0,0.0,789.0,5711.0,1701.0,273.0,0.0,6507.0,1029.0,0.0,0.134875,0.03245833333333333,0.741375,1974.0,0.9271497732964948,53.93286365475397,10416000000000.0,0.8617021276591379,17,0.2,0.8,0.027,0.024,0.2
23210525,2023-10-19,2062BK1,123.27,9.08,9627.0,0.0,786.0,4939.0,1698.0,280.0,0.0,6613.0,1108.0,0.0,0.134875,0.03245833333333333,0.741375,1978.0,0.9313940309714289,53.64646710429426,9627000000000.0,0.8584428715870281,6,0.22,0.77,0.029,0.02,0.21
23210522,2023-10-19,2062BK1,122.74,9.49,9231.0,699.0,797.0,4975.0,1694.0,273.0,0.0,6391.0,1070.0,0.0,0.134875,0.03245833333333333,0.741375,1967.0,0.9282311124485502,52.06941502320296,13.206008583672094,0.8612099644123735,6,0.17,0.7,0.028,0.029,0.21
23210527,2023-10-19,2062BK1,121.31,9.48,9537.0,0.0,806.0,5037.0,1698.0,260.0,0.0,6643.0,1052.0,0.0,0.134875,0.03245833333333333,0.741375,1958.0,0.9275173942891085,54.76053087086999,9537000000000.0,0.8672114402447052,6,0.22,0.76,0.029,0.023,0.22
23210589,2023-10-20,2062BK1,125.73,9.49,8469.0,0.0,905.0,2086.0,1698.0,304.0,0.0,6502.0,1102.0,0.0,0.1406,0.031033333333333336,0.8088666666666667,2002.0,0.9298180742424952,51.71399029625615,8468999999999.999,0.8481518481514245,6,0.21,0.79,0.032,0.021,0.21
23210595,2023-10-20,2062BK1,125.01,9.48,9954.0,0.0,910.0,4111.0,1718.0,263.0,0.0,6451.0,1009.0,0.0,0.1406,0.031033333333333336,0.8088666666666667,1981.0,0.929511487836051,51.60387168985198,9954000000000.0,0.8672387682984012,6,0.22,0.77,0.023,0.016,0.2
23210600,2023-10-20,2062BK1,126.61,9.48,9483.0,0.0,811.0,2287.0,1714.0,243.0,0.0,6388.0,1015.0,0.0,0.1406,0.031033333333333336,0.8088666666666667,1957.0,0.930340216026671,50.45415054063301,9483000000000.0,0.8758303525800328,6,0.18,0.72,0.018,0.016,0.19
23210602,2023-10-20,2062BK1,0.0,10.0,8967.0,0.0,698.0,1614.0,1714.0,250.0,0.0,6794.0,1082.0,0.0,0.1406,0.031033333333333336,0.8088666666666667,1964.0,0.0,6794000000000.0,8967000000000.0,0.8727087576370302,6,0.19,0.76,0.021,0.016,0.2
23210604,2023-10-20,2062BK1,126.68,9.88,11532.0,0.0,787.0,4271.0,1728.0,250.0,0.0,6659.0,1286.0,0.0,0.1406,0.031033333333333336,0.8088666666666667,1978.0,0.9276508494366752,52.565519418593574,11532000000000.0,0.873609706774078,6,0.19,0.78,0.021,0.018,0.18
23210586,2023-10-20,2062BK1,120.84,10.83,8202.0,0.0,899.0,1786.0,1694.0,294.0,0.0,6608.0,1048.0,0.0,0.1406,0.031033333333333336,0.8088666666666667,1988.0,0.9177489177419477,54.68387950964346,8201999999999.999,0.8521126760559095,6,0.21,0.76,0.026,0.023,0.21
23310582,2023-10-20,2062BK1,134.2,0.0,7932.0,0.0,903.0,4099.0,1632.0,315.0,292.0,6886.0,1218.0,0.0,0.1406,0.031033333333333336,0.8088666666666667,2239.0,0.9999999999925485,51.31147540945372,7931999999999.999,0.7288968289411661,6,0.19,0.74,0.022,0.021,0.2
23210608,2023-10-20,R34,123.5,9.48,8928.0,0.0,864.0,3160.0,1202.0,250.0,0.0,6193.0,950.0,0.0,0.1406,0.031033333333333336,0.8088666666666667,1452.0,0.9287110843666063,50.14574898744821,8928000000000.0,0.827823691459485,66,0.63,0.75,0.019,0.023,0.23
23210610,2023-10-20,2830C20MMNC,121.79,10.0,14067.0,0.0,833.0,3447.0,1698.0,243.0,0.0,6667.0,1013.0,0.0,0.1406,0.031033333333333336,0.8088666666666667,1941.0,0.9241217087721062,54.741768617663666,14067000000000.0,0.8748068006177874,17,0.21,0.79,0.029,0.018,0.18
23210583,2023-10-20,C20MMNATLT,123.36,7.43,8154.0,0.0,905.0,1332.0,1701.0,307.0,0.0,6494.0,1025.0,0.0,0.1406,0.031033333333333336,0.8088666666666667,2008.0,0.9431913754802113,52.64267185430737,8153999999999.999,0.8471115537844387,41,0.2,0.77,0.024,0.02,0.22
23210614,2023-10-20,2062BK1,125.74,11.62,10461.0,201.0,798.0,2214.0,1661.0,263.0,0.0,6493.0,1013.0,0.0,0.1406,0.031033333333333336,0.8088666666666667,1924.0,0.9154047757650307,51.638301256150484,52.04477611914406,0.8633056133051646,6,0.22,0.78,0.027,0.018,0.21
23110555,2023-10-20,2830C20MMNAK,126.17,0.0,10119.0,861.0,815.0,1541.0,1679.0,311.0,0.0,5121.0,811.0,0.0,0.1406,0.031033333333333336,0.8088666666666667,1990.0,0.9999999999920741,40.588095426483406,11.752613240404468,0.8437185929644001,16,0.2,0.76,0.031,0.02,0.21
23110621,2023-10-20,2062BK1,135.36,10.21,8832.0,1488.0,621.0,2601.0,1695.0,294.0,0.0,6789.0,1059.0,0.0,0.1406,0.031033333333333336,0.8088666666666667,1989.0,0.9298619220929459,50.1551418436011,5.935483870963753,0.8521870286571884,6,0.21,0.83,0.034,0.022,0.22
23310572,2023-10-20,2062BK1,128.41,0.0,9594.0,1032.0,630.0,5075.0,1627.0,339.0,0.0,6908.0,1148.0,0.0,0.1406,0.031033333333333336,0.8088666666666667,1966.0,0.9999999999922126,53.79643329916832,9.296511627897969,0.8275686673444417,6,0.2,0.75,0.016,0.021,0.24
23210625,2023-10-20,2062BK1,119.63,10.22,11130.0,198.0,811.0,3846.0,1104.0,277.0,0.0,7192.0,1537.0,0.0,0.1406,0.031033333333333336,0.8088666666666667,1381.0,0.9212938005319886,60.118699322409775,56.212121211837314,0.7994207096301236,6,0.19,0.76,0.024,0.016,0.24
23110579,2023-10-20,2062BK1,133.86,8.08,9225.0,0.0,829.0,2949.0,1765.0,229.0,0.0,6827.0,1117.0,0.0,0.1406,0.031033333333333336,0.8088666666666667,1994.0,0.943074538530766,51.00104586843717,9225000000000.0,0.8851554663987536,6,0.22,0.83,0.03,0.02,0.21
23110581,2023-10-20,1786550D,124.9,10.48,9534.0,33.0,867.0,2471.0,1742.0,264.0,0.0,6528.0,1069.0,0.0,0.1406,0.031033333333333336,0.8088666666666667,2006.0,0.9225882700478463,52.26581264970163,288.90909090033614,0.8683948155529071,3,0.23,0.8,0.03,0.02,0.22
23310575,2023-10-20,2062BK1,140.99,0.0,8961.0,540.0,848.0,3641.0,1752.0,305.0,0.0,6901.0,1118.0,0.0,0.1406,0.031033333333333336,0.8088666666666667,2057.0,0.9999999999929073,48.94673381056141,16.594444444413714,0.8517258142922451,6,0.2,0.76,0.019,0.02,0.23
23110584,2023-10-20,2830C20MMNC,130.1,9.88,9231.0,0.0,920.0,2463.0,1763.0,233.0,0.0,6859.0,1126.0,0.0,0.1406,0.031033333333333336,0.8088666666666667,1996.0,0.9294184883488398,52.720983858165106,9231000000000.0,0.8832665330656897,17,0.19,0.74,0.034,0.021,0.2
23110590,2023-10-20,2830C20MMNC,131.98,10.48,10239.0,0.0,0.0,3519.0,0.0,0.0,0.0,6613.0,1800.0,0.0,0.1406,0.031033333333333336,0.8088666666666667,0.0,0.926435490657543,50.106076677904944,10239000000000.0,0.0,17,0.2,0.79,0.034,0.021,0.2
23110593,2023-10-20,FE500DHCR,127.0,0.0,11499.0,0.0,722.0,6108.0,1688.0,258.0,0.0,6969.0,1078.0,0.0,0.1406,0.031033333333333336,0.8088666666666667,1946.0,0.999999999992126,54.874015747599415,11499000000000.0,0.8674203494342921,57,0.2,0.84,0.038,0.02,0.19
23110617,2023-10-20,SEQRFE550D,130.48,10.93,9288.0,993.0,802.0,2933.0,1726.0,277.0,0.0,6279.0,1089.0,0.0,0.1406,0.031033333333333336,0.8088666666666667,2003.0,0.9227070221276946,48.122317596197725,9.353474320232273,0.8617074388413072,73,0.2,0.84,0.033,0.023,0.21
23110619,2023-10-20,FE500DHCR,129.1,10.08,8652.0,1101.0,710.0,2794.0,1726.0,278.0,0.0,6662.0,1507.0,0.0,0.1406,0.031033333333333336,0.8088666666666667,2004.0,0.9275758011141861,51.60340821028968,7.85831062669586,0.8612774451093507,57,0.22,0.79,0.033,0.02,0.2
23110623,2023-10-20,2830C20MMNC,127.99,8.67,8874.0,1002.0,769.0,2553.0,1729.0,277.0,0.0,6614.0,1145.0,313.0,0.1406,0.031033333333333336,0.8088666666666667,2006.0,0.9365578808653845,51.675912180235365,8.856287425140861,0.8619142572278854,17,0.2,0.78,0.035,0.023,0.19
23210580,2023-10-20,2830C20MMNC,129.19,10.21,8631.0,0.0,894.0,1621.0,1684.0,294.0,0.0,6600.0,1105.0,0.0,0.1406,0.031033333333333336,0.8088666666666667,1978.0,0.926757532274557,51.08754547526057,8630999999999.999,0.8513650151664047,17,0.2,0.75,0.022,0.023,0.21
23210632,2023-10-20,2830C20MMNC,122.39,8.77,10179.0,0.0,811.0,2803.0,1694.0,243.0,0.0,6901.0,2741.0,0.0,0.1406,0.031033333333333336,0.8088666666666667,1937.0,0.93313510215818,56.385325598035905,10179000000000.0,0.8745482705209734,17,0.2,0.76,0.028,0.02,0.22
23210606,2023-10-20,2062BK1,124.82,9.5,9999.0,0.0,803.0,2916.0,1735.0,250.0,0.0,6475.0,994.0,0.0,0.1406,0.031033333333333336,0.8088666666666667,1985.0,0.9292733770032068,51.874699566961425,9999000000000.0,0.8740554156166881,6,0.21,0.73,0.025,0.019,0.19
23310620,2023-10-20,2062BK1,135.83,0.0,11733.0,0.0,685.0,7066.0,1997.0,356.0,106.0,6205.0,1088.0,0.0,0.1406,0.031033333333333336,0.8088666666666667,2459.0,0.9999999999926379,45.682102627949035,11733000000000.0,0.8121187474579862,6,0.21,0.83,0.033,0.022,0.22
23310596,2023-10-20,2830C20MMNC,128.84,0.0,11979.0,0.0,716.0,6500.0,1692.0,289.0,0.0,6042.0,1142.0,0.0,0.1406,0.031033333333333336,0.8088666666666667,1981.0,0.9999999999922385,46.89537410705608,11979000000000.0,0.8541140837956315,17,0.21,0.81,0.027,0.016,0.21
23310598,2023-10-20,2062BK1,130.57,0.0,10920.0,0.0,795.0,6861.0,1724.0,321.0,0.0,6292.0,994.0,0.0,0.1406,0.031033333333333336,0.8088666666666667,2045.0,0.9999999999923413,48.18871103585672,10920000000000.0,0.8430317848406635,6,0.21,0.77,0.02,0.015,0.23
23310599,2023-10-20,2062BK1,133.1,0.0,11070.0,0.0,815.0,6257.0,1593.0,248.0,0.0,396.0,1071.0,0.0,0.1406,0.031033333333333336,0.8088666666666667,1841.0,0.9999999999924869,2.975206611547895,11070000000000.0,0.8652906029327185,6,0.19,0.8,0.03,0.017,0.23
23310601,2023-10-20,1786550D,132.03,0.0,10587.0,0.0,675.0,6816.0,1629.0,278.0,0.0,6306.0,1156.0,0.0,0.1406,0.031033333333333336,0.8088666666666667,1907.0,0.9999999999924261,47.761872301387854,10587000000000.0,0.8542212899838205,3,0.21,0.75,0.03,0.02,0.23
23310603,2023-10-20,FE500DHCR,132.84,0.0,10926.0,0.0,662.0,6527.0,1770.0,284.0,0.0,6422.0,1003.0,0.0,0.1406,0.031033333333333336,0.8088666666666667,2054.0,0.9999999999924722,48.34387232724824,10926000000000.0,0.8617332035049359,57,0.21,0.75,0.023,0.022,0.21
23310605,2023-10-20,2062BK1,136.23,0.0,11442.0,0.0,771.0,6375.0,1709.0,281.0,0.0,6177.0,1253.0,0.0,0.1406,0.031033333333333336,0.8088666666666667,1990.0,0.9999999999926595,45.34243558654231,11442000000000.0,0.8587939698488147,6,0.2,0.7,0.022,0.02,0.22
23310630,2023-10-20,2830C20MMNC,138.92,0.0,10230.0,975.0,740.0,6221.0,1796.0,213.0,193.0,6588.0,1095.0,0.0,0.1406,0.031033333333333336,0.8088666666666667,2202.0,0.9999999999928016,47.422977252753945,10.492307692296931,0.8156221616708376,17,0.18,0.77,0.021,0.018,0.21
23310628,2023-10-20,2062BK1,126.62,0.0,9759.0,1089.0,826.0,5307.0,1972.0,315.0,37.0,6591.0,1069.0,378.0,0.1406,0.031033333333333336,0.8088666666666667,2324.0,0.9999999999921023,52.053388089937975,8.961432506878824,0.8485370051631461,6,0.18,0.79,0.021,0.019,0.22
23310622,2023-10-20,SEQRFE550D,132.24,0.0,11658.0,0.0,710.0,7239.0,1868.0,302.0,113.0,6326.0,1106.0,0.0,0.1406,0.031033333333333336,0.8088666666666667,2283.0,0.999999999992438,47.8372655773757,11658000000000.0,0.8182216381949986,73,0.2,0.84,0.031,0.021,0.21
23310618,2023-10-20,2062BK1,136.95,0.0,10803.0,0.0,698.0,6607.0,2001.0,292.0,136.0,6438.0,1079.0,0.0,0.1406,0.031033333333333336,0.8088666666666667,2429.0,0.9999999999926982,47.009857611924,10803000000000.0,0.8237958007407066,6,0.2,0.79,0.039,0.023,0.21
23310615,2023-10-20,1786550D,128.5,0.0,9654.0,0.0,743.0,6711.0,1870.0,364.0,0.0,6635.0,1086.0,0.0,0.1406,0.031033333333333336,0.8088666666666667,2234.0,0.999999999992218,51.63424124473437,9654000000000.0,0.8370635631151132,3,0.22,0.81,0.04,0.02,0.22
23310613,2023-10-20,2062BK1,138.49,0.0,11796.0,0.0,709.0,7134.0,1807.0,345.0,0.0,6318.0,973.0,0.0,0.1406,0.031033333333333336,0.8088666666666667,2152.0,0.9999999999927793,45.62062242728269,11796000000000.0,0.8396840148694983,6,0.21,0.75,0.028,0.022,0.24
23310612,2023-10-20,1786550D,135.42,0.0,9366.0,0.0,680.0,5966.0,1771.0,197.0,0.0,6592.0,1068.0,0.0,0.1406,0.031033333333333336,0.8088666666666667,1968.0,0.9999999999926157,48.67818638274496,9366000000000.0,0.8998983739832825,3,0.2,0.73,0.03,0.02,0.22
23310609,2023-10-20,FE500DHCR,128.15,0.0,9957.0,0.0,766.0,6234.0,1747.0,309.0,0.0,6397.0,1009.0,0.0,0.1406,0.031033333333333336,0.8088666666666667,2056.0,0.9999999999921967,49.91806476746065,9957000000000.0,0.8497081712058124,57,0.21,0.76,0.017,0.017,0.24
23310607,2023-10-20,FE500DHCR,134.03,0.0,10986.0,0.0,1470.0,5500.0,3666.0,590.0,0.0,6137.0,967.0,0.0,0.1406,0.031033333333333336,0.8088666666666667,4256.0,0.9999999999925391,45.78825636017468,10986000000000.0,0.8613721804509253,57,0.23,0.77,0.016,0.016,0.21
23310588,2023-10-20,2062BK1,133.3,0.0,8715.0,0.0,755.0,5470.0,1639.0,298.0,183.0,6885.0,1272.0,0.0,0.1406,0.031033333333333336,0.8088666666666667,2120.0,0.9999999999924982,51.65041260276331,8714999999999.999,0.7731132075468051,6,0.22,0.76,0.038,0.02,0.23
23310585,2023-10-20,2062BK1,134.4,0.0,8757.0,0.0,850.0,1811.0,1701.0,308.0,85.0,6896.0,1110.0,0.0,0.1406,0.031033333333333336,0.8088666666666667,2094.0,0.9999999999925596,51.30952380914204,8756999999999.999,0.8123209169050563,6,0.22,0.74,0.017,0.016,0.19
23310594,2023-10-20,2062BK1,143.28,0.0,10689.0,0.0,820.0,7966.0,1668.0,366.0,0.0,6696.0,1212.0,0.0,0.1406,0.031033333333333336,0.8088666666666667,2034.0,0.9999999999930207,46.733668341382376,10689000000000.0,0.8200589970497443,6,0.21,0.75,0.037,0.015,0.27
23110640,2023-10-21,2830C20MMNC,129.5,9.6,9579.0,0.0,779.0,2736.0,1705.0,294.0,0.0,6109.0,957.0,0.0,0.14885714285714285,0.031,0.7613714285714286,1999.0,0.9309849029408269,47.1737451733809,9579000000000.0,0.8529264632311891,17,0.22,0.82,0.019,0.016,0.19
23110646,2023-10-21,2062BK1,124.07,9.49,9849.0,1179.0,812.0,2368.0,1622.0,284.0,0.0,6461.0,1067.0,0.0,0.14885714285714285,0.031,0.7613714285714286,1906.0,0.9289457921463841,52.075441282726885,8.35368956742294,0.8509968520457235,6,0.18,0.78,0.027,0.021,0.21
23310681,2023-10-21,2830C15HMNAK,123.41,9.49,9039.0,1776.0,721.0,3819.0,2527.0,85.0,546.0,6462.0,1460.0,546.0,0.14885714285714285,0.031,0.7613714285714286,3158.0,0.9285929270058044,52.362045214712246,5.089527027024161,0.8001899936666244,12,0.16,1.14,0.024,0.014,0.16
23210592,2023-10-21,2062BK1,128.87,9.49,9024.0,0.0,899.0,3012.0,1711.0,277.0,0.0,6794.0,1236.0,0.0,0.14885714285714285,0.031,0.7613714285714286,1988.0,0.9314108123667866,52.719795141982466,9024000000000.0,0.8606639839029876,6,0.21,0.78,0.037,0.021,0.21
23310678,2023-10-21,SEQRFE550D,128.68,7.67,11769.0,870.0,693.0,5358.0,1944.0,295.0,0.0,410.0,84.0,0.0,0.14885714285714285,0.031,0.7613714285714286,2239.0,0.9437477080972224,3.186198321392709,13.527586206881002,0.868244752121095,73,0.21,0.76,0.03,0.02,0.2
23310676,2023-10-21,2062BK1,124.12,9.48,9972.0,2616.0,713.0,3103.0,1960.0,289.0,190.0,7129.0,1214.0,297.0,0.14885714285714285,0.031,0.7613714285714286,2439.0,0.9290419161607109,57.43635191703644,3.81192660550313,0.8036080360800313,6,0.19,0.77,0.034,0.019,0.2
23310673,2023-10-21,S.TOWER6VAN,131.15,9.49,9801.0,2643.0,697.0,3344.0,2577.0,106.0,454.0,7236.0,1174.0,0.0,0.14885714285714285,0.031,0.7613714285714286,3137.0,0.9325227531219247,55.17346549710123,3.7082860385911056,0.8214854956962635,67,0.19,1.36,0.037,0.021,0.23
23310671,2023-10-21,S.TOWER6VAN,127.55,8.87,10656.0,2514.0,799.0,2352.0,2753.0,169.0,488.0,6504.0,1012.0,362.0,0.14885714285714285,0.031,0.7613714285714286,3410.0,0.9349802081737651,50.991767933743695,4.238663484485188,0.8073313782988835,67,0.18,1.33,0.028,0.016,0.22
23310660,2023-10-21,2830C20MMNC,135.95,0.0,9444.0,1695.0,801.0,6205.0,1856.0,309.0,0.0,6711.0,1043.0,0.0,0.14885714285714285,0.031,0.7613714285714286,2165.0,0.9999999999926444,49.363736667529516,5.571681415925917,0.8572748267894423,17,0.19,0.69,0.033,0.02,0.2
23310658,2023-10-21,S.TOWER6VAN,124.49,10.0,8454.0,1530.0,1590.0,3899.0,5090.0,14.0,1058.0,6392.0,985.0,0.0,0.14885714285714285,0.031,0.7613714285714286,6162.0,0.9256450293633307,51.345489597145594,5.52549019607482,0.8260305095746793,67,0.2,1.29,0.034,0.017,0.2
23110668,2023-10-21,2062BK1,123.53,9.07,8808.0,1179.0,767.0,3466.0,1729.0,274.0,0.0,6335.0,1023.0,0.0,0.14885714285714285,0.031,0.7613714285714286,2003.0,0.9315987933564738,51.28308912773186,7.4707379134796685,0.8632051922112515,6,0.21,0.78,0.022,0.013,0.19
23310655,2023-10-21,2062BK1,134.68,0.0,7920.0,0.0,798.0,2023.0,1805.0,359.0,0.0,4394.0,683.0,0.0,0.14885714285714285,0.031,0.7613714285714286,2164.0,0.999999999992575,32.62548262524038,7919999999999.999,0.834103512014402,6,0.2,0.83,0.024,0.015,0.19
23310650,2023-10-21,SEQRFE550D,127.15,0.0,9984.0,2037.0,688.0,7767.0,1765.0,206.0,311.0,6390.0,978.0,0.0,0.14885714285714285,0.031,0.7613714285714286,2282.0,0.9999999999921353,50.25560361737903,4.9013254786426605,0.7734443470636401,73,0.19,0.73,0.027,0.016,0.21
23310647,2023-10-21,SEQRFE550D,133.07,0.0,9960.0,1077.0,782.0,5300.0,1780.0,278.0,138.0,6489.0,992.0,0.0,0.14885714285714285,0.031,0.7613714285714286,2196.0,0.9999999999924852,48.76380852146417,9.247910863501163,0.8105646630233103,73,0.21,0.77,0.023,0.02,0.21
23310644,2023-10-21,SEQRFE550D,139.37,0.0,4956.0,1071.0,803.0,7385.0,1766.0,243.0,0.0,6400.0,978.0,0.0,0.14885714285714285,0.031,0.7613714285714286,2009.0,0.999999999992825,45.920929898500965,4.627450980387836,0.8790443006466505,73,0.21,0.77,0.029,0.019,0.21
23310641,2023-10-21,2062BK1,136.87,0.0,14844.0,0.0,779.0,6450.0,1866.0,292.0,156.0,6589.0,1084.0,0.0,0.14885714285714285,0.031,0.7613714285714286,2314.0,0.9999999999926938,48.14057134472024,14844000000000.0,0.8063958513393231,6,0.2,0.75,0.027,0.018,0.19
23310635,2023-10-21,2062BK1,138.0,0.0,10242.0,0.0,801.0,5408.0,1784.0,268.0,217.0,6491.0,1377.0,0.0,0.14885714285714285,0.031,0.7613714285714286,2269.0,0.9999999999927537,47.036231883717136,10242000000000.0,0.7862494490961718,6,0.21,0.77,0.033,0.022,0.21
23110674,2023-10-21,2062BK1,128.54,8.76,8847.0,2478.0,790.0,1404.0,1565.0,244.0,0.0,6625.0,1097.0,0.0,0.14885714285714285,0.031,0.7613714285714286,1809.0,0.9361981063296709,51.54037653608574,3.5702179176741042,0.8651188501929988,6,0.2,0.77,0.022,0.016,0.22
23110675,2023-10-21,S.TOWER6VAN,123.7,9.49,9396.0,2391.0,837.0,3320.0,2435.0,0.0,572.0,6867.0,1089.0,272.0,0.14885714285714285,0.031,0.7613714285714286,3007.0,0.928748404527902,55.51333872226747,3.929736511918055,0.8097771865644131,67,0.2,1.33,0.034,0.02,0.23
23110679,2023-10-21,S.TOWER6VAN,125.15,9.49,9024.0,2394.0,807.0,3340.0,2419.0,0.0,470.0,6769.0,1119.0,0.0,0.14885714285714285,0.031,0.7613714285714286,2889.0,0.9295157456853126,54.08709548498532,3.7694235588956686,0.8373139494631924,67,0.18,1.3,0.033,0.019,0.2
23210502,2023-10-21,2062BK1,116.91,10.0,9852.0,1785.0,817.0,3936.0,1644.0,321.0,0.0,6158.0,979.0,0.0,0.14885714285714285,0.031,0.7613714285714286,1965.0,0.9212040028293972,52.67299632150652,5.519327731089345,0.8366412213736201,6,0.18,0.71,0.02,0.022,0.2
23310652,2023-10-21,SEQRFE550D,123.57,10.14,8907.0,987.0,829.0,3086.0,1763.0,217.0,0.0,6391.0,982.0,0.0,0.14885714285714285,0.031,0.7613714285714286,1980.0,0.9241642360262946,51.71967305938561,9.02431610941335,0.8904040404035907,73,0.2,0.72,0.027,0.02,0.21
23110666,2023-10-21,2062BK1,126.22,0.0,3948.0,792.0,85.0,1924.0,1695.0,264.0,0.0,6742.0,1103.0,0.0,0.14885714285714285,0.031,0.7613714285714286,1959.0,0.9999999999920773,53.41467279311191,4.984848484842191,0.8652373660026211,6,0.2,0.78,0.03,0.015,0.2
23310684,2023-10-21,SEQRFE550D,120.22,7.28,9714.0,1833.0,704.0,3422.0,1820.0,267.0,0.0,6321.0,998.0,0.0,0.14885714285714285,0.031,0.7613714285714286,2087.0,0.9429019607769183,52.57860588876577,5.29950900163377,0.8720651653086382,73,0.22,0.76,0.026,0.014,0.23
23110662,2023-10-21,S.TOWER6VAN,128.77,9.88,8964.0,957.0,1604.0,2986.0,4846.0,244.0,764.0,6506.0,1030.0,0.0,0.14885714285714285,0.031,0.7613714285714286,5854.0,0.9287414352619637,50.52419041663024,9.36677115986482,0.8278100444139344,67,0.18,1.31,0.029,0.019,0.2
23110638,2023-10-21,2062BK1,132.4,9.68,10236.0,0.0,805.0,2853.0,1754.0,341.0,0.0,6527.0,1553.0,0.0,0.14885714285714285,0.031,0.7613714285714286,2095.0,0.9318693693628106,49.29758308119866,10236000000000.0,0.8372315035795527,6,0.19,0.83,0.022,0.019,0.18
23110631,2023-10-21,2830C20MMNC,119.22,9.15,10224.0,0.0,805.0,3006.0,1770.0,241.0,0.0,6311.0,1548.0,0.0,0.14885714285714285,0.031,0.7613714285714286,2011.0,0.9287216639329382,52.93574903495273,10224000000000.0,0.8801591248130879,17,0.2,0.79,0.027,0.02,0.21
23110653,2023-10-21,C20MMNATLT,127.27,9.88,9651.0,402.0,587.0,2979.0,1614.0,292.0,0.0,6221.0,1033.0,0.0,0.14885714285714285,0.031,0.7613714285714286,1906.0,0.9279620853012909,48.88033314961201,24.007462686507445,0.8467995802723783,41,0.18,0.82,0.042,0.016,0.19
23110656,2023-10-21,SEQRFE550D,123.0,9.07,8622.0,2535.0,536.0,2511.0,1623.0,247.0,151.0,6536.0,1126.0,0.0,0.14885714285714285,0.031,0.7613714285714286,2021.0,0.9313242977138539,53.1382113816818,3.401183431951321,0.8030677882232543,73,0.21,0.75,0.024,0.019,0.2
23210680,2023-10-21,1786500D,121.88,9.08,9369.0,501.0,698.0,3491.0,1768.0,253.0,0.0,6803.0,1087.0,0.0,0.14885714285714285,0.031,0.7613714285714286,2021.0,0.9306658521614946,55.81719724273206,18.700598802357884,0.8748144482924914,2,0.18,0.73,0.027,0.018,0.178
23210672,2023-10-21,SEQRFE550D,118.9,4.67,9381.0,0.0,803.0,2026.0,1819.0,277.0,0.0,6509.0,1041.0,0.0,0.14885714285714285,0.031,0.7613714285714286,2096.0,0.9622076555720465,54.74348191711738,9381000000000.0,0.8678435114499676,73,0.21,0.81,0.023,0.02,0.24
23110664,2023-10-21,2062BK1,127.1,8.47,12978.0,1020.0,794.0,2977.0,1712.0,254.0,0.0,6510.0,1022.0,0.0,0.14885714285714285,0.031,0.7613714285714286,1966.0,0.937523050815538,51.219512194718966,12.723529411752232,0.8708036622579497,6,0.2,0.74,0.023,0.017,0.19
23210667,2023-10-21,S.TOWER6VAN,128.53,10.21,9297.0,3426.0,698.0,1152.0,2433.0,74.0,537.0,6820.0,1079.0,0.0,0.14885714285714285,0.031,0.7613714285714286,3044.0,0.92640911055985,53.06154205202629,2.713660245183096,0.7992772667540081,67,0.19,1.31,0.023,0.012,0.21
23210663,2023-10-21,2062BK1,125.41,10.21,9048.0,1995.0,756.0,1241.0,1688.0,260.0,138.0,6516.0,1051.0,308.0,0.14885714285714285,0.031,0.7613714285714286,2086.0,0.9247161185597647,51.95757914000512,4.535338345862388,0.8092042185998038,6,0.2,0.8,0.028,0.021,0.22
23210661,2023-10-21,2062BK1,122.17,10.0,9885.0,2481.0,751.0,1612.0,1681.0,253.0,142.0,6396.0,1034.0,0.0,0.14885714285714285,0.031,0.7613714285714286,2076.0,0.9243398653179666,52.35327821844681,3.984280532041925,0.8097302504813055,6,0.19,0.79,0.027,0.017,0.17
23210657,2023-10-21,2830C20MMNC,130.92,9.6,8781.0,2031.0,745.0,2925.0,1677.0,256.0,189.0,6396.0,1026.0,309.0,0.14885714285714285,0.031,0.7613714285714286,2122.0,0.9316823227943947,48.854262144448114,4.323485967501564,0.7902921771909565,17,0.2,0.78,0.029,0.02,0.19
23210669,2023-10-21,SEQRFE550D,123.64,10.21,10668.0,3378.0,608.0,1453.0,1846.0,267.0,0.0,6925.0,1106.0,326.0,0.14885714285714285,0.031,0.7613714285714286,2113.0,0.9237205827349741,56.00938207654473,3.158081705150042,0.8736393752953745,73,0.21,0.77,0.023,0.012,0.17
23210648,2023-10-21,2062BK1,121.8,9.68,8970.0,2988.0,690.0,2025.0,1617.0,257.0,0.0,6440.0,1041.0,452.0,0.14885714285714285,0.031,0.7613714285714286,1874.0,0.9263766352226471,52.8735632179567,3.0020080321275096,0.8628601921019942,6,0.2,0.75,0.031,0.02,0.21
23210645,2023-10-21,2062BK1,128.87,9.08,9687.0,1005.0,800.0,2081.0,1701.0,253.0,0.0,6644.0,1070.0,0.0,0.14885714285714285,0.031,0.7613714285714286,1954.0,0.9341790503738008,51.55583145765845,9.638805970139662,0.8705220061408032,6,0.18,0.78,0.027,0.021,0.21
23210642,2023-10-21,2830C20MMNC,127.24,10.87,10188.0,0.0,800.0,2974.0,1731.0,250.0,0.0,6598.0,1372.0,0.0,0.14885714285714285,0.031,0.7613714285714286,1981.0,0.9212946202235807,51.85476265284616,10188000000000.0,0.873801110549786,17,0.23,0.8,0.023,0.021,0.21
23210634,2023-10-21,2062BK1,122.83,9.68,10350.0,0.0,800.0,3179.0,1728.0,250.0,0.0,6900.0,1076.0,0.0,0.14885714285714285,0.031,0.7613714285714286,1978.0,0.9269489095092678,56.17520149754803,10350000000000.0,0.873609706774078,6,0.19,0.76,0.018,0.02,0.2
23210627,2023-10-21,2062BK1,123.71,10.83,10809.0,0.0,786.0,4069.0,1657.0,270.0,240.0,6665.0,1311.0,535.0,0.14885714285714285,0.031,0.7613714285714286,2167.0,0.9195034933780326,53.876000322901334,10809000000000.0,0.7646515920624067,6,0.19,0.76,0.022,0.019,0.22
23110659,2023-10-21,R34,120.44,9.48,9036.0,972.0,962.0,2517.0,1218.0,189.0,0.0,6004.0,952.0,0.0,0.14885714285714285,0.031,0.7613714285714286,1407.0,0.9270320196972982,49.85054799028686,9.296296296286732,0.8656716417904295,66,0.63,0.75,0.019,0.023,0.2
23210651,2023-10-21,2062BK1,123.99,9.68,8994.0,0.0,715.0,1129.0,1704.0,250.0,0.0,6400.0,1026.0,0.0,0.14885714285714285,0.031,0.7613714285714286,1954.0,0.9275828532884898,51.61706589199438,8994000000000.0,0.8720573183209457,6,0.22,0.77,0.026,0.02,0.21
23110718,2023-10-22,1786500D,123.72,8.3,11625.0,2106.0,840.0,2621.0,1714.0,244.0,0.0,6909.0,1141.0,0.0,0.14468,0.03136,0.8878,1958.0,0.9371307377599066,55.84384093068345,5.519943019940399,0.8753830439219227,2,0.21,0.76,0.03,0.018,0.222
23110703,2023-10-22,SEQRFE550D,122.26,7.69,9195.0,2001.0,680.0,3168.0,1780.0,319.0,4.0,6394.0,1035.0,0.0,0.14468,0.03136,0.8878,2103.0,0.9408233936056881,52.29838050014478,4.595202398798303,0.8464098906320274,73,0.2,0.73,0.026,0.019,0.21
23110698,2023-10-22,2830C15MMNAK,128.6,7.53,8985.0,1740.0,772.0,3268.0,934.0,223.0,0.0,6394.0,1081.0,0.0,0.14468,0.03136,0.8878,1157.0,0.9446852273492641,49.72006220801151,5.163793103445308,0.8072601555740646,13,0.16,0.69,0.025,0.013,0.22
23110694,2023-10-22,2062BK1,121.98,8.14,9987.0,1449.0,832.0,3514.0,1718.0,352.0,0.0,6303.0,1130.0,0.0,0.14468,0.03136,0.8878,2070.0,0.9374423608904285,51.67240531192267,6.892339544508701,0.8299516908208551,6,0.22,0.82,0.02,0.019,0.21
23110688,2023-10-22,2062BK1,131.32,7.28,9600.0,1446.0,799.0,2781.0,1722.0,273.0,0.0,681.0,1287.0,0.0,0.14468,0.03136,0.8878,1995.0,0.9474747474679115,5.185805665510313,6.639004149373002,0.8631578947364095,6,0.19,0.8,0.029,0.018,0.22
23110670,2023-10-22,2062BK1,131.72,9.48,8850.0,2028.0,494.0,2371.0,1722.0,298.0,0.0,6444.0,1014.0,0.0,0.14468,0.03136,0.8878,2020.0,0.9328611897950931,48.92195566315729,4.363905325441635,0.8524752475243305,6,0.2,0.82,0.023,0.015,0.21
23110682,2023-10-22,2062BK1,122.82,8.07,10089.0,1671.0,789.0,3229.0,1686.0,263.0,0.0,6206.0,978.0,364.0,0.14468,0.03136,0.8878,1949.0,0.9383451753309013,50.5292297667275,6.037701974861737,0.8650590046173089,6,0.2,0.79,0.03,0.012,0.19
23110730,2023-10-22,1786500D,120.25,9.67,10194.0,990.0,862.0,2459.0,1661.0,267.0,0.0,6054.0,1470.0,0.0,0.14468,0.03136,0.8878,1928.0,0.9255695812736642,50.34511434469567,10.296969696959296,0.86151452282113,2,0.21,0.72,0.02,0.02,0.2
23110728,2023-10-22,1786500D,120.77,10.68,10224.0,1155.0,917.0,2219.0,1703.0,240.0,0.0,6091.0,1549.0,0.0,0.14468,0.03136,0.8878,1943.0,0.9187523773227939,50.4347106065212,8.851948051940388,0.8764796706120038,2,0.19,0.71,0.026,0.019,0.193
23110715,2023-10-22,2830C20MMNC,119.41,7.87,4527.0,2697.0,576.0,2488.0,1678.0,264.0,0.0,6478.0,1046.0,0.0,0.14468,0.03136,0.8878,1942.0,0.9381678189744015,54.250062808355665,1.6785317018903676,0.8640576725021297,17,0.2,0.84,0.034,0.016,0.18
23110736,2023-10-22,2062BK1,120.92,10.07,9435.0,2001.0,904.0,3024.0,1718.0,257.0,0.0,6210.0,976.0,0.0,0.14468,0.03136,0.8878,1975.0,0.9231239025809366,51.35626860691898,4.715142428783251,0.8698734177210785,6,0.19,0.77,0.028,0.025,0.22
23110685,2023-10-22,2062BK1,124.7,7.43,9762.0,1746.0,795.0,3365.0,1703.0,274.0,0.0,516.0,1136.0,0.0,0.14468,0.03136,0.8878,1977.0,0.9437675016957258,4.137931034449576,5.591065292093018,0.8614061709656745,6,0.22,0.82,0.022,0.014,0.23
23110738,2023-10-22,2062BK1,119.68,9.26,9210.0,1959.0,957.0,3881.0,1708.0,263.0,0.0,6209.0,968.0,0.0,0.14468,0.03136,0.8878,1971.0,0.9281836513034887,51.880013368550465,4.701378254208932,0.8665651953318789,6,0.2,0.78,0.03,0.026,0.24
23310719,2023-10-22,1786500D,126.23,10.88,11715.0,1776.0,735.0,3777.0,1953.0,207.0,0.0,6971.0,1351.0,0.0,0.14468,0.03136,0.8878,2160.0,0.9206476551606692,55.22459003362731,6.59628378378007,0.9041666666662481,2,0.2,0.72,0.031,0.021,0.206
23310702,2023-10-22,SEQRFE550D,131.16,7.54,8007.0,2028.0,818.0,5161.0,1997.0,377.0,0.0,6816.0,1040.0,0.0,0.14468,0.03136,0.8878,2374.0,0.9456380677653524,51.96706312860654,3.948224852069059,0.8411962931757198,73,0.21,0.72,0.022,0.019,0.23
23310693,2023-10-22,SEQRFE550D,119.98,8.48,9144.0,1812.0,724.0,3656.0,1814.0,295.0,0.0,6139.0,969.0,0.0,0.14468,0.03136,0.8878,2109.0,0.9339872333727699,51.16686114309746,5.046357615891255,0.860123281175505,73,0.18,0.8,0.031,0.018,0.23
23310696,2023-10-22,1786500D,124.03,7.53,9099.0,1767.0,804.0,3371.0,1800.0,315.0,0.0,6393.0,1007.0,0.0,0.14468,0.03136,0.8878,2115.0,0.9427637579739833,51.54398129443244,5.149405772492841,0.8510638297868317,2,0.19,0.78,0.036,0.018,0.218
23310699,2023-10-22,SEQRFE550D,119.18,7.67,7959.0,2016.0,795.0,4668.0,1931.0,288.0,0.0,6659.0,1020.0,0.0,0.14468,0.03136,0.8878,2219.0,0.9395348837135236,55.87346870233366,3.9479166666647085,0.8702118071199323,73,0.2,0.71,0.025,0.019,0.21
23310706,2023-10-22,2830C20MMNC,128.95,7.55,9660.0,1971.0,765.0,4482.0,1869.0,254.0,0.0,6602.0,1008.0,370.0,0.14468,0.03136,0.8878,2123.0,0.9446886446817239,51.19813881309657,4.9010654490081675,0.8803579839845124,17,0.21,0.74,0.019,0.013,0.18
23310709,2023-10-22,2830C20MMNC,128.7,7.68,9936.0,444.0,765.0,3853.0,1984.0,302.0,0.0,6227.0,955.0,181.0,0.14468,0.03136,0.8878,2286.0,0.9436867575821698,48.38383838346245,22.378378378327977,0.8678915135604253,17,0.21,0.73,0.018,0.016,0.19
23210683,2023-10-22,2062BK1,129.05,9.49,9687.0,0.0,798.0,4095.0,2535.0,98.0,439.0,6594.0,1192.0,0.0,0.14468,0.03136,0.8878,3072.0,0.9314999278119569,51.09647423439677,9687000000000.0,0.8251953124997314,6,0.2,1.2,0.032,0.016,0.2
23210690,2023-10-22,R34,130.77,0.0,10500.0,0.0,902.0,4274.0,1191.0,213.0,0.0,6291.0,1015.0,261.0,0.14468,0.03136,0.8878,1404.0,0.9999999999923531,48.107364073961094,10500000000000.0,0.8482905982899941,66,0.63,0.77,0.019,0.017,0.23
23210692,2023-10-22,2062BK1,117.07,7.53,9393.0,510.0,792.0,2990.0,1728.0,273.0,0.0,5998.0,969.0,353.0,0.14468,0.03136,0.8878,2001.0,0.9395666131545781,51.23430426196947,18.417647058787416,0.8635682158916224,6,0.2,0.75,0.017,0.016,0.19
23210697,2023-10-22,2062BK1,124.39,7.67,9540.0,0.0,792.0,3725.0,1681.0,304.0,0.0,6293.0,1021.0,362.0,0.14468,0.03136,0.8878,1985.0,0.9419203392326071,50.59088351112958,9540000000000.0,0.8468513853900016,6,0.21,0.81,0.025,0.018,0.22
23110705,2023-10-22,2062BK1,127.4,7.28,9789.0,489.0,737.0,2760.0,1712.0,257.0,0.0,6498.0,1255.0,383.0,0.14468,0.03136,0.8878,1969.0,0.9459459459389223,51.00470957573779,20.018404907934524,0.869476891822819,6,0.21,0.83,0.036,0.016,0.19
23210700,2023-10-22,2062BK1,123.48,7.53,9384.0,0.0,798.0,2811.0,1620.0,317.0,243.0,6800.0,1114.0,362.0,0.14468,0.03136,0.8878,2180.0,0.9425234714835318,55.06964690593561,9384000000000.0,0.743119266054705,6,0.22,0.83,0.022,0.018,0.22
23210720,2023-10-22,2830C20MMNC,125.32,8.14,11085.0,3633.0,608.0,2032.0,1758.0,257.0,0.0,6567.0,1044.0,0.0,0.14468,0.03136,0.8878,2015.0,0.9390079424476323,52.40185126035428,3.051197357554899,0.8724565756819491,17,0.22,0.76,0.019,0.015,0.18
23210722,2023-10-22,2062BK1,116.78,8.88,10431.0,2985.0,690.0,2047.0,1728.0,236.0,0.0,6840.0,1091.0,0.0,0.14468,0.03136,0.8878,1964.0,0.9293331211130882,58.5716732312162,3.4944723618078743,0.879837067209328,6,0.22,0.75,0.024,0.015,0.19
23210724,2023-10-22,2062BK1,123.8,9.88,10863.0,1992.0,841.0,2917.0,1708.0,256.0,0.0,6508.0,1032.0,0.0,0.14468,0.03136,0.8878,1964.0,0.9260921603760766,52.568659127200576,5.453313253009311,0.8696537678203311,6,0.2,0.8,0.023,0.018,0.21
23210727,2023-10-22,2062BK1,127.61,9.5,10344.0,1788.0,921.0,3195.0,1691.0,246.0,0.0,6846.0,1105.0,0.0,0.14468,0.03136,0.8878,1937.0,0.9307125665456151,53.647833241488534,5.785234899325624,0.8729994837372881,6,0.2,0.79,0.025,0.023,0.24
23210731,2023-10-22,2830C20MMNC,122.25,10.83,10428.0,1965.0,888.0,3568.0,1684.0,253.0,155.0,6498.0,1115.0,359.0,0.14468,0.03136,0.8878,2092.0,0.9186203787126644,53.15337423269404,5.306870229004933,0.8049713193112787,17,0.21,0.81,0.029,0.023,0.17
23210734,2023-10-22,1786500D,121.0,10.27,10854.0,1809.0,908.0,3355.0,1849.0,260.0,0.0,6399.0,1003.0,0.0,0.14468,0.03136,0.8878,2109.0,0.9217643025754417,52.884297520224095,5.9999999999966835,0.8767188240868294,2,0.2,0.74,0.027,0.022,0.193
23210737,2023-10-22,1786500D,122.78,11.64,9678.0,0.0,806.0,3014.0,1721.0,240.0,0.0,6500.0,1125.0,0.0,0.14468,0.03136,0.8878,1961.0,0.9134057431861821,52.9402182761611,9678000000000.0,0.8776134625186753,2,0.21,0.73,0.036,0.021,0.19
23210740,2023-10-22,1786500D,124.5,9.68,9894.0,1101.0,883.0,3640.0,1731.0,280.0,0.0,6307.0,1096.0,357.0,0.14468,0.03136,0.8878,2011.0,0.9278581010513649,50.65863453774571,8.986376021790203,0.860765788164664,2,0.21,0.73,0.03,0.024,0.222
23310732,2023-10-22,2830C20MMNC,124.18,10.28,10671.0,1773.0,906.0,3871.0,1958.0,279.0,210.0,6863.0,1056.0,0.0,0.14468,0.03136,0.8878,2447.0,0.9235460359889667,55.26654855809899,6.0186125211471975,0.8001634654675929,17,0.21,0.81,0.028,0.023,0.19
23210710,2023-10-22,2830C20MMNC,125.22,7.52,9459.0,0.0,795.0,1538.0,1654.0,270.0,243.0,6793.0,2842.0,379.0,0.14468,0.03136,0.8878,2167.0,0.9433478981396464,54.24852259979038,9459000000000.0,0.7632671896627765,17,0.21,0.8,0.017,0.013,0.21
23310689,2023-10-22,1786500D,121.32,7.68,9021.0,1821.0,646.0,3971.0,1844.0,281.0,0.0,6192.0,977.0,0.0,0.14468,0.03136,0.8878,2125.0,0.9404651162717793,51.038575667235094,4.953871499173556,0.8677647058819445,2,0.18,0.78,0.017,0.014,0.233
23110708,2023-10-22,2830C20MMNAK,128.08,8.14,9624.0,2745.0,804.0,2887.0,1715.0,253.0,0.0,6467.0,1041.0,0.0,0.14468,0.03136,0.8878,1968.0,0.9402437233817336,50.491880074558935,3.5060109289604715,0.8714430894304515,16,0.2,0.73,0.024,0.014,0.2
23310714,2023-10-22,1786500D,116.37,9.1,5712.0,4209.0,820.0,3437.0,1821.0,231.0,0.0,6475.0,1000.0,0.0,0.14468,0.03136,0.8878,2052.0,0.9274727026306888,55.64148835562738,1.357091945830041,0.8874269005843629,2,0.22,0.77,0.018,0.015,0.235
23310687,2023-10-22,SEQRFE550D,124.43,7.28,9480.0,1797.0,708.0,4407.0,1814.0,323.0,0.0,6424.0,1013.0,0.0,0.14468,0.03136,0.8878,2137.0,0.9447270518491784,51.62742103952722,5.27545909849456,0.848853532989776,73,0.21,0.81,0.027,0.015,0.21
23110794,2023-10-23,1786500D,134.36,0.0,11094.0,1743.0,787.0,3548.0,1719.0,277.0,0.0,6022.0,1103.0,0.0,0.13903703703703704,0.045037037037037035,0.8997037037037038,1996.0,0.9999999999925574,44.81988687075901,6.3648881239206165,0.8612224448893481,2,0.21,0.76,0.021,0.027,0.172
23210779,2023-10-23,1786500D,121.4,9.5,13530.0,0.0,792.0,4054.0,1708.0,331.0,243.0,6669.0,1150.0,567.0,0.13903703703703704,0.045037037037037035,0.8997037037037038,2282.0,0.9274255156537249,54.93410214122789,13530000000000.0,0.7484662576683837,2,0.2,0.84,0.026,0.03,0.187
23210774,2023-10-23,2062BK1,128.0,9.49,10710.0,612.0,808.0,2901.0,1721.0,307.0,0.0,6500.0,1104.0,426.0,0.13903703703703704,0.045037037037037035,0.8997037037037038,2028.0,0.9309767983058334,50.781249999603276,17.499999999971404,0.8486193293881417,6,0.19,0.8,0.022,0.02,0.18
23210771,2023-10-23,S.TOWER6VAN,123.33,9.28,10728.0,1509.0,795.0,3044.0,2521.0,105.0,503.0,6504.0,1027.0,0.0,0.13903703703703704,0.045037037037037035,0.8997037037037038,3129.0,0.9300203604484579,52.73656044715206,7.109343936376998,0.8056887184401388,67,0.19,1.35,0.023,0.022,0.22
23210768,2023-10-23,S.TOWER6VAN,127.1,9.59,10386.0,1533.0,808.0,2602.0,2511.0,94.0,503.0,6497.0,1026.0,0.0,0.13903703703703704,0.045037037037037035,0.8997037037037038,3108.0,0.9298412466096289,51.1172305267418,6.77495107631652,0.807915057914798,67,0.18,1.34,0.038,0.031,0.24
23210766,2023-10-23,2830C20MMNC,120.39,9.28,10350.0,1332.0,798.0,2292.0,1674.0,277.0,213.0,6194.0,977.0,0.0,0.13903703703703704,0.045037037037037035,0.8997037037037038,2164.0,0.9284337163497461,51.44945593445095,7.770270270264437,0.7735674676521379,17,0.21,0.75,0.026,0.027,0.18
23210763,2023-10-23,2830C20MMNC,124.08,9.07,10356.0,1179.0,789.0,2349.0,1650.0,277.0,240.0,6399.0,1008.0,263.0,0.13903703703703704,0.045037037037037035,0.8997037037037038,2167.0,0.9318813368311537,51.571566730725564,8.783715012715197,0.761421319796603,17,0.2,0.79,0.018,0.022,0.18
23210749,2023-10-23,2062BK1,129.36,9.09,10365.0,0.0,897.0,3880.0,1144.0,327.0,0.0,6396.0,1110.0,262.0,0.13903703703703704,0.045037037037037035,0.8997037037037038,1471.0,0.9343445287039773,49.443413728745796,10365000000000.0,0.7777022433713272,6,0.18,0.75,0.027,0.021,0.18
23210746,2023-10-23,2062BK1,127.26,10.08,10449.0,654.0,902.0,3616.0,1721.0,263.0,0.0,6403.0,1032.0,345.0,0.13903703703703704,0.045037037037037035,0.8997037037037038,1984.0,0.9266055045804092,50.314317145604946,15.977064220159058,0.867439516128595,6,0.2,0.77,0.026,0.024,0.23
23210743,2023-10-23,1786500D,123.7,8.29,10281.0,552.0,905.0,3928.0,1806.0,246.0,0.0,6405.0,1035.0,0.0,0.13903703703703704,0.045037037037037035,0.8997037037037038,2052.0,0.9371922115240762,51.77849636174795,18.62499999996626,0.8801169590638985,2,0.21,0.71,0.022,0.029,0.208
23110791,2023-10-23,S.TOWER6VAN,137.0,0.0,10725.0,1017.0,787.0,4358.0,2334.0,156.0,666.0,6282.0,2006.0,0.0,0.13903703703703704,0.045037037037037035,0.8997037037037038,3156.0,0.9999999999927008,45.854014598205445,10.545722713853937,0.7395437262355071,67,0.2,1.37,0.024,0.033,0.22
23110788,2023-10-23,S.TOWER6VAN,131.3,0.0,11673.0,1500.0,817.0,4549.0,2403.0,104.0,456.0,6398.0,1635.0,0.0,0.13903703703703704,0.045037037037037035,0.8997037037037038,2963.0,0.999999999992384,48.72810357921761,7.781999999994812,0.8110023624701954,67,0.19,1.38,0.026,0.033,0.22
23110786,2023-10-23,S.TOWER6VAN,128.9,7.43,10791.0,1452.0,799.0,2475.0,2277.0,118.0,667.0,6403.0,1493.0,0.0,0.13903703703703704,0.045037037037037035,0.8997037037037038,3062.0,0.9454998899659246,49.674166019785304,7.431818181813064,0.7436316133243815,67,0.19,1.35,0.033,0.039,0.21
23110783,2023-10-23,S.TOWER6VAN,129.93,9.09,10971.0,1470.0,780.0,2031.0,2419.0,102.0,413.0,6778.0,1498.0,0.0,0.13903703703703704,0.045037037037037035,0.8997037037037038,2934.0,0.9346137246372133,52.16655121948614,7.463265306117372,0.8244717109744975,67,0.2,1.31,0.029,0.03,0.22
23110781,2023-10-23,2062BK1,119.3,8.77,10389.0,1467.0,830.0,2270.0,1709.0,298.0,0.0,6318.0,1835.0,0.0,0.13903703703703704,0.045037037037037035,0.8997037037037038,2007.0,0.9315218239952252,52.95892707415793,7.081799590997218,0.8515196811156694,6,0.22,0.79,0.019,0.027,0.21
23110776,2023-10-23,1786500D,125.61,10.33,10683.0,1926.0,800.0,2283.0,1721.0,274.0,0.0,6431.0,1466.0,0.0,0.13903703703703704,0.045037037037037035,0.8997037037037038,1995.0,0.9240105929018391,51.19815301288752,5.546728971959737,0.8626566416035776,2,0.2,0.73,0.026,0.022,0.167
23110773,2023-10-23,S.TOWER6VAN,130.38,10.08,11295.0,1920.0,805.0,2230.0,2308.0,102.0,590.0,6660.0,2164.0,0.0,0.13903703703703704,0.045037037037037035,0.8997037037037038,3000.0,0.928235796661482,51.08145421037674,5.882812499996936,0.7693333333330769,67,0.19,1.28,0.022,0.021,0.22
23110770,2023-10-23,2062BK1,125.68,9.59,10659.0,1827.0,782.0,1614.0,1684.0,217.0,216.0,6101.0,1041.0,329.0,0.13903703703703704,0.045037037037037035,0.8997037037037038,2117.0,0.9291047534491824,48.543921068996305,5.834154351392537,0.7954652810577253,6,0.19,0.78,0.023,0.028,0.18
