Repository: SiddharthKumar268/FerroMind

# FerroMind
*Ferro-Alloy Optimisation using Machine Learning*
**SAIL Durgapur Steel Plant | Steel Melting Shop**
Intern: Siddharth Kumar | FY 2023-24 to FY 2025-26

---

## Quick Start

```bash

# 2. Place raw Excel files in data/raw/

## Dataset

| | |
|---|---|
| Total heats after cleaning | 47,421 |
| Training set | 37,936 heats (Apr 2023 – Jun 2025) |
| Test set | 9,485 heats (Jun 2025 – Dec 2025) |
| Input features | 21 (16 raw + 5 engineered) |
| Target variables | Mn, Si, C, S, P |
| BOF grades | 76 distinct grades |
| Split method | Chronological 80/20 — no shuffle, no leakage |

---

File: data/processed/sms_train_slag.csv (part 62 of 74)
Heat_Number,Date,BOF Grade Code,Hot Metal Addn. Weight,Scrap Addn. Weight,Lime Into Converter,Dolomite Into Converter,Lime Into Ladle,Iron Ore Into Converter,SIMN Into Ladle,FESI Into Ladle,FEMN Into Ladle,Measered O2 Mainblow II,Duration of Mainblow I/II,Measered O2 2nd Blow,HM_P,HM_S,HM_Si,Total_FA_Ladle,HM_Ratio,O2_per_ton_HM,Lime_Dolo_Ratio,SiMn_FA_Fraction,Grade_Encoded,C,Mn,P,S,Si,FeO,CaO,SiO2,Al2O3,MnO,MgO,P2O5,Basicity,Slag_SP_Index
24216244,2025-02-09,2062BK1,120.37,8.08,8598.0,2010.0,679.0,0.0,1627.0,229.0,0.0,6582.0,1515.0,0.0,0.1251052631578947,0.032578947368421,0.6407894736842106,1856.0,0.937096146353156,54.68139901923501,4.27761194029638,0.8766163793098726,6,0.2,0.7,0.024,0.02,0.22,24.281,49.5,15.09,0.46,1.25,5.87,2.11,3.2801007222848058,1.2572386467540386
24216258,2025-02-09,R19,121.6,7.51,9051.0,2109.0,690.0,580.0,1188.0,203.0,0.0,5862.0,3016.0,0.0,0.1251052631578947,0.032578947368421,0.6407894736842106,1391.0,0.941832545883806,48.20723684170882,4.29160739686852,0.8540618260238289,64,0.49,0.72,0.02,0.024,0.2,28.609,34.77,17.7,0.47,1.65,12.45,2.53,1.9642958024970343,0.7508097603109481
24216288,2025-02-09,EXPORTDSP14,124.37,10.0,9963.0,1011.0,679.0,1287.0,1657.0,226.0,0.0,6892.0,1643.0,0.0,0.1251052631578947,0.032578947368421,0.6407894736842106,1883.0,0.9255786261745512,55.415293076663055,9.854599406518442,0.87997875730171,55,0.2,0.78,0.02,0.015,0.23,20.876,54.71,14.19,0.41,1.33,4.86,2.24,3.855260376294835,1.5601562722787807
24216284,2025-02-09,EXPORTDSP14,126.56,8.01,7539.0,2502.0,611.0,1015.0,1620.0,182.0,0.0,6390.0,1037.0,0.0,0.1251052631578947,0.032578947368421,0.6407894736842106,1802.0,0.9404770751211976,50.48988621957577,3.0131894484400426,0.8990011098774146,55,0.19,0.75,0.022,0.012,0.22,20.925,54.58,14.28,0.48,1.33,4.83,2.18,3.8218612142006863,1.55030392546725
24216273,2025-02-09,R19,117.92,8.66,9060.0,2214.0,814.0,1038.0,1235.0,199.0,0.0,6535.0,1059.0,0.0,0.1251052631578947,0.032578947368421,0.6407894736842106,1434.0,0.9315847685184738,55.41892808636856,4.092140921407366,0.8612273361221331,64,0.51,0.76,0.024,0.012,0.26,24.037,46.66,15.45,0.84,1.29,8.07,2.12,3.0198692641252993,1.1816247974068073
24216270,2025-02-09,R19,120.44,8.68,9045.0,2226.0,789.0,1029.0,1273.0,202.0,0.0,6430.0,2306.0,0.0,0.1251052631578947,0.032578947368421,0.6407894736842106,1475.0,0.9327757125082654,53.38757887700608,4.063342318057474,0.863050847457042,64,0.49,0.7,0.03,0.018,0.2,22.014,53.99,13.84,0.4,1.07,5.2,2.08,3.9007297160609786,1.505787198438154
24316274,2025-02-09,SEQRFE550D,122.38,8.88,8655.0,3429.0,701.0,2717.0,1691.0,227.0,0.0,6101.0,1071.0,0.0,0.1251052631578947,0.032578947368421,0.6407894736842106,1918.0,0.9323480115729672,49.85291714291671,2.5240594925626936,0.8816475495303016,73,0.23,0.77,0.025,0.023,0.19,4.829,46.8,29.77,5.94,1.92,8.97,0.0,1.5719995969231801,1.3526011560693643
24116271,2025-02-09,2062BK1,117.49,7.95,8499.0,3042.0,699.0,697.0,1613.0,196.0,0.0,6006.0,1701.0,0.0,0.1251052631578947,0.032578947368421,0.6407894736842106,1809.0,0.9366230867272272,51.11924419055988,2.793885601576991,0.8916528468762346,6,0.16,0.75,0.025,0.014,0.17,23.937,46.95,15.39,0.68,1.27,8.01,2.23,3.0504840491196155,1.1938059397884462
24116292,2025-02-09,R34,120.55,10.1,8961.0,1977.0,792.0,1508.0,1421.0,200.0,0.0,5866.0,979.0,0.0,0.1251052631578947,0.032578947368421,0.6407894736842106,1621.0,0.9226942211946216,48.66030692618283,4.532625189679043,0.8766193707582501,66,0.63,0.74,0.023,0.014,0.24,23.591,49.23,14.93,1.19,1.27,6.22,2.02,3.2971669680530438,1.2779710295415607
24116296,2025-02-09,R34,117.24,0.0,8757.0,2874.0,825.0,0.0,1319.0,200.0,0.0,6261.0,1073.0,0.0,0.1251052631578947,0.032578947368421,0.6407894736842106,1519.0,0.9999999999914704,53.40327533219547,3.046972860124201,0.8683344305458405,66,0.63,0.76,0.018,0.015,0.25,22.691,51.93,14.41,0.62,1.27,5.49,2.13,3.603497328429672,1.399655005121018
24116283,2025-02-09,EXPORTDSP14,119.21,7.33,8652.0,2538.0,695.0,1503.0,1691.0,261.0,0.0,6019.0,996.0,0.0,0.1251052631578947,0.032578947368421,0.6407894736842106,1952.0,0.9420736525925236,50.49073064297885,3.4089834515353,0.8662909836061136,55,0.202,0.78,0.029,0.019,0.253,23.222,49.82,14.13,0.53,1.22,7.2,2.35,3.5255820536409312,1.3337616791154658
24316260,2025-02-09,2062BK1,116.14,8.36,8481.0,2847.0,654.0,864.0,1720.0,237.0,0.0,4271.0,648.0,0.0,0.1251052631578947,0.032578947368421,0.6407894736842106,1957.0,0.9328514056149972,36.774582400234415,2.97892518440359,0.8788962698002662,6,0.21,0.76,0.032,0.019,0.18,24.443,48.57,14.83,0.42,1.17,6.92,2.15,3.2748971748364912,1.2366960329989305
24216313,2025-02-10,1786550D,122.72,9.9,7311.0,2262.0,693.0,0.0,1586.0,236.0,0.0,6973.0,1128.0,0.0,0.1247083333333333,0.0434583333333333,0.6420833333333333,1822.0,0.9253506258413108,56.82040417163608,3.232095490714752,0.870472008781081,3,0.21,0.76,0.03,0.02,0.19,21.899,53.98,13.68,0.42,1.35,5.06,2.2,3.9456180103793583,1.5171444631815627
24216303,2025-02-10,R34,122.79,10.0,8853.0,2241.0,712.0,1310.0,1181.0,202.0,0.0,6433.0,1190.0,255.0,0.1247083333333333,0.0434583333333333,0.6420833333333333,1383.0,0.9246931244753016,52.390259792716094,3.950468540828224,0.8539407086038655,66,0.61,0.74,0.019,0.015,0.22,23.161,49.73,14.13,0.53,1.21,7.36,2.36,3.5192130776307406,1.3335299796202937
24316318,2025-02-10,R34,121.08,9.71,8769.0,2112.0,798.0,0.0,1455.0,211.0,0.0,4096.0,2201.0,0.0,0.1247083333333333,0.0434583333333333,0.6420833333333333,1666.0,0.9257588500579116,33.82887347180518,4.15198863636167,0.8733493397353701,66,0.61,0.72,0.023,0.012,0.23,22.532,52.14,14.2,0.51,1.22,5.73,2.26,3.6715724244771497,1.4194321182587866
24316314,2025-02-10,C20MMNC,122.2,10.21,8985.0,2349.0,704.0,879.0,1698.0,209.0,0.0,6596.0,1117.0,0.0,0.1247083333333333,0.0434583333333333,0.6420833333333333,1907.0,0.9228910203087164,53.97708674260248,3.825031928478576,0.8904037755632457,42,0.227,0.771,0.021,0.02,0.17,21.493,53.56,14.4,0.57,1.15,5.25,2.2,3.719186167627248,1.4921713935476684
24216315,2025-02-10,2062BK1,134.87,0.0,8013.0,3954.0,712.0,0.0,1573.0,229.0,0.0,6950.0,1245.0,0.0,0.1247083333333333,0.0434583333333333,0.6420833333333333,1802.0,0.9999999999925856,51.53110402571713,2.026555386949412,0.8729189789118352,6,0.18,0.76,0.032,0.023,0.2,12.836,47.849999999999994,20.66,5.315,1.2149999999999999,9.24,1.165,2.3159576012777694,1.4284861330865448
24216323,2025-02-10,2062BK1,124.68,9.85,7524.0,2007.0,599.0,1965.0,1623.0,199.0,0.0,6495.0,1077.0,0.0,0.1247083333333333,0.0434583333333333,0.6420833333333333,1822.0,0.926782130372952,52.09335899861971,3.748878923764949,0.8907793633365034,6,0.2,0.71,0.028,0.024,0.23,21.66,52.27,14.41,0.6,1.4,5.65,2.56,3.6270904170425373,1.449086523800283
24116336,2025-02-10,R34,121.93,10.21,9366.0,2097.0,804.0,2212.0,1218.0,247.0,0.0,6141.0,1603.0,0.0,0.1247083333333333,0.0434583333333333,0.6420833333333333,1465.0,0.9227334645003578,50.36496350323657,4.466380543631633,0.8313993174055758,66,0.62,0.74,0.019,0.019,0.2,29.075,48.15,12.1,0.32,1.28,5.33,2.38,3.979009999173622,1.1693705070915097
24216326,2025-02-10,2062BK1,123.41,10.1,6987.0,1998.0,600.0,1506.0,1613.0,199.0,0.0,6490.0,1056.0,0.0,0.1247083333333333,0.0434583333333333,0.6420833333333333,1812.0,0.9243502359304596,52.58893120450053,3.4969969969952466,0.8901766004410099,6,0.2,0.7,0.024,0.026,0.2,21.556,52.26,14.49,0.63,1.39,5.67,2.56,3.6063763715409562,1.4497739062890116
24216335,2025-02-10,2062BK1,122.99,9.87,8580.0,3192.0,844.0,2051.0,1617.0,246.0,0.0,6432.0,1517.0,0.0,0.1247083333333333,0.0434583333333333,0.6420833333333333,1863.0,0.925711275019376,52.296934709713824,2.687969924811188,0.8679549114327064,6,0.2,0.79,0.024,0.029,0.26,25.864,48.94,13.01,0.43,1.29,6.41,2.62,3.7614326339251405,1.2589067524115756
24116376,2025-02-11,C20MMNC,124.95,9.9,10743.0,2085.0,692.0,3591.0,1678.0,250.0,0.0,6188.0,3181.0,0.0,0.128,0.037695652173913,0.8273478260869566,1928.0,0.9265850945426284,49.52380952341317,5.152517985609039,0.8703319502070175,42,0.22,0.74,0.016,0.018,0.24,18.939,53.22,15.65,0.61,1.2,6.49,2.41,3.4004216982940387,1.5385949696444061
24116388,2025-02-11,1786550D,124.16,9.88,11433.0,2850.0,0.0,3244.0,0.0,0.0,0.0,6372.0,1460.0,0.0,0.128,0.037695652173913,0.8273478260869566,0.0,0.926290659497715,51.320876288246446,4.011578947367013,0.0,3,0.23,0.8,0.04,0.02,0.21,24.063,49.12,13.6,0.52,1.31,7.21,2.7,3.6114991544739357,1.3041631265930334
24216354,2025-02-11,1786550D,122.69,8.1,8970.0,3336.0,553.0,779.0,1661.0,263.0,0.0,6760.0,1875.0,308.0,0.128,0.037695652173913,0.8273478260869566,1924.0,0.9380686596762898,55.09821501299945,2.6888489208625037,0.8633056133051646,3,0.2,0.8,0.02,0.03,0.23,24.548,48.8,13.29,0.61,1.15,8.16,1.91,3.671657512602513,1.2896746742778618
24116373,2025-02-11,C20MMNC,128.99,10.35,11199.0,2850.0,721.0,2949.0,1656.0,230.0,0.0,6521.0,1637.0,0.0,0.128,0.037695652173913,0.8273478260869566,1886.0,0.925721257349464,50.55430653499842,3.929473684209148,0.8780487804873394,42,0.2,0.7,0.028,0.024,0.19,20.044,50.67,16.04,0.7,1.06,8.05,1.78,3.158780624649336,1.4041845642233615
24216368,2025-02-11,2062BK1,119.52,10.0,9936.0,3000.0,600.0,0.0,1613.0,213.0,0.0,6901.0,3923.0,0.0,0.128,0.037695652173913,0.8273478260869566,1826.0,0.9227918468118996,57.7392904948315,3.311999999998896,0.8833515881703815,6,0.22,0.73,0.023,0.021,0.24,22.612,51.82,14.35,0.47,1.2,5.89,2.23,3.610898195247718,1.4019424830235643
24216372,2025-02-11,2062BK1,123.84,10.0,9024.0,1995.0,605.0,2510.0,1583.0,192.0,0.0,6676.0,1078.0,0.0,0.128,0.037695652173913,0.8273478260869566,1775.0,0.9252839210929074,53.90826873341482,4.523308270674424,0.8918309859149905,6,0.22,0.72,0.02,0.018,0.21,22.581,51.91,14.39,0.45,1.2,5.8,2.25,3.6071155583350705,1.4040354863139672
24216395,2025-02-11,C20MMNC,126.93,10.25,7659.0,3315.0,701.0,2047.0,1620.0,223.0,0.0,7017.0,1831.0,0.0,0.128,0.037695652173913,0.8273478260869566,1843.0,0.925280653149692,55.28243913924775,2.3104072398183075,0.8790016277803152,42,0.2,0.7,0.024,0.017,0.23,16.992,50.13,17.77,0.77,1.66,8.41,2.59,2.820887963536098,1.4420504559445388
24116370,2025-02-11,2062BK1,129.41,9.7,10560.0,3012.0,669.0,2684.0,1654.0,233.0,0.0,6681.0,1475.0,0.0,0.128,0.037695652173913,0.8273478260869566,1887.0,0.9302710085476944,51.62661308977957,3.505976095616366,0.8765235824054708,6,0.19,0.73,0.023,0.021,0.23,20.151,50.63,15.96,0.69,1.06,8.07,1.77,3.17210701083892,1.402027027027027
24316342,2025-02-11,R34,119.49,9.5,7749.0,0.0,809.0,0.0,1353.0,230.0,0.0,6484.0,1022.0,0.0,0.128,0.037695652173913,0.8273478260869566,1583.0,0.92635087990599,54.26395514223564,7749000000000.0,0.8547062539476596,66,0.61,0.72,0.015,0.02,0.2,24.497,48.86,13.4,0.47,1.15,8.15,1.93,3.6459965674203416,1.2892500923531587
24316350,2025-02-11,C20MMNC,123.32,10.21,6960.0,0.0,652.0,294.0,1701.0,207.0,0.0,5970.0,910.0,0.0,0.128,0.037695652173913,0.8273478260869566,1908.0,0.92353778176497,48.41063898760614,6960000000000.0,0.8915094339617969,42,0.2,0.74,0.019,0.025,0.2,28.982,44.79,13.34,0.35,1.33,7.73,1.87,3.3573195412637733,1.0582898187746614
24316356,2025-02-11,2062BK1,121.4,7.98,7233.0,3426.0,547.0,0.0,1680.0,204.0,0.0,6253.0,968.0,0.0,0.128,0.037695652173913,0.8273478260869566,1884.0,0.9383212242932578,51.507413508636674,2.111208406304112,0.8917197452224567,6,0.21,0.76,0.021,0.025,0.2,19.15,49.64,16.94,0.89,1.42,7.52,2.79,2.930169411486925,1.3754121526142251
24316361,2025-02-11,2062BK1,93.09,10.0,9075.0,3021.0,547.0,255.0,1688.0,190.0,0.0,6600.0,1090.0,0.0,0.128,0.037695652173913,0.8273478260869566,1878.0,0.9029973809205256,70.89912987355355,3.003972194636543,0.8988285410005864,6,0.22,0.79,0.032,0.02,0.25,11.335,48.86,22.96,4.465,1.335,7.92,1.38,2.1279560994730193,1.4246559365523677
24316386,2025-02-11,2062BK1,119.97,10.08,10050.0,3264.0,699.0,288.0,2560.0,68.0,506.0,6221.0,1301.0,226.0,0.128,0.037695652173913,0.8273478260869566,3134.0,0.9224913494738756,51.8546303238155,3.079044117646116,0.8168474792594713,6,0.2,1.24,0.037,0.018,0.2,19.999,50.78,16.54,0.63,1.05,7.46,1.86,3.0699474034218004,1.3897099069512864
24316377,2025-02-11,2062BK1,121.59,10.31,9846.0,2469.0,596.0,285.0,1658.0,231.0,0.0,6501.0,3764.0,0.0,0.128,0.037695652173913,0.8273478260869566,1889.0,0.9218347232682196,53.46656797390026,3.987849331711629,0.8777130757009647,6,0.204,0.706,0.032,0.02,0.188,20.162,50.62,16.0,0.71,1.06,8.0,1.77,3.1635522779826255,1.3997732489008103
24316337,2025-02-11,R34,120.97,10.66,7770.0,0.0,806.0,0.0,1401.0,209.0,0.0,3760.0,1879.0,0.0,0.128,0.037695652173913,0.8273478260869566,1610.0,0.919015422009276,31.08208646746233,7770000000000.0,0.8701863354031862,66,0.63,0.75,0.021,0.026,0.22,23.946,49.19,13.63,0.48,1.3,7.22,2.75,3.608686083192722,1.3090454267237939
24116352,2025-02-11,2062BK1,123.78,8.32,8490.0,3345.0,699.0,1529.0,1692.0,244.0,0.0,6401.0,1008.0,0.0,0.128,0.037695652173913,0.8273478260869566,1936.0,0.93701741104514,51.712716108808266,2.5381165919274924,0.873966942148309,6,0.2,0.77,0.017,0.026,0.17,23.941,49.13,13.68,0.5,1.3,7.22,2.75,3.5911117608361964,1.3058848546063477
24116367,2025-02-11,2062BK1,124.12,11.55,8760.0,3483.0,674.0,1961.0,1661.0,233.0,0.0,6371.0,1299.0,0.0,0.128,0.037695652173913,0.8273478260869566,1894.0,0.91486695657909,51.32935868472986,2.515073212746909,0.8769799366415645,6,0.2,0.73,0.043,0.027,0.21,20.005,50.8,16.52,0.63,1.06,7.44,1.87,3.074874402275891,1.390790122104802
24116349,2025-02-11,2062BK1,125.15,9.5,9477.0,3150.0,684.0,1254.0,1678.0,233.0,0.0,6595.0,1263.0,0.0,0.128,0.037695652173913,0.8273478260869566,1911.0,0.9294467136952884,52.69676388291892,3.0085714285704737,0.8780743066452757,6,0.19,0.75,0.021,0.024,0.21,21.707,53.29,14.01,0.8,1.34,5.31,2.11,3.8034401541645853,1.4919648356570918
24216427,2025-02-12,S.TOWER6VAN,126.39,9.65,7773.0,2451.0,597.0,2370.0,2487.0,0.0,442.0,6711.0,1134.0,0.0,0.1332592592592592,0.033037037037037,0.7201111111111111,2929.0,0.9290649808811448,53.09755518590792,3.171358629129673,0.8490952543527316,67,0.18,1.29,0.038,0.022,0.21,23.714,38.95,18.66,0.67,1.76,11.48,2.93,2.0872407695193185,0.9191740412979353
24216413,2025-02-12,C20MMNC,122.76,8.15,7461.0,3000.0,580.0,1521.0,1580.0,179.0,0.0,6656.0,1177.0,0.0,0.1332592592592592,0.033037037037037,0.7201111111111111,1759.0,0.937743487885282,54.219615509496414,2.486999999999171,0.898237635019387,42,0.215,0.717,0.029,0.019,0.214,22.91,51.95,13.94,0.53,1.24,5.81,2.21,3.7264184778710283,1.4097310792108764
24216410,2025-02-12,2062BK1,128.74,10.12,6990.0,3003.0,597.0,1042.0,1620.0,179.0,0.0,7194.0,1284.0,0.0,0.1332592592592592,0.033037037037037,0.7201111111111111,1799.0,0.9271208411282794,55.88006835438962,2.3276723276715527,0.900500277931684,6,0.19,0.73,0.026,0.019,0.22,21.886,49.49,15.38,1.24,1.23,6.98,2.21,3.217606137442299,1.327984543966512
24216398,2025-02-12,C20MMNC,121.43,10.55,8202.0,3222.0,704.0,2172.0,1607.0,233.0,0.0,6616.0,1937.0,0.0,0.1332592592592592,0.033037037037037,0.7201111111111111,1840.0,0.9200636459999996,54.4840648929055,2.545623836125839,0.8733695652169167,42,0.18,0.71,0.018,0.016,0.21,26.257,50.16,12.33,0.48,1.37,5.94,2.11,4.067796610169491,1.299885974914481
24216208,2025-02-12,R19,120.1,8.21,9132.0,2007.0,800.0,1003.0,1336.0,226.0,0.0,6198.0,1012.0,0.0,0.1332592592592592,0.033037037037037,0.7201111111111111,1562.0,0.9360143402623644,51.60699417109403,4.550074738413279,0.8553137003835753,64,0.515,0.76,0.018,0.015,0.204,22.434,51.93,14.87,0.48,1.03,5.67,2.17,3.4920314706475692,1.3920386007237635
24216205,2025-02-12,R19,120.32,8.19,8472.0,3510.0,699.0,1044.0,1289.0,223.0,0.0,6475.0,1131.0,0.0,0.1332592592592592,0.033037037037037,0.7201111111111111,1512.0,0.9362695510004182,53.81482712721231,2.413675213674526,0.8525132275126637,64,0.515,0.736,0.019,0.019,0.231,24.381,48.97,13.37,0.41,1.14,8.24,1.93,3.662403709520605,1.2971498198770928
24116394,2025-02-12,IS2062E350BR,125.78,9.66,9696.0,2979.0,870.0,2689.0,2514.0,78.0,521.0,6321.0,1590.0,0.0,0.1332592592592592,0.033037037037037,0.7201111111111111,3113.0,0.9286769048956832,50.2544124658113,3.2547834843896424,0.8075811114677779,59,0.17,1.35,0.035,0.013,0.2,21.43,51.67,14.56,0.45,1.2,6.83,2.39,3.5485200192294486,1.4356366869495152
24216430,2025-02-12,SEQRFE550D,129.03,10.0,8376.0,2115.0,605.0,1878.0,1613.0,216.0,0.0,6790.0,1792.0,261.0,0.1332592592592592,0.033037037037037,0.7201111111111111,1829.0,0.9280730777463276,52.62342090945809,3.96028368794139,0.8819026790591132,73,0.23,0.78,0.018,0.022,0.24,25.915,39.53,16.66,0.58,1.65,11.32,2.63,2.3726066862733326,0.9284573468620819
24316432,2025-02-12,S.TOWER6VAN,134.36,9.7,8019.0,3615.0,695.0,1018.0,2413.0,95.0,407.0,6907.0,1102.0,0.0,0.1332592592592592,0.033037037037037,0.7201111111111111,2915.0,0.932666944322278,51.40666865100174,2.2182572614101748,0.8277873070323061,67,0.189,1.297,0.031,0.015,0.211,19.619,50.57,15.74,0.65,1.2,8.3,2.41,3.2126294390445334,1.4301470588235294
24316428,2025-02-12,2062BK1,126.7,10.0,8079.0,3786.0,699.0,1041.0,1668.0,190.0,0.0,6977.0,1206.0,0.0,0.1332592592592592,0.033037037037037,0.7201111111111111,1858.0,0.9268471104540832,55.06708760808944,2.1339144215525265,0.897739504843435,6,0.22,0.8,0.03,0.018,0.21,20.46,49.73,15.33,0.65,1.16,8.88,2.33,3.2437544843780572,1.3894554496940572
24316419,2025-02-12,C20MMNC,122.7,10.2,7935.0,3729.0,594.0,2676.0,1627.0,166.0,0.0,6506.0,1024.0,0.0,0.1332592592592592,0.033037037037037,0.7201111111111111,1793.0,0.9232505643271388,53.02363488139345,2.127916331455584,0.9074177356380884,42,0.23,0.75,0.029,0.028,0.23,19.006,51.59,15.96,0.86,1.16,7.38,2.52,3.232253618194349,1.4753910830211343
24316412,2025-02-12,1786550D,136.56,0.0,8499.0,2841.0,594.0,4908.0,1638.0,169.0,0.0,6534.0,1030.0,0.0,0.1332592592592592,0.033037037037037,0.7201111111111111,1807.0,0.9999999999926772,47.84710017539656,2.9915522703262964,0.9064748201433832,3,0.2,0.72,0.03,0.02,0.2,22.222,49.25,15.32,1.26,1.25,6.91,2.22,3.21454213171464,1.3118291026289854
24316396,2025-02-12,2062BK1,133.45,0.0,9123.0,2925.0,994.0,5052.0,1704.0,230.0,0.0,4527.0,1179.0,0.0,0.1332592592592592,0.033037037037037,0.7201111111111111,1934.0,0.9999999999925068,33.92281753440298,3.118974358973293,0.881075491209472,6,0.18,0.77,0.029,0.02,0.19,19.852,51.13,15.93,0.44,1.08,7.52,2.52,3.209465821354592,1.4288908140737224
24116409,2025-02-12,2062BK1,118.6,10.0,9321.0,4455.0,581.0,1892.0,1617.0,274.0,134.0,6797.0,2144.0,0.0,0.1332592592592592,0.033037037037037,0.7201111111111111,2025.0,0.9222395023256436,57.31028667742572,2.092255892255422,0.7985185185181242,6,0.22,0.83,0.017,0.016,0.22,18.844,51.76,15.99,0.8,1.16,7.41,2.53,3.2368207116503034,1.4858619204822734
24116446,2025-02-12,SEQRFE550D,122.23,10.0,8979.0,3114.0,642.0,1760.0,1570.0,200.0,148.0,6395.0,1040.0,0.0,0.1332592592592592,0.033037037037037,0.7201111111111111,1918.0,0.9243741964688468,52.319397856072,2.883429672446088,0.8185610010423261,73,0.23,0.76,0.02,0.017,0.2,21.365,54.38,13.83,0.46,1.35,5.04,2.16,3.931747523678693,1.5450619388566884
24116429,2025-02-12,SEQRFE550D,127.1,9.69,10296.0,1983.0,651.0,4013.0,1670.0,254.0,0.0,6437.0,1738.0,0.0,0.1332592592592592,0.033037037037037,0.7201111111111111,1924.0,0.9291614884061032,50.64516128992411,5.192133131616141,0.8679833679829169,73,0.22,0.77,0.023,0.023,0.21,17.746,43.73,20.69,0.86,1.74,10.11,3.22,2.113479290512783,1.1377058563363425
24116411,2025-02-12,2062BK1,124.32,8.01,8661.0,4125.0,607.0,1258.0,1669.0,288.0,0.0,6591.0,2665.0,0.0,0.1332592592592592,0.033037037037037,0.7201111111111111,1957.0,0.9394695080409624,53.016409265982816,2.0996363636358546,0.8528359734282817,6,0.21,0.76,0.028,0.023,0.23,19.012,51.78,15.86,0.79,1.16,7.37,2.51,3.2646113107622474,1.4848163335531788
24116415,2025-02-12,2062BK1,125.25,6.39,8910.0,3963.0,614.0,1907.0,1661.0,281.0,0.0,6599.0,1071.0,0.0,0.1332592592592592,0.033037037037037,0.7201111111111111,1942.0,0.9514585232379866,52.68662674608633,2.248296744889668,0.855303810504194,6,0.22,0.75,0.028,0.023,0.22,26.063,48.9,12.87,0.45,1.3,6.4,2.58,3.799238598399503,1.2559716443211588
24116455,2025-02-13,S.TOWER6VAN,130.42,0.0,9204.0,2997.0,654.0,4640.0,2362.0,102.0,471.0,6346.0,1047.0,0.0,0.12984,0.03388,0.66508,2935.0,0.9999999999923326,48.65818126016978,3.071071071070046,0.8047700170355009,67,0.175,1.31,0.021,0.017,0.261,20.929,49.38,15.22,0.64,1.17,8.89,2.3,3.2442020892188426,1.3659751037344399
24316496,2025-02-13,SEQRFE550D,125.0,8.1,7986.0,2496.0,688.0,1715.0,1688.0,278.0,0.0,6843.0,1406.0,0.0,0.12984,0.03388,0.66508,1966.0,0.9391435011199164,54.74399999956205,3.1995192307679488,0.858596134282371,73,0.22,0.85,0.026,0.02,0.24,24.759,46.87,14.96,0.54,1.28,7.54,2.44,3.1328119778089696,1.1800100704934542
24316477,2025-02-13,C20MMNC,136.0,0.0,7089.0,2703.0,705.0,2311.0,1685.0,186.0,0.0,5236.0,1001.0,0.0,0.12984,0.03388,0.66508,1871.0,0.9999999999926472,38.49999999971691,2.622641509432992,0.9005879208974342,42,0.21,0.75,0.02,0.018,0.21,23.533,48.09,14.2,0.72,1.18,8.53,2.33,3.386381240757694,1.2744474479249484
24316467,2025-02-13,1786500D,126.66,8.22,10785.0,2814.0,613.0,2028.0,1690.0,213.0,0.0,6634.0,1090.0,0.0,0.12984,0.03388,0.66508,1903.0,0.9390569394948172,52.37644086489518,3.832622601277956,0.8880714661056816,2,0.2,0.77,0.024,0.017,0.164,26.458,50.05,12.24,0.49,1.38,5.95,2.09,4.0887182419736945,1.2933150727408977
24316464,2025-02-13,2062BK1,120.75,8.45,7995.0,2904.0,593.0,2435.0,1697.0,209.0,0.0,6547.0,1174.0,0.0,0.12984,0.03388,0.66508,1906.0,0.9345975232125808,54.219461697273545,2.753099173552771,0.8903462749208341,6,0.18,0.74,0.026,0.022,0.19,28.916,44.74,13.36,0.34,1.33,7.84,1.86,3.348551755108151,1.0582586276225845
24316462,2025-02-13,C20MMNC,126.77,10.73,8589.0,2700.0,599.0,2883.0,1680.0,206.0,0.0,6594.0,1046.0,0.0,0.12984,0.03388,0.66508,1886.0,0.9219636363569312,52.01546107082105,3.181111111109933,0.8907741251320833,42,0.17,0.72,0.023,0.029,0.2,3.365,46.5,26.37,10.2,1.81,9.53,0.06,1.7633005953509535,1.5637610976594027
24116497,2025-02-13,C20MMNC,126.67,8.0,8481.0,3030.0,689.0,1379.0,1617.0,203.0,0.0,6304.0,1014.0,265.0,0.12984,0.03388,0.66508,1820.0,0.940595529806634,49.76711139141259,2.799009900989175,0.8884615384610502,42,0.21,0.7,0.019,0.019,0.19,23.973,50.38,13.64,0.43,1.28,6.6,2.29,3.693277618942893,1.3393949061519648
24116494,2025-02-13,SEQRFE550D,123.34,7.9,9024.0,2994.0,699.0,1375.0,1642.0,233.0,0.0,6530.0,1054.0,0.0,0.12984,0.03388,0.66508,1875.0,0.939804937511888,52.943084157183854,3.0140280561112176,0.8757333333328663,73,0.22,0.79,0.021,0.018,0.24,21.963,51.81,14.69,0.41,1.16,5.99,2.56,3.526648968756382,1.4134882959567854
24116482,2025-02-13,1786550DHCR,124.88,7.84,9486.0,3234.0,685.0,3390.0,1697.0,238.0,0.0,6374.0,1026.0,0.0,0.12984,0.03388,0.66508,1935.0,0.9409282700351046,51.040999358976286,2.9332096474944547,0.877002583978875,4,0.18,0.76,0.017,0.021,0.2,24.177,47.26,14.07,0.52,1.21,8.91,2.39,3.3586809750550777,1.2356201631457855
24216452,2025-02-13,2062BK1,123.5,10.05,7995.0,2994.0,591.0,0.0,1623.0,182.0,0.0,6678.0,1071.0,0.0,0.12984,0.03388,0.66508,1805.0,0.9247472856538768,54.07287449348929,2.6703406813618336,0.8991689750687539,6,0.21,0.7,0.03,0.018,0.22,19.117,51.55,15.85,0.86,1.17,7.42,2.51,3.252160746956028,1.474204987417067
24216478,2025-02-13,2062BK1,127.69,8.12,8526.0,3015.0,688.0,1537.0,1620.0,246.0,0.0,7101.0,1134.0,0.0,0.12984,0.03388,0.66508,1866.0,0.9402105883149974,55.61124598593773,2.827860696516475,0.8681672025718821,6,0.2,0.72,0.018,0.015,0.21,28.958,44.67,13.32,0.42,1.33,7.83,1.85,3.353351850461677,1.056552898602143
24116531,2025-02-14,S.TOWER6VAN,118.28,8.14,11541.0,3210.0,746.0,2520.0,2520.0,97.0,527.0,6433.0,2081.0,0.0,0.1284583333333333,0.0339583333333333,0.8168333333333333,3144.0,0.9356114538764784,54.38789313447423,3.595327102802618,0.801526717556997,67,0.179,1.353,0.021,0.017,0.204,16.52,51.67,17.1,1.12,1.31,8.4,2.15,3.0214607332904504,1.536837095862705
24116519,2025-02-14,SEQRFE550D,124.52,8.17,10716.0,3276.0,691.0,1323.0,1683.0,260.0,0.0,6608.0,1037.0,0.0,0.1284583333333333,0.0339583333333333,0.8168333333333333,1943.0,0.9384279146812992,53.06778027583466,3.2710622710612727,0.8661863098297138,73,0.21,0.77,0.018,0.024,0.22,15.69,52.38,17.35,1.27,1.28,8.22,2.08,3.0188461760129095,1.5853031082594355
24316529,2025-02-14,1786550DHCR,121.14,8.05,8001.0,2949.0,704.0,793.0,1695.0,190.0,0.0,6984.0,1681.0,0.0,0.1284583333333333,0.0339583333333333,0.8168333333333333,1885.0,0.937688675586828,57.6523031198807,2.713123092572834,0.8992042440313532,4,0.2,0.79,0.027,0.017,0.2,22.513,49.36,14.27,0.72,1.28,8.1,2.12,3.4587625254011636,1.341887777294476
24316492,2025-02-14,2062BK1,0.0,7.64,8748.0,2505.0,702.0,953.0,1687.0,163.0,0.0,6764.0,1122.0,0.0,0.1284583333333333,0.0339583333333333,0.8168333333333333,1850.0,0.0,6764000000000.0,3.4922155688608814,0.911891891891399,6,0.2,0.76,0.03,0.021,0.18,21.953,51.74,14.71,0.41,1.16,6.02,2.58,3.5170960505744002,1.411193541348462
24216522,2025-02-14,C20MMNC,121.5,8.15,8679.0,3249.0,583.0,828.0,1627.0,206.0,0.0,6835.0,1254.0,0.0,0.1284583333333333,0.0339583333333333,0.8168333333333333,1833.0,0.9371384496649662,56.2551440324588,2.6712834718366665,0.8876159301686374,42,0.2,0.75,0.025,0.025,0.207,22.132,53.41,13.7,0.6,1.36,5.24,2.14,3.898255601780892,1.4905254932604024
24216510,2025-02-14,C20MMNC,126.11,0.0,7995.0,2556.0,600.0,1485.0,1596.0,233.0,0.0,6744.0,1903.0,0.0,0.1284583333333333,0.0339583333333333,0.8168333333333333,1829.0,0.9999999999920705,53.47712314603539,3.1279342722992456,0.8726079825036235,42,0.18,0.72,0.031,0.022,0.23,0.0,0.0,0.0,0.0,0.0,0.0,0.0,0.0,0.0
24216501,2025-02-14,C20MMNC,123.7,8.0,7926.0,2997.0,698.0,1517.0,1613.0,179.0,0.0,6667.0,1114.0,0.0,0.1284583333333333,0.0339583333333333,0.8168333333333333,1792.0,0.9392558845790492,53.896523847583694,2.6446446446437624,0.9001116071423548,42,0.2,0.7,0.033,0.03,0.2,21.371,52.89,13.99,0.63,1.35,6.3,2.07,3.7802873275677222,1.4956733216447036
24216498,2025-02-14,S.TOWER6VAN,111.03,8.0,7581.0,2058.0,679.0,1474.0,2447.0,0.0,449.0,6678.0,1098.0,0.0,0.1284583333333333,0.0339583333333333,0.8168333333333333,2896.0,0.9327900529199968,60.14590651121187,3.683673469385965,0.8449585635356198,67,0.2,1.29,0.023,0.016,0.2,24.664,49.0,12.82,0.47,1.34,7.51,2.71,3.8218547695187586,1.3071895424836601
24216493,2025-02-14,2062BK1,123.51,8.1,7494.0,2496.0,707.0,1496.0,1590.0,203.0,0.0,6793.0,1131.0,0.0,0.1284583333333333,0.0339583333333333,0.8168333333333333,1793.0,0.9384545247250328,54.99959517403449,3.002403846152643,0.8867819297262204,6,0.2,0.72,0.017,0.016,0.2,22.541,51.38,14.58,0.55,1.22,5.91,2.34,3.5237638022083537,1.3840849092182534
24316609,2025-02-15,S.TOWER6VAN,119.83,8.0,8925.0,4146.0,699.0,0.0,2487.0,81.0,403.0,6666.0,1149.0,0.0,0.1292142857142857,0.0324642857142857,0.6720714285714287,2971.0,0.937416881788802,55.62880747679522,2.152677279304835,0.8370918882528317,67,0.19,1.33,0.037,0.015,0.18,22.936,50.14,13.54,0.74,1.03,8.11,2.09,3.7028284469389265,1.3745647942539136
24316592,2025-02-15,S.TOWER6VAN,127.7,9.29,8010.0,4038.0,693.0,1009.0,2399.0,0.0,397.0,4413.0,852.0,0.0,0.1292142857142857,0.0324642857142857,0.6720714285714287,2796.0,0.932184831002758,34.55755677341772,1.9836552748880676,0.8580114449210093,67,0.19,1.27,0.028,0.018,0.24,20.405,51.72,14.08,0.53,1.31,8.18,2.17,3.673034585611817,1.4997390245316942
24316567,2025-02-15,C20MMNC,125.65,8.12,8982.0,4041.0,707.0,1207.0,1618.0,258.0,0.0,3920.0,624.0,3259.0,0.1292142857142857,0.0324642857142857,0.6720714285714287,1876.0,0.939298796434632,31.19777158749544,2.22271714921994,0.8624733475475147,42,0.21,0.75,0.023,0.021,0.24,23.447,50.63,12.68,0.33,1.18,7.97,2.24,3.992587335383645,1.401406111603189
24316574,2025-02-15,S.TOWER6VAN,119.96,8.14,8991.0,4044.0,709.0,1214.0,2531.0,108.0,399.0,3412.0,561.0,0.0,0.1292142857142857,0.0324642857142857,0.6720714285714287,3038.0,0.9364558938256328,28.442814271186705,2.223293768545444,0.8331138907173031,67,0.177,1.308,0.021,0.014,0.227,2.999,52.05,24.59,8.55,1.84,8.02,0.0,2.116628034646822,1.8865530989488943
24216554,2025-02-15,S.TOWER6VAN,118.11,7.85,8235.0,2361.0,611.0,1226.0,2410.0,91.0,496.0,6663.0,1970.0,0.0,0.1292142857142857,0.0324642857142857,0.6720714285714287,2997.0,0.937678628128472,56.413512826548015,3.487928843708815,0.8041374708038692,67,0.2,1.32,0.029,0.021,0.23,24.382,47.47,14.9,0.56,1.28,7.4,2.43,3.1856922354204413,1.2084107629254384
24116556,2025-02-15,C20MMNC,127.01,8.01,8208.0,2253.0,702.0,2184.0,1668.0,254.0,0.0,6647.0,1110.0,0.0,0.1292142857142857,0.0324642857142857,0.6720714285714287,1922.0,0.940675455481109,52.334461852985314,3.64314247669612,0.8678459937560521,42,0.192,0.751,0.02,0.017,0.245,22.704,50.44,14.61,0.78,1.25,6.52,2.22,3.452193552802683,1.351735227120461
24116547,2025-02-15,C20MMNC,123.31,7.9,9525.0,3312.0,689.0,2040.0,1658.0,244.0,0.0,964.0,2137.0,0.0,0.1292142857142857,0.0324642857142857,0.6720714285714287,1902.0,0.9397911744460042,7.817695239576532,2.875905797100581,0.8717139852781958,42,0.202,0.739,0.023,0.021,0.23,26.084,38.29,17.14,0.96,1.69,11.49,2.56,2.2338253310775333,0.88582995951417
24116595,2025-02-15,C20MMNC,130.52,10.12,8487.0,3798.0,707.0,1092.0,1576.0,186.0,0.0,6157.0,1039.0,0.0,0.1292142857142857,0.0324642857142857,0.6720714285714287,1762.0,0.9280432309376562,47.17284707288406,2.234597156397516,0.8944381384784935,42,0.19,0.7,0.021,0.02,0.2,24.82,48.65,13.03,0.58,1.16,8.29,1.9,3.733404957409255,1.285302898206124
24116576,2025-02-15,1786550DHCR,122.24,0.0,8568.0,3726.0,704.0,1651.0,1613.0,254.0,0.0,6460.0,1561.0,0.0,0.1292142857142857,0.0324642857142857,0.6720714285714287,1867.0,0.9999999999918192,52.84685863831113,2.299516908211943,0.8639528655592588,4,0.18,0.77,0.027,0.018,0.19,23.31,50.67,12.73,0.32,1.17,8.01,2.27,3.980048700023565,1.4058988374351435
24116579,2025-02-15,2062BK1,128.94,10.12,8820.0,3942.0,689.0,1842.0,1619.0,246.0,0.0,6904.0,1563.0,0.0,0.1292142857142857,0.0324642857142857,0.6720714285714287,1865.0,0.9272256579826892,53.54428416276141,2.237442922373861,0.8680965147448428,6,0.19,0.7,0.021,0.019,0.16,20.173,51.51,14.72,0.54,1.29,8.01,2.17,3.4990829427348684,1.4761850174815154
24116591,2025-02-15,1786500D,125.59,10.0,8487.0,3840.0,644.0,420.0,1587.0,196.0,0.0,6221.0,1050.0,0.0,0.1292142857142857,0.0324642857142857,0.6720714285714287,1783.0,0.9262482483890684,49.53419858229529,2.2101562499994243,0.890072910823954,2,0.22,0.77,0.031,0.018,0.203,29.934,47.97,11.23,0.36,1.31,5.52,2.3,4.271213605199893,1.1653103364508683
24316642,2025-02-16,TMT-FE500D,123.8,6.2,9384.0,2640.0,704.0,2483.0,1745.0,271.0,0.0,6195.0,1054.0,336.0,0.1320454545454545,0.033090909090909,0.8183636363636364,2016.0,0.9523076923003668,50.040387721728266,3.554545454544108,0.8655753968249674,78,0.197,0.766,0.027,0.019,0.203,20.882,41.96,17.64,0.32,1.57,12.84,3.06,2.378549968822629,1.0892194273550866
24316663,2025-02-16,2062ACUK1,112.0,0.0,8529.0,3405.0,150.0,2011.0,1644.0,179.0,0.0,5211.0,920.0,0.0,0.1320454545454545,0.033090909090909,0.8183636363636364,1823.0,0.9999999999910714,46.5267857138703,2.504845814977238,0.9018102029616556,5,0.2,0.72,0.025,0.017,0.19,22.679,48.73,15.16,0.6,1.43,7.57,2.26,3.2141679308752718,1.2877906976744187
24116617,2025-02-16,1786500D,124.94,8.05,8766.0,3549.0,727.0,2519.0,1621.0,204.0,0.0,6212.0,1140.0,0.0,0.1320454545454545,0.033090909090909,0.8183636363636364,1825.0,0.939469133010456,49.71986553505907,2.469991546913928,0.8882191780817051,2,0.17,0.67,0.022,0.018,0.192,23.588,48.74,14.32,1.02,1.19,7.63,2.04,3.403393617764123,1.2857105172914085
24116626,2025-02-16,2062BK1,124.58,8.12,8982.0,3858.0,694.0,1277.0,1587.0,186.0,0.0,6048.0,1008.0,0.0,0.1320454545454545,0.033090909090909,0.8183636363636364,1773.0,0.9388093443787582,48.54711831715727,2.3281493001549176,0.8950930626052481,6,0.17,0.78,0.035,0.019,0.2,20.174,51.81,14.73,0.36,1.19,8.04,2.22,3.5170728395899804,1.484314568113451
24116630,2025-02-16,C20MMNC,125.16,7.86,5871.0,3834.0,684.0,1642.0,1608.0,193.0,0.0,6158.0,1030.0,290.0,0.1320454545454545,0.033090909090909,0.8183636363636364,1801.0,0.9409111411747036,49.20102269056248,1.5312989045379417,0.8928373126036131,42,0.2,0.72,0.026,0.014,0.19,20.318,51.73,14.63,0.39,1.2,8.06,2.19,3.5356434966851205,1.480156799908438
24116648,2025-02-16,2062BK1,124.93,7.69,9987.0,2985.0,697.0,2197.0,1661.0,251.0,0.0,6801.0,1429.0,0.0,0.1320454545454545,0.033090909090909,0.8183636363636364,1912.0,0.9420147790609108,54.43848555147331,3.34572864321496,0.8687238493719306,6,0.18,0.73,0.028,0.018,0.23,22.876,36.47,20.65,0.67,1.74,12.74,2.86,1.7660161735509177,0.8378707468927333
24116651,2025-02-16,SEQRFE550D,121.95,7.84,10284.0,1998.0,599.0,1294.0,1668.0,250.0,0.0,6258.0,2067.0,0.0,0.1320454545454545,0.033090909090909,0.8183636363636364,1918.0,0.9395947299411388,51.31611316071081,5.147147147144571,0.8696558915532484,73,0.21,0.77,0.024,0.016,0.21,21.99,39.53,19.92,0.76,1.63,11.51,2.76,1.984338135635761,0.9431891388895518
24116660,2025-02-16,2062ACUK1,124.75,11.14,9735.0,4089.0,717.0,1643.0,1622.0,251.0,0.0,6443.0,1425.0,0.0,0.1320454545454545,0.033090909090909,0.8183636363636364,1873.0,0.9180219294950476,51.647294588764346,2.380777696257672,0.8659903897486033,5,0.2,0.73,0.025,0.019,0.191,21.211,50.86,15.16,0.48,1.28,7.29,2.23,3.3546599828507353,1.3983283844715717
24116628,2025-02-16,SEQRFE550D,121.42,8.46,13269.0,4017.0,712.0,1526.0,1634.0,227.0,0.0,6039.0,1014.0,0.0,0.1320454545454545,0.033090909090909,0.8183636363636364,1861.0,0.9348629504085706,49.73645198443637,3.3032113517542188,0.8780225685110812,73,0.22,0.74,0.029,0.016,0.17,3.128,48.08,29.12,7.36,1.38,9.08,0.02,1.651042203221043,1.4908989426028711
24216589,2025-02-16,2062BK1,130.52,10.0,8286.0,3072.0,693.0,1619.0,1593.0,179.0,0.0,6495.0,1093.0,0.0,0.1320454545454545,0.033090909090909,0.8183636363636364,1772.0,0.9288357529111242,49.762488507127166,2.697265624999122,0.8989841986450908,6,0.18,0.73,0.021,0.02,0.2,23.572,50.68,12.32,0.33,1.18,8.12,2.27,4.11330249168087,1.4119744797035636
24216661,2025-02-16,C20MMNC,127.48,10.0,7881.0,2946.0,677.0,2045.0,1620.0,216.0,0.0,6524.0,1686.0,0.0,0.1320454545454545,0.033090909090909,0.8183636363636364,1836.0,0.9272621472146692,51.17665516119252,2.6751527494899268,0.8823529411759901,42,0.18,0.73,0.022,0.02,0.27,0.0,0.0,0.0,0.0,0.0,0.0,0.0,0.0,0.0
24216627,2025-02-16,C20MMNC,121.63,8.32,8580.0,2757.0,600.0,801.0,1613.0,189.0,0.0,7207.0,1137.0,0.0,0.1320454545454545,0.033090909090909,0.8183636363636364,1802.0,0.9359753751370838,59.25347364910586,3.112078346027163,0.8951165371804134,42,0.2,0.77,0.023,0.013,0.21,24.653,49.33,14.13,0.39,1.25,6.67,2.06,3.4909065175854503,1.2719162541254125
24216631,2025-02-16,SEQRFE550D,127.01,8.67,8937.0,3027.0,652.0,0.0,1637.0,202.0,0.0,6800.0,1590.0,0.0,0.1320454545454545,0.033090909090909,0.8183636363636364,1839.0,0.9360996462195158,53.53909140970365,2.9524281466789057,0.8901576943986459,73,0.22,0.81,0.03,0.016,0.22,24.68,49.1,14.13,0.45,1.26,6.81,2.04,3.4746302455594082,1.265105253665198
24216646,2025-02-16,SEQRFE550D,118.34,7.95,9006.0,3006.0,710.0,3574.0,1650.0,267.0,0.0,6412.0,1193.0,0.0,0.1320454545454545,0.033090909090909,0.8183636363636364,1917.0,0.9370496476289726,54.182862936841445,2.9960079840309395,0.8607198748039329,73,0.22,0.75,0.019,0.018,0.2,21.424,40.07,20.05,0.47,1.61,11.64,2.84,1.9984040696224625,0.9661241711874623
24216649,2025-02-16,SEQRFE550D,116.76,8.21,8973.0,2991.0,712.0,1996.0,1607.0,179.0,0.0,6500.0,1366.0,0.0,0.1320454545454545,0.033090909090909,0.8183636363636364,1786.0,0.9343042330084476,55.66974991387744,2.999999999998997,0.8997760358337628,73,0.23,0.77,0.02,0.015,0.2,18.529,52.17,17.17,0.42,1.18,6.54,2.42,3.0382621862442485,1.4613445378151262
24316676,2025-02-17,SEQRFE550D,128.14,10.1,9426.0,2172.0,566.0,2706.0,1657.0,176.0,0.0,4912.0,5052.0,0.0,0.12648,0.03492,0.6965600000000001,1833.0,0.9269386574007022,38.33307320088706,4.339779005522864,0.9039825422799216,73,0.21,0.78,0.024,0.023,0.22,3.241,47.59,28.73,6.85,2.88,8.9,0.07,1.656399011520657,1.4884899286876017
24116662,2025-02-17,2062BK1,122.18,9.08,9711.0,3822.0,687.0,1657.0,1661.0,250.0,0.0,6439.0,1428.0,0.0,0.12648,0.03492,0.6965600000000001,1911.0,0.9308243181400974,52.70093304916761,2.5408163265299475,0.8691784406065572,6,0.19,0.72,0.02,0.017,0.2,20.799,51.77,15.02,0.46,1.25,7.02,2.22,3.446508221822782,1.445281965382468
24116665,2025-02-17,2062BK1,120.69,9.9,9690.0,4371.0,792.0,1844.0,1665.0,244.0,0.0,6526.0,1088.0,0.0,0.12648,0.03492,0.6965600000000001,1909.0,0.9241902136386846,54.07241693550358,2.2168840082355943,0.8721843897323875,6,0.19,0.74,0.026,0.019,0.2,20.817,51.69,15.05,0.45,1.25,7.04,2.23,3.434323300777357,1.4411174305787888
24116668,2025-02-17,C20MMNC,121.62,9.91,10023.0,3987.0,797.0,1634.0,1668.0,254.0,0.0,6444.0,1084.0,0.0,0.12648,0.03492,0.6965600000000001,1922.0,0.9246559720145622,52.98470646231718,2.513920240781913,0.8678459937560521,42,0.18,0.74,0.023,0.016,0.2,19.46,51.73,16.32,0.63,1.22,6.69,2.36,3.1695361803811037,1.4457393588776166
24116671,2025-02-17,2062BK1,127.07,10.43,9468.0,4092.0,755.0,2078.0,1663.0,251.0,0.0,6556.0,1910.0,0.0,0.12648,0.03492,0.6965600000000001,1914.0,0.9241454545387336,51.59360982095228,2.3137829912017804,0.8688610240329839,6,0.2,0.7,0.016,0.013,0.19,18.771,52.2,16.77,0.44,1.19,6.63,2.4,3.112515652018365,1.4686849361319005
24116702,2025-02-17,2062BK1,122.9,8.1,9549.0,3978.0,707.0,1110.0,1612.0,251.0,0.0,6333.0,2019.0,0.0,0.12648,0.03492,0.6965600000000001,1863.0,0.9381679389241362,51.52969894181017,2.400452488687179,0.8652710681691544,6,0.22,0.76,0.027,0.022,0.21,21.12,51.71,13.92,0.41,1.41,7.48,2.35,3.71453200201135,1.4756998944094062
24116684,2025-02-17,SEQRFE550D,128.49,9.99,8457.0,3540.0,649.0,1199.0,1584.0,248.0,0.0,6390.0,1012.0,0.0,0.12648,0.03492,0.6965600000000001,1832.0,0.927859618710804,49.73149661413549,2.388983050846783,0.8646288209602268,73,0.22,0.76,0.019,0.019,0.24,27.632,47.18,12.77,0.78,1.18,7.14,1.92,3.694307415237648,1.1677350691780313
24116696,2025-02-17,2062BK1,123.58,8.12,9036.0,3981.0,639.0,0.0,1600.0,254.0,0.0,6082.0,1457.0,0.0,0.12648,0.03492,0.6965600000000001,1854.0,0.9383447228478488,49.21508334642163,2.269781461943665,0.862998921250883,6,0.22,0.75,0.026,0.022,0.23,21.066,51.3,14.26,0.63,1.4,7.46,2.29,3.5972231961293035,1.4521470829677017
24116677,2025-02-17,SEQRFE550D,114.19,9.71,9468.0,3288.0,741.0,593.0,1668.0,246.0,0.0,5897.0,958.0,368.0,0.12648,0.03492,0.6965600000000001,1914.0,0.9216303470466372,51.64200017469444,2.8795620437947447,0.8714733542315196,73,0.23,0.77,0.018,0.017,0.21,27.681,47.98,12.29,0.41,1.16,7.07,2.03,3.903669351558051,1.2003402381667165
24216683,2025-02-17,2062ACUK1,129.63,9.9,5922.0,3489.0,696.0,0.0,1539.0,199.0,0.0,6500.0,1088.0,0.0,0.12648,0.03492,0.6965600000000001,1738.0,0.9290475166564248,50.14271387757354,1.6973344797931509,0.8855005753734836,5,0.19,0.74,0.022,0.021,0.212,23.816,51.71,13.38,0.47,1.27,5.88,2.05,3.864434646140049,1.3901658735919564
24216697,2025-02-17,C20MMNC,122.43,8.24,8499.0,3012.0,704.0,720.0,1738.0,257.0,0.0,6803.0,1960.0,0.0,0.12648,0.03492,0.6965600000000001,1995.0,0.9369403841667028,55.56644613203,2.821713147409422,0.8711779448617187,42,0.216,0.782,0.03,0.022,0.234,21.77,50.61,14.3,0.7,1.4,7.33,2.28,3.538913362701909,1.403066175043664
24316693,2025-02-17,TMT-FE500D,125.4,10.73,7956.0,3558.0,580.0,0.0,1724.0,210.0,0.0,6807.0,1112.0,0.0,0.12648,0.03492,0.6965600000000001,1934.0,0.9211782854556588,54.28229665028483,2.2360876897126936,0.8914167528433861,78,0.183,0.744,0.039,0.025,0.224,24.681,47.18,14.49,1.37,1.4,7.2,2.09,3.255813953488372,1.204431736954968
24316701,2025-02-17,C20MMNC,126.1,7.22,8952.0,3762.0,599.0,1782.0,1699.0,214.0,0.0,3540.0,586.0,0.0,0.12648,0.03492,0.6965600000000001,1913.0,0.9458445844513512,28.07295796964256,2.3795853269531158,0.8881338212227453,42,0.2,0.76,0.036,0.023,0.2,25.128,46.83,14.53,1.44,1.39,7.03,2.07,3.222765122840823,1.1808164603242643
24316718,2025-02-17,C20MMNC,122.56,7.98,5010.0,3285.0,651.0,2070.0,1640.0,207.0,0.0,6068.0,996.0,315.0,0.12648,0.03492,0.6965600000000001,1847.0,0.9388693120810568,49.51044386382579,1.5251141552506773,0.8879263670812735,42,0.2,0.75,0.03,0.024,0.22,21.553,50.95,15.04,0.68,1.06,7.07,2.13,3.38740775214414,1.392304749412472
24216719,2025-02-18,2062BK1,122.4,8.15,7914.0,2526.0,588.0,1032.0,1684.0,199.0,0.0,6706.0,1100.0,0.0,0.1284615384615384,0.0361923076923077,0.7709615384615385,1883.0,0.937571811559268,54.78758169889879,3.1330166270771445,0.8943175783319732,6,0.21,0.74,0.025,0.019,0.22,25.438,39.27,16.97,0.82,1.45,11.73,2.52,2.3139473219020683,0.9259826923530383
24216753,2025-02-18,EXPORTDSP14,125.02,0.0,7197.0,2670.0,696.0,2202.0,1654.0,223.0,0.0,6571.0,1094.0,0.0,0.1284615384615384,0.0361923076923077,0.7709615384615385,1877.0,0.9999999999920012,52.55959046510511,2.6955056179765187,0.881193393712903,55,0.215,0.76,0.03,0.024,0.238,23.156,51.34,13.67,0.71,1.26,6.4,2.07,3.755394630970668,1.394085860917262
