Repository: SiddharthKumar268/FerroMind

# FerroMind
*Ferro-Alloy Optimisation using Machine Learning*
**SAIL Durgapur Steel Plant | Steel Melting Shop**
Intern: Siddharth Kumar | FY 2023-24 to FY 2025-26

---

## Quick Start

```bash

# 2. Place raw Excel files in data/raw/

## Dataset

| | |
|---|---|
| Total heats after cleaning | 47,421 |
| Training set | 37,936 heats (Apr 2023 – Jun 2025) |
| Test set | 9,485 heats (Jun 2025 – Dec 2025) |
| Input features | 21 (16 raw + 5 engineered) |
| Target variables | Mn, Si, C, S, P |
| BOF grades | 76 distinct grades |
| Split method | Chronological 80/20 — no shuffle, no leakage |

---

File: data/processed/sms_train.csv (part 63 of 253)
Heat_Number,Date,BOF Grade Code,Hot Metal Addn. Weight,Scrap Addn. Weight,Lime Into Converter,Dolomite Into Converter,Lime Into Ladle,Iron Ore Into Converter,SIMN Into Ladle,FESI Into Ladle,FEMN Into Ladle,Measered O2 Mainblow II,Duration of Mainblow I/II,Measered O2 2nd Blow,HM_P,HM_S,HM_Si,Total_FA_Ladle,HM_Ratio,O2_per_ton_HM,Lime_Dolo_Ratio,SiMn_FA_Fraction,Grade_Encoded,C,Mn,P,S,Si
23110767,2023-10-23,2062BK1,121.64,10.08,9966.0,1890.0,629.0,1289.0,1688.0,264.0,135.0,6396.0,1044.0,0.0,0.13903703703703704,0.045037037037037035,0.8997037037037038,2087.0,0.9234740358265756,52.581387700981736,5.273015873013083,0.8088164829895501,6,0.21,0.85,0.02,0.018,0.19
23110765,2023-10-23,2062BK1,129.55,8.87,15330.0,1773.0,799.0,1872.0,1688.0,294.0,166.0,6360.0,1001.0,0.0,0.13903703703703704,0.045037037037037035,0.8997037037037038,2148.0,0.935919664781564,49.093014279821745,8.64636209813387,0.7858472998134144,6,0.2,0.77,0.02,0.022,0.18
23110760,2023-10-23,2062BK1,129.98,9.49,10431.0,870.0,802.0,3064.0,1712.0,260.0,140.0,6313.0,1049.0,0.0,0.13903703703703704,0.045037037037037035,0.8997037037037038,2112.0,0.9319566931889872,48.56901061664435,11.989655172400012,0.8106060606056767,6,0.19,0.78,0.023,0.029,0.17
23110756,2023-10-23,2830C20MMNC,128.39,8.47,10617.0,3213.0,895.0,2640.0,1698.0,274.0,0.0,6509.0,940.0,0.0,0.13903703703703704,0.045037037037037035,0.8997037037037038,1972.0,0.9381119392010953,50.69709478891895,3.3043884220344526,0.8610547667338433,17,0.21,0.77,0.021,0.024,0.2
23110753,2023-10-23,2830C20MMNC,126.47,9.27,10125.0,987.0,900.0,4475.0,1695.0,213.0,0.0,6207.0,1010.0,0.0,0.13903703703703704,0.045037037037037035,0.8997037037037038,1908.0,0.9317076764333895,49.07883292441623,10.25835866260359,0.8883647798737483,17,0.21,0.76,0.021,0.023,0.21
23110750,2023-10-23,2830C20MMNC,129.36,7.03,9942.0,1959.0,882.0,4723.0,1715.0,288.0,0.0,6213.0,972.0,0.0,0.13903703703703704,0.045037037037037035,0.8997037037037038,2003.0,0.948456631710914,48.0287569569571,5.075038284836613,0.8562156764848446,17,0.19,0.76,0.021,0.026,0.2
23110747,2023-10-23,1786500D,130.06,0.0,8982.0,1470.0,897.0,2976.0,1696.0,278.0,0.0,4800.0,800.0,0.0,0.13903703703703704,0.045037037037037035,0.8997037037037038,1974.0,0.9999999999923114,36.90604336431719,6.110204081628496,0.8591691995942963,2,0.19,0.75,0.025,0.022,0.188
23110800,2023-10-23,1786500D,130.01,8.77,10800.0,2004.0,902.0,1501.0,1651.0,254.0,0.0,509.0,1134.0,0.0,0.13903703703703704,0.045037037037037035,0.8997037037037038,1905.0,0.9368064562549588,3.9150834550887237,5.389221556883538,0.8666666666662117,2,0.19,0.75,0.02,0.034,0.204
23110744,2023-10-23,2062BK1,129.05,0.0,9948.0,1962.0,925.0,4639.0,1726.0,257.0,0.0,6004.0,934.0,0.0,0.13903703703703704,0.045037037037037035,0.8997037037037038,1983.0,0.9999999999922512,46.524602866745255,5.070336391434725,0.8703983862829701,6,0.2,0.77,0.031,0.025,0.24
23210802,2023-10-23,S.TOWER6VAN,131.95,0.0,9417.0,993.0,899.0,4837.0,2420.0,94.0,446.0,6088.0,960.0,0.0,0.13903703703703704,0.045037037037037035,0.8997037037037038,2960.0,0.9999999999924215,46.13868889695993,9.483383685791054,0.8175675675672913,67,0.19,1.42,0.04,0.038,0.23
23210799,2023-10-23,S.TOWER6VAN,123.57,0.0,9447.0,981.0,1810.0,4219.0,4604.0,134.0,878.0,5994.0,1002.0,0.0,0.13903703703703704,0.045037037037037035,0.8997037037037038,5616.0,0.9999999999919074,48.5069191547422,9.629969418950429,0.8198005698004237,67,0.2,1.32,0.029,0.033,0.2
23110778,2023-10-23,S.TOWER6VAN,120.42,10.32,10248.0,1941.0,777.0,2269.0,2432.0,91.0,528.0,6192.0,1725.0,0.0,0.13903703703703704,0.045037037037037035,0.8997037037037038,3051.0,0.9210647085748733,51.42002989493921,5.279752704788625,0.7971156997703057,67,0.2,1.37,0.028,0.025,0.21
23110798,2023-10-23,S.TOWER6VAN,126.31,8.77,8919.0,885.0,1634.0,2011.0,4838.0,0.0,786.0,6054.0,977.0,0.0,0.13903703703703704,0.045037037037037035,0.8997037037037038,5624.0,0.9350755108014874,47.929696777389516,10.077966101683527,0.8602418207679835,67,0.17,1.32,0.021,0.021,0.18
23210796,2023-10-23,2830C20MMNC,118.1,8.67,9000.0,1506.0,701.0,2125.0,1671.0,267.0,138.0,6258.0,997.0,0.0,0.13903703703703704,0.045037037037037035,0.8997037037037038,2076.0,0.9316084246988119,52.98899237889086,5.976095617525912,0.8049132947973001,17,0.19,0.91,0.022,0.03,0.17
23310795,2023-10-23,S.TOWER6VAN,138.56,0.0,10716.0,1392.0,1344.0,5238.0,5194.0,102.0,1318.0,6190.0,953.0,371.0,0.13903703703703704,0.045037037037037035,0.8997037037037038,6614.0,0.999999999992783,44.67378752854595,7.6982758620634355,0.7853039008163312,67,0.19,1.31,0.021,0.031,0.2
23310748,2023-10-23,1786500D,125.64,10.22,10500.0,1260.0,793.0,3516.0,1536.0,372.0,0.0,6585.0,1038.0,0.0,0.13903703703703704,0.045037037037037035,0.8997037037037038,1908.0,0.9247755041886885,52.41165233960194,8.333333333326719,0.8050314465404586,2,0.21,0.73,0.025,0.022,0.217
23310801,2023-10-23,2830C20MMNC,130.06,9.07,10014.0,474.0,908.0,3758.0,1690.0,291.0,179.0,6451.0,990.0,0.0,0.13903703703703704,0.045037037037037035,0.8997037037037038,2160.0,0.9348091712719414,49.60018452983546,21.12658227843644,0.7824074074070452,17,0.19,0.74,0.028,0.039,0.17
23310797,2023-10-23,1786500D,125.2,9.28,9348.0,1380.0,906.0,2031.0,1724.0,323.0,136.0,6258.0,961.0,0.0,0.13903703703703704,0.045037037037037035,0.8997037037037038,2183.0,0.9309934562691035,49.98402555870619,6.773913043473352,0.7897388914334449,2,0.2,0.73,0.029,0.04,0.205
23310751,2023-10-23,1786500D,126.8,9.28,9708.0,879.0,738.0,2597.0,1814.0,313.0,0.0,6652.0,1046.0,0.0,0.13903703703703704,0.045037037037037035,0.8997037037037038,2127.0,0.9318048206868622,52.46056782293012,11.04436860067003,0.8528443817579441,2,0.17,0.64,0.033,0.026,0.178
23310754,2023-10-23,2062BK1,130.09,8.87,10893.0,996.0,859.0,5324.0,1790.0,261.0,0.0,6417.0,1012.0,412.0,0.13903703703703704,0.045037037037037035,0.8997037037037038,2051.0,0.9361686816282659,49.32738873049944,10.936746987940827,0.8727450024374097,6,0.2,0.7,0.026,0.027,0.2
23310757,2023-10-23,1786550D,133.2,9.5,7917.0,2208.0,779.0,4530.0,1761.0,319.0,371.0,6846.0,1346.0,0.0,0.13903703703703704,0.045037037037037035,0.8997037037037038,2451.0,0.9334267694398499,51.396396396010545,3.5855978260853325,0.7184822521416897,3,0.2,0.74,0.03,0.03,0.2
23310792,2023-10-23,2830C20MMNC,133.46,0.0,10713.0,0.0,743.0,6238.0,1732.0,293.0,83.0,6900.0,1251.0,0.0,0.13903703703703704,0.045037037037037035,0.8997037037037038,2108.0,0.9999999999925072,51.70088415966057,10713000000000.0,0.821631878557485,17,0.2,0.89,0.023,0.035,0.24
23310782,2023-10-23,1786500D,124.84,8.88,9957.0,930.0,785.0,4676.0,1773.0,309.0,221.0,6899.0,1309.0,0.0,0.13903703703703704,0.045037037037037035,0.8997037037037038,2303.0,0.9335925815066289,55.262736302024486,10.706451612891714,0.7698653929653626,2,0.18,0.75,0.022,0.033,0.207
23310784,2023-10-23,S.TOWER6VAN,123.27,10.27,10947.0,0.0,820.0,2539.0,2543.0,34.0,403.0,6895.0,1632.0,0.0,0.13903703703703704,0.045037037037037035,0.8997037037037038,2980.0,0.9230942039769127,55.934128335718874,10947000000000.0,0.8533557046977002,67,0.2,1.33,0.026,0.03,0.2
23310787,2023-10-23,2062BK1,126.73,8.48,10404.0,0.0,798.0,3836.0,1734.0,331.0,311.0,6887.0,1420.0,0.0,0.13903703703703704,0.045037037037037035,0.8997037037037038,2376.0,0.9372827453521391,54.34388069080451,10404000000000.0,0.7297979797976727,6,0.22,0.82,0.023,0.038,0.21
23210793,2023-10-23,1786500D,131.5,0.0,10257.0,0.0,792.0,2917.0,1711.0,283.0,243.0,6504.0,2858.0,0.0,0.13903703703703704,0.045037037037037035,0.8997037037037038,2237.0,0.9999999999923955,49.460076045251256,10257000000000.0,0.7648636566827157,2,0.22,0.78,0.019,0.029,0.189
23310790,2023-10-23,2062BK1,126.45,0.0,9969.0,0.0,765.0,2278.0,1681.0,336.0,156.0,6604.0,1419.0,0.0,0.13903703703703704,0.045037037037037035,0.8997037037037038,2173.0,0.9999999999920917,52.226176353877214,9969000000000.0,0.7735849056600214,6,0.21,0.78,0.02,0.035,0.21
23310777,2023-10-23,2062BK1,158.61,10.21,11427.0,1590.0,818.0,2331.0,1780.0,353.0,86.0,6496.0,1126.0,0.0,0.13903703703703704,0.045037037037037035,0.8997037037037038,2219.0,0.9395213837167425,40.95580354302405,7.186792452825669,0.802163136547633,6,0.2,0.79,0.024,0.028,0.2
23110851,2023-10-24,2062BK1,127.0,9.48,9006.0,1917.0,805.0,3849.0,1299.0,352.0,0.0,6327.0,999.0,0.0,0.14522222222222222,0.03574074074074074,0.9747037037037037,1651.0,0.9305392731467577,49.818897637403,4.697965571202557,0.7867958812835937,6,0.19,0.83,0.029,0.024,0.24
23110854,2023-10-24,1786500D,123.6,10.21,9387.0,2484.0,807.0,2965.0,1625.0,257.0,332.0,6440.0,1011.0,0.0,0.14522222222222222,0.03574074074074074,0.9747037037037037,2214.0,0.9236977804280421,52.10355987012861,3.7789855072448555,0.7339656729897317,2,0.18,0.81,0.039,0.026,0.181
23110857,2023-10-24,2062BK1,125.9,8.27,8073.0,2787.0,815.0,1999.0,1716.0,319.0,311.0,6537.0,1030.0,0.0,0.14522222222222222,0.03574074074074074,0.9747037037037037,2346.0,0.9383617798245631,51.92216044438505,2.896663078578078,0.7314578005111971,6,0.18,0.84,0.027,0.02,0.17
23310849,2023-10-24,S.TOWER6VAN,128.86,10.21,10860.0,1872.0,712.0,4190.0,2187.0,77.0,864.0,6624.0,1038.0,325.0,0.14522222222222222,0.03574074074074074,0.9747037037037037,3128.0,0.9265837348031454,51.40462517420918,5.801282051278952,0.6991687979537407,67,0.2,1.26,0.025,0.025,0.23
23310847,2023-10-24,1786500D,129.33,9.86,10614.0,1617.0,788.0,3144.0,1675.0,380.0,106.0,6516.0,1336.0,0.0,0.14522222222222222,0.03574074074074074,0.9747037037037037,2161.0,0.9291615776928721,50.3827418228533,6.564007421146219,0.7751041184633155,2,0.2,0.74,0.027,0.028,0.2
23210811,2023-10-24,2830C20MMNC,127.04,9.5,11442.0,1860.0,902.0,3695.0,1789.0,267.0,0.0,6233.0,2941.0,0.0,0.14522222222222222,0.03574074074074074,0.9747037037037037,2056.0,0.9304233191670541,49.06328715326619,6.1516129032224995,0.8701361867700048,17,0.2,0.77,0.029,0.03,0.18
23310844,2023-10-24,1786500D,128.03,9.87,10248.0,1626.0,715.0,3590.0,1925.0,233.0,0.0,6315.0,1070.0,0.0,0.14522222222222222,0.03574074074074074,0.9747037037037037,2158.0,0.9284263959323538,49.32437709873214,6.302583025826382,0.8920296570894847,2,0.19,0.72,0.022,0.026,0.22
23310842,2023-10-24,2062BK1,125.64,10.11,10557.0,1848.0,706.0,4234.0,1925.0,349.0,0.0,5987.0,945.0,0.0,0.14522222222222222,0.03574074074074074,0.9747037037037037,2274.0,0.9255248618716353,47.652021648777044,5.712662337659246,0.8465259454701642,6,0.21,0.91,0.034,0.027,0.26
23310835,2023-10-24,1786500D,133.47,10.21,9927.0,1023.0,745.0,5033.0,1897.0,209.0,0.0,6723.0,1034.0,0.0,0.14522222222222222,0.03574074074074074,0.9747037037037037,2106.0,0.9289393095703721,50.370869858017755,9.703812316706056,0.9007597340926398,2,0.21,0.76,0.03,0.023,0.244
23310837,2023-10-24,S.TOWER6VAN,126.65,7.08,9915.0,1236.0,845.0,4510.0,2593.0,163.0,329.0,6341.0,976.0,0.0,0.14522222222222222,0.03574074074074074,0.9747037037037037,3085.0,0.9470575039187388,50.067114093564406,8.021844660187684,0.8405186385734714,67,0.19,1.3,0.036,0.026,0.25
23210808,2023-10-24,S.TOWER6VAN,123.89,10.21,10380.0,993.0,0.0,3196.0,0.0,0.0,0.0,6228.0,984.0,0.0,0.14522222222222222,0.03574074074074074,0.9747037037037037,0.0,0.9238627889565708,50.27040116191564,10.45317220542754,0.0,67,0.19,1.31,0.032,0.034,0.24
23310832,2023-10-24,2062BK1,124.22,9.49,10197.0,969.0,792.0,4192.0,1843.0,444.0,0.0,6045.0,1019.0,0.0,0.14522222222222222,0.03574074074074074,0.9747037037037037,2287.0,0.9290255029472064,48.66366124578438,10.523219814230627,0.8058592041972865,6,0.21,0.75,0.029,0.029,0.22
23310816,2023-10-24,2830C20MMNC,128.2,9.48,9933.0,1311.0,842.0,3731.0,1914.0,325.0,169.0,6492.0,1118.0,670.0,0.14522222222222222,0.03574074074074074,0.9747037037037037,2408.0,0.931144683316886,50.639625584628405,7.576659038895823,0.7948504983385404,17,0.19,0.76,0.023,0.025,0.19
23110845,2023-10-24,2062BK1,120.01,8.14,12831.0,0.0,779.0,5419.0,1597.0,325.0,210.0,6232.0,1031.0,0.0,0.14522222222222222,0.03574074074074074,0.9747037037037037,2132.0,0.9364806866879714,51.929005915740944,12831000000000.0,0.7490619136957087,6,0.19,0.79,0.037,0.022,0.2
23310810,2023-10-24,1786500D,118.84,10.0,9948.0,0.0,823.0,4426.0,1807.0,328.0,325.0,6158.0,947.0,0.0,0.14522222222222222,0.03574074074074074,0.9747037037037037,2460.0,0.9223843526783423,51.817569841368076,9948000000000.0,0.7345528455281567,2,0.19,0.77,0.016,0.021,0.197
23310807,2023-10-24,1786500D,128.2,9.28,10419.0,1710.0,890.0,5059.0,1766.0,235.0,180.0,6209.0,1021.0,359.0,0.14522222222222222,0.03574074074074074,0.9747037037037037,2181.0,0.9324992726146895,48.43213728511364,6.092982456136788,0.8097203117832142,2,0.18,0.71,0.021,0.032,0.209
23310804,2023-10-24,1786500D,124.13,7.43,11892.0,0.0,898.0,4058.0,1766.0,313.0,235.0,6951.0,1068.0,0.0,0.14522222222222222,0.03574074074074074,0.9747037037037037,2314.0,0.9435238674297391,55.99774429987918,11892000000000.0,0.7631806395848042,2,0.2,0.73,0.027,0.038,0.204
23210805,2023-10-24,S.TOWER6VAN,124.72,9.28,9216.0,1698.0,894.0,2599.0,2430.0,78.0,462.0,6408.0,1008.0,0.0,0.14522222222222222,0.03574074074074074,0.9747037037037037,2970.0,0.9307462686497706,51.37908915930581,5.427561837452634,0.8181818181815427,67,0.19,1.33,0.03,0.032,0.23
23310839,2023-10-24,2062BK1,121.3,9.68,11037.0,1125.0,793.0,4049.0,1753.0,268.0,0.0,6077.0,1012.0,0.0,0.14522222222222222,0.03574074074074074,0.9747037037037037,2021.0,0.9260955871054659,50.09892827658616,9.810666666657946,0.867392380009467,6,0.22,0.8,0.027,0.025,0.22
23310813,2023-10-24,2830C20MMNC,127.13,8.88,9813.0,1179.0,787.0,3343.0,1814.0,224.0,95.0,6599.0,1071.0,469.0,0.14522222222222222,0.03574074074074074,0.9747037037037037,2133.0,0.9347106830311397,51.90749626325881,8.323155216277927,0.850445382090553,17,0.19,0.71,0.027,0.021,0.2
23210821,2023-10-24,2830C20MMNC,127.37,9.59,10926.0,1596.0,842.0,2995.0,1650.0,250.0,0.0,6300.0,1003.0,0.0,0.14522222222222222,0.03574074074074074,0.9747037037037037,1900.0,0.9299795560679762,49.462196749238736,6.845864661649846,0.8684210526311219,17,0.19,0.78,0.02,0.021,0.19
23110822,2023-10-24,1786500D,124.0,10.47,11028.0,1026.0,0.0,2688.0,0.0,0.0,0.0,6442.0,1613.0,0.0,0.14522222222222222,0.03574074074074074,0.9747037037037037,0.0,0.9221387670043718,51.95161290280684,10.748538011685431,0.0,2,0.22,0.79,0.024,0.023,0.178
23210823,2023-10-24,2830C20MMNC,121.1,0.0,10311.0,909.0,850.0,2474.0,1698.0,297.0,0.0,6298.0,1689.0,0.0,0.14522222222222222,0.03574074074074074,0.9747037037037037,1995.0,0.9999999999917424,52.006606110222904,11.343234323419864,0.8511278195484455,17,0.19,0.77,0.016,0.019,0.21
23210825,2023-10-24,2830C20MMNC,124.23,8.02,9450.0,978.0,858.0,2184.0,1664.0,280.0,192.0,6292.0,1001.0,379.0,0.14522222222222222,0.03574074074074074,0.9747037037037037,2136.0,0.9393572778756949,50.64799162802344,9.662576687106684,0.7790262172280997,17,0.22,0.76,0.024,0.022,0.23
23210827,2023-10-24,1786500D,124.42,8.87,9411.0,495.0,841.0,1995.0,1681.0,297.0,206.0,6510.0,1030.0,319.0,0.14522222222222222,0.03574074074074074,0.9747037037037037,2184.0,0.9334533723390094,52.32277768805399,19.012121212082803,0.7696886446882922,2,0.2,0.78,0.027,0.023,0.18
23210829,2023-10-24,1786500D,127.84,10.06,10749.0,1200.0,850.0,2722.0,1671.0,294.0,0.0,6701.0,1056.0,0.0,0.14522222222222222,0.03574074074074074,0.9747037037037037,1965.0,0.9270485859251121,52.417083854408496,8.957499999992535,0.8503816793888802,2,0.18,0.79,0.035,0.022,0.223
23210831,2023-10-24,2062BK1,125.65,9.47,11004.0,0.0,809.0,3488.0,1816.0,294.0,0.0,6581.0,1064.0,460.0,0.14522222222222222,0.03574074074074074,0.9747037037037037,2110.0,0.9299141503779611,52.375646637068236,11004000000000.0,0.8606635071085968,6,0.19,0.76,0.019,0.022,0.2
23210834,2023-10-24,1786500D,126.01,9.49,9774.0,0.0,792.0,2968.0,1610.0,307.0,236.0,6563.0,1113.0,301.0,0.14522222222222222,0.03574074074074074,0.9747037037037037,2153.0,0.9299630996241333,52.08316800212615,9774000000000.0,0.7477937761259881,2,0.2,0.81,0.023,0.029,0.214
23210841,2023-10-24,S.TOWER6VAN,129.59,9.49,11523.0,471.0,800.0,3768.0,2518.0,101.0,540.0,6097.0,989.0,455.0,0.14522222222222222,0.03574074074074074,0.9747037037037037,3159.0,0.9317658901284745,47.04838336255075,24.4649681528143,0.7970876859763225,67,0.2,1.35,0.03,0.028,0.26
23210843,2023-10-24,S.TOWER6VAN,129.11,10.21,11076.0,1119.0,803.0,2258.0,2531.0,132.0,530.0,6296.0,1005.0,361.0,0.14522222222222222,0.03574074074074074,0.9747037037037037,3193.0,0.9267154751584359,48.764619316483895,9.898123324387937,0.792671468837835,67,0.2,1.35,0.032,0.023,0.23
23210846,2023-10-24,S.TOWER6VAN,128.92,10.21,10974.0,555.0,698.0,2673.0,2514.0,98.0,550.0,6046.0,967.0,416.0,0.14522222222222222,0.03574074074074074,0.9747037037037037,3162.0,0.9266153956664515,46.8973006512031,19.772972972937346,0.7950664136619876,67,0.19,1.34,0.027,0.023,0.24
23210850,2023-10-24,1786500D,130.1,0.0,11790.0,549.0,800.0,4732.0,1671.0,270.0,0.0,6624.0,1232.0,280.0,0.14522222222222222,0.03574074074074074,0.9747037037037037,1941.0,0.9999999999923137,50.9146810142128,21.475409836026458,0.860896445130932,2,0.19,0.8,0.018,0.021,0.236
23210853,2023-10-24,1786500D,123.27,9.48,8283.0,0.0,798.0,2056.0,1674.0,246.0,0.0,6091.0,956.0,0.0,0.14522222222222222,0.03574074074074074,0.9747037037037037,1920.0,0.928587570614474,49.411860143997636,8282999999999.999,0.8718749999995459,2,0.2,0.74,0.034,0.027,0.228
23110836,2023-10-24,1786500D,125.6,10.65,11361.0,1107.0,792.0,2282.0,1716.0,277.0,0.0,6040.0,964.0,366.0,0.14522222222222222,0.03574074074074074,0.9747037037037037,1993.0,0.9218348623785554,48.08917197413942,10.262872628717016,0.8610135474155238,2,0.17,0.72,0.03,0.025,0.187
23110840,2023-10-24,2062BK1,116.52,9.88,10494.0,0.0,995.0,2406.0,1100.0,318.0,0.0,6302.0,1053.0,0.0,0.14522222222222222,0.03574074074074074,0.9747037037037037,1418.0,0.9218354430306817,54.085135598574624,10494000000000.0,0.775740479548113,6,0.21,0.84,0.035,0.026,0.23
23310855,2023-10-24,S.TOWER6VAN,125.33,8.57,10953.0,1827.0,721.0,3330.0,2463.0,218.0,955.0,6542.0,1065.0,0.0,0.14522222222222222,0.03574074074074074,0.9747037037037037,3636.0,0.9359970126890516,52.19819676013566,5.995073891622335,0.6773927392737411,67,0.19,1.33,0.027,0.018,0.19
23110819,2023-10-24,1786500D,128.12,9.59,11448.0,0.0,792.0,2629.0,1770.0,335.0,0.0,6434.0,3190.0,0.0,0.14522222222222222,0.03574074074074074,0.9747037037037037,2105.0,0.9303609033408586,50.21854511356371,11448000000000.0,0.8408551068879616,2,0.21,0.79,0.031,0.02,0.188
23110817,2023-10-24,1786500D,124.59,9.53,11991.0,513.0,797.0,3156.0,1706.0,206.0,0.0,6396.0,1963.0,0.0,0.14522222222222222,0.03574074074074074,0.9747037037037037,1912.0,0.928944229041687,51.33638333693445,23.37426900580239,0.8922594142254747,2,0.2,0.78,0.028,0.023,0.187
23110814,2023-10-24,1786500D,127.82,9.68,11457.0,483.0,830.0,3594.0,1733.0,277.0,0.0,6593.0,1673.0,0.0,0.14522222222222222,0.03574074074074074,0.9747037037037037,2010.0,0.9295999999932393,51.580347363076356,23.720496894360828,0.8621890547259392,2,0.2,0.74,0.025,0.023,0.189
23110806,2023-10-24,2830C20MMNC,128.64,10.0,9108.0,2199.0,900.0,3222.0,1746.0,274.0,0.0,6358.0,1002.0,0.0,0.14522222222222222,0.03574074074074074,0.9747037037037037,2020.0,0.9278707443672255,49.42475124339689,4.141882673940818,0.8643564356431365,17,0.2,0.76,0.036,0.032,0.18
23110803,2023-10-24,2830C20MMNC,136.7,0.0,10029.0,2193.0,885.0,4360.0,1632.0,238.0,0.0,6692.0,1056.0,0.0,0.14522222222222222,0.03574074074074074,0.9747037037037037,1870.0,0.9999999999926847,48.95391367923224,4.573187414498599,0.8727272727268061,17,0.2,0.76,0.024,0.029,0.23
23310852,2023-10-24,S.TOWER6VAN,124.4,8.15,12003.0,1743.0,666.0,3358.0,2430.0,74.0,963.0,6299.0,970.0,317.0,0.14522222222222222,0.03574074074074074,0.9747037037037037,3467.0,0.9385137683822067,50.635048231104214,6.8864027538686825,0.7008941447935677,67,0.2,1.27,0.028,0.022,0.2
23310878,2023-10-25,2830C20MMNAK,126.1,0.0,9870.0,852.0,732.0,2139.0,1770.0,403.0,298.0,3998.0,634.0,0.0,0.1525,0.0341,1.0016,2471.0,0.9999999999920698,31.704996034641514,11.584507042239924,0.7163091865638542,16,0.2,0.78,0.022,0.018,0.17
23310893,2023-10-25,EXPORTDSP14,126.93,9.85,10446.0,1224.0,837.0,3946.0,1775.0,346.0,308.0,6244.0,1814.0,0.0,0.1525,0.0341,1.0016,2429.0,0.9279865477341134,49.19246828922088,8.534313725483223,0.7307533964591475,55,0.21,0.74,0.038,0.024,0.19
23310858,2023-10-25,S.TOWER6VAN,139.2,8.27,10971.0,1824.0,696.0,3866.0,2092.0,214.0,1081.0,7006.0,1108.0,0.0,0.1525,0.0341,1.0016,3387.0,0.9439207974439281,50.33045976975338,6.01480263157565,0.6176557425448428,67,0.2,1.38,0.025,0.019,0.23
23310908,2023-10-25,2062BK1,126.86,9.28,10530.0,1521.0,723.0,5045.0,1632.0,220.0,408.0,6494.0,5514.0,0.0,0.1525,0.0341,1.0016,2260.0,0.9318348758562376,51.19028850661209,6.923076923072371,0.7221238938049902,6,0.17,0.75,0.022,0.023,0.19
23310905,2023-10-25,FE500DHCR,121.66,10.21,9981.0,1299.0,784.0,4826.0,1714.0,335.0,162.0,6544.0,1554.0,0.0,0.1525,0.0341,1.0016,2211.0,0.9225752635101041,53.789248725515456,7.6836027713566715,0.7752148349159769,57,0.21,0.75,0.04,0.026,0.2
23310901,2023-10-25,FE500DHCR,123.4,9.49,9774.0,1329.0,801.0,4872.0,1756.0,423.0,345.0,6361.0,1107.0,471.0,0.1525,0.0341,1.0016,2524.0,0.9285875536087849,51.54781199309929,7.3544018058635405,0.695721077654241,57,0.19,0.74,0.026,0.021,0.17
23310881,2023-10-25,2830C20MMNAK,121.88,4.48,10023.0,1959.0,854.0,3558.0,1833.0,281.0,16.0,6437.0,1100.0,395.0,0.1525,0.0341,1.0016,2130.0,0.9645457423158867,52.81424351778131,5.116385911176561,0.8605633802812861,16,0.2,0.8,0.018,0.016,0.22
23310885,2023-10-25,EXPORTDSP14,117.97,6.27,11040.0,1992.0,762.0,3362.0,1794.0,251.0,240.0,6194.0,985.0,404.0,0.1525,0.0341,1.0016,2285.0,0.9495331616150231,52.50487412009405,5.542168674696013,0.7851203501090656,55,0.2,0.76,0.023,0.02,0.16
23310899,2023-10-25,FE500DHCR,129.5,9.48,10029.0,1323.0,810.0,4507.0,1718.0,390.0,231.0,6595.0,1067.0,478.0,0.1525,0.0341,1.0016,2339.0,0.9317887465755377,50.92664092624767,7.580498866207423,0.7345019238987882,57,0.2,0.77,0.038,0.025,0.2
23310897,2023-10-25,FE500DHCR,119.87,0.0,9915.0,1896.0,850.0,4187.0,1747.0,358.0,138.0,5727.0,2067.0,0.0,0.1525,0.0341,1.0016,2243.0,0.9999999999916576,47.77675815426898,5.229430379744078,0.7788675880513692,57,0.19,0.73,0.028,0.019,0.21
23310888,2023-10-25,2062BK1,125.57,10.21,11316.0,0.0,713.0,3832.0,1692.0,264.0,207.0,5864.0,906.0,0.0,0.1525,0.0341,1.0016,2163.0,0.9248048313380115,46.69905232104246,11316000000000.0,0.7822468793338964,6,0.21,0.82,0.024,0.022,0.19
23110903,2023-10-25,EXPORTDSP14,123.9,9.49,10290.0,0.0,792.0,3418.0,1762.0,281.0,0.0,6240.0,994.0,0.0,0.1525,0.0341,1.0016,2043.0,0.9288552365175137,50.3631961255015,10290000000000.0,0.8624571708267927,55,0.18,0.8,0.027,0.028,0.22
23110918,2023-10-25,FE500DHCR,121.65,9.6,11247.0,0.0,810.0,3264.0,1668.0,261.0,0.0,6298.0,1040.0,0.0,0.1525,0.0341,1.0016,1929.0,0.9268571428500813,51.77147554416957,11247000000000.0,0.8646967340586498,57,0.22,0.79,0.024,0.021,0.19
23110741,2023-10-25,2062BK1,126.57,8.77,9894.0,1968.0,868.0,4613.0,1502.0,238.0,0.0,6210.0,965.0,0.0,0.1525,0.0341,1.0016,1740.0,0.9352002364346446,49.06375918425327,5.027439024387689,0.8632183908041016,6,0.18,0.77,0.03,0.029,0.17
23210861,2023-10-25,2062BK1,125.46,7.27,10071.0,0.0,800.0,3766.0,1880.0,287.0,0.0,6681.0,1163.0,0.0,0.1525,0.0341,1.0016,2167.0,0.9452271528596006,53.25203251990075,10071000000000.0,0.867558837101584,6,0.2,0.79,0.023,0.021,0.16
23210864,2023-10-25,EXPORTDSP14,123.66,7.43,9681.0,0.0,808.0,3787.0,1499.0,270.0,0.0,6137.0,1040.0,0.0,0.1525,0.0341,1.0016,1769.0,0.9433213822492691,49.628012291366424,9681000000000.0,0.8473713962685996,55,0.21,0.76,0.034,0.022,0.22
23210871,2023-10-25,1786500D,134.33,0.0,11058.0,2391.0,798.0,4624.0,1718.0,267.0,0.0,6795.0,1150.0,0.0,0.1525,0.0341,1.0016,1985.0,0.9999999999925557,50.58438174606875,4.624843161855029,0.8654911838786572,2,0.2,0.79,0.019,0.017,0.244
23210876,2023-10-25,EXPORTDSP14,118.63,8.88,8445.0,0.0,792.0,538.0,1630.0,300.0,243.0,6008.0,1098.0,467.0,0.1525,0.0341,1.0016,2173.0,0.9303584032551928,50.6448621760883,8444999999999.999,0.7501150483199494,55,0.2,0.75,0.018,0.02,0.22
23210880,2023-10-25,1786500D,133.4,9.68,10731.0,0.0,957.0,2844.0,1613.0,270.0,240.0,4058.0,1248.0,0.0,0.1525,0.0341,1.0016,2123.0,0.9323455409495922,30.419790104719493,10731000000000.0,0.7597739048512672,2,0.22,0.8,0.018,0.017,0.204
23210883,2023-10-25,EXPORTDSP14,0.0,6.23,10686.0,0.0,792.0,4044.0,1620.0,270.0,243.0,6601.0,1180.0,0.0,0.1525,0.0341,1.0016,2133.0,0.0,6601000000000.0,10686000000000.0,0.7594936708857198,55,0.2,0.77,0.023,0.021,0.2
23210886,2023-10-25,2062BK1,123.89,9.9,10344.0,717.0,798.0,2412.0,1630.0,290.0,243.0,6796.0,2392.0,0.0,0.1525,0.0341,1.0016,2163.0,0.9260034382171614,54.85511340661187,14.426778242657704,0.7535829865923469,6,0.2,0.78,0.034,0.024,0.21
23210889,2023-10-25,EXPORTDSP14,129.53,9.49,11229.0,486.0,696.0,4487.0,1620.0,257.0,246.0,6492.0,1082.0,0.0,0.1525,0.0341,1.0016,2123.0,0.9317364407931827,50.11966339805358,23.104938271557398,0.7630711257650669,55,0.2,0.83,0.014,0.017,0.17
23210894,2023-10-25,2062BK1,120.1,10.21,9843.0,51.0,817.0,954.0,1630.0,267.0,236.0,5860.0,1003.0,0.0,0.1525,0.0341,1.0016,2133.0,0.9216483769402068,48.79267277228316,192.9999999962157,0.7641819034220515,6,0.2,0.77,0.02,0.02,0.19
23210900,2023-10-25,EXPORTDSP14,127.03,10.23,9903.0,1620.0,795.0,2218.0,1620.0,253.0,0.0,6541.0,1034.0,0.0,0.1525,0.0341,1.0016,1873.0,0.9254699111108448,51.49177359638281,6.112962962959189,0.864922584089234,55,0.2,0.79,0.027,0.023,0.23
23210902,2023-10-25,2062BK1,125.22,9.48,9423.0,1659.0,759.0,2995.0,1586.0,250.0,0.0,6296.0,1175.0,0.0,0.1525,0.0341,1.0016,1836.0,0.9296213808394239,50.27950806540265,5.679927667266016,0.8638344226574816,6,0.2,0.77,0.02,0.025,0.2
23210910,2023-10-25,2062BK1,136.14,0.0,10482.0,2070.0,797.0,4343.0,1674.0,290.0,209.0,6596.0,1339.0,0.0,0.1525,0.0341,1.0016,2173.0,0.9999999999926547,48.45012487109998,5.063768115939583,0.7703635526917761,6,0.2,0.72,0.03,0.023,0.16
23210904,2023-10-25,2062BK1,127.63,9.48,9768.0,1497.0,806.0,3253.0,1634.0,250.0,0.0,6692.0,1529.0,0.0,0.1525,0.0341,1.0016,1884.0,0.9308584348265565,52.432813601406934,6.525050100196042,0.8673036093413655,6,0.22,0.78,0.03,0.028,0.16
23110868,2023-10-25,2062BK1,130.87,16.5,7983.0,3207.0,847.0,3256.0,1600.0,280.0,0.0,6376.0,1004.0,0.0,0.1525,0.0341,1.0016,1880.0,0.8880369138841825,48.72010391954826,2.4892422825062397,0.8510638297867813,6,0.19,0.76,0.032,0.023,0.16
23110873,2023-10-25,2830C20MMNC,110.59,0.0,10602.0,0.0,814.0,4329.0,1648.0,237.0,0.0,4886.0,1077.0,0.0,0.1525,0.0341,1.0016,1885.0,0.9999999999909576,44.18120987391101,10602000000000.0,0.8742705570287139,17,0.19,0.81,0.026,0.015,0.18
23110884,2023-10-25,1786500D,121.87,9.49,8904.0,0.0,814.0,3498.0,1731.0,267.0,0.0,5797.0,922.0,422.0,0.1525,0.0341,1.0016,1998.0,0.9277557856202211,47.56707967467328,8904000000000.0,0.8663663663659328,2,0.22,0.79,0.026,0.021,0.199
23110887,2023-10-25,1786500D,118.69,9.47,10434.0,0.0,789.0,3521.0,1728.0,328.0,0.0,6300.0,1075.0,0.0,0.1525,0.0341,1.0016,2056.0,0.9261079900052583,53.0794506693649,10434000000000.0,0.8404669260696301,2,0.21,0.75,0.03,0.026,0.197
23110890,2023-10-25,1786500D,125.72,11.07,10788.0,1263.0,810.0,3413.0,1772.0,302.0,0.0,5904.0,1025.0,0.0,0.1525,0.0341,1.0016,2074.0,0.919073031647642,46.96150174954692,8.541567695955232,0.8543876567016131,2,0.21,0.74,0.025,0.024,0.198
23110891,2023-10-25,1786500D,135.76,8.87,11475.0,549.0,797.0,4794.0,1827.0,315.0,0.0,6500.0,1144.0,0.0,0.1525,0.0341,1.0016,2142.0,0.9386710917448754,47.878609310195365,20.901639344224222,0.8529411764701901,2,0.21,0.74,0.027,0.025,0.204
23110898,2023-10-25,2062BK1,125.52,10.21,10308.0,639.0,785.0,3080.0,1760.0,305.0,0.0,5907.0,950.0,277.0,0.1525,0.0341,1.0016,2065.0,0.9247771310622208,47.06022944513177,16.131455399035787,0.8523002421303378,6,0.2,0.76,0.02,0.02,0.18
23310875,2023-10-25,2062BK1,120.0,9.08,9621.0,0.0,785.0,4975.0,1837.0,308.0,102.0,6486.0,1379.0,0.0,0.1525,0.0341,1.0016,2247.0,0.9296560272627079,54.049999999549584,9621000000000.0,0.8175344904313229,6,0.2,0.76,0.023,0.023,0.16
23110906,2023-10-25,EXPORTDSP14,122.3,9.28,10653.0,435.0,815.0,2324.0,1749.0,290.0,0.0,6204.0,989.0,0.0,0.1525,0.0341,1.0016,2039.0,0.9294725642124225,50.727718724033295,24.489655172357494,0.857773418341904,55,0.18,0.78,0.022,0.021,0.18
23110909,2023-10-25,2062BK1,123.52,10.0,10578.0,0.0,804.0,2486.0,1769.0,264.0,0.0,6246.0,5033.0,0.0,0.1525,0.0341,1.0016,2033.0,0.9251048531985838,50.5667098441502,10578000000000.0,0.8701426463350368,6,0.2,0.79,0.021,0.019,0.19
23110913,2023-10-25,FE500DHCR,123.21,9.28,10938.0,0.0,782.0,2981.0,1712.0,254.0,0.0,5351.0,1617.0,0.0,0.1525,0.0341,1.0016,1966.0,0.9299569778781045,43.42991640253689,10938000000000.0,0.8708036622579497,57,0.21,0.74,0.026,0.025,0.2
23110915,2023-10-25,FE500DHCR,123.84,9.88,11673.0,0.0,825.0,3748.0,1702.0,260.0,0.0,6286.0,1600.0,0.0,0.1525,0.0341,1.0016,1962.0,0.9261142686140734,50.7590439272387,11673000000000.0,0.8674821610597006,57,0.2,0.75,0.022,0.022,0.17
23110865,2023-10-25,2062BK1,124.96,7.67,8919.0,3459.0,800.0,2691.0,1614.0,315.0,182.0,6309.0,999.0,0.0,0.1525,0.0341,1.0016,2111.0,0.942169946460513,50.48815620958316,2.5784908933210238,0.7645665561341712,6,0.17,0.83,0.032,0.023,0.19
23310863,2023-10-25,1786500D,126.68,7.07,10677.0,909.0,693.0,3023.0,2132.0,111.0,867.0,6385.0,1075.0,0.0,0.1525,0.0341,1.0016,3110.0,0.9471401869088065,50.402589200738845,11.745874587445824,0.6855305466235738,2,0.18,1.29,0.029,0.019,0.229
23210934,2023-10-26,2062BK1,135.9,8.87,10263.0,2157.0,855.0,3987.0,1674.0,280.0,270.0,6665.0,1053.0,308.0,0.15555555555555556,0.04177777777777778,1.0738518518518518,2224.0,0.9387303999382557,49.043414274841474,4.757997218356626,0.7526978417262803,6,0.2,0.75,0.033,0.024,0.17
23110962,2023-10-26,2062BK1,127.84,10.0,10116.0,2343.0,802.0,1341.0,1618.0,278.0,0.0,6499.0,999.0,0.0,0.15555555555555556,0.04177777777777778,1.0738518518518518,1896.0,0.9274521183914144,50.83698372926441,4.317541613314418,0.8533755274257102,6,0.2,0.81,0.021,0.024,0.21
23210907,2023-10-26,2062BK1,119.98,10.21,9798.0,3267.0,792.0,2986.0,1714.0,273.0,0.0,6197.0,982.0,261.0,0.15555555555555556,0.04177777777777778,1.0738518518518518,1987.0,0.9215761579159569,51.65027504541048,2.9990817263535354,0.8626069451429982,6,0.2,0.74,0.026,0.022,0.16
23210912,2023-10-26,2062BK1,127.25,9.5,10371.0,2031.0,803.0,3632.0,1671.0,277.0,169.0,6368.0,1069.0,370.0,0.15555555555555556,0.04177777777777778,1.0738518518518518,2117.0,0.9305301645270163,50.043222003536,5.106351550957604,0.7893245158239068,6,0.18,0.73,0.038,0.023,0.2
23210916,2023-10-26,2062BK1,125.36,9.5,10908.0,2040.0,803.0,3653.0,1667.0,294.0,169.0,6493.0,1089.0,326.0,0.15555555555555556,0.04177777777777778,1.0738518518518518,2130.0,0.9295565771842684,51.79483088663214,5.34705882352679,0.7826291079808533,6,0.2,0.74,0.016,0.02,0.19
23210919,2023-10-26,EXPORTDSP14,126.11,9.68,10401.0,2094.0,800.0,3611.0,1661.0,273.0,172.0,6401.0,1014.0,376.0,0.15555555555555556,0.04177777777777778,1.0738518518518518,2106.0,0.9287134545921739,50.757275394094385,4.9670487105993475,0.7886989553652476,55,0.18,0.74,0.027,0.018,0.19
23210922,2023-10-26,2062BK1,128.53,9.68,10887.0,2013.0,797.0,3425.0,1637.0,354.0,175.0,6295.0,993.0,436.0,0.15555555555555556,0.04177777777777778,1.0738518518518518,2166.0,0.9299616525509734,48.97689255388644,5.408345752605361,0.7557710064631783,6,0.22,0.8,0.024,0.023,0.22
23210925,2023-10-26,2062BK1,124.4,8.87,10749.0,2028.0,1007.0,3271.0,1684.0,277.0,172.0,6402.0,1172.0,0.0,0.15555555555555556,0.04177777777777778,1.0738518518518518,2133.0,0.9334433856011598,51.46302250762489,5.300295857985552,0.7894983591182422,6,0.19,0.76,0.026,0.023,0.19
23210928,2023-10-26,2062BK1,123.76,9.12,10752.0,2019.0,688.0,3571.0,1661.0,283.0,169.0,6448.0,1017.0,280.0,0.15555555555555556,0.04177777777777778,1.0738518518518518,2113.0,0.9313666465914258,52.100840335713464,5.325408618125149,0.7860861334591642,6,0.2,0.95,0.031,0.018,0.16
23210931,2023-10-26,2062BK1,126.53,7.47,10725.0,2013.0,701.0,2911.0,1664.0,283.0,169.0,6556.0,1034.0,359.0,0.15555555555555556,0.04177777777777778,1.0738518518518518,2116.0,0.944253731336237,51.8137990986184,5.32786885245637,0.7863894139882862,6,0.22,0.85,0.036,0.015,0.2
23210937,2023-10-26,1786500D,122.51,9.28,11319.0,0.0,902.0,3087.0,2491.0,98.0,489.0,6415.0,1082.0,310.0,0.15555555555555556,0.04177777777777778,1.0738518518518518,3078.0,0.9295849457399684,52.363072401825455,11319000000000.0,0.8092917478879762,2,0.18,1.25,0.034,0.024,0.237
23210941,2023-10-26,S.TOWER6VAN,126.69,9.89,10788.0,2259.0,1590.0,2624.0,4590.0,304.0,890.0,5639.0,1026.0,786.0,0.15555555555555556,0.04177777777777778,1.0738518518518518,5784.0,0.9275882266735425,44.510221800895806,4.775564409028431,0.7935684647301532,67,0.16,1.27,0.02,0.028,0.23
23210945,2023-10-26,S.TOWER6VAN,123.46,9.89,11625.0,0.0,644.0,2595.0,2349.0,185.0,388.0,6452.0,1096.0,322.0,0.15555555555555556,0.04177777777777778,1.0738518518518518,2922.0,0.9258342707092176,52.25984124370436,11625000000000.0,0.8039014373713881,67,0.17,1.28,0.019,0.021,0.21
23210952,2023-10-26,S.TOWER6VAN,129.84,0.0,11079.0,0.0,811.0,4514.0,2413.0,0.0,446.0,6536.0,1348.0,0.0,0.15555555555555556,0.04177777777777778,1.0738518518518518,2859.0,0.9999999999922983,50.3388786194521,11079000000000.0,0.8440013990902959,67,0.19,1.39,0.024,0.023,0.2
23210955,2023-10-26,2062BK1,122.4,10.0,14079.0,0.0,800.0,3547.0,1627.0,263.0,0.0,5921.0,1153.0,0.0,0.15555555555555556,0.04177777777777778,1.0738518518518518,1890.0,0.9244712990866732,48.37418300614073,14079000000000.0,0.8608465608461053,6,0.21,0.81,0.025,0.036,0.22
23210958,2023-10-26,2062BK1,121.3,10.0,6741.0,1104.0,803.0,3974.0,1701.0,233.0,0.0,6425.0,1156.0,0.0,0.15555555555555556,0.04177777777777778,1.0738518518518518,1934.0,0.9238385376928877,52.9678483095386,6.105978260864035,0.8795243019643849,6,0.2,0.8,0.018,0.027,0.23
23210961,2023-10-26,1786500D,122.02,10.0,12342.0,1116.0,795.0,2900.0,1725.0,277.0,0.0,6534.0,1424.0,0.0,0.15555555555555556,0.04177777777777778,1.0738518518518518,2002.0,0.9242539009171017,53.548598589956164,11.059139784936328,0.8616383616379313,2,0.2,0.71,0.021,0.024,0.184
23210964,2023-10-26,1786500D,122.45,10.0,10038.0,0.0,797.0,1045.0,1661.0,263.0,0.0,6278.0,991.0,0.0,0.15555555555555556,0.04177777777777778,1.0738518518518518,1924.0,0.9244998112425483,51.269906083697265,10038000000000.0,0.8633056133051646,2,0.21,0.77,0.022,0.029,0.231
23210970,2023-10-26,S.TOWER6VAN,125.95,10.0,10914.0,1689.0,806.0,3441.0,2481.0,88.0,496.0,6501.0,1171.0,326.0,0.15555555555555556,0.04177777777777778,1.0738518518518518,3065.0,0.9264435454142963,51.615720523607656,6.4618117229091405,0.8094616639475336,67,0.2,1.39,0.035,0.025,0.22
23110930,2023-10-26,2830C20MMNC,126.43,7.07,12846.0,0.0,822.0,4897.0,1763.0,298.0,0.0,6007.0,963.0,0.0,0.15555555555555556,0.04177777777777778,1.0738518518518518,2061.0,0.9470411984947789,47.512457485980285,12846000000000.0,0.8554099951475713,17,0.19,0.77,0.027,0.022,0.21
23110933,2023-10-26,2062BK1,136.19,9.28,11772.0,0.0,897.0,3172.0,1756.0,319.0,0.0,6816.0,1515.0,0.0,0.15555555555555556,0.04177777777777778,1.0738518518518518,2075.0,0.9362067780233987,50.047727439238955,11772000000000.0,0.846265060240556,6,0.21,0.79,0.016,0.02,0.22
23110936,2023-10-26,2062BK1,119.12,9.59,10149.0,0.0,882.0,1997.0,1759.0,264.0,0.0,5874.0,937.0,0.0,0.15555555555555556,0.04177777777777778,1.0738518518518518,2023.0,0.9254914148012937,49.31161853551618,10149000000000.0,0.86950074147263,6,0.21,0.75,0.016,0.024,0.23
23110943,2023-10-26,2830C20MMNC,126.2,10.05,11040.0,0.0,880.0,2853.0,1742.0,284.0,0.0,5999.0,1206.0,352.0,0.15555555555555556,0.04177777777777778,1.0738518518518518,2026.0,0.9262385321032938,47.53565768583569,11040000000000.0,0.8598223099699606,17,0.2,0.85,0.02,0.025,0.19
23110946,2023-10-26,2062BK1,129.28,10.02,11937.0,0.0,902.0,3925.0,1756.0,301.0,0.0,6301.0,1050.0,0.0,0.15555555555555556,0.04177777777777778,1.0738518518518518,2057.0,0.9280689160019522,48.73917079170221,11937000000000.0,0.8536703937769307,6,0.2,0.79,0.019,0.032,0.21
23110948,2023-10-26,2062BK1,119.2,10.89,11712.0,0.0,902.0,2690.0,1703.0,277.0,0.0,1683.0,1418.0,0.0,0.15555555555555556,0.04177777777777778,1.0738518518518518,1980.0,0.9162887231845931,14.119127516660074,11712000000000.0,0.8601010101005757,6,0.18,0.75,0.021,0.028,0.19
23110951,2023-10-26,2062BK1,111.93,0.0,4566.0,0.0,1448.0,216.0,3322.0,596.0,0.0,2176.0,359.0,0.0,0.15555555555555556,0.04177777777777778,1.0738518518518518,3918.0,0.9999999999910658,19.440721879572582,4566000000000.0,0.8478815722305135,6,0.21,0.81,0.017,0.02,0.22
23110953,2023-10-26,2062BK1,110.51,10.0,9993.0,648.0,837.0,0.0,1397.0,284.0,0.0,5818.0,916.0,0.0,0.15555555555555556,0.04177777777777778,1.0738518518518518,1681.0,0.9170193344874531,52.646819291895326,15.421296296272498,0.8310529446752939,6,0.19,0.79,0.022,0.021,0.18
23110956,2023-10-26,1786500D,121.26,10.0,10158.0,2583.0,782.0,1520.0,1626.0,254.0,0.0,6266.0,1047.0,0.0,0.15555555555555556,0.04177777777777778,1.0738518518518518,1880.0,0.9238153283488969,51.67408873452355,3.9326364692203124,0.8648936170208166,2,0.22,0.75,0.025,0.026,0.208
23110959,2023-10-26,1786500D,130.42,10.0,9792.0,4575.0,709.0,2799.0,1594.0,274.0,0.0,7299.0,1141.0,0.0,0.15555555555555556,0.04177777777777778,1.0738518518518518,1868.0,0.9287850733447601,55.96534273841463,2.140327868851991,0.853319057815389,2,0.22,0.73,0.017,0.025,0.19
23110965,2023-10-26,1786500D,125.51,10.0,9966.0,2211.0,797.0,1955.0,1600.0,305.0,0.0,6386.0,988.0,0.0,0.15555555555555556,0.04177777777777778,1.0738518518518518,1905.0,0.9262047081327859,50.880407935217264,4.507462686565126,0.8398950131229187,2,0.22,0.78,0.023,0.025,0.245
23110895,2023-10-26,2062BK1,118.87,9.67,11517.0,0.0,805.0,4163.0,1776.0,328.0,0.0,6031.0,968.0,363.0,0.15555555555555556,0.04177777777777778,1.0738518518518518,2104.0,0.9247704994482282,50.73609825817501,11517000000000.0,0.8441064638779258,6,0.19,0.75,0.023,0.02,0.2
23110968,2023-10-26,2062BK1,128.57,10.0,12489.0,0.0,802.0,3081.0,1661.0,284.0,0.0,6891.0,1127.0,0.0,0.15555555555555556,0.04177777777777778,1.0738518518518518,1945.0,0.9278343075634854,53.59726219138527,12489000000000.0,0.8539845758350365,6,0.21,0.81,0.03,0.025,0.17
23110924,2023-10-26,EXPORTDSP14,124.04,8.88,10830.0,0.0,785.0,4104.0,1722.0,251.0,0.0,6365.0,2001.0,0.0,0.15555555555555556,0.04177777777777778,1.0738518518518518,1973.0,0.9331928979767289,51.314092227899756,10830000000000.0,0.87278256462196,55,0.21,0.77,0.024,0.025,0.19
23310949,2023-10-26,S.TOWER6VAN,127.56,9.9,13659.0,1488.0,732.0,4244.0,2525.0,169.0,475.0,6585.0,1111.0,262.0,0.15555555555555556,0.04177777777777778,1.0738518518518518,3169.0,0.9279790484437075,51.62276575688599,9.179435483864799,0.7967813190278331,67,0.19,1.31,0.019,0.024,0.26
23310947,2023-10-26,S.TOWER6VAN,128.79,9.99,11964.0,1518.0,840.0,5529.0,2545.0,54.0,397.0,5881.0,1141.0,0.0,0.15555555555555556,0.04177777777777778,1.0738518518518518,2996.0,0.9280155641956477,45.66348318933409,7.881422924895994,0.8494659546058579,67,0.19,1.29,0.032,0.029,0.24
23310944,2023-10-26,2062BK1,134.44,0.0,10998.0,1482.0,787.0,7067.0,1834.0,359.0,251.0,6359.0,1128.0,0.0,0.15555555555555556,0.04177777777777778,1.0738518518518518,2444.0,0.9999999999925618,47.299910740499115,7.42105263157394,0.7504091653024753,6,0.21,0.84,0.04,0.027,0.19
23310942,2023-10-26,2062BK1,123.78,10.04,10278.0,1389.0,865.0,4714.0,1725.0,306.0,140.0,6009.0,1670.0,0.0,0.15555555555555556,0.04177777777777778,1.0738518518518518,2171.0,0.9249738454571442,48.54580707668003,7.399568034551908,0.7945647167200394,6,0.22,0.75,0.032,0.027,0.23
23310939,2023-10-26,2062BK1,122.98,0.0,9975.0,1497.0,795.0,3168.0,1786.0,250.0,148.0,6197.0,1380.0,0.0,0.15555555555555556,0.04177777777777778,1.0738518518518518,2184.0,0.9999999999918686,50.39030736664181,6.663326653302162,0.8177655677651934,6,0.21,0.79,0.026,0.027,0.2
23310935,2023-10-26,2062BK1,123.83,9.28,10749.0,1446.0,779.0,3744.0,1787.0,299.0,234.0,6230.0,1010.0,0.0,0.15555555555555556,0.04177777777777778,1.0738518518518518,2320.0,0.9302832243938828,50.31091011830485,7.4336099585010835,0.7702586206893232,6,0.2,0.75,0.025,0.026,0.2
23310932,2023-10-26,2062BK1,125.25,16.5,10641.0,1530.0,715.0,4156.0,1865.0,349.0,206.0,6357.0,1023.0,0.0,0.15555555555555556,0.04177777777777778,1.0738518518518518,2420.0,0.8835978835916501,50.75449101755885,6.954901960779768,0.7706611570244749,6,0.22,0.85,0.028,0.02,0.22
23310929,2023-10-26,EXPORTDSP14,130.28,0.0,11118.0,1659.0,817.0,5662.0,1765.0,272.0,265.0,6413.0,1512.0,0.0,0.15555555555555556,0.04177777777777778,1.0738518518518518,2302.0,0.9999999999923243,49.2247466990388,6.701627486433574,0.7667245873150449,55,0.2,0.75,0.025,0.022,0.23
