Repository: SiddharthKumar268/FerroMind

# FerroMind
*Ferro-Alloy Optimisation using Machine Learning*
**SAIL Durgapur Steel Plant | Steel Melting Shop**
Intern: Siddharth Kumar | FY 2023-24 to FY 2025-26

---

## Quick Start

```bash

# 2. Place raw Excel files in data/raw/

## Dataset

| | |
|---|---|
| Total heats after cleaning | 47,421 |
| Training set | 37,936 heats (Apr 2023 – Jun 2025) |
| Test set | 9,485 heats (Jun 2025 – Dec 2025) |
| Input features | 21 (16 raw + 5 engineered) |
| Target variables | Mn, Si, C, S, P |
| BOF grades | 76 distinct grades |
| Split method | Chronological 80/20 — no shuffle, no leakage |

---

File: data/processed/sms_train_slag.csv (part 63 of 74)
Heat_Number,Date,BOF Grade Code,Hot Metal Addn. Weight,Scrap Addn. Weight,Lime Into Converter,Dolomite Into Converter,Lime Into Ladle,Iron Ore Into Converter,SIMN Into Ladle,FESI Into Ladle,FEMN Into Ladle,Measered O2 Mainblow II,Duration of Mainblow I/II,Measered O2 2nd Blow,HM_P,HM_S,HM_Si,Total_FA_Ladle,HM_Ratio,O2_per_ton_HM,Lime_Dolo_Ratio,SiMn_FA_Fraction,Grade_Encoded,C,Mn,P,S,Si,FeO,CaO,SiO2,Al2O3,MnO,MgO,P2O5,Basicity,Slag_SP_Index
24216749,2025-02-18,2062BK1,122.52,0.0,8217.0,2664.0,709.0,1734.0,1893.0,0.0,854.0,6333.0,1164.0,0.0,0.1284615384615384,0.0361923076923077,0.7709615384615385,2747.0,0.999999999991838,51.68952007793267,3.084459459458301,0.6891153986164219,6,0.196,1.17,0.023,0.014,0.193,3.042,52.84,24.02,8.2,1.88,8.05,0.0,2.19974189251072,1.9524812474596314
24216725,2025-02-18,2062BK1,123.8,8.13,9072.0,3099.0,597.0,1518.0,1725.0,199.0,0.0,6657.0,1053.0,0.0,0.1284615384615384,0.0361923076923077,0.7709615384615385,1924.0,0.9383764117263824,53.77221324673851,2.927395934171369,0.8965696465691806,6,0.22,0.76,0.027,0.02,0.21,22.066,50.97,14.55,0.58,1.03,7.11,2.19,3.5028520376606416,1.3919764044023268
24216734,2025-02-18,SEQRFE550D,123.5,8.2,8055.0,2853.0,690.0,2652.0,1644.0,246.0,0.0,6440.0,1125.0,0.0,0.1284615384615384,0.0361923076923077,0.7709615384615385,1890.0,0.9377372816937152,52.145748987432015,2.823343848579452,0.8698412698408096,73,0.22,0.78,0.026,0.021,0.24,22.664,49.75,14.54,0.63,1.19,7.24,2.42,3.4213602915892998,1.3371858621153072
24316724,2025-02-18,SEQRFE550D,122.7,7.99,9480.0,3246.0,654.0,1590.0,1671.0,190.0,0.0,6359.0,1301.0,0.0,0.1284615384615384,0.0361923076923077,0.7709615384615385,1861.0,0.9388629581380454,51.82559087162326,2.920517560073037,0.8979043524981741,73,0.22,0.77,0.035,0.018,0.19,23.697,40.63,16.89,0.65,1.31,12.57,2.5,2.4054230063347344,1.0010347886074702
24116738,2025-02-18,2062BK1,124.62,8.21,8577.0,4560.0,702.0,1127.0,1705.0,254.0,0.0,6449.0,1026.0,0.0,0.1284615384615384,0.0361923076923077,0.7709615384615385,1959.0,0.938191673560655,51.74931792608129,1.8809210526311664,0.8703420112297753,6,0.21,0.75,0.035,0.026,0.18,23.279,51.43,13.38,0.69,1.27,6.47,2.07,3.8435094537030117,1.4028914348063286
24116732,2025-02-18,2062BK1,121.67,8.28,8985.0,4215.0,629.0,1767.0,1655.0,251.0,0.0,6128.0,1366.0,0.0,0.1284615384615384,0.0361923076923077,0.7709615384615385,1906.0,0.9362831858335032,50.36574340387634,2.1316725978642626,0.8683105981107722,6,0.21,0.79,0.029,0.026,0.22,18.655,52.04,17.11,0.43,1.19,6.58,2.42,3.041318450119806,1.4550131409718727
24116726,2025-02-18,C20MMNC,113.91,7.86,9222.0,4227.0,702.0,1441.0,1597.0,254.0,0.0,6351.0,1685.0,0.0,0.1284615384615384,0.0361923076923077,0.7709615384615385,1851.0,0.935452081785863,55.75454305982131,2.181689141234402,0.8627768773631211,42,0.21,0.7,0.026,0.02,0.21,25.857,50.18,14.17,0.85,1.12,4.55,1.78,3.5410345070919487,1.2536224642750076
24316739,2025-02-18,SEQRFE550D,124.7,7.43,9492.0,3519.0,652.0,2642.0,1722.0,207.0,0.0,2085.0,1584.0,0.0,0.1284615384615384,0.0361923076923077,0.7709615384615385,1929.0,0.9437675016957258,16.72012830780497,2.697357203750299,0.8926905132188219,73,0.21,0.8,0.02,0.02,0.18,0.0,0.0,0.0,0.0,0.0,0.0,0.0,0.0,0.0
24316790,2025-02-19,S.TOWER6VAN,118.2,8.88,8949.0,2496.0,699.0,2277.0,2566.0,106.0,403.0,6348.0,1149.0,323.0,0.1242592592592592,0.0424074074074074,0.7696296296296297,3075.0,0.9301227573109055,53.705583755890814,3.585336538460102,0.8344715447151758,67,0.18,1.33,0.025,0.022,0.27,0.0,0.0,0.0,0.0,0.0,0.0,0.0,0.0,0.0
24116824,2025-02-19,S.TOWER6VAN,126.36,9.2,9396.0,3327.0,704.0,922.0,2373.0,0.0,421.0,6373.0,1094.0,0.0,0.1242592592592592,0.0424074074074074,0.7696296296296297,2794.0,0.9321333726694296,50.43526432375407,2.824165915238105,0.8493199713669115,67,0.18,1.29,0.021,0.02,0.22,18.629,52.604,16.967,0.601,1.055,6.089,2.513,3.1001885902876003,1.4777649801949602
24116807,2025-02-19,2062BK1,125.19,8.01,9210.0,4182.0,637.0,1311.0,1624.0,237.0,0.0,6398.0,1077.0,0.0,0.1242592592592592,0.0424074074074074,0.7696296296296297,1861.0,0.939864864857809,51.10631839562979,2.2022955523667616,0.8726491133794344,6,0.2,0.81,0.025,0.022,0.22,19.961,51.559,16.44,0.994,1.229,5.598,2.585,3.1360014597652204,1.4163782209768696
24116804,2025-02-19,2062BK1,114.56,8.65,9234.0,4215.0,145.0,1449.0,1614.0,389.0,0.0,6492.0,1097.0,0.0,0.1242592592592592,0.0424074074074074,0.7696296296296297,2003.0,0.9297946595168428,56.66899441291315,2.1907473309603342,0.805791313030052,6,0.22,0.83,0.023,0.023,0.25,29.608,45.636,13.462,1.053,1.048,6.002,1.745,3.3897348287900173,1.0595528313714566
24316811,2025-02-19,1786500D,119.35,10.0,8355.0,2781.0,699.0,2259.0,1589.0,258.0,0.0,6316.0,1284.0,0.0,0.1242592592592592,0.0424074074074074,0.7696296296296297,1847.0,0.9226903749445484,52.91998324212049,3.0043149946051764,0.860314022739112,2,0.18,0.73,0.019,0.029,0.21,18.692,51.65,17.934,0.713,1.114,5.94,2.427,2.879843880680234,1.4101619024217107
24216774,2025-02-19,TMT-FE500D,123.49,7.89,9204.0,3297.0,657.0,0.0,1610.0,202.0,0.0,6501.0,1070.0,0.0,0.1242592592592592,0.0424074074074074,0.7696296296296297,1812.0,0.9399451971309184,52.64393878004175,2.791628753411346,0.8885209713019379,78,0.2,0.72,0.022,0.018,0.17,27.496,43.7,13.64,2.02,3.53,6.55,1.55,3.2035774503335537,1.0623040085567739
24216777,2025-02-19,2062BK1,125.72,8.68,8436.0,3015.0,654.0,2061.0,1620.0,196.0,0.0,6802.0,1100.0,0.0,0.1242592592592592,0.0424074074074074,0.7696296296296297,1816.0,0.9354166666597068,54.10435889234724,2.7980099502478284,0.8920704845810066,6,0.21,0.74,0.027,0.022,0.22,0.0,0.0,0.0,0.0,0.0,0.0,0.0,0.0,0.0
24116773,2025-02-19,S.TOWER6VAN,123.51,8.66,8997.0,3597.0,529.0,1341.0,2362.0,101.0,420.0,6006.0,993.0,0.0,0.1242592592592592,0.0424074074074074,0.7696296296296297,2883.0,0.9344783233643452,48.62764148612559,2.5012510425347507,0.8192854665276381,67,0.196,1.299,0.028,0.021,0.237,18.37,52.44,15.96,0.63,0.99,7.52,2.55,3.285508426790301,1.5274824502636102
24316871,2025-02-20,2062BK1,112.43,7.43,8190.0,3057.0,694.0,788.0,1688.0,183.0,0.0,572.0,112.0,0.0,0.1251379310344827,0.0415172413793103,0.6551379310344827,1871.0,0.938011012840497,5.087610068441807,2.679097154071744,0.902191341528112,6,0.21,0.75,0.022,0.019,0.17,24.278,49.328,12.93,0.352,1.058,8.555,2.141,3.814708839223572,1.3257007713187672
24316845,2025-02-20,S.TOWER6VAN,119.01,10.31,8922.0,3282.0,648.0,1842.0,2374.0,84.0,396.0,691.0,129.0,0.0,0.1251379310344827,0.0415172413793103,0.6551379310344827,2854.0,0.9202752861048542,5.806234770138591,2.718464351004656,0.8318149964958543,67,0.169,1.327,0.03,0.03,0.241,2.929,46.94,27.47,8.759,3.04,9.041,0.0,1.7087110043318408,1.544078947368421
24316838,2025-02-20,SAILTOWER6VA,124.83,9.9,9708.0,3018.0,696.0,3689.0,2525.0,0.0,450.0,6390.0,1112.0,321.0,0.1251379310344827,0.0415172413793103,0.6551379310344827,2975.0,0.9265197060719476,51.18961787990715,3.216699801191777,0.8487394957980341,68,0.2,1.27,0.023,0.014,0.23,1.409,48.36,23.671,14.939,0.532,7.291,0.018,2.042919905373437,1.9281527849766755
24316835,2025-02-20,S.TOWER6VAN,122.37,8.24,9213.0,2985.0,696.0,3276.0,2539.0,102.0,457.0,6790.0,1605.0,0.0,0.1251379310344827,0.0415172413793103,0.6551379310344827,3098.0,0.9369114156577834,55.48745607538213,3.0864321608029863,0.8195610071010911,67,0.18,1.33,0.025,0.037,0.2,25.068,49.077,15.886,0.633,1.111,4.517,2.307,3.089129476930824,1.1983152240263704
24316826,2025-02-20,2062BK1,126.84,9.9,9171.0,2535.0,694.0,2795.0,1725.0,264.0,0.0,6395.0,1061.0,482.0,0.1251379310344827,0.0415172413793103,0.6551379310344827,1989.0,0.9275998244776392,50.41784925851137,3.617751479288514,0.8672699849166077,6,0.2,0.74,0.019,0.03,0.22,23.654,50.008,16.215,0.622,1.132,4.628,2.349,3.0838677849037985,1.2542763982944571
24316863,2025-02-20,2062BK1,125.98,8.14,7983.0,3003.0,702.0,0.0,1676.0,176.0,0.0,6822.0,1157.0,0.0,0.1251379310344827,0.0415172413793103,0.6551379310344827,1852.0,0.939308082307342,54.15145261109579,2.658341658340773,0.904967602591304,6,0.19,0.76,0.023,0.017,0.2,27.57,49.746,11.293,0.525,0.941,6.684,1.929,4.404639631662831,1.2800020584602718
24116834,2025-02-20,C20MMNC,124.64,9.25,9153.0,3504.0,709.0,1112.0,1617.0,243.0,0.0,6045.0,1027.0,0.0,0.1251379310344827,0.0415172413793103,0.6551379310344827,1860.0,0.9309134363960648,48.49967907534901,2.61215753424583,0.86935483870921,42,0.19,0.7,0.016,0.017,0.2,18.219,53.122,16.988,0.572,1.045,6.005,2.523,3.1268467832126667,1.5088048170870259
24116848,2025-02-20,2062BK1,111.43,0.0,9336.0,4290.0,707.0,1317.0,1624.0,250.0,0.0,6433.0,1856.0,0.0,0.1251379310344827,0.0415172413793103,0.6551379310344827,1874.0,0.9999999999910256,57.731311136518606,2.176223776223269,0.8665955176089293,6,0.2,0.77,0.026,0.019,0.23,18.854,52.46,16.688,1.093,1.063,6.219,2.153,3.143387860267242,1.4759586979152013
24116850,2025-02-20,2062BK1,125.87,10.31,8436.0,4023.0,695.0,993.0,1617.0,217.0,0.0,6655.0,1948.0,0.0,0.1251379310344827,0.0415172413793103,0.6551379310344827,1834.0,0.9242913790503432,52.87201080437855,2.0969425801635357,0.8816793893124963,6,0.19,0.72,0.021,0.02,0.21,17.852,53.285,16.813,1.088,1.078,6.238,2.183,3.169085286071131,1.5370968672474472
24116875,2025-02-20,2062BK1,119.07,10.32,8976.0,3447.0,705.0,0.0,1568.0,187.0,0.0,6202.0,1032.0,0.0,0.1251379310344827,0.0415172413793103,0.6551379310344827,1755.0,0.9202411314559068,52.08700764212575,2.604003481287321,0.8934472934467844,6,0.2,0.75,0.042,0.027,0.16,21.159,51.055,15.501,0.998,1.745,5.594,2.468,3.2934460069668434,1.3926243146668122
24216880,2025-02-20,2062BK1,126.87,7.94,8907.0,3183.0,710.0,750.0,1634.0,240.0,0.0,7103.0,1300.0,0.0,0.1251379310344827,0.0415172413793103,0.6551379310344827,1874.0,0.9411022921078476,55.98644281503912,2.7983034872752754,0.8719316969045507,6,0.18,0.76,0.025,0.025,0.23,18.9,51.2,18.5,0.5,0.67,5.5,2.089,2.7674179774066268,1.3689473543488144
24216872,2025-02-20,2062BK1,119.09,8.12,7998.0,3009.0,597.0,1343.0,1620.0,209.0,0.0,6564.0,1086.0,0.0,0.1251379310344827,0.0415172413793103,0.6551379310344827,1829.0,0.9361685402017438,55.11797799936923,2.658025922232417,0.8857299070525502,6,0.17,0.75,0.021,0.024,0.25,20.3,52.3,17.2,1.05,0.91,5.8,0.74,3.040520899947677,1.3946294765472922
24216870,2025-02-20,SEQRFE550D,124.7,7.68,8286.0,3018.0,580.0,1047.0,1613.0,199.0,0.0,6700.0,1404.0,0.0,0.1251379310344827,0.0415172413793103,0.6551379310344827,1812.0,0.9419851941309716,53.72894947831813,2.745526838965293,0.8901766004410099,73,0.23,0.81,0.026,0.026,0.22,19.6,52.02,17.3,1.4,0.76,6.62,0.75,3.0067626148777524,1.4097178938240156
24216847,2025-02-20,R34,127.61,0.0,8058.0,2664.0,685.0,1617.0,1215.0,219.0,0.0,5815.0,2221.0,0.0,0.1251379310344827,0.0415172413793103,0.6551379310344827,1434.0,0.9999999999921636,45.56852911178145,3.0247747747736398,0.8472803347274426,66,0.63,0.73,0.014,0.023,0.23,1.58,48.34,24.0,14.54,0.899,8.976,0.0,2.014082746552227,1.8896837496579495
24216842,2025-02-20,ST6VAKSI(RT),122.34,0.0,8046.0,2670.0,709.0,1953.0,1812.0,0.0,1019.0,6810.0,2033.0,0.0,0.1251379310344827,0.0415172413793103,0.6551379310344827,2831.0,0.999999999991826,55.66454144142828,3.013483146066287,0.6400565171315294,75,0.16,1.29,0.022,0.018,0.18,1.485,48.338,23.886,14.606,0.913,9.107,0.0,2.0236111692552434,1.905171054705975
24316904,2025-02-21,S.TOWER6VAN,127.49,8.37,8181.0,3360.0,704.0,1730.0,2479.0,75.0,400.0,5386.0,1006.0,0.0,0.1307692307692307,0.0376153846153846,0.7955384615384615,2954.0,0.9383924628224762,42.24645070168447,2.434821428570704,0.8392010832766286,67,0.18,1.31,0.034,0.016,0.22,22.008,50.707,15.44,1.032,1.266,5.765,2.281,3.2839194352697367,1.3540281449437903
24116893,2025-02-21,C20MMNC,126.2,8.11,9543.0,4050.0,747.0,984.0,1631.0,237.0,0.0,6666.0,1071.0,0.0,0.1307692307692307,0.0376153846153846,0.7955384615384615,1868.0,0.939617303246671,52.8209191754927,2.3562962962957146,0.8731263383292971,42,0.21,0.73,0.034,0.028,0.19,20.196,52.131,15.645,0.958,1.28,5.96,2.308,3.3319059184456092,1.4544668266279783
24116890,2025-02-21,2062BK1,120.2,8.3,9099.0,3924.0,652.0,0.0,1624.0,230.0,0.0,5969.0,961.0,0.0,0.1307692307692307,0.0376153846153846,0.7955384615384615,1854.0,0.9354085603040048,49.65890182986973,2.3188073394489503,0.8759439050696463,6,0.21,0.79,0.035,0.019,0.21,20.7,53.8,18.4,0.52,0.82,4.2,0.72,2.9237541437965326,1.375923889414593
24216891,2025-02-21,SEQRFE550D,127.3,7.89,8430.0,3027.0,701.0,1524.0,1620.0,236.0,0.0,6683.0,1407.0,0.0,0.1307692307692307,0.0376153846153846,0.7955384615384615,1856.0,0.941637695088826,52.49803613470151,2.7849355797810422,0.8728448275857367,73,0.212,0.759,0.035,0.015,0.201,19.3,53.2,18.2,0.35,0.93,5.6,0.74,2.922916323278941,1.4186288365643585
24316919,2025-02-21,S.TOWER6VAN,123.85,10.93,9132.0,3270.0,703.0,2734.0,2406.0,106.0,419.0,3830.0,763.0,0.0,0.1307692307692307,0.0376153846153846,0.7955384615384615,2931.0,0.918904882023157,30.92450544989161,2.7926605504578617,0.8208802456496688,67,0.196,1.305,0.034,0.028,0.227,20.015,51.098,17.462,2.14,1.391,3.819,2.364,2.926072267078967,1.3634132024120817
24316881,2025-02-21,C20MMNC,125.3,8.1,9150.0,2676.0,699.0,1966.0,1692.0,241.0,0.0,6512.0,1132.0,0.0,0.1307692307692307,0.0376153846153846,0.7955384615384615,1933.0,0.9392803598130488,51.971268954094406,3.4192825112094845,0.8753233316084452,42,0.194,0.785,0.033,0.021,0.199,20.11,52.04,18.22,0.2,0.65,6.9,2.41,2.8560452225454145,1.3576478568260677
24316883,2025-02-21,C20MMNC,121.5,8.21,8502.0,2598.0,691.0,2251.0,1713.0,238.0,0.0,4360.0,1184.0,0.0,0.1307692307692307,0.0376153846153846,0.7955384615384615,1951.0,0.9367049572050212,35.884773662256094,3.2725173210149068,0.8780112762681301,42,0.213,0.778,0.024,0.018,0.233,19.61,51.5,17.93,0.4,0.65,8.4,2.712,2.8721209079248227,1.3718334620814576
24316895,2025-02-21,C20MMNC,128.67,7.64,8913.0,2946.0,693.0,2423.0,1739.0,247.0,0.0,6594.0,1168.0,0.0,0.1307692307692307,0.0376153846153846,0.7955384615384615,1986.0,0.9439512874994944,51.24737701055999,3.025458248471478,0.8756294058404454,42,0.206,0.725,0.03,0.024,0.189,19.28,52.8,19.99,0.8,0.78,4.9,2.189,2.641188534840678,1.3445035777036491
24116910,2025-02-21,S.TOWER6VAN,118.65,7.9,9609.0,3312.0,710.0,2289.0,2414.0,44.0,531.0,6359.0,1072.0,0.0,0.1307692307692307,0.0376153846153846,0.7955384615384615,2989.0,0.937574081383346,53.594605983534805,2.901268115941153,0.8076279692202049,67,0.19,1.339,0.029,0.019,0.211,18.391,52.8,17.327,0.705,1.1,5.883,2.319,3.0470914127423816,1.4782048769562417
24116905,2025-02-21,SEQR500D,122.38,0.0,9348.0,4071.0,701.0,2018.0,1667.0,239.0,0.0,6333.0,1075.0,0.0,0.1307692307692307,0.0376153846153846,0.7955384615384615,1906.0,0.9999999999918286,51.74865174005762,2.296241709653084,0.8746065057707898,72,0.25,0.79,0.018,0.018,0.23,24.103,47.936,15.512,1.835,1.349,5.712,2.042,3.0900535035131824,1.210016155088853
24216906,2025-02-21,SEQRFE550D,120.97,8.0,8013.0,3018.0,580.0,1776.0,1596.0,202.0,0.0,6414.0,1543.0,0.0,0.1307692307692307,0.0376153846153846,0.7955384615384615,1798.0,0.937970070551772,53.02141026657005,2.6550695825040904,0.8876529477191949,73,0.21,0.77,0.027,0.015,0.18,18.92,51.443,17.739,0.899,1.125,5.948,2.38,2.899830890642615,1.4032460447354063
24316908,2025-02-21,SEQRFE550D,124.08,7.85,9210.0,3039.0,696.0,1817.0,1672.0,180.0,0.0,6642.0,1129.0,0.0,0.1307692307692307,0.0376153846153846,0.7955384615384615,1852.0,0.9404987493296408,53.52998065720882,3.030602171766031,0.9028077753774822,73,0.21,0.77,0.023,0.015,0.17,23.409,48.401,15.705,1.699,1.342,5.818,2.098,3.081688526677703,1.2374025309983385
24116925,2025-02-21,2062BK1,120.75,9.69,9501.0,3195.0,591.0,1445.0,1623.0,219.0,0.0,6295.0,1055.0,0.0,0.1307692307692307,0.0376153846153846,0.7955384615384615,1842.0,0.925712971474044,52.1325051755517,2.9737089201868625,0.8811074918561992,6,0.21,0.78,0.02,0.021,0.22,23.867,49.948,15.116,0.876,1.134,5.491,2.188,3.3040947277899058,1.2812435871126615
24116923,2025-02-21,2062BK1,120.86,9.49,8787.0,3477.0,607.0,2734.0,1617.0,254.0,0.0,6081.0,1076.0,0.0,0.1307692307692307,0.0376153846153846,0.7955384615384615,1871.0,0.9271960107332016,50.314413370426,2.527178602242586,0.8642437199354013,6,0.19,0.71,0.023,0.026,0.21,22.346,49.132,16.163,2.232,1.235,5.242,2.166,3.0395941598614202,1.2758244611789147
24216903,2025-02-21,C20MMNC,124.2,0.0,7167.0,3060.0,613.0,600.0,1600.0,192.0,0.0,6400.0,1022.0,0.0,0.1307692307692307,0.0376153846153846,0.7955384615384615,1792.0,0.9999999999919484,51.529790659810544,2.3421568627443325,0.8928571428566446,42,0.19,0.71,0.03,0.016,0.2,3.459,47.514,27.851,7.53,1.39,7.556,0.852,1.705945713054718,1.5174858675864713
24116920,2025-02-21,2062BK1,122.06,10.25,10113.0,2952.0,531.0,3024.0,1617.0,223.0,0.0,6209.0,1427.0,0.0,0.1307692307692307,0.0376153846153846,0.7955384615384615,1840.0,0.922530420974057,50.86842536415805,3.425813008128921,0.8788043478256093,6,0.216,0.721,0.023,0.025,0.18,20.965,49.082,16.709,3.09,1.225,5.248,2.168,2.9372830640335126,1.3027737226277374
24216980,2025-02-22,SEQRFE550D,122.78,0.0,8133.0,3066.0,660.0,1918.0,1671.0,250.0,0.0,6626.0,1108.0,0.0,0.13548,0.03828,0.7608,1921.0,0.9999999999918552,53.96644404582207,2.652641878668411,0.8698594482036076,73,0.21,0.77,0.017,0.021,0.25,19.16,52.041,16.215,1.609,1.268,5.817,2.25,3.2092377898371973,1.4710820895522387
24216964,2025-02-22,C20MMNC,125.93,9.8,7452.0,3525.0,698.0,0.0,1633.0,202.0,0.0,6666.0,1109.0,0.0,0.13548,0.03828,0.7608,1835.0,0.9277978339281824,52.93416977643981,2.114042553190889,0.8899182561303052,42,0.219,0.716,0.033,0.025,0.204,17.249,53.626,16.864,0.907,1.266,6.161,2.449,3.179721316335606,1.5719645893181686
24216962,2025-02-22,C20MMNC,121.1,9.8,7506.0,3507.0,682.0,0.0,1654.0,196.0,0.0,6660.0,1089.0,0.0,0.13548,0.03828,0.7608,1850.0,0.9251336898325048,54.99587118038814,2.140290846877063,0.8940540540535707,42,0.204,0.723,0.028,0.018,0.207,23.4,50.244,14.903,0.692,1.228,5.232,2.839,3.3711755233494363,1.31171679197995
24216949,2025-02-22,SEQRFE550D,123.24,10.32,8103.0,3606.0,616.0,1896.0,1600.0,223.0,0.0,6791.0,1498.0,0.0,0.13548,0.03828,0.7608,1823.0,0.922731356686712,55.10386238189627,2.24708818635545,0.8776741634663315,73,0.23,0.76,0.023,0.021,0.24,24.269,49.483,15.084,0.843,1.174,4.973,2.749,3.2802784222737817,1.2573817146922805
24316948,2025-02-22,2062BK1,123.16,9.49,8955.0,2871.0,600.0,2394.0,1713.0,244.0,0.0,6840.0,2168.0,0.0,0.13548,0.03828,0.7608,1957.0,0.9284583490318248,55.537512178828045,3.119122257052205,0.8753193663766605,6,0.21,0.74,0.02,0.02,0.19,26.001,50.851,14.404,0.723,1.104,2.799,2.658,3.5300937174592155,1.2585012126911845
24216941,2025-02-22,SEQRFE550D,123.87,9.26,9444.0,4113.0,600.0,2157.0,1640.0,250.0,0.0,6127.0,993.0,0.0,0.13548,0.03828,0.7608,1890.0,0.9304439269816688,49.463146847102095,2.296134208606298,0.8677248677244086,73,0.24,0.8,0.023,0.017,0.24,21.169,48.046,16.467,3.011,1.289,6.212,2.259,2.9175370415350983,1.276562956664984
24216946,2025-02-22,2062BK1,119.25,0.0,7077.0,3012.0,608.0,1545.0,1610.0,196.0,0.0,6497.0,1670.0,0.0,0.13548,0.03828,0.7608,1806.0,0.9999999999916144,54.48218029304417,2.349601593624718,0.8914728682165607,6,0.18,0.73,0.021,0.022,0.2,23.485,50.179,14.899,0.742,1.22,5.225,2.81,3.3677181208053697,1.3072554383222614
24316953,2025-02-22,S.TOWER6VAN,120.53,11.14,9072.0,2841.0,602.0,2811.0,2502.0,70.0,393.0,6896.0,1470.0,0.0,0.13548,0.03828,0.7608,2965.0,0.915394546966542,57.213971624846806,3.1932418162607554,0.8438448566607609,67,0.19,1.31,0.028,0.023,0.24,28.294,46.706,13.674,1.959,0.975,4.685,2.305,3.415429616087752,1.1128690223736568
24316960,2025-02-22,C20MMNC,121.83,10.0,9189.0,2007.0,646.0,1767.0,1744.0,270.0,0.0,6787.0,1205.0,0.0,0.13548,0.03828,0.7608,2014.0,0.9241447318446172,55.70877452141748,4.578475336320588,0.8659384309826882,42,0.207,0.779,0.03,0.021,0.198,25.027,49.075,13.489,0.738,1.096,6.954,2.195,3.6378799110452187,1.2741127294441414
24316968,2025-02-22,2062BK1,124.96,9.9,9267.0,3003.0,658.0,2798.0,1698.0,268.0,0.0,6986.0,2073.0,0.0,0.13548,0.03828,0.7608,1966.0,0.9265905383291816,55.90588988431573,3.0859140859130583,0.8636826042721955,6,0.2,0.86,0.023,0.03,0.21,24.382,48.586,13.506,1.882,1.069,7.044,2.083,3.5970978011401495,1.2823246852648524
24116931,2025-02-22,2062BK1,125.95,9.69,10116.0,4341.0,622.0,0.0,1656.0,246.0,0.0,6285.0,1452.0,0.0,0.13548,0.03828,0.7608,1902.0,0.928560896483865,49.9007542671703,2.330338631651156,0.8706624605673656,6,0.21,0.76,0.026,0.02,0.22,21.21,50.364,17.266,2.096,1.353,3.696,2.323,2.91677766838478,1.3089378070015854
24116934,2025-02-22,SEQRFE550D,126.27,9.81,9546.0,4098.0,607.0,669.0,1651.0,237.0,0.0,527.0,5402.0,0.0,0.13548,0.03828,0.7608,1888.0,0.9279100529032344,4.173596261945248,2.3294289897505296,0.8744703389825876,73,0.22,0.76,0.016,0.018,0.25,20.263,50.611,16.117,1.368,1.24,6.368,2.544,3.1400297803697725,1.3911382314944614
24116938,2025-02-22,2062BK1,127.16,9.69,9315.0,4128.0,596.0,0.0,1655.0,237.0,0.0,6604.0,1058.0,0.0,0.13548,0.03828,0.7608,1892.0,0.9291925465770612,51.934570619283306,2.256540697673872,0.8747357293864298,6,0.22,0.75,0.02,0.024,0.23,20.6,51.145,15.662,0.936,1.254,6.371,2.532,3.2653386962906215,1.410390756418388
24116942,2025-02-22,C25-HMNV55AL,124.98,9.69,9648.0,4194.0,706.0,0.0,2514.0,0.0,524.0,6412.0,1630.0,0.0,0.13548,0.03828,0.7608,3038.0,0.9280463354798542,51.30420867297724,2.300429184548808,0.8275181040155275,47,0.224,1.397,0.024,0.014,0.221,1.458,45.223,20.191,19.956,0.575,8.028,0.07,2.2396493660855783,2.088822170900693
24116944,2025-02-22,C25-HMNV55AL,126.31,9.86,8934.0,3543.0,614.0,1382.0,2013.0,0.0,1016.0,6340.0,1058.0,0.0,0.13548,0.03828,0.7608,3029.0,0.9275905118533628,50.19396722310035,2.5215918712948007,0.66457576757984,47,0.23,1.37,0.021,0.014,0.228,1.514,48.196,16.174,21.535,0.704,10.245,0.0,2.9796599690880985,2.7246311266889025
24116947,2025-02-22,C25-HMNV55AL,122.12,9.5,8982.0,3750.0,586.0,1687.0,2009.0,0.0,1011.0,6254.0,1056.0,0.0,0.13548,0.03828,0.7608,3020.0,0.9278225193669062,51.211922698565246,2.3951999999993614,0.6652317880792499,47,0.244,1.388,0.024,0.013,0.216,28.799,48.721,12.023,0.464,1.159,5.575,2.012,4.051979374584165,1.1934693677583714
24116954,2025-02-22,SEQRFE550D,123.32,10.86,9393.0,2967.0,654.0,504.0,1642.0,230.0,0.0,6396.0,1077.0,0.0,0.13548,0.03828,0.7608,1872.0,0.9190639439490308,51.86506649325442,3.165824064710763,0.8771367521362836,73,0.21,0.8,0.032,0.025,0.2,2.954,51.005,24.643,7.422,3.094,8.767,0.144,2.069672131147541,1.8481411696499745
24316984,2025-02-22,SEQRFE550D,122.57,9.91,9969.0,3027.0,654.0,1965.0,1705.0,203.0,0.0,6276.0,1058.0,0.0,0.13548,0.03828,0.7608,1908.0,0.9251962560316638,51.20339397853306,3.2933597621396453,0.8936058700204961,73,0.21,0.77,0.03,0.026,0.2,26.095,48.711,15.214,0.567,1.054,5.039,1.965,3.2015116661189613,1.1791575889615107
24116979,2025-02-22,C20MMNC,124.28,9.08,10371.0,3984.0,697.0,3278.0,1610.0,233.0,0.0,6482.0,1548.0,0.0,0.13548,0.03828,0.7608,1843.0,0.9319136172695568,52.1564209844532,2.603162650601756,0.8735756918063627,42,0.23,0.75,0.02,0.016,0.23,25.178,49.669,14.725,0.728,1.137,5.253,1.971,3.3728779030286566,1.244712309542903
24116963,2025-02-22,SAILTOWER6VA,110.21,9.69,8094.0,3282.0,564.0,0.0,1814.0,0.0,910.0,5782.0,957.0,0.0,0.13548,0.03828,0.7608,2724.0,0.9191826522025088,52.46347881269882,2.466179159048609,0.6659324522758201,68,0.188,1.317,0.032,0.012,0.249,12.979,47.613,14.977,12.294,0.9884999999999999,8.2805,1.239,3.178862331419415,1.7030797295847193
24217025,2025-02-23,2062BK1,123.4,8.21,8556.0,2022.0,690.0,2371.0,1610.0,240.0,0.0,6135.0,1078.0,563.0,0.1265238095238095,0.0481904761904761,0.6971904761904761,1850.0,0.937618721974488,49.7163695295809,4.231454005932625,0.8702702702697999,6,0.18,0.72,0.019,0.024,0.23,27.753,47.076,14.042,0.519,1.41,6.074,1.835,3.352275154881436,1.1263278782658628
24217036,2025-02-23,TMT-FE500D,122.32,8.0,7593.0,2511.0,649.0,2757.0,1671.0,253.0,0.0,6448.0,1102.0,0.0,0.1265238095238095,0.0481904761904761,0.6971904761904761,1924.0,0.938612645787764,52.71419228210665,3.023894862603336,0.8685031185026671,78,0.21,0.73,0.02,0.023,0.22,23.845,49.626,15.916,0.74,1.278,5.093,2.108,3.117798580134447,1.2480760525124492
24316981,2025-02-23,2062BK1,124.99,9.5,10440.0,2973.0,644.0,2415.0,1695.0,210.0,0.0,6478.0,1207.0,0.0,0.1265238095238095,0.0481904761904761,0.6971904761904761,1905.0,0.9293627778947924,51.82814625128548,3.511604439958456,0.889763779527092,6,0.18,0.77,0.022,0.026,0.21,23.776,50.383,15.161,0.735,1.174,5.384,2.02,3.322978498878776,1.293928809902923
24217021,2025-02-23,2062BK1,125.82,8.1,7911.0,0.0,707.0,1203.0,1617.0,196.0,0.0,828.0,1056.0,0.0,0.1265238095238095,0.0481904761904761,0.6971904761904761,1813.0,0.9395161290252426,6.580829756743118,7910999999999.999,0.8918918918914,6,0.18,0.76,0.02,0.025,0.26,17.942,53.266,16.835,0.925,1.086,6.384,2.084,3.1638156331670224,1.5316004370579102
24316997,2025-02-23,SEQRFE550D,121.16,10.21,8226.0,3303.0,657.0,1520.0,1634.0,240.0,0.0,6489.0,1829.0,0.0,0.1265238095238095,0.0481904761904761,0.6971904761904761,1874.0,0.9222805815565024,53.55727962979896,2.4904632152581017,0.8719316969045507,73,0.21,0.76,0.031,0.032,0.2,23.064,48.79,15.344,0.873,1.208,7.233,2.02,3.1795373085695666,1.2702751959176235
24317019,2025-02-23,2062BK1,126.4,8.69,8928.0,3063.0,701.0,1156.0,1636.0,216.0,0.0,6311.0,1034.0,0.0,0.1265238095238095,0.0481904761904761,0.6971904761904761,1852.0,0.9356725146129568,49.92879746795942,2.91478942213421,0.8833693304530867,6,0.17,0.76,0.03,0.038,0.22,19.156,52.854,16.425,0.787,1.09,6.147,2.068,3.217703640569828,1.4854139733573155
24317023,2025-02-23,2062BK1,125.3,7.89,12942.0,3381.0,696.0,1472.0,1619.0,230.0,0.0,6426.0,1063.0,0.0,0.1265238095238095,0.0481904761904761,0.6971904761904761,1849.0,0.9407613184102354,51.28491620070802,3.827861579413242,0.8756084369924956,6,0.2,0.75,0.021,0.034,0.22,21.45,53.733,12.995,0.602,1.192,6.314,2.282,4.134579870729455,1.559919874586309
24217043,2025-02-23,TMT-FE500D,123.87,8.0,7158.0,3030.0,646.0,1829.0,1654.0,250.0,0.0,6482.0,1110.0,0.0,0.1265238095238095,0.0481904761904761,0.6971904761904761,1904.0,0.9393341927584794,52.32905465365037,2.362376237622983,0.8686974789911404,78,0.2,0.73,0.018,0.028,0.21,21.119,53.142,15.256,0.701,1.05,5.227,2.134,3.483122501147015,1.4609082911809987
24317009,2025-02-23,TMT-FE500D,116.95,9.28,10923.0,3600.0,701.0,1011.0,1663.0,227.0,0.0,6275.0,1555.0,0.0,0.1265238095238095,0.0481904761904761,0.6971904761904761,1890.0,0.926483403304076,53.655408293684005,3.034166666665824,0.8798941798937143,78,0.18,0.763,0.017,0.028,0.184,22.206,52.221,15.242,0.676,1.005,5.149,2.136,3.4259004133044675,1.3944564607866698
24217001,2025-02-23,2062BK1,126.64,9.87,8631.0,3006.0,660.0,0.0,1620.0,226.0,0.0,6661.0,1076.0,0.0,0.1265238095238095,0.0481904761904761,0.6971904761904761,1846.0,0.927697604564298,52.59791535018479,2.871257485028985,0.8775731310937824,6,0.19,0.77,0.021,0.023,0.19,22.185,52.25,15.177,0.723,1.027,5.168,2.118,3.4424825405191726,1.3984423092364107
24117017,2025-02-23,C20MMNC,124.39,8.16,9156.0,4038.0,704.0,1721.0,1705.0,271.0,0.0,6145.0,969.0,0.0,0.1265238095238095,0.0481904761904761,0.6971904761904761,1976.0,0.938438325153237,49.40107725661708,2.26745913818666,0.8628542510117091,42,0.191,0.741,0.021,0.028,0.22,25.357,49.157,14.642,0.68,1.26,5.651,1.944,3.3570306631154816,1.228925
24117014,2025-02-23,2062BK1,129.6,0.0,9510.0,4011.0,702.0,1429.0,1658.0,248.0,0.0,6501.0,1314.0,280.0,0.1265238095238095,0.0481904761904761,0.6971904761904761,1906.0,0.999999999992284,50.16203703664999,2.3709798055341884,0.8698845750257765,6,0.18,0.73,0.034,0.036,0.21,29.358,46.481,13.501,0.491,1.401,5.75,1.745,3.442527033032144,1.0844843677088194
24116998,2025-02-23,TMT-FE500D,131.0,0.0,8994.0,2949.0,0.0,3951.0,0.0,0.0,0.0,6090.0,1014.0,0.0,0.1265238095238095,0.0481904761904761,0.6971904761904761,0.0,0.9999999999923664,46.48854961796574,3.049847405899271,0.0,78,0.2,0.72,0.019,0.027,0.18,22.804,51.046,15.102,0.787,1.078,5.716,2.08,3.379858306296762,1.3466114437966603
24116988,2025-02-23,SEQRFE550D,119.09,10.73,10143.0,4053.0,0.0,550.0,1610.0,233.0,0.0,6491.0,1096.0,0.0,0.1265238095238095,0.0481904761904761,0.6971904761904761,1843.0,0.9173470959719816,54.50499622088752,2.5025906735745123,0.8735756918063627,73,0.22,0.78,0.019,0.022,0.21,23.888,50.358,15.135,0.655,1.172,5.375,2.049,3.32703488372093,1.2904366543665435
24216987,2025-02-23,C20MMNC,120.11,9.86,8184.0,3033.0,663.0,1452.0,1681.0,257.0,0.0,6522.0,1117.0,0.0,0.1265238095238095,0.0481904761904761,0.6971904761904761,1938.0,0.9241363391480794,54.3002247934868,2.698318496537192,0.8673890608870654,42,0.23,0.77,0.029,0.022,0.21,19.954,51.25,16.851,0.74,1.112,6.196,2.4,3.041182055542369,1.3924360158669784
24117075,2025-02-24,SEQRFE550D,130.94,7.82,12192.0,2955.0,606.0,2566.0,1650.0,250.0,0.0,6520.0,1899.0,0.0,0.1316785714285714,0.0377857142857142,0.8924285714285715,1900.0,0.9436437013480568,49.79379868604099,4.1258883248717,0.8684210526311219,73,0.222,0.803,0.033,0.027,0.244,19.947,51.345,17.458,0.447,1.284,5.709,2.269,2.940890085342803,1.3726407528204032
24317044,2025-02-24,S.TOWER6VAN,129.67,8.26,8427.0,3534.0,701.0,3393.0,2516.0,66.0,397.0,6314.0,1095.0,0.0,0.1316785714285714,0.0377857142857142,0.8924285714285715,2979.0,0.9401145508523155,48.69283565937617,2.3845500848889687,0.8445787176902166,67,0.18,1.33,0.029,0.029,0.2,23.763,49.355,15.25,0.747,1.109,6.034,2.241,3.236181234017441,1.2650586968780435
24117061,2025-02-24,1786550D,124.87,7.43,8982.0,3495.0,606.0,2495.0,1611.0,219.0,0.0,6080.0,986.0,0.0,0.1316785714285714,0.0377857142857142,0.8924285714285715,1830.0,0.9438397581183384,48.69063826340441,2.569957081544329,0.880327868851978,3,0.23,0.78,0.04,0.04,0.22,19.634,50.756,17.578,1.025,1.137,5.926,2.471,2.8873087206325727,1.3639319592615484
24317059,2025-02-24,TMT-FE500D,126.26,8.0,9258.0,3051.0,693.0,2261.0,1735.0,261.0,0.0,6307.0,1059.0,0.0,0.1316785714285714,0.0377857142857142,0.8924285714285715,1996.0,0.9404141218461166,49.9524790111678,3.034414945918376,0.8692384769534723,78,0.2,0.74,0.031,0.032,0.19,13.215499999999999,51.661,20.3375,4.126,1.793,5.9925,1.315,2.540059493079627,1.539637599093998
24317072,2025-02-24,C20MMNC,129.09,8.01,11733.0,1215.0,696.0,2256.0,1755.0,159.0,0.0,7140.0,2118.0,0.0,0.1316785714285714,0.0377857142857142,0.8924285714285715,1914.0,0.941575492334489,55.31024866329452,9.65679012344884,0.9169278996860412,42,0.18,0.748,0.024,0.028,0.227,21.009,51.117,17.064,0.442,1.146,5.402,2.366,2.9954292411368293,1.342569732625939
24317078,2025-02-24,SEQRFE550D,118.4,7.44,9999.0,2700.0,701.0,2573.0,1742.0,258.0,0.0,6232.0,1153.0,0.0,0.1316785714285714,0.0377857142857142,0.8924285714285715,2000.0,0.9408773045061912,52.63513513469058,3.703333333331962,0.8709999999995645,73,0.21,0.82,0.024,0.026,0.22,20.575,51.854,16.847,0.44,1.119,5.283,2.438,3.0777540360873687,1.3856184699249126
24117077,2025-02-24,2062BK1,124.85,8.21,11097.0,4089.0,598.0,2212.0,1654.0,243.0,0.0,6268.0,1350.0,0.0,0.1316785714285714,0.0377857142857142,0.8924285714285715,1897.0,0.9382985119424448,50.20424509371082,2.7138664710191454,0.8719030047438735,6,0.21,0.81,0.018,0.027,0.24,18.733,52.184,17.671,0.468,1.312,5.778,2.312,2.952919873245812,1.4334294739733555
24117057,2025-02-24,C20MMNC,128.77,7.9,8658.0,3492.0,591.0,2079.0,1617.0,229.0,0.0,6526.0,1492.0,0.0,0.1316785714285714,0.0377857142857142,0.8924285714285715,1846.0,0.9421965317850136,50.67950609574684,2.479381443298259,0.875947995665831,42,0.2,0.71,0.023,0.019,0.18,18.785,51.306,17.728,1.043,1.172,6.006,2.469,2.8939026453832697,1.4051048912745794
24117060,2025-02-24,2062BK1,120.87,10.31,9072.0,3801.0,602.0,2026.0,1611.0,231.0,0.0,6159.0,1023.0,0.0,0.1316785714285714,0.0377857142857142,0.8924285714285715,1842.0,0.9214057020817092,50.95557210183705,2.386740331491085,0.8745928338757467,6,0.19,0.74,0.022,0.021,0.22,20.865,51.313,16.529,0.837,1.121,5.554,2.359,3.104234724742892,1.3721887952934886
24217052,2025-02-24,TMT-FE500D,128.48,7.94,7776.0,2925.0,655.0,2307.0,1674.0,250.0,0.0,6529.0,1112.0,0.0,0.1316785714285714,0.0377857142857142,0.8924285714285715,1924.0,0.9417973904050596,50.81724782027696,2.6584615384606294,0.8700623700619179,78,0.25,0.744,0.026,0.023,0.214,2.403,47.073,28.473,8.326,0.879,10.857,0.186,1.653192386036384,1.5245328237846942
24217055,2025-02-24,TMT-FE500D,121.03,8.0,7266.0,2646.0,649.0,1532.0,1647.0,219.0,0.0,6438.0,1069.0,0.0,0.1316785714285714,0.0377857142857142,0.8924285714285715,1866.0,0.9379989149737428,53.19342311779564,2.746031746030708,0.88263665594808,78,0.21,0.73,0.033,0.025,0.24,2.403,47.073,28.473,8.326,0.879,10.857,0.186,1.653192386036384,1.5245328237846942
24217058,2025-02-24,C20MMNC,131.8,7.9,9651.0,3225.0,657.0,2986.0,1647.0,270.0,0.0,6569.0,1704.0,0.0,0.1316785714285714,0.0377857142857142,0.8924285714285715,1917.0,0.9434502505301112,49.8406676779223,2.992558139533956,0.8591549295770167,42,0.195,0.755,0.014,0.019,0.235,23.045,51.34,15.299,0.55,0.986,5.263,2.201,3.355555555555556,1.338896857478159
24217062,2025-02-24,2062BK1,122.95,7.9,11736.0,3177.0,693.0,753.0,1607.0,226.0,0.0,6561.0,1163.0,0.0,0.1316785714285714,0.0377857142857142,0.8924285714285715,1833.0,0.9396255254035948,53.36315575393767,3.6940509915002537,0.8767048554277814,6,0.19,0.72,0.02,0.025,0.2,22.132,50.999,15.813,0.981,1.034,5.478,2.201,3.2249272796256485,1.3439888262267434
24117042,2025-02-24,2062BK1,125.39,8.0,8385.0,4122.0,849.0,1043.0,1606.0,237.0,0.0,6409.0,1068.0,0.0,0.1316785714285714,0.0377857142857142,0.8924285714285715,1843.0,0.940025489160057,51.11252890939379,2.0342066957782543,0.8714053174167816,6,0.22,0.77,0.024,0.027,0.26,24.008,50.589,14.912,0.946,1.162,5.125,1.94,3.392275196137598,1.2997867475141953
24217076,2025-02-24,2062BK1,123.9,8.1,9006.0,2508.0,704.0,0.0,1583.0,202.0,0.0,6910.0,1156.0,0.0,0.1316785714285714,0.0377857142857142,0.8924285714285715,1785.0,0.9386363636292528,55.770782888976825,3.590909090907659,0.8868347338930606,6,0.2,0.74,0.025,0.024,0.22,19.073,51.993,17.598,0.469,1.303,5.697,2.321,2.9543155861128474,1.4177846858638745
24317097,2025-02-25,SEQRFE550D,127.7,9.29,10503.0,2781.0,602.0,3300.0,1668.0,230.0,0.0,5193.0,1530.0,0.0,0.13396,0.0426799999999999,0.866,1898.0,0.932184831002758,40.665622552539816,3.776699029124856,0.8788198103261966,73,0.23,0.78,0.021,0.024,0.25,16.569,55.226,17.897,0.491,1.157,5.068,2.077,3.0855961559950833,1.6022862448138804
24317108,2025-02-25,2062BK1,125.35,9.69,9786.0,2706.0,3212.0,2855.0,1773.0,272.0,0.0,6651.0,1232.0,0.0,0.13396,0.0426799999999999,0.866,2045.0,0.9282434834054484,53.05943358553603,3.616407982260304,0.8669926650362508,6,0.2,0.75,0.021,0.022,0.21,17.57,54.212,18.001,0.509,1.072,5.034,2.123,3.01144317298078,1.5240076464635108
24317094,2025-02-25,S.TOWER6VAN,123.41,9.86,11076.0,3078.0,599.0,3629.0,2501.0,82.0,458.0,5969.0,1161.0,0.0,0.13396,0.0426799999999999,0.866,3041.0,0.926014857050154,48.36723118022553,3.5984405458077977,0.8224268332782564,67,0.18,1.312,0.038,0.023,0.223,16.974,53.072,19.003,0.664,1.118,5.661,1.938,2.792675226268154,1.4751236866974262
24317111,2025-02-25,C20MMNC,125.77,7.84,10293.0,2703.0,704.0,2914.0,1802.0,275.0,0.0,6819.0,1123.0,0.0,0.13396,0.0426799999999999,0.866,2077.0,0.9413217573464464,54.21801701475536,3.807991120975284,0.867597496388605,42,0.197,0.79,0.027,0.024,0.231,16.816,54.781,18.095,0.544,1.094,5.005,2.15,3.02724358974359,1.5691166361136573
24317150,2025-02-25,S.TOWER6VAN,125.25,7.95,9549.0,2997.0,599.0,2343.0,2411.0,72.0,448.0,4637.0,2191.0,0.0,0.13396,0.0426799999999999,0.866,2931.0,0.940315315308256,37.02195608752877,3.186186186185123,0.8225861480720497,67,0.19,1.3,0.032,0.03,0.22,26.514,48.077,15.429,0.979,1.171,4.236,2.076,3.1158133506156838,1.1462187678809843
24117112,2025-02-25,S.TOWER6VAN,122.8,7.98,9987.0,4290.0,694.0,981.0,2412.0,98.0,466.0,6302.0,1037.0,0.0,0.13396,0.0426799999999999,0.866,2976.0,0.9389814956343556,51.31921824062444,2.327972027971485,0.8104838709674695,67,0.185,1.344,0.023,0.014,0.197,18.912,53.584,17.66,0.622,1.007,4.618,2.125,3.0340297831379877,1.4651245454296886
24117095,2025-02-25,2062BK1,115.78,10.31,11175.0,3657.0,677.0,1797.0,1563.0,250.0,0.0,6021.0,1012.0,0.0,0.13396,0.0426799999999999,0.866,1813.0,0.918233008161486,52.00380031048537,3.0557834290393613,0.8621070049636723,6,0.19,0.75,0.024,0.021,0.18,16.523,54.94,18.081,0.461,1.162,5.257,2.073,3.03838071009844,1.5876318451090883
24217131,2025-02-25,C20MMNC,124.72,0.0,8472.0,3012.0,646.0,1265.0,1721.0,226.0,0.0,6639.0,1117.0,0.0,0.13396,0.0426799999999999,0.866,1947.0,0.999999999991982,53.23123797263285,2.81274900398313,0.8839239856184469,42,0.22,0.71,0.024,0.022,0.21,24.491,51.931,14.81,0.731,0.924,3.81,1.986,3.506245358179731,1.3213322477227623
24217114,2025-02-25,C20MMNC,125.1,8.2,5832.0,2949.0,690.0,3467.0,1596.0,229.0,0.0,6749.0,1196.0,267.0,0.13396,0.0426799999999999,0.866,1825.0,0.9384846211482486,53.94884092682695,1.9776195320440904,0.8745205479447263,42,0.21,0.76,0.022,0.026,0.21,24.108,50.239,15.732,0.85,1.113,4.614,1.996,3.193224432721032,1.2609874250144322
24217110,2025-02-25,C20MMNC,128.1,8.1,10698.0,3021.0,698.0,2070.0,1606.0,229.0,0.0,6629.0,1223.0,0.0,0.13396,0.0426799999999999,0.866,1835.0,0.940528634354328,51.74863387937746,3.5412115193632765,0.8752043596725476,42,0.19,0.72,0.032,0.03,0.23,15.444,55.446,18.362,0.457,1.195,5.427,2.134,3.019441267766705,1.6400745407755792
24117092,2025-02-25,2062BK1,122.88,8.51,11127.0,3333.0,669.0,2048.0,1570.0,196.0,0.0,6052.0,1294.0,0.0,0.13396,0.0426799999999999,0.866,1766.0,0.9352309916969692,49.251302082932526,3.3384338433833367,0.889014722536303,6,0.19,0.73,0.028,0.023,0.21,18.978,52.835,16.912,0.801,1.127,5.749,2.089,3.1239283391474015,1.4720960686523086
24217098,2025-02-25,S.TOWER6VAN,125.36,10.12,8808.0,2787.0,707.0,2182.0,2487.0,67.0,456.0,6392.0,1680.0,0.0,0.13396,0.0426799999999999,0.866,3010.0,0.9253026276872948,50.98915124400934,3.1603875134541943,0.8262458471758052,67,0.2,1.25,0.022,0.016,0.2,17.843,54.016,18.137,0.643,1.011,4.719,2.149,2.978057117653545,1.501236763847586
24117118,2025-02-25,SEQRFE550D,129.2,7.22,10314.0,4386.0,707.0,0.0,1668.0,248.0,0.0,6647.0,2252.0,0.0,0.13396,0.0426799999999999,0.866,1916.0,0.9470752089067068,51.44736842065444,2.3515731874139645,0.8705636743210488,73,0.216,0.777,0.019,0.022,0.197,17.639,55.459,16.953,0.625,0.98,4.743,2.157,3.2711454524006136,1.6031856155869688
24217135,2025-02-25,SEQRFE550D,118.92,7.1,7767.0,3117.0,663.0,1263.0,1677.0,233.0,0.0,6681.0,1230.0,0.0,0.13396,0.0426799999999999,0.866,1910.0,0.943659736542266,56.18062563020366,2.4918190567845717,0.8780104712037288,73,0.23,0.74,0.026,0.024,0.2,22.251,52.51,15.915,0.796,0.928,4.065,2.197,3.2991957778336265,1.3757958445777767
24117137,2025-02-25,C20MMNC,128.9,7.92,9597.0,4206.0,850.0,1203.0,1610.0,230.0,0.0,6424.0,1699.0,0.0,0.13396,0.0426799999999999,0.866,1840.0,0.9421137260565554,49.83708300969871,2.281740370898173,0.8749999999995245,42,0.2,0.73,0.025,0.026,0.22,22.119,49.69,15.578,0.666,1.19,6.958,2.305,3.189550035303935,1.3181070613825667
24117134,2025-02-25,C20MMNC,123.12,8.0,9414.0,4053.0,727.0,1120.0,1621.0,227.0,0.0,6850.0,2864.0,0.0,0.13396,0.0426799999999999,0.866,1848.0,0.9389871873021738,55.6367771275533,2.322723908215563,0.8771645021640275,42,0.189,0.744,0.024,0.02,0.19,22.069,49.818,15.413,0.641,1.21,7.083,2.278,3.2319968859478396,1.3290825174078915
24117183,2025-02-26,C20MMNC,121.95,0.0,7752.0,3999.0,654.0,1044.0,1597.0,216.0,0.0,6361.0,1040.0,0.0,0.13016,0.0424,0.78264,1813.0,0.9999999999918,52.16072160678835,1.938484621154804,0.8808604522885378,42,0.19,0.72,0.032,0.023,0.17,18.6,50.646,17.497,0.921,1.171,6.922,2.677,2.8943879300491484,1.4030140173970858
24117195,2025-02-26,S.TOWER6VAN,123.11,7.99,7644.0,3345.0,667.0,2764.0,1915.0,78.0,444.0,6240.0,1075.0,0.0,0.13016,0.0424,0.78264,2437.0,0.9390541571247976,50.68637803549113,2.28520179372129,0.785802215838824,67,0.19,1.28,0.029,0.026,0.22,20.646,50.716,17.048,0.986,1.183,5.647,2.253,2.974719924922283,1.345430428438785
24117171,2025-02-26,1786500D,127.1,8.15,11070.0,2949.0,704.0,2052.0,1670.0,263.0,0.0,6678.0,1585.0,0.0,0.13016,0.0424,0.78264,1933.0,0.9397412199560832,52.54130605780849,3.7538148524910975,0.8639420589752386,2,0.27,0.75,0.018,0.026,0.247,19.71,50.535,17.398,0.543,1.19,6.721,2.404,2.904477268808552,1.3617990244954052
24117154,2025-02-26,C20MMNC,115.06,8.23,10218.0,3315.0,1005.0,1531.0,1563.0,223.0,0.0,6049.0,1017.0,260.0,0.13016,0.0424,0.78264,1786.0,0.933246816441453,52.57257083215216,3.082352941175541,0.8751399776030935,42,0.211,0.77,0.021,0.024,0.22,19.789,54.869,15.735,0.571,1.032,4.47,2.054,3.486845449923742,1.5445179451090782
