Repository: SiddharthKumar268/FerroMind

# FerroMind
*Ferro-Alloy Optimisation using Machine Learning*
**SAIL Durgapur Steel Plant | Steel Melting Shop**
Intern: Siddharth Kumar | FY 2023-24 to FY 2025-26

---

## Quick Start

```bash

# 2. Place raw Excel files in data/raw/

## Dataset

| | |
|---|---|
| Total heats after cleaning | 47,421 |
| Training set | 37,936 heats (Apr 2023 – Jun 2025) |
| Test set | 9,485 heats (Jun 2025 – Dec 2025) |
| Input features | 21 (16 raw + 5 engineered) |
| Target variables | Mn, Si, C, S, P |
| BOF grades | 76 distinct grades |
| Split method | Chronological 80/20 — no shuffle, no leakage |

---

File: data/processed/sms_train.csv (part 64 of 253)
Heat_Number,Date,BOF Grade Code,Hot Metal Addn. Weight,Scrap Addn. Weight,Lime Into Converter,Dolomite Into Converter,Lime Into Ladle,Iron Ore Into Converter,SIMN Into Ladle,FESI Into Ladle,FEMN Into Ladle,Measered O2 Mainblow II,Duration of Mainblow I/II,Measered O2 2nd Blow,HM_P,HM_S,HM_Si,Total_FA_Ladle,HM_Ratio,O2_per_ton_HM,Lime_Dolo_Ratio,SiMn_FA_Fraction,Grade_Encoded,C,Mn,P,S,Si
23310923,2023-10-26,FE500DHCR,126.86,9.59,9111.0,2373.0,809.0,4108.0,1607.0,279.0,275.0,6371.0,1024.0,0.0,0.15555555555555556,0.04177777777777778,1.0738518518518518,2161.0,0.9297178453577889,50.2207157492494,3.8394437420969916,0.7436372049973421,57,0.21,0.8,0.022,0.025,0.21
23310920,2023-10-26,2062BK1,124.03,9.59,9267.0,1968.0,759.0,4768.0,1572.0,267.0,416.0,6562.0,1052.0,0.0,0.15555555555555556,0.04177777777777778,1.0738518518518518,2255.0,0.9282293069830249,52.90655486533172,4.7088414634122415,0.6971175166294026,6,0.19,0.75,0.03,0.021,0.2
23310917,2023-10-26,2062BK1,124.5,9.28,9144.0,2259.0,806.0,4359.0,1626.0,305.0,420.0,6531.0,1107.0,0.0,0.15555555555555556,0.04177777777777778,1.0738518518518518,2351.0,0.9306323815149452,52.457831324879855,4.0478087649384475,0.6916205869839679,6,0.19,0.76,0.032,0.022,0.18
23310957,2023-10-26,2062BK1,127.17,5.0,10932.0,963.0,1420.0,6017.0,5036.0,154.0,1220.0,6292.0,995.0,0.0,0.15555555555555556,0.04177777777777778,1.0738518518518518,6410.0,0.9621699326552003,49.47707792679502,11.352024922106592,0.7856474258969133,6,0.2,1.09,0.03,0.033,0.2
23310950,2023-10-26,1786500D,126.45,10.0,11910.0,1509.0,862.0,4906.0,1770.0,294.0,0.0,6629.0,1121.0,0.0,0.15555555555555556,0.04177777777777778,1.0738518518518518,2064.0,0.9267130817081225,52.423882957276206,7.8926441351836365,0.8575581395344682,2,0.2,0.77,0.018,0.02,0.169
23310966,2023-10-26,2062BK1,127.6,10.0,10974.0,1986.0,760.0,4635.0,1692.0,340.0,1.0,6388.0,1114.0,0.0,0.15555555555555556,0.04177777777777778,1.0738518518518518,2033.0,0.9273255813886097,50.06269592437255,5.525679758305375,0.832267584849566,6,0.21,0.77,0.022,0.027,0.22
23310960,2023-10-26,2062BK1,126.27,10.0,10971.0,2529.0,707.0,4729.0,1607.0,302.0,272.0,6496.0,1097.0,0.0,0.15555555555555556,0.04177777777777778,1.0738518518518518,2181.0,0.9266162765030704,51.445315593161915,4.338078291813232,0.7368179734063564,6,0.21,0.79,0.021,0.024,0.19
23310954,2023-10-26,2062BK1,126.7,10.0,8997.0,993.0,796.0,4302.0,1770.0,301.0,0.0,6317.0,1002.0,0.0,0.15555555555555556,0.04177777777777778,1.0738518518518518,2071.0,0.9268471104540832,49.85793212273198,9.060422960715952,0.854659584741258,6,0.21,0.71,0.033,0.032,0.21
23110921,2023-10-26,2062BK1,121.74,0.0,10389.0,0.0,797.0,3169.0,1573.0,244.0,0.0,4561.0,817.0,0.0,0.15555555555555556,0.04177777777777778,1.0738518518518518,1817.0,0.9999999999917858,37.465089534767,10389000000000.0,0.8657127132631449,6,0.18,0.74,0.015,0.017,0.2
23110971,2023-10-26,S.TOWER6VAN,121.77,9.55,12855.0,0.0,792.0,4493.0,2286.0,84.0,490.0,6324.0,1966.0,0.0,0.15555555555555556,0.04177777777777778,1.0738518518518518,2860.0,0.9272768808945533,51.93397388476691,12855000000000.0,0.7993006993004198,67,0.19,1.31,0.032,0.03,0.18
23310914,2023-10-26,2062BK1,125.09,9.6,8964.0,2097.0,779.0,4173.0,1681.0,288.0,488.0,6443.0,1041.0,0.0,0.15555555555555556,0.04177777777777778,1.0738518518518518,2457.0,0.9287252208706755,51.506915020772986,4.274678111585945,0.6841676841674057,6,0.17,0.73,0.036,0.028,0.17
23211027,2023-10-27,2062BK1,119.06,10.08,10632.0,684.0,800.0,3168.0,1758.0,257.0,0.0,6348.0,1256.0,0.0,0.1546875,0.041375,0.8731875,2015.0,0.921945175771086,53.317654963435935,15.543859649100082,0.8724565756819491,6,0.18,0.81,0.033,0.035,0.22
23211024,2023-10-27,1786500D,120.47,9.65,9720.0,2007.0,800.0,2811.0,1640.0,253.0,0.0,6497.0,1086.0,0.0,0.1546875,0.041375,0.8731875,1893.0,0.9258376882806192,53.93043911302457,4.843049327351847,0.8663497094554324,2,0.21,0.78,0.022,0.029,0.214
23211021,2023-10-27,2062BK1,128.35,10.12,9891.0,987.0,792.0,1934.0,1590.0,347.0,0.0,6498.0,1091.0,0.0,0.1546875,0.041375,0.8731875,1937.0,0.9269155773746883,50.627191273466096,10.021276595734527,0.8208569953532159,6,0.19,0.8,0.019,0.034,0.19
23211019,2023-10-27,2062BK1,0.0,0.0,8709.0,999.0,806.0,2094.0,1677.0,243.0,0.0,4394.0,701.0,0.0,0.1546875,0.041375,0.8731875,1920.0,0.0,4393999999999.9995,8.717717717708991,0.8734374999995451,6,0.19,0.79,0.025,0.026,0.2
23211003,2023-10-27,2062BK1,120.86,9.47,9771.0,1194.0,916.0,2563.0,1313.0,253.0,186.0,6404.0,1035.0,0.0,0.1546875,0.041375,0.8731875,1752.0,0.927338295089946,52.9869270225634,8.183417085420283,0.7494292237438644,6,0.19,0.81,0.04,0.034,0.18
23210995,2023-10-27,R34,131.13,0.0,11247.0,1500.0,998.0,4093.0,1137.0,250.0,0.0,6050.0,1154.0,0.0,0.1546875,0.041375,0.8731875,1387.0,0.9999999999923741,46.137420879690865,7.4979999999950016,0.8197548666180102,66,0.62,0.77,0.022,0.019,0.24
23211030,2023-10-27,2062BK1,127.13,9.63,8724.0,501.0,797.0,2993.0,1688.0,317.0,290.0,6479.0,1176.0,394.0,0.1546875,0.041375,0.8731875,2295.0,0.9295846738744548,50.963580586400035,17.413173652659854,0.7355119825704857,6,0.19,0.86,0.027,0.031,0.21
23210991,2023-10-27,1786500D,123.06,9.2,10458.0,1614.0,803.0,2049.0,1620.0,256.0,0.0,6577.0,1118.0,0.0,0.1546875,0.041375,0.8731875,1876.0,0.9304400423338091,53.44547375220668,6.47955390334171,0.8635394456285376,2,0.19,0.79,0.021,0.027,0.216
23111010,2023-10-27,2062BK1,126.87,10.08,6861.0,0.0,802.0,3686.0,1705.0,284.0,0.0,6154.0,1194.0,0.0,0.1546875,0.041375,0.8731875,1989.0,0.9263964950644293,48.50634507725619,6861000000000.0,0.8572146807436616,6,0.22,0.84,0.031,0.036,0.24
23210985,2023-10-27,2062BK1,127.48,9.31,10425.0,1509.0,800.0,3021.0,1671.0,260.0,179.0,6309.0,1005.0,0.0,0.1546875,0.041375,0.8731875,2110.0,0.931939469252636,49.49011609625439,6.908548707748901,0.79194312796171,6,0.2,0.81,0.025,0.029,0.23
23210982,2023-10-27,1786500D,125.51,9.5,9912.0,1518.0,795.0,2412.0,1654.0,277.0,172.0,6287.0,1054.0,0.0,0.1546875,0.041375,0.8731875,2103.0,0.9296348418566802,50.09162616484669,6.529644268770402,0.7864954826434681,2,0.2,0.74,0.02,0.028,0.201
23211000,2023-10-27,2062BK1,114.82,9.87,9966.0,1593.0,847.0,2055.0,1640.0,253.0,0.0,6301.0,1072.0,0.0,0.1546875,0.041375,0.8731875,1893.0,0.9208436923496603,54.877199093756516,6.2561205273030405,0.8663497094554324,6,0.19,0.78,0.025,0.027,0.2
23111022,2023-10-27,S.TOWER6VAN,133.08,10.54,7593.0,0.0,794.0,3110.0,2473.0,0.0,352.0,6309.0,1080.0,0.0,0.1546875,0.041375,0.8731875,2825.0,0.9266118924876299,47.40757439098732,7593000000000.0,0.8753982300881857,67,0.2,1.36,0.032,0.035,0.25
23111028,2023-10-27,2062BK1,121.06,9.85,9651.0,0.0,789.0,3246.0,1807.0,291.0,0.0,5696.0,926.0,368.0,0.1546875,0.041375,0.8731875,2098.0,0.9247574669549711,47.0510490661899,9651000000000.0,0.8612964728308573,6,0.2,0.89,0.034,0.03,0.21
23210978,2023-10-27,2062BK1,128.18,9.63,10764.0,1866.0,809.0,3041.0,1698.0,277.0,189.0,6400.0,1082.0,323.0,0.1546875,0.041375,0.8731875,2164.0,0.9301211813298736,49.92978623771314,5.768488745977616,0.7846580406650718,6,0.19,0.8,0.022,0.036,0.2
23111031,2023-10-27,S.TOWER6VAN,124.4,10.2,10590.0,1104.0,776.0,2950.0,2391.0,111.0,608.0,5704.0,935.0,366.0,0.1546875,0.041375,0.8731875,3110.0,0.9242199108400877,45.85209003178575,9.592391304339138,0.7688102893888203,67,0.2,1.36,0.028,0.028,0.23
23111034,2023-10-27,S.TOWER6VAN,120.92,10.39,10149.0,1101.0,802.0,3303.0,2463.0,95.0,521.0,5971.0,968.0,358.0,0.1546875,0.041375,0.8731875,3079.0,0.9208742669947386,49.37975520964787,9.217983651217786,0.7999350438451446,67,0.2,1.38,0.026,0.032,0.26
23110927,2023-10-27,2062BK1,121.88,8.16,10755.0,0.0,784.0,3531.0,1763.0,236.0,0.0,5998.0,2075.0,0.0,0.1546875,0.041375,0.8731875,1999.0,0.9372500768922083,49.212340006160055,10755000000000.0,0.8819409704848015,6,0.18,0.75,0.025,0.023,0.2
23110992,2023-10-27,2062BK1,127.51,0.0,9972.0,990.0,782.0,930.0,1661.0,343.0,0.0,6416.0,1039.0,0.0,0.1546875,0.041375,0.8731875,2004.0,0.9999999999921575,50.31762214688795,10.072727272717099,0.8288423153688479,6,0.19,0.78,0.034,0.025,0.19
23110990,2023-10-27,2062BK1,124.62,9.6,9696.0,771.0,777.0,0.0,1640.0,297.0,0.0,5896.0,960.0,0.0,0.1546875,0.041375,0.8731875,1937.0,0.9284756370069404,47.3118279566096,12.575875486365012,0.8466701084146377,6,0.19,0.76,0.026,0.03,0.19
23110986,2023-10-27,2062BK1,122.2,0.0,9591.0,2208.0,644.0,2072.0,1654.0,297.0,0.0,6429.0,1148.0,0.0,0.1546875,0.041375,0.8731875,1951.0,0.9999999999918167,52.6104746313207,4.343749999998033,0.8477703741666592,6,0.2,0.78,0.021,0.023,0.22
23310926,2023-10-27,EXPORTDSP14,124.8,8.88,9183.0,1968.0,757.0,5405.0,1631.0,349.0,454.0,6335.0,1015.0,0.0,0.1546875,0.041375,0.8731875,2434.0,0.9335727109445424,50.761217948311206,4.666158536582995,0.6700903861952876,55,0.2,0.78,0.022,0.025,0.21
23110983,2023-10-27,S.TOWER6VAN,124.05,10.21,11478.0,0.0,795.0,3989.0,2304.0,122.0,466.0,6319.0,1353.0,0.0,0.1546875,0.041375,0.8731875,2892.0,0.9239535230081637,50.93913744416817,11478000000000.0,0.7966804979250357,67,0.2,1.31,0.023,0.038,0.22
23110980,2023-10-27,S.TOWER6VAN,126.1,10.59,11226.0,0.0,782.0,3459.0,2352.0,139.0,382.0,6253.0,1551.0,0.0,0.1546875,0.041375,0.8731875,2873.0,0.9225254224820943,49.58762886558614,11226000000000.0,0.8186564566652215,67,0.18,1.33,0.021,0.034,0.22
23110977,2023-10-27,S.TOWER6VAN,126.79,9.34,11205.0,0.0,814.0,3469.0,2321.0,74.0,571.0,6300.0,1457.0,0.0,0.1546875,0.041375,0.8731875,2966.0,0.9313891133406936,49.68846123472128,11205000000000.0,0.7825354012134921,67,0.19,1.34,0.033,0.033,0.22
23110974,2023-10-27,1786500D,124.15,9.58,11760.0,0.0,799.0,3831.0,1682.0,305.0,0.0,6229.0,1445.0,0.0,0.1546875,0.041375,0.8731875,1987.0,0.9283631197118943,50.17317760732844,11760000000000.0,0.8465022647202585,2,0.22,0.75,0.016,0.03,0.2
23110870,2023-10-27,EXPORTDSP14,134.9,0.0,11565.0,309.0,757.0,3942.0,1722.0,321.0,0.0,3615.0,1713.0,0.0,0.1546875,0.041375,0.8731875,2043.0,0.9999999999925872,26.7976278722995,37.42718446589829,0.8428781204107475,55,0.18,0.78,0.04,0.015,0.19
23111025,2023-10-27,S.TOWER6VAN,124.34,10.12,8832.0,0.0,481.0,3687.0,2467.0,0.0,477.0,5976.0,973.0,0.0,0.1546875,0.041375,0.8731875,2944.0,0.9247359809540032,48.06176612475421,8832000000000.0,0.8379755434779762,67,0.19,1.26,0.033,0.038,0.18
23210976,2023-10-27,2062BK1,125.19,10.21,10467.0,1200.0,789.0,3212.0,1674.0,283.0,186.0,6406.0,1086.0,0.0,0.1546875,0.041375,0.8731875,2143.0,0.9245937961526988,51.17022126327047,8.722499999992731,0.781147923471404,6,0.2,0.77,0.028,0.033,0.19
23111012,2023-10-27,S.TOWER6VAN,130.79,9.55,9162.0,0.0,797.0,4188.0,2404.0,122.0,389.0,6044.0,1004.0,0.0,0.1546875,0.041375,0.8731875,2915.0,0.9319509761940149,46.21148405806093,9162000000000.0,0.8246998284731305,67,0.18,1.33,0.035,0.033,0.23
23110996,2023-10-27,2062BK1,117.67,9.47,9747.0,957.0,815.0,3008.0,1631.0,277.0,0.0,6365.0,1037.0,0.0,0.1546875,0.041375,0.8731875,1908.0,0.9255151801091276,54.09195206888678,10.184952978045784,0.8548218029345624,6,0.19,0.76,0.038,0.032,0.19
23111014,2023-10-27,2062BK1,124.7,10.08,12477.0,0.0,810.0,4053.0,1634.0,274.0,0.0,6138.0,993.0,0.0,0.1546875,0.041375,0.8731875,1908.0,0.9252114556987298,49.22213311909204,12477000000000.0,0.8563941299785868,6,0.18,0.71,0.023,0.029,0.17
23311036,2023-10-27,S.TOWER6VAN,110.02,10.5,10767.0,498.0,806.0,2248.0,2481.0,165.0,397.0,6485.0,1346.0,0.0,0.1546875,0.041375,0.8731875,3043.0,0.9128775306927241,58.94382839430155,21.62048192766743,0.8153138350309512,67,0.18,1.43,0.026,0.026,0.25
23111016,2023-10-27,1786500D,125.62,9.58,4950.0,0.0,719.0,3304.0,1695.0,298.0,0.0,5791.0,935.0,0.0,0.1546875,0.041375,0.8731875,1993.0,0.9291420118274472,46.09934723733402,4950000000000.0,0.8504766683387605,2,0.2,0.85,0.032,0.03,0.21
23311029,2023-10-27,S.TOWER6VAN,122.38,10.21,9723.0,0.0,820.0,3686.0,2530.0,122.0,449.0,6792.0,1133.0,0.0,0.1546875,0.041375,0.8731875,3101.0,0.9229957010262991,55.49926458526312,9723000000000.0,0.8158658497256318,67,0.19,1.37,0.037,0.031,0.21
23311026,2023-10-27,2062BK1,122.99,8.89,8973.0,1074.0,845.0,4489.0,1789.0,332.0,132.0,6560.0,1047.0,0.0,0.1546875,0.041375,0.8731875,2253.0,0.9325902335385762,53.33766972881261,8.354748603344177,0.7940523746112765,6,0.2,0.77,0.02,0.031,0.24
23311023,2023-10-27,2062BK1,123.32,10.0,7959.0,1362.0,792.0,4376.0,1619.0,305.0,420.0,6614.0,1058.0,0.0,0.1546875,0.041375,0.8731875,2344.0,0.9249924992429869,53.632825169853774,5.843612334797472,0.690699658702777,6,0.21,0.8,0.027,0.027,0.19
23311020,2023-10-27,1786500D,121.5,9.88,9132.0,1035.0,799.0,3982.0,1763.0,248.0,309.0,6529.0,1050.0,0.0,0.1546875,0.041375,0.8731875,2320.0,0.9247982950150344,53.736625513961016,8.823188405788576,0.7599137931031207,2,0.18,0.77,0.017,0.029,0.18
23311017,2023-10-27,2062BK1,121.7,9.66,8532.0,1014.0,790.0,4272.0,1754.0,347.0,407.0,6436.0,1734.0,0.0,0.1546875,0.041375,0.8731875,2508.0,0.9264616321488546,52.88414133070761,8.414201183423655,0.6993620414670257,6,0.21,0.85,0.019,0.028,0.22
23311015,2023-10-27,S.TOWER6VAN,122.66,10.15,8016.0,1365.0,831.0,3878.0,2546.0,78.0,452.0,6036.0,969.0,285.0,0.1546875,0.041375,0.8731875,3076.0,0.9235750319936483,49.209196151563596,5.872527472523171,0.8276983094925787,67,0.2,1.31,0.035,0.026,0.25
23311013,2023-10-27,1786500D,127.07,9.66,8400.0,1161.0,762.0,4286.0,1744.0,345.0,304.0,6378.0,1028.0,0.0,0.1546875,0.041375,0.8731875,2393.0,0.9293498134942636,50.19280711379403,7.2351421188568175,0.728792310906507,2,0.21,0.81,0.024,0.031,0.211
23311011,2023-10-27,2062BK1,118.46,9.12,8400.0,1995.0,782.0,4340.0,1874.0,269.0,210.0,6244.0,1004.0,155.0,0.1546875,0.041375,0.8731875,2353.0,0.9285154412844605,52.709775451184285,4.210526315787363,0.7964300892474303,6,0.2,0.79,0.021,0.026,0.19
23311009,2023-10-27,S.TOWER6VAN,123.08,9.18,9279.0,1959.0,801.0,4360.0,2373.0,0.0,599.0,6505.0,1044.0,0.0,0.1546875,0.041375,0.8731875,2972.0,0.9305912596330669,52.851803704477966,4.736600306276296,0.7984522207265147,67,0.2,1.42,0.027,0.024,0.27
23311007,2023-10-27,2062BK1,123.86,9.68,9510.0,2004.0,818.0,4036.0,1732.0,386.0,92.0,6491.0,1043.0,153.0,0.1546875,0.041375,0.8731875,2210.0,0.9275123558414895,52.405942192375214,4.74550898203356,0.7837104072394644,6,0.21,0.78,0.022,0.025,0.21
23210973,2023-10-27,2062BK1,127.63,9.8,10716.0,1995.0,800.0,3758.0,1657.0,304.0,189.0,6500.0,1084.0,468.0,0.1546875,0.041375,0.8731875,2150.0,0.9286909699415797,50.928465094014506,5.371428571425879,0.7706976744182462,6,0.21,0.8,0.029,0.035,0.19
23311005,2023-10-27,2062BK1,119.7,9.56,11061.0,1836.0,699.0,4751.0,1781.0,271.0,166.0,6280.0,1055.0,0.0,0.1546875,0.041375,0.8731875,2218.0,0.9260405384424724,52.46449456931943,6.024509803918288,0.802975653741748,6,0.19,0.77,0.025,0.033,0.2
23210988,2023-10-27,S.TOWER6VAN,119.32,9.26,9495.0,1794.0,701.0,3021.0,2437.0,101.0,446.0,5718.0,992.0,0.0,0.1546875,0.041375,0.8731875,2984.0,0.9279825789319648,47.921555480657716,5.2926421404652775,0.8166890080426218,67,0.19,1.34,0.036,0.033,0.19
23310999,2023-10-27,2062BK1,118.97,9.5,10290.0,1779.0,677.0,3586.0,1762.0,281.0,220.0,6099.0,976.0,0.0,0.1546875,0.041375,0.8731875,2263.0,0.9260527749597101,51.265024795736196,5.78414839797314,0.7786124613341676,6,0.22,0.81,0.029,0.022,0.19
23210967,2023-10-27,1786500D,129.35,10.0,10770.0,1653.0,797.0,3264.0,1664.0,280.0,0.0,6302.0,1207.0,0.0,0.1546875,0.041375,0.8731875,1944.0,0.9282382490066148,48.720525705073676,6.515426497273736,0.8559670781888601,2,0.2,0.77,0.033,0.034,0.219
23111004,2023-10-27,2062BK1,121.05,9.67,10965.0,924.0,792.0,3266.0,1573.0,308.0,240.0,5670.0,919.0,0.0,0.1546875,0.041375,0.8731875,2121.0,0.9260250917921816,46.840148698497806,11.866883116870275,0.741631305987392,6,0.2,0.83,0.034,0.031,0.19
23111018,2023-10-27,S.TOWER6VAN,123.6,10.16,8988.0,0.0,800.0,3824.0,2453.0,0.0,494.0,6174.0,1079.0,0.0,0.1546875,0.041375,0.8731875,2947.0,0.9240430621940489,49.951456310275475,8988000000000.0,0.8323719036305286,67,0.18,1.32,0.034,0.028,0.2
23111008,2023-10-27,1786500D,119.67,9.59,10419.0,1023.0,802.0,2583.0,1723.0,241.0,0.0,6294.0,1145.0,0.0,0.1546875,0.041375,0.8731875,1964.0,0.9258084480819605,52.59463524648955,10.184750733127874,0.8772912423620788,2,0.19,0.76,0.035,0.026,0.184
23310972,2023-10-27,2062BK1,127.06,9.68,10956.0,309.0,796.0,3897.0,1751.0,367.0,88.0,6497.0,1083.0,374.0,0.1546875,0.041375,0.8731875,2206.0,0.9292087172668626,51.1333228392009,35.45631067949691,0.7937443336351796,6,0.21,0.77,0.018,0.029,0.22
23310975,2023-10-27,1786500D,131.06,9.5,9732.0,762.0,801.0,4215.0,1702.0,261.0,331.0,6900.0,1570.0,0.0,0.1546875,0.041375,0.8731875,2294.0,0.9324132043189214,52.64764230083437,12.771653543290325,0.7419354838706443,2,0.22,0.77,0.018,0.024,0.185
23310979,2023-10-27,2062BK1,124.92,10.2,9648.0,0.0,776.0,2257.0,1716.0,288.0,201.0,6660.0,1830.0,0.0,0.1546875,0.041375,0.8731875,2205.0,0.9245115452862307,53.31412103703719,9648000000000.0,0.7782312925166539,6,0.19,0.79,0.028,0.032,0.23
23310981,2023-10-27,2062BK1,127.32,10.1,10707.0,975.0,760.0,4092.0,1763.0,325.0,102.0,6489.0,1074.0,0.0,0.1546875,0.041375,0.8731875,2190.0,0.9265026924688802,50.966069745122795,10.9815384615272,0.8050228310498607,6,0.21,0.78,0.023,0.034,0.24
23310984,2023-10-27,2062BK1,132.27,0.0,9843.0,1260.0,685.0,3188.0,1742.0,281.0,140.0,6652.0,1100.0,0.0,0.1546875,0.041375,0.8731875,2163.0,0.9999999999924398,50.29107129318597,7.811904761898562,0.8053629218674039,6,0.2,0.74,0.032,0.035,0.21
23311002,2023-10-27,2062BK1,121.54,9.71,10443.0,1782.0,717.0,4482.0,1757.0,315.0,125.0,6296.0,1085.0,239.0,0.1546875,0.041375,0.8731875,2197.0,0.9260190476119924,51.80187592519498,5.860269360266072,0.7997269003182523,6,0.2,0.78,0.041,0.032,0.2
23310987,2023-10-27,2062BK1,131.52,0.0,11664.0,1989.0,768.0,4420.0,1749.0,306.0,292.0,6356.0,1007.0,483.0,0.1546875,0.041375,0.8731875,2347.0,0.9999999999923966,48.32725060790506,5.86425339366221,0.7452066467828099,6,0.21,0.82,0.02,0.031,0.21
23310993,2023-10-27,2062BK1,130.76,7.25,9960.0,1722.0,782.0,3485.0,1744.0,311.0,210.0,6218.0,995.0,0.0,0.1546875,0.041375,0.8731875,2265.0,0.9474675748065542,47.5527684303491,5.783972125432181,0.7699779249444724,6,0.21,0.96,0.02,0.034,0.19
23310994,2023-10-27,2062BK1,116.8,8.62,11190.0,1809.0,691.0,3514.0,1776.0,285.0,167.0,6364.0,1017.0,0.0,0.1546875,0.041375,0.8731875,2228.0,0.9312709296688624,54.48630136939652,6.1857379767793335,0.7971274685813299,6,0.18,0.77,0.02,0.025,0.19
23310997,2023-10-27,1786500D,126.45,10.0,10917.0,1734.0,699.0,2977.0,1804.0,325.0,227.0,6365.0,1079.0,0.0,0.1546875,0.041375,0.8731875,2356.0,0.9267130817081225,50.33610122538287,6.295847750861421,0.7657045840404221,2,0.21,0.79,0.025,0.026,0.185
23310989,2023-10-27,1786500D,125.46,0.0,10092.0,1995.0,640.0,4767.0,1742.0,295.0,30.0,6003.0,960.0,0.0,0.1546875,0.041375,0.8731875,2067.0,0.9999999999920293,47.847919655285764,5.058646616538818,0.8427672955970765,2,0.2,0.68,0.022,0.029,0.199
23111080,2023-10-28,2062BK1,122.77,10.08,11166.0,1941.0,937.0,3779.0,1709.0,261.0,0.0,6548.0,1441.0,0.0,0.16497297297297298,0.03591891891891892,1.0233783783783785,1970.0,0.9241249529475039,53.335505416198295,5.752704791341704,0.8675126903548895,6,0.22,0.81,0.03,0.021,0.21
23111092,2023-10-28,S.TOWER6VAN,126.3,8.93,10515.0,1473.0,907.0,4044.0,2422.0,38.0,644.0,5800.0,1009.0,0.0,0.16497297297297298,0.03591891891891892,1.0233783783783785,3104.0,0.9339643570144647,45.92240696717401,7.138492871685582,0.7802835051543878,67,0.17,1.26,0.027,0.019,0.17
23111066,2023-10-28,C20MMNATLT,116.52,9.89,10959.0,477.0,824.0,4951.0,1536.0,304.0,0.0,6048.0,1667.0,0.0,0.16497297297297298,0.03591891891891892,1.0233783783783785,1840.0,0.9217625187807786,51.905252316753305,22.974842767247434,0.8347826086951985,41,0.23,1.0,0.036,0.02,0.24
23111063,2023-10-28,2062BK1,120.19,10.1,11973.0,1491.0,692.0,3501.0,1661.0,282.0,0.0,6028.0,982.0,0.0,0.16497297297297298,0.03591891891891892,1.0233783783783785,1943.0,0.9224806201479586,50.15392295490345,8.030181086513728,0.8548636129691947,6,0.21,0.78,0.037,0.018,0.2
23111048,2023-10-28,C20MMNATLT,114.72,10.05,10266.0,513.0,792.0,3208.0,1597.0,288.0,0.0,6211.0,1025.0,0.0,0.16497297297297298,0.03591891891891892,1.0233783783783785,1885.0,0.9194517912886154,54.14051603857967,20.01169590639374,0.8472148541109564,41,0.19,0.78,0.042,0.032,0.19
23111040,2023-10-28,S.TOWER6VAN,119.02,9.5,10785.0,1788.0,798.0,1911.0,2495.0,75.0,484.0,6005.0,976.0,323.0,0.16497297297297298,0.03591891891891892,1.0233783783783785,3054.0,0.926081543721397,50.453705259196326,6.031879194627499,0.8169613621477351,67,0.2,1.38,0.035,0.027,0.19
23111037,2023-10-28,S.TOWER6VAN,120.24,9.59,10152.0,1119.0,812.0,1759.0,2500.0,149.0,376.0,5614.0,913.0,370.0,0.16497297297297298,0.03591891891891892,1.0233783783783785,3025.0,0.926134175453084,46.68995342609207,9.072386058973125,0.8264462809914623,67,0.2,1.38,0.03,0.03,0.24
23111043,2023-10-28,S.TOWER6VAN,126.98,10.34,10665.0,1590.0,787.0,2738.0,2522.0,146.0,637.0,6177.0,1225.0,0.0,0.16497297297297298,0.03591891891891892,1.0233783783783785,3305.0,0.9247014273163073,48.64545597693616,6.7075471698071025,0.7630862329801019,67,0.2,1.36,0.032,0.03,0.2
23211062,2023-10-28,S.TOWER6VAN,125.5,10.3,6549.0,0.0,792.0,3028.0,2444.0,98.0,543.0,6155.0,971.0,0.0,0.16497297297297298,0.03591891891891892,1.0233783783783785,3085.0,0.9241531664144024,49.04382470080443,6549000000000.0,0.7922204213935844,67,0.2,1.37,0.03,0.03,0.2
23211070,2023-10-28,S.TOWER6VAN,122.74,9.68,9726.0,1011.0,792.0,3625.0,2413.0,0.0,489.0,5901.0,949.0,0.0,0.16497297297297298,0.03591891891891892,1.0233783783783785,2902.0,0.9268992599235245,48.0772364343484,9.620178041533512,0.8314955203305198,67,0.18,1.3,0.032,0.019,0.19
23211053,2023-10-28,2062BK1,117.29,6.3,12036.0,492.0,798.0,4206.0,1630.0,270.0,0.0,6513.0,1040.0,0.0,0.16497297297297298,0.03591891891891892,1.0233783783783785,1900.0,0.9490250020151385,55.529030607421525,24.46341463409662,0.8578947368416537,6,0.22,0.82,0.023,0.025,0.2
23211051,2023-10-28,S.TOWER6VAN,115.93,10.23,10275.0,0.0,809.0,3196.0,2413.0,64.0,445.0,6410.0,1038.0,0.0,0.16497297297297298,0.03591891891891892,1.0233783783783785,2922.0,0.9189124920662737,55.29198654312695,10275000000000.0,0.8258042436684374,67,0.19,1.33,0.035,0.027,0.21
23211047,2023-10-28,S.TOWER6VAN,124.7,10.0,9927.0,1038.0,800.0,2884.0,2413.0,0.0,439.0,6442.0,1188.0,0.0,0.16497297297297298,0.03591891891891892,1.0233783783783785,2852.0,0.9257609502529641,51.65998396109334,9.563583815019689,0.8460729312760007,67,0.19,1.31,0.024,0.028,0.2
23211044,2023-10-28,S.TOWER6VAN,119.66,0.0,10989.0,15.0,800.0,5873.0,2491.0,152.0,543.0,6803.0,1549.0,271.0,0.16497297297297298,0.03591891891891892,1.0233783783783785,3186.0,0.9999999999916429,56.85274945631913,732.59999995116,0.781858129315511,67,0.18,1.39,0.029,0.029,0.19
23211035,2023-10-28,S.TOWER6VAN,120.53,10.48,9573.0,0.0,795.0,2538.0,2504.0,101.0,547.0,6302.0,1082.0,0.0,0.16497297297297298,0.03591891891891892,1.0233783783783785,3152.0,0.920006106397069,52.285737990107975,9573000000000.0,0.7944162436545703,67,0.19,1.36,0.03,0.023,0.18
23211032,2023-10-28,2062BK1,123.72,9.58,10680.0,0.0,811.0,3367.0,1644.0,364.0,246.0,6105.0,1272.0,0.0,0.16497297297297298,0.03591891891891892,1.0233783783783785,2254.0,0.9281320330012893,49.3452958288931,10680000000000.0,0.7293700088727909,6,0.21,0.8,0.02,0.027,0.18
23310963,2023-10-28,2062BK1,126.18,10.0,10992.0,1977.0,625.0,4471.0,1651.0,325.0,227.0,6374.0,1054.0,0.0,0.16497297297297298,0.03591891891891892,1.0233783783783785,2203.0,0.9265677779341566,50.515137105321635,5.559939301969874,0.7494325919197687,6,0.18,0.7,0.023,0.033,0.2
23311033,2023-10-28,2062BK1,116.3,10.56,10005.0,2241.0,782.0,2260.0,2617.0,98.0,413.0,6188.0,1299.0,0.0,0.16497297297297298,0.03591891891891892,1.0233783783783785,3128.0,0.9167586315551256,53.207222699456516,4.464524765727593,0.8366368286442338,6,0.22,1.07,0.02,0.033,0.21
23311038,2023-10-28,2062BK1,116.12,10.2,7899.0,570.0,755.0,654.0,1756.0,278.0,89.0,5997.0,947.0,0.0,0.16497297297297298,0.03591891891891892,1.0233783783783785,2123.0,0.9192526915696703,51.6448501545673,13.857894736817794,0.8271314178046033,6,0.18,0.76,0.017,0.026,0.19
23311041,2023-10-28,2062BK1,115.44,9.65,10245.0,573.0,461.0,1882.0,1332.0,0.0,0.0,6497.0,1107.0,0.0,0.16497297297297298,0.03591891891891892,1.0233783783783785,1332.0,0.9228555440009364,56.28031877983125,17.879581151801258,0.9999999999992493,6,0.21,0.79,0.018,0.023,0.27
23211059,2023-10-28,S.TOWER6VAN,121.15,9.8,10719.0,450.0,1842.0,5070.0,4900.0,210.0,1086.0,6257.0,987.0,375.0,0.16497297297297298,0.03591891891891892,1.0233783783783785,6196.0,0.9251622756706745,51.64671894303221,23.81999999994707,0.7908327953517122,67,0.17,1.34,0.03,0.027,0.21
23311046,2023-10-28,2062BK1,121.53,10.31,10293.0,0.0,760.0,3530.0,1986.0,409.0,339.0,6501.0,1649.0,0.0,0.16497297297297298,0.03591891891891892,1.0233783783783785,2734.0,0.9217991504784452,53.492964699633895,10293000000000.0,0.7264081931233627,6,0.21,0.77,0.022,0.029,0.2
23311052,2023-10-28,1786500D,122.97,10.1,11400.0,984.0,823.0,5232.0,1752.0,315.0,0.0,6236.0,985.0,0.0,0.16497297297297298,0.03591891891891892,1.0233783783783785,2067.0,0.9241000976859992,50.71155566357069,11.585365853646763,0.8476052249633055,2,0.18,0.78,0.032,0.027,0.175
23311055,2023-10-28,2062BK1,122.16,9.8,12513.0,0.0,937.0,4083.0,1766.0,289.0,0.0,6246.0,1014.0,283.0,0.16497297297297298,0.03591891891891892,1.0233783783783785,2055.0,0.9257350712266919,51.129666011369274,12513000000000.0,0.8593673965932558,6,0.21,0.78,0.031,0.03,0.2
23311057,2023-10-28,2062BK1,122.04,10.12,10206.0,1770.0,752.0,4905.0,1774.0,336.0,184.0,6026.0,989.0,353.0,0.16497297297297298,0.03591891891891892,1.0233783783783785,2294.0,0.9234261501140784,49.37725335914964,5.766101694911996,0.7733217088052426,6,0.2,0.77,0.032,0.023,0.18
23311060,2023-10-28,1786500D,126.43,9.4,12318.0,1059.0,840.0,5490.0,1826.0,261.0,0.0,6081.0,955.0,0.0,0.16497297297297298,0.03591891891891892,1.0233783783783785,2087.0,0.9307958477440125,48.097761606833046,11.631728045314796,0.8749401054140513,2,0.19,0.73,0.025,0.03,0.193
23311064,2023-10-28,1786500D,120.54,9.8,13644.0,0.0,798.0,5376.0,1806.0,277.0,0.0,6540.0,1047.0,0.0,0.16497297297297298,0.03591891891891892,1.0233783783783785,2083.0,0.9248120300680926,54.25584868048568,13644000000000.0,0.8670187229952631,2,0.2,0.72,0.025,0.027,0.202
23311067,2023-10-28,2062BK1,124.95,10.11,5757.0,1971.0,829.0,4665.0,1686.0,305.0,399.0,6833.0,1056.0,0.0,0.16497297297297298,0.03591891891891892,1.0233783783783785,2390.0,0.9251443802685834,54.68587434930223,2.920852359207042,0.7054393305436379,6,0.2,0.75,0.027,0.027,0.21
23311068,2023-10-28,2062BK1,123.37,10.0,1995.0,1008.0,770.0,5027.0,1619.0,258.0,254.0,6513.0,1089.0,0.0,0.16497297297297298,0.03591891891891892,1.0233783783783785,2131.0,0.9250206193227487,52.792413065957746,1.9791666666647032,0.7597372125758988,6,0.2,0.8,0.023,0.023,0.22
23311076,2023-10-28,2062BK1,122.28,0.0,9711.0,1191.0,825.0,4787.0,1717.0,218.0,248.0,5349.0,952.0,0.0,0.16497297297297298,0.03591891891891892,1.0233783783783785,2183.0,0.999999999991822,43.74386653546169,8.153652392940257,0.786532295006511,6,0.2,0.76,0.025,0.018,0.18
23311082,2023-10-28,2062BK1,117.05,10.21,9609.0,1014.0,828.0,6168.0,1687.0,261.0,400.0,6179.0,1084.0,0.0,0.16497297297297298,0.03591891891891892,1.0233783783783785,2348.0,0.9197705484761923,52.7894062362,9.476331360937401,0.7184838160133227,6,0.17,0.77,0.019,0.022,0.21
23311088,2023-10-28,2830C20MMNC,132.9,0.0,11568.0,1119.0,894.0,5413.0,1830.0,227.0,0.0,6281.0,980.0,382.0,0.16497297297297298,0.03591891891891892,1.0233783783783785,2057.0,0.9999999999924756,47.26109856999804,10.33780160856985,0.8896451142436123,17,0.2,0.73,0.021,0.024,0.21
23311049,2023-10-28,2062BK1,0.0,0.0,9480.0,870.0,809.0,3326.0,1770.0,349.0,0.0,4464.0,705.0,433.0,0.16497297297297298,0.03591891891891892,1.0233783783783785,2119.0,0.0,4464000000000.0,10.896551724125406,0.8352996696551037,6,0.22,0.83,0.032,0.031,0.23
23211061,2023-10-28,S.TOWER6VAN,124.63,9.67,10740.0,0.0,1572.0,5084.0,4928.0,188.0,1080.0,6360.0,1002.0,308.0,0.16497297297297298,0.03591891891891892,1.0233783783783785,6196.0,0.9279970215865377,51.031051913254984,10740000000000.0,0.7953518398965791,67,0.2,1.34,0.026,0.032,0.18
23110537,2023-10-28,S.TOWER6VAN,127.83,9.68,10917.0,984.0,822.0,3596.0,1802.0,0.0,856.0,6505.0,1118.0,0.0,0.16497297297297298,0.03591891891891892,1.0233783783783785,2658.0,0.9296051196209033,50.88789798911924,11.094512195110676,0.6779533483819872,67,0.18,1.25,0.019,0.021,0.17
23211072,2023-10-28,1786500D,128.95,10.1,10491.0,1191.0,798.0,3282.0,1654.0,283.0,179.0,6401.0,1074.0,274.0,0.16497297297297298,0.03591891891891892,1.0233783783783785,2116.0,0.9273642574546757,49.63939511400048,8.808564231730639,0.7816635160676835,2,0.24,0.89,0.031,0.026,0.202
23211075,2023-10-28,2062BK1,121.13,10.38,9948.0,1497.0,809.0,3608.0,1630.0,283.0,182.0,6291.0,992.0,0.0,0.16497297297297298,0.03591891891891892,1.0233783783783785,2095.0,0.9210706410088886,51.93593659661573,6.6452905811578855,0.7780429594268362,6,0.2,0.74,0.024,0.021,0.18
23211077,2023-10-28,2062BK1,122.01,9.88,10440.0,1650.0,792.0,4508.0,1654.0,287.0,179.0,6345.0,999.0,373.0,0.16497297297297298,0.03591891891891892,1.0233783783783785,2120.0,0.9250890893856616,52.00393410333576,6.327272727268893,0.780188679244915,6,0.2,0.79,0.024,0.017,0.19
23211081,2023-10-28,1786500D,123.39,9.88,10494.0,1782.0,803.0,3653.0,1613.0,277.0,179.0,6296.0,994.0,377.0,0.16497297297297298,0.03591891891891892,1.0233783783783785,2069.0,0.925864785766295,51.025204635294386,5.888888888885584,0.7796036732717353,2,0.19,0.8,0.022,0.023,0.195
23211084,2023-10-28,1786500D,122.86,0.0,10434.0,2025.0,894.0,4361.0,1741.0,263.0,0.0,6242.0,996.0,0.0,0.16497297297297298,0.03591891891891892,1.0233783783783785,2004.0,0.9999999999918606,50.805795213651265,5.152592592590048,0.8687624750494667,2,0.22,0.82,0.033,0.022,0.188
23211091,2023-10-28,S.TOWER6VAN,123.74,9.33,9945.0,2025.0,907.0,3153.0,2437.0,88.0,442.0,6195.0,983.0,0.0,0.16497297297297298,0.03591891891891892,1.0233783783783785,2967.0,0.9298865258816422,50.06465168862078,4.911111111108686,0.8213683855743777,67,0.18,1.26,0.032,0.022,0.19
23211141,2023-10-29,2062BK1,125.37,10.0,10161.0,1995.0,597.0,4447.0,1634.0,263.0,0.0,6790.0,1083.0,0.0,0.15164516129032257,0.03425806451612903,0.755741935483871,1897.0,0.9261283888533196,54.15968732508447,5.093233082704214,0.8613600421713963,6,0.21,0.79,0.018,0.022,0.21
23211143,2023-10-29,EXPORTDSP14,119.07,10.21,9495.0,2001.0,709.0,4090.0,1593.0,263.0,0.0,6344.0,1012.0,0.0,0.15164516129032257,0.03425806451612903,0.755741935483871,1856.0,0.9210241336562421,53.27958343786614,4.745127436279487,0.858297413792641,55,0.21,0.74,0.023,0.025,0.21
23211145,2023-10-29,45C8ASPRC,127.18,0.0,8964.0,1995.0,800.0,3460.0,1489.0,199.0,0.0,6670.0,1814.0,0.0,0.15164516129032257,0.03425806451612903,0.755741935483871,1688.0,0.9999999999921371,52.4453530425189,4.493233082704514,0.8821090047388139,21,0.45,0.77,0.029,0.033,0.23
23211147,2023-10-29,2062BK1,120.11,0.0,8889.0,1008.0,806.0,3478.0,1718.0,253.0,0.0,6506.0,1054.0,0.0,0.15164516129032257,0.03425806451612903,0.755741935483871,1971.0,0.9999999999916742,54.16701357044237,8.818452380943633,0.8716387620492787,6,0.19,0.77,0.031,0.021,0.2
23211149,2023-10-29,S.TOWER6VAN,124.06,0.0,9015.0,996.0,795.0,3996.0,2433.0,81.0,432.0,6666.0,1185.0,0.0,0.15164516129032257,0.03425806451612903,0.755741935483871,2946.0,0.9999999999919393,53.7320651293428,9.05120481926802,0.8258655804477848,67,0.19,1.3,0.025,0.018,0.22
23211151,2023-10-29,S.TOWER6VAN,125.08,10.0,9921.0,996.0,806.0,3120.0,2400.0,78.0,439.0,6551.0,1074.0,0.0,0.15164516129032257,0.03425806451612903,0.755741935483871,2917.0,0.9259697956697812,52.37448033216842,9.960843373483975,0.822763112786828,67,0.17,1.32,0.026,0.019,0.2
23211133,2023-10-29,1786500D,132.4,10.0,9984.0,2997.0,696.0,4856.0,1606.0,257.0,0.0,6828.0,1152.0,215.0,0.15164516129032257,0.03425806451612903,0.755741935483871,1863.0,0.9297752808923472,51.57099697846245,3.3313313313302197,0.8620504562528921,2,0.21,0.71,0.019,0.021,0.197
23211129,2023-10-29,45C8ASPRC,130.1,10.0,9927.0,2046.0,707.0,4663.0,1617.0,267.0,0.0,6889.0,1145.0,0.0,0.15164516129032257,0.03425806451612903,0.755741935483871,1884.0,0.9286224125558272,52.95157571058454,4.8519061583553995,0.8582802547766145,21,0.45,0.74,0.025,0.029,0.2
23211123,2023-10-29,S.TOWER6VAN,129.05,10.2,9327.0,1206.0,803.0,3499.0,2410.0,0.0,446.0,6395.0,1077.0,0.0,0.15164516129032257,0.03425806451612903,0.755741935483871,2856.0,0.9267504488263789,49.554436264629565,7.733830845764731,0.8438375350137102,67,0.18,1.35,0.035,0.023,0.22
23211110,2023-10-29,S.TOWER6VAN,121.1,9.88,9453.0,1518.0,803.0,2744.0,2437.0,64.0,493.0,6295.0,992.0,0.0,0.15164516129032257,0.03425806451612903,0.755741935483871,2994.0,0.9245686364259844,51.981833195276785,6.227272727268625,0.8139612558447515,67,0.2,1.38,0.028,0.023,0.22
23211112,2023-10-29,S.TOWER6VAN,127.12,10.08,11151.0,1311.0,803.0,2933.0,2447.0,0.0,489.0,6601.0,1099.0,0.0,0.15164516129032257,0.03425806451612903,0.755741935483871,2936.0,0.9265306122381448,51.9273127749219,8.505720823792139,0.8334468664847298,67,0.17,1.37,0.026,0.024,0.23
23211136,2023-10-29,EXPORTDSP14,123.3,9.61,9939.0,3024.0,649.0,4308.0,1616.0,257.0,0.0,6759.0,1140.0,0.0,0.15164516129032257,0.03425806451612903,0.755741935483871,1873.0,0.9276954329927944,54.8175182477306,3.286706349205262,0.8627869727704951,55,0.21,0.77,0.03,0.026,0.23
23211105,2023-10-29,1786500D,124.72,10.0,10473.0,1869.0,789.0,3667.0,1657.0,307.0,179.0,6558.0,1031.0,475.0,0.15164516129032257,0.03425806451612903,0.755741935483871,2143.0,0.9257719714895652,52.58178319393376,5.603531300157515,0.7732151189917064,2,0.2,0.78,0.017,0.02,0.206
23211103,2023-10-29,1786500D,122.28,10.0,10287.0,1002.0,908.0,3981.0,1698.0,250.0,0.0,6300.0,1094.0,0.0,0.15164516129032257,0.03425806451612903,0.755741935483871,1948.0,0.9244027819706351,51.52109911635982,10.266467065858018,0.8716632443527353,2,0.21,0.89,0.024,0.027,0.247
23211100,2023-10-29,2062BK1,119.6,10.0,10326.0,1005.0,902.0,4044.0,1907.0,267.0,0.0,6296.0,1072.0,269.0,0.15164516129032257,0.03425806451612903,0.755741935483871,2174.0,0.9228395061657189,52.64214046778727,10.274626865661418,0.8771849126030924,6,0.2,0.86,0.028,0.023,0.2
23211097,2023-10-29,2062BK1,116.81,0.0,10521.0,984.0,897.0,3725.0,1711.0,280.0,0.0,6334.0,1069.0,251.0,0.15164516129032257,0.03425806451612903,0.755741935483871,1991.0,0.9999999999914391,54.22480951926868,10.69207317072084,0.8593671521844001,6,0.2,0.78,0.026,0.025,0.21
23211094,2023-10-29,1786500D,125.2,8.94,10995.0,999.0,891.0,4081.0,1728.0,267.0,0.0,6198.0,998.0,361.0,0.15164516129032257,0.03425806451612903,0.755741935483871,1995.0,0.933353213054023,49.50479233187296,11.006006005994989,0.8661654135334004,2,0.21,0.74,0.026,0.022,0.2
23211087,2023-10-29,2062BK1,134.46,0.0,11982.0,1500.0,905.0,6466.0,1728.0,310.0,0.0,6293.0,1070.0,318.0,0.15164516129032257,0.03425806451612903,0.755741935483871,2038.0,0.999999999992563,46.8020229060925,7.987999999994675,0.8478900883214682,6,0.2,0.78,0.04,0.022,0.2
23211117,2023-10-29,S.TOWER6VAN,123.2,9.68,8802.0,906.0,787.0,2272.0,2437.0,0.0,489.0,6302.0,995.0,360.0,0.15164516129032257,0.03425806451612903,0.755741935483871,2926.0,0.9271523178738175,51.1525974021822,9.715231788068747,0.8328776486668377,67,0.2,1.36,0.02,0.02,0.21
23211138,2023-10-29,EXPORTDSP14,122.01,10.01,9969.0,2289.0,597.0,5229.0,1627.0,263.0,0.0,6104.0,2244.0,0.0,0.15164516129032257,0.03425806451612903,0.755741935483871,1890.0,0.9241781548180262,50.02868617285444,4.355176933156682,0.8608465608461053,55,0.22,0.76,0.027,0.024,0.21
23111114,2023-10-29,1786500D,132.21,0.0,10251.0,2013.0,799.0,4069.0,1668.0,264.0,0.0,6190.0,1069.0,0.0,0.15164516129032257,0.03425806451612903,0.755741935483871,1932.0,0.9999999999924364,46.81945389874579,5.092399403872284,0.8633540372666338,2,0.18,0.74,0.029,0.024,0.222
23111083,2023-10-29,2062BK1,125.28,10.0,11469.0,1452.0,905.0,3386.0,1717.0,258.0,0.0,6531.0,1065.0,0.0,0.15164516129032257,0.03425806451612903,0.755741935483871,1975.0,0.9260792430446033,52.13122605322373,7.898760330573072,0.8693670886071547,6,0.2,0.77,0.022,0.022,0.2
23311119,2023-10-29,45C8ASPRC,122.88,10.1,7815.0,1050.0,804.0,5210.0,1699.0,309.0,200.0,6583.0,1011.0,211.0,0.15164516129032257,0.03425806451612903,0.755741935483871,2208.0,0.9240487291252517,53.57259114539736,7.4428571428500545,0.7694746376808109,21,0.45,0.73,0.026,0.021,0.16
23311122,2023-10-29,45C8ASPRC,129.9,0.0,9636.0,159.0,809.0,6319.0,1602.0,309.0,291.0,6382.0,1555.0,0.0,0.15164516129032257,0.03425806451612903,0.755741935483871,2202.0,0.9999999999923018,49.13010007660408,60.60377358452451,0.727520435966972,21,0.43,0.75,0.019,0.024,0.21
23311126,2023-10-29,45C8ASPRC,131.95,10.23,9918.0,993.0,784.0,3434.0,1609.0,396.0,209.0,6704.0,1179.0,0.0,0.15164516129032257,0.03425806451612903,0.755741935483871,2214.0,0.9280489520261075,50.807123910187144,9.987915407844927,0.726738934055679,21,0.44,0.76,0.022,0.027,0.21
23311130,2023-10-29,2062BK1,116.89,0.0,9249.0,0.0,824.0,6268.0,1714.0,330.0,302.0,6496.0,1083.0,563.0,0.15164516129032257,0.03425806451612903,0.755741935483871,2346.0,0.999999999991445,55.573616219902696,9249000000000.0,0.7306052855921864,6,0.21,0.78,0.024,0.022,0.18
23311132,2023-10-29,EXPORTDSP14,130.72,10.11,9180.0,486.0,732.0,2097.0,1755.0,206.0,57.0,6802.0,1137.0,0.0,0.15164516129032257,0.03425806451612903,0.755741935483871,2018.0,0.9282113186045006,52.03488372053217,18.888888888850023,0.8696729435079932,55,0.2,0.73,0.023,0.022,0.24
23311134,2023-10-29,45C8ASPRC,122.74,10.11,9231.0,966.0,867.0,3242.0,1613.0,369.0,159.0,6374.0,1041.0,362.0,0.15164516129032257,0.03425806451612903,0.755741935483871,2141.0,0.9238991343551081,51.93091086807943,9.55590062110812,0.7533862680986673,21,0.43,0.75,0.028,0.028,0.21
23311137,2023-10-29,2062BK1,122.88,10.21,9795.0,0.0,787.0,3066.0,1701.0,332.0,275.0,6987.0,3682.0,0.0,0.15164516129032257,0.03425806451612903,0.755741935483871,2308.0,0.9232849951091496,56.860351562037266,9795000000000.0,0.7370017331019337,6,0.21,0.78,0.028,0.022,0.22
23311140,2023-10-29,1786500D,128.64,9.69,10116.0,0.0,809.0,3829.0,2024.0,292.0,0.0,6776.0,1459.0,0.0,0.15164516129032257,0.03425806451612903,0.755741935483871,2316.0,0.92995011927326,52.67412935282437,10116000000000.0,0.873920552676652,2,0.21,0.75,0.029,0.025,0.21
23311142,2023-10-29,45C8ASPRC,121.1,9.59,10158.0,0.0,801.0,4155.0,1788.0,218.0,0.0,6690.0,1390.0,0.0,0.15164516129032257,0.03425806451612903,0.755741935483871,2006.0,0.926620246377484,55.24360032984935,10158000000000.0,0.8913260219337531,21,0.46,0.72,0.024,0.028,0.22
23311144,2023-10-29,2062BK1,131.68,9.58,10131.0,0.0,784.0,4658.0,1736.0,308.0,0.0,6973.0,1177.0,0.0,0.15164516129032257,0.03425806451612903,0.755741935483871,2044.0,0.9321817924328742,52.954131226815356,10131000000000.0,0.8493150684927352,6,0.2,0.75,0.025,0.027,0.23
23311146,2023-10-29,S.TOWER6VAN,124.37,0.0,9951.0,0.0,792.0,4045.0,2504.0,0.0,277.0,6319.0,974.0,0.0,0.15164516129032257,0.03425806451612903,0.755741935483871,2781.0,0.9999999999919594,50.808072685930625,9951000000000.0,0.9003955411719164,67,0.2,1.25,0.022,0.023,0.22
23311148,2023-10-29,45C8ASPRC,119.43,0.0,9675.0,0.0,812.0,2491.0,1793.0,275.0,0.0,6524.0,1822.0,0.0,0.15164516129032257,0.03425806451612903,0.755741935483871,2068.0,0.9999999999916268,54.62614083517854,9675000000000.0,0.8670212765953255,21,0.46,0.73,0.026,0.026,0.22
23111139,2023-10-29,2062BK1,127.9,10.21,9057.0,0.0,802.0,3798.0,1702.0,298.0,216.0,6050.0,1112.0,0.0,0.15164516129032257,0.03425806451612903,0.755741935483871,2216.0,0.9260734197311847,47.30258014036511,9057000000000.0,0.7680505415158989,6,0.19,0.81,0.026,0.021,0.19
23111135,2023-10-29,1786500D,127.25,9.68,9771.0,0.0,790.0,3999.0,1716.0,295.0,0.0,6548.0,3784.0,0.0,0.15164516129032257,0.03425806451612903,0.755741935483871,2011.0,0.9293069451476718,51.45776031393746,9771000000000.0,0.8533068125306548,2,0.19,0.72,0.039,0.02,0.193
23111128,2023-10-29,1786500D,118.77,10.0,8511.0,0.0,794.0,2994.0,1661.0,230.0,0.0,5417.0,1392.0,0.0,0.15164516129032257,0.03425806451612903,0.755741935483871,1891.0,0.922342160433934,45.60916056204758,8510999999999.999,0.8783712321518359,2,0.19,0.75,0.028,0.023,0.175
23111071,2023-10-29,2062BK1,124.79,10.0,11793.0,0.0,794.0,4630.0,1708.0,267.0,0.0,5852.0,1064.0,0.0,0.15164516129032257,0.03425806451612903,0.755741935483871,1975.0,0.9258105200613858,46.89478323546041,11793000000000.0,0.8648101265818406,6,0.2,0.72,0.032,0.026,0.21
23111127,2023-10-29,ASP1239,120.62,0.0,12594.0,0.0,985.0,3460.0,1122.0,290.0,0.0,2481.0,2335.0,0.0,0.15164516129032257,0.03425806451612903,0.755741935483871,1412.0,0.9999999999917095,20.56872823726937,12594000000000.0,0.794617563738814,24,0.42,0.76,0.019,0.015,0.26
