Repository: SiddharthKumar268/FerroMind

# FerroMind
*Ferro-Alloy Optimisation using Machine Learning*
**SAIL Durgapur Steel Plant | Steel Melting Shop**
Intern: Siddharth Kumar | FY 2023-24 to FY 2025-26

---

## Quick Start

```bash

# 2. Place raw Excel files in data/raw/

## Dataset

| | |
|---|---|
| Total heats after cleaning | 47,421 |
| Training set | 37,936 heats (Apr 2023 – Jun 2025) |
| Test set | 9,485 heats (Jun 2025 – Dec 2025) |
| Input features | 21 (16 raw + 5 engineered) |
| Target variables | Mn, Si, C, S, P |
| BOF grades | 76 distinct grades |
| Split method | Chronological 80/20 — no shuffle, no leakage |

---

File: data/processed/sms_train_slag.csv (part 64 of 74)
Heat_Number,Date,BOF Grade Code,Hot Metal Addn. Weight,Scrap Addn. Weight,Lime Into Converter,Dolomite Into Converter,Lime Into Ladle,Iron Ore Into Converter,SIMN Into Ladle,FESI Into Ladle,FEMN Into Ladle,Measered O2 Mainblow II,Duration of Mainblow I/II,Measered O2 2nd Blow,HM_P,HM_S,HM_Si,Total_FA_Ladle,HM_Ratio,O2_per_ton_HM,Lime_Dolo_Ratio,SiMn_FA_Fraction,Grade_Encoded,C,Mn,P,S,Si,FeO,CaO,SiO2,Al2O3,MnO,MgO,P2O5,Basicity,Slag_SP_Index
24117152,2025-02-26,1786500D,124.67,8.88,9984.0,3045.0,697.0,1000.0,1563.0,200.0,0.0,6150.0,1035.0,0.0,0.13016,0.0424,0.78264,1763.0,0.933508049412703,49.33023181158795,3.278817733989071,0.8865570051044319,2,0.186,0.706,0.032,0.032,0.226,23.852,51.339,15.228,0.705,1.095,4.277,2.131,3.3711340206185567,1.313656252398864
24117173,2025-02-26,C20MMNC,118.91,8.99,10755.0,3531.0,714.0,2256.0,1638.0,237.0,0.0,5879.0,1462.0,0.0,0.13016,0.0424,0.78264,1875.0,0.9297107114860852,49.440753510643,3.0458793542897067,0.8735999999995341,42,0.2,0.74,0.016,0.021,0.2,20.361,50.003,17.141,0.64,1.251,6.724,2.383,2.916987516042469,1.3333066687998296
24217169,2025-02-26,SEQRFE550D,127.29,8.12,9525.0,2985.0,630.0,3573.0,1698.0,240.0,0.0,6677.0,1115.0,0.0,0.13016,0.0424,0.78264,1938.0,0.940033970896241,52.455023960621766,3.190954773868277,0.8761609907116222,73,0.21,0.76,0.022,0.028,0.24,24.505,49.983,15.563,0.878,1.123,4.622,1.961,3.2114494988434847,1.2474231949886447
24217158,2025-02-26,SEQRFE550D,120.16,7.78,10107.0,2985.0,649.0,2904.0,1593.0,219.0,0.0,6069.0,1552.0,0.0,0.13016,0.0424,0.78264,1812.0,0.9391902454202032,50.50765645763559,3.385929648240072,0.879139072847197,73,0.22,0.78,0.024,0.024,0.23,22.435,51.349,15.98,0.768,1.227,4.68,2.15,3.2131280896064074,1.3366566014160766
24217184,2025-02-26,TMT-FE500D,103.79,0.0,7704.0,2586.0,704.0,2358.0,1613.0,206.0,0.0,6061.0,1002.0,0.0,0.13016,0.0424,0.78264,1819.0,0.9999999999903652,58.396762693338495,2.979118329465205,0.8867509620665823,78,0.198,0.771,0.027,0.025,0.226,18.455,52.553,16.702,0.804,0.929,6.643,2.387,3.1463210201760154,1.4947664827350817
24117213,2025-02-26,C20MMNC,126.48,7.64,9648.0,3276.0,607.0,3122.0,1615.0,227.0,0.0,6393.0,1122.0,0.0,0.13016,0.0424,0.78264,1842.0,0.9430360870791602,50.54554079656431,2.945054945054046,0.8767643865358975,42,0.19,0.73,0.021,0.026,0.21,21.408,49.369,16.963,0.948,1.057,6.36,2.352,2.9102216458382455,1.2865891796101323
24317170,2025-02-26,C20MMNC,123.33,7.53,10266.0,0.0,641.0,4230.0,1722.0,271.0,0.0,442.0,1145.0,0.0,0.13016,0.0424,0.78264,1993.0,0.9424575882550632,3.58388064539379,10266000000000.0,0.8640240842945991,42,0.176,0.743,0.019,0.025,0.2,9.928,51.066,22.6725,4.731000000000001,1.5255,7.3345,1.1615,2.2522327827640196,1.5663696455684557
24317156,2025-02-26,S.TOWER6VAN,111.82,8.36,10215.0,2496.0,798.0,1443.0,2328.0,82.0,443.0,2567.0,1141.0,0.0,0.13016,0.0424,0.78264,2853.0,0.9304376768103642,22.956537291871253,4.092548076921437,0.8159831756043407,67,0.19,1.35,0.027,0.021,0.21,18.749,52.347,16.638,0.913,0.936,6.557,2.33,3.146042430434521,1.4792302475415395
24317153,2025-02-26,S.TOWER6VAN,133.45,9.29,9891.0,3390.0,601.0,1968.0,2416.0,81.0,447.0,4542.0,2889.0,0.0,0.13016,0.0424,0.78264,2944.0,0.9349166316313936,34.03521918295965,2.917699115043387,0.8206521739127647,67,0.198,1.297,0.026,0.025,0.225,23.785,49.916,16.044,0.688,1.212,4.82,2.151,3.1110003116235583,1.2532262113984434
24317238,2025-02-27,C20MMNC,128.68,8.55,10104.0,2994.0,670.0,0.0,1294.0,229.0,0.0,7213.0,1157.0,0.0,0.1235925925925926,0.0589259259259259,0.7574074074074074,1523.0,0.937695839095404,56.05377681025759,3.3747494989968687,0.849638870649475,42,0.2,0.75,0.031,0.03,0.23,20.18,53.652,15.496,0.544,1.138,5.362,2.237,3.462089436665161,1.503825994338089
24117203,2025-02-27,S.TOWER6VAN,124.31,7.22,8976.0,3210.0,599.0,2997.0,2417.0,68.0,484.0,6119.0,1290.0,0.0,0.1235925925925926,0.0589259259259259,0.7574074074074074,2969.0,0.945107580012582,49.2237149058867,2.79626168224212,0.814078814415354,67,0.191,1.317,0.027,0.026,0.226,21.346,49.789,16.699,0.911,1.046,6.316,2.345,2.9813772455089818,1.3086526835935448
24317247,2025-02-27,S.TOWER6VAN,117.14,7.99,8637.0,2499.0,696.0,2158.0,2486.0,0.0,404.0,6364.0,1419.0,0.0,0.1235925925925926,0.0589259259259259,0.7574074074074074,2890.0,0.9361464077284732,54.328154344764144,3.456182472987813,0.8602076124564497,67,0.2,1.25,0.023,0.026,0.19,17.104,52.807,18.93,0.663,1.145,5.796,1.952,2.7894458824150865,1.4654363812959625
24217224,2025-02-27,R34,124.14,0.0,8961.0,3000.0,921.0,2979.0,1174.0,250.0,0.0,6150.0,1024.0,0.0,0.1235925925925926,0.0589259259259259,0.7574074074074074,1424.0,0.9999999999919446,49.540840985584495,2.9869999999990045,0.824438202246612,66,0.62,0.75,0.02,0.018,0.2,19.592,55.59,16.447,0.587,1.044,3.019,2.351,3.379742217898833,1.5424528301886793
24117229,2025-02-27,S.TOWER6VAN,124.54,8.05,10476.0,4209.0,807.0,2484.0,2469.0,81.0,483.0,6375.0,1075.0,267.0,0.1235925925925926,0.0589259259259259,0.7574074074074074,3033.0,0.939286522355085,51.18837321301438,2.488952245188289,0.8140454995051718,67,0.18,1.36,0.024,0.028,0.25,19.317,50.644,17.237,0.797,1.215,6.656,2.57,2.9379278338554355,1.3854192312953084
24217245,2025-02-27,S.TOWER6VAN,122.39,7.95,7575.0,2997.0,654.0,1542.0,2477.0,61.0,506.0,6293.0,1019.0,0.0,0.1235925925925926,0.0589259259259259,0.7574074074074074,3044.0,0.9390056774517492,51.417599476661344,2.527527527526684,0.8137319316685895,67,0.187,1.288,0.03,0.016,0.262,26.443,50.732,12.892,0.395,1.171,4.764,2.269,3.93484836733111,1.2897091722595078
24217248,2025-02-27,C20MMNC,117.55,8.16,8376.0,3006.0,649.0,2125.0,1640.0,229.0,0.0,6252.0,1023.0,262.0,0.1235925925925926,0.0589259259259259,0.7574074074074074,1869.0,0.935088696198114,53.185878349186,2.786427145707656,0.8774745853392844,42,0.21,0.78,0.022,0.019,0.18,26.267,49.851,13.351,0.43,1.273,5.138,2.328,3.733597962852007,1.2582599257931801
24117246,2025-02-27,C20MMNACUTLT,120.62,8.43,7680.0,3570.0,649.0,2216.0,1624.0,221.0,0.0,6215.0,1089.0,0.0,0.1235925925925926,0.0589259259259259,0.7574074074074074,1845.0,0.9346764819764846,51.525451831773125,2.151260504201078,0.8802168021675446,40,0.21,0.74,0.017,0.023,0.2,26.965,47.059,13.766,0.524,1.831,6.213,2.208,3.418246531560979,1.155332416773053
24117249,2025-02-27,S.TOWER6VAN,118.8,8.05,7101.0,3429.0,652.0,1898.0,2471.0,83.0,441.0,6132.0,1068.0,0.0,0.1235925925925926,0.0589259259259259,0.7574074074074074,2995.0,0.9365392195432674,51.61616161572714,2.07086614173168,0.8250417362267696,67,0.18,1.28,0.029,0.021,0.17,23.413,50.652,14.402,0.615,1.189,6.124,2.173,3.5167673401374717,1.3394330442140894
24317285,2025-02-28,TMT-FE500D,124.67,0.0,9984.0,3129.0,983.0,2079.0,1658.0,224.0,0.0,6790.0,1125.0,0.0,0.1254615384615384,0.0356153846153846,0.8223846153846155,1882.0,0.9999999999919787,54.46378439035482,3.1907957813987884,0.8809776833151536,78,0.18,0.69,0.025,0.027,0.2,20.428,51.758,16.999,0.664,1.322,5.078,2.286,3.0445882352941176,1.3828684407395535
24317281,2025-02-28,EXPORTDSP14,126.2,7.23,10095.0,3111.0,983.0,3342.0,1704.0,234.0,0.0,7192.0,4275.0,0.0,0.1254615384615384,0.0356153846153846,0.8223846153846155,1938.0,0.9458142846365448,56.98890649717124,3.244937319188928,0.8792569659438187,55,0.19,0.73,0.017,0.017,0.19,2.657,50.804,25.731,10.131,2.722,5.9,0.257,1.9743510026426239,1.789566381344887
24317275,2025-02-28,S.TOWER6VAN,123.4,7.69,10221.0,2712.0,705.0,3057.0,2647.0,102.0,399.0,6439.0,1180.0,271.0,0.1254615384615384,0.0356153846153846,0.8223846153846155,3148.0,0.9413380120456074,52.17990275484457,3.768805309733124,0.8408513341801649,67,0.185,1.354,0.031,0.027,0.226,19.942,52.086,16.96,0.498,1.194,5.467,2.375,3.070927421732209,1.4114299650434925
24317306,2025-02-28,SAILTOWER6VA,124.77,7.22,10179.0,2010.0,699.0,2885.0,1933.0,0.0,821.0,6677.0,1142.0,0.0,0.1254615384615384,0.0356153846153846,0.8223846153846155,2754.0,0.9452988862721016,53.51446661814928,5.064179104475093,0.7018881626722215,68,0.17,1.316,0.027,0.014,0.23,12.7395,49.562,15.9515,10.931,0.9755,7.0065,1.1755,3.1068484563548036,1.7273804544820854
24217256,2025-02-28,SEQRFE550D,126.49,8.14,7449.0,2901.0,605.0,1982.0,1654.0,199.0,0.0,6504.0,1084.0,208.0,0.1254615384615384,0.0356153846153846,0.8223846153846155,1853.0,0.9395379930109224,51.41908451220319,2.5677352637012865,0.8926065839174891,73,0.23,0.76,0.029,0.018,0.214,19.516,56.458,15.805,0.554,1.054,2.941,2.313,3.5719347083386057,1.5983806126493405
24317319,2025-02-28,2062BK1,119.02,8.15,9210.0,2004.0,707.0,2092.0,1695.0,226.0,0.0,6493.0,1259.0,0.0,0.1254615384615384,0.0356153846153846,0.8223846153846155,1921.0,0.9359125579858778,54.553856494248414,4.59580838323124,0.8823529411760113,6,0.18,0.77,0.025,0.023,0.21,21.309,51.161,16.578,0.9,1.194,5.102,2.238,3.0858917908197117,1.3503220016891893
24217287,2025-02-28,SEQRFE550D,130.22,0.0,9024.0,3027.0,897.0,3195.0,1654.0,253.0,0.0,6351.0,1573.0,467.0,0.1254615384615384,0.0356153846153846,0.8223846153846155,1907.0,0.9999999999923208,48.77131009024136,2.981169474726468,0.8673308862082499,73,0.21,0.78,0.021,0.016,0.22,3.207,47.776,26.987,9.877,1.307,8.728,0.165,1.770268267378094,1.5822487166749464
24217330,2025-02-28,2062BK1,117.89,0.0,9156.0,2391.0,707.0,1859.0,1559.0,199.0,0.0,6278.0,1457.0,0.0,0.1254615384615384,0.0356153846153846,0.8223846153846155,1758.0,0.9999999999915176,53.25303248746074,3.82936010037481,0.8868031854374933,6,0.19,0.73,0.018,0.019,0.22,18.438,54.023,17.406,0.837,1.039,4.696,2.056,3.1035215717814673,1.5071279118426564
24217310,2025-02-28,EXPORTDSP14,126.82,8.52,8070.0,3015.0,652.0,2195.0,1583.0,203.0,0.0,6537.0,1765.0,0.0,0.1254615384615384,0.0356153846153846,0.8223846153846155,1786.0,0.9370474360799688,51.54549755518416,2.676616915421998,0.8863381858897613,55,0.21,0.72,0.023,0.017,0.24,26.899,48.86,14.603,1.16,1.078,4.166,1.878,3.3456587236373596,1.177264294147411
24217305,2025-02-28,S.TOWER6VAN,124.35,8.54,9099.0,2997.0,657.0,2151.0,2484.0,61.0,510.0,6801.0,1156.0,0.0,0.1254615384615384,0.0356153846153846,0.8223846153846155,3055.0,0.9357363232678476,54.692400482069225,3.036036036035023,0.8130932896887683,67,0.17,1.27,0.021,0.014,0.2,28.339,46.305,13.695,1.162,1.078,6.224,1.685,3.380914135514019,1.1015820149875104
24217293,2025-02-28,S.TOWER6VAN,128.57,8.12,11862.0,3003.0,654.0,1290.0,2440.0,78.0,503.0,6812.0,1140.0,0.0,0.1254615384615384,0.0356153846153846,0.8223846153846155,3021.0,0.9405955080771043,52.98281091970925,3.950049950048635,0.8076795762989714,67,0.165,1.35,0.029,0.012,0.199,20.26,50.252,16.79,0.876,1.189,6.73,2.381,2.992793758561134,1.3562926776605222
24217290,2025-02-28,S.TOWER6VAN,120.58,0.0,8457.0,2508.0,688.0,0.0,2477.0,74.0,445.0,6203.0,1006.0,214.0,0.1254615384615384,0.0356153846153846,0.8223846153846155,2996.0,0.9999999999917067,51.44302537691621,3.372009569376646,0.8267690253668802,67,0.18,1.27,0.024,0.019,0.21,2.709,47.591,27.743,8.0,2.58,9.341,0.145,1.715361880046136,1.562768856927068
24217277,2025-02-28,SEQRFE550D,125.36,8.1,8295.0,3156.0,597.0,2676.0,1610.0,223.0,0.0,6454.0,2100.0,0.0,0.1254615384615384,0.0356153846153846,0.8223846153846155,1833.0,0.939307657718123,51.48372686621344,2.628326996196886,0.8783415166389098,73,0.24,0.78,0.025,0.025,0.2,19.007,52.255,17.422,0.445,1.292,5.719,2.312,2.9991964644435516,1.4343947296184465
24217269,2025-02-28,1786550D,126.96,8.0,8523.0,2661.0,605.0,2268.0,1593.0,229.0,0.0,6751.0,1672.0,0.0,0.1254615384615384,0.0356153846153846,0.8223846153846155,1822.0,0.9407231772307298,53.17422810292081,3.202931228860127,0.8743139407239987,3,0.207,0.75,0.03,0.027,0.228,23.701,50.269,15.291,0.944,1.02,5.322,2.125,3.28727439183887,1.289180109250378
24117284,2025-02-28,2062BK1,124.19,7.91,9372.0,3507.0,900.0,2099.0,1709.0,254.0,0.0,6205.0,1100.0,222.0,0.1254615384615384,0.0356153846153846,0.8223846153846155,1963.0,0.9401211203562444,49.96376519808387,2.6723695466202817,0.8706062149766324,6,0.21,0.85,0.019,0.023,0.21,20.356,51.473,17.064,0.435,1.284,5.597,2.272,3.0162906533841194,1.375511076668181
24117268,2025-02-28,EXPORTDSP14,120.49,7.55,10566.0,3555.0,747.0,1351.0,1634.0,250.0,0.0,6017.0,2584.0,0.0,0.1254615384615384,0.0356153846153846,0.8223846153846155,1884.0,0.9410340518514448,49.93775417005613,2.9721518987333413,0.8673036093413655,55,0.199,0.755,0.031,0.025,0.189,18.897,51.485,16.793,0.767,1.227,6.87,2.434,3.065678218411337,1.4425205233812448
24117272,2025-02-28,C20MMNC,122.6,8.98,8853.0,3300.0,695.0,1370.0,1646.0,238.0,0.0,5964.0,997.0,0.0,0.1254615384615384,0.0356153846153846,0.8223846153846155,1884.0,0.9317525459725512,48.64600326224596,2.68272727272646,0.8736730360929545,42,0.19,0.71,0.025,0.028,0.18,19.487,51.911,17.012,0.859,1.136,5.704,2.432,3.051254922706166,1.422219178082192
24117292,2025-02-28,2062BK1,124.8,8.0,7545.0,3996.0,682.0,1879.0,1944.0,254.0,0.0,6594.0,1066.0,0.0,0.1254615384615384,0.0356153846153846,0.8223846153846155,2198.0,0.9397590361375018,52.83653846111509,1.8881381381376656,0.8844404003635649,6,0.2,0.77,0.034,0.023,0.21,19.774,50.243,16.99,1.212,1.246,6.746,2.265,2.9570360779236067,1.3665986672106627
24317257,2025-02-28,S.TOWER6VAN,121.97,8.16,8655.0,2112.0,691.0,1599.0,2482.0,0.0,404.0,6692.0,1603.0,0.0,0.1254615384615384,0.0356153846153846,0.8223846153846155,2886.0,0.9372934757478116,54.86595064315105,4.098011363634424,0.8600138600135621,67,0.176,1.304,0.029,0.031,0.269,22.291,50.92,14.898,0.63,1.234,6.355,2.224,3.4176790388616687,1.3691852648561442
24117315,2025-02-28,2062BK1,119.22,8.32,8976.0,2958.0,606.0,2952.0,1671.0,257.0,0.0,5974.0,1338.0,0.0,0.1254615384615384,0.0356153846153846,0.8223846153846155,1928.0,0.9347655637373784,50.10904210660871,3.034482758619664,0.8667012448128285,6,0.19,0.72,0.023,0.023,0.23,21.927,49.417,16.658,1.04,1.372,5.713,2.304,2.9663845368869675,1.2806976623645883
24117312,2025-02-28,SEQRFE550D,121.14,8.53,9318.0,2994.0,594.0,3226.0,1667.0,254.0,0.0,6005.0,977.0,0.0,0.1254615384615384,0.0356153846153846,0.8223846153846155,1921.0,0.93421762935965,49.57074459262365,3.112224448896756,0.8677771993748736,73,0.21,0.76,0.026,0.022,0.2,23.181,48.414,16.73,0.848,1.343,5.605,2.314,2.8936704321319704,1.2130186410102226
24217327,2025-03-01,2062BK1,120.3,7.95,8895.0,2592.0,704.0,2132.0,1603.0,196.0,0.0,6260.0,1370.0,0.0,0.1313571428571428,0.037,0.7844642857142857,1799.0,0.9380116958991188,52.03657522816262,3.431712962961639,0.8910505836570922,6,0.186,0.73,0.016,0.023,0.221,21.367,47.247,18.299,0.838,1.509,7.184,2.024,2.5818032786885245,1.191090831169486
24217359,2025-03-01,TMT-FE500D,125.4,7.99,7461.0,2136.0,641.0,0.0,1596.0,196.0,0.0,6465.0,1432.0,0.0,0.1313571428571428,0.037,0.7844642857142857,1792.0,0.9401004572985974,51.55502392303385,3.4929775280882525,0.890624999999503,78,0.19,0.73,0.016,0.026,0.21,25.13,47.816,14.971,0.783,1.312,6.145,2.271,3.193694897141331,1.1923594833175404
24217372,2025-03-01,2062BK1,132.08,8.88,7653.0,3315.0,696.0,1140.0,1596.0,229.0,0.0,6779.0,1161.0,0.0,0.1313571428571428,0.037,0.7844642857142857,1825.0,0.9370034052146922,51.32495457259748,2.3085972850671768,0.8745205479447263,6,0.2,0.72,0.022,0.023,0.24,17.785,51.339,17.959,1.903,1.194,6.119,2.145,2.8585189309576835,1.4362568191355436
24217352,2025-03-01,2062BK1,129.1,7.56,9051.0,1791.0,657.0,1098.0,1603.0,192.0,0.0,6806.0,1425.0,0.0,0.1313571428571428,0.037,0.7844642857142857,1795.0,0.9446802282969072,52.71882261771714,5.05360134003068,0.8930362116986669,6,0.19,0.7,0.02,0.018,0.19,25.615,49.818,14.483,0.713,1.107,4.795,2.117,3.439519469759735,1.2423751215741041
24217365,2025-03-01,TMT-FE500D,126.22,7.88,8472.0,3291.0,674.0,2002.0,1633.0,250.0,0.0,6803.0,2487.0,0.0,0.1313571428571428,0.037,0.7844642857142857,1883.0,0.9412378821704608,53.89795594950168,2.5742935278023173,0.8672331386081428,78,0.2,0.75,0.018,0.021,0.22,24.273,49.448,14.984,1.778,1.032,5.138,1.985,3.2998331664998335,1.259564929441133
24317350,2025-03-01,2062BK1,121.25,8.32,8496.0,2016.0,699.0,2608.0,1718.0,231.0,0.0,6488.0,1062.0,0.0,0.1313571428571428,0.037,0.7844642857142857,1949.0,0.9357876051482924,53.50927835007415,4.214285714283624,0.8814776808615282,6,0.2,0.77,0.024,0.025,0.2,24.31,51.221,14.479,0.587,1.137,4.76,2.138,3.537361878453039,1.3204691930910029
24217387,2025-03-01,TMT-FE500D,127.91,8.0,8340.0,2679.0,633.0,1485.0,1657.0,209.0,0.0,6941.0,1164.0,0.0,0.1313571428571428,0.037,0.7844642857142857,1866.0,0.9411375174678748,54.26471737898316,3.113101903694247,0.8879957127540793,78,0.23,0.77,0.021,0.02,0.22,21.322,50.058,16.572,0.875,0.98,6.919,1.674,3.0204549568575394,1.320965826626204
24117366,2025-03-01,SAILTOWER6VA,127.79,9.5,8922.0,2943.0,659.0,2839.0,1814.0,0.0,826.0,6665.0,1276.0,0.0,0.1313571428571428,0.037,0.7844642857142857,2640.0,0.930803408835816,52.15588074143394,3.0316004077461667,0.6871212121209519,68,0.2,1.37,0.038,0.012,0.25,1.675,48.614,22.29,15.937,0.747,8.652,0.199,2.1808801758557266,2.0284569807226904
24317348,2025-03-01,2062BK1,126.55,8.51,8547.0,2067.0,691.0,3497.0,1700.0,230.0,0.0,6504.0,1189.0,0.0,0.1313571428571428,0.037,0.7844642857142857,1930.0,0.936990966970702,51.394705649534615,4.134978229315852,0.8808290155435851,6,0.19,0.75,0.02,0.026,0.2,25.241,49.904,14.737,0.569,1.064,4.942,2.192,3.3860768082507806,1.2482553340503766
24117356,2025-03-01,2062BK1,125.94,8.4,9132.0,3177.0,602.0,1362.0,1661.0,250.0,0.0,6360.0,1557.0,0.0,0.1313571428571428,0.037,0.7844642857142857,1911.0,0.9374720857455898,50.500238208269806,2.874409820584553,0.8691784406065572,6,0.2,0.8,0.023,0.026,0.23,23.431,49.129,15.221,0.783,1.335,6.194,2.307,3.2274996715280513,1.271026828447986
24117338,2025-03-01,SEQRFE550D,125.22,8.15,9951.0,3324.0,835.0,2776.0,1665.0,226.0,0.0,6378.0,1163.0,0.0,0.1313571428571428,0.037,0.7844642857142857,1891.0,0.938891804746653,50.934355533852944,2.9936823104684134,0.8804865150709252,73,0.21,0.77,0.032,0.031,0.24,19.128,50.493,17.229,0.889,1.203,6.842,2.639,2.9305281485780617,1.3887727597777657
24117358,2025-03-01,TMT-FE500D,120.48,0.0,8472.0,2985.0,586.0,1392.0,1665.0,250.0,0.0,5973.0,2365.0,0.0,0.1313571428571428,0.037,0.7844642857142857,1915.0,0.9999999999917,49.576693226680135,2.8381909547729185,0.8694516971274833,78,0.21,0.73,0.022,0.031,0.2,23.511,48.736,15.374,0.839,1.352,6.265,2.314,3.169821138211382,1.2533045311937459
24117385,2025-03-01,TMT-FE500D,124.02,7.43,12567.0,3843.0,694.0,2464.0,1617.0,291.0,159.0,6593.0,1479.0,0.0,0.1313571428571428,0.037,0.7844642857142857,2067.0,0.9434766070677562,53.16078051884244,3.2701014832153863,0.7822931785192152,78,0.19,0.85,0.029,0.03,0.19,22.437,51.732,15.507,0.595,1.148,5.088,2.112,3.335826670105752,1.3633416787455528
24117445,2025-03-02,2062BK1,126.31,8.2,10050.0,3108.0,817.0,3760.0,1715.0,277.0,0.0,6267.0,2010.0,0.0,0.1305666666666666,0.0327333333333333,0.8364333333333334,1992.0,0.9390379897335588,49.61602406737696,3.2335907335896934,0.8609437750999694,6,0.21,0.8,0.02,0.016,0.26,24.424,49.453,14.517,0.796,1.206,6.075,2.077,3.40632318501171,1.2699142314210878
24117432,2025-03-02,S.TOWER6VAN,118.6,8.05,10014.0,2601.0,602.0,2229.0,2410.0,85.0,417.0,6196.0,1340.0,0.0,0.1305666666666666,0.0327333333333333,0.8364333333333334,2912.0,0.9364390051248604,52.24283305183607,3.850057670125394,0.827609890109606,67,0.166,1.275,0.02,0.016,0.225,3.575,48.327,23.803,11.201,1.864,9.004,0.297,2.030205007561754,1.7651119471127505
24317406,2025-03-02,EXPORTDSP14,104.28,8.25,9735.0,2871.0,605.0,2158.0,1705.0,227.0,0.0,6488.0,1353.0,0.0,0.1305666666666666,0.0327333333333333,0.8364333333333334,1932.0,0.9266862170005626,62.2171077861314,3.3908045976999683,0.8825051759829801,55,0.19,0.78,0.019,0.024,0.26,2.582,49.714,27.055,9.184,1.517,8.005,0.187,1.837448255470136,1.67737364194615
24317424,2025-03-02,2062BK1,120.6,8.17,9423.0,2808.0,699.0,2229.0,1766.0,278.0,0.0,6442.0,1217.0,232.0,0.1305666666666666,0.0327333333333333,0.8364333333333334,2044.0,0.936553545073103,53.41625207252557,3.355769230768036,0.8639921722109276,6,0.19,0.78,0.023,0.025,0.23,14.553,55.288,17.623,1.27,1.245,6.227,2.282,3.137085792101679,1.7182459520775708
24117411,2025-03-02,IS2062E350BR,122.9,8.14,10149.0,3378.0,602.0,1770.0,2412.0,74.0,470.0,6473.0,1456.0,0.0,0.1305666666666666,0.0327333333333333,0.8364333333333334,2956.0,0.9378815628744056,52.66883645197177,3.004440497334812,0.8159675236803735,59,0.2,1.22,0.028,0.019,0.17,25.985,47.287,15.162,1.455,1.343,5.377,1.88,3.1185781177867176,1.1491931564110043
24317446,2025-03-02,S.TOWER6VAN,124.44,16.5,9936.0,3027.0,793.0,3675.0,2561.0,101.0,446.0,6434.0,991.0,0.0,0.1305666666666666,0.0327333333333333,0.8364333333333334,3108.0,0.8829289059111471,51.70363227216567,3.2824578790871217,0.8240025740023089,67,0.18,1.27,0.026,0.016,0.23,25.716,47.929,14.782,1.044,1.308,5.749,1.982,3.242170060204289,1.1834613200325934
24217435,2025-03-02,2062BK1,122.5,8.22,7665.0,2967.0,699.0,3102.0,1586.0,229.0,0.0,6753.0,1506.0,0.0,0.1305666666666666,0.0327333333333333,0.8364333333333334,1815.0,0.9371175030528068,55.12653061179488,2.583417593527946,0.8738292011014469,6,0.17,0.74,0.025,0.019,0.21,19.046,52.073,16.499,1.208,1.269,6.193,2.193,3.155939393939394,1.4649468294604175
24117409,2025-03-02,EXPORTDSP14,112.13,8.05,8547.0,2475.0,604.0,1608.0,1661.0,227.0,0.0,5854.0,975.0,0.0,0.1305666666666666,0.0327333333333333,0.8364333333333334,1888.0,0.9330171409474703,52.20725943055197,3.4533333333319383,0.8797669491520764,55,0.19,0.77,0.021,0.02,0.2,26.172,47.479,14.768,1.367,1.34,5.43,1.907,3.214774189180039,1.1596932170684644
24217414,2025-03-02,EXPORTDSP14,125.73,8.55,10206.0,3018.0,718.0,2878.0,1603.0,233.0,0.0,6907.0,1474.0,0.0,0.1305666666666666,0.0327333333333333,0.8364333333333334,1836.0,0.9363270777410164,54.93517855678887,3.381709741549576,0.8730936819167358,55,0.2,0.72,0.018,0.022,0.2,25.859,48.049,14.405,0.878,1.357,5.976,1.939,3.33534638345134,1.1933192599031417
24217396,2025-03-02,45C8ASPRC,127.91,7.96,8448.0,2487.0,641.0,1698.0,1627.0,199.0,0.0,6550.0,1116.0,0.0,0.1305666666666666,0.0327333333333333,0.8364333333333334,1826.0,0.9414145874663912,51.20788054060505,3.396863691192844,0.8910186199337946,21,0.468,0.737,0.024,0.024,0.217,20.502,50.68,17.511,0.706,1.192,6.039,1.968,2.894015532206487,1.333193034145315
24117421,2025-03-02,EXPORTDSP14,128.3,8.47,10002.0,2409.0,602.0,2690.0,1668.0,250.0,0.0,6153.0,2259.0,0.0,0.1305666666666666,0.0327333333333333,0.8364333333333334,1918.0,0.938071214440754,47.95791114537835,4.151930261517579,0.8696558915532484,55,0.187,0.757,0.02,0.022,0.2,27.217,47.043,14.335,0.982,1.279,5.708,1.951,3.281459263392857,1.1321204245180854
24117501,2025-03-03,2062BK1,128.82,7.54,9306.0,2952.0,606.0,2486.0,1653.0,254.0,0.0,6225.0,1504.0,0.0,0.1354827586206896,0.0344827586206896,0.7801379310344827,1907.0,0.9447051921315291,48.32324173227509,3.152439024389176,0.8668065023592728,6,0.19,0.74,0.024,0.023,0.2,23.02,49.561,15.273,0.72,1.021,6.543,2.441,3.24479507660076,1.2942236381678593
24317433,2025-03-03,1786500D,132.26,8.2,10098.0,2679.0,696.0,3024.0,1759.0,281.0,0.0,6696.0,1106.0,312.0,0.1354827586206896,0.0344827586206896,0.7801379310344827,2040.0,0.9416203901399572,50.62755179154222,3.769316909293106,0.8622549019603617,2,0.187,0.753,0.019,0.02,0.211,14.445,54.945,17.962,1.306,1.239,6.303,2.305,3.0587875076546234,1.6954147124166876
24117465,2025-03-03,2062BK1,121.49,8.67,9117.0,2973.0,711.0,2810.0,1617.0,240.0,0.0,5839.0,1029.0,267.0,0.1354827586206896,0.0344827586206896,0.7801379310344827,1857.0,0.9333896742399096,48.06156885300797,3.066599394549927,0.8707592891756216,6,0.19,0.77,0.026,0.022,0.21,24.7,47.49,15.721,0.652,1.372,6.257,2.234,3.020608065131663,1.1748552768294493
24117475,2025-03-03,2062BK1,119.04,8.26,11136.0,3357.0,722.0,2395.0,1651.0,240.0,0.0,6065.0,1404.0,0.0,0.1354827586206896,0.0344827586206896,0.7801379310344827,1891.0,0.9351139041560478,50.949260752260166,3.317247542447627,0.8730830248541126,6,0.18,0.73,0.025,0.023,0.2,22.517,48.94,16.244,0.704,1.395,6.265,2.319,3.0126192674669126,1.2625767504256749
24317455,2025-03-03,2062BK1,123.09,7.65,9930.0,2040.0,798.0,2841.0,1721.0,237.0,0.0,6351.0,977.0,0.0,0.1354827586206896,0.0344827586206896,0.7801379310344827,1958.0,0.9414869205985812,51.59639288283697,4.867647058821143,0.8789581205307053,6,0.21,0.72,0.025,0.022,0.21,18.943,52.114,17.084,0.771,1.285,5.589,2.629,3.0502780216564234,1.4464860663928056
24117453,2025-03-03,C20MMNC,128.87,7.84,10080.0,3108.0,802.0,3044.0,1670.0,196.0,0.0,6278.0,1502.0,0.0,0.1354827586206896,0.0344827586206896,0.7801379310344827,1866.0,0.9426523297422088,48.71576006790785,3.2432432432422,0.8949624866018784,42,0.2,0.733,0.022,0.016,0.21,21.355,49.279,16.574,0.755,1.307,6.718,2.431,2.9730920060331822,1.2992090693382548
24317464,2025-03-03,S.TOWER6VAN,123.28,8.46,9477.0,2499.0,696.0,2781.0,2558.0,0.0,444.0,6839.0,1685.0,0.0,0.1354827586206896,0.0344827586206896,0.7801379310344827,3002.0,0.9357826020879324,55.47534068741503,3.792316926769191,0.8520986009324277,67,0.187,1.3,0.028,0.02,0.225,20.166,51.221,17.146,0.859,1.289,5.208,2.549,2.987169767306234,1.3727387237691957
24317466,2025-03-03,2062BK1,127.98,8.12,9471.0,2517.0,702.0,2550.0,1773.0,254.0,0.0,5984.0,1044.0,1083.0,0.1354827586206896,0.0344827586206896,0.7801379310344827,2027.0,0.9403379867675216,46.75730582867043,3.762812872465728,0.8746916625550692,6,0.21,0.81,0.022,0.021,0.21,20.294,50.954,17.24,0.884,1.306,5.182,2.557,2.9553970187344123,1.3575063274277344
24317499,2025-03-03,SAILTOWER6VA,130.7,7.65,9471.0,2469.0,701.0,2508.0,2462.0,0.0,551.0,6794.0,1642.0,0.0,0.1354827586206896,0.0344827586206896,0.7801379310344827,3013.0,0.9447054571670062,51.98163733701622,3.835965978127244,0.8171257882506415,68,0.17,1.37,0.027,0.016,0.2,13.6715,48.477000000000004,18.7825,7.707,1.0875,7.493,1.1695,2.580828918998057,1.4936681559081808
24217481,2025-03-03,S.TOWER6VAN,121.88,0.0,9954.0,2025.0,622.0,1523.0,2390.0,95.0,510.0,6905.0,1921.0,0.0,0.1354827586206896,0.0344827586206896,0.7801379310344827,2995.0,0.9999999999917952,56.65408598575112,4.915555555553128,0.79799666110157,67,0.176,1.342,0.022,0.017,0.228,26.298,48.743,14.094,0.637,1.372,5.162,2.126,3.4581766583895,1.2067189859629146
24217484,2025-03-03,1786550D,126.75,7.85,9144.0,1719.0,611.0,1023.0,1593.0,199.0,0.0,6750.0,1595.0,0.0,0.1354827586206896,0.0344827586206896,0.7801379310344827,1792.0,0.9416790490271794,53.25443786940233,5.3193717277455965,0.8889508928566467,3,0.2,0.77,0.02,0.02,0.21,13.939499999999999,46.727000000000004,21.1065,5.117,1.1564999999999999,9.072,1.172,2.213762880492716,1.33326675607042
24217448,2025-03-03,C20MMNACUTLT,122.62,8.0,8292.0,2925.0,863.0,1986.0,1661.0,250.0,0.0,6740.0,1150.0,0.0,0.1354827586206896,0.0344827586206896,0.7801379310344827,1911.0,0.9387536364956458,54.966563366049854,2.8348717948708257,0.8691784406065572,40,0.25,0.72,0.025,0.017,0.22,21.637,50.633,16.227,0.805,1.151,5.768,2.331,3.120101059896475,1.3371979400501783
24217454,2025-03-03,2062BK1,128.36,8.1,8172.0,2784.0,803.0,2377.0,1664.0,246.0,0.0,6770.0,1158.0,0.0,0.1354827586206896,0.0344827586206896,0.7801379310344827,1910.0,0.940641946351014,52.74228731651026,2.9353448275851526,0.8712041884812193,6,0.21,0.74,0.02,0.014,0.19,20.081,51.536,16.659,0.797,1.162,5.91,2.395,3.0933973589435775,1.4026836504177898
24217547,2025-03-04,2062BK1,123.87,8.31,8043.0,3003.0,632.0,2749.0,1667.0,243.0,0.0,6660.0,1125.0,365.0,0.1314799999999999,0.03112,0.81104,1910.0,0.9371311847409812,53.76604504679288,2.6783216783207866,0.8727748691094906,6,0.18,0.75,0.016,0.021,0.24,21.63,50.654,16.019,1.002,1.216,5.563,2.366,3.161922596754058,1.3453917662682604
24217511,2025-03-04,TMT-FE500D,118.99,7.86,7929.0,2013.0,721.0,1628.0,1650.0,213.0,0.0,6499.0,1147.0,0.0,0.1314799999999999,0.03112,0.81104,1863.0,0.9380370516283956,54.61803512854343,3.938897168403408,0.8856682769721494,78,0.202,0.73,0.025,0.021,0.186,26.938,48.415,14.324,0.776,1.194,4.769,2.133,3.3797556719022688,1.1733271938540581
24217542,2025-03-04,2062BK1,130.23,0.0,8709.0,2031.0,641.0,0.0,1617.0,250.0,0.0,7029.0,1294.0,0.0,0.1314799999999999,0.03112,0.81104,1867.0,0.9999999999923214,53.97373876945425,4.288035450514875,0.8660953401173722,6,0.19,0.75,0.022,0.02,0.21,20.726,49.883,16.188,1.007,1.261,7.099,2.232,3.081289764655013,1.3512935121224436
24117504,2025-03-04,2062BK1,126.68,8.05,9309.0,2988.0,527.0,2729.0,1654.0,254.0,0.0,6511.0,1173.0,0.0,0.1314799999999999,0.03112,0.81104,1908.0,0.9402508721076208,51.39722134471584,3.115461847388516,0.8668763102720823,6,0.18,0.76,0.028,0.023,0.2,24.87,49.501,14.769,0.842,1.255,5.109,2.184,3.3514556533513877,1.2487638748738648
24117556,2025-03-04,SEQR500D,127.07,8.54,10035.0,2934.0,606.0,3724.0,1653.0,220.0,0.0,6715.0,1182.0,0.0,0.1314799999999999,0.03112,0.81104,1873.0,0.9370252931130668,52.84488864363859,3.4202453987718404,0.8825413774688294,72,0.21,0.78,0.024,0.022,0.22,23.235,48.97,16.347,0.791,1.239,5.767,2.094,2.99547345241008,1.2371472601874542
24317526,2025-03-04,2062BK1,125.86,8.36,6483.0,2019.0,698.0,2366.0,1757.0,267.0,0.0,6789.0,1645.0,0.0,0.1314799999999999,0.03112,0.81104,2024.0,0.9377142005592484,53.94088669907881,3.2109955423461063,0.8680830039521403,6,0.19,0.78,0.019,0.021,0.22,23.077,49.715,15.706,0.922,1.178,5.539,2.338,3.1651492964920105,1.2818430280528055
24117531,2025-03-04,2062BK1,125.8,8.88,10470.0,3027.0,662.0,2541.0,1638.0,251.0,0.0,6467.0,1432.0,0.0,0.1314799999999999,0.03112,0.81104,1889.0,0.9340659340589986,51.406995230116,3.4588701684825045,0.8671254632075875,6,0.19,0.73,0.019,0.022,0.22,19.242,50.482,16.668,1.007,1.287,7.376,2.326,3.0284960105585217,1.405753111859876
24117528,2025-03-04,2062BK1,128.7,8.0,9465.0,3486.0,657.0,2863.0,1675.0,264.0,0.0,6327.0,1395.0,0.0,0.1314799999999999,0.03112,0.81104,1939.0,0.9414776883618036,49.16083916045719,2.71514629948287,0.8638473439913028,6,0.19,0.75,0.017,0.022,0.22,24.87,51.944,14.513,0.723,1.138,2.846,2.477,3.578889348215516,1.3189112329880155
24117510,2025-03-04,2062BK1,123.87,8.12,9660.0,2988.0,599.0,3388.0,1649.0,254.0,0.0,6151.0,1727.0,0.0,0.1314799999999999,0.03112,0.81104,1903.0,0.938480187885912,49.65689836078423,3.2329317269065485,0.8665265370463129,6,0.18,0.75,0.018,0.021,0.24,20.65,51.244,15.917,0.945,1.213,6.105,2.422,3.219248649327805,1.4013345001093853
24317523,2025-03-04,2062BK1,123.8,8.15,9465.0,2028.0,693.0,3151.0,1731.0,267.0,0.0,4288.0,820.0,0.0,0.1314799999999999,0.03112,0.81104,1998.0,0.9382341796063796,34.636510500527976,4.667159763311308,0.8663663663659328,6,0.19,0.77,0.019,0.015,0.2,24.232,49.6,14.831,0.745,1.371,5.408,2.233,3.3441208198489756,1.2697112430882656
24317496,2025-03-04,SAILTOWER6VA,129.75,8.41,9129.0,2592.0,1696.0,2996.0,2480.0,0.0,495.0,6791.0,3237.0,0.0,0.1314799999999999,0.03112,0.81104,2975.0,0.9391285466058258,52.33911367975076,3.521990740739382,0.8336134453778711,68,0.18,1.38,0.027,0.014,0.22,1.655,48.254,24.138,14.236,1.06,8.957,0.112,1.9990057583164171,1.870745134527409
24317505,2025-03-04,2062BK1,128.53,8.0,9345.0,2673.0,696.0,2130.0,1699.0,245.0,0.0,6659.0,2339.0,0.0,0.1314799999999999,0.03112,0.81104,1944.0,0.9414048194467048,51.80891620593007,3.496071829403854,0.8739711934151883,6,0.19,0.79,0.023,0.016,0.19,19.42,52.221,16.115,0.916,1.368,5.958,2.445,3.240320178704393,1.4695238631247187
24217558,2025-03-04,SEQRFE550D,131.32,8.16,9510.0,2496.0,693.0,3589.0,1610.0,206.0,0.0,6670.0,1141.0,363.0,0.1314799999999999,0.03112,0.81104,1816.0,0.9414969888088508,50.79195857408779,3.8100961538446274,0.8865638766514942,73,0.24,0.78,0.025,0.027,0.22,23.008,51.737,15.219,0.573,1.113,4.837,2.117,3.399277266754271,1.3533797216699803
24317512,2025-03-04,S.TOWER6VAN,126.19,8.26,10257.0,2658.0,696.0,3358.0,2538.0,111.0,503.0,7004.0,1513.0,0.0,0.1314799999999999,0.03112,0.81104,3152.0,0.9385645221202042,55.50360567354383,3.858916478553853,0.8052030456850238,67,0.172,1.272,0.022,0.022,0.217,26.152,47.988,14.755,0.813,1.076,5.547,2.245,3.2521008403361344,1.1730712819008506
24217593,2025-03-05,1786500D,119.44,8.0,8265.0,2091.0,701.0,1963.0,1431.0,226.0,0.0,6324.0,1080.0,0.0,0.1373913043478261,0.0428695652173913,0.7262173913043478,1657.0,0.9372253609468202,52.94708640277171,3.9526542324227862,0.8636089318039447,2,0.19,0.75,0.025,0.029,0.211,18.213,51.855,17.724,0.776,1.215,6.208,2.488,2.925528913963328,1.442901663976849
24217577,2025-03-05,2062BK1,126.92,8.15,8808.0,3108.0,699.0,2988.0,1691.0,257.0,0.0,6221.0,1074.0,270.0,0.1373913043478261,0.0428695652173913,0.7262173913043478,1948.0,0.939660916554826,49.015127639071736,2.8339768339759224,0.8680698151946262,6,0.21,0.77,0.023,0.017,0.21,18.15,51.766,17.844,0.777,1.201,6.279,2.48,2.9008685906416356,1.4381441866925961
24217611,2025-03-05,IS2062E350BR,121.34,8.1,7836.0,1992.0,707.0,2352.0,2437.0,105.0,527.0,5497.0,1117.0,0.0,0.1373913043478261,0.0428695652173913,0.7262173913043478,3069.0,0.9374227441213118,45.30245590864264,3.933734939757061,0.7940697295533418,59,0.18,1.37,0.025,0.02,0.21,26.042,49.451,14.539,0.753,1.366,4.269,2.14,3.401031636863824,1.2185451678083878
24217603,2025-03-05,IS2062E350BR,124.32,8.12,7491.0,2112.0,710.0,2006.0,2548.0,98.0,456.0,6457.0,1066.0,0.0,0.1373913043478261,0.0428695652173913,0.7262173913043478,3102.0,0.9386892177518976,51.93854568812791,3.5468749999983205,0.8214055448095353,59,0.17,1.33,0.033,0.032,0.23,20.009,52.566,16.244,0.738,1.123,5.711,2.206,3.235826408125577,1.4499365587245547
24317613,2025-03-05,SEQRFE550D,134.1,8.14,8241.0,3054.0,707.0,3123.0,1728.0,264.0,0.0,6608.0,2231.0,0.0,0.1373913043478261,0.0428695652173913,0.7262173913043478,1992.0,0.9427727783960717,49.27665920917766,2.6984282907653245,0.8674698795176368,73,0.21,0.77,0.026,0.025,0.21,21.385,49.154,16.355,0.944,1.601,6.495,2.541,3.0052580092932257,1.3024032219602026
24317572,2025-03-05,2062BK1,137.5,8.05,9483.0,3018.0,652.0,2607.0,1698.0,247.0,0.0,6913.0,1192.0,0.0,0.1373913043478261,0.0428695652173913,0.7262173913043478,1945.0,0.944692545510514,50.276363635998,3.1421471172951816,0.8730077120818134,6,0.19,0.75,0.029,0.027,0.19,10.653,46.156,24.61,4.97,2.215,8.639,0.651,1.8754215594652797,1.3088702359346644
24317566,2025-03-05,2062BK1,133.53,8.86,9576.0,2001.0,699.0,2794.0,1749.0,274.0,0.0,6892.0,1522.0,0.0,0.1373913043478261,0.0428695652173913,0.7262173913043478,2023.0,0.937776529244064,51.6138695420384,4.785607196399408,0.8645575877405514,6,0.19,0.77,0.036,0.031,0.19,18.542,52.497,17.58,0.609,1.267,5.541,2.428,2.986007621864513,1.4532846109127149
24317559,2025-03-05,C20MMNC,134.85,8.15,10878.0,2004.0,0.0,978.0,0.0,0.0,0.0,7284.0,1338.0,264.0,0.1373913043478261,0.0428695652173913,0.7262173913043478,0.0,0.9430069930003986,54.01557285833137,5.428143712572141,0.0,42,0.18,0.76,0.028,0.027,0.19,18.497,53.252,17.179,0.548,1.22,5.376,2.393,3.0996507566938303,1.492614289318048
24117612,2025-03-05,EXPORTDSP14,126.5,8.15,9135.0,3168.0,689.0,2878.0,1670.0,266.0,0.0,6531.0,1069.0,0.0,0.1373913043478261,0.0428695652173913,0.7262173913043478,1936.0,0.9394727070112182,51.62845849761558,2.883522727271817,0.8626033057846784,55,0.2,0.78,0.03,0.04,0.21,25.681,50.078,14.448,0.743,1.359,4.117,2.138,3.4658453872240296,1.247894343384002
24117621,2025-03-06,IS2062E350BR,124.15,8.2,9021.0,3699.0,692.0,2667.0,2508.0,123.0,477.0,6098.0,996.0,0.0,0.1409615384615384,0.0367692307692307,0.7516538461538461,3108.0,0.9380430676166376,49.1180024160361,2.4387672343870133,0.8069498069495473,59,0.17,1.4,0.026,0.022,0.22,20.157,49.735,16.803,0.981,1.605,6.568,2.629,2.959711973339681,1.3456075322637375
24117623,2025-03-06,IS2062E350BR,123.22,7.12,9051.0,3675.0,704.0,2520.0,2499.0,115.0,464.0,6102.0,979.0,0.0,0.1409615384615384,0.0367692307692307,0.7516538461538461,3078.0,0.9453736381698222,49.52118162595746,2.4628571428564725,0.8118908382063639,59,0.18,1.38,0.028,0.033,0.19,24.356,49.251,14.893,0.8,1.454,5.451,2.354,3.3067678259701894,1.2548025477707005
24117635,2025-03-06,2062BK1,128.53,0.0,10317.0,3183.0,711.0,2439.0,1668.0,273.0,0.0,225.0,7006.0,0.0,0.1409615384615384,0.0367692307692307,0.7516538461538461,1941.0,0.9999999999922198,1.750564070631366,3.2412818096125537,0.859350850076837,6,0.19,0.78,0.028,0.024,0.23,23.173,48.342,15.54,0.774,1.584,6.501,2.514,3.110610642815778,1.2486955623288736
24117640,2025-03-06,1786500D,124.48,7.54,9918.0,3312.0,701.0,2311.0,1673.0,270.0,0.0,191.0,3447.0,0.0,0.1409615384615384,0.0367692307692307,0.7516538461538461,1943.0,0.9428874412896312,1.5343830334066968,2.9945652173904,0.8610396294385687,2,0.19,0.78,0.026,0.027,0.194,25.585,49.477,14.49,0.497,1.444,4.954,2.204,3.414326133462149,1.2345792993312705
24117642,2025-03-06,R34,128.08,8.67,9735.0,2949.0,990.0,2477.0,1255.0,250.0,0.0,6438.0,1786.0,0.0,0.1409615384615384,0.0367692307692307,0.7516538461538461,1505.0,0.9365996343624382,50.2654590876775,3.3011190233966428,0.8338870431888147,66,0.63,0.77,0.023,0.019,0.23,21.935,48.641,16.072,0.801,1.595,6.728,2.615,3.02625521060163,1.2797568932856243
24117648,2025-03-06,1786550D,128.73,8.67,9051.0,2994.0,604.0,2778.0,1651.0,254.0,0.0,6508.0,1065.0,0.0,0.1409615384615384,0.0367692307692307,0.7516538461538461,1905.0,0.9368995633119588,50.555426085212815,3.023046092183359,0.8666666666662117,3,0.21,0.73,0.03,0.02,0.2,23.369,51.049,15.172,0.611,1.374,4.772,2.25,3.3644631911948855,1.3245031394323077
24217651,2025-03-06,1786500D,120.99,8.12,8094.0,2472.0,693.0,2228.0,1617.0,229.0,0.0,6648.0,1614.0,0.0,0.1409615384615384,0.0367692307692307,0.7516538461538461,1846.0,0.9371078924875138,54.94668980862099,3.2742718446588697,0.875947995665831,2,0.19,0.72,0.024,0.024,0.172,20.01,52.787,16.479,0.723,1.539,4.655,2.267,3.2030946601941745,1.4466155110989312
24317620,2025-03-06,1786500D,133.44,7.74,9486.0,2367.0,605.0,2706.0,1728.0,268.0,0.0,6596.0,1121.0,474.0,0.1409615384615384,0.0367692307692307,0.7516538461538461,1996.0,0.9451763705840404,49.43045563512118,4.007604562735949,0.865731462925418,2,0.18,0.75,0.034,0.038,0.217,27.705,47.63,13.572,0.707,1.378,5.443,2.204,3.5091726221174397,1.1538834245845246
24317624,2025-03-06,IS2062E350BR,128.76,8.0,9189.0,2784.0,600.0,2617.0,2510.0,0.0,403.0,6592.0,4040.0,0.0,0.1409615384615384,0.0367692307692307,0.7516538461538461,2913.0,0.9415033635497112,51.19602360941912,3.300646551722952,0.8616546515616679,59,0.17,1.38,0.025,0.025,0.22,25.608,49.653,14.768,0.758,1.354,4.24,2.193,3.3619744058500913,1.229734749981425
24217649,2025-03-06,TMT-FE500D,127.2,8.32,8895.0,2340.0,707.0,1531.0,1671.0,229.0,0.0,6723.0,1126.0,0.0,0.1409615384615384,0.0367692307692307,0.7516538461538461,1900.0,0.9386068476908308,52.85377358449014,3.8012820512804266,0.8794736842100634,78,0.22,0.73,0.031,0.022,0.21,21.465,53.192,15.345,0.716,1.265,4.338,2.211,3.4661801120813243,1.4450028524082474
24217614,2025-03-06,IS2062E350BR,123.45,8.1,7998.0,2004.0,701.0,2070.0,2467.0,105.0,520.0,6025.0,1075.0,0.0,0.1409615384615384,0.0367692307692307,0.7516538461538461,3092.0,0.9384264538127068,48.805184284740335,3.9910179640698646,0.7978654592494185,59,0.2,1.36,0.03,0.027,0.24,27.883,47.677,13.53,0.672,1.354,5.303,2.229,3.523538541127781,1.1512290529772542
24217622,2025-03-06,S.TOWER6VAN,131.32,7.9,8466.0,2433.0,632.0,3896.0,2413.0,101.0,456.0,6573.0,1116.0,0.0,0.1409615384615384,0.0367692307692307,0.7516538461538461,2970.0,0.943255279407102,50.053304903670025,3.479654747224217,0.8124579124576389,67,0.18,1.28,0.033,0.029,0.25,25.728,49.528,14.741,0.769,1.36,4.242,2.177,3.3596526929860264,1.2238201136644429
24217633,2025-03-06,TMT-FE500D,127.0,0.0,8790.0,2163.0,663.0,2113.0,1627.0,267.0,0.0,6756.0,1537.0,0.0,0.1409615384615384,0.0367692307692307,0.7516538461538461,1894.0,0.999999999992126,53.19685039328191,4.063800277390632,0.8590285110871917,78,0.22,0.73,0.027,0.03,0.19,24.149,53.781,13.609,0.455,0.97,3.654,2.056,3.9515797207935344,1.4243226780370242
24217641,2025-03-06,TMT-FE500D,104.73,0.0,4887.0,0.0,597.0,0.0,1674.0,263.0,0.0,2856.0,1268.0,0.0,0.1409615384615384,0.0367692307692307,0.7516538461538461,1937.0,0.9999999999904516,27.270123173615293,4887000000000.0,0.8642230252964046,78,0.19,0.78,0.019,0.022,0.22,25.418,49.153,14.612,0.918,1.935,4.403,2.097,3.363648805857798,1.2278733981164598
24217659,2025-03-07,R19,124.24,8.12,9243.0,2325.0,696.0,1143.0,1188.0,229.0,0.0,6395.0,1089.0,0.0,0.12572,0.03788,0.835,1417.0,0.938652160766556,51.47295556945048,3.975483870966032,0.8383909668307421,64,0.52,0.75,0.021,0.023,0.21,23.44,53.093,13.817,0.547,1.337,4.137,2.339,3.842307135620206,1.4250093939556605
24117664,2025-03-07,C20MMNC,136.02,7.9,9090.0,3450.0,699.0,3655.0,1607.0,236.0,0.0,6704.0,1166.0,0.0,0.12572,0.03788,0.835,1843.0,0.9451083935454064,49.286869577640886,2.6347826086948887,0.8719479110141769,42,0.184,0.721,0.037,0.028,0.202,18.516,50.601,17.877,0.766,1.645,6.303,2.669,2.8303501510236044,1.3903665439358137
