Repository: SiddharthKumar268/FerroMind

# FerroMind
*Ferro-Alloy Optimisation using Machine Learning*
**SAIL Durgapur Steel Plant | Steel Melting Shop**
Intern: Siddharth Kumar | FY 2023-24 to FY 2025-26

---

## Quick Start

```bash

# 2. Place raw Excel files in data/raw/

## Dataset

| | |
|---|---|
| Total heats after cleaning | 47,421 |
| Training set | 37,936 heats (Apr 2023 – Jun 2025) |
| Test set | 9,485 heats (Jun 2025 – Dec 2025) |
| Input features | 21 (16 raw + 5 engineered) |
| Target variables | Mn, Si, C, S, P |
| BOF grades | 76 distinct grades |
| Split method | Chronological 80/20 — no shuffle, no leakage |

---

File: data/processed/sms_train.csv (part 65 of 253)
Heat_Number,Date,BOF Grade Code,Hot Metal Addn. Weight,Scrap Addn. Weight,Lime Into Converter,Dolomite Into Converter,Lime Into Ladle,Iron Ore Into Converter,SIMN Into Ladle,FESI Into Ladle,FEMN Into Ladle,Measered O2 Mainblow II,Duration of Mainblow I/II,Measered O2 2nd Blow,HM_P,HM_S,HM_Si,Total_FA_Ladle,HM_Ratio,O2_per_ton_HM,Lime_Dolo_Ratio,SiMn_FA_Fraction,Grade_Encoded,C,Mn,P,S,Si
23311116,2023-10-29,S.TOWER6VAN,129.32,9.63,7380.0,1137.0,812.0,4685.0,2502.0,98.0,723.0,6372.0,991.0,219.0,0.15164516129032257,0.03425806451612903,0.755741935483871,3323.0,0.9306944944157561,49.273120939922116,6.490765171498249,0.7529340956964331,67,0.18,1.36,0.023,0.025,0.23
23311113,2023-10-29,1786500D,126.82,9.89,8118.0,1023.0,793.0,4841.0,1703.0,342.0,295.0,6452.0,998.0,0.0,0.15164516129032257,0.03425806451612903,0.755741935483871,2340.0,0.9276570843323265,50.87525626832617,7.935483870959985,0.7277777777774668,2,0.19,0.76,0.024,0.029,0.198
23311150,2023-10-29,2062BK1,120.26,0.0,9450.0,0.0,818.0,4233.0,1695.0,292.0,193.0,6392.0,985.0,0.0,0.15164516129032257,0.03425806451612903,0.755741935483871,2180.0,0.9999999999916847,53.15150507190128,9450000000000.0,0.7775229357794599,6,0.21,0.85,0.031,0.025,0.23
23311109,2023-10-29,S.TOWER6VAN,123.9,10.08,7812.0,1014.0,823.0,6228.0,2402.0,224.0,746.0,6442.0,995.0,0.0,0.15164516129032257,0.03425806451612903,0.755741935483871,3372.0,0.9247648902752293,51.99354317956421,7.704142011826722,0.7123368920519833,67,0.17,1.33,0.03,0.023,0.19
23111104,2023-10-29,2062BK1,124.33,10.0,10539.0,993.0,894.0,3681.0,1690.0,277.0,0.0,405.0,89.0,0.0,0.15164516129032257,0.03425806451612903,0.755741935483871,1967.0,0.9255564654140882,3.2574599854962,10.613293051348828,0.8591764107773975,6,0.2,0.77,0.029,0.025,0.19
23111089,2023-10-29,2062BK1,128.19,0.0,11463.0,1509.0,879.0,8005.0,1701.0,308.0,0.0,5817.0,1016.0,0.0,0.15164516129032257,0.03425806451612903,0.755741935483871,2009.0,0.9999999999921991,45.37795459828865,7.596421471167928,0.8466898954699619,6,0.19,0.76,0.025,0.025,0.21
23111086,2023-10-29,2062BK1,132.92,0.0,10512.0,1500.0,894.0,5491.0,1709.0,260.0,0.0,6001.0,1210.0,0.0,0.15164516129032257,0.03425806451612903,0.755741935483871,1969.0,0.9999999999924768,45.147457116723245,7.007999999995328,0.867953275774064,6,0.2,0.78,0.025,0.026,0.23
23311111,2023-10-29,S.TOWER6VAN,132.71,0.0,9780.0,1023.0,818.0,5605.0,2422.0,30.0,698.0,6299.0,976.0,0.0,0.15164516129032257,0.03425806451612903,0.755741935483871,3150.0,0.9999999999924648,47.4643960511833,9.560117302043441,0.7688888888886448,67,0.19,1.35,0.027,0.026,0.25
23111098,2023-10-29,S.TOWER6VAN,116.74,10.0,10101.0,1014.0,897.0,4937.0,2399.0,102.0,515.0,391.0,87.0,0.0,0.15164516129032257,0.03425806451612903,0.755741935483871,3016.0,0.9210983114965985,3.3493232824794474,9.961538461528638,0.7954244031827601,67,0.17,1.33,0.025,0.02,0.24
23111107,2023-10-29,S.TOWER6VAN,132.09,0.0,11127.0,2211.0,902.0,3529.0,2416.0,0.0,571.0,6509.0,1309.0,0.0,0.15164516129032257,0.03425806451612903,0.755741935483871,2987.0,0.9999999999924295,49.27700810016446,5.032564450472622,0.8088382992966827,67,0.19,1.35,0.034,0.02,0.19
23111108,2023-10-29,1786500D,125.0,0.0,10206.0,2247.0,614.0,4241.0,1702.0,288.0,0.0,6217.0,1108.0,0.0,0.15164516129032257,0.03425806451612903,0.755741935483871,1990.0,0.999999999992,49.73599999960211,4.542056074764334,0.8552763819091179,2,0.19,0.72,0.023,0.02,0.2
23111118,2023-10-29,1786500D,121.3,9.55,10539.0,1980.0,802.0,3437.0,1713.0,262.0,0.0,6427.0,1081.0,0.0,0.15164516129032257,0.03425806451612903,0.755741935483871,1975.0,0.9270156667869545,52.98433635570499,5.322727272724585,0.8673417721514596,2,0.21,0.77,0.029,0.022,0.196
23111096,2023-10-29,S.TOWER6VAN,126.76,10.0,10485.0,1488.0,898.0,3492.0,2410.0,28.0,356.0,6003.0,991.0,0.0,0.15164516129032257,0.03425806451612903,0.755741935483871,2794.0,0.9268792044389671,47.35721047611741,7.0463709677372,0.8625626342158688,67,0.18,1.35,0.027,0.023,0.2
23111124,2023-10-29,1786500D,122.8,10.0,9645.0,1038.0,820.0,3465.0,1605.0,261.0,0.0,6606.0,1092.0,0.0,0.15164516129032257,0.03425806451612903,0.755741935483871,1866.0,0.9246987951737597,53.794788273177566,9.291907514441915,0.8601286173628832,2,0.2,0.76,0.028,0.019,0.202
23311085,2023-10-29,2062BK1,130.06,0.0,11769.0,1089.0,895.0,4647.0,1771.0,295.0,0.0,6091.0,1051.0,361.0,0.15164516129032257,0.03425806451612903,0.755741935483871,2066.0,0.9999999999923114,46.832231277511674,10.807162534425338,0.857212003871802,6,0.21,0.79,0.02,0.023,0.24
23311090,2023-10-29,2062BK1,125.36,10.03,10908.0,1038.0,900.0,3054.0,1767.0,220.0,302.0,5909.0,930.0,372.0,0.15164516129032257,0.03425806451612903,0.755741935483871,2289.0,0.9259177191747847,47.13624760651614,10.50867052022109,0.7719528178240402,6,0.2,0.76,0.024,0.021,0.26
23311106,2023-10-29,S.TOWER6VAN,122.72,0.0,7914.0,978.0,809.0,6791.0,2617.0,94.0,362.0,6505.0,1284.0,165.0,0.15164516129032257,0.03425806451612903,0.755741935483871,3073.0,0.9999999999918513,53.006844849633254,8.092024539869026,0.8516108037745358,67,0.16,1.27,0.022,0.022,0.22
23311093,2023-10-29,2062BK1,126.95,0.0,11703.0,1074.0,918.0,4577.0,1815.0,343.0,167.0,5827.0,920.0,351.0,0.15164516129032257,0.03425806451612903,0.755741935483871,2325.0,0.9999999999921229,45.89996061405356,10.89664804468259,0.7806451612899868,6,0.21,0.82,0.023,0.021,0.25
23311102,2023-10-29,S.TOWER6VAN,130.62,0.0,12951.0,543.0,878.0,6757.0,2491.0,197.0,637.0,6138.0,1181.0,362.0,0.15164516129032257,0.03425806451612903,0.755741935483871,3325.0,0.9999999999923442,46.9912723928419,23.850828729237843,0.7491729323306018,67,0.2,1.37,0.03,0.024,0.19
23311099,2023-10-29,S.TOWER6VAN,132.28,0.0,10134.0,1083.0,912.0,5365.0,2651.0,20.0,376.0,6079.0,1239.0,0.0,0.15164516129032257,0.03425806451612903,0.755741935483871,3047.0,0.9999999999924404,45.95554883545543,9.357340720212967,0.870036101082747,67,0.2,1.35,0.022,0.022,0.23
23311095,2023-10-29,S.TOWER6VAN,125.42,10.0,10896.0,1101.0,903.0,3911.0,2617.0,78.0,504.0,6303.0,992.0,317.0,0.15164516129032257,0.03425806451612903,0.755741935483871,3199.0,0.9261556638537427,50.25514272005856,9.896457765658587,0.8180681462954617,67,0.2,1.34,0.03,0.025,0.22
23111121,2023-10-29,1786500D,120.46,9.8,8679.0,969.0,767.0,3111.0,1613.0,227.0,0.0,6121.0,1047.0,0.0,0.15164516129032257,0.03425806451612903,0.755741935483871,1840.0,0.9247658529024662,50.81354806532614,8.956656346739983,0.8766304347821323,2,0.19,0.74,0.03,0.026,0.191
23211153,2023-10-30,S.TOWER6VAN,110.56,10.0,10128.0,1845.0,1584.0,3089.0,4752.0,168.0,884.0,6501.0,1025.0,0.0,0.1560810810810811,0.03386486486486487,0.7988648648648649,5804.0,0.9170537491629308,58.80065122956945,5.4894308943059675,0.8187456926256342,67,0.18,1.38,0.039,0.022,0.2
23211156,2023-10-30,S.TOWER6VAN,124.2,10.12,10224.0,1029.0,1584.0,3278.0,4846.0,176.0,870.0,6400.0,1095.0,0.0,0.1560810810810811,0.03386486486486487,0.7988648648648649,5892.0,0.9246575342396915,51.529790659810544,9.935860058299383,0.8224711473182582,67,0.2,1.32,0.032,0.023,0.2
23211158,2023-10-30,S.TOWER6VAN,123.11,10.3,9963.0,2043.0,814.0,3320.0,2410.0,78.0,439.0,6501.0,1099.0,0.0,0.1560810810810811,0.03386486486486487,0.7988648648648649,2927.0,0.9227943932169794,52.80643327062946,4.876651982376468,0.823368636829237,67,0.2,1.29,0.038,0.025,0.17
23211164,2023-10-30,EXPORTDSP14,125.43,0.0,18840.0,2007.0,0.0,1137.0,0.0,0.0,0.0,3375.0,0.0,0.0,0.1560810810810811,0.03386486486486487,0.7988648648648649,0.0,0.9999999999920274,26.907438411648666,9.387144992521481,0.0,55,0.21,0.85,0.026,0.02,0.17
23211166,2023-10-30,S.TOWER6VAN,122.3,9.5,5940.0,1767.0,754.0,3470.0,2477.0,233.0,483.0,6704.0,1028.0,292.0,0.1560810810810811,0.03386486486486487,0.7988648648648649,3193.0,0.9279210925574513,54.81602616471941,3.361629881152597,0.7757594738488018,67,0.17,1.28,0.035,0.022,0.19
23211170,2023-10-30,S.TOWER6VAN,127.51,8.7,8961.0,1497.0,751.0,2788.0,2484.0,219.0,486.0,6674.0,1027.0,387.0,0.1560810810810811,0.03386486486486487,0.7988648648648649,3189.0,0.9361280375821444,52.34099286289435,5.985971943883777,0.7789275634992854,67,0.16,1.35,0.035,0.029,0.21
23211173,2023-10-30,S.TOWER6VAN,120.92,7.59,9750.0,1539.0,751.0,2965.0,2460.0,236.0,493.0,6496.0,1225.0,483.0,0.1560810810810811,0.03386486486486487,0.7988648648648649,3189.0,0.9409384483624549,53.72146873921831,6.335282651068009,0.7714016933205483,67,0.19,1.37,0.034,0.022,0.17
23211177,2023-10-30,S.TOWER6VAN,122.54,8.2,9933.0,1815.0,756.0,3257.0,2464.0,233.0,489.0,6651.0,1124.0,333.0,0.1560810810810811,0.03386486486486487,0.7988648648648649,3186.0,0.9372800978970685,54.27615472454483,5.472727272724257,0.7733835530443273,67,0.18,1.36,0.029,0.021,0.18
23211184,2023-10-30,1786550D,120.1,8.65,10050.0,252.0,786.0,2558.0,1714.0,253.0,0.0,6252.0,1001.0,257.0,0.1560810810810811,0.03386486486486487,0.7988648648648649,1967.0,0.9328155339733374,52.05661948333009,39.88095238079413,0.871377732587254,3,0.22,0.81,0.04,0.03,0.2
23211192,2023-10-30,R34,134.5,0.0,11757.0,0.0,1004.0,4594.0,1063.0,256.0,0.0,6601.0,1315.0,0.0,0.1560810810810811,0.03386486486486487,0.7988648648648649,1319.0,0.9999999999925652,49.07806691413325,11757000000000.0,0.8059135708864247,66,0.63,0.75,0.025,0.018,0.24
23211161,2023-10-30,S.TOWER6VAN,125.46,10.05,9948.0,2052.0,803.0,3506.0,2440.0,290.0,435.0,6700.0,1112.0,0.0,0.1560810810810811,0.03386486486486487,0.7988648648648649,3165.0,0.9258357316734867,53.40347521079704,4.847953216371907,0.770932069510025,67,0.18,1.29,0.038,0.022,0.17
23211181,2023-10-30,S.TOWER6VAN,130.39,7.77,8919.0,1572.0,756.0,2592.0,2440.0,212.0,439.0,6571.0,1156.0,483.0,0.1560810810810811,0.03386486486486487,0.7988648648648649,3091.0,0.9437608569705865,50.394968938949354,5.673664122133795,0.7893885473954094,67,0.16,1.33,0.023,0.015,0.21
23111167,2023-10-30,EXPORTDSP14,129.28,0.0,11316.0,492.0,754.0,5360.0,1621.0,420.0,315.0,6385.0,1262.0,0.0,0.1560810810810811,0.03386486486486487,0.7988648648648649,2356.0,0.999999999992265,49.38892326694471,22.999999999953253,0.6880305602713548,55,0.22,0.8,0.029,0.024,0.19
23111154,2023-10-30,S.TOWER6VAN,124.54,0.0,9966.0,1980.0,1604.0,5088.0,4790.0,48.0,806.0,6000.0,1127.0,0.0,0.1560810810810811,0.03386486486486487,0.7988648648648649,5644.0,0.9999999999919704,48.17729243577824,5.033333333330791,0.8486888731394668,67,0.19,1.33,0.038,0.023,0.19
23111157,2023-10-30,S.TOWER6VAN,118.72,9.87,9996.0,1017.0,1548.0,3493.0,4838.0,156.0,812.0,382.0,86.0,0.0,0.1560810810810811,0.03386486486486487,0.7988648648648649,5806.0,0.9232444202432286,3.217654986495808,9.828908554562608,0.8332759214604145,67,0.2,1.37,0.037,0.024,0.2
23111160,2023-10-30,S.TOWER6VAN,125.45,10.2,9132.0,990.0,1690.0,1990.0,4826.0,204.0,1016.0,6000.0,1049.0,0.0,0.1560810810810811,0.03386486486486487,0.7988648648648649,6046.0,0.9248064872766325,47.82781984816398,9.224242424233108,0.7982136950048299,67,0.19,1.31,0.032,0.024,0.19
23111163,2023-10-30,S.TOWER6VAN,117.48,7.4,9321.0,990.0,787.0,3016.0,2389.0,74.0,466.0,394.0,88.0,0.0,0.1560810810810811,0.03386486486486487,0.7988648648648649,2929.0,0.9407431133813201,3.3537623424978396,9.415151515142005,0.8156367360871234,67,0.2,1.33,0.043,0.021,0.22
23111172,2023-10-30,EXPORTDSP14,125.65,0.0,9102.0,2244.0,789.0,2007.0,1606.0,403.0,298.0,6819.0,1072.0,0.0,0.1560810810810811,0.03386486486486487,0.7988648648648649,2307.0,0.9999999999920414,54.269797054880456,4.056149732618513,0.6961421759858274,55,0.19,0.82,0.03,0.02,0.18
23111174,2023-10-30,EXPORTDSP14,123.72,7.75,9057.0,2202.0,719.0,2159.0,1624.0,305.0,152.0,6863.0,1168.0,0.0,0.1560810810810811,0.03386486486486487,0.7988648648648649,2081.0,0.9410511903784815,55.4720336238646,4.1130790190717015,0.7803940413259104,55,0.21,0.81,0.032,0.028,0.2
23111176,2023-10-30,EXPORTDSP14,124.92,8.12,8475.0,2673.0,680.0,2013.0,1459.0,322.0,261.0,6701.0,1063.0,0.0,0.1560810810810811,0.03386486486486487,0.7988648648648649,2042.0,0.9389657245870494,53.6423310914694,3.170594837260318,0.7144955925559674,55,0.2,0.78,0.028,0.025,0.21
23111179,2023-10-30,1786550D,127.83,7.8,8667.0,3150.0,732.0,1491.0,1435.0,277.0,200.0,6518.0,1034.0,0.0,0.1560810810810811,0.03386486486486487,0.7988648648648649,1912.0,0.9424905994179571,50.989595556199724,2.751428571427698,0.7505230125519087,3,0.2,0.72,0.03,0.03,0.24
23111180,2023-10-30,1786550D,127.37,8.8,10254.0,2103.0,747.0,2246.0,1688.0,254.0,0.0,6796.0,1125.0,0.0,0.1560810810810811,0.03386486486486487,0.7988648648648649,1942.0,0.9353748990164106,53.35636335044864,4.875891583449893,0.8692070030891508,3,0.21,0.76,0.03,0.02,0.21
23111183,2023-10-30,1786500D,129.74,7.55,10575.0,1650.0,820.0,3845.0,1793.0,315.0,0.0,6661.0,1100.0,0.0,0.1560810810810811,0.03386486486486487,0.7988648648648649,2108.0,0.9450069196522325,51.34114382571804,6.409090909087025,0.8505692599616459,2,0.18,0.79,0.021,0.021,0.184
23111186,2023-10-30,2062BK1,116.64,8.11,10308.0,1656.0,794.0,2777.0,1692.0,241.0,0.0,5797.0,1022.0,365.0,0.1560810810810811,0.03386486486486487,0.7988648648648649,1933.0,0.9349899799524249,49.699931412468274,6.224637681155661,0.8753233316084452,6,0.2,0.79,0.026,0.022,0.18
23111188,2023-10-30,1786550D,118.12,8.17,10395.0,1638.0,814.0,2701.0,1719.0,247.0,0.0,6114.0,1058.0,359.0,0.1560810810810811,0.03386486486486487,0.7988648648648649,1966.0,0.9353076252994275,51.76092109675109,6.346153846149972,0.8743641912508269,3,0.23,0.86,0.03,0.02,0.24
23111190,2023-10-30,S.TOWER6VAN,131.8,0.0,9936.0,0.0,802.0,4424.0,2500.0,142.0,403.0,6306.0,1101.0,0.0,0.1560810810810811,0.03386486486486487,0.7988648648648649,3045.0,0.9999999999924128,47.845220029986,9936000000000.0,0.8210180623971031,67,0.2,1.34,0.03,0.022,0.23
23111205,2023-10-30,S.TOWER6VAN,125.04,9.91,6753.0,441.0,905.0,2949.0,2467.0,71.0,497.0,6621.0,1284.0,0.0,0.1560810810810811,0.03386486486486487,0.7988648648648649,3035.0,0.9265653945837231,52.95105566176462,15.312925170033305,0.812850082372055,67,0.18,1.34,0.022,0.017,0.17
23111131,2023-10-30,2062BK1,129.36,0.0,9696.0,0.0,830.0,3482.0,1634.0,254.0,0.0,6673.0,1460.0,0.0,0.1560810810810811,0.03386486486486487,0.7988648648648649,1888.0,0.9999999999922697,51.584724798611745,9696000000000.0,0.8654661016944568,6,0.21,0.78,0.035,0.023,0.2
23311189,2023-10-30,S.TOWER6VAN,122.85,8.31,9411.0,969.0,704.0,1490.0,2580.0,272.0,600.0,6789.0,1103.0,0.0,0.1560810810810811,0.03386486486486487,0.7988648648648649,3452.0,0.9366422689773053,55.26251526206543,9.71207430339555,0.7473928157587638,67,0.2,1.3,0.022,0.017,0.25
23111196,2023-10-30,S.TOWER6VAN,125.2,8.31,9564.0,0.0,842.0,2496.0,2232.0,84.0,672.0,6299.0,1053.0,0.0,0.1560810810810811,0.03386486486486487,0.7988648648648649,2988.0,0.9377574713434369,50.31150159704224,9564000000000.0,0.746987951806979,67,0.19,1.35,0.028,0.022,0.2
23311194,2023-10-30,2062BK1,127.3,0.0,10386.0,300.0,803.0,2887.0,1714.0,278.0,207.0,6787.0,1250.0,0.0,0.1560810810810811,0.03386486486486487,0.7988648648648649,2199.0,0.9999999999921445,53.31500392731096,34.6199999998846,0.7794452023643568,6,0.19,0.78,0.028,0.023,0.23
23311203,2023-10-30,S.TOWER6VAN,128.01,0.0,10365.0,2028.0,900.0,4920.0,2615.0,1.0,485.0,6469.0,1074.0,0.0,0.1560810810810811,0.03386486486486487,0.7988648648648649,3101.0,0.9999999999921881,50.53511444378928,5.11094674555961,0.8432763624634494,67,0.2,1.39,0.025,0.022,0.24
23311187,2023-10-30,2062BK1,126.74,0.0,11958.0,1470.0,718.0,3747.0,2560.0,75.0,431.0,5752.0,1066.0,748.0,0.1560810810810811,0.03386486486486487,0.7988648648648649,3066.0,0.9999999999921098,45.38425122261808,8.134693877545487,0.8349641226350832,6,0.21,1.0,0.017,0.017,0.19
23111193,2023-10-30,S.TOWER6VAN,130.0,8.01,9786.0,0.0,769.0,2999.0,2510.0,175.0,527.0,6308.0,1141.0,416.0,0.1560810810810811,0.03386486486486487,0.7988648648648649,3212.0,0.9419607274766905,48.52307692270367,9786000000000.0,0.7814445828142026,67,0.19,1.37,0.03,0.022,0.19
23311182,2023-10-30,S.TOWER6VAN,129.84,7.89,10149.0,447.0,832.0,2674.0,2620.0,166.0,539.0,6786.0,1108.0,0.0,0.1560810810810811,0.03386486486486487,0.7988648648648649,3325.0,0.9427140056564097,52.26432532307252,22.704697986526387,0.7879699248117931,67,0.19,1.27,0.023,0.021,0.22
23311178,2023-10-30,S.TOWER6VAN,116.74,7.66,10581.0,0.0,793.0,4539.0,2565.0,193.0,346.0,6487.0,1325.0,0.0,0.1560810810810811,0.03386486486486487,0.7988648648648649,3104.0,0.9384244372914917,55.56792873003625,10581000000000.0,0.826353092783239,67,0.18,1.35,0.037,0.028,0.22
23311175,2023-10-30,S.TOWER6VAN,131.82,7.08,10326.0,0.0,825.0,4657.0,2598.0,200.0,675.0,6897.0,2249.0,0.0,0.1560810810810811,0.03386486486486487,0.7988648648648649,3473.0,0.9490280777469472,52.32134729136458,10326000000000.0,0.7480564353582643,67,0.18,1.33,0.036,0.022,0.24
23311191,2023-10-30,2062BK1,121.5,8.23,9237.0,564.0,718.0,2512.0,1736.0,237.0,115.0,6796.0,1179.0,0.0,0.1560810810810811,0.03386486486486487,0.7988648648648649,2088.0,0.9365605488249708,55.93415637814046,16.377659574439047,0.8314176245206746,6,0.2,0.82,0.018,0.028,0.22
23311169,2023-10-30,S.TOWER6VAN,130.0,8.55,10911.0,0.0,804.0,6069.0,2520.0,119.0,593.0,6471.0,1913.0,0.0,0.1560810810810811,0.03386486486486487,0.7988648648648649,3232.0,0.9382894261931556,49.77692307654018,10911000000000.0,0.7797029702967885,67,0.2,1.4,0.036,0.024,0.26
23311165,2023-10-30,S.TOWER6VAN,130.92,10.4,11181.0,0.0,824.0,4793.0,2495.0,190.0,410.0,6698.0,2888.0,0.0,0.1560810810810811,0.03386486486486487,0.7988648648648649,3095.0,0.9264081517058703,51.161014359523676,11181000000000.0,0.8061389337638752,67,0.2,1.31,0.027,0.022,0.21
23311162,2023-10-30,S.TOWER6VAN,115.17,6.2,10161.0,2019.0,760.0,4327.0,2545.0,84.0,349.0,6548.0,1650.0,0.0,0.1560810810810811,0.03386486486486487,0.7988648648648649,2978.0,0.948916536203766,56.855083788687544,5.03268945022039,0.8546004029547164,67,0.18,1.32,0.034,0.014,0.24
23311159,2023-10-30,S.TOWER6VAN,116.71,9.71,10008.0,1323.0,1650.0,4470.0,4946.0,0.0,812.0,5945.0,984.0,0.0,0.1560810810810811,0.03386486486486487,0.7988648648648649,5758.0,0.9231925328197818,50.93822294532655,7.564625850334418,0.8589788120873811,67,0.19,1.39,0.023,0.024,0.22
23311152,2023-10-30,2062BK1,125.31,10.0,9996.0,1182.0,778.0,4390.0,1807.0,277.0,0.0,6404.0,982.0,474.0,0.1560810810810811,0.03386486486486487,0.7988648648648649,2084.0,0.9260956322450219,51.10525895737686,8.456852791871018,0.8670825335888354,6,0.2,0.78,0.025,0.026,0.23
23311155,2023-10-30,2062BK1,126.72,9.32,10347.0,1194.0,798.0,2070.0,1860.0,257.0,102.0,6328.0,969.0,258.0,0.1560810810810811,0.03386486486486487,0.7988648648648649,2219.0,0.9314907380113828,49.93686868647461,8.665829145721386,0.8382154123475267,6,0.19,0.78,0.02,0.027,0.23
23311171,2023-10-30,S.TOWER6VAN,122.06,7.15,10206.0,0.0,1546.0,4089.0,5062.0,440.0,828.0,6890.0,2529.0,0.0,0.1560810810810811,0.03386486486486487,0.7988648648648649,6330.0,0.9446637257105127,56.44764869689949,10206000000000.0,0.7996840442336809,67,0.18,1.38,0.03,0.021,0.2
23311227,2023-10-31,2062BK1,131.49,0.0,9468.0,2094.0,567.0,4388.0,1713.0,254.0,4.0,6195.0,972.0,279.0,0.16066666666666668,0.03192592592592593,0.7287037037037037,1971.0,0.999999999992395,47.11384896153994,4.521489971344546,0.8691019786905788,6,0.22,0.79,0.032,0.016,0.23
23311230,2023-10-31,C20HMNCMAV55,126.55,10.02,9720.0,1956.0,787.0,3941.0,2519.0,244.0,607.0,6389.0,1004.0,368.0,0.16066666666666668,0.03192592592592593,0.7287037037037037,3370.0,0.9266310316985676,50.485973922951516,4.969325153371693,0.7474777448068999,35,0.23,1.41,0.04,0.02,0.25
23311235,2023-10-31,2830C20MMNC,123.48,0.0,9903.0,1935.0,815.0,3490.0,1854.0,308.0,0.0,6394.0,1002.0,332.0,0.16066666666666668,0.03192592592592593,0.7287037037037037,2162.0,0.9999999999919015,51.781665046551815,5.1178294573616965,0.857539315448262,17,0.19,0.68,0.018,0.019,0.2
23311237,2023-10-31,1786550D,123.59,9.86,9531.0,1884.0,773.0,3451.0,1891.0,369.0,0.0,6198.0,973.0,0.0,0.16066666666666668,0.03192592592592593,0.7287037037037037,2260.0,0.926114649674589,50.1496884857177,5.058917197449544,0.836725663716444,3,0.23,0.8,0.02,0.02,0.26
23311241,2023-10-31,EXPORTDSP14,126.3,0.0,10029.0,1002.0,889.0,2687.0,1878.0,295.0,0.0,6277.0,1013.0,381.0,0.16066666666666668,0.03192592592592593,0.7287037037037037,2173.0,0.9999999999920823,49.69912905740539,10.008982035918155,0.8642429820520643,55,0.21,0.84,0.021,0.015,0.21
23311249,2023-10-31,2062BK1,128.99,0.0,8946.0,1989.0,859.0,4935.0,1804.0,244.0,0.0,6205.0,982.0,0.0,0.16066666666666668,0.03192592592592593,0.7287037037037037,2048.0,0.9999999999922475,48.1045042247608,4.497737556558825,0.8808593749995699,6,0.2,0.79,0.019,0.02,0.24
23311246,2023-10-31,1786500D,112.96,0.0,9069.0,1473.0,864.0,2998.0,1846.0,342.0,0.0,596.0,948.0,0.0,0.16066666666666668,0.03192592592592593,0.7287037037037037,2188.0,0.9999999999911473,5.276203965958957,6.156822810586451,0.8436928702007113,2,0.21,0.7,0.016,0.014,0.214
23311252,2023-10-31,EXPORTDSP14,125.94,0.0,9615.0,1794.0,713.0,2867.0,1844.0,363.0,0.0,6294.0,995.0,0.0,0.16066666666666668,0.03192592592592593,0.7287037037037037,2207.0,0.9999999999920597,49.97617913252361,5.3595317725722635,0.8355233348433007,55,0.2,0.77,0.027,0.019,0.23
23311254,2023-10-31,2062BK1,119.16,0.0,9240.0,1494.0,975.0,3538.0,1961.0,316.0,0.0,6393.0,1542.0,0.0,0.16066666666666668,0.03192592592592593,0.7287037037037037,2277.0,0.9999999999916079,53.65055387668974,6.184738955819154,0.8612209046987873,6,0.21,0.77,0.026,0.02,0.22
23311260,2023-10-31,C20MMNATLT,132.48,0.0,9459.0,1875.0,713.0,5959.0,1894.0,366.0,0.0,6369.0,1165.0,0.0,0.16066666666666668,0.03192592592592593,0.7287037037037037,2260.0,0.9999999999924518,48.07518115905741,5.044799999997309,0.838053097344762,41,0.2,0.76,0.024,0.02,0.25
23311261,2023-10-31,2062BK1,125.78,9.65,8490.0,1893.0,682.0,3609.0,1825.0,255.0,0.0,6930.0,1513.0,0.0,0.16066666666666668,0.03192592592592593,0.7287037037037037,2080.0,0.9287454773615245,55.096199713347936,4.484944532485745,0.8774038461534244,6,0.21,0.79,0.027,0.031,0.19
23311244,2023-10-31,1786500D,129.24,0.0,8961.0,1509.0,893.0,3047.0,1795.0,325.0,0.0,6200.0,1028.0,0.0,0.16066666666666668,0.03192592592592593,0.7287037037037037,2120.0,0.9999999999922625,47.97276384982999,5.938369781308192,0.8466981132071478,2,0.2,0.68,0.02,0.015,0.175
23311257,2023-10-31,C20MMNATLT,131.24,0.0,9723.0,1746.0,895.0,4035.0,1864.0,220.0,0.0,6508.0,1028.0,0.0,0.16066666666666668,0.03192592592592593,0.7287037037037037,2084.0,0.9999999999923804,49.58854007886629,5.56872852233358,0.89443378118959,41,0.2,0.76,0.035,0.019,0.24
23311222,2023-10-31,2830C20MMNC,122.62,9.26,9213.0,1701.0,787.0,3396.0,1747.0,326.0,0.0,6499.0,1736.0,0.0,0.16066666666666668,0.03192592592592593,0.7287037037037037,2073.0,0.929784652707539,53.0011417382727,5.416225749555899,0.8427399903517401,17,0.2,0.72,0.021,0.02,0.2
23311212,2023-10-31,2062BK1,127.44,8.03,10416.0,1836.0,917.0,4297.0,1790.0,294.0,271.0,6852.0,1112.0,0.0,0.16066666666666668,0.03192592592592593,0.7287037037037037,2355.0,0.9407248837311529,53.76647834232763,5.673202614375995,0.7600849256896984,6,0.2,0.77,0.039,0.016,0.2
23111259,2023-10-31,1786500D,130.37,0.0,9309.0,990.0,882.0,2592.0,1684.0,236.0,0.0,6447.0,1031.0,0.0,0.16066666666666668,0.03192592592592593,0.7287037037037037,1920.0,0.9999999999923296,49.45156094155518,9.403030303020806,0.8770833333328765,2,0.21,0.73,0.024,0.017,0.19
23111256,2023-10-31,1786500D,124.98,0.0,8940.0,2010.0,887.0,2462.0,1694.0,247.0,0.0,392.0,85.0,0.0,0.16066666666666668,0.03192592592592593,0.7287037037037037,1941.0,0.9999999999919987,3.136501840269351,4.447761194027638,0.8727460072123273,2,0.2,0.82,0.023,0.021,0.206
23111253,2023-10-31,C20MMNATLT,122.42,0.0,8958.0,2046.0,932.0,3008.0,1655.0,233.0,0.0,6901.0,1073.0,0.0,0.16066666666666668,0.03192592592592593,0.7287037037037037,1888.0,0.9999999999918314,56.371507923081424,4.378299120232464,0.8765889830503831,41,0.2,0.75,0.022,0.019,0.18
23111250,2023-10-31,1786500D,128.14,0.0,9942.0,135.0,873.0,3997.0,1622.0,278.0,0.0,6204.0,1026.0,0.0,0.16066666666666668,0.03192592592592593,0.7287037037037037,1900.0,0.9999999999921961,48.41579522359595,73.64444444389893,0.8536842105258665,2,0.21,0.69,0.027,0.021,0.163
23111247,2023-10-31,EXPORTDSP14,118.75,0.0,8997.0,63.0,942.0,3486.0,1675.0,260.0,0.0,6408.0,1007.0,0.0,0.16066666666666668,0.03192592592592593,0.7287037037037037,1935.0,0.999999999991579,53.962105262703474,142.809523807257,0.8656330749349531,55,0.22,0.77,0.029,0.021,0.24
23111245,2023-10-31,2062BK1,117.47,0.0,8964.0,675.0,867.0,4137.0,1712.0,246.0,0.0,6003.0,954.0,0.0,0.16066666666666668,0.03192592592592593,0.7287037037037037,1958.0,0.9999999999914871,51.102409125299204,13.279999999980326,0.8743615934622705,6,0.19,0.74,0.023,0.021,0.19
23111243,2023-10-31,2062BK1,130.77,0.0,8514.0,1443.0,898.0,1989.0,1720.0,248.0,0.0,6797.0,1078.0,0.0,0.16066666666666668,0.03192592592592593,0.7287037037037037,1968.0,0.9999999999923531,51.97675307752561,5.900207900203811,0.8739837398369543,6,0.18,0.72,0.021,0.02,0.18
23111242,2023-10-31,2062BK1,131.27,0.0,8895.0,222.0,910.0,3053.0,1675.0,301.0,0.0,6200.0,1027.0,0.0,0.16066666666666668,0.03192592592592593,0.7287037037037037,1976.0,0.9999999999923822,47.23089814849371,40.06756756738709,0.8476720647768989,6,0.22,0.83,0.023,0.019,0.19
23111240,2023-10-31,EXPORTDSP14,126.75,0.0,10206.0,951.0,882.0,3867.0,1715.0,217.0,0.0,6201.0,980.0,0.0,0.16066666666666668,0.03192592592592593,0.7287037037037037,1932.0,0.9999999999921104,48.92307692269094,10.731861198726886,0.8876811594198304,55,0.22,0.77,0.029,0.02,0.24
23111238,2023-10-31,1786500D,120.97,10.21,9975.0,1053.0,622.0,3865.0,1688.0,261.0,0.0,423.0,88.0,0.0,0.16066666666666668,0.03192592592592593,0.7287037037037037,1949.0,0.9221680134096496,3.4967347275895118,9.472934472925477,0.8660851718825726,2,0.19,0.75,0.029,0.015,0.185
23111236,2023-10-31,2062BK1,122.64,10.08,10233.0,1461.0,792.0,2992.0,1709.0,248.0,0.0,6488.0,1071.0,0.0,0.16066666666666668,0.03192592592592593,0.7287037037037037,1957.0,0.9240506329044301,52.90280495716811,7.004106776175904,0.8732754215631715,6,0.18,0.77,0.024,0.021,0.18
23111234,2023-10-31,1786550D,116.75,0.0,8904.0,1836.0,802.0,2574.0,1704.0,257.0,0.0,6081.0,1058.0,0.0,0.16066666666666668,0.03192592592592593,0.7287037037037037,1961.0,0.9999999999914346,52.08565310447892,4.849673202611737,0.8689444161137844,3,0.2,0.77,0.02,0.02,0.23
23111232,2023-10-31,EXPORTDSP14,121.58,10.22,9504.0,2151.0,794.0,1998.0,1776.0,271.0,0.0,6450.0,2266.0,0.0,0.16066666666666668,0.03192592592592593,0.7287037037037037,2047.0,0.9224582700992227,53.05148873126294,4.41841004183895,0.8676111382506754,55,0.2,0.77,0.021,0.012,0.21
23111229,2023-10-31,2830C20MMNC,134.83,0.0,9612.0,1431.0,794.0,4837.0,1776.0,349.0,0.0,6617.0,1130.0,0.0,0.16066666666666668,0.03192592592592593,0.7287037037037037,2125.0,0.9999999999925834,49.076614996298474,6.716981132070778,0.8357647058819596,17,0.21,0.73,0.027,0.017,0.2
23111226,2023-10-31,C20HMNCMAV55,122.21,9.89,9192.0,1974.0,809.0,2124.0,2206.0,64.0,369.0,4376.0,817.0,2196.0,0.16066666666666668,0.03192592592592593,0.7287037037037037,2639.0,0.925132475390423,35.8072170850519,4.656534954404936,0.8359226979913468,35,0.22,1.41,0.03,0.02,0.21
23111221,2023-10-31,C20HMNCMAV55,124.6,8.86,10116.0,975.0,809.0,2681.0,2310.0,47.0,406.0,6040.0,1341.0,0.0,0.16066666666666668,0.03192592592592593,0.7287037037037037,2763.0,0.9336130675787983,48.4751203848437,10.375384615373974,0.8360477741582207,35,0.21,1.42,0.03,0.02,0.22
23111214,2023-10-31,2062BK1,123.2,10.3,9489.0,192.0,857.0,3978.0,1454.0,246.0,0.0,6974.0,1104.0,0.0,0.16066666666666668,0.03192592592592593,0.7287037037037037,1700.0,0.9228464419406529,56.60714285668338,49.4218749997426,0.8552941176465557,6,0.19,0.75,0.028,0.02,0.2
23111210,2023-10-31,2062BK1,126.77,9.87,9570.0,183.0,924.0,3338.0,1647.0,277.0,0.0,6336.0,1028.0,0.0,0.16066666666666668,0.03192592592592593,0.7287037037037037,1924.0,0.9277663934358332,49.980279245484105,52.295081966927356,0.8560291060286611,6,0.2,0.76,0.025,0.02,0.18
23111208,2023-10-31,1786550D,120.26,9.63,7761.0,0.0,912.0,1086.0,1644.0,280.0,0.0,5917.0,952.0,0.0,0.16066666666666668,0.03192592592592593,0.7287037037037037,1924.0,0.9258603433603367,49.20172958548809,7761000000000.0,0.8544698544694104,3,0.2,0.77,0.04,0.03,0.19
23311197,2023-10-31,2062BK1,130.8,0.0,9762.0,1902.0,815.0,3982.0,1670.0,302.0,163.0,6752.0,1089.0,373.0,0.16066666666666668,0.03192592592592593,0.7287037037037037,2135.0,0.9999999999923548,51.62079510663899,5.1324921135619705,0.7822014051518584,6,0.2,0.76,0.041,0.024,0.22
23111202,2023-10-31,1786550D,120.95,9.63,11880.0,0.0,924.0,3703.0,1623.0,283.0,0.0,6328.0,1072.0,0.0,0.16066666666666668,0.03192592592592593,0.7287037037037037,1906.0,0.9262521059815726,52.31914014012138,11880000000000.0,0.8515215110173916,3,0.21,0.72,0.02,0.02,0.2
23311206,2023-10-31,1786550D,121.69,0.0,9942.0,1902.0,903.0,5737.0,1637.0,339.0,78.0,6521.0,1004.0,412.0,0.16066666666666668,0.03192592592592593,0.7287037037037037,2054.0,0.9999999999917824,53.586983317827375,5.227129337536684,0.7969814995127571,3,0.2,0.76,0.02,0.02,0.21
23311209,2023-10-31,2062BK1,124.59,10.12,9963.0,1887.0,903.0,3965.0,1684.0,275.0,0.0,6668.0,1074.0,0.0,0.16066666666666668,0.03192592592592593,0.7287037037037037,1959.0,0.9248756588157905,53.51954410423373,5.2798092209828935,0.8596222562527516,6,0.19,0.76,0.029,0.021,0.22
23311224,2023-10-31,2830C20MMNC,118.28,8.86,9897.0,1422.0,825.0,3223.0,1788.0,271.0,0.0,6404.0,1084.0,257.0,0.16066666666666668,0.03192592592592593,0.7287037037037037,2059.0,0.9303130407351713,54.14271220786149,6.959915611809452,0.8683827100530023,17,0.22,0.81,0.028,0.018,0.24
23311215,2023-10-31,C20HMNCMAV55,126.58,9.47,11382.0,1923.0,1752.0,4501.0,5114.0,48.0,998.0,6844.0,1094.0,0.0,0.16066666666666668,0.03192592592592593,0.7287037037037037,6160.0,0.9303932377733892,54.068573233891065,5.918876755067125,0.8301948051946704,35,0.22,1.4,0.03,0.02,0.23
23111199,2023-10-31,S.TOWER6VAN,130.38,8.23,9387.0,0.0,779.0,2979.0,2509.0,84.0,338.0,6818.0,1187.0,0.0,0.16066666666666668,0.03192592592592593,0.7287037037037037,2931.0,0.940624774540505,52.29329651746976,9387000000000.0,0.8560218355507144,67,0.19,1.39,0.028,0.019,0.21
23211195,2023-10-31,1786550D,127.17,8.12,9831.0,0.0,806.0,3874.0,1741.0,267.0,0.0,6314.0,1165.0,0.0,0.16066666666666668,0.03192592592592593,0.7287037037037037,2008.0,0.939980782016853,49.650074702762836,9831000000000.0,0.8670318725095284,3,0.23,0.81,0.03,0.02,0.22
23211263,2023-10-31,1786500D,123.42,9.61,9354.0,1443.0,622.0,2845.0,1691.0,270.0,0.0,6577.0,1124.0,0.0,0.16066666666666668,0.03192592592592593,0.7287037037037037,1961.0,0.9277606554842686,53.28958029449611,6.48232848232399,0.8623151453335736,2,0.21,0.77,0.018,0.024,0.191
23211258,2023-10-31,2062BK1,118.8,0.0,9168.0,177.0,817.0,3939.0,1688.0,257.0,0.0,6539.0,1049.0,213.0,0.16066666666666668,0.03192592592592593,0.7287037037037037,1945.0,0.9999999999915825,55.04208754162423,51.79661016919889,0.8678663239070088,6,0.22,0.78,0.021,0.018,0.22
23211251,2023-10-31,1786500D,124.16,0.0,11958.0,1191.0,797.0,2183.0,1752.0,300.0,0.0,6191.0,994.0,466.0,0.16066666666666668,0.03192592592592593,0.7287037037037037,2052.0,0.9999999999919459,49.86307989650561,10.04030226699409,0.8538011695902272,2,0.22,0.77,0.023,0.016,0.18
23211248,2023-10-31,2062BK1,118.78,0.0,9531.0,1149.0,806.0,3281.0,1758.0,304.0,0.0,5940.0,1448.0,0.0,0.16066666666666668,0.03192592592592593,0.7287037037037037,2062.0,0.9999999999915811,50.00841892532406,8.295039164483642,0.8525703200771811,6,0.21,0.76,0.02,0.018,0.18
23211231,2023-10-31,2062BK1,124.81,0.0,11637.0,846.0,787.0,3272.0,1762.0,314.0,0.0,6552.0,1005.0,330.0,0.16066666666666668,0.03192592592592593,0.7287037037037037,2076.0,0.9999999999919877,52.49579360586094,13.755319148919911,0.8487475915217492,6,0.2,0.79,0.02,0.018,0.2
23211225,2023-10-31,1786550D,108.63,0.0,9957.0,1005.0,798.0,1947.0,1745.0,267.0,0.0,5987.0,1015.0,0.0,0.16066666666666668,0.03192592592592593,0.7287037037037037,2012.0,0.9999999999907944,55.113688667448095,9.907462686557306,0.8672962226635849,3,0.2,0.72,0.02,0.02,0.19
23211255,2023-10-31,EXPORTDSP14,123.91,0.0,9786.0,1119.0,800.0,2606.0,1792.0,263.0,0.0,6491.0,1044.0,0.0,0.16066666666666668,0.03192592592592593,0.7287037037037037,2055.0,0.9999999999919296,52.384795415605,8.745308310984141,0.8720194647197703,55,0.22,0.79,0.028,0.021,0.23
23211216,2023-10-31,2830C20MMNC,123.05,10.04,9024.0,0.0,894.0,2565.0,1677.0,280.0,0.0,6114.0,1049.0,0.0,0.16066666666666668,0.03192592592592593,0.7287037037037037,1957.0,0.924562326238451,49.68711905688998,9024000000000.0,0.8569238630552596,17,0.21,0.74,0.026,0.02,0.22
23211211,2023-10-31,S.TOWER6VAN,129.8,0.0,9204.0,0.0,897.0,3249.0,2484.0,135.0,435.0,5098.0,1341.0,0.0,0.16066666666666668,0.03192592592592593,0.7287037037037037,3054.0,0.9999999999922959,39.2758089365233,9204000000000.0,0.8133595284869636,67,0.2,1.36,0.035,0.024,0.21
23211207,2023-10-31,S.TOWER6VAN,125.59,10.2,10425.0,216.0,1794.0,3639.0,4630.0,0.0,884.0,6576.0,1101.0,0.0,0.16066666666666668,0.03192592592592593,0.7287037037037037,5514.0,0.9248840120706616,52.360856755694236,48.26388888866545,0.8396808124771781,67,0.19,1.28,0.026,0.019,0.18
23211204,2023-10-31,2062BK1,124.62,9.5,9930.0,678.0,913.0,3271.0,1701.0,284.0,0.0,6554.0,1422.0,0.0,0.16066666666666668,0.03192592592592593,0.7287037037037037,1985.0,0.9291679093279961,52.59187931268984,14.646017699093443,0.8569269521406262,6,0.2,0.78,0.02,0.022,0.21
23211201,2023-10-31,2062BK1,125.2,9.23,10005.0,495.0,797.0,3911.0,1758.0,287.0,0.0,6397.0,1765.0,0.0,0.16066666666666668,0.03192592592592593,0.7287037037037037,2045.0,0.9313397307079422,51.094249200869854,20.21212121208038,0.859657701711071,6,0.2,0.88,0.029,0.022,0.18
23211198,2023-10-31,1786550D,130.97,8.21,10548.0,0.0,690.0,6235.0,1738.0,283.0,0.0,6504.0,1049.0,342.0,0.16066666666666668,0.03192592592592593,0.7287037037037037,2021.0,0.9410116395966301,49.66022753264366,10548000000000.0,0.8599703117264423,3,0.23,0.77,0.02,0.02,0.21
23211219,2023-10-31,2062BK1,131.15,10.04,10119.0,516.0,803.0,3060.0,1762.0,294.0,0.0,215.0,5583.0,0.0,0.16066666666666668,0.03192592592592593,0.7287037037037037,2056.0,0.9288901480209019,1.6393442622825822,19.610465116241066,0.8570038910501668,6,0.19,0.82,0.026,0.015,0.19
23311303,2023-11-01,2062BK1,85.88,0.0,5667.0,1371.0,823.0,0.0,1573.0,220.0,0.0,3052.0,501.0,0.0,0.156875,0.030708333333333334,0.6119583333333333,1793.0,0.9999999999883558,35.53795994369425,4.133479212250815,0.8773006134964433,6,0.2,0.78,0.019,0.017,0.24
23311305,2023-11-01,2062BK1,123.16,10.14,7008.0,2274.0,845.0,2793.0,1751.0,279.0,0.0,6524.0,1038.0,0.0,0.156875,0.030708333333333334,0.6119583333333333,2030.0,0.9239309827387552,52.97174407232079,3.081794195249304,0.8625615763542549,6,0.2,0.72,0.025,0.02,0.19
23211302,2023-11-01,1786500D,126.37,10.0,7593.0,594.0,0.0,1642.0,0.0,0.0,0.0,6672.0,1211.0,0.0,0.156875,0.030708333333333334,0.6119583333333333,0.0,0.9266700887223974,52.79734114067581,12.782828282806763,0.0,2,0.21,0.78,0.033,0.018,0.184
23211300,2023-11-01,2062BK1,124.87,9.83,8976.0,1572.0,803.0,2904.0,1802.0,250.0,0.0,7148.0,1427.0,0.0,0.156875,0.030708333333333334,0.6119583333333333,2052.0,0.9270230140985373,57.24353327414716,5.709923664118505,0.8781676413251082,6,0.2,0.75,0.02,0.022,0.19
23211297,2023-11-01,1786500D,121.45,10.05,10476.0,0.0,932.0,1554.0,1698.0,243.0,0.0,6352.0,1011.0,0.0,0.156875,0.030708333333333334,0.6119583333333333,1941.0,0.9235741444796687,52.30135858334869,10476000000000.0,0.8748068006177874,2,0.21,0.76,0.027,0.024,0.166
23211286,2023-11-01,2062BK1,126.96,9.8,7971.0,921.0,759.0,1215.0,1694.0,304.0,0.0,6949.0,1554.0,0.0,0.156875,0.030708333333333334,0.6119583333333333,1998.0,0.9283416203500414,54.733774416708144,8.654723127026434,0.8478478478474235,6,0.19,0.79,0.027,0.019,0.22
23211292,2023-11-01,2062BK1,123.09,0.0,9069.0,1008.0,795.0,1498.0,1708.0,270.0,0.0,6701.0,1370.0,0.0,0.156875,0.030708333333333334,0.6119583333333333,1978.0,0.9999999999918758,54.43984076647624,8.997023809514884,0.8634984833160447,6,0.2,0.77,0.016,0.017,0.18
23211288,2023-11-01,2062BK1,129.63,0.0,10077.0,669.0,896.0,3316.0,1688.0,300.0,0.0,6998.0,1915.0,0.0,0.156875,0.030708333333333334,0.6119583333333333,1988.0,0.9999999999922858,53.98441718696302,15.06278026903578,0.8490945674039995,6,0.22,0.74,0.026,0.018,0.16
23211285,2023-11-01,2062BK1,121.52,10.7,7917.0,900.0,740.0,916.0,1711.0,256.0,0.0,6798.0,1588.0,0.0,0.156875,0.030708333333333334,0.6119583333333333,1967.0,0.9190742701488499,55.9414088211328,8.796666666656893,0.8698525673610219,6,0.21,0.82,0.019,0.022,0.21
23311301,2023-11-01,2062BK1,119.84,10.14,7497.0,1083.0,867.0,2335.0,1810.0,285.0,0.0,6520.0,1050.0,0.0,0.156875,0.030708333333333334,0.6119583333333333,2095.0,0.9219879981464687,54.405874498878454,6.922437673123802,0.8639618138420697,6,0.21,0.79,0.028,0.018,0.18
23211283,2023-11-01,C20MMNATLT,122.68,10.07,8004.0,966.0,756.0,1580.0,1661.0,263.0,0.0,6890.0,1647.0,0.0,0.156875,0.030708333333333334,0.6119583333333333,1924.0,0.9241431261700631,56.162373654579696,8.285714285705708,0.8633056133051646,41,0.18,0.73,0.016,0.019,0.19
23211295,2023-11-01,C20MMNATLT,125.7,10.0,8271.0,1026.0,960.0,1551.0,1701.0,280.0,0.0,6202.0,1371.0,0.0,0.156875,0.030708333333333334,0.6119583333333333,1981.0,0.9263080324176397,49.339697692527125,8.061403508764073,0.858657243815821,41,0.21,0.78,0.026,0.022,0.19
23311299,2023-11-01,1786500D,123.4,10.04,8931.0,1425.0,685.0,3064.0,1927.0,389.0,0.0,6375.0,1019.0,0.0,0.156875,0.030708333333333334,0.6119583333333333,2316.0,0.9247601918395928,51.66126418110485,6.267368421048234,0.8320379965454093,2,0.2,0.8,0.022,0.018,0.202
23311269,2023-11-01,2062BK1,127.01,9.88,7944.0,939.0,702.0,3353.0,1943.0,289.0,0.0,6422.0,1014.0,0.0,0.156875,0.030708333333333334,0.6119583333333333,2232.0,0.9278252611518166,50.56294779898777,8.46006389775457,0.8705197132612588,6,0.19,0.88,0.035,0.023,0.2
23311296,2023-11-01,1786500D,122.53,10.23,8628.0,1746.0,824.0,3976.0,1932.0,316.0,0.0,6286.0,1005.0,0.0,0.156875,0.030708333333333334,0.6119583333333333,2248.0,0.9229436577212796,51.30172202683994,4.941580756010915,0.8594306049818241,2,0.18,0.68,0.021,0.02,0.181
23311294,2023-11-01,1786500D,120.63,10.0,8661.0,1614.0,864.0,2031.0,1853.0,264.0,0.0,6341.0,1398.0,0.0,0.156875,0.030708333333333334,0.6119583333333333,2117.0,0.9234479062931682,52.56569675824782,5.366171003714148,0.8752952290973665,2,0.2,0.66,0.021,0.022,0.18
23311185,2023-11-01,S.TOWER6VAN,127.03,7.89,10374.0,0.0,775.0,3272.0,2526.0,170.0,393.0,6495.0,1086.0,0.0,0.156875,0.030708333333333334,0.6119583333333333,3089.0,0.9415209012678514,51.12965441194104,10374000000000.0,0.8177403690512083,67,0.16,1.22,0.02,0.02,0.21
23311265,2023-11-01,C20MMNATLT,132.9,9.69,8427.0,507.0,470.0,3127.0,2050.0,237.0,0.0,7282.0,1387.0,0.0,0.156875,0.030708333333333334,0.6119583333333333,2287.0,0.9320429202543514,54.79307750146883,16.621301775115146,0.8963707914294288,41,0.18,0.77,0.023,0.023,0.23
23311267,2023-11-01,EXPORTDSP14,125.44,9.73,7935.0,936.0,715.0,3234.0,1898.0,302.0,0.0,6364.0,1001.0,0.0,0.156875,0.030708333333333334,0.6119583333333333,2200.0,0.9280165717176296,50.733418366942495,8.477564102555045,0.8627272727268805,55,0.2,0.71,0.02,0.023,0.21
23211281,2023-11-01,2062BK1,124.1,10.0,7722.0,588.0,809.0,1010.0,1704.0,307.0,0.0,6799.0,1397.0,0.0,0.156875,0.030708333333333334,0.6119583333333333,2011.0,0.9254287844822862,54.786462529776095,13.132653061202156,0.8473396320234474,6,0.21,0.79,0.02,0.022,0.2
23311272,2023-11-01,2062BK1,123.39,9.66,7899.0,969.0,691.0,3528.0,1924.0,209.0,0.0,6155.0,971.0,0.0,0.156875,0.030708333333333334,0.6119583333333333,2133.0,0.9273957158893094,49.88248642475174,8.151702786369297,0.9020159399902007,6,0.19,0.77,0.027,0.022,0.22
23311275,2023-11-01,2062BK1,127.48,0.0,8112.0,0.0,792.0,2519.0,1718.0,277.0,142.0,6490.0,1385.0,0.0,0.156875,0.030708333333333334,0.6119583333333333,2137.0,0.9999999999921556,50.90994665789998,8111999999999.999,0.8039307440333159,6,0.22,0.81,0.023,0.019,0.24
23311282,2023-11-01,2062BK1,135.1,0.0,9453.0,0.0,807.0,3891.0,1781.0,271.0,112.0,5999.0,927.0,367.0,0.156875,0.030708333333333334,0.6119583333333333,2164.0,0.9999999999925981,44.40414507739153,9453000000000.0,0.8230129390014681,6,0.21,0.77,0.02,0.024,0.21
23311284,2023-11-01,JIS540RC2ALK,125.6,10.2,9921.0,534.0,768.0,2419.0,2010.0,0.0,1031.0,6332.0,1007.0,391.0,0.156875,0.030708333333333334,0.6119583333333333,3041.0,0.924889543439434,50.414012738452115,18.578651685358466,0.6609667872408218,62,0.2,1.41,0.017,0.014,0.2
23311287,2023-11-01,JIS540RC2ALK,126.98,10.1,9513.0,1080.0,823.0,2289.0,1892.0,0.0,902.0,6590.0,1049.0,0.0,0.156875,0.030708333333333334,0.6119583333333333,2794.0,0.9263203968417981,51.897936682533484,8.808333333325178,0.6771653543304663,62,0.22,1.43,0.02,0.014,0.18
