Repository: SiddharthKumar268/FerroMind

# FerroMind
*Ferro-Alloy Optimisation using Machine Learning*
**SAIL Durgapur Steel Plant | Steel Melting Shop**
Intern: Siddharth Kumar | FY 2023-24 to FY 2025-26

---

## Quick Start

```bash

# 2. Place raw Excel files in data/raw/

## Dataset

| | |
|---|---|
| Total heats after cleaning | 47,421 |
| Training set | 37,936 heats (Apr 2023 – Jun 2025) |
| Test set | 9,485 heats (Jun 2025 – Dec 2025) |
| Input features | 21 (16 raw + 5 engineered) |
| Target variables | Mn, Si, C, S, P |
| BOF grades | 76 distinct grades |
| Split method | Chronological 80/20 — no shuffle, no leakage |

---

File: data/processed/sms_train_slag.csv (part 65 of 74)
Heat_Number,Date,BOF Grade Code,Hot Metal Addn. Weight,Scrap Addn. Weight,Lime Into Converter,Dolomite Into Converter,Lime Into Ladle,Iron Ore Into Converter,SIMN Into Ladle,FESI Into Ladle,FEMN Into Ladle,Measered O2 Mainblow II,Duration of Mainblow I/II,Measered O2 2nd Blow,HM_P,HM_S,HM_Si,Total_FA_Ladle,HM_Ratio,O2_per_ton_HM,Lime_Dolo_Ratio,SiMn_FA_Fraction,Grade_Encoded,C,Mn,P,S,Si,FeO,CaO,SiO2,Al2O3,MnO,MgO,P2O5,Basicity,Slag_SP_Index
24117669,2025-03-07,TMT-FE500D,128.6,7.99,9597.0,3324.0,707.0,3334.0,1655.0,237.0,0.0,6170.0,1072.0,0.0,0.12572,0.03788,0.835,1892.0,0.9415037704008968,47.97822706028011,2.887184115522597,0.8747357293864298,78,0.19,0.66,0.025,0.024,0.19,0.0,96.569,14.051,0.0,0.676,5.713,0.0,6.872260176487333,6.872260176487333
24117672,2025-03-07,C20MMNC,126.75,8.88,9903.0,3180.0,721.0,3282.0,1651.0,244.0,0.0,6592.0,1110.0,0.0,0.12572,0.03788,0.835,1895.0,0.9345277593383874,52.00788954594076,3.1141509433952472,0.8712401055404373,42,0.21,0.8,0.023,0.022,0.24,0.0,96.501,14.089,0.0,0.673,5.708,0.0,6.84889992902768,6.84889992902768
24117679,2025-03-07,C20MMNC,119.07,8.05,9108.0,3042.0,912.0,2191.0,1796.0,342.0,318.0,6040.0,1577.0,0.0,0.12572,0.03788,0.835,2456.0,0.9366740088032044,50.7264634244501,2.994082840235702,0.7312703583058912,42,0.22,0.8,0.03,0.025,0.16,20.023,49.187,17.689,0.924,1.617,6.342,2.606,2.7804974561899374,1.304245220481001
24117682,2025-03-07,S.TOWER6VAN,127.2,8.48,10248.0,2928.0,699.0,2508.0,2554.0,142.0,618.0,6566.0,1073.0,0.0,0.12572,0.03788,0.835,3314.0,0.9374999999930904,51.619496854940095,3.4999999999988045,0.7706698853347101,67,0.17,1.37,0.031,0.026,0.18,24.864,47.67,14.822,1.075,1.916,5.79,2.238,3.215948188625785,1.2011489908534283
24117699,2025-03-07,SEQRFE550D,120.01,8.05,9312.0,2973.0,689.0,1880.0,1614.0,212.0,0.0,6201.0,993.0,0.0,0.12572,0.03788,0.835,1826.0,0.9371388411608844,51.67069410839371,3.132189707365243,0.8838992332963396,73,0.211,0.758,0.028,0.024,0.223,22.655,48.079,16.677,1.246,2.074,5.564,1.896,2.8827797097973376,1.2223578165916662
24117702,2025-03-07,C20MMNC,121.18,8.0,9660.0,2997.0,594.0,1732.0,1597.0,231.0,0.0,6553.0,1096.0,0.0,0.12572,0.03788,0.835,1828.0,0.9380709088021516,54.0765802933316,3.223223223222148,0.8736323851198722,42,0.181,0.773,0.032,0.024,0.209,22.626,48.155,16.596,1.274,2.11,5.542,1.86,2.9014279689100437,1.2277235295617368
24117713,2025-03-07,SEQRFE550D,124.7,8.1,10755.0,3015.0,747.0,2501.0,1653.0,267.0,0.0,6342.0,1070.0,0.0,0.12572,0.03788,0.835,1920.0,0.9390060240893148,50.858059342013966,3.5671641791032944,0.8609374999995516,73,0.21,0.76,0.027,0.022,0.25,20.357,48.588,17.25,1.322,1.839,6.746,2.203,2.8165323749347864,1.2919591576260372
24217667,2025-03-07,R19,120.7,8.21,9012.0,2544.0,723.0,0.0,1181.0,223.0,0.0,6314.0,2613.0,0.0,0.12572,0.03788,0.835,1404.0,0.9363121557603266,52.31151615532468,3.542452830187287,0.841168091167492,64,0.5,0.75,0.03,0.016,0.23,0.0,92.973,16.033,0.0,0.618,6.015,0.0,5.798490707247099,5.798490707247099
24217683,2025-03-07,R19,114.85,0.0,8433.0,2082.0,707.0,1514.0,1195.0,230.0,0.0,6200.0,1463.0,0.0,0.12572,0.03788,0.835,1425.0,0.999999999991293,53.983456682159485,4.050432276655116,0.8385964912274817,64,0.5,0.7,0.019,0.022,0.17,20.785,52.716,15.878,0.737,1.647,4.491,2.274,3.3198564141318725,1.437813659175213
24217680,2025-03-07,R19,119.3,8.0,8622.0,2109.0,710.0,806.0,1256.0,223.0,0.0,5883.0,980.0,0.0,0.12572,0.03788,0.835,1479.0,0.9371563236375714,49.31265716639302,4.08819345661257,0.8492224475991553,64,0.5,0.75,0.02,0.02,0.2,23.252,53.318,13.607,0.66,1.385,4.152,2.306,3.9181363903586126,1.446500271296799
24317712,2025-03-07,C20MMNC,122.88,7.54,9939.0,3522.0,704.0,1100.0,1607.0,247.0,0.0,3784.0,685.0,0.0,0.12572,0.03788,0.835,1854.0,0.9421867811613084,30.79427083308273,2.82197614991402,0.8667745415313556,42,0.18,0.75,0.027,0.018,0.22,21.616,52.274,16.131,0.591,1.359,4.527,2.039,3.2403917679147036,1.384815089541168
24317697,2025-03-07,C20MMNC,106.16,8.88,9774.0,2508.0,698.0,2330.0,1702.0,268.0,0.0,4392.0,3099.0,0.0,0.12572,0.03788,0.835,1970.0,0.9228094575719504,41.37151469441059,3.897129186601317,0.8639593908625056,42,0.19,0.76,0.026,0.017,0.19,23.548,49.385,15.316,0.956,1.832,5.245,2.073,3.2241953385127635,1.2706805609159915
24317668,2025-03-07,SEQRFE550D,127.65,8.26,9018.0,3051.0,646.0,735.0,1705.0,268.0,0.0,4411.0,1507.0,0.0,0.12572,0.03788,0.835,1973.0,0.93922448678582,34.55542498993689,2.955752212388412,0.8641662442975854,73,0.21,0.77,0.031,0.025,0.25,0.0,97.317,14.014,0.0,0.618,3.849,0.0,6.943774527292187,6.943774527292187
24317671,2025-03-07,R19,125.16,8.67,9957.0,2886.0,698.0,1221.0,1197.0,208.0,0.0,6588.0,1137.0,0.0,0.12572,0.03788,0.835,1405.0,0.9352163192039512,52.63662511942604,3.4501039501027546,0.8519572953730591,64,0.49,0.74,0.028,0.021,0.2,0.0,96.762,14.133,0.0,0.629,4.483,0.0,6.846044997877459,6.846044997877459
24317688,2025-03-07,S.TOWER6VAN,129.94,8.46,9894.0,3060.0,658.0,2019.0,2707.0,145.0,599.0,6328.0,1093.0,0.0,0.12572,0.03788,0.835,3451.0,0.9388728323631584,48.69939972257428,3.233333333332277,0.7844103158502508,67,0.178,1.327,0.027,0.018,0.195,24.312,49.047,14.93,1.004,1.87,5.109,2.182,3.284910588708057,1.2498279948016204
24117750,2025-03-08,R19,129.21,0.0,9981.0,2910.0,752.0,3553.0,1104.0,227.0,0.0,6231.0,1039.0,0.0,0.1265909090909091,0.0589545454545454,0.8009090909090909,1331.0,0.9999999999922607,48.223821685254826,3.429896907215316,0.8294515401947187,64,0.5,0.74,0.025,0.013,0.24,20.804,50.117,16.74,0.805,1.544,5.987,2.453,2.993668239651156,1.33485151151951
24117756,2025-03-08,EXPORTDSP14,124.27,8.12,8769.0,3210.0,855.0,3159.0,1603.0,260.0,0.0,6151.0,1058.0,0.0,0.1265909090909091,0.0589545454545454,0.8009090909090909,1863.0,0.9386660623843291,49.49706284662833,2.731775700933728,0.860440150294761,55,0.187,0.774,0.028,0.023,0.204,20.852,53.131,16.612,0.775,1.363,3.675,2.157,3.1981580689821225,1.4181502735886828
24117772,2025-03-08,EXPORTDSP14,116.26,7.53,9039.0,3312.0,686.0,2274.0,1700.0,273.0,0.0,5956.0,1024.0,296.0,0.1265909090909091,0.0589545454545454,0.8009090909090909,1973.0,0.9391711769857084,51.23000171984148,2.7291666666658427,0.8616320324374751,55,0.2,0.76,0.032,0.033,0.21,20.636,50.648,16.575,0.839,1.348,5.836,2.602,3.0555019305019306,1.361066322691605
24117738,2025-03-08,EXPORTDSP14,120.09,10.01,10002.0,1980.0,556.0,3222.0,1252.0,352.0,324.0,6039.0,996.0,279.0,0.1265909090909091,0.0589545454545454,0.8009090909090909,1928.0,0.9230591852350266,50.2872845361788,5.0515151515126,0.649377593360659,55,0.2,0.75,0.015,0.024,0.21,21.002,52.382,16.909,0.838,1.374,3.819,2.192,3.097693672383205,1.3816733488077653
24117733,2025-03-08,R19,119.98,7.14,10173.0,2877.0,993.0,3011.0,1351.0,214.0,0.0,6412.0,1664.0,0.0,0.1265909090909091,0.0589545454545454,0.8009090909090909,1565.0,0.943832599111518,53.44224037295014,3.535974973929949,0.8632587859419404,64,0.52,0.75,0.02,0.014,0.2,23.781,48.681,15.729,0.901,1.456,6.006,1.92,3.0947870311506676,1.2320872668370835
24317761,2025-03-08,2062BK1,129.54,8.18,9006.0,3018.0,702.0,1473.0,1627.0,227.0,0.0,6671.0,1122.0,0.0,0.1265909090909091,0.0589545454545454,0.8009090909090909,1854.0,0.9406041243033648,51.497606916384925,2.984095427434399,0.8775620280469916,6,0.17,0.75,0.038,0.03,0.19,23.454,52.008,15.586,0.626,1.365,3.568,1.982,3.3366266760762175,1.3321380087600216
24317741,2025-03-08,C20MMNC,119.83,10.01,9480.0,3051.0,724.0,3469.0,1629.0,207.0,0.0,6664.0,1807.0,0.0,0.1265909090909091,0.0589545454545454,0.8009090909090909,1836.0,0.9229051139793368,55.612117165521056,3.107177974433593,0.8872549019603011,42,0.18,0.73,0.021,0.031,0.16,20.658,52.894,16.805,0.837,1.352,3.781,2.201,3.14732833511841,1.411862054238736
24317732,2025-03-08,1786500D,121.82,7.54,10200.0,2124.0,701.0,2724.0,1616.0,231.0,0.0,5149.0,1153.0,0.0,0.1265909090909091,0.0589545454545454,0.8009090909090909,1847.0,0.9417130488486264,42.26727959249494,4.802259887003388,0.8749323226849621,2,0.22,0.77,0.038,0.028,0.232,24.006,48.058,15.572,0.924,1.521,6.43,1.925,3.0859821485905097,1.2142297683114782
24317727,2025-03-08,EXPORTDSP14,125.6,7.29,10881.0,3081.0,665.0,2886.0,1603.0,233.0,0.0,6469.0,1214.0,0.0,0.1265909090909091,0.0589545454545454,0.8009090909090909,1836.0,0.9451425991350356,51.50477706965363,3.5316455696191067,0.8730936819167358,55,0.2,0.74,0.039,0.022,0.19,1.107,25.1555,14.344,3.464,0.8665,4.0275,0.124,1.753607528755664,1.6279769609112091
24317715,2025-03-08,C20MMNC,123.03,8.8,11574.0,3057.0,665.0,0.0,1337.0,205.0,0.0,6639.0,1175.0,0.0,0.1265909090909091,0.0589545454545454,0.8009090909090909,1542.0,0.9332473640223526,53.9624481829313,3.786064769380508,0.8670557717244701,42,0.2,0.78,0.025,0.017,0.2,21.552,52.293,16.102,0.6,1.36,4.591,2.04,3.2474073154070666,1.3887398751825788
24217744,2025-03-08,C20MMNC,119.05,8.14,7803.0,2940.0,710.0,1587.0,1630.0,243.0,0.0,6603.0,1872.0,0.0,0.1265909090909091,0.0589545454545454,0.8009090909090909,1873.0,0.9360012579531723,55.46409071771975,2.6540816326521584,0.870261612386081,42,0.21,0.75,0.021,0.02,0.2,20.489,52.94,16.863,0.869,1.355,3.844,2.168,3.1392314990512333,1.417289106631328
24217734,2025-03-08,EXPORTDSP14,122.35,8.36,9015.0,3003.0,693.0,2994.0,1623.0,199.0,0.0,6505.0,1136.0,0.0,0.1265909090909091,0.0589545454545454,0.8009090909090909,1822.0,0.9360416188437304,53.16714344051355,3.0019980019970025,0.8907793633365034,55,0.18,0.74,0.022,0.024,0.2,24.056,50.096,16.262,0.756,1.266,4.24,1.92,3.080366476049929,1.2424911332126294
24217757,2025-03-08,2062BK1,123.57,8.66,8709.0,1995.0,839.0,3339.0,1684.0,219.0,0.0,6309.0,1057.0,0.0,0.1265909090909091,0.0589545454545454,0.8009090909090909,1903.0,0.934508054141008,51.0560815727842,4.365413533832398,0.884918549657969,6,0.18,0.81,0.033,0.028,0.24,20.851,49.617,17.007,0.82,1.548,6.122,2.469,2.9172742238946374,1.3105734435669192
24217714,2025-03-08,C20MMNC,122.76,0.0,9090.0,3936.0,806.0,2328.0,1691.0,250.0,0.0,6459.0,1166.0,0.0,0.1265909090909091,0.0589545454545454,0.8009090909090909,1941.0,0.999999999991854,52.61485825959095,2.3094512195116086,0.8712004121582323,42,0.193,0.729,0.028,0.025,0.207,20.439,48.584,17.105,1.332,1.85,6.799,2.192,2.8401730386998714,1.2940205087228662
24217752,2025-03-08,C20MMNC,129.59,8.32,8193.0,2991.0,685.0,1921.0,1634.0,243.0,0.0,6205.0,1065.0,0.0,0.1265909090909091,0.0589545454545454,0.8009090909090909,1877.0,0.9396707997901556,47.88178100125101,2.7392176529579606,0.870538092700655,42,0.18,0.79,0.03,0.03,0.21,21.242,49.533,16.491,0.739,1.212,6.826,2.415,3.0034562211981566,1.3126888217522659
24317809,2025-03-09,S.TOWER6VAN,122.6,8.1,9276.0,3039.0,657.0,0.0,2376.0,108.0,403.0,6261.0,1159.0,0.0,0.1434545454545454,0.049590909090909,0.7642727272727273,2887.0,0.93802601376482,51.06851549713648,3.052319842052303,0.8229996536193893,67,0.16,1.31,0.03,0.03,0.21,24.662,47.935,15.024,0.641,1.369,6.522,2.471,3.1903494176372718,1.207826240330587
24117818,2025-03-09,S.TOWER6VAN,124.2,8.05,10596.0,2940.0,714.0,2933.0,2399.0,105.0,413.0,6493.0,1680.0,0.0,0.1434545454545454,0.049590909090909,0.7642727272727273,2917.0,0.9391304347755076,52.27858293033592,3.6040816326518352,0.8224202948231668,67,0.17,1.29,0.034,0.027,0.21,24.035,48.088,14.92,0.752,1.517,7.04,2.264,3.2228402922056163,1.2344183181024748
24117828,2025-03-09,C20MMNC,125.01,8.0,8967.0,2964.0,686.0,2812.0,1705.0,270.0,0.0,6090.0,1056.0,0.0,0.1434545454545454,0.049590909090909,0.7642727272727273,1975.0,0.9398541462977232,48.71610271139336,3.025303643723676,0.8632911392400692,42,0.18,0.76,0.027,0.03,0.19,22.322,49.278,15.952,0.7,1.573,6.556,2.212,3.0889487870619945,1.2874722403657741
24317796,2025-03-09,2062BK1,122.32,8.12,7716.0,2592.0,249.0,2489.0,376.0,0.0,0.0,6495.0,1420.0,0.0,0.1434545454545454,0.049590909090909,0.7642727272727273,376.0,0.9377491566932096,53.098430346197695,2.9768518518507032,0.9999999999973403,6,0.17,0.76,0.022,0.031,0.22,25.483,49.609,15.372,0.513,1.326,4.284,2.066,3.2270214011578746,1.2142402584687684
24117814,2025-03-09,S.TOWER6VAN,126.35,7.84,8784.0,2952.0,709.0,3513.0,2456.0,97.0,446.0,6011.0,1147.0,0.0,0.1434545454545454,0.049590909090909,0.7642727272727273,2999.0,0.9415753781880798,47.574198654154536,2.975609756096553,0.8189396465485765,67,0.18,1.35,0.035,0.028,0.17,23.754,48.05,15.222,0.776,1.521,7.043,2.249,3.1564080667411156,1.2327783051543217
24317780,2025-03-09,EXPORTDSP14,128.49,7.33,10800.0,3072.0,646.0,2190.0,1654.0,257.0,0.0,4377.0,711.0,0.0,0.1434545454545454,0.049590909090909,0.7642727272727273,1911.0,0.9460315122887202,34.064907774659005,3.515624999998856,0.8655154369435555,55,0.19,0.76,0.036,0.037,0.22,23.467,49.433,15.603,0.812,1.624,5.37,2.238,3.167969751345809,1.2652094904148858
24317773,2025-03-09,SEQRFE550D,122.04,0.0,10944.0,3048.0,638.0,2475.0,1647.0,247.0,0.0,6633.0,1093.0,0.0,0.1434545454545454,0.049590909090909,0.7642727272727273,1894.0,0.999999999991806,54.35103244793222,3.5905511811011843,0.8695881731779992,73,0.21,0.77,0.029,0.034,0.23,23.802,49.365,15.321,0.802,1.654,5.394,2.212,3.2218378801723015,1.261757489009304
24217771,2025-03-09,SEQRFE550D,126.85,7.9,7470.0,2454.0,696.0,1875.0,1634.0,253.0,0.0,6222.0,1197.0,254.0,0.1434545454545454,0.049590909090909,0.7642727272727273,1887.0,0.9413729127944982,49.05005912456405,3.04400977994986,0.8659247482772305,73,0.21,0.74,0.023,0.026,0.19,18.365,54.269,16.891,0.65,1.246,4.591,2.515,3.2127042386928726,1.5392404345236408
24217779,2025-03-09,2062BK1,128.46,0.0,8136.0,2118.0,707.0,2220.0,1637.0,209.0,0.0,6532.0,1168.0,0.0,0.1434545454545454,0.049590909090909,0.7642727272727273,1846.0,0.9999999999922156,50.84851315545035,3.841359773369291,0.886782231852174,6,0.19,0.76,0.032,0.028,0.2,20.237,52.437,16.454,0.731,1.389,4.894,2.397,3.1866909753874197,1.4291126131036738
24217790,2025-03-09,SEQRFE550D,121.81,8.88,8472.0,2580.0,696.0,2989.0,1607.0,196.0,0.0,6510.0,1126.0,0.0,0.1434545454545454,0.049590909090909,0.7642727272727273,1803.0,0.9320529497212332,53.44388802189111,3.283720930231285,0.8912922906262389,73,0.21,0.76,0.032,0.034,0.19,25.176,49.794,15.51,0.506,1.304,4.281,2.103,3.210237895686932,1.2238307075970212
24217794,2025-03-09,2062BK1,124.66,8.18,8166.0,2547.0,0.0,2733.0,0.0,0.0,0.0,6666.0,1270.0,0.0,0.1434545454545454,0.049590909090909,0.7642727272727273,0.0,0.9384221619923336,53.473447777527085,3.2061248527667034,0.0,6,0.16,1.25,0.024,0.033,0.16,25.505,49.824,15.222,0.516,1.322,4.213,2.062,3.2729422584247523,1.2233352975839717
24117812,2025-03-09,TMT-FE500D,124.03,7.33,8331.0,3261.0,704.0,3027.0,1604.0,254.0,0.0,6154.0,1027.0,0.0,0.1434545454545454,0.049590909090909,0.7642727272727273,1858.0,0.9441991473740544,49.61702813795358,2.554737810486797,0.863293864369826,78,0.18,0.74,0.032,0.033,0.2,22.603,49.635,15.507,0.872,1.562,6.169,2.207,3.200606138767088,1.30237989032038
24317826,2025-03-09,S.TOWER6VAN,125.38,0.0,9951.0,3075.0,647.0,1107.0,2556.0,133.0,461.0,6515.0,1088.0,0.0,0.1434545454545454,0.049590909090909,0.7642727272727273,3150.0,0.9999999999920244,51.96203541193203,3.236097560974557,0.8114285714283138,67,0.17,1.42,0.026,0.02,0.19,21.354,50.335,16.499,0.679,1.535,5.862,2.228,3.0506060606060608,1.3297141649495432
24317817,2025-03-09,TMT-FE500D,125.3,8.1,8901.0,3237.0,668.0,0.0,1593.0,240.0,0.0,6589.0,1558.0,0.0,0.1434545454545454,0.049590909090909,0.7642727272727273,1833.0,0.9392803598130488,52.5857940937543,2.749768303984322,0.8690671031091822,78,0.22,0.75,0.03,0.034,0.2,25.24,48.199,14.621,0.599,1.37,6.188,2.406,3.2963342907946926,1.2091465556168783
24117789,2025-03-09,C20MMNC,124.99,8.56,9561.0,2883.0,920.0,2686.0,1705.0,267.0,0.0,6049.0,1035.0,325.0,0.1434545454545454,0.049590909090909,0.7642727272727273,1972.0,0.9359041557399036,48.395871669346384,3.31633714880218,0.8646044624742066,42,0.194,0.752,0.018,0.032,0.211,25.361,49.914,15.252,0.521,1.32,4.219,2.079,3.272405428440307,1.2289850790367856
24317832,2025-03-10,2062BK1,128.57,8.66,9897.0,3000.0,654.0,1089.0,1658.0,247.0,0.0,6266.0,1084.0,0.0,0.1374782608695652,0.0360869565217391,0.7964347826086957,1905.0,0.9368942650955556,48.73609706736614,3.2989999999989004,0.8703412073486245,6,0.175,0.742,0.03,0.039,0.191,21.212,50.396,16.611,0.684,1.526,5.846,2.228,3.0337105706718033,1.3323815566835873
24317851,2025-03-10,2062BK1,132.14,5.16,8958.0,3369.0,701.0,3225.0,1681.0,237.0,0.0,4839.0,1572.0,0.0,0.1374782608695652,0.0360869565217391,0.7964347826086957,1918.0,0.9624180626295528,36.620251248398525,2.658949243098053,0.8764337851924523,6,0.21,0.74,0.021,0.018,0.16,21.167,52.666,15.901,0.717,1.142,4.708,2.309,3.3119104515155326,1.420755887668942
24317849,2025-03-10,C20MMNC,132.74,8.5,8796.0,3105.0,700.0,2633.0,1664.0,241.0,0.0,6580.0,1910.0,0.0,0.1374782608695652,0.0360869565217391,0.7964347826086957,1905.0,0.9398187482233092,49.57058912121764,2.832850241544981,0.8734908136478354,42,0.196,0.742,0.023,0.024,0.183,23.815,47.831,15.102,0.785,1.526,7.291,2.255,3.1669866913858176,1.2290199907497816
24317867,2025-03-10,S.TOWER6VAN,125.4,7.26,8916.0,2010.0,641.0,791.0,2487.0,74.0,406.0,3299.0,551.0,0.0,0.1374782608695652,0.0360869565217391,0.7964347826086957,2967.0,0.9452736318336706,26.307814991815725,4.435820895520181,0.8382204246711027,67,0.169,1.404,0.03,0.018,0.2,22.18,49.25,15.022,3.222,1.544,5.226,2.084,3.2783065965519538,1.3238179716689515
24117866,2025-03-10,S.TOWER6VAN,120.3,6.7,9972.0,2331.0,659.0,2443.0,2250.0,99.0,416.0,5888.0,1001.0,386.0,0.1374782608695652,0.0360869565217391,0.7964347826086957,2765.0,0.9472440944807304,48.94430590150503,4.2779922779904425,0.8137432188062157,67,0.19,1.32,0.034,0.03,0.22,21.72,49.089,15.56,0.864,2.05,7.004,2.17,3.154617312512049,1.316729701456506
24117859,2025-03-10,2062BK1,128.27,7.95,9336.0,3144.0,669.0,1169.0,1529.0,227.0,0.0,6259.0,1509.0,373.0,0.1374782608695652,0.0360869565217391,0.7964347826086957,1756.0,0.9416385259070502,48.79550947182665,2.969465648854017,0.87072892938447,6,0.19,0.76,0.024,0.022,0.23,22.277,49.769,15.336,2.172,1.545,5.299,2.13,3.2450283627828127,1.3231509544318605
24117852,2025-03-10,SEQRFE550D,122.3,8.16,9582.0,2982.0,709.0,2681.0,1648.0,260.0,0.0,6168.0,2167.0,0.0,0.1374782608695652,0.0360869565217391,0.7964347826086957,1908.0,0.9374520925882458,50.4333605883039,3.213279678067333,0.8637316561840337,73,0.221,0.825,0.025,0.024,0.204,21.371,50.197,16.496,0.732,1.526,5.94,2.228,3.0427956598169366,1.3255783247068769
24117850,2025-03-10,SEQRFE550D,126.37,8.2,9609.0,2964.0,702.0,2997.0,1659.0,257.0,0.0,6270.0,1385.0,0.0,0.1374782608695652,0.0360869565217391,0.7964347826086957,1916.0,0.9390651705362336,49.61620637770344,3.2419028340070035,0.8658663883085251,73,0.21,0.8,0.029,0.026,0.19,25.187,47.797,14.815,0.632,1.367,6.367,2.45,3.2260394168466524,1.194835387345949
24217876,2025-03-10,S.TOWER6VAN,125.79,7.33,8067.0,3240.0,764.0,2531.0,2413.0,111.0,510.0,6358.0,1037.0,222.0,0.1374782608695652,0.0360869565217391,0.7964347826086957,3034.0,0.9449368990313632,50.54455839056725,2.4898148148140464,0.7953197099535941,67,0.19,1.36,0.023,0.024,0.23,19.609,51.748,16.592,0.95,1.791,5.648,2.177,3.1186644970770807,1.4294237887409535
24217862,2025-03-10,2062BK1,125.37,6.94,9579.0,2877.0,748.0,2337.0,1613.0,233.0,0.0,6538.0,1097.0,0.0,0.1374782608695652,0.0360869565217391,0.7964347826086957,1846.0,0.9475474264912136,52.14963707384422,3.3295099061510847,0.8737811484285625,6,0.2,0.76,0.02,0.019,0.2,22.142,49.293,15.04,3.199,1.54,5.222,2.091,3.277242204640649,1.325686469623215
24217858,2025-03-10,C20MMNC,126.98,7.92,9633.0,2790.0,707.0,2509.0,1600.0,240.0,0.0,6817.0,1799.0,0.0,0.1374782608695652,0.0360869565217391,0.7964347826086957,1840.0,0.9412898443221552,53.685619782220144,3.452688172041773,0.8695652173908318,42,0.19,0.71,0.018,0.018,0.21,1.598,51.304,27.479,10.06,0.628,7.062,0.1,1.866957787481805,1.7643579338331385
24117831,2025-03-10,C20MMNC,125.76,8.0,9933.0,3012.0,672.0,3452.0,1698.0,271.0,0.0,6389.0,2569.0,0.0,0.1374782608695652,0.0360869565217391,0.7964347826086957,1969.0,0.94019138755278,50.80311704794208,3.2978087649391443,0.8623666835952959,42,0.17,0.72,0.025,0.03,0.19,22.362,49.373,15.95,0.694,1.571,6.465,2.186,3.0952918312331517,1.2886748623182733
24317935,2025-03-11,S.TOWER6VAN,126.14,7.16,8421.0,4113.0,652.0,1726.0,2453.0,108.0,447.0,5155.0,1717.0,0.0,0.1447142857142857,0.0328095238095238,0.8533333333333333,3008.0,0.9462865716358118,40.86729031202737,2.0474106491606983,0.8154920212763246,67,0.18,1.41,0.027,0.025,0.2,18.599,50.496,16.517,0.629,1.644,8.456,2.019,3.057028695968035,1.4379360423726402
24117886,2025-03-11,2062BK1,127.17,6.5,10626.0,2901.0,599.0,3036.0,1655.0,257.0,0.0,6030.0,2089.0,0.0,0.1447142857142857,0.0328095238095238,0.8533333333333333,1912.0,0.9513727837139868,47.41684359481468,3.662874870732967,0.8655857740581246,6,0.19,0.8,0.025,0.022,0.17,22.464,49.767,15.144,2.237,1.56,5.254,2.095,3.2860349950478707,1.3232736844904147
24317924,2025-03-11,C20MMNACUTLT,120.54,8.12,11559.0,3012.0,658.0,0.0,1877.0,291.0,0.0,6665.0,1125.0,262.0,0.1447142857142857,0.0328095238095238,0.8533333333333333,2168.0,0.93688792164669,55.2928488463971,3.837649402389164,0.8657749077486782,40,0.18,0.91,0.042,0.02,0.21,24.519,49.589,14.588,0.862,1.37,5.466,2.188,3.399067790801289,1.2680014319320856
24317899,2025-03-11,C20MMNC,124.9,7.23,9843.0,3348.0,701.0,2790.0,1758.0,260.0,0.0,6587.0,1180.0,0.0,0.1447142857142857,0.0328095238095238,0.8533333333333333,2018.0,0.9452811624843316,52.73819055201971,2.939964157705215,0.8711595639242462,42,0.204,0.783,0.025,0.02,0.22,21.784,53.006,15.282,0.748,1.215,4.331,2.172,3.468298109010011,1.4300051258531847
24317887,2025-03-11,C20MMNACUTLT,125.24,6.0,8985.0,2667.0,699.0,2192.0,1695.0,255.0,0.0,3755.0,1734.0,2893.0,0.1447142857142857,0.0328095238095238,0.8533333333333333,1950.0,0.9542822310198544,29.98243372700429,3.368953880763641,0.8692307692303235,40,0.19,0.78,0.02,0.024,0.21,23.684,51.965,13.752,1.172,1.54,4.287,2.213,3.778448338544318,1.3880652830087883
24317878,2025-03-11,S.TOWER6VAN,124.25,5.78,9183.0,2667.0,707.0,4228.0,2527.0,102.0,453.0,6473.0,2099.0,0.0,0.1447142857142857,0.0328095238095238,0.8533333333333333,3082.0,0.9555487195189144,52.09657947644188,3.4431946006736247,0.8199221284877288,67,0.167,1.37,0.026,0.024,0.198,21.385,51.32,15.772,0.963,1.789,5.092,2.192,3.2536613199771764,1.3811292319285213
24117934,2025-03-11,S.TOWER6VAN,120.77,8.45,14397.0,4617.0,697.0,1708.0,2505.0,120.0,477.0,6104.0,1041.0,364.0,0.1447142857142857,0.0328095238095238,0.8533333333333333,3102.0,0.9346076458680188,50.5423532330004,3.118258609486004,0.8075435203092174,67,0.17,1.28,0.027,0.015,0.22,16.243,51.179,17.373,0.667,1.587,9.364,1.948,2.9457234948774027,1.5224142546925665
24117922,2025-03-11,C20MMNACUTLT,122.62,7.64,8436.0,4980.0,704.0,774.0,1763.0,305.0,0.0,6672.0,2863.0,0.0,0.1447142857142857,0.0328095238095238,0.8533333333333333,2068.0,0.9413480730773736,54.41200456651107,1.6939759036141175,0.8525145067694136,40,0.19,0.72,0.022,0.021,0.19,17.881,51.271,16.725,0.763,1.231,8.199,2.355,3.065347363386344,1.48152107955038
24117919,2025-03-11,C20MMNACUTLT,113.72,7.54,7791.0,4557.0,694.0,789.0,1801.0,319.0,57.0,6204.0,2947.0,0.0,0.1447142857142857,0.0328095238095238,0.8533333333333333,2177.0,0.937819561265563,54.55504748457127,1.7096774193544633,0.8272852549376081,40,0.197,0.911,0.023,0.017,0.235,17.949,51.539,16.667,0.766,1.242,7.935,2.327,3.0920926325893925,1.4888349654793889
24117917,2025-03-11,2062BK1,115.02,8.26,8676.0,5430.0,709.0,1992.0,1728.0,297.0,0.0,5619.0,1168.0,0.0,0.1447142857142857,0.0328095238095238,0.8533333333333333,2025.0,0.9329980532046316,48.8523734998361,1.5977900552483244,0.853333333332912,6,0.189,0.77,0.019,0.016,0.204,2.327,49.659,28.101,6.479,1.224,10.4,0.126,1.7670984271582093,1.6319629300995762
24117903,2025-03-11,C20MMNC,121.71,7.74,9303.0,2850.0,606.0,2995.0,1557.0,267.0,2.0,6061.0,1023.0,0.0,0.1447142857142857,0.0328095238095238,0.8533333333333333,1826.0,0.9402085747320186,49.79870183181498,3.264210526314644,0.8526834611167291,42,0.19,0.77,0.03,0.022,0.22,22.38,48.851,16.476,1.443,1.601,5.682,2.051,2.9647994173696666,1.2571994749980702
24117889,2025-03-11,C20MMNACUTLT,126.63,7.12,10263.0,2916.0,584.0,2508.0,1655.0,257.0,0.0,6103.0,1335.0,0.0,0.1447142857142857,0.0328095238095238,0.8533333333333333,1912.0,0.9467663551331084,48.19553028470192,3.519547325101674,0.8655857740581246,40,0.18,0.73,0.027,0.025,0.18,19.576,51.893,16.516,0.959,1.778,5.626,2.169,3.1417933038687416,1.4377580140193391
24217920,2025-03-11,S.TOWER6VAN,124.4,9.94,7254.0,4323.0,660.0,1875.0,2555.0,132.0,564.0,6603.0,1033.0,0.0,0.1447142857142857,0.0328095238095238,0.8533333333333333,3251.0,0.9260086348003128,53.07877813462155,1.6780013879246638,0.7859120270683525,67,0.178,1.316,0.033,0.015,0.194,22.884,48.588,15.421,0.723,1.652,6.961,2.211,3.150564129166127,1.268417480290294
24217921,2025-03-11,2062BK1,124.58,8.1,8238.0,4833.0,652.0,2040.0,1657.0,284.0,206.0,6931.0,1091.0,0.0,0.1447142857142857,0.0328095238095238,0.8533333333333333,2147.0,0.9389508592030528,55.63493337569727,1.7045313469890948,0.771774569165919,6,0.2,0.78,0.028,0.015,0.18,1.137,43.712,26.786,9.508,1.086,15.823,0.079,1.6318363385224175,1.5653917776822803
24217915,2025-03-11,C20MMNACUTLT,124.51,0.0,9531.0,4584.0,698.0,1572.0,1721.0,267.0,0.0,6917.0,1104.0,0.0,0.1447142857142857,0.0328095238095238,0.8533333333333333,1988.0,0.9999999999919684,55.55377078101715,2.079188481674939,0.8656941649895041,40,0.21,0.78,0.031,0.02,0.25,24.423,49.91,14.763,0.824,1.377,5.103,2.226,3.3805201842319152,1.2736366652206088
24217905,2025-03-11,C20MMNACUTLT,126.4,0.0,7065.0,2505.0,600.0,3119.0,1569.0,202.0,0.0,5746.0,1258.0,0.0,0.1447142857142857,0.0328095238095238,0.8533333333333333,1771.0,0.9999999999920886,45.458860759134026,2.820359281436,0.8859401468092117,40,0.19,0.75,0.021,0.019,0.19,23.293,49.586,15.061,0.873,1.783,5.795,2.045,3.2921258796972515,1.2928171033763525
24217888,2025-03-11,R34,118.89,7.14,9384.0,3102.0,795.0,2801.0,1299.0,223.0,0.0,6257.0,1044.0,0.0,0.1447142857142857,0.0328095238095238,0.8533333333333333,1522.0,0.9433468221777088,52.62848010721988,3.025145067697284,0.8534822601834077,66,0.63,0.73,0.019,0.02,0.2,21.736,48.865,15.489,1.29,2.044,6.873,2.162,3.154615881213686,1.3126578198033634
24217724,2025-03-11,R19,118.25,8.19,9132.0,2529.0,698.0,2268.0,1353.0,199.0,0.0,6200.0,993.0,0.0,0.1447142857142857,0.0328095238095238,0.8533333333333333,1552.0,0.9352261942349318,52.43128964014857,3.6109134045062823,0.8717783505149022,64,0.48,0.76,0.017,0.016,0.21,18.175,50.837,17.726,2.027,1.496,6.348,1.848,2.8677723247024316,1.415993537964459
24217897,2025-03-11,1786500D,124.1,7.29,8175.0,3156.0,704.0,2359.0,1552.0,203.0,0.0,518.0,1691.0,0.0,0.1447142857142857,0.0328095238095238,0.8533333333333333,1755.0,0.9445163254361482,4.174053182883368,2.5903041825086848,0.8843304843299804,2,0.19,0.75,0.023,0.015,0.189,24.275,49.712,14.954,1.002,1.88,4.544,2.125,3.324105650284186,1.2671934743818507
24217995,2025-03-12,C20MMNC,130.42,8.16,7515.0,3936.0,693.0,2026.0,1512.0,229.0,253.0,6704.0,1163.0,0.0,0.1367777777777777,0.0365925925925925,0.7278888888888888,1994.0,0.9411170442997466,51.40315902429534,1.90929878048732,0.75827482447304,42,0.18,0.75,0.025,0.019,0.17,21.129,51.09,15.249,0.551,1.489,6.659,2.38,3.35016393442623,1.4043816487534018
24118000,2025-03-12,C20MMNACUTLT,130.8,0.0,10230.0,4332.0,662.0,4326.0,1644.0,294.0,210.0,6089.0,1110.0,0.0,0.1367777777777777,0.0365925925925925,0.7278888888888888,2148.0,0.9999999999923548,46.5519877672282,2.361495844874801,0.7653631284912638,40,0.19,0.76,0.028,0.023,0.17,21.173,49.211,15.967,0.722,1.649,7.408,2.286,3.0818512024048097,1.324977787350906
24217958,2025-03-12,S.TOWER6VAN,128.85,6.55,7416.0,4560.0,632.0,1140.0,2443.0,94.0,483.0,6814.0,1081.0,0.0,0.1367777777777777,0.0365925925925925,0.7278888888888888,3020.0,0.9516248153548624,52.88319751608163,1.6263157894733271,0.8089403973507255,67,0.18,1.3,0.031,0.023,0.25,21.256,49.204,16.367,1.393,1.562,6.59,2.042,3.0061094819159333,1.3077822666383159
24217978,2025-03-12,SEQRFE550D,127.13,8.65,7629.0,4110.0,690.0,2512.0,1728.0,250.0,0.0,6681.0,1128.0,273.0,0.1367777777777777,0.0365925925925925,0.7278888888888888,1978.0,0.9362940050012056,52.55250530911231,1.856204379561592,0.873609706774078,73,0.23,0.79,0.019,0.023,0.22,26.437,48.323,13.45,0.529,1.292,6.563,2.081,3.5925210021559737,1.211467107902126
24117975,2025-03-12,2062BK1,126.8,7.81,7998.0,4068.0,694.0,1810.0,1719.0,301.0,0.0,6110.0,1070.0,399.0,0.1367777777777777,0.0365925925925925,0.7278888888888888,2020.0,0.941980536357314,48.186119873437015,1.9660766961647085,0.8509900990094798,6,0.2,0.76,0.02,0.017,0.24,23.304,48.588,14.363,0.582,1.372,8.284,2.163,3.382623224728488,1.2899012424338963
24117900,2025-03-12,2062BK1,120.31,7.95,9423.0,2976.0,794.0,3098.0,1644.0,254.0,0.0,6052.0,2476.0,0.0,0.1367777777777777,0.0365925925925925,0.7278888888888888,1898.0,0.9380165289183066,50.303382927019335,3.1663306451602264,0.8661749209689852,6,0.21,0.8,0.027,0.023,0.19,23.302,51.172,15.103,0.666,1.315,4.812,2.229,3.3879766949152543,1.3323959797948237
24117946,2025-03-12,S.TOWER6VAN,124.91,6.4,10419.0,4359.0,674.0,448.0,2453.0,122.0,477.0,6186.0,1060.0,0.0,0.1367777777777777,0.0365925925925925,0.7278888888888888,3052.0,0.9512603762017268,49.52365703266733,2.390227116310532,0.8037352555698546,67,0.2,1.33,0.027,0.022,0.24,26.798,49.757,12.934,0.586,1.041,5.258,2.232,3.8466950135291844,1.2522839956711047
24117954,2025-03-12,1786550D,118.46,7.95,9744.0,3588.0,702.0,2958.0,1655.0,271.0,0.0,6099.0,2674.0,0.0,0.1367777777777777,0.0365925925925925,0.7278888888888888,1926.0,0.9371094058940186,51.48573358052097,2.7157190635443937,0.8592938733121187,3,0.21,0.75,0.02,0.02,0.22,21.245,52.235,15.917,0.725,1.142,5.029,2.281,3.2815052142228924,1.4055646745418833
24117960,2025-03-12,1786550D,120.61,7.12,9516.0,3486.0,752.0,3438.0,1499.0,267.0,264.0,6279.0,1117.0,0.0,0.1367777777777777,0.0365925925925925,0.7278888888888888,2030.0,0.9442574179836822,52.0603598370611,2.729776247847754,0.7384236453198333,3,0.21,0.74,0.02,0.02,0.24,17.873,51.163,16.757,0.769,1.228,8.272,2.365,3.0530492898913946,1.4773757616008778
24217956,2025-03-12,1786550D,122.28,6.92,7659.0,4332.0,655.0,1404.0,1819.0,267.0,0.0,6603.0,1105.0,0.0,0.1367777777777777,0.0365925925925925,0.7278888888888888,2086.0,0.9464396284756468,53.9990186452895,1.7680055401657966,0.8720038350906654,3,0.22,0.75,0.03,0.02,0.24,23.565,50.753,14.848,0.674,1.316,5.193,2.188,3.417940602060745,1.3212110168167854
24117977,2025-03-12,2062BK1,127.33,0.0,8103.0,4338.0,704.0,1779.0,1749.0,315.0,0.0,6162.0,1020.0,0.0,0.1367777777777777,0.0365925925925925,0.7278888888888888,2064.0,0.9999999999921464,48.39393701367789,1.867911479944244,0.8473837209298221,6,0.18,0.73,0.023,0.025,0.21,20.129,49.55,15.526,0.565,1.726,8.413,2.566,3.1912153023765053,1.3896679380749382
24117980,2025-03-12,C20MMNC,129.73,8.0,8739.0,3993.0,709.0,2331.0,1596.0,327.0,277.0,6265.0,1142.0,0.0,0.1367777777777777,0.0365925925925925,0.7278888888888888,2200.0,0.9419153416035584,48.29260772336166,2.188580015025748,0.7254545454542157,42,0.22,0.77,0.031,0.036,0.2,24.994,48.3,14.041,0.524,1.373,7.169,2.228,3.439680957128614,1.23731939747925
24217976,2025-03-12,C20MMNC,121.03,7.28,7836.0,4218.0,693.0,2194.0,1660.0,233.0,0.0,6742.0,1110.0,274.0,0.1367777777777777,0.0365925925925925,0.7278888888888888,1893.0,0.9432624113401664,55.705197058120255,1.857752489330996,0.876914949814645,42,0.19,0.73,0.02,0.018,0.22,22.484,48.755,15.73,0.756,1.564,7.107,2.152,3.0992943868794103,1.2758079288237605
24318002,2025-03-12,1786550D,133.71,0.0,10587.0,3999.0,701.0,2111.0,1707.0,272.0,214.0,5251.0,2321.0,0.0,0.1367777777777777,0.0365925925925925,0.7278888888888888,2193.0,0.9999999999925212,39.271557848782656,2.6474118529625787,0.7783857729134618,3,0.2,0.8,0.02,0.02,0.19,23.0,48.0,16.09,0.654,1.326,8.195,2.073,2.983033994158225,1.2279041211532067
24317979,2025-03-12,C15MMNA,122.49,7.75,7983.0,4929.0,655.0,1098.0,1718.0,312.0,81.0,6447.0,1058.0,0.0,0.1367777777777777,0.0365925925925925,0.7278888888888888,2111.0,0.9404944717372504,52.63286798879392,1.6195982958000366,0.8138323069631389,30,0.142,0.773,0.031,0.023,0.182,23.572,46.763,14.408,0.733,1.712,9.083,2.234,3.24540217919356,1.2312208735946921
24317959,2025-03-12,2062BK1,124.0,7.2,8280.0,4128.0,705.0,2613.0,1746.0,264.0,0.0,6294.0,997.0,326.0,0.1367777777777777,0.0365925925925925,0.7278888888888888,2010.0,0.9451219512123088,50.75806451571969,2.005813953487886,0.8686567164174783,6,0.2,0.79,0.023,0.027,0.22,20.272,50.123,15.78,0.727,1.706,7.805,1.984,3.1761612065141627,1.3902587856766428
24317955,2025-03-12,S.TOWER6VAN,122.36,7.54,8361.0,3555.0,796.0,2855.0,2508.0,143.0,458.0,6394.0,1096.0,328.0,0.1367777777777777,0.0365925925925925,0.7278888888888888,3109.0,0.9419553502621868,52.25563909731729,2.3518987341765536,0.8066902541007377,67,0.17,1.27,0.025,0.026,0.23,20.384,50.388,15.547,0.749,1.713,7.666,1.947,3.240802675585284,1.402315484804631
24317949,2025-03-12,SEQRFE550D,130.17,6.2,8745.0,4098.0,1002.0,1740.0,1775.0,315.0,0.0,3594.0,2842.0,0.0,0.1367777777777777,0.0365925925925925,0.7278888888888888,2090.0,0.9545354550051,27.61004839803634,2.1339677891649256,0.8492822966503114,73,0.21,0.74,0.023,0.025,0.23,1.086,49.379,28.538,8.39,1.14,9.387,0.101,1.7302288096990082,1.666801687763713
24317943,2025-03-12,S.TOWER6VAN,125.4,7.32,8904.0,4095.0,856.0,1944.0,2498.0,111.0,451.0,6783.0,2856.0,0.0,0.1367777777777777,0.0365925925925925,0.7278888888888888,3060.0,0.9448462929404398,54.09090909047774,2.1743589743584435,0.816339869280779,67,0.18,1.24,0.022,0.02,0.24,20.62,50.277,16.171,0.76,1.607,6.866,2.161,3.108891911946574,1.3665198956294848
24217942,2025-03-12,S.TOWER6VAN,128.94,8.07,5271.0,4587.0,690.0,3147.0,2423.0,74.0,513.0,7030.0,1267.0,0.0,0.1367777777777777,0.0365925925925925,0.7278888888888888,3010.0,0.9410991898332888,54.52148285982224,1.1491170699801287,0.8049833887040515,67,0.199,1.264,0.024,0.019,0.257,22.186,49.231,15.587,0.659,1.52,7.282,2.008,3.158262766230434,1.3033038597977447
24217933,2025-03-12,2062BK1,130.62,7.22,8691.0,5127.0,654.0,1415.0,1630.0,246.0,253.0,6699.0,1337.0,0.0,0.1367777777777777,0.0365925925925925,0.7278888888888888,2129.0,0.9476204294765844,51.28617363304788,1.6951433586889613,0.76561766087329,6,0.2,0.79,0.023,0.022,0.19,19.707,49.923,16.129,0.805,1.689,8.098,2.0,3.0950402975821447,1.3930574545860426
24218018,2025-03-13,S.TOWER6VAN,123.32,8.0,8541.0,5070.0,646.0,1959.0,2541.0,132.0,557.0,6764.0,1097.0,0.0,0.1435714285714285,0.0340714285714285,0.647892857142857,3230.0,0.9390801096486516,54.84917288311021,1.6846153846150522,0.7866873065013045,67,0.2,1.42,0.03,0.023,0.27,25.812,48.979,12.538,0.723,1.407,7.255,1.966,3.9061328654597656,1.2771244556856405
24318007,2025-03-13,2062BK1,128.27,7.12,9528.0,3813.0,693.0,2211.0,2470.0,115.0,447.0,6887.0,2726.0,0.0,0.1435714285714285,0.0340714285714285,0.647892857142857,3032.0,0.947411182502789,53.69143213492094,2.498819826907291,0.8146437994720268,6,0.19,1.28,0.03,0.021,0.24,20.855,49.385,15.957,0.746,1.702,7.494,2.248,3.094686050883569,1.3415097927362618
24218024,2025-03-13,S.TOWER6VAN,123.57,7.1,8421.0,4680.0,674.0,2951.0,2528.0,125.0,560.0,6784.0,1112.0,0.0,0.1435714285714285,0.0340714285714285,0.647892857142857,3213.0,0.9456646514047168,54.90005664760945,1.7993589743585896,0.7868036103327772,67,0.2,1.29,0.029,0.014,0.17,25.908,49.161,12.341,0.745,1.405,7.155,1.962,3.98322800194458,1.2852549019607844
24218036,2025-03-13,2062BK1,124.3,6.23,6939.0,4074.0,704.0,0.0,1563.0,206.0,0.0,6901.0,1173.0,0.0,0.1435714285714285,0.0340714285714285,0.647892857142857,1769.0,0.9522715084581916,55.51890587244152,1.7032400589097438,0.8835500282640568,6,0.18,0.77,0.033,0.015,0.2,27.074,48.031,11.655,1.099,1.744,6.991,2.04,4.1207103637611535,1.2401497547121096
24218044,2025-03-13,S.TOWER6VAN,119.33,10.21,8925.0,3006.0,688.0,1626.0,2582.0,0.0,412.0,6991.0,1158.0,0.0,0.1435714285714285,0.0340714285714285,0.647892857142857,2994.0,0.92118264627975,58.58543534686512,2.969061876246517,0.8623914495655102,67,0.19,1.4,0.031,0.015,0.2,27.013,46.36,13.213,1.154,4.978,3.906,1.813,3.508400181625549,1.1524597906878467
24218001,2025-03-13,SEQRFE550D,132.79,0.0,10566.0,3537.0,701.0,4015.0,1684.0,206.0,256.0,6304.0,1013.0,0.0,0.1435714285714285,0.0340714285714285,0.647892857142857,2146.0,0.9999999999924694,47.4734543260225,2.987277353688723,0.784715750232626,73,0.21,0.82,0.025,0.018,0.22,21.515,50.839,15.094,0.592,1.518,6.651,2.325,3.3679364027823784,1.3886642993717564
24318046,2025-03-13,SEQRFE550D,122.07,9.65,7410.0,4032.0,696.0,2218.0,1721.0,261.0,0.0,6789.0,1490.0,0.0,0.1435714285714285,0.0340714285714285,0.647892857142857,1982.0,0.9267385362820624,55.61563037555816,1.8377976190471632,0.8683148335010755,73,0.21,0.75,0.021,0.018,0.19,13.769,46.891,18.268,0.853,1.585,15.101,1.808,2.5666976846023313,1.4636057182096263
24218008,2025-03-13,1786500D,129.26,7.18,8007.0,4311.0,704.0,2500.0,1586.0,196.0,253.0,6432.0,2515.0,0.0,0.1435714285714285,0.0340714285714285,0.647892857142857,2035.0,0.947376136023546,49.760173293750896,1.8573416840635912,0.7793611793607964,2,0.19,0.79,0.025,0.016,0.207,23.181,48.861,14.352,0.681,1.502,7.762,2.184,3.404236048212917,1.3017797197207865
24318026,2025-03-13,SEQRFE550D,122.0,7.45,7977.0,3498.0,655.0,0.0,1824.0,282.0,127.0,4230.0,1303.0,0.0,0.1435714285714285,0.0340714285714285,0.647892857142857,2233.0,0.9424488219316924,34.672131147256785,2.2804459691245627,0.8168383340793476,73,0.2,0.82,0.035,0.018,0.21,13.678,47.059,18.305,0.836,1.565,15.045,1.802,2.5706872063804216,1.4713294147073535
24318022,2025-03-13,SEQRFE550D,129.98,6.19,7197.0,4512.0,646.0,0.0,1817.0,279.0,129.0,3833.0,713.0,0.0,0.1435714285714285,0.0340714285714285,0.647892857142857,2225.0,0.9545421164650472,29.48915217703117,1.5950797872336888,0.8166292134827791,73,0.2,0.85,0.033,0.019,0.22,4.645,46.896,25.925,9.223,2.098,8.662,0.154,1.808840546169868,1.5340028131235484
24118057,2025-03-13,2062BK1,126.57,10.63,8127.0,4122.0,694.0,1868.0,1607.0,271.0,277.0,6634.0,1112.0,0.0,0.1435714285714285,0.0340714285714285,0.647892857142857,2155.0,0.922521865882489,52.41368412694624,1.971615720523539,0.745707656612183,6,0.2,0.81,0.024,0.019,0.19,22.472,48.896,15.027,2.668,1.548,5.77,2.065,3.253659834974714,1.3038933333333333
24117996,2025-03-13,2062BK1,126.79,7.74,9813.0,4302.0,0.0,2133.0,0.0,0.0,0.0,6196.0,1067.0,0.0,0.1435714285714285,0.0340714285714285,0.647892857142857,0.0,0.9424663643726868,48.86820727148144,2.2810320781026774,0.0,6,0.2,0.78,0.027,0.023,0.23,20.666,49.533,15.875,0.728,1.685,7.653,2.25,3.119992441421013,1.3555087296809154
24118025,2025-03-13,C20MMNACUTLT,117.38,7.12,8319.0,4101.0,710.0,2100.0,1732.0,318.0,271.0,6328.0,1066.0,0.0,0.1435714285714285,0.0340714285714285,0.647892857142857,2321.0,0.9428112449723468,53.91037655432007,2.0285296269197683,0.7462300732439697,40,0.18,0.82,0.025,0.017,0.2,22.274,47.614,15.982,0.776,1.596,8.15,2.036,2.979040230244635,1.2445826907494053
24118040,2025-03-13,TMT-FE500D,121.01,10.12,7965.0,3993.0,689.0,234.0,1600.0,200.0,0.0,6838.0,1144.0,0.0,0.1435714285714285,0.0340714285714285,0.647892857142857,1800.0,0.9228246777936184,56.5077266336955,1.9947407963931891,0.888888888888395,78,0.2,0.79,0.033,0.017,0.24,26.522,48.331,11.642,1.374,1.713,6.975,2.086,4.151077900884652,1.266369710467706
24118042,2025-03-13,S.TOWER6VAN,126.02,5.07,7758.0,4284.0,708.0,2246.0,2400.0,75.0,481.0,6558.0,1545.0,0.0,0.1435714285714285,0.0340714285714285,0.647892857142857,2956.0,0.961324281020968,52.03935883151849,1.810924369747476,0.8119079837615657,67,0.186,1.295,0.028,0.019,0.212,22.085,49.82,12.508,1.58,1.897,8.355,2.283,3.9827324326484934,1.440134127305313
24117557,2025-03-14,2062BK1,122.58,7.64,10341.0,3321.0,592.0,3797.0,1651.0,258.0,0.0,6382.0,1585.0,0.0,0.15464,0.03412,0.65676,1909.0,0.9413300568196796,52.063958230934375,3.1138211382104446,0.8648507071760791,6,0.18,0.7,0.023,0.026,0.19,21.872,49.955,16.686,0.765,1.233,5.79,2.155,2.9936477497453104,1.2955470836899297
24317594,2025-03-14,IS2062E350BR,127.53,8.57,7419.0,3096.0,652.0,1161.0,2620.0,95.0,495.0,6632.0,1135.0,0.0,0.15464,0.03412,0.65676,3210.0,0.937031594408986,52.00345016818001,2.3963178294565903,0.8161993769467862,59,0.17,1.35,0.03,0.03,0.23,19.381,53.831,16.583,0.718,0.99,4.78,2.215,3.245959961408587,1.4967607396079523
24318049,2025-03-14,TMT-FE500D,128.24,9.81,8151.0,3999.0,707.0,552.0,1717.0,260.0,0.0,4467.0,729.0,0.0,0.15464,0.03412,0.65676,1977.0,0.9289387902866432,34.833125389622325,2.038259564890713,0.8684876074856508,78,0.212,0.751,0.024,0.014,0.18,25.78,47.281,12.775,1.047,1.643,7.948,2.031,3.700767063243582,1.2262942213922607
