Repository: SiddharthKumar268/FerroMind

# FerroMind
*Ferro-Alloy Optimisation using Machine Learning*
**SAIL Durgapur Steel Plant | Steel Melting Shop**
Intern: Siddharth Kumar | FY 2023-24 to FY 2025-26

---

## Quick Start

```bash

# 2. Place raw Excel files in data/raw/

## Dataset

| | |
|---|---|
| Total heats after cleaning | 47,421 |
| Training set | 37,936 heats (Apr 2023 – Jun 2025) |
| Test set | 9,485 heats (Jun 2025 – Dec 2025) |
| Input features | 21 (16 raw + 5 engineered) |
| Target variables | Mn, Si, C, S, P |
| BOF grades | 76 distinct grades |
| Split method | Chronological 80/20 — no shuffle, no leakage |

---

File: data/processed/sms_train.csv (part 66 of 253)
Heat_Number,Date,BOF Grade Code,Hot Metal Addn. Weight,Scrap Addn. Weight,Lime Into Converter,Dolomite Into Converter,Lime Into Ladle,Iron Ore Into Converter,SIMN Into Ladle,FESI Into Ladle,FEMN Into Ladle,Measered O2 Mainblow II,Duration of Mainblow I/II,Measered O2 2nd Blow,HM_P,HM_S,HM_Si,Total_FA_Ladle,HM_Ratio,O2_per_ton_HM,Lime_Dolo_Ratio,SiMn_FA_Fraction,Grade_Encoded,C,Mn,P,S,Si
23311289,2023-11-01,2062BK1,139.19,0.0,8562.0,1743.0,815.0,5005.0,1911.0,271.0,0.0,6300.0,1007.0,0.0,0.156875,0.030708333333333334,0.6119583333333333,2182.0,0.9999999999928156,45.26187226061311,4.912220309807853,0.8758020164982238,6,0.21,0.77,0.026,0.021,0.25
23311298,2023-11-01,2062BK1,125.42,9.87,8586.0,1545.0,680.0,3855.0,1753.0,190.0,0.0,6004.0,961.0,0.0,0.156875,0.030708333333333334,0.6119583333333333,1943.0,0.9270456057289745,47.87115292578638,5.5572815533944615,0.9022130725677292,6,0.2,0.77,0.018,0.021,0.24
23211280,2023-11-01,2062BK1,122.36,10.13,7977.0,1191.0,792.0,1452.0,1698.0,263.0,0.0,6669.0,1527.0,0.0,0.156875,0.030708333333333334,0.6119583333333333,1961.0,0.9235413993439238,54.50310558961668,6.697732997475485,0.865884752676764,6,0.19,0.78,0.023,0.016,0.21
23311291,2023-11-01,2062BK1,121.02,0.0,8658.0,2322.0,25.0,2318.0,1902.0,287.0,0.0,6209.0,1131.0,0.0,0.156875,0.030708333333333334,0.6119583333333333,2189.0,0.9999999999917368,51.30556932695996,3.72868217054103,0.8688899040653866,6,0.21,0.73,0.025,0.022,0.2
23211277,2023-11-01,2062BK1,123.64,10.02,8283.0,0.0,817.0,2035.0,1704.0,277.0,0.0,6898.0,1398.0,0.0,0.156875,0.030708333333333334,0.6119583333333333,1981.0,0.9250336675076686,55.791006146426795,8282999999999.999,0.8601716304892175,6,0.18,0.79,0.032,0.018,0.19
23211228,2023-11-01,EXPORTDSP14,127.11,8.89,9714.0,0.0,808.0,4259.0,1694.0,256.0,0.0,6791.0,1221.0,0.0,0.156875,0.030708333333333334,0.6119583333333333,1950.0,0.9346323529343042,53.42616631222228,9714000000000.0,0.8687179487175032,55,0.21,0.76,0.038,0.017,0.24
23311290,2023-11-01,2062BK1,124.94,0.0,8268.0,1740.0,707.0,3030.0,1905.0,308.0,0.0,6407.0,1398.0,0.0,0.156875,0.030708333333333334,0.6119583333333333,2213.0,0.9999999999919962,51.280614694643184,4.751724137928304,0.8608224130136192,6,0.19,0.74,0.019,0.018,0.21
23211266,2023-11-01,1786500D,132.37,0.0,9600.0,2313.0,817.0,3248.0,1634.0,257.0,0.0,6514.0,1395.0,0.0,0.156875,0.030708333333333334,0.6119583333333333,1891.0,0.9999999999924455,49.21054619589627,4.150453955899632,0.8640930724479831,2,0.22,0.76,0.029,0.019,0.2
23211268,2023-11-01,1786500D,122.27,0.0,8781.0,990.0,792.0,1710.0,1684.0,236.0,0.0,6551.0,1048.0,0.0,0.156875,0.030708333333333334,0.6119583333333333,1920.0,0.9999999999918213,53.57814672402406,8.869696969688011,0.8770833333328765,2,0.19,0.76,0.028,0.018,0.175
23210066,2023-11-01,2830C20MMNAK,122.76,0.0,8934.0,1800.0,743.0,729.0,1714.0,267.0,0.0,4361.0,1542.0,0.0,0.156875,0.030708333333333334,0.6119583333333333,1981.0,0.999999999991854,35.524600846892106,4.963333333330576,0.8652195860672058,16,0.21,0.73,0.015,0.012,0.18
23211270,2023-11-01,2062BK1,125.35,9.15,8088.0,1569.0,806.0,5148.0,1704.0,263.0,0.0,6700.0,1076.0,0.0,0.156875,0.030708333333333334,0.6119583333333333,1967.0,0.9319702602161192,53.45033905023175,5.1548757170139226,0.8662938484998138,6,0.21,0.87,0.038,0.023,0.2
23211274,2023-11-01,EXPORTDSP14,114.99,8.99,8037.0,0.0,435.0,3462.0,1701.0,253.0,0.0,5902.0,951.0,0.0,0.156875,0.030708333333333334,0.6119583333333333,1954.0,0.9274883045577715,51.326202278012644,8036999999999.999,0.8705220061408032,55,0.19,0.75,0.028,0.02,0.19
23111306,2023-11-01,1786500D,129.26,9.66,6996.0,0.0,830.0,0.0,1637.0,193.0,0.0,6432.0,1038.0,0.0,0.156875,0.030708333333333334,0.6119583333333333,1830.0,0.9304635761522426,49.760173293750896,6996000000000.0,0.8945355191251942,2,0.21,0.82,0.025,0.016,0.214
23111262,2023-11-01,2062BK1,118.33,10.1,7701.0,2259.0,794.0,2017.0,1661.0,298.0,0.0,6733.0,1063.0,0.0,0.156875,0.030708333333333334,0.6119583333333333,1959.0,0.9213579381692645,56.90019437119158,3.409030544487203,0.8478815722302971,6,0.2,0.78,0.032,0.021,0.19
23111264,2023-11-01,2062BK1,123.28,9.55,8784.0,2427.0,825.0,2539.0,1668.0,257.0,0.0,6888.0,1145.0,0.0,0.156875,0.030708333333333334,0.6119583333333333,1925.0,0.9281035910492501,55.872809863271634,3.6192830655114876,0.8664935064930563,6,0.19,0.79,0.033,0.02,0.17
23111271,2023-11-01,EXPORTDSP14,125.94,9.13,8670.0,2703.0,812.0,2495.0,1668.0,271.0,0.0,6872.0,1102.0,0.0,0.156875,0.030708333333333334,0.6119583333333333,1939.0,0.9324054194052537,54.565666189816056,3.2075471698101343,0.8602372356880555,55,0.18,0.72,0.024,0.02,0.18
23111273,2023-11-01,2062BK1,0.0,0.0,7236.0,906.0,772.0,1780.0,1489.0,264.0,0.0,4745.0,744.0,0.0,0.156875,0.030708333333333334,0.6119583333333333,1753.0,0.0,4745000000000.0,7.9867549668786015,0.8494010268106963,6,0.2,0.76,0.036,0.019,0.2
23111276,2023-11-01,C20MMNATLT,123.85,10.21,9309.0,198.0,817.0,2222.0,1824.0,315.0,0.0,6246.0,979.0,0.0,0.156875,0.030708333333333334,0.6119583333333333,2139.0,0.9238400716028358,50.4319741618859,47.015151514914066,0.8527349228607514,41,0.18,0.8,0.035,0.02,0.19
23111304,2023-11-01,1786500D,132.3,0.0,8157.0,0.0,787.0,2288.0,1761.0,348.0,0.0,6296.0,1588.0,0.0,0.156875,0.030708333333333334,0.6119583333333333,2109.0,0.9999999999924415,47.58881330273931,8156999999999.999,0.8349928876240706,2,0.2,0.85,0.028,0.016,0.215
23311323,2023-11-02,1786500D,127.17,0.0,8790.0,1200.0,848.0,3788.0,1890.0,298.0,0.0,6254.0,987.0,0.0,0.15077272727272728,0.03159090909090909,0.7650454545454545,2188.0,0.9999999999921365,49.1782653137597,7.324999999993896,0.863802559414596,2,0.23,0.73,0.021,0.022,0.186
23311360,2023-11-02,EXPORTDSP14,126.4,10.21,9435.0,921.0,782.0,3728.0,1829.0,301.0,0.0,6396.0,1500.0,0.0,0.15077272727272728,0.03159090909090909,0.7650454545454545,2130.0,0.9252616938662963,50.60126582238448,10.244299674255979,0.8586854460089866,55,0.2,0.72,0.03,0.016,0.21
23311355,2023-11-02,2062BK1,126.94,10.0,8238.0,0.0,846.0,1385.0,1831.0,338.0,192.0,6321.0,997.0,0.0,0.15077272727272728,0.03159090909090909,0.7650454545454545,2361.0,0.926975317650599,49.79517882424929,8237999999999.999,0.7755188479454572,6,0.2,0.81,0.025,0.019,0.21
23311352,2023-11-02,1786500D,124.25,9.32,9012.0,2037.0,831.0,5022.0,1868.0,275.0,131.0,6405.0,1185.0,413.0,0.15077272727272728,0.03159090909090909,0.7650454545454545,2274.0,0.9302238526545616,51.549295774233,4.424153166419035,0.8214599824094893,2,0.21,0.76,0.015,0.016,0.166
23311349,2023-11-02,EXPORTDSP14,125.97,9.7,9903.0,2007.0,898.0,4070.0,1796.0,308.0,68.0,6394.0,1022.0,0.0,0.15077272727272728,0.03159090909090909,0.7650454545454545,2172.0,0.9285029851777955,50.75811701158404,4.934230194317422,0.8268876611414241,55,0.22,0.81,0.018,0.017,0.2
23311307,2023-11-02,1786500D,124.21,10.22,7641.0,2199.0,840.0,2877.0,1778.0,215.0,0.0,6589.0,1051.0,0.0,0.15077272727272728,0.03159090909090909,0.7650454545454545,1993.0,0.9239753031248681,53.04725867439782,3.4747612551143816,0.8921224284993015,2,0.22,0.78,0.028,0.017,0.19
23311309,2023-11-02,2062BK1,126.38,10.11,7527.0,2457.0,854.0,3299.0,1773.0,265.0,0.0,6512.0,1036.0,0.0,0.15077272727272728,0.03159090909090909,0.7650454545454545,2038.0,0.9259286394539825,51.52714036990404,3.0634920634908167,0.8699705593715064,6,0.19,0.75,0.039,0.021,0.2
23311311,2023-11-02,1786500D,127.5,10.16,7557.0,2856.0,829.0,3306.0,1851.0,289.0,0.0,6559.0,1038.0,0.0,0.15077272727272728,0.03159090909090909,0.7650454545454545,2140.0,0.9261949731154571,51.44313725449848,2.646008403360418,0.8649532710276332,2,0.22,0.77,0.03,0.019,0.166
23311313,2023-11-02,2062BK1,125.26,9.96,7797.0,2211.0,754.0,4745.0,1785.0,210.0,0.0,6623.0,1050.0,0.0,0.15077272727272728,0.03159090909090909,0.7650454545454545,1995.0,0.9263422570557142,52.87402203374681,3.52645861600926,0.8947368421048146,6,0.22,0.78,0.034,0.019,0.17
23311315,2023-11-02,2062BK1,128.6,0.0,9447.0,1539.0,777.0,4308.0,1800.0,353.0,0.0,6432.0,1108.0,0.0,0.15077272727272728,0.03159090909090909,0.7650454545454545,2153.0,0.999999999992224,50.01555209914452,6.138401559450203,0.8360427310725332,6,0.22,0.75,0.022,0.021,0.22
23311319,2023-11-02,2062BK1,129.09,10.1,9981.0,1596.0,723.0,3719.0,1860.0,474.0,0.0,6661.0,1278.0,0.0,0.15077272727272728,0.03159090909090909,0.7650454545454545,2334.0,0.9274373158924677,51.599659152129526,6.253759398492322,0.7969151670947743,6,0.19,0.75,0.018,0.022,0.2
23311347,2023-11-02,EXPORTDSP14,129.46,0.0,9960.0,2031.0,889.0,4752.0,1749.0,305.0,17.0,6657.0,1050.0,0.0,0.15077272727272728,0.03159090909090909,0.7650454545454545,2071.0,0.9999999999922757,51.42128842846114,4.90398818315859,0.8445195557697516,55,0.21,0.72,0.023,0.02,0.23
23311344,2023-11-02,2062BK1,128.38,10.05,10749.0,1785.0,895.0,5414.0,1703.0,302.0,225.0,6492.0,1034.0,0.0,0.15077272727272728,0.03159090909090909,0.7650454545454545,2230.0,0.9274001300229184,50.568624395929525,6.021848739492425,0.7636771300445006,6,0.19,0.75,0.025,0.021,0.23
23311341,2023-11-02,2062BK1,125.19,10.23,10227.0,2076.0,898.0,2856.0,1682.0,292.0,85.0,6391.0,1016.0,0.0,0.15077272727272728,0.03159090909090909,0.7650454545454545,2059.0,0.9244572441225488,51.0504033864442,4.9263005780323095,0.8169014084503075,6,0.19,0.74,0.022,0.019,0.19
23311339,2023-11-02,1786500D,130.56,10.12,9456.0,2106.0,892.0,3919.0,1739.0,302.0,0.0,6793.0,1072.0,0.0,0.15077272727272728,0.03159090909090909,0.7650454545454545,2041.0,0.9280636906388395,52.029718136856395,4.490028490026358,0.8520333170010524,2,0.2,0.76,0.024,0.018,0.19
23311336,2023-11-02,2062BK1,131.16,10.06,9417.0,1023.0,831.0,4616.0,1735.0,343.0,0.0,6667.0,1064.0,0.0,0.15077272727272728,0.03159090909090909,0.7650454545454545,2078.0,0.9287636312071325,50.831046050237646,9.20527859236637,0.834937439845604,6,0.22,0.79,0.028,0.017,0.25
23311329,2023-11-02,1786500D,104.18,0.0,7305.0,1017.0,848.0,4838.0,1749.0,309.0,0.0,4910.0,1154.0,0.0,0.15077272727272728,0.03159090909090909,0.7650454545454545,2058.0,0.9999999999904012,47.129967363724994,7.1828908554501645,0.8498542274048348,2,0.22,0.76,0.035,0.015,0.191
23311325,2023-11-02,2830C20MMNC,120.06,0.0,8913.0,1797.0,738.0,4098.0,1902.0,295.0,0.0,5917.0,935.0,0.0,0.15077272727272728,0.03159090909090909,0.7650454545454545,2197.0,0.9999999999916708,49.28369148717904,4.959933222033968,0.865725989985951,17,0.22,0.71,0.024,0.02,0.19
23311321,2023-11-02,EXPORTDSP14,127.05,0.0,8313.0,1524.0,674.0,3890.0,1924.0,159.0,0.0,6028.0,1329.0,0.0,0.15077272727272728,0.03159090909090909,0.7650454545454545,2083.0,0.9999999999921291,47.445887445514,5.45472440944524,0.9236677868454519,55,0.22,0.78,0.023,0.022,0.19
23311327,2023-11-02,2062BK1,120.72,10.0,9078.0,1653.0,707.0,4123.0,1915.0,275.0,0.0,6235.0,987.0,0.0,0.15077272727272728,0.03159090909090909,0.7650454545454545,2190.0,0.9235006119880393,51.648442676841874,5.491833030849672,0.874429223743893,6,0.21,0.74,0.03,0.02,0.23
23211350,2023-11-02,2062BK1,129.97,9.8,8460.0,1995.0,913.0,3795.0,1769.0,300.0,0.0,6458.0,1177.0,0.0,0.15077272727272728,0.03159090909090909,0.7650454545454545,2069.0,0.9298848107538822,49.68838962799348,4.240601503757273,0.8550024166259763,6,0.21,0.82,0.031,0.019,0.21
23211361,2023-11-02,S.TOWER6VAN,129.1,9.98,12789.0,996.0,803.0,1643.0,2670.0,94.0,513.0,6397.0,1009.0,0.0,0.15077272727272728,0.03159090909090909,0.7650454545454545,3277.0,0.9282427379858482,49.55073586328776,12.84036144577024,0.8147696063470202,67,0.19,1.34,0.023,0.017,0.21
23111308,2023-11-02,ASP1239,123.26,9.96,9402.0,2190.0,985.0,842.0,1106.0,250.0,0.0,6400.0,1903.0,0.0,0.15077272727272728,0.03159090909090909,0.7650454545454545,1356.0,0.9252364509763907,51.922764886809,4.293150684929547,0.815634218288484,24,0.43,0.77,0.025,0.012,0.23
23111310,2023-11-02,2062BK1,126.65,9.46,8679.0,2199.0,784.0,383.0,1759.0,236.0,0.0,6904.0,1536.0,0.0,0.15077272727272728,0.03159090909090909,0.7650454545454545,1995.0,0.930497391808607,54.512435846391526,3.946793997269692,0.8817042606511871,6,0.2,0.85,0.04,0.019,0.22
23111312,2023-11-02,2062BK1,124.89,10.4,13914.0,1920.0,815.0,2517.0,1754.0,261.0,0.0,6508.0,1745.0,0.0,0.15077272727272728,0.03159090909090909,0.7650454545454545,2015.0,0.9231280951960743,52.10985667345576,7.246874999996225,0.8704714640194191,6,0.2,0.78,0.024,0.013,0.2
23111316,2023-11-02,2062BK1,140.06,0.0,9534.0,1653.0,779.0,858.0,1749.0,288.0,0.0,6125.0,978.0,0.0,0.15077272727272728,0.03159090909090909,0.7650454545454545,2037.0,0.9999999999928603,43.731258031959655,5.767695099815023,0.8586156111925093,6,0.18,0.75,0.024,0.019,0.22
23111318,2023-11-02,EXPORTDSP14,125.2,0.0,8955.0,1134.0,837.0,0.0,1712.0,284.0,0.0,6395.0,1018.0,373.0,0.15077272727272728,0.03159090909090909,0.7650454545454545,1996.0,0.9999999999920127,51.07827475997541,7.896825396818433,0.8577154308612938,55,0.2,0.76,0.03,0.017,0.18
23211364,2023-11-02,EXPORTDSP14,128.59,9.83,4935.0,786.0,795.0,1639.0,1752.0,307.0,0.0,6491.0,1022.0,0.0,0.15077272727272728,0.03159090909090909,0.7650454545454545,2059.0,0.9289842508240934,50.47826425032679,6.278625954190486,0.8508984944143512,55,0.18,0.74,0.023,0.015,0.22
23111324,2023-11-02,2062BK1,131.29,0.0,8598.0,1101.0,809.0,943.0,1721.0,281.0,0.0,6495.0,1172.0,0.0,0.15077272727272728,0.03159090909090909,0.7650454545454545,2002.0,0.9999999999923833,49.47063751961711,7.809264305170019,0.8596403596399302,6,0.2,0.77,0.031,0.018,0.2
23111326,2023-11-02,EXPORTDSP14,127.04,0.0,9744.0,1821.0,752.0,1367.0,1671.0,294.0,0.0,6198.0,1008.0,269.0,0.15077272727272728,0.03159090909090909,0.7650454545454545,1965.0,0.9999999999921284,48.787783374930825,5.3509060955489565,0.8503816793888802,55,0.2,0.73,0.027,0.025,0.19
23111331,2023-11-02,2062BK1,130.97,0.0,8679.0,1641.0,734.0,217.0,1746.0,237.0,0.0,6515.0,1024.0,0.0,0.15077272727272728,0.03159090909090909,0.7650454545454545,1983.0,0.9999999999923648,49.744216232345245,5.28884826325089,0.8804841149768631,6,0.21,0.79,0.027,0.017,0.2
23111334,2023-11-02,EXPORTDSP14,124.89,10.01,8988.0,2982.0,421.0,0.0,1621.0,281.0,0.0,6971.0,1124.0,0.0,0.15077272727272728,0.03159090909090909,0.7650454545454545,1902.0,0.9257968865757911,55.81711906433007,3.0140845070412428,0.852260778127838,55,0.21,0.75,0.03,0.017,0.22
23111342,2023-11-02,1786500D,126.53,9.45,9825.0,1830.0,893.0,1707.0,1695.0,278.0,0.0,6707.0,1080.0,0.0,0.15077272727272728,0.03159090909090909,0.7650454545454545,1973.0,0.930504485946974,53.0071919698648,5.36885245901346,0.8590978205773648,2,0.18,0.78,0.024,0.02,0.21
23111345,2023-11-02,1786500D,130.38,10.23,9927.0,2937.0,892.0,1990.0,1705.0,230.0,0.0,7059.0,1092.0,0.0,0.15077272727272728,0.03159090909090909,0.7650454545454545,1935.0,0.9272455728545109,54.1417395301876,3.379979570989656,0.8811369509039374,2,0.19,0.74,0.022,0.021,0.18
23111348,2023-11-02,1786500D,128.25,10.0,8580.0,2637.0,902.0,1491.0,1702.0,257.0,0.0,6997.0,1118.0,0.0,0.15077272727272728,0.03159090909090909,0.7650454545454545,1959.0,0.9276672694327114,54.557504872868954,3.253697383388982,0.868810617661629,2,0.18,0.78,0.025,0.025,0.21
23111320,2023-11-02,2062BK1,129.19,0.0,8712.0,0.0,779.0,1773.0,1678.0,227.0,0.0,6392.0,1050.0,0.0,0.15077272727272728,0.03159090909090909,0.7650454545454545,1905.0,0.9999999999922595,49.47751373907054,8711999999999.999,0.880839895012661,6,0.2,0.8,0.031,0.017,0.25
23111354,2023-11-02,2062BK1,128.53,10.5,10215.0,0.0,789.0,3198.0,1773.0,257.0,0.0,6588.0,1899.0,0.0,0.15077272727272728,0.03159090909090909,0.7650454545454545,2030.0,0.9244767316340037,51.25651598808639,10215000000000.0,0.8733990147778948,6,0.19,0.76,0.022,0.017,0.21
23111351,2023-11-02,1786500D,129.76,10.1,9300.0,1785.0,917.0,1496.0,1655.0,257.0,0.0,6850.0,1175.0,0.0,0.15077272727272728,0.03159090909090909,0.7650454545454545,1912.0,0.9277849277782942,52.78976572092487,5.210084033610527,0.8655857740581246,2,0.21,0.78,0.023,0.022,0.22
23211359,2023-11-02,S.TOWER6VAN,130.87,9.88,8898.0,1545.0,795.0,2181.0,2632.0,105.0,506.0,6301.0,993.0,424.0,0.15077272727272728,0.03159090909090909,0.7650454545454545,3243.0,0.9298046181106232,48.14701612250212,5.759223300967146,0.8115942028983004,67,0.16,1.31,0.02,0.018,0.21
23211357,2023-11-02,S.TOWER6VAN,122.58,0.0,8769.0,1491.0,797.0,2430.0,2659.0,98.0,510.0,6193.0,979.0,330.0,0.15077272727272728,0.03159090909090909,0.7650454545454545,3267.0,0.9999999999918421,50.522108010682636,5.881287726354205,0.8138965411690193,67,0.18,1.37,0.038,0.017,0.2
23211343,2023-11-02,EXPORTDSP14,129.07,10.5,8472.0,2004.0,897.0,5155.0,1792.0,290.0,0.0,6884.0,1083.0,290.0,0.15077272727272728,0.03159090909090909,0.7650454545454545,2082.0,0.9247689331451977,53.33539939526354,4.2275449101775315,0.8607108549467528,55,0.21,0.82,0.036,0.022,0.2
23211340,2023-11-02,EXPORTDSP14,132.4,9.17,12357.0,2004.0,908.0,4088.0,1725.0,287.0,0.0,6692.0,1053.0,0.0,0.15077272727272728,0.03159090909090909,0.7650454545454545,2012.0,0.9352263897652384,50.54380664614393,6.166167664667582,0.8573558648107071,55,0.2,0.81,0.038,0.022,0.21
23211346,2023-11-02,2062BK1,128.14,9.76,9984.0,1992.0,894.0,5325.0,1758.0,300.0,0.0,6264.0,986.0,0.0,0.15077272727272728,0.03159090909090909,0.7650454545454545,2058.0,0.9292240754102306,48.884033088427636,5.012048192768568,0.8542274052473984,6,0.18,0.76,0.022,0.022,0.22
23211335,2023-11-02,1786500D,124.02,9.87,9642.0,2001.0,709.0,3355.0,1785.0,290.0,0.0,1359.0,1674.0,0.0,0.15077272727272728,0.03159090909090909,0.7650454545454545,2075.0,0.9262827694306799,10.957910014425432,4.818590704645268,0.8602409638550071,2,0.22,0.77,0.034,0.016,0.188
23211333,2023-11-02,EXPORTDSP14,127.93,10.0,10116.0,1500.0,701.0,4288.0,1708.0,273.0,0.0,7060.0,2349.0,0.0,0.15077272727272728,0.03159090909090909,0.7650454545454545,1981.0,0.9274994562391975,55.18643007851804,6.743999999995504,0.8621908127204129,55,0.2,0.76,0.033,0.018,0.22
23211330,2023-11-02,2062BK1,126.44,0.0,9780.0,609.0,800.0,2083.0,1681.0,280.0,0.0,6457.0,1043.0,361.0,0.15077272727272728,0.03159090909090909,0.7650454545454545,1961.0,0.9999999999920911,51.06770009450278,16.05911330046624,0.8572157062718729,6,0.21,0.8,0.032,0.019,0.22
23211328,2023-11-02,2062BK1,132.08,0.0,12540.0,870.0,806.0,1367.0,1704.0,280.0,0.0,6743.0,1094.0,358.0,0.15077272727272728,0.03159090909090909,0.7650454545454545,1984.0,0.999999999992429,51.05239248901383,14.413793103431708,0.8588709677415026,6,0.22,0.83,0.023,0.018,0.21
23211338,2023-11-02,2062BK1,129.09,10.06,8949.0,2205.0,891.0,3694.0,1772.0,290.0,0.0,6629.0,1042.0,0.0,0.15077272727272728,0.03159090909090909,0.7650454545454545,2062.0,0.9277039166300561,51.35177008249011,4.058503401358704,0.8593598448104465,6,0.2,0.77,0.039,0.021,0.23
23311386,2023-11-03,2062BK1,124.53,9.58,8925.0,1599.0,754.0,4551.0,1876.0,323.0,227.0,6080.0,962.0,229.0,0.1611142857142857,0.03257142857142858,0.6881428571428572,2426.0,0.9285661024462861,48.823576647805154,5.581613508439286,0.7732893652099039,6,0.2,0.76,0.023,0.018,0.17
23311405,2023-11-03,2062BK1,120.3,8.21,8085.0,1602.0,837.0,4005.0,1729.0,238.0,315.0,6346.0,1016.0,0.0,0.1611142857142857,0.03257142857142858,0.6881428571428572,2282.0,0.9361139210883503,52.75145469615335,5.046816479397599,0.7576687116561097,6,0.19,0.84,0.027,0.02,0.2
23311408,2023-11-03,2062BK1,120.1,10.39,9579.0,1044.0,787.0,4284.0,1753.0,284.0,169.0,6319.0,1110.0,380.0,0.1611142857142857,0.03257142857142858,0.6881428571428572,2206.0,0.9203770403791832,52.61448792628964,9.175287356313051,0.7946509519488691,6,0.2,0.79,0.022,0.02,0.21
23311404,2023-11-03,2062BK1,120.95,8.85,8040.0,1188.0,787.0,4780.0,1675.0,281.0,200.0,6510.0,1108.0,0.0,0.1611142857142857,0.03257142857142858,0.6881428571428572,2156.0,0.931818181811003,53.823894170700086,6.767676767671071,0.7769016697584523,6,0.2,0.79,0.03,0.023,0.21
23311401,2023-11-03,2062BK1,123.41,10.06,8043.0,1701.0,817.0,3788.0,1958.0,288.0,0.0,6576.0,1098.0,0.0,0.1611142857142857,0.03257142857142858,0.6881428571428572,2246.0,0.9246272570545844,53.28579531599315,4.728395061725616,0.8717720391803777,6,0.2,0.77,0.027,0.023,0.22
23311398,2023-11-03,2062BK1,130.17,10.08,7947.0,1080.0,801.0,2180.0,1966.0,245.0,0.0,6814.0,1088.0,0.0,0.1611142857142857,0.03257142857142858,0.6881428571428572,2211.0,0.9281283422393716,52.34693093606556,7.35833333332652,0.8891904115780691,6,0.2,0.78,0.036,0.023,0.25
23311395,2023-11-03,2062BK1,124.71,0.0,9267.0,1989.0,702.0,4435.0,1930.0,262.0,0.0,6726.0,1065.0,0.0,0.1611142857142857,0.03257142857142858,0.6881428571428572,2192.0,0.9999999999919814,53.93312484921872,4.6591251885346106,0.8804744525543429,6,0.19,0.74,0.022,0.018,0.24
23311383,2023-11-03,2062BK1,123.24,10.12,9387.0,1518.0,740.0,4192.0,1915.0,325.0,224.0,6441.0,1104.0,0.0,0.1611142857142857,0.03257142857142858,0.6881428571428572,2464.0,0.9241151769576778,52.26387536471711,6.183794466399088,0.777191558441243,6,0.19,0.73,0.02,0.016,0.2
23311365,2023-11-03,2062BK1,125.21,9.59,7473.0,0.0,793.0,2071.0,1757.0,292.0,255.0,6491.0,1753.0,0.0,0.1611142857142857,0.03257142857142858,0.6881428571428572,2304.0,0.9288575667586881,51.84090727536267,7473000000000.0,0.7625868055552246,6,0.21,0.83,0.017,0.015,0.23
23311375,2023-11-03,2062BK1,120.97,0.0,9258.0,897.0,731.0,3428.0,1885.0,289.0,224.0,6157.0,972.0,0.0,0.1611142857142857,0.03257142857142858,0.6881428571428572,2398.0,0.9999999999917335,50.896916590469566,10.321070234102207,0.7860717264383711,6,0.2,0.76,0.03,0.022,0.17
23311372,2023-11-03,EXPORTDSP14,124.03,10.1,9561.0,657.0,779.0,4575.0,1795.0,322.0,55.0,6348.0,1004.0,0.0,0.1611142857142857,0.03257142857142858,0.6881428571428572,2172.0,0.9246999179831158,51.18116584655985,14.552511415502964,0.8264272559848865,55,0.21,0.75,0.032,0.02,0.2
23311369,2023-11-03,2062BK1,120.64,10.53,9186.0,471.0,755.0,2648.0,1795.0,299.0,394.0,6232.0,975.0,0.0,0.1611142857142857,0.03257142857142858,0.6881428571428572,2488.0,0.9197224975152878,51.6578249332588,19.503184713334388,0.7214630225077486,6,0.21,0.76,0.026,0.017,0.2
23311367,2023-11-03,2062BK1,121.16,9.95,9933.0,0.0,793.0,2471.0,1756.0,390.0,201.0,6397.0,1519.0,0.0,0.1611142857142857,0.03257142857142858,0.6881428571428572,2347.0,0.9241095263448701,52.79795311940576,9933000000000.0,0.7481891776733072,6,0.19,0.78,0.02,0.013,0.2
23311362,2023-11-03,2062BK1,120.21,10.03,9225.0,906.0,793.0,3136.0,1827.0,274.0,88.0,6491.0,1102.0,0.0,0.1611142857142857,0.03257142857142858,0.6881428571428572,2189.0,0.9229883292312425,53.99717161588889,10.182119205286774,0.8346276838735337,6,0.2,0.78,0.018,0.016,0.23
23311411,2023-11-03,2062ACUK1,123.31,10.1,8709.0,768.0,804.0,4017.0,1756.0,180.0,373.0,6283.0,982.0,0.0,0.1611142857142857,0.03257142857142858,0.6881428571428572,2309.0,0.9242935312126207,50.952882977447466,11.339843749985235,0.7605023819832133,5,0.2,0.8,0.033,0.023,0.193
23311317,2023-11-03,2062BK1,116.2,0.0,9909.0,1602.0,762.0,3635.0,1804.0,237.0,0.0,6122.0,973.0,0.0,0.1611142857142857,0.03257142857142858,0.6881428571428572,2041.0,0.9999999999913941,52.685025817102535,6.1853932584231055,0.8838804507589986,6,0.21,0.8,0.024,0.017,0.2
23311378,2023-11-03,EXPORTDSP14,124.99,0.0,9351.0,1560.0,773.0,4179.0,1882.0,295.0,142.0,6451.0,1307.0,0.0,0.1611142857142857,0.03257142857142858,0.6881428571428572,2319.0,0.9999999999919993,51.612128969904695,5.9942307692269265,0.8115567054761486,55,0.21,0.78,0.033,0.021,0.23
23311413,2023-11-03,1786550D,126.06,0.0,8790.0,1299.0,792.0,5348.0,1780.0,356.0,352.0,6084.0,1001.0,383.0,0.1611142857142857,0.03257142857142858,0.6881428571428572,2488.0,0.9999999999920672,48.26273203198268,6.76674364895553,0.7154340836009986,3,0.21,0.85,0.03,0.02,0.25
23111419,2023-11-03,1786550D,132.86,0.0,9126.0,0.0,789.0,3708.0,1705.0,267.0,223.0,6295.0,1080.0,0.0,0.1611142857142857,0.03257142857142858,0.6881428571428572,2195.0,0.9999999999924734,47.38070148993391,9126000000000.0,0.7767653758538603,3,0.21,0.82,0.03,0.02,0.2
23311417,2023-11-03,S.TOWER6VAN,120.03,10.1,8793.0,285.0,818.0,2631.0,2577.0,138.0,410.0,5935.0,1293.0,0.0,0.1611142857142857,0.03257142857142858,0.6881428571428572,3125.0,0.9223853069936035,49.44597183996129,30.852631578839116,0.8246399999997361,67,0.19,1.39,0.024,0.019,0.26
23211388,2023-11-03,1786550D,126.67,10.13,8487.0,708.0,800.0,6800.0,1711.0,260.0,0.0,4391.0,1072.0,0.0,0.1611142857142857,0.03257142857142858,0.6881428571428572,1971.0,0.9259502923908922,34.66487723979897,11.98728813557629,0.8680872653470989,3,0.21,0.77,0.03,0.02,0.2
23211382,2023-11-03,1786550D,125.98,9.41,8934.0,1029.0,792.0,2048.0,1644.0,253.0,0.0,6390.0,1019.0,0.0,0.1611142857142857,0.03257142857142858,0.6881428571428572,1897.0,0.9304970824955278,50.72233687846704,8.682215743431795,0.8666315234576348,3,0.2,0.74,0.03,0.02,0.17
23211379,2023-11-03,1786550D,121.43,0.0,8940.0,1140.0,698.0,2945.0,1661.0,253.0,0.0,4966.0,1032.0,0.0,0.1611142857142857,0.03257142857142858,0.6881428571428572,1914.0,0.9999999999917648,40.89598945861075,7.842105263151016,0.8678160919535696,3,0.21,0.76,0.03,0.02,0.2
23211376,2023-11-03,JIS540RC2ALK,124.98,0.0,9078.0,1431.0,800.0,3393.0,1900.0,0.0,938.0,250.0,1147.0,6540.0,0.1611142857142857,0.03257142857142858,0.6881428571428572,2838.0,0.9999999999919987,2.000320051192188,6.343815513622402,0.6694855532062476,62,0.22,1.39,0.025,0.015,0.25
23211373,2023-11-03,JIS540RC2ALK,122.95,0.0,8535.0,1458.0,803.0,3363.0,1903.0,0.0,938.0,6296.0,1266.0,0.0,0.1611142857142857,0.03257142857142858,0.6881428571428572,2841.0,0.9999999999918666,51.20780805163719,5.853909465016561,0.6698345652936748,62,0.22,1.36,0.037,0.016,0.25
23211370,2023-11-03,EXPORTDSP14,126.37,9.91,9045.0,1188.0,806.0,2240.0,1714.0,311.0,0.0,6295.0,989.0,0.0,0.1611142857142857,0.03257142857142858,0.6881428571428572,2025.0,0.9272820663272141,49.81403814156988,7.613636363629955,0.8464197530860018,55,0.21,0.78,0.028,0.016,0.19
23211366,2023-11-03,S.TOWER6VAN,127.37,10.1,8799.0,987.0,800.0,2055.0,2646.0,91.0,513.0,6490.0,1026.0,337.0,0.1611142857142857,0.03257142857142858,0.6881428571428572,3250.0,0.9265294245949915,50.953913794057044,8.914893617012245,0.8141538461535957,67,0.18,1.32,0.038,0.017,0.19
23211353,2023-11-03,2062BK1,129.3,10.7,8946.0,1779.0,792.0,2748.0,1725.0,280.0,0.0,6514.0,1026.0,0.0,0.1611142857142857,0.03257142857142858,0.6881428571428572,2005.0,0.9235714285648318,50.378963650035736,5.028667790890934,0.8603491271816158,6,0.2,0.87,0.041,0.021,0.25
23111358,2023-11-03,EXPORTDSP14,126.35,0.0,8004.0,1476.0,787.0,2046.0,1760.0,325.0,0.0,6898.0,1697.0,0.0,0.1611142857142857,0.03257142857142858,0.6881428571428572,2085.0,0.9999999999920854,54.59438068813142,5.422764227638602,0.8441247002394033,55,0.2,0.78,0.026,0.02,0.19
23111363,2023-11-03,S.TOWER6VAN,126.64,10.1,8241.0,1923.0,1610.0,222.0,4588.0,236.0,1462.0,6473.0,2893.0,0.0,0.1611142857142857,0.03257142857142858,0.6881428571428572,6286.0,0.9261371946692545,51.11339229271073,4.285491419654558,0.7298759147310324,67,0.19,1.33,0.024,0.016,0.22
23111368,2023-11-03,EXPORTDSP14,126.96,10.0,8688.0,0.0,823.0,237.0,1612.0,373.0,362.0,6841.0,1102.0,0.0,0.1611142857142857,0.03257142857142858,0.6881428571428572,2347.0,0.9269859813016431,53.88311279100596,8687999999999.999,0.686834256497364,55,0.2,0.81,0.03,0.015,0.17
23111371,2023-11-03,S.TOWER6VAN,131.23,9.99,8475.0,0.0,742.0,2524.0,2395.0,112.0,480.0,6311.0,1086.0,0.0,0.1611142857142857,0.03257142857142858,0.6881428571428572,2987.0,0.9292593117056418,48.09113769680645,8474999999999.999,0.8018078339468356,67,0.2,1.3,0.034,0.019,0.19
23111377,2023-11-03,1786550D,123.18,0.0,9486.0,1281.0,797.0,3183.0,1702.0,342.0,0.0,311.0,70.0,0.0,0.1611142857142857,0.03257142857142858,0.6881428571428572,2044.0,0.9999999999918817,2.5247605130498068,7.4051522248185755,0.8326810176121171,3,0.22,0.78,0.02,0.02,0.17
23111380,2023-11-03,EXPORTDSP14,128.96,0.0,8979.0,987.0,815.0,1989.0,1675.0,389.0,0.0,366.0,711.0,0.0,0.1611142857142857,0.03257142857142858,0.6881428571428572,2064.0,0.9999999999922458,2.8380893300028065,9.097264437680753,0.8115310077515449,55,0.2,0.81,0.028,0.018,0.26
23111381,2023-11-03,2062BK1,124.08,0.0,8559.0,960.0,805.0,3043.0,1722.0,277.0,0.0,428.0,89.0,0.0,0.1611142857142857,0.03257142857142858,0.6881428571428572,1999.0,0.9999999999919407,3.4493874919128835,8.915624999990714,0.8614307153572479,6,0.19,0.74,0.025,0.02,0.18
23111384,2023-11-03,EXPORTDSP14,124.11,7.63,8523.0,1560.0,775.0,3372.0,1730.0,257.0,0.0,6206.0,968.0,0.0,0.1611142857142857,0.03257142857142858,0.6881428571428572,1987.0,0.9420828905348255,50.00402868382883,5.463461538458036,0.8706592853543681,55,0.22,0.75,0.031,0.025,0.2
23111387,2023-11-03,2062BK1,121.78,10.08,8424.0,1974.0,802.0,2519.0,1694.0,294.0,0.0,5565.0,962.0,0.0,0.1611142857142857,0.03257142857142858,0.6881428571428572,1988.0,0.9235552859022936,45.697158810595354,4.267477203645255,0.8521126760559095,6,0.21,0.82,0.029,0.022,0.22
23111391,2023-11-03,1786550D,125.25,9.99,7941.0,2496.0,902.0,662.0,1726.0,254.0,0.0,6004.0,992.0,0.0,0.1611142857142857,0.03257142857142858,0.6881428571428572,1980.0,0.9261313220872069,47.93612774412825,3.18149038461411,0.8717171717167315,3,0.22,0.75,0.03,0.02,0.19
23111394,2023-11-03,EXPORTDSP14,138.81,9.53,8049.0,1788.0,907.0,1014.0,1607.0,270.0,0.0,6261.0,1078.0,0.0,0.1611142857142857,0.03257142857142858,0.6881428571428572,1877.0,0.9357556963668886,45.10481953717236,4.501677852346476,0.8561534363341203,55,0.19,0.72,0.021,0.019,0.19
23111397,2023-11-03,1786550D,130.82,0.0,8793.0,4206.0,897.0,1734.0,1604.0,254.0,0.0,5977.0,1156.0,0.0,0.1611142857142857,0.03257142857142858,0.6881428571428572,1858.0,0.999999999992356,45.68873260934347,2.090584878744153,0.863293864369826,3,0.21,0.77,0.03,0.03,0.22
23111399,2023-11-03,EXPORTDSP14,135.5,0.0,8295.0,3198.0,832.0,2009.0,1597.0,254.0,0.0,6219.0,1064.0,0.0,0.1611142857142857,0.03257142857142858,0.6881428571428572,1851.0,0.99999999999262,45.89667896645095,2.5938086303931853,0.8627768773631211,55,0.21,0.74,0.028,0.022,0.2
23111402,2023-11-03,1786550D,128.97,0.0,8379.0,4197.0,479.0,1973.0,1690.0,301.0,0.0,6026.0,1041.0,0.0,0.1611142857142857,0.03257142857142858,0.6881428571428572,1991.0,0.9999999999922463,46.72404435103727,1.9964260185842275,0.8488196885982678,3,0.21,0.85,0.03,0.02,0.23
23111406,2023-11-03,1786550D,124.96,8.5,8187.0,3534.0,1631.0,2024.0,1708.0,294.0,0.0,6060.0,1049.0,0.0,0.1611142857142857,0.03257142857142858,0.6881428571428572,2002.0,0.9363105050132153,48.49551856555301,2.31663837011819,0.853146853146427,3,0.21,0.78,0.03,0.02,0.21
23211390,2023-11-03,2062BK1,122.46,10.13,13665.0,1515.0,803.0,1284.0,1698.0,273.0,0.0,6394.0,1019.0,0.0,0.1611142857142857,0.03257142857142858,0.6881428571428572,1971.0,0.9235990647792172,52.21296749916534,9.019801980192065,0.8614916286144793,6,0.21,0.78,0.023,0.021,0.22
23211393,2023-11-03,2062BK1,125.76,10.02,8691.0,1515.0,696.0,3483.0,1745.0,273.0,0.0,6348.0,1068.0,0.0,0.1611142857142857,0.03257142857142858,0.6881428571428572,2018.0,0.9262041537713493,50.477099236239845,5.73663366336255,0.8647175421204834,6,0.22,0.77,0.025,0.018,0.2
23211385,2023-11-03,2062BK1,126.98,8.12,8130.0,1731.0,806.0,3468.0,1708.0,267.0,0.0,6317.0,1008.0,0.0,0.1611142857142857,0.03257142857142858,0.6881428571428572,1975.0,0.9398963730500379,49.74799180934203,4.696707105716524,0.8648101265818406,6,0.2,0.79,0.034,0.022,0.23
23211400,2023-11-03,1786550D,128.5,10.15,7974.0,1011.0,701.0,3002.0,1745.0,283.0,0.0,6792.0,1069.0,0.0,0.1611142857142857,0.03257142857142858,0.6881428571428572,2028.0,0.9267940858209391,52.85603112799334,7.887240356075285,0.8604536489147631,3,0.2,0.85,0.03,0.02,0.25
23211396,2023-11-03,2062BK1,122.95,10.45,9144.0,492.0,701.0,2813.0,1772.0,280.0,0.0,6746.0,1065.0,0.0,0.1611142857142857,0.03257142857142858,0.6881428571428572,2052.0,0.921664167909133,54.867832451770084,18.58536585362076,0.8635477582841795,6,0.21,0.77,0.023,0.026,0.21
23211418,2023-11-03,2062BK1,125.78,10.22,9210.0,1107.0,795.0,2866.0,1704.0,290.0,0.0,6403.0,1116.0,457.0,0.1611142857142857,0.03257142857142858,0.6881428571428572,1994.0,0.9248529411696703,50.906344410471405,8.319783197824464,0.8545636910727911,6,0.21,0.79,0.024,0.022,0.23
23211416,2023-11-03,1786550D,124.79,9.22,8910.0,1113.0,800.0,3748.0,1772.0,304.0,0.0,6203.0,1000.0,414.0,0.1611142857142857,0.03257142857142858,0.6881428571428572,2076.0,0.9311991642345258,49.70750861407398,8.005390835572323,0.8535645472057546,3,0.24,0.81,0.02,0.02,0.2
23211414,2023-11-03,S.TOWER6VAN,128.9,9.86,9168.0,885.0,798.0,3487.0,2396.0,94.0,442.0,6453.0,1046.0,313.0,0.1611142857142857,0.03257142857142858,0.6881428571428572,2932.0,0.9289420582233431,50.062063614817205,10.359322033886599,0.8171896316504716,67,0.17,1.31,0.037,0.025,0.21
23211412,2023-11-03,2062BK1,123.86,10.03,9621.0,948.0,701.0,4695.0,1839.0,317.0,0.0,6487.0,1023.0,0.0,0.1611142857142857,0.03257142857142858,0.6881428571428572,2156.0,0.9250877586009032,52.37364766629764,10.148734177204485,0.8529684601109216,6,0.21,0.84,0.031,0.022,0.23
23311415,2023-11-03,2062ACUK1,126.23,10.06,9243.0,45.0,790.0,2792.0,1733.0,309.0,251.0,6593.0,1484.0,0.0,0.1611142857142857,0.03257142857142858,0.6881428571428572,2293.0,0.9261868075359442,52.230056246120334,205.39999999543556,0.7557784561706254,5,0.21,0.76,0.019,0.02,0.161
23211409,2023-11-03,2062ACUK1,124.39,8.58,10044.0,948.0,704.0,4353.0,1829.0,314.0,0.0,6568.0,1035.0,0.0,0.1611142857142857,0.03257142857142858,0.6881428571428572,2143.0,0.935474167098327,52.801672159717,10.594936708849584,0.8534764349039414,5,0.2,0.77,0.024,0.019,0.21
23211407,2023-11-03,2062ACUK1,125.27,8.69,9543.0,954.0,682.0,4082.0,1785.0,304.0,0.0,6532.0,1032.0,0.0,0.1611142857142857,0.03257142857142858,0.6881428571428572,2089.0,0.9351298895122788,52.143370319692316,10.003144654077564,0.8544758257535402,5,0.23,0.74,0.023,0.021,0.221
23211403,2023-11-03,2062ACUK1,129.35,8.88,9759.0,993.0,709.0,3640.0,1782.0,317.0,0.0,6576.0,1035.0,0.0,0.1611142857142857,0.03257142857142858,0.6881428571428572,2099.0,0.9357592418365351,50.83880943138123,9.827794561923637,0.8489757027151744,5,0.19,0.74,0.025,0.019,0.209
23211410,2023-11-03,1786500D,123.37,10.21,9648.0,948.0,707.0,4219.0,1779.0,321.0,0.0,6745.0,1061.0,0.0,0.1611142857142857,0.03257142857142858,0.6881428571428572,2100.0,0.9235664021490975,54.672935072913404,10.177215189862682,0.8471428571424537,2,0.19,0.66,0.026,0.024,0.17
23111432,2023-11-04,2062BK1,127.32,0.0,10056.0,1977.0,805.0,4988.0,1702.0,294.0,0.0,6209.0,1068.0,0.0,0.1510625,0.0334375,0.8114375,1996.0,0.9999999999921457,48.766886584599696,5.0864946889200375,0.8527054108212161,6,0.2,0.8,0.023,0.02,0.23
23111428,2023-11-04,2062BK1,126.72,9.98,9459.0,294.0,704.0,4170.0,2497.0,142.0,568.0,6802.0,1343.0,0.0,0.1510625,0.0334375,0.8114375,3207.0,0.9269934162331603,53.6773989894754,32.17346938764567,0.778609292173128,6,0.2,1.16,0.023,0.02,0.2
23111426,2023-11-04,S.TOWER6VAN,127.47,10.09,9468.0,576.0,2831.0,1506.0,4830.0,236.0,1068.0,5491.0,1451.0,0.0,0.1510625,0.0334375,0.8114375,6134.0,0.9266501890016964,43.07680238453693,16.437499999971465,0.787414411476885,67,0.19,1.34,0.035,0.022,0.21
23111424,2023-11-04,S.TOWER6VAN,124.44,10.8,8004.0,0.0,812.0,2192.0,2409.0,102.0,548.0,5914.0,1521.0,0.0,0.1510625,0.0334375,0.8114375,3059.0,0.920141969824607,47.52491160360395,8003999999999.999,0.7875122589078825,67,0.2,1.33,0.036,0.022,0.24
23111422,2023-11-04,2062BK1,124.94,10.1,7995.0,1005.0,797.0,993.0,1655.0,325.0,230.0,5816.0,1367.0,0.0,0.1510625,0.0334375,0.8114375,2210.0,0.9252073459647128,46.55034416482671,7.9552238805891,0.7488687782802042,6,0.2,0.79,0.03,0.021,0.21
23211470,2023-11-04,SEQRFE550D,129.19,0.0,8856.0,1098.0,792.0,5500.0,1735.0,294.0,0.0,6176.0,1143.0,0.0,0.1510625,0.0334375,0.8114375,2029.0,0.9999999999922595,47.80555770533474,8.065573770484457,0.8551010349921858,73,0.21,0.76,0.02,0.021,0.23
23211467,2023-11-04,2062BK1,126.18,10.08,10272.0,684.0,798.0,2074.0,1752.0,290.0,0.0,6238.0,1466.0,352.0,0.1510625,0.0334375,0.8114375,2042.0,0.9260237780645382,49.43731177643495,15.017543859627168,0.8579823702248491,6,0.19,0.72,0.022,0.02,0.18
23211462,2023-11-04,2062BK1,125.82,9.45,10167.0,1668.0,1692.0,3796.0,1725.0,300.0,0.0,6609.0,1038.0,317.0,0.1510625,0.0334375,0.8114375,2025.0,0.9301397205520062,52.527420123569165,6.09532374100354,0.8518518518514312,6,0.22,0.75,0.027,0.024,0.2
23211459,2023-11-04,2062BK1,121.62,9.59,9600.0,330.0,828.0,3056.0,1704.0,304.0,0.0,6235.0,1274.0,0.0,0.1510625,0.0334375,0.8114375,2008.0,0.9269110586012735,51.26623910498876,29.090909090820936,0.8486055776888204,6,0.19,0.74,0.019,0.023,0.2
23211450,2023-11-04,EXPORTDSP14,119.07,10.23,10224.0,0.0,792.0,4087.0,1711.0,304.0,0.0,6603.0,2199.0,208.0,0.1510625,0.0334375,0.8114375,2015.0,0.9208816705265208,55.45477450192782,10224000000000.0,0.8491315136472213,55,0.21,0.76,0.028,0.021,0.22
23211447,2023-11-04,2062BK1,129.07,10.05,9891.0,1377.0,809.0,3590.0,1698.0,290.0,0.0,4357.0,763.0,0.0,0.1510625,0.0334375,0.8114375,1988.0,0.9277602070088574,33.756876113475194,7.183006535942496,0.854124748490516,6,0.21,0.8,0.021,0.023,0.2
23211444,2023-11-04,2062BK1,121.37,9.89,10299.0,0.0,806.0,2969.0,1610.0,307.0,0.0,6136.0,987.0,0.0,0.1510625,0.0334375,0.8114375,1917.0,0.9246533597369753,50.556150613408946,10299000000000.0,0.8398539384450496,6,0.22,0.8,0.027,0.02,0.23
23211441,2023-11-04,1786500D,118.89,10.03,11001.0,543.0,699.0,7265.0,1586.0,297.0,240.0,6202.0,1156.0,0.0,0.1510625,0.0334375,0.8114375,2123.0,0.922199813830886,52.165867608275164,20.259668508249984,0.7470560527551827,2,0.18,0.75,0.021,0.023,0.217
23211434,2023-11-04,EXPORTDSP14,123.8,9.67,9624.0,1275.0,789.0,3383.0,1488.0,270.0,0.0,6505.0,1055.0,0.0,0.1510625,0.0334375,0.8114375,1758.0,0.927549261999494,52.544426493921286,7.548235294111727,0.8464163822520783,55,0.19,0.78,0.025,0.025,0.21
23211431,2023-11-04,EXPORTDSP14,139.33,10.11,10503.0,996.0,800.0,3003.0,1701.0,287.0,243.0,6501.0,1127.0,0.0,0.1510625,0.0334375,0.8114375,2231.0,0.9323474304006135,46.65901098078907,10.545180722880978,0.7624383684443019,55,0.2,0.78,0.023,0.019,0.2
23211429,2023-11-04,EXPORTDSP14,124.88,9.22,10287.0,1476.0,800.0,2964.0,1698.0,337.0,236.0,6501.0,1120.0,208.0,0.1510625,0.0334375,0.8114375,2271.0,0.9312453392920862,52.0579756562135,6.969512195117229,0.7476882430644,55,0.21,0.81,0.027,0.019,0.21
23211423,2023-11-04,2062BK1,127.87,9.31,10410.0,0.0,808.0,2979.0,1613.0,300.0,243.0,6594.0,1135.0,300.0,0.1510625,0.0334375,0.8114375,2156.0,0.9321329639821248,51.56799874832589,10410000000000.0,0.7481447124300797,6,0.21,0.81,0.036,0.023,0.21
23211421,2023-11-04,S.TOWER6VAN,125.1,9.88,9420.0,1101.0,1392.0,2881.0,5028.0,284.0,1168.0,6202.0,1012.0,362.0,0.1510625,0.0334375,0.8114375,6480.0,0.9268039709517945,49.57633892846062,8.555858310618932,0.7759259259258061,67,0.2,1.42,0.03,0.017,0.21
23111435,2023-11-04,2062BK1,126.62,9.65,8961.0,1971.0,782.0,1971.0,1700.0,278.0,0.0,219.0,1379.0,0.0,0.1510625,0.0334375,0.8114375,1978.0,0.929184706825206,1.7295845837803696,4.546423135461925,0.8594539939328314,6,0.2,0.77,0.024,0.023,0.24
23211452,2023-11-04,2062BK1,124.72,10.15,10332.0,480.0,767.0,3976.0,1708.0,304.0,0.0,6201.0,1585.0,0.0,0.1510625,0.0334375,0.8114375,2012.0,0.924742344473013,49.719371391519246,21.524999999955156,0.848906560635761,6,0.2,0.76,0.017,0.024,0.23
23211439,2023-11-04,2062BK1,121.88,10.23,11142.0,39.0,808.0,3210.0,1613.0,297.0,240.0,6708.0,1281.0,0.0,0.1510625,0.0334375,0.8114375,2150.0,0.922564529551718,55.037742040900575,285.69230768498227,0.750232558139186,6,0.21,0.83,0.032,0.021,0.18
23111437,2023-11-04,EXPORTDSP14,121.39,9.75,10017.0,987.0,727.0,4354.0,1702.0,250.0,0.0,5805.0,955.0,0.0,0.1510625,0.0334375,0.8114375,1952.0,0.9256519749815035,47.82107257560078,10.148936170202484,0.87192622950775,55,0.21,0.78,0.021,0.023,0.22
23111443,2023-11-04,SEQRFE550D,120.72,10.08,10449.0,1005.0,790.0,4626.0,1714.0,302.0,0.0,6012.0,994.0,0.0,0.1510625,0.0334375,0.8114375,2016.0,0.9229357798094576,49.80119284252981,10.39701492536279,0.850198412697991,73,0.2,0.8,0.029,0.027,0.23
23311475,2023-11-04,1786500D,116.96,9.93,8937.0,1590.0,787.0,3239.0,1707.0,319.0,0.0,6264.0,1061.0,0.0,0.1510625,0.0334375,0.8114375,2026.0,0.9217432421710006,53.55677154536973,5.620754716977597,0.8425468904240658,2,0.19,0.65,0.025,0.025,0.184
23111440,2023-11-04,2062BK1,124.94,9.6,10029.0,1002.0,778.0,4993.0,1697.0,238.0,0.0,5997.0,990.0,0.0,0.1510625,0.0334375,0.8114375,1935.0,0.9286457559021211,47.99903953859453,10.008982035918155,0.877002583978875,6,0.2,0.75,0.026,0.024,0.2
23311468,2023-11-04,2062BK1,119.95,9.96,9285.0,1800.0,704.0,3776.0,1783.0,345.0,0.0,6304.0,1113.0,0.0,0.1510625,0.0334375,0.8114375,2128.0,0.9233315372109667,52.55523134595619,5.158333333330468,0.8378759398492304,6,0.2,0.77,0.021,0.024,0.24
