Repository: SiddharthKumar268/FerroMind

# FerroMind
*Ferro-Alloy Optimisation using Machine Learning*
**SAIL Durgapur Steel Plant | Steel Melting Shop**
Intern: Siddharth Kumar | FY 2023-24 to FY 2025-26

---

## Quick Start

```bash

# 2. Place raw Excel files in data/raw/

## Dataset

| | |
|---|---|
| Total heats after cleaning | 47,421 |
| Training set | 37,936 heats (Apr 2023 – Jun 2025) |
| Test set | 9,485 heats (Jun 2025 – Dec 2025) |
| Input features | 21 (16 raw + 5 engineered) |
| Target variables | Mn, Si, C, S, P |
| BOF grades | 76 distinct grades |
| Split method | Chronological 80/20 — no shuffle, no leakage |

---

File: data/processed/sms_train_slag.csv (part 66 of 74)
Heat_Number,Date,BOF Grade Code,Hot Metal Addn. Weight,Scrap Addn. Weight,Lime Into Converter,Dolomite Into Converter,Lime Into Ladle,Iron Ore Into Converter,SIMN Into Ladle,FESI Into Ladle,FEMN Into Ladle,Measered O2 Mainblow II,Duration of Mainblow I/II,Measered O2 2nd Blow,HM_P,HM_S,HM_Si,Total_FA_Ladle,HM_Ratio,O2_per_ton_HM,Lime_Dolo_Ratio,SiMn_FA_Fraction,Grade_Encoded,C,Mn,P,S,Si,FeO,CaO,SiO2,Al2O3,MnO,MgO,P2O5,Basicity,Slag_SP_Index
24218059,2025-03-14,2062BK1,128.72,8.1,7557.0,3012.0,654.0,0.0,1634.0,233.0,206.0,6932.0,1095.0,0.0,0.15464,0.03412,0.65676,2073.0,0.9407981289216432,53.85332504619444,2.508964143425462,0.7882296189094123,6,0.18,0.82,0.027,0.014,0.21,12.769,48.5745,19.2495,6.372999999999999,1.1065,8.9545,1.107,2.523285109477676,1.5170286856446853
24218075,2025-03-14,2062BK1,129.38,8.0,7212.0,4104.0,696.0,1520.0,1728.0,243.0,0.0,6827.0,1727.0,0.0,0.15464,0.03412,0.65676,1971.0,0.9417673605987644,52.767042819193335,1.7573099415200395,0.8767123287666785,6,0.17,0.71,0.028,0.018,0.2,21.57,52.175,15.585,0.865,1.16,4.99,2.213,3.3475554985243163,1.404214662504037
24218094,2025-03-14,S.TOWER6VAN,126.28,7.88,8490.0,4107.0,643.0,447.0,2305.0,74.0,513.0,7321.0,1193.0,0.0,0.15464,0.03412,0.65676,2892.0,0.9412641621873788,57.9743427299812,2.067202337472104,0.797026279391149,67,0.199,1.322,0.029,0.013,0.215,24.26,49.913,12.135,0.929,1.828,7.088,2.258,4.11280487804878,1.3713869656006152
24118055,2025-03-14,2062BK1,126.6,9.86,8826.0,4428.0,762.0,3162.0,1604.0,271.0,278.0,6591.0,1399.0,0.0,0.15464,0.03412,0.65676,2153.0,0.927744393954802,52.06161137399636,1.993224932248872,0.7450069670224129,6,0.19,0.81,0.025,0.016,0.23,24.035,46.973,14.782,1.087,1.523,7.98,2.177,3.177501183792194,1.2100829512082025
24118060,2025-03-14,S.TOWER6VAN,127.4,7.33,8205.0,3912.0,855.0,1630.0,2511.0,75.0,558.0,6686.0,1132.0,0.0,0.15464,0.03412,0.65676,3144.0,0.9455948934836668,52.48037676567911,2.0973926380362737,0.7986641221371505,67,0.166,1.351,0.032,0.016,0.227,21.915,51.385,13.47,1.01,1.768,6.841,2.189,3.8144903867567366,1.4521279602102528
24318073,2025-03-14,2062BK1,125.55,7.8,7977.0,4554.0,690.0,666.0,1715.0,258.0,115.0,4511.0,762.0,0.0,0.15464,0.03412,0.65676,2088.0,0.9415073115789914,35.9299084027405,1.751646903820432,0.8213601532563116,6,0.18,0.766,0.03,0.019,0.168,1.383,49.099,28.07,7.806,1.378,9.999,0.141,1.749100495172954,1.666972227880763
24118072,2025-03-14,2062BK1,131.65,7.84,9051.0,4308.0,707.0,2302.0,1652.0,254.0,0.0,6626.0,1544.0,0.0,0.15464,0.03412,0.65676,1906.0,0.9437952541333158,50.33042157196863,2.100974930361629,0.8667366211957677,6,0.17,0.7,0.024,0.017,0.19,1.174,48.502,26.55,10.646,1.059,9.554,0.105,1.8267485217129298,1.749395852119026
24118093,2025-03-14,2062BK1,121.89,0.0,8490.0,4296.0,0.0,0.0,0.0,0.0,0.0,6413.0,1079.0,0.0,0.15464,0.03412,0.65676,0.0,0.999999999991796,52.61301173145776,1.9762569832397632,0.0,6,0.19,0.8,0.028,0.017,0.26,20.84,49.363,15.962,1.164,1.274,6.808,2.267,3.0923385328572324,1.341276526370133
24118102,2025-03-14,2062BK1,121.85,5.35,8946.0,5064.0,662.0,504.0,1695.0,254.0,0.0,6502.0,1154.0,458.0,0.15464,0.03412,0.65676,1949.0,0.957940251564796,53.36068937174099,1.7665876777247695,0.8696767573109956,6,0.2,0.8,0.027,0.014,0.24,2.546,46.759,26.033,9.109,3.253,9.79,0.136,1.7960743642928476,1.6360741777466759
24118107,2025-03-14,S.TOWER6VAN,123.57,5.11,7632.0,4209.0,699.0,198.0,2497.0,105.0,508.0,6410.0,1119.0,0.0,0.15464,0.03412,0.65676,3110.0,0.9602890892060904,51.87343206237863,1.813257305772912,0.802893890674983,67,0.18,1.36,0.028,0.012,0.21,24.605,49.633,12.152,0.748,1.742,7.45,2.244,4.0840121780630305,1.3502638881331956
24318080,2025-03-14,2062BK1,126.11,8.18,8385.0,4545.0,654.0,1239.0,1762.0,254.0,0.0,6785.0,1115.0,0.0,0.15464,0.03412,0.65676,2016.0,0.9390870504062918,53.80223614262309,1.8448844884484388,0.874007936507503,6,0.19,0.77,0.028,0.014,0.19,22.221,49.799,12.711,0.888,1.874,8.779,2.321,3.917479546884833,1.4255574957776314
24118090,2025-03-14,S.TOWER6VAN,124.18,8.54,5472.0,4422.0,672.0,999.0,2403.0,98.0,489.0,6711.0,1173.0,0.0,0.15464,0.03412,0.65676,2990.0,0.9356540084317688,54.04251892370718,1.2374491180458531,0.8036789297656175,67,0.179,1.349,0.032,0.016,0.229,21.857,50.755,14.724,0.949,1.8,6.135,2.294,3.4468590831918506,1.3874309769832158
24318132,2025-03-15,TMT-FE500D,131.41,0.0,9318.0,4170.0,646.0,1177.0,1765.0,267.0,0.0,6605.0,1077.0,372.0,0.1558888888888888,0.0387407407407407,0.7932592592592592,2032.0,0.9999999999923904,50.26253709725088,2.2345323741001835,0.868602362204297,78,0.201,0.842,0.026,0.018,0.187,19.214,49.14,15.105,1.174,2.022,9.069,2.66,3.253012048192771,1.4318181818181819
24318095,2025-03-15,2062BK1,125.96,7.01,7470.0,2586.0,648.0,1014.0,1656.0,274.0,203.0,6045.0,983.0,0.0,0.1558888888888888,0.0387407407407407,0.7932592592592592,2133.0,0.9472813416488888,47.99142584909502,2.888631090486122,0.7763713080165137,6,0.18,0.78,0.023,0.014,0.22,24.633,47.809,11.981,1.178,1.925,7.404,2.421,3.990068435987314,1.30572169875734
24318143,2025-03-15,1786550D,123.62,5.15,8898.0,3228.0,652.0,0.0,1724.0,264.0,0.0,6800.0,1220.0,378.0,0.1558888888888888,0.0387407407407407,0.7932592592592592,1988.0,0.9600062126197096,55.00728037489882,2.7565055762073247,0.8672032193154592,3,0.21,0.76,0.02,0.02,0.21,19.788,48.918,14.935,0.843,2.032,9.078,2.811,3.275174076057847,1.4087662711669164
24118122,2025-03-15,2062BK1,125.93,7.33,8319.0,4365.0,614.0,2161.0,1753.0,298.0,0.0,6848.0,1637.0,0.0,0.1558888888888888,0.0387407407407407,0.7932592592592592,2051.0,0.9449947471038196,54.37941713607258,1.9058419243981888,0.8547050219401001,6,0.2,0.77,0.02,0.014,0.21,23.167,47.633,14.257,1.019,1.972,7.886,2.459,3.340791134801515,1.2727588510354042
24218154,2025-03-15,TMT-FE500D,123.81,8.12,8592.0,3966.0,698.0,2146.0,1590.0,250.0,0.0,204.0,1991.0,0.0,0.1558888888888888,0.0387407407407407,0.7932592592592592,1840.0,0.9384522094979272,1.6476859704252669,2.166414523448773,0.864130434782139,78,0.23,0.76,0.023,0.017,0.23,26.177,48.601,12.034,0.68,1.982,6.835,2.316,4.038304943913586,1.2718779441013295
24218135,2025-03-15,2062BK1,111.6,0.0,7311.0,4308.0,698.0,1064.0,1606.0,186.0,0.0,6948.0,1122.0,0.0,0.1558888888888888,0.0387407407407407,0.7932592592592592,1792.0,0.9999999999910394,62.25806451557117,1.6970752089132548,0.896205357142357,6,0.2,0.9,0.03,0.024,0.22,23.091,49.557,13.58,0.754,1.572,7.795,2.213,3.648994919372653,1.351357984293194
24218133,2025-03-15,2062BK1,121.79,7.45,7641.0,4530.0,726.0,0.0,1630.0,202.0,0.0,6913.0,1122.0,0.0,0.1558888888888888,0.0387407407407407,0.7932592592592592,1832.0,0.9423553079469024,56.76163888614203,1.6867549668870447,0.8897379912658899,6,0.18,0.77,0.024,0.012,0.22,23.08,49.995,13.332,0.737,1.567,7.664,2.184,3.749718742968574,1.3729986543267514
24218127,2025-03-15,2062BK1,123.42,7.14,7578.0,4002.0,693.0,1535.0,1640.0,240.0,0.0,6425.0,1058.0,0.0,0.1558888888888888,0.0387407407407407,0.7932592592592592,1880.0,0.9453124999927596,52.05801328753802,1.8935532233878327,0.8723404255314509,6,0.18,0.76,0.022,0.019,0.21,22.307,50.406,14.639,0.916,1.814,6.147,2.231,3.443032786885246,1.3642785611822341
24218114,2025-03-15,2062BK1,129.87,5.2,8904.0,3711.0,809.0,1805.0,1711.0,257.0,0.0,6678.0,1134.0,0.0,0.1558888888888888,0.0387407407407407,0.7932592592592592,1968.0,0.961501443688743,51.42065142025548,2.3993532740494747,0.8694105691052493,6,0.21,0.75,0.028,0.015,0.21,21.773,51.502,13.469,1.009,1.758,6.843,2.223,3.8234595397178923,1.4613398405357094
24118126,2025-03-15,2062BK1,132.72,0.0,2562.0,4005.0,614.0,2154.0,1760.0,254.0,0.0,6406.0,1580.0,0.0,0.1558888888888888,0.0387407407407407,0.7932592592592592,2014.0,0.9999999999924656,48.2670283299558,0.6397003745316755,0.8738828202577588,6,0.19,0.74,0.019,0.017,0.22,22.871,50.694,15.632,0.772,1.865,7.408,2.302,3.242755709076953,1.3165904841055476
24118155,2025-03-15,C20MMNC,130.22,7.85,10608.0,3975.0,705.0,914.0,1807.0,274.0,0.0,6521.0,1099.0,0.0,0.1558888888888888,0.0387407407407407,0.7932592592592592,2081.0,0.9431447816256744,50.076793118951954,2.668679245282348,0.8683325324359115,42,0.18,0.77,0.035,0.016,0.24,19.264,44.849,14.749,0.768,1.746,14.946,2.266,3.0406101694915253,1.3185453048744635
24118131,2025-03-15,2062BK1,123.09,0.0,9000.0,5073.0,604.0,982.0,1630.0,247.0,0.0,6543.0,1118.0,0.0,0.1558888888888888,0.0387407407407407,0.7932592592592592,1877.0,0.9999999999918758,53.15622715043337,1.774098166764878,0.8684070324982054,6,0.21,0.77,0.025,0.018,0.21,22.934,47.816,13.726,0.746,1.986,8.506,2.773,3.483353973920012,1.3042742969367993
24218108,2025-03-15,2062BK1,127.64,5.25,10491.0,3873.0,704.0,1956.0,1627.0,250.0,0.0,6529.0,1575.0,0.0,0.1558888888888888,0.0387407407407407,0.7932592592592592,1877.0,0.960493641350286,51.15167659000978,2.70875290472432,0.8668087373463682,6,0.22,0.75,0.02,0.014,0.21,24.7,49.741,12.017,0.627,1.738,7.489,2.29,4.13887502080213,1.3546761806198595
24218187,2025-03-16,1786550D,128.57,8.21,7668.0,4002.0,701.0,2021.0,1654.0,196.0,0.0,6426.0,1842.0,0.0,0.1499130434782608,0.0407826086956521,0.7636086956521738,1850.0,0.9399766047599066,49.98055533911504,1.916041979010016,0.8940540540535707,3,0.2,0.73,0.02,0.02,0.21,19.299,49.349,15.692,2.625,1.548,7.957,1.97,3.1446504811062255,1.4102937814357568
24218194,2025-03-16,1786550D,128.09,8.16,7530.0,4104.0,696.0,2719.0,1630.0,209.0,0.0,6312.0,1921.0,0.0,0.1499130434782608,0.0407826086956521,0.7636086956521738,1839.0,0.9401100917362196,49.27785151027186,1.83479532163698,0.8863512778679248,3,0.21,0.73,0.04,0.03,0.22,20.391,48.261,18.189,1.057,1.484,6.973,2.007,2.653161077515118,1.250900702418289
24218209,2025-03-16,2062BK1,124.88,7.98,7974.0,3999.0,897.0,1005.0,1526.0,206.0,0.0,6394.0,1361.0,0.0,0.1499130434782608,0.0407826086956521,0.7636086956521738,1732.0,0.9399367755461394,51.201153106572704,1.993998499624408,0.88106235565769,6,0.18,0.77,0.023,0.025,0.22,20.666,49.058,16.862,3.071,1.452,5.349,1.95,2.909209511949238,1.3072024301207068
24318198,2025-03-16,SEQRFE550D,130.36,8.26,9288.0,4098.0,707.0,2001.0,1716.0,230.0,0.0,6594.0,1182.0,0.0,0.1499130434782608,0.0407826086956521,0.7636086956521738,1946.0,0.9404126388620662,50.58300092013975,2.266471449487001,0.8818088386429179,73,0.21,0.74,0.023,0.03,0.21,19.163,49.341,15.641,2.742,1.546,8.043,1.962,3.1543920214806294,1.417641143513863
24218212,2025-03-16,2062BK1,128.13,8.14,8001.0,4071.0,707.0,1965.0,1620.0,202.0,0.0,6668.0,1110.0,0.0,0.1499130434782608,0.0407826086956521,0.7636086956521738,1822.0,0.9402656490721344,52.04089596462936,1.965364775239016,0.8891328210752529,6,0.17,0.75,0.027,0.023,0.21,26.347,46.745,14.514,1.307,1.781,5.681,1.978,3.2204615914571133,1.143972394890118
24218175,2025-03-16,2062BK1,124.64,8.0,8577.0,3024.0,696.0,1154.0,1556.0,256.0,0.0,6562.0,2049.0,0.0,0.1499130434782608,0.0407826086956521,0.7636086956521738,1812.0,0.9396863691123368,52.64762516003973,2.836309523808586,0.8587196467986431,6,0.19,0.77,0.026,0.025,0.26,21.267,50.392,15.715,0.767,1.45,6.645,2.367,3.2064138457622806,1.3625719925371118
24118142,2025-03-16,2062BK1,124.4,6.81,10206.0,4959.0,604.0,0.0,1607.0,254.0,0.0,6749.0,1883.0,0.0,0.1499130434782608,0.0407826086956521,0.7636086956521738,1861.0,0.9480984680973394,54.25241157512659,2.0580762250449567,0.8635142396556349,6,0.186,0.755,0.028,0.024,0.201,22.189,47.51,14.305,0.751,1.969,8.882,2.882,3.320984202432546,1.3018221674201946
24118199,2025-03-16,S.TOWER6VAN,124.03,8.14,9999.0,4827.0,597.0,1831.0,2460.0,106.0,532.0,6396.0,1092.0,236.0,0.1499130434782608,0.0407826086956521,0.7636086956521738,3098.0,0.9384126503674176,51.56816899095728,2.0714729645738403,0.7940606843122033,67,0.2,1.38,0.033,0.029,0.22,19.843,48.292,15.111,1.28,1.85,9.507,2.571,3.1956061408152463,1.381547704191103
24118188,2025-03-16,1786550D,127.73,8.16,8478.0,4956.0,592.0,496.0,1716.0,241.0,0.0,6509.0,1115.0,0.0,0.1499130434782608,0.0407826086956521,0.7636086956521738,1957.0,0.9399514312978148,50.95905425467033,1.710653753026289,0.8768523249867773,3,0.2,0.73,0.03,0.03,0.22,25.961,47.858,12.959,1.082,1.652,6.947,2.037,3.692746913580247,1.2296189717633155
24118182,2025-03-16,2062BK1,122.77,10.0,8982.0,4482.0,701.0,2248.0,1800.0,301.0,0.0,6637.0,2461.0,0.0,0.1499130434782608,0.0407826086956521,0.7636086956521738,2101.0,0.924681780515744,54.06043821736532,2.004016064256581,0.856734888148093,6,0.18,0.74,0.022,0.019,0.18,21.542,50.636,15.537,0.74,1.466,6.338,2.322,3.258849272750676,1.3655879180151027
24118180,2025-03-16,SEQRFE550D,123.36,8.06,8310.0,3456.0,694.0,2033.0,95.0,552.0,1304.0,6446.0,1169.0,0.0,0.1499130434782608,0.0407826086956521,0.7636086956521738,1951.0,0.93866991324807,52.25356679594477,2.404513888888193,0.0486929779599955,73,0.22,0.74,0.023,0.023,0.18,21.445,50.73,15.525,0.764,1.459,6.348,2.32,3.267422388251964,1.3721565551378108
24218158,2025-03-16,2062BK1,126.17,7.88,9000.0,4227.0,751.0,2288.0,1772.0,253.0,0.0,6789.0,1151.0,0.0,0.1499130434782608,0.0407826086956521,0.7636086956521738,2025.0,0.9412159641854442,53.80835380792733,2.129169623846196,0.8750617283946296,6,0.18,0.8,0.022,0.016,0.2,26.36,48.162,12.184,0.733,1.997,6.876,2.309,3.952564628641773,1.2495005837332989
24218144,2025-03-16,TMT-FE500D,131.19,5.32,7833.0,4323.0,613.0,0.0,1684.0,206.0,0.0,202.0,3386.0,0.0,0.1499130434782608,0.0407826086956521,0.7636086956521738,1890.0,0.9610284960738332,1.539751505438374,1.8119361554471864,0.8910052910048196,78,0.187,0.754,0.023,0.022,0.218,22.539,49.74,13.765,0.749,1.634,7.85,2.265,3.6132500363213715,1.370059220493045
24118211,2025-03-16,1786500D,125.04,7.98,10098.0,4014.0,722.0,1652.0,1695.0,240.0,0.0,6249.0,1196.0,0.0,0.1499130434782608,0.0407826086956521,0.7636086956521738,1935.0,0.940009021192753,49.9760076771435,2.5156950672639478,0.8759689922476093,2,0.19,0.75,0.04,0.022,0.232,22.942,48.056,15.895,0.839,1.633,7.051,1.998,3.0231504781077,1.2373448684278283
24318255,2025-03-17,2062BK1,126.82,5.05,8028.0,4419.0,671.0,1796.0,1861.0,267.0,0.0,5136.0,956.0,0.0,0.1484615384615384,0.044076923076923,0.768,2128.0,0.9617047091759936,40.49834410944253,1.816700610997552,0.874530075187559,6,0.19,0.86,0.031,0.026,0.27,24.018,46.781,13.989,0.797,1.533,9.208,2.224,3.343888491779843,1.2308198274047568
24318250,2025-03-17,C20MMNACUTLT,132.45,6.23,10452.0,2973.0,682.0,0.0,1854.0,271.0,0.0,7078.0,1193.0,0.0,0.1484615384615384,0.044076923076923,0.768,2125.0,0.9550764349512904,53.43903359718054,3.5156407669009364,0.8724705882348835,40,0.19,0.83,0.036,0.026,0.24,13.0135,51.04,17.851,4.516500000000001,1.6165,8.974499999999999,1.2325000000000002,2.8590634102621553,1.6536262169736435
24318216,2025-03-17,1786500D,122.65,8.98,9459.0,4122.0,654.0,1632.0,1729.0,244.0,0.0,1649.0,273.0,0.0,0.1484615384615384,0.044076923076923,0.768,1973.0,0.9317784699465792,13.444761516400776,2.294759825326954,0.8763304612261144,2,0.19,0.72,0.028,0.017,0.183,22.324,48.153,14.904,1.031,1.456,8.483,2.171,3.230660852063066,1.293427166993473
24218224,2025-03-17,S.TOWER6VAN,126.73,7.88,9093.0,3996.0,712.0,2467.0,2410.0,0.0,419.0,6489.0,1115.0,0.0,0.1484615384615384,0.044076923076923,0.768,2829.0,0.9414605155564856,51.203345695169226,2.275525525524956,0.8518911276066271,67,0.19,1.35,0.032,0.025,0.21,1.754,46.734,27.422,9.661,1.965,9.743,0.16,1.704189913576195,1.6017410974397641
24218231,2025-03-17,SEQRFE550D,128.54,8.12,8349.0,4908.0,688.0,0.0,1708.0,196.0,0.0,6609.0,1083.0,0.0,0.1484615384615384,0.044076923076923,0.768,1904.0,0.9405824674305534,51.41590166445142,1.701100244498431,0.8970588235289406,73,0.23,0.74,0.029,0.018,0.21,21.358,50.242,15.801,1.158,1.384,6.515,2.061,3.1794709530439182,1.3520452099031217
24218237,2025-03-17,1786500D,132.46,8.16,7557.0,5184.0,701.0,1525.0,1718.0,199.0,0.0,6894.0,1221.0,0.0,0.1484615384615384,0.044076923076923,0.768,1917.0,0.9419712700829046,52.045900648859686,1.4577546296293482,0.8961919666140343,2,0.18,0.75,0.034,0.014,0.212,0.8514999999999999,50.268,24.674,11.4285,0.7605,9.443999999999999,0.0885,2.0372036474164132,1.9692476446046263
24218268,2025-03-17,S.TOWER6VAN,127.13,5.98,7821.0,4227.0,707.0,1377.0,2430.0,98.0,452.0,6497.0,1574.0,0.0,0.1484615384615384,0.044076923076923,0.768,2980.0,0.9550747501994212,51.10516793792885,1.8502484031223445,0.8154362416104646,67,0.17,1.3,0.029,0.025,0.25,21.458,50.441,15.63,1.164,1.389,6.402,2.029,3.2269848378222763,1.3599989215131172
24218248,2025-03-17,SEQRFE550D,122.31,6.2,8514.0,5142.0,701.0,2531.0,1617.0,260.0,256.0,6549.0,1098.0,0.0,0.1484615384615384,0.044076923076923,0.768,2133.0,0.9517547272511732,53.544272749132986,1.6557759626601212,0.7580872011248204,73,0.21,0.78,0.022,0.023,0.22,21.535,49.332,15.233,0.887,1.347,7.879,2.302,3.238282788499409,1.3416736925127146
24218251,2025-03-17,2062BK1,122.55,6.11,8475.0,5220.0,704.0,2321.0,1650.0,260.0,256.0,6545.0,1093.0,0.0,0.1484615384615384,0.044076923076923,0.768,2166.0,0.9525104927642428,53.40677274538224,1.6235632183904931,0.7617728531852439,6,0.19,0.91,0.026,0.022,0.21,22.701,45.317,14.425,1.277,1.65,10.897,2.23,3.1413420213503396,1.220594176744687
24318271,2025-03-17,2062BK1,126.29,6.76,7887.0,4059.0,605.0,2856.0,1670.0,207.0,0.0,4336.0,766.0,0.0,0.1484615384615384,0.044076923076923,0.768,1877.0,0.9491920330631404,34.33367645867183,1.9430894308938305,0.8897176345227013,6,0.18,0.74,0.02,0.03,0.2,21.403,49.502,15.295,0.879,1.342,7.782,2.315,3.2362709205020925,1.3488650916918719
24118272,2025-03-17,C20MMNACUTLT,125.84,6.15,7986.0,4329.0,602.0,2268.0,1753.0,247.0,0.0,6000.0,1474.0,0.0,0.1484615384615384,0.044076923076923,0.768,2000.0,0.9534055610201272,47.679593133759695,1.8447678447674185,0.8764999999995617,40,0.2,0.76,0.026,0.038,0.21,21.437,50.471,15.612,1.17,1.39,6.413,2.022,3.2326266572727853,1.3622402159244265
24118269,2025-03-17,2062BK1,130.95,6.85,7923.0,4365.0,594.0,2611.0,1760.0,318.0,0.0,6061.0,1456.0,0.0,0.1484615384615384,0.044076923076923,0.768,2078.0,0.950290275755078,46.28484154222006,1.8151202749136728,0.8469682386906415,6,0.17,0.76,0.023,0.036,0.24,24.166,46.841,13.83,0.791,1.539,9.184,2.195,3.386667630684694,1.2327552175171725
24118252,2025-03-17,C20MMNACUTLT,124.5,5.79,8784.0,3963.0,704.0,2151.0,1732.0,265.0,0.0,1256.0,1101.0,0.0,0.1484615384615384,0.044076923076923,0.768,1997.0,0.9555606723389704,10.088353413573588,2.2165026495073894,0.8673009514267064,40,0.2,0.75,0.021,0.022,0.23,22.224,45.248,14.688,1.311,1.627,11.144,2.263,3.0804002995438764,1.2258012082464174
24118249,2025-03-17,S.TOWER6VAN,129.34,6.41,8808.0,3972.0,702.0,2964.0,2504.0,119.0,514.0,6343.0,1103.0,0.0,0.1484615384615384,0.044076923076923,0.768,3137.0,0.9527808471384694,49.04128653124292,2.2175226586097136,0.7982148549567109,67,0.166,1.29,0.027,0.022,0.193,21.539,49.753,15.133,0.863,1.352,7.588,2.29,3.2874983480903928,1.3566656668393644
24118242,2025-03-17,SEQRFE550D,126.79,8.67,7986.0,5031.0,612.0,2013.0,1713.0,250.0,0.0,6105.0,1046.0,0.0,0.1484615384615384,0.044076923076923,0.768,1963.0,0.9359958659313746,48.15048505364658,1.5873583780557368,0.8726439123785672,73,0.22,0.76,0.03,0.03,0.23,21.741,50.547,15.39,0.967,1.391,6.354,2.128,3.2841920602949775,1.3612786814607347
24118232,2025-03-17,2062BK1,131.67,10.21,7986.0,4965.0,676.0,2641.0,1724.0,283.0,0.0,6343.0,1098.0,271.0,0.1484615384615384,0.044076923076923,0.768,2007.0,0.9280377783977444,48.17346396257179,1.6084592145011865,0.8589935226702248,6,0.19,0.91,0.032,0.023,0.27,1.1165,47.931,25.2225,9.7265,0.851,12.771999999999998,0.095,1.900251749360715,1.8197038724373575
24218295,2025-03-18,1786550D,128.86,5.9,7608.0,4677.0,611.0,695.0,1620.0,199.0,0.0,6619.0,1108.0,0.0,0.1518823529411764,0.0960588235294117,0.8214117647058824,1819.0,0.9562184624446703,51.365823373805945,1.6266837716481446,0.8905992303458545,3,0.2,0.81,0.03,0.04,0.25,22.5,48.578,14.326,0.658,1.325,8.255,2.21,3.3906609897396525,1.3190865397670188
24218279,2025-03-18,2062BK1,124.22,6.25,7647.0,4002.0,712.0,1493.0,1718.0,260.0,0.0,6225.0,1435.0,0.0,0.1518823529411764,0.0960588235294117,0.8214117647058824,1978.0,0.952096267333854,50.11270326799136,1.9107946026981733,0.8685540950450614,6,0.2,0.74,0.023,0.031,0.19,24.137,46.885,13.883,0.8,1.538,9.107,2.198,3.376908671852492,1.2331343205070884
24218291,2025-03-18,2062BK1,128.1,6.11,8586.0,5055.0,605.0,0.0,1617.0,199.0,0.0,6687.0,3023.0,0.0,0.1518823529411764,0.0960588235294117,0.8214117647058824,1816.0,0.9544743312647757,52.201405151817326,1.6985163204744411,0.8904185022021529,6,0.16,0.76,0.018,0.039,0.27,21.684,49.717,15.251,0.633,1.285,7.868,2.241,3.259703645423551,1.3460309724929607
24218304,2025-03-18,SEQRFE550D,126.28,6.91,8001.0,4449.0,644.0,1269.0,1691.0,294.0,0.0,6590.0,1097.0,0.0,0.1518823529411764,0.0960588235294117,0.8214117647058824,1985.0,0.9481192281631646,52.18561925837673,1.7983816587993258,0.851889168765314,73,0.21,0.8,0.028,0.035,0.24,19.857,51.323,14.721,0.584,1.202,8.095,2.247,3.4861431870669746,1.4842245293386158
24118294,2025-03-18,EXPORTDSP14,130.01,6.21,8607.0,4755.0,692.0,2380.0,1661.0,281.0,271.0,6435.0,1089.0,0.0,0.1518823529411764,0.0960588235294117,0.8214117647058824,2213.0,0.9544119806125796,49.496192600188486,1.810094637223594,0.7505648441026884,55,0.21,0.83,0.027,0.041,0.25,13.4215,48.042,21.458,2.9480000000000004,1.105,10.31,1.2865,2.2387809310778697,1.3773311735783604
24118311,2025-03-18,EXPORTDSP14,130.76,5.85,9072.0,4773.0,692.0,1963.0,1725.0,254.0,0.0,6501.0,1089.0,0.0,0.1518823529411764,0.0960588235294117,0.8214117647058824,1979.0,0.9571773662180136,49.71703884942095,1.900691389063084,0.8716523496711108,55,0.18,0.79,0.042,0.041,0.25,22.337,45.274,14.634,1.296,1.636,11.055,2.273,3.093542876665528,1.2245483068267877
24118275,2025-03-18,C20MMNACUTLT,125.91,5.57,8637.0,4281.0,597.0,2981.0,1757.0,250.0,0.0,6355.0,3843.0,0.0,0.1518823529411764,0.0960588235294117,0.8214117647058824,2007.0,0.9576361423717856,50.472559764510585,2.0175192711978465,0.8754359740902464,40,0.18,0.71,0.02,0.038,0.2,21.967,48.633,14.44,0.829,1.409,9.017,2.325,3.367703067654595,1.3357778510217537
24218308,2025-03-18,C20MMNC,134.84,0.0,8556.0,4509.0,652.0,5259.0,1718.0,273.0,0.0,6541.0,1136.0,0.0,0.1518823529411764,0.0960588235294117,0.8214117647058824,1991.0,0.999999999992584,48.509344407827726,1.897538256819273,0.8628829733797776,42,0.18,0.79,0.022,0.027,0.23,23.977,46.673,13.882,0.838,1.531,9.418,2.231,3.361881437729598,1.2327786582144744
24318324,2025-03-18,C20MMNC,126.38,6.4,9273.0,3975.0,695.0,2745.0,1695.0,237.0,0.0,4924.0,1246.0,0.0,0.1518823529411764,0.0960588235294117,0.8214117647058824,1932.0,0.951799969867813,38.96186105365594,2.3328301886786584,0.8773291925461297,42,0.19,0.78,0.018,0.029,0.23,23.31,47.998,15.356,1.199,1.404,6.87,2.449,3.1254802370254606,1.2413168851992655
24318283,2025-03-18,C20MMNACUTLT,128.72,6.46,9033.0,3987.0,2105.0,3880.0,1675.0,211.0,0.0,6495.0,1488.0,0.0,0.1518823529411764,0.0960588235294117,0.8214117647058824,1886.0,0.9522118656535566,50.458359228943,2.2656132430393114,0.8881230116644283,40,0.175,0.81,0.021,0.038,0.227,2.257,47.452,26.979,7.222,1.408,12.447,0.226,1.7587842846553001,1.6230119369292333
24318288,2025-03-18,SEQRFE550D,126.41,5.59,7908.0,4524.0,641.0,2345.0,1722.0,227.0,0.0,4480.0,2304.0,0.0,0.1518823529411764,0.0960588235294117,0.8214117647058824,1949.0,0.9576515151442604,35.440234158409616,1.748010610079189,0.8835300153920557,73,0.21,0.763,0.024,0.033,0.211,24.984,45.642,14.29,0.724,1.498,9.247,2.226,3.193758309425513,1.1621133036282623
24318293,2025-03-18,EXPORTDSP14,123.33,8.05,7659.0,3975.0,705.0,2182.0,1723.0,258.0,0.0,1052.0,1508.0,0.0,0.1518823529411764,0.0960588235294117,0.8214117647058824,1981.0,0.938727355754767,8.5299602691273,1.926792452829704,0.8697627460873953,55,0.18,0.74,0.024,0.04,0.24,23.782,46.865,13.762,0.845,1.542,9.546,2.205,3.40514422727603,1.2482354507923827
24318236,2025-03-18,2062BK1,124.29,8.88,6984.0,4470.0,644.0,2772.0,1719.0,265.0,0.0,4960.0,921.0,0.0,0.1518823529411764,0.0960588235294117,0.8214117647058824,1984.0,0.933318314928788,39.906669884625416,1.5624161073822007,0.8664314516124665,6,0.21,0.74,0.033,0.03,0.21,23.76,46.767,13.914,0.802,1.548,9.539,2.221,3.3609054976643913,1.2413271400132715
24318302,2025-03-18,C20MMNC,128.13,8.26,8184.0,4953.0,834.0,2217.0,1708.0,258.0,0.0,6438.0,1472.0,0.0,0.1518823529411764,0.0960588235294117,0.8214117647058824,1966.0,0.9394383752405644,50.24584406422973,1.6523319200481217,0.86876907426202,42,0.18,0.82,0.031,0.038,0.22,0.874,50.718,28.993,5.913,1.187,10.542,0.128,1.7492584672690903,1.698071514664524
24118347,2025-03-19,S.TOWER6VAN,128.12,5.07,7842.0,4935.0,714.0,1832.0,2515.0,122.0,504.0,6232.0,1089.0,0.0,0.1590526315789474,0.0418947368421052,0.6792631578947369,3141.0,0.961934079127848,48.6418982200387,1.5890577507595562,0.8007004138806747,67,0.18,1.29,0.029,0.02,0.18,2.423,47.963,28.021,7.386,1.682,10.266,0.211,1.7116194418671042,1.5753982591558546
24118356,2025-03-19,SEQRFE550D,127.15,5.57,8031.0,4371.0,659.0,2543.0,1722.0,254.0,0.0,428.0,4788.0,0.0,0.1590526315789474,0.0418947368421052,0.6792631578947369,1976.0,0.9580319469487792,3.366103027893306,1.8373369938225037,0.8714574898781015,73,0.21,0.74,0.022,0.033,0.21,1.164,50.063,29.468,6.202,2.064,9.227,0.098,1.698836065017476,1.6342832892632129
24218357,2025-03-19,S.TOWER6VAN,130.54,0.0,7179.0,3975.0,602.0,1914.0,2420.0,0.0,418.0,192.0,1208.0,0.0,0.1590526315789474,0.0418947368421052,0.6792631578947369,2838.0,0.9999999999923396,1.470813543730115,1.8060377358486024,0.8527131782942732,67,0.17,1.32,0.026,0.022,0.17,27.475,47.462,12.593,0.703,1.586,6.438,2.237,3.7686199777671914,1.1845067258978266
24118365,2025-03-19,EXPORTDSP14,124.01,5.99,9054.0,3072.0,654.0,2809.0,1692.0,250.0,0.0,6336.0,1049.0,415.0,0.1590526315789474,0.0418947368421052,0.6792631578947369,1942.0,0.9539230769157392,51.092653817828456,2.9472656249990408,0.8712667353239592,55,0.19,0.73,0.019,0.027,0.2,19.872,48.696,16.18,1.725,1.433,7.989,2.498,3.0094555342685863,1.3506781682522953
24318364,2025-03-19,S.TOWER6VAN,125.65,7.53,9504.0,2532.0,698.0,2259.0,2513.0,108.0,472.0,6882.0,2652.0,0.0,0.1590526315789474,0.0418947368421052,0.6792631578947369,3093.0,0.943459978968738,54.77118981253663,3.753554502368186,0.8124797930808884,67,0.18,1.32,0.027,0.025,0.2,20.082,48.837,15.951,1.691,1.433,7.89,2.516,3.061496990972919,1.355303324637842
24118333,2025-03-19,2062BK1,129.71,6.71,8550.0,5019.0,709.0,1499.0,1708.0,219.0,0.0,6277.0,1466.0,0.0,0.1590526315789474,0.0418947368421052,0.6792631578947369,1927.0,0.9508136636787068,48.39256803601579,1.703526598923749,0.8863518422413668,6,0.19,0.74,0.033,0.03,0.18,16.667,49.379,16.895,0.847,1.37,10.446,2.786,2.9225260416666665,1.4712332032297473
24118339,2025-03-19,S.TOWER6VAN,121.75,6.23,7989.0,5148.0,697.0,1497.0,2479.0,102.0,539.0,6196.0,1063.0,0.0,0.1590526315789474,0.0418947368421052,0.6792631578947369,3120.0,0.951320518823634,50.8911704307935,1.5518648018645005,0.7945512820510274,67,0.19,1.33,0.032,0.034,0.21,2.568,46.461,25.555,8.41,1.948,12.436,0.236,1.8180075129128188,1.652005404636609
24118350,2025-03-19,EXPORTDSP14,125.1,6.5,8328.0,4104.0,730.0,2545.0,1726.0,268.0,0.0,6291.0,1242.0,0.0,0.1590526315789474,0.0418947368421052,0.6792631578947369,1994.0,0.950607902728339,50.287769783770685,2.029239766081377,0.8655967903706793,55,0.18,0.74,0.023,0.033,0.23,20.171,48.992,15.786,1.564,1.431,7.892,2.562,3.1033128523468676,1.3624784470771456
24218363,2025-03-19,2062BK1,126.59,6.1,7005.0,3882.0,608.0,1116.0,1671.0,196.0,0.0,6493.0,1145.0,0.0,0.1590526315789474,0.0418947368421052,0.6792631578947369,1867.0,0.954028185990248,51.29157121375076,1.804482225656413,0.8950187466519042,6,0.21,0.72,0.017,0.02,0.22,20.158,48.795,15.969,1.59,1.433,7.884,2.57,3.055416405760802,1.3506144818423385
24218327,2025-03-19,EXPORTDSP14,127.69,6.21,9144.0,4446.0,602.0,2336.0,1779.0,310.0,284.0,6419.0,2054.0,0.0,0.1590526315789474,0.0418947368421052,0.6792631578947369,2373.0,0.9536221060421688,50.27018560537027,2.056680161942857,0.749683944373894,55,0.22,0.84,0.024,0.021,0.23,22.303,48.256,15.032,1.04,1.401,8.156,2.415,3.2100046564225373,1.2924791086350975
24218361,2025-03-19,S.TOWER6VAN,129.82,6.1,6681.0,4014.0,608.0,705.0,2521.0,0.0,418.0,6493.0,1081.0,0.0,0.1590526315789474,0.0418947368421052,0.6792631578947369,2939.0,0.9551206592042738,50.01540594631016,1.6644245141998844,0.857774753317163,67,0.16,1.29,0.024,0.02,0.2,21.825,49.325,15.186,0.926,1.356,7.62,2.267,3.247843550404952,1.3326758889008974
24218332,2025-03-19,C20MMNC,126.08,6.33,8904.0,4209.0,600.0,2308.0,1890.0,253.0,0.0,6559.0,1116.0,0.0,0.1590526315789474,0.0418947368421052,0.6792631578947369,2143.0,0.9521939430484692,52.02252538029804,2.115466856735064,0.8819412039193272,42,0.2,0.77,0.021,0.027,0.22,23.083,47.565,15.661,1.213,1.399,7.14,2.518,3.0369684586898225,1.2276422764227644
24218343,2025-03-19,S.TOWER6VAN,130.25,6.01,8478.0,3990.0,825.0,1911.0,2487.0,74.0,513.0,6616.0,1089.0,0.0,0.1590526315789474,0.0418947368421052,0.6792631578947369,3074.0,0.9558931454501992,50.7946257193797,2.124812030074656,0.8090435914115781,67,0.17,1.28,0.028,0.026,0.22,1.903,47.927,27.211,6.762,1.489,12.472,0.198,1.761245038953403,1.6461274257255711
24218349,2025-03-19,1786500D,132.06,6.1,7488.0,4086.0,778.0,2715.0,1657.0,246.0,0.0,6524.0,1072.0,0.0,0.1590526315789474,0.0418947368421052,0.6792631578947369,1903.0,0.9558482918286348,49.40178706611085,1.8325991189422828,0.8707304256432629,2,0.18,0.74,0.03,0.03,0.254,24.236,48.243,14.937,1.214,1.717,5.839,2.174,3.2295488017137504,1.2315055904426406
24218334,2025-03-19,2062BK1,129.71,0.0,6321.0,1092.0,613.0,2071.0,1698.0,263.0,0.0,3832.0,1382.0,0.0,0.1590526315789474,0.0418947368421052,0.6792631578947369,1961.0,0.9999999999922906,29.542826304606105,5.788461538456238,0.865884752676764,6,0.17,0.72,0.019,0.023,0.22,74.39,8.714,8.468,1.148,1.238,3.876,0.682,1.028929035305231,0.10516660833464077
24118376,2025-03-19,S.TOWER6VAN,124.61,0.0,7992.0,4776.0,659.0,1462.0,2477.0,95.0,484.0,6372.0,1080.0,0.0,0.1590526315789474,0.0418947368421052,0.6792631578947369,3056.0,0.999999999991975,51.13554289341838,1.6733668341705037,0.8105366492143945,67,0.19,1.34,0.034,0.022,0.22,23.227,47.526,15.608,1.255,1.404,7.073,2.477,3.04478185662118,1.2237614584406222
24318377,2025-03-20,SEQRFE550D,119.13,8.26,7893.0,4002.0,707.0,2481.0,1721.0,322.0,0.0,5995.0,1010.0,669.0,0.1641666666666666,0.0394583333333333,0.8817083333333334,2043.0,0.935159745655584,50.323176361535104,1.9722638680654745,0.8423886441503463,73,0.21,0.81,0.022,0.02,0.19,21.068,51.405,14.729,0.799,1.404,5.826,3.267,3.4898167006109984,1.4359740767640652
24218346,2025-03-20,SEQRFE550D,124.51,5.79,7515.0,3990.0,792.0,1992.0,1650.0,267.0,0.0,6604.0,1090.0,0.0,0.1641666666666666,0.0394583333333333,0.8817083333333334,1917.0,0.955564082878315,53.039916472146494,1.8834586466160688,0.8607198748039329,73,0.21,0.76,0.035,0.026,0.25,20.168,48.974,15.793,1.564,1.432,7.898,2.567,3.100797771305559,1.361826372281853
24318414,2025-03-20,C20MMNACUTLT,124.61,7.64,10140.0,3807.0,977.0,2290.0,1699.0,244.0,0.0,6660.0,1147.0,0.0,0.1641666666666666,0.0394583333333333,0.8817083333333334,1943.0,0.942230623811401,53.44675387165198,2.663514578407496,0.8744209984555459,40,0.17,0.76,0.037,0.032,0.17,23.24,49.757,14.567,0.837,1.301,6.154,2.596,3.4154997254255903,1.3160442234447736
24318405,2025-03-20,2062BK1,135.8,0.0,10530.0,2982.0,1808.0,1568.0,1757.0,264.0,0.0,7098.0,1189.0,0.0,0.1641666666666666,0.0394583333333333,0.8817083333333334,2021.0,0.9999999999926364,52.268041236728514,3.5311871227352345,0.8693715982182735,6,0.17,0.8,0.035,0.019,0.19,23.174,49.782,14.609,0.796,1.289,6.167,2.641,3.4073921971252568,1.3175418166419648
24318403,2025-03-20,EXPORTDSP14,128.2,6.08,9003.0,4431.0,651.0,1692.0,1785.0,319.0,0.0,6352.0,1078.0,0.0,0.1641666666666666,0.0394583333333333,0.8817083333333334,2104.0,0.9547214775025712,49.54758190288965,2.0318212593089524,0.8483840304178477,55,0.19,0.79,0.034,0.023,0.21,25.197,48.584,12.841,0.941,1.202,7.202,2.633,3.7832113377978516,1.2772154893661771
24218398,2025-03-20,SEQRFE550D,125.62,6.95,7557.0,3996.0,602.0,647.0,1637.0,250.0,0.0,6661.0,1188.0,0.0,0.1641666666666666,0.0394583333333333,0.8817083333333334,1887.0,0.9475748661013236,53.02499601931997,1.891141141140668,0.8675145733964666,73,0.21,0.74,0.024,0.019,0.2,20.701,50.283,14.636,1.254,1.397,7.279,2.967,3.435335109653618,1.4229158413039786
24318380,2025-03-20,EXPORTDSP14,125.96,6.88,8517.0,4002.0,696.0,1131.0,1728.0,288.0,0.0,5995.0,1020.0,657.0,0.1641666666666666,0.0394583333333333,0.8817083333333334,2016.0,0.9482083709654606,47.59447443595114,2.128185907045945,0.857142857142432,55,0.204,0.766,0.036,0.03,0.244,19.31,51.057,16.04,0.676,1.767,6.852,2.773,3.1829063025995885,1.444287290317106
24218218,2025-03-20,SEQRFE550D,118.97,7.88,7989.0,4008.0,696.0,2646.0,1407.0,206.0,0.0,6188.0,1051.0,0.0,0.1641666666666666,0.0394583333333333,0.8817083333333334,1613.0,0.9378793850931187,52.013112548945,1.993263473053395,0.8722876627396948,73,0.22,0.76,0.022,0.028,0.22,25.982,47.869,12.925,1.076,1.654,6.971,2.021,3.7033111558099954,1.2303125321270691
24218381,2025-03-20,2062BK1,127.56,0.0,7581.0,4659.0,597.0,4020.0,1664.0,226.0,0.0,5583.0,2574.0,0.0,0.1641666666666666,0.0394583333333333,0.8817083333333334,1890.0,0.9999999999921604,43.76763875788831,1.6271732131355163,0.8804232804228146,6,0.21,0.75,0.026,0.021,0.2,21.637,50.769,14.895,0.76,1.421,5.735,3.265,3.408230397422127,1.389675088276353
24218410,2025-03-20,C20MMNACUTLT,132.9,0.0,9648.0,4128.0,693.0,1298.0,1711.0,253.0,0.0,6761.0,1386.0,0.0,0.1641666666666666,0.0394583333333333,0.8817083333333334,1964.0,0.9999999999924756,50.87283671895506,2.337209302325015,0.8711812627286807,40,0.19,0.73,0.029,0.021,0.17,18.714,51.532,16.683,1.279,1.553,6.334,2.131,3.0887077439462955,1.455788462625007
24218413,2025-03-20,2062E300BR,123.2,5.98,9423.0,3981.0,715.0,1501.0,2504.0,98.0,560.0,6599.0,2276.0,0.0,0.1641666666666666,0.0394583333333333,0.8817083333333334,3162.0,0.9537080043276536,53.56331168787692,2.366993217783881,0.7919038583172702,7,0.18,1.34,0.025,0.019,0.22,18.383,48.777,17.131,2.161,1.453,8.131,2.319,2.847128181181415,1.3734196818245814
24318397,2025-03-20,S.TOWER6VAN,125.3,0.0,8007.0,4047.0,653.0,2865.0,2530.0,120.0,446.0,6061.0,1001.0,0.0,0.1641666666666666,0.0394583333333333,0.8817083333333334,3096.0,0.9999999999920192,48.3719074218007,1.9785025945139665,0.8171834625320358,67,0.2,1.34,0.025,0.023,0.23,1.205,46.853,28.571,8.631,1.977,10.513,0.106,1.6398222035559287,1.5734627396984249
24218384,2025-03-20,2062BK1,128.76,8.88,7554.0,2004.0,575.0,0.0,1681.0,209.0,0.0,6343.0,1021.0,0.0,0.1641666666666666,0.0394583333333333,0.8817083333333334,1890.0,0.9354838709609454,49.26219322732789,3.7694610778424313,0.8894179894175188,6,0.18,0.73,0.03,0.019,0.18,21.082,51.088,14.906,0.822,1.387,5.933,3.281,3.4271147782920774,1.4195448609297288
24118411,2025-03-20,1786550D,127.8,7.54,8571.0,3975.0,699.0,2719.0,1722.0,257.0,0.0,6445.0,1092.0,0.0,0.1641666666666666,0.0394583333333333,0.8817083333333334,1979.0,0.9442884586896388,50.43035993700759,2.1562264150937973,0.8701364325412481,3,0.18,0.81,0.04,0.03,0.21,18.835,51.728,16.574,1.155,1.552,6.21,2.17,3.1208446455505277,1.460830273933917
24118394,2025-03-20,S.TOWER6VAN,130.19,5.77,9258.0,4263.0,660.0,1871.0,2416.0,98.0,585.0,6907.0,1570.0,0.0,0.1641666666666666,0.0394583333333333,0.8817083333333334,3099.0,0.9575610473598296,53.053229894361685,2.1717100633351696,0.7796063246205939,67,0.19,1.33,0.039,0.022,0.21,27.423,47.169,12.878,0.751,1.586,6.459,2.226,3.6624737945492662,1.170388566324252
24118382,2025-03-20,S.TOWER6VAN,130.2,6.75,6993.0,4917.0,604.0,1229.0,2470.0,95.0,480.0,6812.0,1150.0,0.0,0.1641666666666666,0.0394583333333333,0.8817083333333334,3045.0,0.950711938656804,52.31950844813888,1.4222086638191127,0.8111658456483378,67,0.18,1.29,0.024,0.026,0.22,21.364,50.811,14.926,0.741,1.462,5.962,3.212,3.4039659677095195,1.4000991981483013
24218444,2025-03-21,TMT-FE500D,125.5,0.0,8661.0,3495.0,619.0,1784.0,1779.0,294.0,0.0,6487.0,1447.0,0.0,0.1536842105263157,0.0433157894736842,0.8084736842105263,2073.0,0.9999999999920318,51.68924302747658,2.478111587982124,0.8581765557159391,78,0.185,0.721,0.023,0.017,0.201,24.819,46.281,15.471,1.845,1.429,6.493,2.198,2.9912745604963806,1.1486684371199525
24218454,2025-03-21,1786500D,125.66,6.14,9276.0,3987.0,602.0,1443.0,1769.0,307.0,0.0,6888.0,1614.0,0.0,0.1536842105263157,0.0433157894736842,0.8084736842105263,2076.0,0.9534142640291852,54.81457902232361,2.3265613243034045,0.852119460500553,2,0.16,0.75,0.019,0.024,0.237,18.586,48.786,17.017,2.145,1.474,8.062,2.275,2.8667293453989893,1.370239298955174
24318433,2025-03-21,SEQRFE550D,129.36,7.33,8421.0,5298.0,547.0,1635.0,1701.0,208.0,0.0,5635.0,1508.0,0.0,0.1536842105263157,0.0433157894736842,0.8084736842105263,1909.0,0.9463750091378568,43.56060606026932,1.5894677236690091,0.8910424305914662,73,0.21,0.76,0.027,0.02,0.21,23.481,49.631,14.527,0.902,1.31,6.077,2.528,3.416230726872247,1.3057696861269699
24318455,2025-03-21,2062E300BR,125.66,5.6,8943.0,4575.0,707.0,2692.0,2135.0,105.0,298.0,6390.0,1219.0,0.0,0.1536842105263157,0.0433157894736842,0.8084736842105263,2538.0,0.95733658387203,50.85150405816607,1.9547540983602285,0.84121355397918,7,0.18,1.18,0.03,0.02,0.19,24.924,46.306,15.332,1.864,1.432,6.496,2.184,3.0200221743950952,1.1502595821844648
24318464,2025-03-21,2062E300BR,117.83,6.23,7764.0,4383.0,704.0,1648.0,2128.0,112.0,349.0,6596.0,1398.0,0.0,0.1536842105263157,0.0433157894736842,0.8084736842105263,2589.0,0.9497823633649056,55.97895272803209,1.771389459274065,0.8219389725759668,7,0.18,1.14,0.029,0.021,0.18,1.204,47.018,28.641,9.621,1.533,9.604,0.09,1.6415753089868026,1.5753534812035115
24318468,2025-03-21,S.TOWER6VAN,126.52,6.21,9471.0,3807.0,704.0,1944.0,2529.0,109.0,400.0,6594.0,3646.0,320.0,0.1536842105263157,0.0433157894736842,0.8084736842105263,3038.0,0.9532132901306924,52.11824217473824,2.48778565799777,0.8324555628700354,67,0.174,1.315,0.035,0.02,0.189,20.728,50.186,15.842,1.075,1.236,6.992,2.424,3.1677081360853374,1.372289519017801
24318470,2025-03-21,SEQRFE550D,102.35,0.0,9423.0,3882.0,892.0,1258.0,1765.0,264.0,0.0,5792.0,1259.0,0.0,0.1536842105263157,0.0433157894736842,0.8084736842105263,2029.0,0.9999999999902296,56.59013189978906,2.4273570324568707,0.8698866436664022,73,0.23,0.75,0.023,0.019,0.17,21.141,48.952,15.552,0.799,1.51,7.927,2.504,3.1474313637240403,1.3340600643156921
24118471,2025-03-21,2062E300BR,126.7,5.98,9972.0,4620.0,662.0,2354.0,2027.0,101.0,440.0,6406.0,1091.0,249.0,0.1536842105263157,0.0433157894736842,0.8084736842105263,2568.0,0.9549291528417628,50.56037884727261,2.158441558441091,0.7893302180682285,7,0.17,0.97,0.026,0.027,0.18,21.868,48.823,15.393,0.895,1.406,7.651,2.407,3.1715603481876053,1.3102624657828352
24218431,2025-03-21,TMT-FE500D,130.06,6.32,8685.0,4350.0,710.0,1528.0,1681.0,263.0,0.0,6807.0,1175.0,196.0,0.1536842105263157,0.0433157894736842,0.8084736842105263,1944.0,0.9536588942590288,52.33738274602232,1.996551724137472,0.8647119341559338,78,0.215,0.734,0.019,0.023,0.204,2.554,46.422,25.658,8.367,1.944,12.449,0.225,1.8091897579796559,1.6454116896466167
24118432,2025-03-21,2062E300BR,128.9,6.18,8826.0,4470.0,706.0,3672.0,2016.0,98.0,501.0,6843.0,1137.0,0.0,0.1536842105263157,0.0433157894736842,0.8084736842105263,2615.0,0.9542493337210968,53.08766485606604,1.97449664429486,0.7709369024853648,7,0.18,1.05,0.033,0.032,0.21,25.144,46.307,15.193,1.828,1.442,6.459,2.155,3.047716203764644,1.1479746145074126
24118443,2025-03-21,C20MMNACUTLT,125.35,0.0,8028.0,4215.0,707.0,2905.0,1720.0,265.0,0.0,6445.0,1307.0,0.0,0.1536842105263157,0.0433157894736842,0.8084736842105263,1985.0,0.9999999999920224,51.41603510130502,1.9046263345191208,0.8664987405537197,40,0.18,0.74,0.032,0.04,0.18,23.303,49.578,14.668,0.841,1.298,6.166,2.604,3.3797804894675854,1.3056462656694408
24318436,2025-03-21,SEQRFE550D,125.86,6.91,8064.0,4554.0,649.0,2600.0,1797.0,241.0,0.0,6534.0,1474.0,0.0,0.1536842105263157,0.0433157894736842,0.8084736842105263,2038.0,0.9479551103340516,51.9148259967272,1.7707509881419037,0.8817468105981935,73,0.24,0.79,0.029,0.029,0.2,23.517,49.013,14.894,0.835,1.316,6.245,2.629,3.2905673044645853,1.275981464125794
24118445,2025-03-21,C20MMNACUTLT,123.47,16.48,9207.0,3318.0,626.0,2884.0,1722.0,260.0,0.0,6358.0,1068.0,0.0,0.1536842105263157,0.0433157894736842,0.8084736842105263,1982.0,0.8822436584431423,51.494290110541066,2.7748643761293628,0.8688193743688856,40,0.2,0.76,0.025,0.025,0.22,18.477,48.643,17.173,2.19,1.468,8.105,2.284,2.83236287411203,1.3644217553504812
