Repository: SiddharthKumar268/FerroMind

# FerroMind
*Ferro-Alloy Optimisation using Machine Learning*
**SAIL Durgapur Steel Plant | Steel Melting Shop**
Intern: Siddharth Kumar | FY 2023-24 to FY 2025-26

---

## Quick Start

```bash

# 2. Place raw Excel files in data/raw/

## Dataset

| | |
|---|---|
| Total heats after cleaning | 47,421 |
| Training set | 37,936 heats (Apr 2023 – Jun 2025) |
| Test set | 9,485 heats (Jun 2025 – Dec 2025) |
| Input features | 21 (16 raw + 5 engineered) |
| Target variables | Mn, Si, C, S, P |
| BOF grades | 76 distinct grades |
| Split method | Chronological 80/20 — no shuffle, no leakage |

---

File: data/processed/sms_train.csv (part 67 of 253)
Heat_Number,Date,BOF Grade Code,Hot Metal Addn. Weight,Scrap Addn. Weight,Lime Into Converter,Dolomite Into Converter,Lime Into Ladle,Iron Ore Into Converter,SIMN Into Ladle,FESI Into Ladle,FEMN Into Ladle,Measered O2 Mainblow II,Duration of Mainblow I/II,Measered O2 2nd Blow,HM_P,HM_S,HM_Si,Total_FA_Ladle,HM_Ratio,O2_per_ton_HM,Lime_Dolo_Ratio,SiMn_FA_Fraction,Grade_Encoded,C,Mn,P,S,Si
23311465,2023-11-04,2062BK1,125.26,8.85,10005.0,765.0,798.0,3136.0,1634.0,359.0,0.0,6744.0,1394.0,0.0,0.1510625,0.0334375,0.8114375,1993.0,0.934009395265573,53.84001277300143,13.078431372531924,0.8198695434014953,6,0.2,0.77,0.026,0.027,0.21
23311463,2023-11-04,2062BK1,123.95,9.57,7902.0,888.0,842.0,4881.0,1095.0,182.0,356.0,6341.0,1014.0,0.0,0.1510625,0.0334375,0.8114375,1633.0,0.9283253445107226,51.157724888655444,8.898648648638627,0.6705450091851375,6,0.22,0.84,0.027,0.029,0.2
23311460,2023-11-04,SEQRFE550D,123.7,9.12,8547.0,756.0,815.0,5134.0,1499.0,315.0,444.0,6380.0,1020.0,0.0,0.1510625,0.0334375,0.8114375,2258.0,0.931335642215545,51.57639450241248,11.305555555540602,0.6638618246232667,73,0.22,0.78,0.023,0.026,0.22
23311458,2023-11-04,2062BK1,129.09,9.88,7755.0,777.0,707.0,5063.0,1291.0,295.0,398.0,6463.0,1027.0,0.0,0.1510625,0.0334375,0.8114375,1984.0,0.9289055191701167,50.06584553373565,9.980694980682136,0.6507056451609623,6,0.2,0.75,0.032,0.025,0.18
23311456,2023-11-04,2062BK1,130.07,0.0,9171.0,1173.0,891.0,6133.0,1607.0,315.0,246.0,6109.0,1048.0,0.0,0.1510625,0.0334375,0.8114375,2168.0,0.9999999999923119,46.967017759306785,7.818414322243974,0.7412361623612818,6,0.2,0.75,0.023,0.022,0.19
23311454,2023-11-04,2062BK1,126.94,10.12,8079.0,294.0,765.0,5620.0,1510.0,344.0,277.0,6323.0,1005.0,271.0,0.1510625,0.0334375,0.8114375,2131.0,0.9261637239097756,49.81093429927674,27.479591836641227,0.7085875175970396,6,0.22,0.75,0.023,0.027,0.23
23311453,2023-11-04,EXPORTDSP14,0.0,10.08,8115.0,1350.0,810.0,4383.0,1455.0,132.0,346.0,6299.0,1003.0,289.0,0.1510625,0.0334375,0.8114375,1933.0,0.0,6299000000000.0,6.011111111106659,0.7527159855143545,55,0.2,0.8,0.026,0.025,0.22
23311448,2023-11-04,2062BK1,119.52,9.87,9177.0,855.0,760.0,4472.0,1783.0,367.0,0.0,6127.0,1222.0,0.0,0.1510625,0.0334375,0.8114375,2150.0,0.9237189890955738,51.26338688042785,10.733333333320779,0.8293023255810096,6,0.22,0.78,0.021,0.018,0.25
23311445,2023-11-04,SEQRFE550D,127.08,10.02,11925.0,1347.0,756.0,5367.0,1858.0,264.0,0.0,6558.0,1104.0,347.0,0.1510625,0.0334375,0.8114375,2122.0,0.926914660824749,51.60528800714821,8.853006681507905,0.8755890669175893,73,0.21,0.75,0.027,0.026,0.25
23311438,2023-11-04,EXPORTDSP14,132.63,10.1,10905.0,918.0,697.0,3803.0,2744.0,292.0,0.0,6762.0,1300.0,0.0,0.1510625,0.0334375,0.8114375,3036.0,0.9292370209421339,50.98394028461899,11.879084967307321,0.9038208168639974,55,0.19,0.73,0.027,0.027,0.22
23311433,2023-11-04,SEQRFE550D,130.28,9.8,10482.0,909.0,708.0,3187.0,1916.0,245.0,0.0,6662.0,1050.0,0.0,0.1510625,0.0334375,0.8114375,2161.0,0.9300399771492716,51.136014737095984,11.531353135300845,0.8866265617765449,73,0.21,0.75,0.025,0.02,0.23
23311436,2023-11-04,SEQRFE550D,118.41,10.21,9927.0,915.0,688.0,3754.0,2021.0,289.0,0.0,6390.0,1008.0,0.0,0.1510625,0.0334375,0.8114375,2310.0,0.9206188773058575,53.96503673630635,10.849180327856995,0.8748917748913961,73,0.21,0.78,0.024,0.033,0.23
23111461,2023-11-04,2062BK1,121.01,10.13,8436.0,0.0,833.0,2730.0,1788.0,284.0,0.0,5808.0,1571.0,0.0,0.1510625,0.0334375,0.8114375,2072.0,0.922754308365695,47.996033385273975,8435999999999.999,0.8629343629339464,6,0.2,0.74,0.026,0.023,0.22
23311427,2023-11-04,2062BK1,123.05,8.8,10278.0,1107.0,790.0,3587.0,1836.0,197.0,0.0,6390.0,1022.0,0.0,0.1510625,0.0334375,0.8114375,2033.0,0.9332574895644047,51.930109711077364,9.284552845520068,0.9030988686665504,6,0.21,0.75,0.023,0.022,0.22
23311425,2023-11-04,EXPORTDSP14,126.76,10.23,9183.0,1077.0,804.0,3365.0,1766.0,248.0,0.0,6394.0,1021.0,0.0,0.1510625,0.0334375,0.8114375,2014.0,0.9253230162718058,50.44177974084536,8.526462395535258,0.8768619662359102,55,0.21,0.73,0.029,0.024,0.23
23311420,2023-11-04,2062BK1,127.12,9.85,9054.0,1119.0,793.0,3072.0,1859.0,248.0,0.0,6402.0,1017.0,324.0,0.1510625,0.0334375,0.8114375,2107.0,0.9280864422798564,50.36186280640055,8.091152815006174,0.8822971048880482,6,0.22,0.74,0.025,0.025,0.21
23111474,2023-11-04,2062BK1,118.06,10.2,9684.0,1008.0,779.0,2721.0,1749.0,345.0,0.0,5888.0,1039.0,0.0,0.1510625,0.0334375,0.8114375,2094.0,0.9204740371049396,49.87294595925908,9.607142857133326,0.8352435530081971,6,0.19,0.77,0.026,0.023,0.19
23111469,2023-11-04,2062BK1,119.75,0.0,10776.0,0.0,819.0,3399.0,1755.0,307.0,0.0,6002.0,1055.0,0.0,0.1510625,0.0334375,0.8114375,2062.0,0.9999999999916492,50.121085594571014,10776000000000.0,0.8511154219200529,6,0.2,0.82,0.038,0.025,0.2
23111466,2023-11-04,SEQRFE550D,122.97,9.99,10590.0,318.0,792.0,2746.0,1786.0,338.0,0.0,6202.0,1154.0,0.0,0.1510625,0.0334375,0.8114375,2124.0,0.9248646209316722,50.435065462710945,33.30188679234811,0.8408662900184365,73,0.2,0.76,0.023,0.023,0.19
23111464,2023-11-04,SEQRFE550D,119.03,9.59,7908.0,0.0,784.0,2466.0,1731.0,291.0,0.0,6217.0,1688.0,0.0,0.1510625,0.0334375,0.8114375,2022.0,0.9254392784875958,52.23053011801873,7907999999999.999,0.8560830860529891,73,0.2,0.78,0.03,0.024,0.21
23311430,2023-11-04,EXPORTDSP14,131.28,10.21,10158.0,1086.0,713.0,2523.0,1866.0,350.0,0.0,6608.0,2287.0,339.0,0.1510625,0.0334375,0.8114375,2216.0,0.9278394232742396,50.33516148651482,9.353591160212382,0.842057761732472,55,0.2,0.76,0.02,0.019,0.23
23111457,2023-11-04,SEQRFE550D,120.85,10.1,8682.0,495.0,777.0,2926.0,1736.0,342.0,0.0,6045.0,1391.0,0.0,0.1510625,0.0334375,0.8114375,2078.0,0.9228713249261332,50.020686801406534,17.539393939358508,0.8354186717994054,73,0.22,0.78,0.023,0.027,0.23
23111455,2023-11-04,1786500D,124.51,9.88,8979.0,0.0,832.0,2453.0,1705.0,281.0,0.0,6104.0,1537.0,0.0,0.1510625,0.0334375,0.8114375,1986.0,0.926482625188433,49.02417476468537,8979000000000.0,0.8585095669683492,2,0.17,0.71,0.02,0.018,0.215
23111451,2023-11-04,2062BK1,119.58,10.21,8748.0,0.0,779.0,2245.0,1685.0,318.0,0.0,6046.0,1288.0,0.0,0.1510625,0.0334375,0.8114375,2003.0,0.921334463356797,50.56029436318314,8747999999999.999,0.8412381427854013,6,0.2,0.75,0.021,0.019,0.2
23111449,2023-11-04,SEQRFE550D,122.28,10.14,10395.0,0.0,802.0,2897.0,1712.0,291.0,0.0,6240.0,1075.0,0.0,0.1510625,0.0334375,0.8114375,2003.0,0.9234254644243813,51.030421981918295,10395000000000.0,0.8547179231149002,73,0.22,0.76,0.024,0.021,0.21
23111446,2023-11-04,2830C25HMN,112.72,9.54,10578.0,765.0,2010.0,2991.0,2364.0,454.0,0.0,5391.0,1586.0,0.0,0.1510625,0.0334375,0.8114375,2818.0,0.921969573033519,47.826472675232196,13.827450980374081,0.838892831795302,18,0.28,0.74,0.023,0.023,0.18
23311479,2023-11-05,2062BK1,125.77,10.23,9036.0,1590.0,776.0,3588.0,1808.0,329.0,0.0,5840.0,1098.0,0.0,0.1718709677419355,0.03309677419354839,0.9946129032258064,2137.0,0.9247794117579061,46.43396676436007,5.683018867920954,0.8460458586799972,6,0.21,0.77,0.03,0.026,0.26
23311471,2023-11-05,2062BK1,123.72,10.02,8178.0,1581.0,743.0,3262.0,1738.0,325.0,0.0,6089.0,1020.0,0.0,0.1718709677419355,0.03309677419354839,0.9946129032258064,2063.0,0.9250785105359274,49.215971548260455,5.17267552181836,0.8424624333490827,6,0.19,0.77,0.023,0.025,0.21
23311473,2023-11-05,2062BK1,122.7,9.96,8655.0,1602.0,735.0,3261.0,1878.0,295.0,0.0,6293.0,992.0,0.0,0.1718709677419355,0.03309677419354839,0.9946129032258064,2173.0,0.9249208502870127,51.287693561114196,5.40262172284307,0.8642429820520643,6,0.21,0.77,0.024,0.025,0.22
23311481,2023-11-05,2062BK1,118.8,9.55,9915.0,1602.0,776.0,4245.0,1970.0,325.0,0.0,6228.0,984.0,0.0,0.1718709677419355,0.03309677419354839,0.9946129032258064,2295.0,0.9255940786838677,52.42424242380114,6.1891385767751625,0.8583877995638961,6,0.2,0.73,0.021,0.025,0.21
23311498,2023-11-05,1786500D,125.02,10.1,11082.0,1911.0,867.0,4114.0,1878.0,369.0,359.0,6629.0,1103.0,0.0,0.1718709677419355,0.03309677419354839,0.9946129032258064,2606.0,0.9252516281755088,53.0235162369779,5.799058084769336,0.7206446661547503,2,0.21,0.72,0.035,0.026,0.188
23311487,2023-11-05,2830C20MMNC,122.9,10.15,7959.0,2001.0,622.0,2982.0,1861.0,319.0,0.0,6897.0,1151.0,0.0,0.1718709677419355,0.03309677419354839,0.9946129032258064,2180.0,0.9237128898840758,56.11879576846119,3.9775112443758234,0.8536697247702506,17,0.22,0.75,0.023,0.023,0.25
23111477,2023-11-05,C20MMNATLT,120.64,10.06,8955.0,1560.0,857.0,3063.0,1759.0,298.0,0.0,5698.0,945.0,300.0,0.1718709677419355,0.03309677419354839,0.9946129032258064,2057.0,0.9230298393196403,47.2314323603512,5.740384615380935,0.8551288283904448,41,0.2,0.86,0.03,0.027,0.19
23111480,2023-11-05,2062BK1,120.49,9.96,8886.0,1563.0,767.0,2339.0,1816.0,328.0,0.0,5600.0,933.0,304.0,0.1718709677419355,0.03309677419354839,0.9946129032258064,2144.0,0.9236489076203631,46.47688604824901,5.685220729362966,0.8470149253727393,6,0.21,0.76,0.026,0.025,0.2
23111482,2023-11-05,2830C20MMNC,120.99,10.0,9465.0,1554.0,790.0,2969.0,1746.0,288.0,0.0,5635.0,939.0,0.0,0.1718709677419355,0.03309677419354839,0.9946129032258064,2034.0,0.9236582945192483,46.57409703242769,6.090733590729672,0.8584070796455957,17,0.2,0.75,0.026,0.026,0.2
23111485,2023-11-05,2062BK1,128.62,0.0,8841.0,984.0,815.0,1981.0,1658.0,261.0,0.0,6328.0,1063.0,0.0,0.1718709677419355,0.03309677419354839,0.9946129032258064,1919.0,0.9999999999922252,49.19919141619344,8.984756097551845,0.863991662323677,6,0.22,0.73,0.024,0.026,0.24
23111488,2023-11-05,1786500D,125.1,10.08,8037.0,759.0,784.0,2012.0,1664.0,247.0,0.0,6143.0,1240.0,0.0,0.1718709677419355,0.03309677419354839,0.9946129032258064,1911.0,0.9254327563180542,49.10471622662586,10.58893280631016,0.8707482993192722,2,0.21,0.76,0.022,0.024,0.162
23111490,2023-11-05,EXPORTDSP14,124.88,9.98,8118.0,1326.0,805.0,2305.0,1641.0,267.0,0.0,6068.0,1027.0,0.0,0.1718709677419355,0.03309677419354839,0.9946129032258064,1908.0,0.9259973305581641,48.5906470207512,6.12217194569674,0.8600628930813102,55,0.21,0.75,0.028,0.027,0.21
23311528,2023-11-05,EXPORTDSP14,128.49,10.0,11064.0,1866.0,807.0,3960.0,2.0,258.0,183.0,6643.0,1234.0,0.0,0.1718709677419355,0.03309677419354839,0.9946129032258064,443.0,0.9277926203991061,51.70052144095494,5.929260450157594,0.004514672686220057,55,0.17,0.81,0.03,0.022,0.18
23311522,2023-11-05,EXPORTDSP14,127.23,0.0,11070.0,1191.0,795.0,4975.0,1674.0,227.0,197.0,6548.0,1337.0,0.0,0.1718709677419355,0.03309677419354839,0.9946129032258064,2098.0,0.9999999999921402,51.46584924898635,9.294710327448115,0.7979027645372746,55,0.22,0.77,0.032,0.022,0.24
23311518,2023-11-05,EXPORTDSP14,123.46,9.59,11058.0,1179.0,773.0,4219.0,1688.0,386.0,264.0,6425.0,2021.0,0.0,0.1718709677419355,0.03309677419354839,0.9946129032258064,2338.0,0.9279218338900571,52.04114692975829,9.379134860042935,0.7219846022238143,55,0.2,0.75,0.022,0.023,0.22
23311484,2023-11-05,2830C20MMNC,118.8,9.96,10383.0,1851.0,701.0,3816.0,1756.0,353.0,0.0,6534.0,1032.0,0.0,0.1718709677419355,0.03309677419354839,0.9946129032258064,2109.0,0.9226467847085847,54.99999999953704,5.609400324146078,0.8326220957795957,17,0.21,0.72,0.022,0.023,0.23
23311515,2023-11-05,2062BK1,126.11,10.07,11085.0,1200.0,831.0,4213.0,1763.0,261.0,210.0,6700.0,1526.0,0.0,0.1718709677419355,0.03309677419354839,0.9946129032258064,2234.0,0.9260537523797471,53.12822139359981,9.237499999992302,0.7891674127122699,6,0.21,0.74,0.032,0.029,0.22
23311510,2023-11-05,1786500D,123.1,9.69,12171.0,1617.0,829.0,4099.0,1637.0,315.0,207.0,6692.0,1644.0,0.0,0.1718709677419355,0.03309677419354839,0.9946129032258064,2159.0,0.9270276376163339,54.36230706698325,7.5269016697541575,0.7582213987953876,2,0.22,0.81,0.026,0.025,0.194
23311508,2023-11-05,S.TOWER6VAN,128.94,9.5,11841.0,1131.0,770.0,4044.0,2585.0,0.0,414.0,6847.0,1756.0,0.0,0.1718709677419355,0.03309677419354839,0.9946129032258064,2999.0,0.9313782143821774,53.10221808551961,10.469496021210903,0.8619539846612665,67,0.18,1.34,0.03,0.019,0.23
23311506,2023-11-05,EXPORTDSP14,125.24,10.3,12249.0,1839.0,845.0,3785.0,1783.0,369.0,291.0,6807.0,1365.0,0.0,0.1718709677419355,0.03309677419354839,0.9946129032258064,2443.0,0.9240076730048399,54.351644841469565,6.660685154971908,0.7298403602125543,55,0.2,0.74,0.03,0.026,0.25
23311504,2023-11-05,2062BK1,127.64,9.69,11394.0,2166.0,757.0,4149.0,1665.0,316.0,235.0,6785.0,1080.0,0.0,0.1718709677419355,0.03309677419354839,0.9946129032258064,2216.0,0.9294400349455367,53.15731745492669,5.2603878116319205,0.7513537906133794,6,0.21,0.75,0.029,0.022,0.22
23311502,2023-11-05,EXPORTDSP14,122.19,0.0,11430.0,2196.0,649.0,4370.0,1710.0,384.0,0.0,6716.0,2852.0,0.0,0.1718709677419355,0.03309677419354839,0.9946129032258064,2094.0,0.999999999991816,54.96358130734951,5.204918032784515,0.8166189111743951,55,0.2,0.73,0.021,0.02,0.25
23311500,2023-11-05,EXPORTDSP14,123.28,9.65,11379.0,2385.0,813.0,4689.0,1893.0,268.0,0.0,414.0,91.0,0.0,0.1718709677419355,0.03309677419354839,0.9946129032258064,2161.0,0.927405401332074,3.35820895519664,4.7710691823879365,0.8759833410454068,55,0.2,0.72,0.032,0.022,0.23
23311496,2023-11-05,1786500D,123.17,9.71,10155.0,1884.0,539.0,4225.0,1804.0,360.0,163.0,6545.0,1036.0,0.0,0.1718709677419355,0.03309677419354839,0.9946129032258064,2327.0,0.9269265502639455,53.137939432872145,5.3901273885321705,0.7752470992691125,2,0.2,0.68,0.017,0.018,0.185
23311494,2023-11-05,EXPORTDSP14,125.47,10.2,11631.0,1875.0,682.0,4803.0,1961.0,393.0,193.0,6526.0,1029.0,274.0,0.1718709677419355,0.03309677419354839,0.9946129032258064,2547.0,0.9248175720430103,52.012433250561784,6.203199999996691,0.769925402433934,55,0.2,0.84,0.027,0.023,0.25
23311491,2023-11-05,1786500D,119.46,10.14,10224.0,1902.0,767.0,3627.0,1834.0,254.0,162.0,6151.0,972.0,0.0,0.1718709677419355,0.03309677419354839,0.9946129032258064,2250.0,0.921759259252147,51.49003850618207,5.375394321763736,0.8151111111107489,2,0.22,0.76,0.027,0.026,0.226
23311513,2023-11-05,EXPORTDSP14,127.15,9.01,12048.0,1197.0,788.0,3668.0,1826.0,411.0,150.0,6694.0,1269.0,0.0,0.1718709677419355,0.03309677419354839,0.9946129032258064,2387.0,0.9338278495818609,52.646480534387365,10.065162907259761,0.7649769585250251,55,0.2,0.77,0.023,0.02,0.23
23211486,2023-11-05,1786500D,120.91,10.21,9333.0,1002.0,817.0,3829.0,1900.0,327.0,0.0,6270.0,1080.0,0.0,0.1718709677419355,0.03309677419354839,0.9946129032258064,2227.0,0.922132397796506,51.8567529563158,9.314371257475734,0.8531656937580363,2,0.22,0.84,0.026,0.018,0.259
23111501,2023-11-05,1786500D,129.73,9.95,9930.0,1443.0,813.0,3021.0,1713.0,298.0,0.0,6301.0,1032.0,0.0,0.1718709677419355,0.03309677419354839,0.9946129032258064,2011.0,0.9287657502797197,48.570107145235724,6.8814968814921125,0.8518150174038529,2,0.19,0.76,0.022,0.019,0.177
23211478,2023-11-05,2062BK1,119.96,10.33,9045.0,1608.0,690.0,4277.0,1789.0,341.0,0.0,6136.0,1059.0,0.0,0.1718709677419355,0.03309677419354839,0.9946129032258064,2130.0,0.9207153273396216,51.150383460727326,5.6249999999965015,0.8399061032859907,6,0.2,0.78,0.027,0.026,0.24
23111503,2023-11-05,S.TOWER6VAN,120.09,10.1,11190.0,0.0,789.0,3813.0,2382.0,118.0,562.0,5720.0,1457.0,0.0,0.1718709677419355,0.03309677419354839,0.9946129032258064,3062.0,0.9224210768805408,47.63094345867573,11190000000000.0,0.7779229261917773,67,0.19,1.28,0.032,0.023,0.19
23111509,2023-11-05,2062BK1,124.11,10.0,11394.0,1566.0,0.0,4373.0,1712.0,335.0,294.0,5699.0,997.0,0.0,0.1718709677419355,0.03309677419354839,0.9946129032258064,2341.0,0.9254343449338197,45.918942872887605,7.275862068960871,0.7313114053820029,6,0.21,0.88,0.043,0.022,0.21
23111511,2023-11-05,S.TOWER6VAN,125.42,10.3,14280.0,0.0,1123.0,5079.0,2382.0,193.0,579.0,6418.0,2347.0,0.0,0.1718709677419355,0.03309677419354839,0.9946129032258064,3154.0,0.9241084585844084,51.1720618717017,14280000000000.0,0.7552314521240472,67,0.18,1.36,0.038,0.019,0.2
23111516,2023-11-05,S.TOWER6VAN,126.93,9.48,9618.0,0.0,810.0,2946.0,2318.0,95.0,548.0,6007.0,1518.0,0.0,0.1718709677419355,0.03309677419354839,0.9946129032258064,2961.0,0.9305036287593983,47.32529740764732,9618000000000.0,0.7828436339071994,67,0.17,1.25,0.024,0.02,0.21
23111519,2023-11-05,1786500D,125.04,10.2,9972.0,1677.0,777.0,4185.0,1712.0,271.0,0.0,5318.0,936.0,0.0,0.1718709677419355,0.03309677419354839,0.9946129032258064,1983.0,0.9245785270561626,42.530390274771825,5.946332737026865,0.863338376197245,2,0.21,0.76,0.016,0.022,0.222
23111521,2023-11-05,2062BK1,122.64,0.0,9975.0,966.0,804.0,3034.0,1719.0,267.0,0.0,5795.0,954.0,0.0,0.1718709677419355,0.03309677419354839,0.9946129032258064,1986.0,0.9999999999918461,47.252120025707335,10.32608695651105,0.8655589123862711,6,0.2,0.79,0.028,0.025,0.24
23111493,2023-11-05,EXPORTDSP14,124.74,10.21,9996.0,870.0,822.0,3459.0,1689.0,267.0,0.0,6568.0,1386.0,0.0,0.1718709677419355,0.03309677419354839,0.9946129032258064,1956.0,0.9243423490113055,52.65351931976388,11.489655172400587,0.863496932514896,55,0.21,0.8,0.028,0.023,0.26
23211476,2023-11-05,2830C20MMNC,124.2,9.76,4776.0,1677.0,803.0,2946.0,1802.0,334.0,0.0,6329.0,1032.0,0.0,0.1718709677419355,0.03309677419354839,0.9946129032258064,2136.0,0.9271424305693704,50.95813204467827,2.847942754917801,0.8436329588011032,17,0.2,0.82,0.021,0.019,0.22
23211472,2023-11-05,2830C20MMNC,122.47,10.11,8676.0,1665.0,811.0,2936.0,1772.0,304.0,0.0,6128.0,1004.0,362.0,0.1718709677419355,0.03309677419354839,0.9946129032258064,2076.0,0.9237441544658039,50.03674369192425,5.210810810807681,0.8535645472057546,17,0.21,0.77,0.027,0.023,0.2
23211483,2023-11-05,2062BK1,121.04,10.1,10428.0,1098.0,803.0,2740.0,1765.0,317.0,0.0,6498.0,1397.0,366.0,0.1718709677419355,0.03309677419354839,0.9946129032258064,2082.0,0.9229830715195746,53.68473231945072,9.497267759554193,0.8477425552349435,6,0.2,0.78,0.027,0.025,0.22
23111505,2023-11-05,1786500D,121.57,10.02,12006.0,0.0,797.0,4260.0,1729.0,372.0,250.0,6393.0,1092.0,0.0,0.1718709677419355,0.03309677419354839,0.9946129032258064,2351.0,0.9238543962236959,52.58698692068284,12006000000000.0,0.7354317311779092,2,0.19,0.79,0.025,0.026,0.188
23111507,2023-11-05,1786500D,118.37,10.07,12282.0,0.0,777.0,4994.0,1715.0,345.0,315.0,5774.0,1553.0,0.0,0.1718709677419355,0.03309677419354839,0.9946129032258064,2375.0,0.9215976331289195,48.77925149912326,12282000000000.0,0.7221052631575907,2,0.22,0.75,0.028,0.02,0.184
23211489,2023-11-05,2062BK1,130.86,10.12,8001.0,768.0,803.0,3304.0,1758.0,338.0,0.0,6423.0,1083.0,0.0,0.1718709677419355,0.03309677419354839,0.9946129032258064,2096.0,0.9282167683293502,49.082989454003645,10.417968749986436,0.838740458014867,6,0.21,0.76,0.032,0.028,0.21
23211492,2023-11-05,2062BK1,130.4,0.0,9177.0,1011.0,0.0,5852.0,0.0,0.0,0.0,6543.0,1104.0,0.0,0.1718709677419355,0.03309677419354839,0.9946129032258064,0.0,0.9999999999923314,50.17638036771337,9.077151335302595,0.0,6,0.2,0.76,0.037,0.02,0.21
23211495,2023-11-05,2062BK1,138.8,0.0,12333.0,0.0,800.0,3669.0,1718.0,290.0,0.0,7631.0,1271.0,0.0,0.1718709677419355,0.03309677419354839,0.9946129032258064,2008.0,0.9999999999927954,54.97838616675087,12333000000000.0,0.8555776892426018,6,0.19,0.8,0.023,0.018,0.25
23211512,2023-11-05,2062BK1,117.8,9.39,11571.0,0.0,789.0,3073.0,1664.0,196.0,0.0,6384.0,1064.0,0.0,0.1718709677419355,0.03309677419354839,0.9946129032258064,1860.0,0.9261734413009971,54.19354838663673,11571000000000.0,0.8946236559134976,6,0.19,0.8,0.029,0.023,0.22
23211514,2023-11-05,1786500D,125.79,10.1,11172.0,1779.0,808.0,3786.0,1566.0,236.0,0.0,6757.0,1252.0,326.0,0.1718709677419355,0.03309677419354839,0.9946129032258064,1802.0,0.9256751784463487,53.71651164596775,6.279932546370838,0.8690344062148341,2,0.22,0.76,0.023,0.026,0.189
23211517,2023-11-05,EXPORTDSP14,122.63,9.1,10731.0,1881.0,797.0,3647.0,1758.0,226.0,189.0,6492.0,1023.0,0.0,0.1718709677419355,0.03309677419354839,0.9946129032258064,2173.0,0.9309193046312085,52.93973742108016,5.7049441786253565,0.8090197883107183,55,0.19,0.79,0.028,0.021,0.22
23211523,2023-11-05,1786500D,130.11,0.0,10920.0,2388.0,795.0,3721.0,1735.0,321.0,189.0,6492.0,1023.0,0.0,0.1718709677419355,0.03309677419354839,0.9946129032258064,2245.0,0.9999999999923143,49.89624164130431,4.572864321606125,0.772828507794756,2,0.2,0.75,0.033,0.024,0.197
23211526,2023-11-05,1786500D,124.08,0.0,10272.0,999.0,806.0,3790.0,1677.0,246.0,0.0,6390.0,1083.0,0.0,0.1718709677419355,0.03309677419354839,0.9946129032258064,1923.0,0.9999999999919407,51.499032881596555,10.28228228227199,0.8720748829948664,2,0.22,0.79,0.027,0.029,0.223
23311544,2023-11-06,1786500D,127.36,9.99,10998.0,1860.0,674.0,3651.0,1771.0,268.0,221.0,6583.0,1039.0,0.0,0.15957142857142856,0.04271428571428571,1.0060714285714287,2260.0,0.9272661084752293,51.68812814029767,5.912903225803273,0.7836283185837241,2,0.23,0.73,0.018,0.024,0.19
23311533,2023-11-06,2062BK1,122.58,6.15,10587.0,1644.0,798.0,4373.0,1709.0,321.0,98.0,6084.0,1136.0,0.0,0.15957142857142856,0.04271428571428571,1.0060714285714287,2128.0,0.9522255884335259,49.632892804294066,6.439781021893893,0.8031015037590211,6,0.21,0.75,0.026,0.03,0.24
23311571,2023-11-06,2830C20MMNC,120.5,9.69,11046.0,534.0,794.0,3468.0,1773.0,218.0,0.0,6015.0,1039.0,276.0,0.15957142857142856,0.04271428571428571,1.0060714285714287,1991.0,0.9255703202939891,49.91701244771853,20.68539325838823,0.8905072827720288,17,0.19,0.74,0.026,0.036,0.22
23311541,2023-11-06,EXPORTDSP14,121.55,9.23,11091.0,1914.0,713.0,3304.0,1723.0,316.0,295.0,896.0,225.0,0.0,0.15957142857142856,0.04271428571428571,1.0060714285714287,2334.0,0.9294234592374261,7.371452077273784,5.7946708463919565,0.7382176520990839,55,0.2,0.77,0.032,0.026,0.23
23311568,2023-11-06,2062BK1,123.26,10.2,11463.0,1080.0,798.0,3666.0,2021.0,254.0,0.0,6231.0,995.0,281.0,0.15957142857142856,0.04271428571428571,1.0060714285714287,2275.0,0.9235726060173568,50.551679376516695,10.613888888879062,0.8883516483512579,6,0.2,0.76,0.026,0.03,0.22
23311536,2023-11-06,2830C20MMNC,131.16,10.06,10368.0,1614.0,804.0,4413.0,1617.0,295.0,352.0,6444.0,1023.0,0.0,0.15957142857142856,0.04271428571428571,1.0060714285714287,2264.0,0.9287636312071325,49.13083257053118,6.423791821557359,0.714222614840674,17,0.19,0.7,0.027,0.032,0.22
23311563,2023-11-06,2830C20MMNC,122.79,9.1,10899.0,1095.0,771.0,3002.0,2041.0,176.0,0.0,5904.0,951.0,282.0,0.15957142857142856,0.04271428571428571,1.0060714285714287,2217.0,0.9310031086440897,48.0820913751276,9.953424657525156,0.920613441587316,17,0.19,0.73,0.023,0.02,0.18
23211573,2023-11-06,2062BK1,125.27,9.6,10926.0,1485.0,811.0,3056.0,1691.0,273.0,0.0,6052.0,980.0,269.0,0.15957142857142856,0.04271428571428571,1.0060714285714287,1964.0,0.9288203455110193,48.31164684243385,7.357575757570803,0.8609979633396838,6,0.22,0.77,0.023,0.037,0.22
23311560,2023-11-06,2062BK1,124.88,10.1,11184.0,1071.0,801.0,3374.0,1610.0,207.0,0.0,6472.0,1034.0,0.0,0.15957142857142856,0.04271428571428571,1.0060714285714287,1817.0,0.9251740998597928,51.82575272219871,10.442577030802575,0.886075949366601,6,0.18,0.77,0.024,0.033,0.23
23311558,2023-11-06,1786500D,122.4,9.58,11688.0,1125.0,799.0,2996.0,1990.0,332.0,0.0,6270.0,1095.0,370.0,0.15957142857142856,0.04271428571428571,1.0060714285714287,2322.0,0.9274132444239475,51.225490195659916,10.389333333324098,0.8570198105078135,2,0.19,0.73,0.028,0.038,0.205
23311539,2023-11-06,EXPORTDSP14,121.31,9.94,10974.0,1851.0,710.0,4192.0,1695.0,301.0,60.0,478.0,97.0,0.0,0.15957142857142856,0.04271428571428571,1.0060714285714287,2056.0,0.9242666666596248,3.940318193026623,5.928687196107008,0.8244163424120504,55,0.2,0.79,0.027,0.032,0.25
23311554,2023-11-06,2062BK1,129.91,0.0,11946.0,978.0,696.0,5484.0,2021.0,315.0,0.0,6305.0,1184.0,0.0,0.15957142857142856,0.04271428571428571,1.0060714285714287,2336.0,0.9999999999923025,48.533600184369696,12.21472392636788,0.8651541095886708,6,0.2,0.77,0.027,0.027,0.21
23111540,2023-11-06,2062BK1,135.4,10.01,9168.0,963.0,764.0,3423.0,1651.0,233.0,0.0,5914.0,1266.0,0.0,0.15957142857142856,0.04271428571428571,1.0060714285714287,1884.0,0.9311601677949857,43.67799113704817,9.520249221173914,0.8763269639061166,6,0.2,0.79,0.033,0.026,0.21
23211570,2023-11-06,1786500D,118.2,10.2,10710.0,1500.0,797.0,2667.0,1704.0,290.0,0.0,6345.0,1148.0,0.0,0.15957142857142856,0.04271428571428571,1.0060714285714287,1994.0,0.920560747656382,53.68020304523113,7.13999999999524,0.8545636910727911,2,0.22,0.76,0.03,0.033,0.212
23311547,2023-11-06,1786500D,124.35,10.21,9978.0,957.0,721.0,3465.0,1975.0,234.0,10.0,6477.0,1071.0,0.0,0.15957142857142856,0.04271428571428571,1.0060714285714287,2219.0,0.9241230677695889,52.08685162804916,10.426332288390359,0.8900405588098738,2,0.21,0.83,0.026,0.02,0.268
23311565,2023-11-06,C20MMNATLT,126.68,10.3,11337.0,1104.0,834.0,3629.0,1919.0,322.0,0.0,6097.0,981.0,278.0,0.15957142857142856,0.04271428571428571,1.0060714285714287,2241.0,0.9248065410941393,48.129144300220005,10.269021739121133,0.8563141454703899,41,0.18,0.71,0.031,0.037,0.21
23311556,2023-11-06,1786500D,125.85,0.0,11739.0,945.0,793.0,2269.0,1875.0,210.0,0.0,6039.0,973.0,376.0,0.15957142857142856,0.04271428571428571,1.0060714285714287,2085.0,0.999999999992054,47.98569725825995,12.422222222209077,0.8992805755391371,2,0.21,0.7,0.021,0.03,0.205
23311580,2023-11-06,2062BK1,122.4,10.1,10617.0,18.0,810.0,5652.0,1715.0,305.0,245.0,6395.0,1001.0,0.0,0.15957142857142856,0.04271428571428571,1.0060714285714287,2265.0,0.9237735848986887,52.24673202571694,589.8333333005648,0.757174392935648,6,0.22,0.74,0.029,0.033,0.21
23311577,2023-11-06,2062BK1,123.26,9.68,10284.0,906.0,798.0,4360.0,1722.0,294.0,0.0,6395.0,1013.0,0.0,0.15957142857142856,0.04271428571428571,1.0060714285714287,2016.0,0.9271851963221968,51.882200226741176,11.350993377470916,0.854166666666243,6,0.22,0.76,0.023,0.03,0.23
23111543,2023-11-06,EXPORTDSP14,127.45,10.01,9528.0,336.0,852.0,3604.0,1685.0,281.0,0.0,6075.0,1005.0,0.0,0.15957142857142856,0.04271428571428571,1.0060714285714287,1966.0,0.9271788156487184,47.66575127463581,28.357142857058463,0.8570701932854237,55,0.2,0.8,0.029,0.024,0.21
23111546,2023-11-06,2062BK1,124.87,10.08,9786.0,0.0,805.0,3031.0,1671.0,271.0,0.0,5717.0,948.0,0.0,0.15957142857142856,0.04271428571428571,1.0060714285714287,1942.0,0.925305668759353,45.78361495919129,9786000000000.0,0.8604531410912151,6,0.21,0.79,0.028,0.029,0.26
23111549,2023-11-06,1786500D,125.69,10.1,9057.0,150.0,807.0,4502.0,1673.0,280.0,0.0,5744.0,1037.0,0.0,0.15957142857142856,0.04271428571428571,1.0060714285714287,1953.0,0.9256204433247985,45.69973744891638,60.37999999959747,0.8566308243723212,2,0.2,0.76,0.036,0.032,0.2
23111552,2023-11-06,EXPORTDSP14,130.92,0.0,9129.0,180.0,784.0,5336.0,1665.0,264.0,0.0,5803.0,967.0,0.0,0.15957142857142856,0.04271428571428571,1.0060714285714287,1929.0,0.9999999999923618,44.32477849034277,50.71666666638491,0.8631415241053069,55,0.19,0.81,0.031,0.033,0.18
23111555,2023-11-06,2062BK1,133.16,0.0,13182.0,660.0,809.0,4777.0,1720.0,260.0,0.0,5567.0,3813.0,0.0,0.15957142857142856,0.04271428571428571,1.0060714285714287,1980.0,0.9999999999924903,41.80684890326069,19.97272727269701,0.86868686868643,6,0.18,0.76,0.023,0.026,0.17
23111559,2023-11-06,1786500D,119.3,9.48,10698.0,198.0,800.0,2233.0,1849.0,254.0,0.0,5230.0,1659.0,0.0,0.15957142857142856,0.04271428571428571,1.0060714285714287,2103.0,0.9263860847885822,43.839061189909145,54.030303030030154,0.8792201616733812,2,0.18,0.81,0.02,0.028,0.205
23111562,2023-11-06,1786500D,125.9,0.0,9609.0,0.0,797.0,2876.0,1743.0,267.0,0.0,5495.0,953.0,0.0,0.15957142857142856,0.04271428571428571,1.0060714285714287,2010.0,0.9999999999920571,43.645750595364206,9609000000000.0,0.8671641791040462,2,0.2,0.71,0.035,0.032,0.161
23111566,2023-11-06,1786500D,122.98,9.7,11688.0,240.0,807.0,2649.0,1759.0,233.0,0.0,5795.0,1557.0,0.0,0.15957142857142856,0.04271428571428571,1.0060714285714287,1992.0,0.9268917696644039,47.12148316761163,48.699999999797086,0.8830321285136129,2,0.2,0.74,0.035,0.03,0.181
23111569,2023-11-06,2062BK1,124.49,10.1,10230.0,0.0,810.0,3049.0,1651.0,267.0,0.0,5546.0,972.0,0.0,0.15957142857142856,0.04271428571428571,1.0060714285714287,1918.0,0.9249572776512003,44.549763032817495,10230000000000.0,0.8607924921789047,6,0.19,0.8,0.023,0.032,0.26
23311574,2023-11-06,1786500D,130.78,10.2,10791.0,1041.0,798.0,4362.0,1605.0,186.0,0.0,6389.0,1009.0,0.0,0.15957142857142856,0.04271428571428571,1.0060714285714287,1791.0,0.9276493119525633,48.85303563198614,10.365994236301281,0.8961474036845918,2,0.21,0.71,0.019,0.031,0.214
23111572,2023-11-06,2062BK1,123.34,10.0,10224.0,519.0,769.0,4297.0,1653.0,239.0,0.0,5508.0,1356.0,0.0,0.15957142857142856,0.04271428571428571,1.0060714285714287,1892.0,0.9250037498055723,44.657045564742525,19.699421965279964,0.8736786469339991,6,0.21,0.78,0.021,0.034,0.22
23111579,2023-11-06,2830C20MMNC,123.18,9.89,11310.0,0.0,770.0,3938.0,1678.0,231.0,0.0,6471.0,1080.0,0.0,0.15957142857142856,0.04271428571428571,1.0060714285714287,1909.0,0.9256782144666291,52.53287871365048,11310000000000.0,0.8789942378203882,17,0.21,0.75,0.034,0.04,0.26
23311583,2023-11-06,2062BK1,116.72,9.68,8640.0,0.0,663.0,3544.0,1715.0,392.0,149.0,5993.0,1492.0,0.0,0.15957142857142856,0.04271428571428571,1.0060714285714287,2256.0,0.9234177215116818,51.34509938269924,8639999999999.999,0.7601950354606559,6,0.2,0.76,0.028,0.033,0.23
23311582,2023-11-06,2062BK1,122.22,9.85,10926.0,0.0,793.0,4638.0,1685.0,210.0,226.0,6194.0,973.0,0.0,0.15957142857142856,0.04271428571428571,1.0060714285714287,2121.0,0.9254183387527417,50.67910325600819,10926000000000.0,0.7944365865154199,6,0.22,0.74,0.022,0.038,0.25
23211587,2023-11-06,2830C20MMNC,122.85,10.03,9942.0,1557.0,701.0,2393.0,1664.0,304.0,0.0,6357.0,1001.0,0.0,0.15957142857142856,0.04271428571428571,1.0060714285714287,1968.0,0.9245183624253123,51.74603174561054,6.385356454716516,0.8455284552841232,17,0.21,0.73,0.02,0.032,0.23
23211581,2023-11-06,1786500D,129.08,9.26,11748.0,225.0,808.0,4248.0,1589.0,250.0,0.0,6720.0,1088.0,0.0,0.15957142857142856,0.04271428571428571,1.0060714285714287,1839.0,0.9330634668141315,52.06073752671165,52.213333333101275,0.864056552473701,2,0.18,0.76,0.024,0.037,0.222
23211578,2023-11-06,2830C20MMNC,121.92,9.78,12078.0,0.0,795.0,2884.0,1664.0,267.0,0.0,6411.0,1166.0,0.0,0.15957142857142856,0.04271428571428571,1.0060714285714287,1931.0,0.925740318899577,52.58366141689154,12078000000000.0,0.8617296737437278,17,0.21,0.74,0.027,0.033,0.2
23311530,2023-11-06,EXPORTDSP14,126.57,10.17,10209.0,1443.0,796.0,4519.0,1763.0,376.0,84.0,6192.0,1614.0,0.0,0.15957142857142856,0.04271428571428571,1.0060714285714287,2223.0,0.92562527423632,48.921545389516304,7.074844074839172,0.7930724246510152,55,0.21,0.75,0.032,0.028,0.21
23211575,2023-11-06,2830C20MMNC,107.68,0.0,12072.0,1005.0,795.0,4361.0,1721.0,277.0,0.0,6719.0,1093.0,0.0,0.15957142857142856,0.04271428571428571,1.0060714285714287,1998.0,0.9999999999907132,62.39784546747401,12.01194029849551,0.8613613613609302,17,0.21,0.79,0.024,0.029,0.25
23111532,2023-11-06,2062BK1,121.86,10.23,10203.0,972.0,802.0,3945.0,1695.0,264.0,0.0,396.0,86.0,0.0,0.15957142857142856,0.04271428571428571,1.0060714285714287,1959.0,0.9225528048987619,3.2496307237547213,10.496913580236114,0.8652373660026211,6,0.19,0.78,0.028,0.028,0.2
23111576,2023-11-06,1786500D,116.85,9.87,10341.0,1104.0,879.0,3429.0,1697.0,260.0,0.0,5706.0,986.0,0.0,0.15957142857142856,0.04271428571428571,1.0060714285714287,1957.0,0.9221117424169656,48.83183568636002,9.366847826078471,0.8671435871227046,2,0.22,0.78,0.033,0.038,0.23
23311525,2023-11-06,2062BK1,126.61,0.0,11031.0,1485.0,804.0,5119.0,1739.0,322.0,227.0,6369.0,1018.0,0.0,0.15957142857142856,0.04271428571428571,1.0060714285714287,2288.0,0.9999999999921017,50.304083405336826,7.428282828277826,0.7600524475521153,6,0.2,0.78,0.03,0.025,0.25
23311551,2023-11-06,2062BK1,134.55,0.0,11196.0,960.0,693.0,6294.0,1976.0,329.0,176.0,6342.0,1164.0,0.0,0.15957142857142856,0.04271428571428571,1.0060714285714287,2481.0,0.999999999992568,47.13489409106551,11.662499999987851,0.79645304312745,6,0.2,0.79,0.019,0.025,0.22
23111538,2023-11-06,2062BK1,122.74,10.14,9969.0,1020.0,799.0,3508.0,1680.0,263.0,0.0,5996.0,983.0,0.0,0.15957142857142856,0.04271428571428571,1.0060714285714287,1943.0,0.9236905478557821,48.85123024239163,9.773529411755124,0.8646423057123702,6,0.19,0.75,0.024,0.029,0.19
23111524,2023-11-06,S.TOWER6VAN,127.29,0.0,10938.0,981.0,807.0,3488.0,2406.0,64.0,365.0,6200.0,1018.0,0.0,0.15957142857142856,0.04271428571428571,1.0060714285714287,2835.0,0.9999999999921438,48.70767538652912,11.149847094789857,0.8486772486769493,67,0.2,1.34,0.029,0.021,0.22
23111527,2023-11-06,2062BK1,124.13,9.83,9984.0,1017.0,772.0,4460.0,1685.0,271.0,0.0,5997.0,982.0,0.0,0.15957142857142856,0.04271428571428571,1.0060714285714287,1956.0,0.9266198865263764,48.31225328245942,9.81710914453312,0.8614519427398459,6,0.21,0.77,0.026,0.026,0.21
23211564,2023-11-06,2062BK1,123.5,9.8,11484.0,984.0,811.0,2467.0,1714.0,290.0,0.0,6764.0,1145.0,0.0,0.15957142857142856,0.04271428571428571,1.0060714285714287,2004.0,0.926481620398151,54.769230768787295,11.670731707305213,0.8552894211572578,6,0.19,0.88,0.027,0.022,0.24
23211567,2023-11-06,2830C20MMNC,124.42,10.0,11025.0,996.0,792.0,2588.0,1708.0,320.0,0.0,6495.0,1124.0,0.0,0.15957142857142856,0.04271428571428571,1.0060714285714287,2028.0,0.9256063085781461,52.20221829245939,11.069277108422622,0.8422090729778885,17,0.19,0.79,0.03,0.03,0.21
23211557,2023-11-06,2062BK1,120.5,10.2,14817.0,1020.0,789.0,1554.0,1698.0,294.0,0.0,6657.0,1189.0,265.0,0.15957142857142856,0.04271428571428571,1.0060714285714287,1992.0,0.9219586840021274,55.24481327754983,14.526470588221052,0.8524096385537889,6,0.18,0.76,0.018,0.023,0.2
23211553,2023-11-06,2062BK1,133.45,0.0,10869.0,1605.0,806.0,3879.0,1779.0,294.0,0.0,6202.0,988.0,0.0,0.15957142857142856,0.04271428571428571,1.0060714285714287,2073.0,0.9999999999925067,46.474334956564455,6.771962616818211,0.8581765557159391,6,0.21,0.79,0.021,0.023,0.22
23211550,2023-11-06,EXPORTDSP14,135.22,0.0,9828.0,0.0,756.0,6010.0,1752.0,273.0,0.0,6641.0,1327.0,0.0,0.15957142857142856,0.04271428571428571,1.0060714285714287,2025.0,0.9999999999926047,49.112557313643606,9828000000000.0,0.865185185184758,55,0.2,0.77,0.026,0.023,0.23
23211548,2023-11-06,EXPORTDSP14,126.53,10.11,10869.0,1185.0,745.0,2843.0,1725.0,273.0,0.0,6293.0,1002.0,0.0,0.15957142857142856,0.04271428571428571,1.0060714285714287,1998.0,0.9260099531548157,49.73524065399719,9.172151898726437,0.8633633633629313,55,0.21,0.79,0.029,0.025,0.26
23211561,2023-11-06,2062BK1,124.87,9.69,9411.0,678.0,792.0,1524.0,1745.0,307.0,0.0,6775.0,1398.0,0.0,0.15957142857142856,0.04271428571428571,1.0060714285714287,2052.0,0.9279875148563617,54.2564266833166,13.880530973430854,0.8503898635473439,6,0.19,0.76,0.02,0.028,0.23
23111337,2023-11-06,2062BK1,124.11,9.83,8754.0,2571.0,875.0,479.0,1715.0,257.0,0.0,6898.0,1486.0,0.0,0.15957142857142856,0.04271428571428571,1.0060714285714287,1972.0,0.9266089293644423,55.57972766049811,3.4049008168014763,0.8696754563890113,6,0.19,0.74,0.026,0.026,0.21
23211545,2023-11-06,2062BK1,134.92,0.0,10560.0,1596.0,751.0,2896.0,1765.0,263.0,0.0,6546.0,1038.0,0.0,0.15957142857142856,0.04271428571428571,1.0060714285714287,2028.0,0.9999999999925883,48.51764008265256,6.616541353379313,0.8703155818536142,6,0.22,0.79,0.023,0.021,0.2
23211529,2023-11-06,2062BK1,127.32,9.5,10047.0,1035.0,795.0,4405.0,1289.0,277.0,0.0,6406.0,1055.0,0.0,0.15957142857142856,0.04271428571428571,1.0060714285714287,1566.0,0.9305657067612151,50.31416902253916,9.707246376802216,0.8231162196674182,6,0.22,0.79,0.029,0.027,0.23
23211531,2023-11-06,2062BK1,119.87,9.99,9897.0,2220.0,806.0,2798.0,1701.0,294.0,0.0,6591.0,1040.0,0.0,0.15957142857142856,0.04271428571428571,1.0060714285714287,1995.0,0.9230709995308558,54.98456661337295,4.4581081081061,0.8526315789469411,6,0.2,0.74,0.029,0.024,0.19
23211520,2023-11-06,S.TOWER6VAN,123.85,0.0,10104.0,2433.0,800.0,3480.0,2413.0,74.0,439.0,6605.0,1036.0,241.0,0.15957142857142856,0.04271428571428571,1.0060714285714287,2926.0,0.9999999999919257,53.33064190510028,4.15289765721161,0.8246753246750428,67,0.18,1.29,0.039,0.024,0.22
23211537,2023-11-06,2062BK1,123.31,0.0,11025.0,1797.0,743.0,4041.0,1688.0,273.0,0.0,6704.0,1395.0,0.0,0.15957142857142856,0.04271428571428571,1.0060714285714287,1961.0,0.9999999999918904,54.36704241298867,6.135225375622629,0.8607853136150634,6,0.22,0.88,0.022,0.022,0.22
23211542,2023-11-06,2062BK1,134.16,9.98,10947.0,1569.0,759.0,3402.0,1725.0,283.0,0.0,6399.0,1021.0,0.0,0.15957142857142856,0.04271428571428571,1.0060714285714287,2008.0,0.9307617593941255,47.696779963866305,6.977055449326337,0.8590637450194925,6,0.21,0.78,0.023,0.022,0.19
23211534,2023-11-06,2062BK1,120.59,10.11,9909.0,2424.0,797.0,2025.0,1704.0,283.0,0.0,6726.0,1060.0,0.0,0.15957142857142856,0.04271428571428571,1.0060714285714287,1987.0,0.9226472838491,55.7757691346233,4.087871287127027,0.857574232510892,6,0.19,0.74,0.027,0.021,0.18
23311613,2023-11-07,2830C20MMNC,123.01,9.93,9729.0,0.0,773.0,4274.0,2285.0,227.0,0.0,5996.0,959.0,225.0,0.14286666666666664,0.0477,0.833,2512.0,0.9253046487067452,48.74400455207915,9729000000000.0,0.9096337579614213,17,0.18,0.76,0.026,0.038,0.2
23311589,2023-11-07,2830C20MMNC,122.65,9.87,9495.0,0.0,796.0,5030.0,1721.0,244.0,278.0,5987.0,941.0,0.0,0.14286666666666664,0.0477,0.833,2243.0,0.9255206761173747,48.813697512851085,9495000000000.0,0.7672759696831176,17,0.2,0.77,0.025,0.04,0.23
23311592,2023-11-07,2830C20MMNC,124.92,10.12,9432.0,0.0,823.0,5588.0,1701.0,370.0,98.0,6188.0,973.0,0.0,0.14286666666666664,0.0477,0.833,2169.0,0.925059241699311,49.535702849427345,9432000000000.0,0.7842323651448666,17,0.18,0.69,0.023,0.035,0.21
23311595,2023-11-07,2830C20MMNC,120.79,9.98,10233.0,462.0,787.0,5253.0,1692.0,369.0,258.0,6201.0,976.0,0.0,0.14286666666666664,0.0477,0.833,2319.0,0.923682801858808,51.33703121076797,22.149350649302708,0.7296248382920528,17,0.2,0.73,0.025,0.037,0.22
23311598,2023-11-07,2830C20MMNC,124.96,0.0,10974.0,0.0,787.0,3498.0,1675.0,332.0,0.0,6097.0,984.0,380.0,0.14286666666666664,0.0477,0.833,2007.0,0.9999999999919974,48.79161331587075,10974000000000.0,0.8345789735920107,17,0.2,0.73,0.022,0.031,0.24
23311599,2023-11-07,2830C20MMNC,125.03,10.5,10005.0,0.0,824.0,4696.0,1878.0,292.0,0.0,6162.0,988.0,276.0,0.14286666666666664,0.0477,0.833,2170.0,0.9225263779169002,49.28417179837412,10005000000000.0,0.8654377880180344,17,0.21,0.77,0.03,0.032,0.24
23311604,2023-11-07,2062BK1,124.28,9.49,9342.0,0.0,793.0,4180.0,1991.0,251.0,0.0,6027.0,958.0,0.0,0.14286666666666664,0.0477,0.833,2242.0,0.9290573372136574,48.49533311837387,9342000000000.0,0.8880463871539304,6,0.18,0.75,0.037,0.04,0.19
23311607,2023-11-07,1786500D,125.87,10.32,10314.0,0.0,790.0,3684.0,2058.0,315.0,0.0,6088.0,973.0,269.0,0.14286666666666664,0.0477,0.833,2373.0,0.9242235112642323,48.36736315207462,10314000000000.0,0.8672566371677761,2,0.22,0.75,0.027,0.04,0.225
23311610,2023-11-07,2062BK1,132.6,10.01,9009.0,36.0,823.0,3643.0,2238.0,304.0,0.0,6191.0,985.0,268.0,0.14286666666666664,0.0477,0.833,2542.0,0.9298085688175458,46.689291100703706,250.24999999304865,0.8804091266715656,6,0.2,0.72,0.031,0.038,0.2
23311616,2023-11-07,2062BK1,120.98,10.1,9261.0,0.0,828.0,3430.0,2257.0,260.0,0.0,6186.0,993.0,417.0,0.14286666666666664,0.0477,0.833,2517.0,0.9229478181192939,51.132418581161076,9261000000000.0,0.8967024235197073,6,0.2,0.76,0.029,0.042,0.2
23311640,2023-11-07,2062BK1,123.48,9.95,9945.0,1911.0,906.0,3213.0,1634.0,281.0,0.0,6531.0,1029.0,401.0,0.14286666666666664,0.0477,0.833,1915.0,0.9254290639217161,52.891156462156694,5.204081632650338,0.8532637075713561,6,0.18,0.76,0.02,0.034,0.23
23311624,2023-11-07,2830C20MMNC,127.43,0.0,9063.0,1488.0,832.0,3497.0,1582.0,342.0,0.0,6367.0,1018.0,0.0,0.14286666666666664,0.0477,0.833,1924.0,0.9999999999921525,49.96468649415392,6.090725806447519,0.8222453222448949,17,0.21,0.74,0.024,0.032,0.22
23311626,2023-11-07,2062BK1,120.99,0.0,9033.0,1308.0,790.0,3509.0,1780.0,271.0,0.0,6176.0,989.0,0.0,0.14286666666666664,0.0477,0.833,2051.0,0.9999999999917348,51.045540953375934,6.905963302747014,0.8678693320327314,6,0.2,0.76,0.025,0.037,0.18
23311629,2023-11-07,2830C20MMNC,126.15,0.0,9981.0,1197.0,790.0,4592.0,1731.0,291.0,0.0,6445.0,1030.0,0.0,0.14286666666666664,0.0477,0.833,2022.0,0.9999999999920729,51.089972254846685,8.338345864654688,0.8560830860529891,17,0.19,0.69,0.032,0.036,0.18
23311631,2023-11-07,2830C20MMNC,128.35,0.0,10101.0,1830.0,809.0,4059.0,1732.0,334.0,0.0,6651.0,1569.0,0.0,0.14286666666666664,0.0477,0.833,2066.0,0.9999999999922089,51.81924425358926,5.5196721311445245,0.8383349467566126,17,0.2,0.73,0.025,0.028,0.2
