Repository: SiddharthKumar268/FerroMind

# FerroMind
*Ferro-Alloy Optimisation using Machine Learning*
**SAIL Durgapur Steel Plant | Steel Melting Shop**
Intern: Siddharth Kumar | FY 2023-24 to FY 2025-26

---

## Quick Start

```bash

# 2. Place raw Excel files in data/raw/

## Dataset

| | |
|---|---|
| Total heats after cleaning | 47,421 |
| Training set | 37,936 heats (Apr 2023 – Jun 2025) |
| Test set | 9,485 heats (Jun 2025 – Dec 2025) |
| Input features | 21 (16 raw + 5 engineered) |
| Target variables | Mn, Si, C, S, P |
| BOF grades | 76 distinct grades |
| Split method | Chronological 80/20 — no shuffle, no leakage |

---

File: data/processed/sms_train_slag.csv (part 67 of 74)
Heat_Number,Date,BOF Grade Code,Hot Metal Addn. Weight,Scrap Addn. Weight,Lime Into Converter,Dolomite Into Converter,Lime Into Ladle,Iron Ore Into Converter,SIMN Into Ladle,FESI Into Ladle,FEMN Into Ladle,Measered O2 Mainblow II,Duration of Mainblow I/II,Measered O2 2nd Blow,HM_P,HM_S,HM_Si,Total_FA_Ladle,HM_Ratio,O2_per_ton_HM,Lime_Dolo_Ratio,SiMn_FA_Fraction,Grade_Encoded,C,Mn,P,S,Si,FeO,CaO,SiO2,Al2O3,MnO,MgO,P2O5,Basicity,Slag_SP_Index
24118448,2025-03-21,SEQRFE550D,122.13,7.37,9696.0,3837.0,734.0,2932.0,1716.0,258.0,0.0,6501.0,1860.0,0.0,0.1536842105263157,0.0433157894736842,0.8084736842105263,1974.0,0.9430888030815204,53.230164578291735,2.526974198591992,0.869300911853663,73,0.22,0.82,0.023,0.014,0.23,0.665,24.5215,13.645,4.4835,0.4995,4.9535,0.048,1.7969734720797303,1.7134721542869125
24118466,2025-03-21,2062E300BR,127.84,6.07,8688.0,4932.0,672.0,2826.0,2029.0,105.0,467.0,6502.0,1111.0,285.0,0.1536842105263157,0.0433157894736842,0.8084736842105263,2601.0,0.954671047711488,50.86045056280616,1.7615571776152144,0.7800845828524491,7,0.18,1.05,0.025,0.027,0.19,22.287,47.963,15.472,0.845,1.451,8.002,2.402,3.099786725263362,1.2702065677966103
24118463,2025-03-21,S.TOWER6VAN,124.84,5.47,8484.0,4905.0,662.0,2659.0,2423.0,92.0,555.0,6304.0,1069.0,0.0,0.1536842105263157,0.0433157894736842,0.8084736842105263,3070.0,0.9580231754972144,50.49663569328343,1.7296636085623385,0.7892508143319905,67,0.16,1.32,0.029,0.023,0.2,19.934,48.815,16.493,0.927,1.519,8.037,2.63,2.9595610525039406,1.3400406280882837
24118451,2025-03-21,SEQRFE550D,128.48,5.48,7992.0,4977.0,797.0,2547.0,1721.0,256.0,0.0,6535.0,1087.0,0.0,0.1536842105263157,0.0433157894736842,0.8084736842105263,1977.0,0.9590922663410042,50.8639476957436,1.6057866184445235,0.8705108750627868,73,0.23,0.82,0.034,0.028,0.25,8.174000000000001,32.50666666666667,14.869333333333332,2.4193333333333333,0.684,5.977333333333333,0.9049999999999999,2.186007935262604,1.410614323116312
24318539,2025-03-22,EXPORTDSP14,121.3,5.98,9513.0,3951.0,658.0,1776.0,1811.0,264.0,0.0,6249.0,1086.0,0.0,0.14235,0.04455,0.8125,2075.0,0.9530169704513431,51.51690024689599,2.4077448747146524,0.8727710843369287,55,0.18,0.85,0.032,0.03,0.2,21.7,49.244,15.36,0.908,1.355,7.647,2.286,3.2057808736410394,1.3287283127816303
24218521,2025-03-22,SEQRFE550D,130.46,6.38,7575.0,4428.0,677.0,775.0,1532.0,101.0,277.0,6656.0,1115.0,0.0,0.14235,0.04455,0.8125,1910.0,0.9533762057808144,51.01946956882554,1.710704607045684,0.8020942408372764,73,0.2,0.76,0.031,0.031,0.2,2.51,48.599,28.459,6.479,1.048,10.981,0.127,1.7076247364722417,1.56922828543752
24218479,2025-03-22,S.TOWER6VAN,124.81,6.3,8400.0,1377.0,600.0,482.0,2518.0,105.0,506.0,6937.0,1715.0,0.0,0.14235,0.04455,0.8125,3129.0,0.9519487453210896,55.58048233270106,6.100217864919317,0.8047299456692858,67,0.16,1.345,0.022,0.021,0.2,22.493,54.096,14.701,0.866,0.923,3.524,2.077,3.6794993878383893,1.4543890307837073
24218488,2025-03-22,SEQRFE550D,131.75,0.0,12063.0,5655.0,767.0,2015.0,1509.0,257.0,240.0,6726.0,1417.0,0.0,0.14235,0.04455,0.8125,2006.0,0.99999999999241,51.05123339619696,2.1331564986733627,0.7522432701890567,73,0.21,0.76,0.021,0.016,0.22,22.706,54.212,14.569,0.728,0.926,3.407,2.128,3.72079615648593,1.454340594484387
24218500,2025-03-22,2062E300BR,118.35,6.23,9240.0,3654.0,720.0,1154.0,2345.0,138.0,456.0,6590.0,1457.0,0.0,0.14235,0.04455,0.8125,2939.0,0.9499919730217532,55.68229826737911,2.528735632183216,0.7978904389245329,7,0.16,1.09,0.019,0.023,0.18,22.019,50.463,15.39,1.426,1.296,5.619,2.302,3.2787343252550194,1.3489174017642342
24218503,2025-03-22,C20MMNACUTLT,123.63,6.21,8073.0,3957.0,693.0,598.0,1688.0,219.0,0.0,6439.0,1561.0,0.0,0.14235,0.04455,0.8125,1907.0,0.9521719038743672,52.08282779218569,2.0401819560267778,0.885159937073474,40,0.21,0.71,0.023,0.024,0.2,21.692,50.46,15.336,1.422,1.318,5.898,2.363,3.2900828062854535,1.3627157093089202
24218518,2025-03-22,SEQRFE550D,126.69,6.21,8028.0,4503.0,644.0,1046.0,1488.0,192.0,257.0,6430.0,1904.0,0.0,0.14235,0.04455,0.8125,1937.0,0.953273137690344,50.75380850855826,1.782811459026919,0.7681982447079152,73,0.21,0.74,0.019,0.022,0.21,24.81,47.84,14.527,1.134,1.3,6.847,2.104,3.2929515418502207,1.2161269001982817
24218524,2025-03-22,EXPORTDSP14,126.92,6.3,7830.0,4392.0,643.0,717.0,1502.0,145.0,263.0,6658.0,1327.0,0.0,0.14235,0.04455,0.8125,1910.0,0.9527098033256816,52.4582414114997,1.7827868852454956,0.7863874345545621,55,0.18,0.75,0.035,0.029,0.22,24.657,47.888,14.578,1.163,1.281,6.895,2.098,3.2847246038822964,1.2205117749006016
24318519,2025-03-22,IS2062E350BR,127.84,6.62,8916.0,4062.0,643.0,1010.0,2440.0,112.0,447.0,6239.0,1533.0,0.0,0.14235,0.04455,0.8125,2999.0,0.950766027064177,48.80319148897995,2.194977843426343,0.813604534844677,59,0.19,1.37,0.031,0.028,0.2,22.079,50.878,14.932,1.365,1.07,6.368,1.923,3.407084979575437,1.3746352534313195
24118517,2025-03-22,SAILTOWER6VA,118.82,6.89,9090.0,4461.0,712.0,3131.0,1865.0,0.0,937.0,6201.0,988.0,0.0,0.14235,0.04455,0.8125,2802.0,0.9451913133327088,52.188183807000605,2.0376597175516613,0.665596002854866,68,0.18,1.34,0.023,0.021,0.23,25.253,47.803,14.098,1.018,1.282,7.104,2.022,3.390524150648982,1.2147540150437082
24318516,2025-03-22,IS2062E350BR,127.91,6.02,9996.0,4320.0,663.0,1829.0,2501.0,105.0,498.0,6556.0,1239.0,0.0,0.14235,0.04455,0.8125,3104.0,0.9550511461139772,51.25478852277965,2.313888888888353,0.8057345360822147,59,0.19,1.41,0.026,0.023,0.23,25.133,45.8,14.156,0.736,1.5,9.064,2.222,3.235148689694144,1.165691015525579
24118499,2025-03-22,C20MMNACUTLT,125.06,6.2,9462.0,4575.0,699.0,2371.0,1719.0,227.0,0.0,6585.0,1607.0,0.0,0.14235,0.04455,0.8125,1946.0,0.9527655035734212,52.65472573122777,2.0681967213110237,0.8833504624866992,40,0.22,0.72,0.027,0.034,0.2,17.316,49.884,17.268,1.159,1.23,8.947,2.566,2.888644391684521,1.4423594043660546
24118502,2025-03-22,S.TOWER6VAN,121.14,5.86,10266.0,4515.0,704.0,2621.0,2467.0,105.0,486.0,6422.0,1081.0,317.0,0.14235,0.04455,0.8125,3058.0,0.9538582677090248,53.01304276000484,2.2737541528234164,0.8067364290383235,67,0.17,1.33,0.025,0.036,0.25,17.806,50.576,16.68,1.072,1.264,8.482,2.461,3.031952520832084,1.4665236175950358
24318498,2025-03-22,S.TOWER6VAN,122.95,6.65,8547.0,3981.0,695.0,2410.0,2510.0,108.0,400.0,6617.0,1221.0,0.0,0.14235,0.04455,0.8125,3018.0,0.9486882715976184,53.81862545706532,2.146948003013778,0.831676607024244,67,0.17,1.3,0.031,0.027,0.22,21.07,50.533,15.643,1.333,1.288,6.295,2.334,3.230184096139095,1.3763959252601188
24118486,2025-03-22,S.TOWER6VAN,126.31,6.2,9087.0,4230.0,685.0,2706.0,2521.0,118.0,508.0,6238.0,1027.0,245.0,0.14235,0.04455,0.8125,3147.0,0.9532110784019832,49.386430210993694,2.148226950354102,0.801080394025802,67,0.2,1.35,0.03,0.03,0.21,1.894,48.98,26.636,7.21,3.318,9.478,0.128,1.838795660171941,1.716729171778066
24318487,2025-03-22,S.TOWER6VAN,125.34,5.82,8226.0,4608.0,644.0,2382.0,2572.0,116.0,397.0,6859.0,1139.0,0.0,0.14235,0.04455,0.8125,3085.0,0.9556267154547452,54.72315302333873,1.7851562499996123,0.8337115072930847,67,0.17,1.27,0.034,0.03,0.24,22.369,53.976,14.755,0.805,0.972,3.646,2.123,3.6579018704255897,1.4538989898989898
24118561,2025-03-23,EXPORTDSP14,120.32,5.98,9750.0,4479.0,652.0,3122.0,1698.0,230.0,0.0,6409.0,1093.0,0.0,0.1411071428571428,0.0443928571428571,0.6968571428571428,1928.0,0.9526524148776512,53.26628989317432,2.1768251841924138,0.8807053941904146,55,0.209,0.798,0.019,0.029,0.213,17.027,49.476,17.614,1.19,1.366,9.341,2.335,2.808742548963951,1.4282085329946306
24118559,2025-03-23,IS2062E350BR,125.05,6.25,9978.0,4635.0,674.0,2137.0,2470.0,98.0,491.0,6398.0,1089.0,0.0,0.1411071428571428,0.0443928571428571,0.6968571428571428,3059.0,0.9523990860551989,51.16353458575639,2.152750809061024,0.8074534161488044,59,0.17,1.41,0.035,0.03,0.22,16.278,49.622,17.888,1.228,1.335,9.67,2.349,2.7738833920286203,1.4523370503702404
24318600,2025-03-23,IS2062E350BR,127.23,6.71,8691.0,4008.0,699.0,2340.0,2569.0,102.0,452.0,6187.0,1100.0,0.0,0.1411071428571428,0.0443928571428571,0.6968571428571428,3123.0,0.9499029416085568,48.62846812820381,2.1684131736521537,0.8226064681393459,59,0.17,1.38,0.034,0.025,0.23,18.371,49.938,17.195,1.153,1.407,7.901,2.449,2.9040474528960223,1.404054320015745
24318582,2025-03-23,SEQRFE550D,130.62,6.12,7563.0,4704.0,646.0,1130.0,1759.0,227.0,0.0,3392.0,1102.0,0.0,0.1411071428571428,0.0443928571428571,0.6968571428571428,1986.0,0.955243527856112,25.96845812260015,1.607780612244556,0.8856998992946195,73,0.21,0.75,0.022,0.033,0.19,21.762,52.169,14.098,1.22,1.117,6.445,1.827,3.700191502943471,1.4547558629151447
24318579,2025-03-23,IS2062E350BR,126.8,6.9,8775.0,2580.0,607.0,1482.0,2613.0,105.0,499.0,6430.0,1634.0,0.0,0.1411071428571428,0.0443928571428571,0.6968571428571428,3217.0,0.9483919222068184,50.70977917941081,3.401162790696356,0.8122474354986595,59,0.18,1.41,0.024,0.029,0.24,21.705,52.355,14.069,1.249,1.124,6.329,1.803,3.7210376687988624,1.4634521313766597
24318547,2025-03-23,IS2062E350BR,129.1,5.38,11037.0,3984.0,657.0,2796.0,2534.0,104.0,525.0,6204.0,1069.0,0.0,0.1411071428571428,0.0443928571428571,0.6968571428571428,3163.0,0.9599940511528854,48.05577071999957,2.7703313253005093,0.8011381599744543,59,0.18,1.36,0.024,0.026,0.2,23.665,47.698,15.547,1.628,1.27,6.891,1.852,3.06779006946231,1.21638232218907
24318605,2025-03-23,SEQRFE550D,130.06,6.12,7548.0,4482.0,712.0,1682.0,1728.0,306.0,0.0,6554.0,1563.0,0.0,0.1411071428571428,0.0443928571428571,0.6968571428571428,2034.0,0.9550594800928548,50.39212671036144,1.6840696117800793,0.8495575221234761,73,0.22,0.8,0.023,0.024,0.25,18.399,50.008,17.187,1.156,1.41,7.839,2.415,2.9094717244589248,1.4052322477309132
24218601,2025-03-23,SEQRFE550D,133.04,6.0,6435.0,4359.0,572.0,2689.0,1553.0,240.0,0.0,5989.0,1772.0,0.0,0.1411071428571428,0.0443928571428571,0.6968571428571428,1793.0,0.9568469505109548,45.01653637969772,1.476256022023061,0.8661461238143524,73,0.19,0.74,0.024,0.021,0.21,22.205,50.73,15.066,0.962,1.176,6.286,2.191,3.3669609079445144,1.3610753380553766
24218564,2025-03-23,ASP1239,120.57,6.18,7938.0,3909.0,699.0,1109.0,1161.0,233.0,0.0,6907.0,1730.0,0.0,0.1411071428571428,0.0443928571428571,0.6968571428571428,1394.0,0.9512426035427908,57.28622376994869,2.030698388334093,0.8328550932562174,24,0.45,0.75,0.016,0.016,0.27,16.99,49.608,17.607,1.194,1.365,9.266,2.324,2.817355747387551,1.43384010636453
24218548,2025-03-23,SEQRFE550D,124.68,6.21,7227.0,4695.0,677.0,1639.0,1549.0,0.0,219.0,6284.0,1032.0,0.0,0.1411071428571428,0.0443928571428571,0.6968571428571428,1768.0,0.9525555810149549,50.40102662776386,1.5392971246003109,0.8761312217189615,73,0.24,0.78,0.025,0.027,0.21,24.364,47.885,14.836,1.218,1.276,6.879,2.108,3.227404461818427,1.221524961097931
24218577,2025-03-23,SAILTOWER6VA,122.3,6.21,9147.0,4167.0,740.0,1534.0,1825.0,0.0,850.0,6759.0,1147.0,0.0,0.1411071428571428,0.0443928571428571,0.6968571428571428,2675.0,0.9516769122951392,55.26573998319488,2.195104391648141,0.6822429906539506,68,0.17,1.3,0.02,0.022,0.22,23.733,53.891,12.199,0.573,0.962,5.674,1.76,4.417295081967214,1.4997634486405254
24218580,2025-03-23,C20MMNC,124.25,6.21,8931.0,4209.0,748.0,774.0,1620.0,253.0,209.0,6859.0,1162.0,0.0,0.1411071428571428,0.0443928571428571,0.6968571428571428,2082.0,0.9523992028134876,55.20321931545108,2.1218816821092603,0.77809798270856,42,0.175,0.765,0.02,0.02,0.183,23.692,54.034,12.181,0.6,0.961,5.588,1.734,4.435560663273683,1.5062162011484643
24218587,2025-03-23,C20MMNC,126.2,5.98,6318.0,4524.0,737.0,687.0,1607.0,256.0,213.0,6891.0,1166.0,0.0,0.1411071428571428,0.0443928571428571,0.6968571428571428,2076.0,0.9547586624227964,54.60380348609664,1.3965517241376222,0.7740847784196657,42,0.19,0.79,0.025,0.027,0.19,7.215,49.177,26.828,4.161,1.622,8.995,0.47,1.832979238883298,1.4445129831982142
24218571,2025-03-23,IS2062E350BR,127.49,6.32,7971.0,3864.0,696.0,1426.0,2454.0,94.0,510.0,6999.0,1193.0,0.0,0.1411071428571428,0.0443928571428571,0.6968571428571428,3058.0,0.9527688513492806,54.8984234053267,2.0628881987572303,0.8024852844994106,59,0.17,1.35,0.032,0.029,0.23,1.805,48.576,30.709,5.209,1.865,10.039,0.152,1.581764897427548,1.4939566353990466
24118604,2025-03-23,S.TOWER6VAN,128.3,6.4,8586.0,4002.0,681.0,3008.0,2415.0,97.0,493.0,6302.0,1134.0,0.0,0.1411071428571428,0.0443928571428571,0.6968571428571428,3005.0,0.9524870081592244,49.11925175331941,2.145427286356285,0.8036605657235263,67,0.18,1.35,0.038,0.022,0.2,1.263,44.71,27.977,7.816,2.129,14.031,0.098,1.5980413181785689,1.5290174754625354
24318655,2025-03-24,S.TOWER6VAN,129.71,5.98,11127.0,3960.0,1698.0,2517.0,2542.0,109.0,455.0,6135.0,1028.0,476.0,0.14125,0.045,0.6408333333333334,3106.0,0.9559289557008188,47.297818209488106,2.8098484848477754,0.8184159690918164,67,0.17,1.29,0.025,0.031,0.2,25.584,42.176,14.317,5.681,1.163,7.282,1.717,2.945662802067328,1.0569896245802217
24218620,2025-03-24,IS2062E350BR,122.98,6.32,3810.0,4074.0,638.0,953.0,2518.0,94.0,513.0,6496.0,1120.0,0.0,0.14125,0.045,0.6408333333333334,3125.0,0.9511214230398212,52.821597007214,0.9351988217965304,0.8057599999997421,59,0.2,1.43,0.027,0.021,0.23,1.711,44.476,28.858,7.853,2.27,12.657,0.087,1.54114834193839,1.4548904154399738
24218626,2025-03-24,SEQRFE550D,118.76,6.18,8922.0,4287.0,654.0,525.0,1691.0,273.0,0.0,6660.0,1157.0,0.0,0.14125,0.045,0.6408333333333334,1964.0,0.9505362573959458,56.07948804263994,2.0811756473053227,0.8609979633396838,73,0.21,0.79,0.018,0.026,0.23,21.538,50.762,15.349,1.023,1.236,6.457,2.205,3.3069706840390882,1.376111472565604
24318619,2025-03-24,SAILTOWER6VA,128.24,5.38,9534.0,4410.0,662.0,1512.0,1932.0,0.0,790.0,3833.0,628.0,2907.0,0.14125,0.045,0.6408333333333334,2722.0,0.9597365663750956,29.88927011829469,2.1619047619042715,0.7097722263039273,68,0.177,1.32,0.021,0.012,0.216,2.308,46.653,17.738,19.524,0.674,11.362,0.104,2.6299678674107896,2.327181124357759
24318625,2025-03-24,SAILTOWER6VA,129.4,16.5,9693.0,4359.0,663.0,1516.0,1970.0,0.0,807.0,7101.0,1700.0,625.0,0.14125,0.045,0.6408333333333334,2777.0,0.8869088416662996,54.876352395248254,2.22367515485152,0.7093986316165972,68,0.17,1.31,0.021,0.017,0.25,0.601,46.492,20.18,17.162,0.906,12.898,0.07,2.3037510529706156,2.2371282840920026
24218606,2025-03-24,IS2062E350BR,132.93,5.98,7224.0,4191.0,677.0,2903.0,2501.0,101.0,567.0,6844.0,1373.0,0.0,0.14125,0.045,0.6408333333333334,3169.0,0.9569505435104964,51.48574437635232,1.7236936292050289,0.7892079520350933,59,0.182,1.355,0.028,0.025,0.244,18.565,50.456,16.86,1.086,1.408,7.616,2.436,2.9924678251586503,1.4242646643708015
24318640,2025-03-24,S.TOWER6VAN,128.7,6.81,7356.0,4608.0,648.0,1022.0,2577.0,100.0,424.0,5776.0,959.0,0.0,0.14125,0.045,0.6408333333333334,3101.0,0.9497454062360732,44.879564879216176,1.59635416666632,0.8310222508865427,67,0.16,1.27,0.028,0.032,0.22,28.385,45.227,12.674,1.351,1.147,7.826,2.003,3.568205128205128,1.1014856307842182
24318643,2025-03-24,SAILTOWER6VA,125.22,7.74,7323.0,4008.0,701.0,1874.0,1928.0,0.0,858.0,4468.0,1228.0,0.0,0.14125,0.045,0.6408333333333334,2786.0,0.941787003603025,35.681201085803536,1.8270958083827775,0.6920315865036999,68,0.2,1.31,0.041,0.02,0.22,28.652,45.563,12.519,0.9,1.156,7.756,2.068,3.6392172523961666,1.1066501505877782
24318646,2025-03-24,SAILTOWER6VA,120.01,7.33,7491.0,4863.0,696.0,1704.0,1942.0,0.0,840.0,4663.0,1124.0,0.0,0.14125,0.045,0.6408333333333334,2782.0,0.9424375687062788,38.855095408392174,1.5404071560761792,0.6980589503951481,68,0.21,1.34,0.031,0.024,0.21,28.76,45.669,12.518,0.787,1.157,7.652,2.077,3.6479750778816196,1.10634947552024
24318628,2025-03-24,S.TOWER6VAN,134.82,6.34,9258.0,3195.0,673.0,0.0,2568.0,104.0,446.0,6484.0,1369.0,0.0,0.14125,0.045,0.6408333333333334,3118.0,0.9550864267430216,48.09375463545399,2.8976525821587176,0.8236048749195563,67,0.17,1.26,0.022,0.023,0.18,25.518,48.082,13.833,1.014,1.298,6.86,1.974,3.4756397282058695,1.221843870705428
24118644,2025-03-24,1786550D,110.0,6.8,8433.0,3918.0,704.0,1490.0,2523.0,0.0,538.0,6199.0,1058.0,0.0,0.14125,0.045,0.6408333333333334,3061.0,0.941780821909745,56.354545454033136,2.1523736600300785,0.8242404442989794,3,0.18,1.41,0.04,0.03,0.24,25.517,42.243,14.254,5.695,1.158,7.329,1.732,2.9633812697299198,1.062129136075631
24118641,2025-03-24,TMT-FE500D,130.06,6.15,5160.0,4146.0,692.0,1185.0,1628.0,257.0,190.0,6474.0,1104.0,0.0,0.14125,0.045,0.6408333333333334,2075.0,0.9548491300128122,49.777025987622814,1.244573082488846,0.7845783132526339,78,0.19,0.73,0.02,0.031,0.21,24.713,41.916,14.592,6.395,1.143,7.344,1.731,2.872336051531556,1.0664020760189283
24118627,2025-03-24,ASP1239,133.69,6.25,8871.0,3252.0,905.0,2538.0,1171.0,210.0,0.0,6304.0,1074.0,468.0,0.14125,0.045,0.6408333333333334,1381.0,0.9553380019940308,47.1538634150112,2.727859778596947,0.8479362780587633,24,0.41,0.72,0.014,0.022,0.22,18.462,50.161,16.995,1.171,1.416,7.803,2.411,2.9513414921157914,1.4146595972700098
24118615,2025-03-24,C20MMNC,121.78,6.11,9477.0,3969.0,689.0,3636.0,1424.0,253.0,277.0,6306.0,1846.0,0.0,0.14125,0.045,0.6408333333333334,1954.0,0.9522245679806692,51.781901789688106,2.387755102040215,0.7287615148409782,42,0.19,0.78,0.027,0.033,0.2,1.092,48.673,29.892,6.256,1.408,10.826,0.103,1.628240725253404,1.570856866225593
24118658,2025-03-24,S.TOWER6VAN,129.87,6.31,9003.0,3510.0,704.0,0.0,3051.0,102.0,585.0,6665.0,1117.0,0.0,0.14125,0.045,0.6408333333333334,3738.0,0.9536642678737433,51.32055132015616,2.564957264956534,0.8162118780094124,67,0.17,1.35,0.028,0.019,0.2,25.703,42.373,14.134,5.594,1.166,7.253,1.706,2.9977361160240537,1.0636327124855665
24218696,2025-03-25,S.TOWER6VAN,126.13,6.0,8898.0,4197.0,718.0,2684.0,2622.0,108.0,560.0,6533.0,1067.0,0.0,0.1443333333333333,0.0422962962962962,0.7751481481481483,3290.0,0.9545901763342574,51.7957662724824,2.120085775553462,0.7969604863219462,67,0.17,1.34,0.025,0.026,0.21,21.688,46.981,17.884,1.176,1.291,7.347,2.131,2.6268381325132792,1.1871983423040962
24218700,2025-03-25,IS2062E350BR,129.3,6.0,8997.0,4005.0,709.0,2947.0,2494.0,0.0,418.0,6494.0,1085.0,0.0,0.1443333333333333,0.0422962962962962,0.7751481481481483,2912.0,0.9556541019885024,50.22428460904699,2.2464419475649824,0.8564560439557498,59,0.2,1.4,0.035,0.029,0.26,21.73,50.052,15.376,1.018,1.503,6.364,2.448,3.254991220654224,1.3488560109952301
24318666,2025-03-25,SEQRFE550D,124.79,5.88,8538.0,4308.0,698.0,2080.0,1727.0,315.0,200.0,6556.0,1263.0,0.0,0.1443333333333333,0.0422962962962962,0.7751481481481483,2242.0,0.9550011479225912,52.536260917921815,1.981894150417367,0.7702943800174976,73,0.21,0.87,0.025,0.027,0.2,21.334,50.491,15.579,1.18,1.252,6.533,2.199,3.2407573812580233,1.3678008343717833
24218715,2025-03-25,IS2062E350BR,125.93,6.12,8619.0,3894.0,688.0,1741.0,2460.0,98.0,516.0,6255.0,1040.0,0.0,0.1443333333333333,0.0422962962962962,0.7751481481481483,3074.0,0.9536539189628652,49.67045183792845,2.213405238828399,0.8002602472346128,59,0.18,1.31,0.029,0.024,0.26,22.179,49.952,15.085,0.66,1.082,7.372,2.214,3.311149410049052,1.3404535086542333
24318676,2025-03-25,TMT-FE500D,134.1,0.0,8028.0,4638.0,697.0,3732.0,1787.0,255.0,0.0,4365.0,1683.0,0.0,0.1443333333333333,0.0422962962962962,0.7751481481481483,2042.0,0.999999999992543,32.55033557022707,1.7309184993527962,0.8751224289907565,78,0.2,0.75,0.02,0.031,0.2,25.459,47.816,13.913,1.259,1.296,6.921,1.913,3.4365387379617656,1.2144362888273692
24218665,2025-03-25,TMT-FE500D,127.84,5.88,7503.0,4194.0,732.0,1838.0,1731.0,229.0,0.0,6588.0,1390.0,0.0,0.1443333333333333,0.0422962962962962,0.7751481481481483,1960.0,0.9560275201842956,51.53316645766948,1.7889842632327635,0.8831632653056719,78,0.22,0.78,0.04,0.03,0.22,18.674,51.838,16.67,1.144,1.546,6.204,2.153,3.1094715374002755,1.4666289432734476
24318716,2025-03-25,IS2062E350BR,123.27,6.3,9426.0,4476.0,704.0,2470.0,2518.0,102.0,442.0,6800.0,1437.0,568.0,0.1443333333333333,0.0422962962962962,0.7751481481481483,3062.0,0.9513776337041648,55.16346231804037,2.105898123323926,0.8223383409533566,59,0.17,1.41,0.03,0.024,0.24,22.311,50.103,14.919,0.608,1.088,7.306,2.207,3.3581099195710458,1.3457333942144987
24118714,2025-03-25,S.TOWER6VAN,122.43,6.88,9759.0,4131.0,604.0,0.0,2469.0,98.0,541.0,6607.0,1215.0,0.0,0.1443333333333333,0.0422962962962962,0.7751481481481483,3108.0,0.9467945247780776,53.9655313235811,2.362381989832398,0.7944015444012889,67,0.18,1.31,0.034,0.019,0.21,22.228,49.649,15.157,0.764,1.085,7.475,2.183,3.2754321150547567,1.3280104852083667
24118694,2025-03-25,SEQRFE550D,124.69,0.0,12861.0,2280.0,609.0,2863.0,1712.0,277.0,213.0,6286.0,1258.0,0.0,0.1443333333333333,0.0422962962962962,0.7751481481481483,2202.0,0.99999999999198,50.413024299860346,5.640789473681736,0.7774750227062772,73,0.21,0.93,0.023,0.02,0.21,21.776,50.004,15.369,1.027,1.501,6.373,2.437,3.253350683148992,1.3461476336617673
24118691,2025-03-25,S.TOWER6VAN,124.45,8.67,8622.0,4140.0,609.0,1197.0,2550.0,101.0,595.0,6489.0,1108.0,0.0,0.1443333333333333,0.0422962962962962,0.7751481481481483,3246.0,0.934870793262208,52.141422257515934,2.0826086956516705,0.7855822550829373,67,0.18,1.41,0.029,0.02,0.24,1.747,51.764,27.679,7.425,2.123,7.024,0.103,1.8700867052023122,1.7590648044313046
24218668,2025-03-25,S.TOWER6VAN,131.2,6.12,8403.0,3654.0,679.0,2481.0,2538.0,94.0,520.0,6315.0,1200.0,0.0,0.1443333333333333,0.0422962962962962,0.7751481481481483,3152.0,0.955432566261612,48.13262195085266,2.299671592774412,0.8052030456850238,67,0.17,1.29,0.037,0.035,0.24,25.116,47.965,13.846,1.018,1.045,7.446,2.132,3.4639272044486176,1.231039704334882
24318697,2025-03-25,IS2062E350BR,126.05,8.22,8586.0,4074.0,701.0,519.0,2407.0,119.0,502.0,6018.0,1875.0,0.0,0.1443333333333333,0.0422962962962962,0.7751481481481483,3028.0,0.9387800700012008,47.74295914281838,2.1075110456548583,0.7949141347421417,59,0.2,1.42,0.03,0.031,0.24,21.615,47.764,16.549,1.145,1.301,7.823,2.281,2.8860422960725076,1.2515131665138217
24318679,2025-03-25,SEQRFE550D,134.93,7.74,7524.0,4050.0,560.0,0.0,1794.0,261.0,0.0,5246.0,923.0,0.0,0.1443333333333333,0.0422962962962962,0.7751481481481483,2055.0,0.9457489310931118,38.87941895769006,1.857777777777319,0.8729927007295022,73,0.22,0.77,0.019,0.026,0.22,3.164,49.032,29.711,5.588,1.99,8.803,0.145,1.6502423263327948,1.49142231415014
24118674,2025-03-25,S.TOWER6VAN,127.7,6.81,9483.0,3315.0,702.0,2220.0,2521.0,102.0,606.0,6494.0,1093.0,0.0,0.1443333333333333,0.0422962962962962,0.7751481481481483,3229.0,0.94937179391161,50.85356303797296,2.860633484162033,0.7807370703001608,67,0.16,1.33,0.022,0.025,0.21,10.6625,49.62050000000001,23.522,3.443,1.7685,8.1145,1.2650000000000001,2.1094460740551804,1.4515072179725326
24318682,2025-03-25,C20MMNACUTLT,128.9,7.95,7986.0,3963.0,555.0,615.0,1800.0,230.0,0.0,4332.0,1719.0,0.0,0.1443333333333333,0.0422962962962962,0.7751481481481483,2030.0,0.9419071976547908,33.60744763356394,2.015140045419628,0.8866995073887257,40,0.21,0.77,0.043,0.035,0.21,3.556,48.481,29.656,5.488,2.118,8.959,0.178,1.6347236740061368,1.459699515250053
24118664,2025-03-25,IS2062E350BR,131.41,5.78,9180.0,3519.0,706.0,1700.0,2537.0,101.0,679.0,6695.0,1117.0,0.0,0.1443333333333333,0.0422962962962962,0.7751481481481483,3317.0,0.9578686493114814,50.94741648237618,2.608695652173172,0.7648477539943428,59,0.17,1.35,0.033,0.035,0.25,19.001,51.531,16.651,1.078,1.567,6.213,2.173,3.0945832332452556,1.4453482175413008
24118656,2025-03-25,IS2062E350BR,130.74,6.12,9066.0,3993.0,662.0,0.0,2533.0,102.0,700.0,6727.0,1139.0,0.0,0.1443333333333333,0.0422962962962962,0.7751481481481483,3335.0,0.9552827707076188,51.45326602377656,2.2704733283239995,0.7595202398798322,59,0.164,1.377,0.022,0.024,0.209,23.737,47.923,14.611,1.203,1.098,7.769,2.168,3.2797016151108678,1.2496544890349164
24318759,2025-03-26,S.TOWER6VAN,126.56,5.78,8781.0,3942.0,654.0,1028.0,2500.0,58.0,496.0,7085.0,1191.0,0.0,0.1499615384615384,0.0389615384615384,0.7620769230769231,3054.0,0.9563246183999068,55.98135271763605,2.2275494672749296,0.8185985592662677,67,0.17,1.3,0.038,0.022,0.23,18.661,51.148,16.665,0.686,1.205,7.283,2.718,3.0690027601104046,1.4478444249440938
24318756,2025-03-26,S.TOWER6VAN,127.29,8.0,9342.0,3492.0,657.0,1804.0,2411.0,75.0,502.0,4665.0,794.0,0.0,0.1499615384615384,0.0389615384615384,0.7620769230769231,2988.0,0.940867765533736,36.64859769002554,2.6752577319579967,0.8068942436409615,67,0.19,1.29,0.025,0.024,0.24,18.575,50.266,16.447,0.715,1.231,8.542,2.632,3.056055447470817,1.4352282785598036
24218741,2025-03-26,S.TOWER6VAN,123.91,6.31,7962.0,4002.0,723.0,855.0,2494.0,105.0,456.0,6393.0,1112.0,0.0,0.1499615384615384,0.0389615384615384,0.7620769230769231,3055.0,0.9515435416913568,51.59389879709794,1.9895052473758148,0.8163666121110258,67,0.18,1.35,0.03,0.032,0.25,20.883,48.114,15.369,0.617,1.157,9.689,2.635,3.1303838646714377,1.3271729236201144
24218733,2025-03-26,IS2062E350BR,126.33,6.01,7722.0,4290.0,704.0,0.0,2548.0,84.0,557.0,6499.0,1073.0,208.0,0.1499615384615384,0.0389615384615384,0.7620769230769231,3189.0,0.9545866706894772,51.444629145480526,1.7999999999995802,0.7989965506425842,59,0.17,1.35,0.03,0.019,0.22,20.082,46.291,16.979,4.442,1.235,7.572,1.709,2.7262073027090694,1.2490151637796125
24218737,2025-03-26,EXPORTDSP14,126.94,6.18,7641.0,4500.0,688.0,1061.0,1607.0,236.0,0.0,6425.0,1159.0,214.0,0.1499615384615384,0.0389615384615384,0.7620769230769231,1843.0,0.9535757211466828,50.61446352567658,1.6979999999996225,0.8719479110141769,55,0.21,0.75,0.025,0.023,0.22,23.687,47.88,13.167,0.721,1.074,10.034,2.072,3.636087484811665,1.2991452991452994
24218739,2025-03-26,2062E300BR,128.45,6.29,7980.0,4674.0,710.0,1016.0,2538.0,0.0,513.0,5673.0,925.0,0.0,0.1499615384615384,0.0389615384615384,0.7620769230769231,3051.0,0.95331750036401,44.16504476415598,1.7073170731703662,0.8318584070793734,7,0.15,1.16,0.028,0.022,0.16,20.925,47.887,15.417,0.632,1.157,9.844,2.604,3.105915164093916,1.3176402608480313
24218775,2025-03-26,IS2062E350BR,91.81,0.0,6615.0,2019.0,696.0,1756.0,2501.0,105.0,513.0,5023.0,888.0,0.0,0.1499615384615384,0.0389615384615384,0.7620769230769231,3119.0,0.999999999989108,54.71081581467475,3.2763744427918398,0.8018595703748631,59,0.18,1.38,0.036,0.02,0.23,20.478,47.715,16.544,1.934,1.207,8.343,2.169,2.883952855847688,1.2887934527185803
24218763,2025-03-26,IS2062E350BR,124.55,8.12,7335.0,3042.0,699.0,1866.0,2531.0,101.0,675.0,6226.0,1157.0,0.0,0.1499615384615384,0.0389615384615384,0.7620769230769231,3307.0,0.9387955076434856,49.98795664351675,2.411242603549504,0.765346235258311,59,0.18,1.38,0.036,0.026,0.22,20.843,49.695,15.309,0.799,1.329,8.058,2.496,3.2459177008491187,1.3745747240892872
24218725,2025-03-26,IS2062E350BR,124.3,6.11,9129.0,4026.0,682.0,1845.0,2457.0,101.0,516.0,6260.0,1021.0,0.0,0.1499615384615384,0.0389615384615384,0.7620769230769231,3074.0,0.9531477647346588,50.36202735277263,2.26751117734668,0.7992843201038389,59,0.18,1.42,0.029,0.026,0.26,22.177,49.01,15.106,1.033,1.349,7.237,2.48,3.2441914344343683,1.314504881450488
24118738,2025-03-26,S.TOWER6VAN,127.42,7.53,10827.0,3864.0,690.0,561.0,2514.0,85.0,572.0,6457.0,1267.0,0.0,0.1499615384615384,0.0389615384615384,0.7620769230769231,3171.0,0.9442015561249042,50.674933291079306,2.8020186335396478,0.792809839167205,67,0.18,1.34,0.041,0.034,0.19,23.58,47.778,13.356,0.819,1.072,9.949,2.081,3.57700082353822,1.2934997428053172
24118752,2025-03-26,IS2062E350BR,127.28,6.16,8883.0,4989.0,661.0,1099.0,2510.0,102.0,565.0,6327.0,3130.0,0.0,0.1499615384615384,0.0389615384615384,0.7620769230769231,3177.0,0.9538369304484876,49.70930232519084,1.7805171377025897,0.7900535096000031,59,0.16,1.35,0.024,0.023,0.21,19.076,50.611,16.319,0.923,1.451,7.397,2.56,3.1011642156862744,1.429850830602328
24118755,2025-03-26,S.TOWER6VAN,124.1,7.96,9624.0,4449.0,787.0,0.0,2570.0,95.0,673.0,6569.0,1085.0,0.0,0.1499615384615384,0.0389615384615384,0.7620769230769231,3338.0,0.9397243677045304,52.93311845243406,2.163182737693377,0.7699221090471031,67,0.17,1.28,0.039,0.022,0.2,19.117,50.331,16.553,0.922,1.464,7.343,2.605,3.0404131931859366,1.4109781054638222
24118762,2025-03-26,C20MMNC,126.82,7.98,9987.0,1983.0,695.0,1116.0,1682.0,255.0,0.0,6175.0,1524.0,0.0,0.1499615384615384,0.0389615384615384,0.7620769230769231,1937.0,0.940801186936641,48.69105819233015,5.036308623295493,0.8683531233862322,42,0.17,0.76,0.026,0.02,0.21,18.745,51.504,17.234,0.656,1.174,6.101,2.901,2.988337684943428,1.431461923290717
24118734,2025-03-26,EXPORTDSP14,126.57,5.57,9030.0,3756.0,604.0,873.0,1628.0,257.0,251.0,6561.0,1095.0,0.0,0.1499615384615384,0.0389615384615384,0.7620769230769231,2136.0,0.9578477372411244,51.83692818162411,2.404153354631948,0.7621722846438379,55,0.19,0.77,0.024,0.022,0.22,24.014,47.081,13.114,0.657,1.063,10.71,2.03,3.5898589401448726,1.2680384605025723
24118821,2025-03-27,C20MMNC,127.3,8.05,9132.0,3024.0,722.0,1902.0,1776.0,268.0,0.0,6443.0,1275.0,0.0,0.1470344827586207,0.0393793103448275,0.7426551724137931,2044.0,0.9405245659332064,50.61272584406432,3.019841269840271,0.8688845401169918,42,0.22,0.75,0.026,0.026,0.22,23.951,49.484,14.506,0.67,1.11,6.421,2.341,3.4110429447852764,1.286702376618649
24318805,2025-03-27,C20MMNACUTLT,126.85,8.06,9066.0,3558.0,696.0,3501.0,1606.0,261.0,0.0,3829.0,628.0,0.0,0.1470344827586207,0.0393793103448275,0.7426551724137931,1867.0,0.9402564672675098,30.18525817871356,2.548060708262353,0.8602035350825602,40,0.17,0.84,0.02,0.02,0.21,3.2,51.81,28.713,6.347,2.539,5.367,0.162,1.804346311903601,1.6234254559127657
24318794,2025-03-27,1786550D,128.41,0.0,9420.0,3174.0,607.0,3704.0,1767.0,257.0,0.0,6201.0,1287.0,0.0,0.1470344827586207,0.0393793103448275,0.7426551724137931,2024.0,0.9999999999922126,48.29063157037388,2.967863894138952,0.8730237154145885,3,0.2,0.78,0.02,0.02,0.19,11.328,50.8765,22.717,3.6355,1.9994999999999998,6.327,1.3525,2.2394797077207502,1.494345884979146
24318785,2025-03-27,S.TOWER6VAN,118.86,7.74,8187.0,2973.0,801.0,1830.0,2563.0,106.0,452.0,6258.0,1636.0,0.0,0.1470344827586207,0.0393793103448275,0.7426551724137931,3121.0,0.9388625592342902,52.65017667800227,2.753784056507651,0.8212111502720855,67,0.17,1.35,0.026,0.021,0.2,22.631,49.159,15.009,0.623,2.629,6.199,2.309,3.2750832778147903,1.3059961212507638
24318774,2025-03-27,S.TOWER6VAN,124.69,8.68,7686.0,3993.0,657.0,1877.0,2561.0,109.0,458.0,6987.0,2120.0,0.0,0.1470344827586207,0.0393793103448275,0.7426551724137931,3128.0,0.934917897571156,56.0349667170099,1.9248685199093605,0.8187340153450068,67,0.186,1.25,0.025,0.027,0.222,23.596,47.969,14.715,1.311,1.108,7.675,2.125,3.2596493612394677,1.2520620171225727
24118814,2025-03-27,C20MMNC,129.15,8.66,8991.0,3510.0,709.0,2338.0,1801.0,277.0,0.0,6534.0,1229.0,0.0,0.1470344827586207,0.0393793103448275,0.7426551724137931,2078.0,0.9371598577683976,50.59233449438179,2.561538461537732,0.866698748796503,42,0.2,0.76,0.026,0.028,0.21,23.874,48.325,14.925,1.002,1.355,6.699,2.301,3.2376390191611955,1.2454896907216497
24218815,2025-03-27,IS2062E350BR,129.73,8.14,8706.0,3360.0,712.0,2032.0,2551.0,84.0,584.0,6807.0,1475.0,0.0,0.1470344827586207,0.0393793103448275,0.7426551724137931,3219.0,0.9409588742950536,52.4705156860212,2.591071428570657,0.7924821373094774,59,0.18,1.38,0.033,0.027,0.22,20.577,49.954,16.594,1.049,1.492,6.035,2.56,3.0101837902982824,1.3438609706230495
24318834,2025-03-27,1786550D,131.66,9.19,10311.0,3057.0,699.0,2531.0,1821.0,285.0,0.0,6424.0,1165.0,360.0,0.1470344827586207,0.0393793103448275,0.7426551724137931,2106.0,0.9347532836284363,48.79234391577707,3.372914622177503,0.8646723646719541,3,0.2,0.76,0.02,0.02,0.2,20.703,51.921,15.519,0.977,1.453,5.383,2.369,3.345425257731959,1.4333710625845457
24218799,2025-03-27,S.TOWER6VAN,127.44,7.67,7929.0,3012.0,696.0,1957.0,2450.0,71.0,472.0,6493.0,1099.0,0.0,0.1470344827586207,0.0393793103448275,0.7426551724137931,2993.0,0.9432314410410538,50.94946641516832,2.6324701195210385,0.8185766789172007,67,0.17,1.28,0.03,0.024,0.22,23.887,47.995,13.078,0.724,1.082,9.826,2.038,3.6696230598669626,1.2983552453606015
24218796,2025-03-27,S.TOWER6VAN,124.57,8.01,8001.0,3045.0,704.0,1952.0,2447.0,61.0,466.0,6495.0,1118.0,0.0,0.1470344827586207,0.0393793103448275,0.7426551724137931,2974.0,0.939583647601904,52.1393593959048,2.627586206895689,0.8227975790178808,67,0.19,1.28,0.031,0.025,0.21,23.722,47.843,13.289,0.719,1.078,9.906,2.074,3.59992475545523,1.2926348211390901
24218783,2025-03-27,S.TOWER6VAN,125.04,0.0,9471.0,3132.0,902.0,3002.0,2477.0,101.0,527.0,6314.0,1227.0,288.0,0.1470344827586207,0.0393793103448275,0.7426551724137931,3105.0,0.9999999999920024,50.49584133037031,3.023946360152291,0.7977455716583582,67,0.19,1.28,0.025,0.026,0.23,22.216,49.138,15.441,0.627,3.349,5.56,2.247,3.1821007641497214,1.304848903287482
24218787,2025-03-27,IS2062E350BR,127.65,8.11,9438.0,3339.0,1109.0,2635.0,2521.0,98.0,523.0,6282.0,1224.0,0.0,0.1470344827586207,0.0393793103448275,0.7426551724137931,3142.0,0.9402622274532982,49.21269095143585,2.826594788858093,0.8023551877782297,59,0.19,1.35,0.035,0.027,0.23,22.245,49.189,15.417,0.619,3.365,5.5,2.24,3.1903619146452202,1.3060297905105809
24118786,2025-03-27,1786550D,125.14,8.24,9981.0,4200.0,807.0,1015.0,1739.0,298.0,0.0,6350.0,1068.0,0.0,0.1470344827586207,0.0393793103448275,0.7426551724137931,2037.0,0.9382216224251146,50.74316765182401,2.3764285714280056,0.8537064310255995,3,0.2,0.73,0.02,0.03,0.21,23.468,49.471,13.867,0.644,1.351,7.286,2.436,3.5672771848860685,1.3250214270409255
24118784,2025-03-27,IS2062E350BR,123.8,8.88,10080.0,3879.0,799.0,282.0,2472.0,101.0,534.0,6356.0,1062.0,260.0,0.1470344827586207,0.0393793103448275,0.7426551724137931,3107.0,0.9330720530529616,51.34087237438335,2.5986078886304207,0.7956227872543303,59,0.18,1.39,0.031,0.023,0.2,23.204,49.378,14.057,0.628,1.331,7.458,2.47,3.512448427941386,1.325156996403843
24318892,2025-03-28,C20MMNC,126.81,8.1,9360.0,3126.0,701.0,2624.0,1785.0,264.0,0.0,6851.0,1753.0,0.0,0.1521481481481481,0.0441111111111111,0.8294074074074074,2049.0,0.9399599733085764,54.02570775132856,2.994241842609407,0.8711566617858121,42,0.2,0.75,0.026,0.036,0.21,23.062,49.103,15.96,0.887,1.22,5.978,2.282,3.076436313514191,1.2583092022653306
24318857,2025-03-28,1786500D,128.14,8.46,8526.0,4158.0,699.0,2017.0,1806.0,365.0,0.0,6777.0,1235.0,366.0,0.1521481481481481,0.0441111111111111,0.8294074074074074,2171.0,0.9380673499199264,52.88746683273852,2.050505050504557,0.8318747121138499,2,0.14,0.81,0.03,0.029,0.176,24.09,49.512,14.426,0.665,1.11,6.34,2.34,3.4318985236015807,1.2854583690318562
24318841,2025-03-28,1786550D,125.3,7.98,8487.0,3012.0,695.0,2606.0,1830.0,279.0,0.0,6137.0,1087.0,386.0,0.1521481481481481,0.0441111111111111,0.8294074074074074,2109.0,0.9401260504131144,48.97845171549099,2.8177290836644038,0.8677098150778247,3,0.2,0.81,0.02,0.03,0.21,21.645,50.437,15.446,1.412,1.048,6.625,2.004,3.265164756910727,1.359781084870053
24318854,2025-03-28,C20MMNC,123.06,8.0,7836.0,2967.0,726.0,2097.0,1703.0,254.0,0.0,6481.0,1251.0,0.0,0.1521481481481481,0.0441111111111111,0.8294074074074074,1957.0,0.9389592552957504,52.66536648746412,2.641051567238746,0.8702095043429381,42,0.19,0.77,0.024,0.03,0.23,24.138,49.366,14.495,0.692,1.109,6.34,2.348,3.405491169977925,1.2777864057565875
24118887,2025-03-28,S.TOWER6VAN,124.26,8.26,9405.0,2991.0,699.0,2205.0,2453.0,102.0,470.0,6392.0,1082.0,0.0,0.1521481481481481,0.0441111111111111,0.8294074074074074,3025.0,0.93766978568565,51.440527924903904,3.144433299898648,0.8109090909088228,67,0.17,1.29,0.036,0.03,0.21,22.919,49.492,15.923,0.769,1.291,5.851,2.227,3.108013062044712,1.2741549313904694
24218840,2025-03-28,IS2062E350BR,128.4,8.21,9417.0,3204.0,894.0,1187.0,2538.0,98.0,672.0,6860.0,1180.0,0.0,0.1521481481481481,0.0441111111111111,0.8294074074074074,3308.0,0.939901910541396,53.42679127684247,2.939138576778109,0.7672309552597439,59,0.18,1.37,0.038,0.027,0.21,22.018,51.098,14.647,0.632,1.087,6.546,2.443,3.488394320043692,1.3936071564937544
24218817,2025-03-28,ASP1239,124.36,7.98,10692.0,3114.0,786.0,2615.0,1229.0,267.0,0.0,6512.0,1334.0,0.0,0.1521481481481481,0.0441111111111111,0.8294074074074074,1496.0,0.9397007707349276,52.36410421315242,3.433526011559591,0.8215240641705739,24,0.41,0.72,0.024,0.025,0.22,20.687,52.125,15.34,0.959,1.453,5.382,2.375,3.397757642917672,1.4467913844787388
24218855,2025-03-28,S.TOWER6VAN,124.93,8.13,8973.0,2916.0,690.0,2449.0,2406.0,81.0,527.0,6654.0,1304.0,0.0,0.1521481481481481,0.0441111111111111,0.8294074074074074,3014.0,0.93889974446912,53.26182662248249,3.077160493826105,0.7982747179824823,67,0.18,1.27,0.036,0.029,0.23,21.876,51.782,15.237,0.724,1.204,5.169,2.449,3.39821498884368,1.3952147437624616
24218871,2025-03-28,S.TOWER6VAN,121.93,8.35,8889.0,3144.0,693.0,1788.0,2528.0,91.0,574.0,6214.0,1088.0,298.0,0.1521481481481481,0.0441111111111111,0.8294074074074074,3193.0,0.9359072766277564,50.963667677758025,2.8272900763349784,0.7917319135606665,67,0.18,1.27,0.028,0.021,0.24,24.446,49.461,14.547,0.642,1.156,5.914,2.328,3.3998487764641188,1.2684259116787198
24118839,2025-03-28,C20MMNC,121.5,8.77,8208.0,3318.0,697.0,1997.0,1789.0,246.0,0.0,6409.0,1489.0,0.0,0.1521481481481481,0.0441111111111111,0.8294074074074074,2035.0,0.932678283557744,52.748971192981486,2.473779385171045,0.8791154791150472,42,0.21,0.75,0.021,0.021,0.16,21.992,50.945,14.782,0.643,1.079,6.569,2.463,3.44618818913617,1.3853161114887833
24118873,2025-03-28,S.TOWER6VAN,123.61,8.05,10617.0,3993.0,662.0,1984.0,2633.0,95.0,539.0,6457.0,1095.0,407.0,0.1521481481481481,0.0441111111111111,0.8294074074074074,3267.0,0.9388576636720428,52.23687403889461,2.6589030803900178,0.8059381695742865,67,0.17,1.307,0.043,0.025,0.217,22.229,50.272,16.319,0.564,1.419,5.481,2.156,3.080392156862745,1.3041064619056266
24118869,2025-03-28,S.TOWER6VAN,131.16,7.75,10053.0,2886.0,706.0,3398.0,2514.0,98.0,535.0,6680.0,1139.0,0.0,0.1521481481481481,0.0441111111111111,0.8294074074074074,3147.0,0.9442084803041956,50.93016163425641,3.4833679833667763,0.7988560533839215,67,0.18,1.29,0.031,0.029,0.21,1.273,49.789,29.88,5.719,2.111,9.169,0.148,1.6662427629597403,1.5981575399627657
24118842,2025-03-28,1786550D,125.22,8.59,8559.0,2997.0,691.0,0.0,1786.0,250.0,0.0,6398.0,1244.0,0.0,0.1521481481481481,0.0441111111111111,0.8294074074074074,2036.0,0.9358044989093804,51.09407442859692,2.855855855854903,0.8772102161095888,3,0.21,0.79,0.03,0.03,0.21,22.243,50.723,15.063,1.005,1.176,6.225,2.171,3.3671667551779074,1.359610796901386
24318896,2025-03-29,1786550D,130.48,7.55,8376.0,3195.0,705.0,2412.0,1827.0,278.0,0.0,6605.0,1086.0,0.0,0.1583461538461538,0.0442307692307692,0.7657692307692308,2105.0,0.9453017459903984,50.62078479421659,2.621596244130635,0.8679334916860485,3,0.206,0.748,0.029,0.032,0.219,3.722,55.4,23.718,5.408,2.141,7.443,0.372,2.3356802563345838,2.01887686308808
24318907,2025-03-29,EXPORTDSP14,123.66,8.56,9165.0,3042.0,693.0,1155.0,1768.0,254.0,0.0,6581.0,1243.0,268.0,0.1583461538461538,0.0442307692307692,0.7657692307692308,2022.0,0.9352594161175672,53.218502344709535,3.0128205128195225,0.8743818001973915,55,0.19,0.76,0.026,0.041,0.21,21.465,50.785,15.417,0.995,1.306,6.453,2.108,3.2938772862887533,1.3769216170051244
24318909,2025-03-29,S.TOWER6VAN,124.6,7.63,8790.0,3567.0,704.0,1871.0,2553.0,98.0,397.0,6800.0,1427.0,0.0,0.1583461538461538,0.0442307692307692,0.7657692307692308,3048.0,0.942297511903938,54.57463884386377,2.464255677038838,0.8375984251965756,67,0.19,1.31,0.031,0.031,0.25,22.083,50.62,15.133,0.811,1.283,6.433,2.172,3.3447865732787103,1.3601311228739557
24318920,2025-03-29,S.TOWER6VAN,122.51,5.79,9123.0,3522.0,649.0,3193.0,2501.0,108.0,423.0,5479.0,973.0,0.0,0.1583461538461538,0.0442307692307692,0.7657692307692308,3032.0,0.9548713951601336,44.72287976455209,2.5902896081764366,0.8248680738783559,67,0.17,1.36,0.034,0.013,0.19,8.633,50.017,24.407,5.278,3.128,6.307,0.304,2.049205178629957,1.5137859023637301
24118889,2025-03-29,S.TOWER6VAN,126.97,7.84,10560.0,3336.0,697.0,3546.0,2464.0,102.0,470.0,6479.0,1126.0,0.0,0.1583461538461538,0.0442307692307692,0.7657692307692308,3036.0,0.941844076841912,51.02780184255314,3.165467625898332,0.8115942028982834,67,0.17,1.28,0.04,0.031,0.2,23.179,49.504,15.586,0.839,1.224,5.927,2.237,3.175979983319433,1.2769953051643192
24118728,2025-03-29,IS2062E350BR,124.2,16.5,9531.0,4473.0,712.0,1298.0,2480.0,102.0,518.0,6303.0,1010.0,0.0,0.1583461538461538,0.0442307692307692,0.7657692307692308,3100.0,0.8827292110811463,50.74879227012279,2.130784708249021,0.7999999999997419,59,0.19,1.36,0.025,0.026,0.2,23.476,51.042,15.327,1.097,1.269,4.01,2.059,3.3299843423799587,1.3153798577466242
