Repository: SiddharthKumar268/FerroMind

# FerroMind
*Ferro-Alloy Optimisation using Machine Learning*
**SAIL Durgapur Steel Plant | Steel Melting Shop**
Intern: Siddharth Kumar | FY 2023-24 to FY 2025-26

---

## Quick Start

```bash

# 2. Place raw Excel files in data/raw/

## Dataset

| | |
|---|---|
| Total heats after cleaning | 47,421 |
| Training set | 37,936 heats (Apr 2023 – Jun 2025) |
| Test set | 9,485 heats (Jun 2025 – Dec 2025) |
| Input features | 21 (16 raw + 5 engineered) |
| Target variables | Mn, Si, C, S, P |
| BOF grades | 76 distinct grades |
| Split method | Chronological 80/20 — no shuffle, no leakage |

---

File: data/processed/sms_train.csv (part 68 of 253)
Heat_Number,Date,BOF Grade Code,Hot Metal Addn. Weight,Scrap Addn. Weight,Lime Into Converter,Dolomite Into Converter,Lime Into Ladle,Iron Ore Into Converter,SIMN Into Ladle,FESI Into Ladle,FEMN Into Ladle,Measered O2 Mainblow II,Duration of Mainblow I/II,Measered O2 2nd Blow,HM_P,HM_S,HM_Si,Total_FA_Ladle,HM_Ratio,O2_per_ton_HM,Lime_Dolo_Ratio,SiMn_FA_Fraction,Grade_Encoded,C,Mn,P,S,Si
23311634,2023-11-07,2830C20MMNC,126.26,10.1,10002.0,1335.0,798.0,3750.0,1793.0,250.0,0.0,6549.0,1046.0,0.0,0.14286666666666664,0.0477,0.833,2043.0,0.9259313581627608,51.869158878093856,7.492134831455062,0.8776309348992278,17,0.2,0.73,0.032,0.039,0.2
23311637,2023-11-07,2830C20MMNC,123.49,10.2,9996.0,1581.0,884.0,3789.0,1563.0,227.0,0.0,6331.0,1013.0,353.0,0.14286666666666664,0.0477,0.833,1790.0,0.9237040915481809,51.2673090934386,6.3225806451572915,0.8731843575414117,17,0.2,0.75,0.02,0.032,0.23
23211638,2023-11-07,2062BK1,122.64,10.0,10179.0,0.0,899.0,3045.0,1374.0,290.0,0.0,6418.0,1024.0,0.0,0.14286666666666664,0.0477,0.833,1664.0,0.9246079613923056,52.332028701465,10179000000000.0,0.8257211538456576,6,0.19,0.77,0.026,0.032,0.23
23311644,2023-11-07,2830C20MMNC,125.15,9.68,9999.0,1872.0,895.0,3155.0,1669.0,309.0,0.0,6457.0,1024.0,403.0,0.14286666666666664,0.0477,0.833,1978.0,0.9282058888902455,51.59408709507316,5.3413461538433005,0.8437815975728797,17,0.19,0.77,0.02,0.031,0.22
23111588,2023-11-07,2062BK1,123.92,9.78,9651.0,1485.0,799.0,3613.0,1656.0,254.0,0.0,6393.0,1042.0,0.0,0.14286666666666664,0.0477,0.833,1910.0,0.9268511593049601,51.58973531268891,6.498989898985522,0.8670157068058288,6,0.19,0.74,0.024,0.034,0.22
23211641,2023-11-07,2062BK1,123.02,9.65,10389.0,0.0,905.0,3043.0,1698.0,283.0,0.0,6521.0,1025.0,0.0,0.14286666666666664,0.0477,0.833,1981.0,0.9272631340851192,53.00764103354733,10389000000000.0,0.8571428571424244,6,0.21,0.8,0.028,0.033,0.25
23111585,2023-11-07,2062BK1,127.38,9.63,11184.0,1107.0,806.0,4158.0,1640.0,267.0,0.0,6254.0,1013.0,0.0,0.14286666666666664,0.0477,0.833,1907.0,0.9297131596165995,49.097189511311846,10.102981029801171,0.8599895123225695,6,0.2,0.72,0.023,0.035,0.22
23311622,2023-11-07,1786500D,122.72,0.0,9063.0,975.0,782.0,3365.0,0.0,567.0,1347.0,6958.0,1106.0,0.0,0.14286666666666664,0.0477,0.833,1914.0,0.9999999999918513,56.69817470618727,9.295384615375081,0.0,2,0.2,0.71,0.018,0.032,0.208
23211635,2023-11-07,1786500D,121.37,0.0,10251.0,0.0,803.0,3477.0,1762.0,270.0,0.0,6263.0,1077.0,249.0,0.14286666666666664,0.0477,0.833,2032.0,0.9999999999917607,51.60253769422754,10251000000000.0,0.8671259842515417,2,0.2,0.76,0.024,0.029,0.209
23111593,2023-11-07,2062BK1,124.59,9.62,8721.0,1479.0,809.0,2931.0,1647.0,260.0,0.0,5871.0,1108.0,0.0,0.14286666666666664,0.0477,0.833,1907.0,0.9283212875275441,47.12256200299284,5.8965517241339445,0.8636601992654097,6,0.2,0.83,0.029,0.03,0.2
23111591,2023-11-07,2062BK1,122.07,9.89,10029.0,1512.0,782.0,3481.0,1671.0,271.0,0.0,6263.0,1038.0,0.0,0.14286666666666664,0.0477,0.833,1942.0,0.9250530463706803,51.3066273445457,6.632936507932121,0.8604531410912151,6,0.2,0.78,0.026,0.033,0.24
23111636,2023-11-07,2062BK1,122.81,0.0,10221.0,0.0,817.0,3661.0,1753.0,264.0,0.0,5934.0,1037.0,0.0,0.14286666666666664,0.0477,0.833,2017.0,0.9999999999918573,48.31854083504341,10221000000000.0,0.8691125433808284,6,0.21,0.8,0.028,0.039,0.21
23111633,2023-11-07,1786500D,121.36,0.0,10233.0,0.0,787.0,3531.0,1769.0,321.0,0.0,5774.0,1346.0,0.0,0.14286666666666664,0.0477,0.833,2090.0,0.99999999999176,47.577455503892736,10233000000000.0,0.8464114832531835,2,0.17,0.82,0.025,0.038,0.229
23111627,2023-11-07,2062BK1,120.27,0.0,9267.0,0.0,807.0,3460.0,1737.0,305.0,0.0,5742.0,1273.0,0.0,0.14286666666666664,0.0477,0.833,2042.0,0.9999999999916853,47.74257919641022,9267000000000.0,0.8506366307537461,6,0.19,0.8,0.038,0.038,0.21
23111625,2023-11-07,1786500D,123.05,0.0,9450.0,0.0,789.0,3848.0,1776.0,301.0,0.0,6180.0,1108.0,0.0,0.14286666666666664,0.0477,0.833,2077.0,0.9999999999918732,50.22348638723914,9450000000000.0,0.8550794415017549,2,0.19,0.78,0.036,0.039,0.218
23111621,2023-11-07,2062BK1,124.79,10.1,9375.0,0.0,827.0,2271.0,592.0,514.0,1231.0,5886.0,1638.0,0.0,0.14286666666666664,0.0477,0.833,2337.0,0.9251241752470523,47.167240964442925,9375000000000.0,0.25331621737259163,6,0.17,0.8,0.028,0.038,0.21
23111619,2023-11-07,1786500D,127.0,10.0,9453.0,0.0,777.0,2373.0,1757.0,268.0,0.0,5514.0,1349.0,0.0,0.14286666666666664,0.0477,0.833,2025.0,0.9270072992633066,43.417322834303796,9453000000000.0,0.8676543209872258,2,0.21,0.77,0.027,0.032,0.213
23111639,2023-11-07,2830C20MMNC,128.93,0.0,9510.0,171.0,932.0,6486.0,1746.0,291.0,0.0,6060.0,1190.0,0.0,0.14286666666666664,0.0477,0.833,2037.0,0.999999999992244,47.00224928219187,55.61403508739407,0.8571428571424363,17,0.2,0.79,0.03,0.033,0.2
23111617,2023-11-07,1786500D,110.72,10.0,9309.0,0.0,800.0,3232.0,1766.0,319.0,0.0,5492.0,1239.0,0.0,0.14286666666666664,0.0477,0.833,2085.0,0.9171636845517134,49.602601155621365,9309000000000.0,0.8470023980811285,2,0.21,0.77,0.031,0.04,0.229
23111611,2023-11-07,2062BK1,120.62,10.2,9606.0,0.0,774.0,3183.0,1773.0,304.0,0.0,5714.0,1581.0,0.0,0.14286666666666664,0.0477,0.833,2077.0,0.9220302705937776,47.37191178869696,9606000000000.0,0.8536350505532722,6,0.19,0.75,0.031,0.037,0.21
23111609,2023-11-07,2830C20MMNC,123.42,9.26,8580.0,0.0,797.0,3349.0,1776.0,230.0,0.0,5766.0,1044.0,0.0,0.14286666666666664,0.0477,0.833,2006.0,0.9302080192875324,46.718522119213105,8579999999999.999,0.8853439680952715,17,0.19,0.76,0.025,0.031,0.22
23111605,2023-11-07,2062BK1,127.97,10.22,9027.0,0.0,817.0,3097.0,1678.0,271.0,0.0,6200.0,3355.0,0.0,0.14286666666666664,0.0477,0.833,1949.0,0.9260438526599173,48.44885520005901,9027000000000.0,0.860954335556254,6,0.2,0.76,0.024,0.033,0.16
23111603,2023-11-07,2062BK1,124.92,10.23,9486.0,1488.0,799.0,3211.0,1781.0,294.0,0.0,5690.0,933.0,0.0,0.14286666666666664,0.0477,0.833,2075.0,0.9243063262972675,45.549151456567806,6.374999999995715,0.8583132530116345,6,0.18,0.81,0.018,0.032,0.22
23111601,2023-11-07,2062BK1,118.79,8.03,9963.0,0.0,807.0,4850.0,1702.0,264.0,0.0,5735.0,992.0,0.0,0.14286666666666664,0.0477,0.833,1966.0,0.9366819113630603,48.27847461866926,9963000000000.0,0.8657171922681253,6,0.19,0.81,0.031,0.036,0.2
23111596,2023-11-07,C20MMNATLT,123.46,10.12,11616.0,0.0,792.0,4985.0,1699.0,288.0,0.0,156.0,2711.0,0.0,0.14286666666666664,0.0477,0.833,1987.0,0.924240155705014,1.2635671472439367,11616000000000.0,0.855057876194839,41,0.19,0.83,0.026,0.027,0.18
23111614,2023-11-07,2062BK1,122.39,9.58,9297.0,0.0,822.0,3028.0,1749.0,321.0,0.0,5902.0,1363.0,0.0,0.14286666666666664,0.0477,0.833,2070.0,0.927407744177257,48.2228940268958,9297000000000.0,0.8449275362314759,6,0.19,0.75,0.027,0.034,0.2
23211632,2023-11-07,2062BK1,120.94,0.0,9993.0,0.0,787.0,2840.0,1738.0,321.0,0.0,6194.0,1067.0,177.0,0.14286666666666664,0.0477,0.833,2059.0,0.9999999999917314,51.21547874936981,9993000000000.0,0.8440990772215424,6,0.21,0.77,0.024,0.033,0.23
23211630,2023-11-07,1786500D,119.05,0.0,9624.0,45.0,809.0,1640.0,1769.0,287.0,0.0,5994.0,1022.0,234.0,0.14286666666666664,0.0477,0.833,2056.0,0.9999999999916002,50.34859302771652,213.86666666191408,0.8604085603108655,2,0.21,0.78,0.024,0.04,0.221
23211602,2023-11-07,1786500D,130.6,9.59,9714.0,891.0,789.0,2134.0,1765.0,280.0,0.0,6397.0,1022.0,0.0,0.14286666666666664,0.0477,0.833,2045.0,0.9315928382842458,48.98162327680719,10.902356902344666,0.863080684596155,2,0.2,0.76,0.018,0.03,0.221
23211628,2023-11-07,2062BK1,122.1,0.0,10263.0,0.0,806.0,3372.0,1752.0,341.0,0.0,7005.0,1794.0,0.0,0.14286666666666664,0.0477,0.833,2093.0,0.99999999999181,57.371007370537505,10263000000000.0,0.8370759675103502,6,0.19,0.74,0.022,0.035,0.22
23211620,2023-11-07,2062BK1,121.56,0.0,8892.0,1176.0,800.0,1001.0,1735.0,277.0,0.0,6321.0,1022.0,0.0,0.14286666666666664,0.0477,0.833,2012.0,0.9999999999917736,51.99901283274104,7.561224489789489,0.8623260437371459,6,0.2,0.79,0.028,0.033,0.19
23211618,2023-11-07,2062BK1,123.53,0.0,9603.0,1200.0,712.0,4910.0,1704.0,290.0,240.0,6665.0,2235.0,0.0,0.14286666666666664,0.0477,0.833,2234.0,0.9999999999919048,53.95450497811095,8.002499999993331,0.7627573858546273,6,0.2,0.82,0.026,0.033,0.21
23211584,2023-11-07,2062BK1,126.95,10.13,10146.0,1206.0,696.0,3865.0,1829.0,304.0,0.0,6244.0,1095.0,561.0,0.14286666666666664,0.0477,0.833,2133.0,0.9261015465354092,49.1847183926807,8.412935323376109,0.8574777308950504,6,0.2,0.74,0.016,0.032,0.21
23211615,2023-11-07,1786500D,128.63,9.5,10236.0,1191.0,778.0,2271.0,1694.0,294.0,186.0,6492.0,1024.0,0.0,0.14286666666666664,0.0477,0.833,2174.0,0.9312242090716628,50.470341288575995,8.594458438279938,0.7792088316463757,2,0.19,0.76,0.019,0.039,0.235
23211590,2023-11-07,2062BK1,122.79,10.04,9957.0,1659.0,704.0,3328.0,1640.0,294.0,0.0,6516.0,1027.0,0.0,0.14286666666666664,0.0477,0.833,1934.0,0.9244146653547812,53.06621060303716,6.001808318260397,0.8479834539809473,6,0.18,0.75,0.03,0.031,0.22
23211594,2023-11-07,2062BK1,122.72,10.27,9987.0,3432.0,506.0,2154.0,1674.0,263.0,0.0,6595.0,1028.0,0.0,0.14286666666666664,0.0477,0.833,1937.0,0.9227761485756615,53.740221642326105,2.9099650349641872,0.8642230252964046,6,0.19,0.75,0.019,0.031,0.22
23211597,2023-11-07,1786500D,119.84,10.05,10974.0,2181.0,833.0,3417.0,1748.0,280.0,0.0,6505.0,1025.0,574.0,0.14286666666666664,0.0477,0.833,2028.0,0.9226268380866685,54.28070760969391,5.031636863821627,0.8619329388555907,2,0.18,0.73,0.019,0.026,0.198
23211600,2023-11-07,ASP1239,122.03,9.95,9471.0,0.0,814.0,2498.0,1046.0,277.0,0.0,6239.0,1039.0,453.0,0.14286666666666664,0.0477,0.833,1323.0,0.924609789355019,51.126772104801056,9471000000000.0,0.7906273620553359,24,0.43,0.72,0.016,0.017,0.23
23211606,2023-11-07,2830C20MMNC,120.33,10.29,9222.0,897.0,800.0,1979.0,1704.0,287.0,0.0,6089.0,973.0,0.0,0.14286666666666664,0.0477,0.833,1991.0,0.9212218649447158,50.6025097643929,10.280936454838036,0.8558513309890227,17,0.2,0.75,0.023,0.04,0.21
23211608,2023-11-07,1786500D,122.85,10.56,9273.0,1194.0,806.0,2392.0,1772.0,287.0,0.0,6383.0,1011.0,0.0,0.14286666666666664,0.0477,0.833,2059.0,0.9208455138226457,51.957671957249026,7.766331658284953,0.8606119475469352,2,0.19,0.77,0.027,0.032,0.197
23211612,2023-11-07,2062BK1,118.59,10.1,9831.0,1512.0,803.0,2613.0,1704.0,280.0,196.0,6192.0,1091.0,573.0,0.14286666666666664,0.0477,0.833,2180.0,0.9215168233668389,52.213508727108405,6.501984126979827,0.7816513761464304,6,0.21,0.86,0.026,0.03,0.18
23311672,2023-11-08,R34,132.02,0.0,10644.0,0.0,919.0,4504.0,1058.0,258.0,0.0,5853.0,1149.0,0.0,0.1420625,0.0408125,0.77778125,1316.0,0.9999999999924255,44.334191788787045,10644000000000.0,0.8039513677805441,66,0.63,0.74,0.02,0.018,0.2
23311693,2023-11-08,S.TOWER6VAN,126.9,10.03,9420.0,942.0,1520.0,3595.0,4942.0,334.0,788.0,6422.0,1236.0,0.0,0.1420625,0.0408125,0.77778125,6064.0,0.9267508946109199,50.606776989356916,9.999999999989384,0.8149736147755912,67,0.17,1.28,0.034,0.03,0.18
23311675,2023-11-08,1786550D,125.83,8.0,9165.0,0.0,779.0,3481.0,1709.0,162.0,0.0,6199.0,993.0,315.0,0.1420625,0.0408125,0.77778125,1871.0,0.9402226705451677,49.264881188514146,9165000000000.0,0.9134152859428576,3,0.21,0.86,0.02,0.03,0.24
23311705,2023-11-08,S.TOWER6VAN,133.3,9.69,8985.0,2940.0,693.0,3497.0,0.0,0.0,0.0,6494.0,1024.0,380.0,0.1420625,0.0408125,0.77778125,0.0,0.9322330232818223,48.717179294458234,3.0561224489785523,0.0,67,0.17,1.34,0.026,0.03,0.21
23311702,2023-11-08,2062BK1,128.41,9.8,8931.0,1893.0,715.0,3344.0,1647.0,251.0,0.0,6397.0,1009.0,0.0,0.1420625,0.0408125,0.77778125,1898.0,0.9290934085744222,49.81699244568323,4.717908082406383,0.8677555321386365,6,0.2,0.85,0.022,0.029,0.25
23311678,2023-11-08,2062BK1,79.09,0.0,9906.0,0.0,801.0,6087.0,1685.0,339.0,0.0,6112.0,1241.0,0.0,0.1420625,0.0408125,0.77778125,2024.0,0.9999999999873561,77.27904918349627,9906000000000.0,0.8325098814225136,6,0.19,0.79,0.023,0.04,0.22
23311690,2023-11-08,2062BK1,128.02,10.12,8949.0,891.0,824.0,3029.0,2387.0,55.0,429.0,6298.0,1482.0,0.0,0.1420625,0.0408125,0.77778125,2871.0,0.9267409873973742,49.195438212394976,10.043771043759772,0.8314176245207832,6,0.19,1.0,0.029,0.036,0.18
23311696,2023-11-08,1786550D,127.41,9.79,9462.0,1674.0,618.0,4706.0,1700.0,298.0,0.0,6440.0,5739.0,0.0,0.1420625,0.0408125,0.77778125,1998.0,0.9286443148620362,50.545483085703275,5.652329749100566,0.850850850850425,3,0.21,0.79,0.03,0.03,0.22
23311700,2023-11-08,2062BK1,124.5,10.2,8952.0,1899.0,597.0,4363.0,1620.0,288.0,0.0,6059.0,966.0,238.0,0.1420625,0.0408125,0.77778125,1908.0,0.9242761692581718,48.666666666275766,4.714060031593094,0.84905660377314,6,0.2,0.78,0.029,0.025,0.18
23111646,2023-11-08,2062BK1,120.61,9.88,9021.0,1017.0,897.0,4401.0,1755.0,307.0,0.0,5860.0,971.0,0.0,0.1420625,0.0408125,0.77778125,2062.0,0.9242853858462389,48.586352706669544,8.870206489666794,0.8511154219200529,6,0.19,0.75,0.019,0.026,0.23
23111706,2023-11-08,S.TOWER6VAN,128.96,9.58,8271.0,900.0,834.0,2804.0,2391.0,0.0,473.0,6092.0,1116.0,0.0,0.1420625,0.0408125,0.77778125,2864.0,0.9308502959366909,47.2394540939265,9.189999999989789,0.8348463687147923,67,0.18,1.35,0.027,0.03,0.27
23111703,2023-11-08,1786550D,135.6,0.0,9477.0,1155.0,797.0,5897.0,1774.0,305.0,0.0,6076.0,1003.0,0.0,0.1420625,0.0408125,0.77778125,2079.0,0.9999999999926255,44.80825958669021,8.205194805187702,0.8532948532944429,3,0.2,0.8,0.02,0.03,0.23
23111699,2023-11-08,S.TOWER6VAN,127.63,9.59,7950.0,1023.0,820.0,4106.0,2417.0,0.0,406.0,5995.0,1176.0,0.0,0.1420625,0.0408125,0.77778125,2823.0,0.9301122285313358,46.97171511363338,7.771260997059852,0.8561813673394062,67,0.17,1.29,0.029,0.034,0.2
23111697,2023-11-08,2062BK1,126.2,10.12,9990.0,489.0,779.0,4089.0,1512.0,332.0,454.0,5880.0,1024.0,0.0,0.1420625,0.0408125,0.77778125,2298.0,0.9257629107913311,46.59270998378294,20.42944785271896,0.6579634464749095,6,0.19,0.86,0.031,0.028,0.21
23111695,2023-11-08,S.TOWER6VAN,127.53,10.04,10257.0,1977.0,2024.0,3777.0,4054.0,120.0,1142.0,6201.0,1010.0,0.0,0.1420625,0.0408125,0.77778125,5316.0,0.9270189721528894,48.6238532106279,5.188163884671124,0.7626034612489159,67,0.19,1.38,0.039,0.03,0.23
23111691,2023-11-08,2062BK1,123.12,9.47,9996.0,1011.0,802.0,3000.0,1698.0,291.0,0.0,5791.0,1005.0,0.0,0.1420625,0.0408125,0.77778125,1989.0,0.9285768157407907,47.03541260520601,9.887240356073306,0.8536953242831303,6,0.2,0.81,0.032,0.032,0.19
23111688,2023-11-08,S.TOWER6VAN,122.62,9.88,8937.0,1728.0,799.0,2139.0,2503.0,74.0,178.0,286.0,1061.0,0.0,0.1420625,0.0408125,0.77778125,2755.0,0.9254339622571667,2.3324090686484062,5.171874999997007,0.9085299455532092,67,0.19,1.4,0.029,0.03,0.21
23111686,2023-11-08,S.TOWER6VAN,122.14,0.0,9288.0,996.0,797.0,3292.0,2409.0,95.0,612.0,5990.0,1001.0,0.0,0.1420625,0.0408125,0.77778125,3116.0,0.9999999999918127,49.04208285533779,9.325301204809914,0.7731065468546942,67,0.18,1.33,0.033,0.031,0.22
23111684,2023-11-08,1786550D,111.34,0.0,9477.0,0.0,822.0,6427.0,1688.0,256.0,0.0,5274.0,1455.0,0.0,0.1420625,0.0408125,0.77778125,1944.0,0.9999999999910185,47.36842105220614,9477000000000.0,0.8683127572011994,3,0.21,0.77,0.03,0.03,0.22
23111682,2023-11-08,1786550D,127.57,0.0,9030.0,990.0,792.0,1998.0,1698.0,281.0,0.0,5999.0,1088.0,0.0,0.1420625,0.0408125,0.77778125,1979.0,0.9999999999921612,47.0251626554282,9.121212121202907,0.8580090955023456,3,0.21,0.76,0.03,0.03,0.24
23111680,2023-11-08,S.TOWER6VAN,127.34,0.0,8961.0,1998.0,769.0,3423.0,2422.0,125.0,460.0,379.0,85.0,0.0,0.1420625,0.0408125,0.77778125,3007.0,0.999999999992147,2.9762839641669836,4.484984984982741,0.8054539408045209,67,0.2,1.25,0.03,0.031,0.17
23111677,2023-11-08,S.TOWER6VAN,136.84,7.86,9420.0,1476.0,834.0,3572.0,2401.0,23.0,608.0,501.0,1165.0,0.0,0.1420625,0.0408125,0.77778125,3032.0,0.9456807187218681,3.6612101724374364,6.3821138211338875,0.7918865435353589,67,0.19,1.3,0.028,0.028,0.21
23111674,2023-11-08,2062BK1,128.34,8.0,8958.0,0.0,992.0,3049.0,1765.0,318.0,0.0,6008.0,1031.0,0.0,0.1420625,0.0408125,0.77778125,2083.0,0.9413231626746273,46.81315256313844,8958000000000.0,0.8473355736913839,6,0.19,0.76,0.024,0.037,0.18
23111671,2023-11-08,1786550D,129.01,7.7,8727.0,1500.0,800.0,970.0,1759.0,251.0,0.0,6235.0,1084.0,0.0,0.1420625,0.0408125,0.77778125,2010.0,0.9436763952823959,48.329586853357654,5.817999999996121,0.8751243781090173,3,0.22,0.76,0.02,0.03,0.22
23111668,2023-11-08,S.TOWER6VAN,128.26,8.2,9780.0,966.0,825.0,2851.0,2430.0,99.0,542.0,6201.0,1448.0,0.0,0.1420625,0.0408125,0.77778125,3071.0,0.9399091308739566,48.34710743763959,10.124223602473991,0.7912732009114974,67,0.2,1.36,0.029,0.033,0.21
23111665,2023-11-08,2062BK1,126.54,7.8,9534.0,3204.0,777.0,1986.0,2384.0,109.0,529.0,6293.0,1156.0,0.0,0.1420625,0.0408125,0.77778125,3022.0,0.9419383653346589,49.731310257233034,2.975655430710682,0.7888815354067542,6,0.18,1.08,0.027,0.028,0.17
23111662,2023-11-08,2830C20MMNC,130.34,0.0,9654.0,2913.0,769.0,2604.0,1661.0,209.0,0.0,6015.0,1037.0,0.0,0.1420625,0.0408125,0.77778125,1870.0,0.9999999999923278,46.14853460145659,3.314109165807307,0.8882352941171721,17,0.22,0.84,0.026,0.036,0.21
23111659,2023-11-08,2830C20MMNC,125.07,8.02,9447.0,0.0,825.0,2922.0,1756.0,271.0,0.0,6188.0,1499.0,0.0,0.1420625,0.0408125,0.77778125,2027.0,0.9397400255395616,49.47629327536998,9447000000000.0,0.8663048840646935,17,0.2,0.82,0.03,0.028,0.23
23111656,2023-11-08,2830C20MMNC,122.94,0.0,10299.0,915.0,809.0,4048.0,1756.0,254.0,0.0,6120.0,1489.0,0.0,0.1420625,0.0408125,0.77778125,2010.0,0.999999999991866,49.78038067309435,11.255737704905732,0.8736318407955853,17,0.21,0.8,0.033,0.03,0.21
23111651,2023-11-08,2830C20MMNC,125.57,10.08,9141.0,1008.0,891.0,4295.0,1757.0,268.0,0.0,195.0,57.0,5846.0,0.1420625,0.0408125,0.77778125,2025.0,0.9256911168379971,1.5529186907577215,9.068452380943384,0.8676543209872258,17,0.21,0.76,0.025,0.027,0.21
23111648,2023-11-08,1786500D,126.63,9.59,9054.0,1005.0,943.0,3319.0,1766.0,264.0,0.0,5777.0,964.0,0.0,0.1420625,0.0408125,0.77778125,2030.0,0.9295991777937924,45.621100844621175,9.008955223871633,0.8699507389158276,2,0.19,0.73,0.024,0.026,0.205
23311669,2023-11-08,2830C20MMNC,124.94,8.01,9576.0,0.0,782.0,2871.0,1754.0,309.0,0.0,6055.0,1551.0,0.0,0.1420625,0.0408125,0.77778125,2063.0,0.939751786378791,48.463262365547756,9576000000000.0,0.8502181289380271,17,0.2,0.74,0.021,0.03,0.19
23311666,2023-11-08,2062BK1,122.78,8.1,9738.0,1575.0,713.0,3891.0,1659.0,237.0,0.0,6127.0,1114.0,634.0,0.1420625,0.0408125,0.77778125,1896.0,0.9381112469365976,49.90226421200601,6.1828571428532175,0.8749999999995385,6,0.19,0.74,0.018,0.033,0.18
23211676,2023-11-08,2062BK1,128.72,0.0,7059.0,0.0,698.0,3184.0,1772.0,294.0,0.0,3592.0,842.0,0.0,0.1420625,0.0408125,0.77778125,2066.0,0.9999999999922313,27.90553138573722,7059000000000.0,0.8576960309773196,6,0.21,0.77,0.016,0.024,0.17
23311660,2023-11-08,2062BK1,124.21,7.55,9516.0,567.0,793.0,3688.0,1611.0,289.0,0.0,5798.0,928.0,271.0,0.1420625,0.0408125,0.77778125,1900.0,0.9426988463802164,46.67901135136721,16.783068783039184,0.8478947368416591,6,0.19,0.82,0.017,0.028,0.26
23311647,2023-11-08,2830C20MMNC,131.66,0.0,10092.0,1896.0,884.0,5396.0,1667.0,281.0,0.0,6293.0,1122.0,0.0,0.1420625,0.0408125,0.77778125,1948.0,0.9999999999924047,47.797356827830804,5.322784810123775,0.8557494866525381,17,0.21,0.76,0.019,0.036,0.2
23311650,2023-11-08,2062BK1,123.54,9.35,10830.0,1971.0,928.0,3905.0,1569.0,288.0,0.0,6365.0,1155.0,409.0,0.1420625,0.0408125,0.77778125,1857.0,0.9296410565059099,51.521774323688504,5.49467275494394,0.8449111470108536,6,0.2,0.74,0.015,0.027,0.24
23211645,2023-11-08,2830C20MMNC,124.95,10.3,10926.0,189.0,894.0,3946.0,1650.0,260.0,0.0,6655.0,1069.0,0.0,0.1420625,0.0408125,0.77778125,1910.0,0.9238447319709883,53.261304521382456,57.80952380921794,0.8638743455492859,17,0.19,0.76,0.023,0.027,0.21
23211653,2023-11-08,2830C20MMNAK,125.37,9.88,10467.0,0.0,905.0,3318.0,1664.0,260.0,0.0,6675.0,1065.0,0.0,0.1420625,0.0408125,0.77778125,1924.0,0.9269500924145883,53.24240248820896,10467000000000.0,0.8648648648644154,16,0.17,0.63,0.018,0.028,0.19
23211657,2023-11-08,2062BK1,133.91,0.0,10071.0,0.0,792.0,2525.0,1650.0,280.0,0.0,6007.0,1464.0,470.0,0.1420625,0.0408125,0.77778125,1930.0,0.9999999999925324,44.85848704320172,10071000000000.0,0.8549222797923032,6,0.22,0.77,0.026,0.028,0.22
23211701,2023-11-08,1786550D,125.97,9.6,9165.0,1656.0,806.0,2837.0,1728.0,523.0,189.0,6305.0,994.0,423.0,0.1420625,0.0408125,0.77778125,2440.0,0.9291878734164699,50.05159958680597,5.53442028985173,0.7081967213111852,3,0.2,0.81,0.03,0.03,0.2
23211664,2023-11-08,1786550D,128.93,7.96,9951.0,0.0,811.0,5369.0,1796.0,273.0,0.0,5802.0,933.0,265.0,0.1420625,0.0408125,0.77778125,2069.0,0.9418511213314205,45.00116342166291,9951000000000.0,0.868052199129595,3,0.23,0.82,0.03,0.03,0.21
23311663,2023-11-08,2062BK1,127.02,8.0,9324.0,510.0,804.0,3155.0,1636.0,226.0,0.0,6015.0,961.0,279.0,0.1420625,0.0408125,0.77778125,1862.0,0.9407495185828713,47.35474728351949,18.282352941140623,0.8786251342637601,6,0.22,0.76,0.022,0.032,0.22
23211694,2023-11-08,2062BK1,125.96,10.14,11703.0,2022.0,792.0,4395.0,1698.0,267.0,0.0,6386.0,1098.0,0.0,0.1420625,0.0408125,0.77778125,1965.0,0.9254959588469839,50.698634486736275,5.787833827890313,0.8641221374041405,6,0.17,0.79,0.022,0.028,0.2
23211689,2023-11-08,1786550D,125.39,10.23,9045.0,1995.0,803.0,3208.0,1677.0,267.0,0.0,6024.0,1359.0,0.0,0.1420625,0.0408125,0.77778125,1944.0,0.9245686476852635,48.04210862071902,4.533834586463893,0.8626543209872106,3,0.2,0.83,0.03,0.03,0.23
23211687,2023-11-08,1786550D,116.54,9.25,9744.0,1668.0,800.0,2751.0,1515.0,277.0,0.0,5777.0,1014.0,0.0,0.1420625,0.0408125,0.77778125,1792.0,0.9264647428179786,49.57096275914217,5.841726618701534,0.8454241071423854,3,0.22,0.78,0.03,0.03,0.24
23211685,2023-11-08,S.TOWER6VAN,125.6,0.0,9759.0,1146.0,789.0,5239.0,2420.0,91.0,439.0,6019.0,1152.0,0.0,0.1420625,0.0408125,0.77778125,2950.0,0.9999999999920381,47.92197452191145,8.515706806275292,0.8203389830505694,67,0.2,1.33,0.04,0.029,0.2
23211683,2023-11-08,S.TOWER6VAN,126.49,0.0,9030.0,1356.0,811.0,5187.0,2386.0,94.0,432.0,6095.0,1573.0,0.0,0.1420625,0.0408125,0.77778125,2912.0,0.9999999999920942,48.18562732193703,6.659292035393319,0.8193681318678505,67,0.17,1.36,0.04,0.031,0.23
23211681,2023-11-08,2062BK1,123.21,9.64,9105.0,1314.0,800.0,2231.0,1667.0,243.0,0.0,6193.0,1002.0,0.0,0.1420625,0.0408125,0.77778125,1910.0,0.927436958969308,50.26377729039637,6.929223744286964,0.8727748691094906,6,0.2,0.78,0.026,0.025,0.21
23211679,2023-11-08,1786550D,125.63,0.0,9288.0,1872.0,693.0,2994.0,1718.0,250.0,0.0,5790.0,938.0,0.0,0.1420625,0.0408125,0.77778125,1968.0,0.99999999999204,46.087717901408205,4.961538461535811,0.8729674796743532,3,0.21,0.76,0.02,0.03,0.22
23211670,2023-11-08,S.TOWER6VAN,124.86,7.62,9573.0,0.0,792.0,2526.0,2467.0,94.0,486.0,6259.0,1079.0,0.0,0.1420625,0.0408125,0.77778125,3047.0,0.942481884050857,50.12814352034176,9573000000000.0,0.8096488349193274,67,0.17,1.34,0.026,0.034,0.21
23211692,2023-11-08,1786550D,124.7,9.59,8625.0,2685.0,806.0,2952.0,1661.0,236.0,0.0,6595.0,1307.0,0.0,0.1420625,0.0408125,0.77778125,1897.0,0.9285873855020584,52.886928628284785,3.2122905027921,0.8755930416442406,3,0.2,0.84,0.02,0.03,0.25
23211673,2023-11-08,S.TOWER6VAN,127.96,0.0,9231.0,0.0,814.0,3713.0,2437.0,105.0,479.0,4937.0,1423.0,0.0,0.1420625,0.0408125,0.77778125,3021.0,0.999999999992185,38.582369490164254,9231000000000.0,0.8066865276395874,67,0.19,1.29,0.036,0.034,0.2
23311652,2023-11-08,2062BK1,125.18,10.05,9930.0,1869.0,886.0,3202.0,1691.0,231.0,0.0,6216.0,981.0,275.0,0.1420625,0.0408125,0.77778125,1922.0,0.9256821711090314,49.656494647310616,5.313001605133594,0.8798126951088034,6,0.2,0.79,0.019,0.026,0.21
23311658,2023-11-08,C20MMNATLT,125.0,0.0,9771.0,0.0,691.0,2929.0,1571.0,241.0,0.0,5597.0,2298.0,0.0,0.1420625,0.0408125,0.77778125,1812.0,0.999999999992,44.77599999964179,9771000000000.0,0.8669977924940028,41,0.18,0.77,0.019,0.027,0.23
23311746,2023-11-09,2830C20MMNC,132.19,9.85,9054.0,1089.0,798.0,3001.0,1685.0,308.0,0.0,6493.0,1016.0,0.0,0.14477777777777778,0.03727777777777778,0.7236111111111111,1993.0,0.9306533370815923,49.11869279030851,8.314049586769226,0.845459106873635,17,0.2,0.73,0.026,0.03,0.2
23111750,2023-11-09,1786500D,126.4,9.98,9825.0,0.0,794.0,3440.0,1644.0,284.0,413.0,6003.0,1086.0,300.0,0.14477777777777778,0.03727777777777778,0.7236111111111111,2341.0,0.9268221146727761,47.4920886072192,9825000000000.0,0.702263989747671,2,0.18,0.74,0.04,0.03,0.219
23111745,2023-11-09,2062BK1,124.84,9.68,8928.0,963.0,774.0,3222.0,1696.0,230.0,0.0,5996.0,985.0,0.0,0.14477777777777778,0.03727777777777778,0.7236111111111111,1926.0,0.9280404400763601,48.029477731111584,9.27102803737355,0.8805815160950776,6,0.2,0.76,0.037,0.033,0.21
23111742,2023-11-09,2830C20MMNC,127.4,9.78,9456.0,516.0,805.0,3312.0,1665.0,325.0,0.0,6539.0,1096.0,0.0,0.14477777777777778,0.03727777777777778,0.7236111111111111,1990.0,0.9287068085659083,51.32653061184202,18.32558139531332,0.8366834170850067,17,0.19,0.74,0.036,0.028,0.21
23111734,2023-11-09,2830C20MMNC,127.94,8.3,7350.0,1914.0,674.0,182.0,1698.0,301.0,0.0,5705.0,946.0,0.0,0.14477777777777778,0.03727777777777778,0.7236111111111111,1999.0,0.9390780974681512,44.59121463151015,3.8401253918475233,0.8494247123557531,17,0.19,0.76,0.031,0.03,0.2
23111731,2023-11-09,2062BK1,126.61,8.0,8622.0,1608.0,702.0,1581.0,1698.0,311.0,0.0,5704.0,1608.0,0.0,0.14477777777777778,0.03727777777777778,0.7236111111111111,2009.0,0.9405690513264945,45.05173366997037,5.361940298504128,0.8451966152310377,6,0.18,0.76,0.034,0.033,0.2
23111725,2023-11-09,2062BK1,121.65,0.0,7935.0,669.0,700.0,2156.0,1719.0,311.0,0.0,6077.0,2745.0,0.0,0.14477777777777778,0.03727777777777778,0.7236111111111111,2030.0,0.9999999999917797,49.95478832675746,11.860986547067473,0.8467980295562331,6,0.2,0.83,0.041,0.032,0.19
23111723,2023-11-09,1786500D,127.3,0.0,8532.0,705.0,702.0,1983.0,1705.0,281.0,0.0,5587.0,1323.0,0.0,0.14477777777777778,0.03727777777777778,0.7236111111111111,1986.0,0.9999999999921445,43.88845247412499,12.102127659557302,0.8585095669683492,2,0.19,0.8,0.023,0.027,0.196
23111721,2023-11-09,C20MMNATLT,123.76,0.0,8508.0,990.0,779.0,2787.0,1719.0,308.0,0.0,5212.0,1243.0,0.0,0.14477777777777778,0.03727777777777778,0.7236111111111111,2027.0,0.9999999999919198,42.11376858401653,8.593939393930713,0.8480513073503463,41,0.21,0.76,0.026,0.031,0.18
23111718,2023-11-09,S.TOWER6VAN,141.25,8.2,8598.0,1359.0,757.0,3390.0,2406.0,75.0,487.0,6143.0,1378.0,0.0,0.14477777777777778,0.03727777777777778,0.7236111111111111,2968.0,0.9451321512148203,43.49026548641777,6.326710816772387,0.8106469002692687,67,0.19,1.29,0.024,0.028,0.23
23111715,2023-11-09,1786500D,128.53,0.0,9246.0,1002.0,842.0,5257.0,1776.0,308.0,0.0,5910.0,976.0,0.0,0.14477777777777778,0.03727777777777778,0.7236111111111111,2084.0,0.9999999999922198,45.98148292191721,9.227544910170431,0.852207293665618,2,0.2,0.69,0.024,0.027,0.206
23111712,2023-11-09,2062BK1,127.04,8.1,8046.0,0.0,782.0,2997.0,1800.0,284.0,0.0,5994.0,1044.0,0.0,0.14477777777777778,0.03727777777777778,0.7236111111111111,2084.0,0.9400621577553644,47.18198992406185,8045999999999.999,0.863723608444883,6,0.18,0.77,0.027,0.032,0.22
23111710,2023-11-09,S.TOWER6VAN,126.45,8.2,8037.0,0.0,805.0,4678.0,2311.0,0.0,376.0,5712.0,945.0,0.0,0.14477777777777778,0.03727777777777778,0.7236111111111111,2687.0,0.939101373925443,45.172004744601246,8036999999999.999,0.8600669892069743,67,0.18,1.34,0.029,0.031,0.23
23311733,2023-11-09,1786500D,124.77,7.6,9420.0,2142.0,793.0,1587.0,1704.0,264.0,0.0,5994.0,1056.0,526.0,0.14477777777777778,0.03727777777777778,0.7236111111111111,1968.0,0.9425851779032819,48.040394325174,4.3977591036394035,0.8658536585361454,2,0.2,0.74,0.022,0.029,0.247
23311755,2023-11-09,2830C20MMNC,128.29,9.32,8805.0,0.0,809.0,3217.0,1722.0,278.0,51.0,6599.0,1254.0,193.0,0.14477777777777778,0.03727777777777778,0.7236111111111111,2051.0,0.9322723639202656,51.43814794565876,8805000000000.0,0.8395904436855974,17,0.2,0.72,0.033,0.026,0.19
23311752,2023-11-09,2062BK1,125.44,9.78,8457.0,1533.0,793.0,3019.0,1644.0,142.0,0.0,6405.0,1008.0,0.0,0.14477777777777778,0.03727777777777778,0.7236111111111111,1786.0,0.9276734210846941,51.060267856735805,5.516634050877028,0.9204927211640983,6,0.22,0.76,0.022,0.027,0.23
23311749,2023-11-09,2062BK1,132.61,10.12,9000.0,1074.0,801.0,3857.0,1695.0,261.0,0.0,6494.0,1304.0,0.0,0.14477777777777778,0.03727777777777778,0.7236111111111111,1956.0,0.9290968962311421,48.97066586193371,8.379888268148623,0.8665644171774711,6,0.2,0.77,0.022,0.025,0.22
23311736,2023-11-09,S.TOWER6VAN,132.59,0.0,8991.0,0.0,749.0,4057.0,2382.0,75.0,417.0,6002.0,4551.0,0.0,0.14477777777777778,0.03727777777777778,0.7236111111111111,2874.0,0.999999999992458,45.267365562672396,8991000000000.0,0.8288100208765383,67,0.19,1.25,0.035,0.035,0.23
23311739,2023-11-09,1786500D,128.7,9.87,8877.0,0.0,868.0,3484.0,1671.0,264.0,0.0,6401.0,1024.0,0.0,0.14477777777777778,0.03727777777777778,0.7236111111111111,1935.0,0.9287724615650662,49.735819735433296,8877000000000.0,0.8635658914724219,2,0.2,0.75,0.031,0.036,0.221
23311744,2023-11-09,1786500D,132.0,10.05,8904.0,1080.0,790.0,3520.0,1783.0,203.0,0.0,6396.0,1016.0,0.0,0.14477777777777778,0.03727777777777778,0.7236111111111111,1986.0,0.9292502639850105,48.45454545417838,8.24444444443681,0.8977844914396285,2,0.2,0.71,0.027,0.036,0.193
23311741,2023-11-09,2830C20MMNC,126.57,10.41,9468.0,1476.0,776.0,3527.0,1690.0,298.0,0.0,6388.0,1006.0,0.0,0.14477777777777778,0.03727777777777778,0.7236111111111111,1988.0,0.924003504154446,50.47009559887438,6.414634146337118,0.8501006036213028,17,0.2,0.75,0.028,0.028,0.21
23111758,2023-11-09,2830C20MMNC,128.97,9.59,9987.0,1443.0,802.0,1464.0,1685.0,315.0,0.0,6234.0,1682.0,0.0,0.14477777777777778,0.03727777777777778,0.7236111111111111,2000.0,0.9307881062288483,48.3368225164896,6.920997920993125,0.8424999999995788,17,0.19,0.72,0.021,0.019,0.18
23211698,2023-11-09,2062BK1,121.75,10.13,9465.0,2004.0,797.0,3111.0,1677.0,267.0,0.0,6298.0,1057.0,0.0,0.14477777777777778,0.03727777777777778,0.7236111111111111,1944.0,0.923187746429154,51.72895277164904,4.723053892213212,0.8626543209872106,6,0.22,0.8,0.027,0.032,0.24
23111753,2023-11-09,2830C20MMNC,125.34,10.1,10026.0,702.0,784.0,3272.0,1715.0,294.0,0.0,5885.0,965.0,0.0,0.14477777777777778,0.03727777777777778,0.7236111111111111,2009.0,0.9254282338974792,46.95228977144605,14.282051282030938,0.853658536584941,17,0.2,0.76,0.03,0.024,0.2
23211732,2023-11-09,2062BK1,130.19,0.0,13374.0,60.0,591.0,4673.0,1792.0,253.0,0.0,5380.0,1133.0,0.0,0.14477777777777778,0.03727777777777778,0.7236111111111111,2045.0,0.999999999992319,41.32421844964034,222.899999996285,0.8762836185814786,6,0.19,0.76,0.02,0.025,0.22
23211735,2023-11-09,2062BK1,124.54,8.03,8091.0,0.0,797.0,2035.0,1620.0,236.0,0.0,151.0,5270.0,0.0,0.14477777777777778,0.03727777777777778,0.7236111111111111,1856.0,0.9394282265901832,1.2124618596337524,8090999999999.999,0.8728448275857367,6,0.17,0.76,0.02,0.029,0.2
23211726,2023-11-09,1786500D,124.52,9.2,8544.0,1482.0,759.0,2431.0,1684.0,273.0,0.0,6173.0,1073.0,0.0,0.14477777777777778,0.03727777777777778,0.7236111111111111,1957.0,0.9311995213810111,49.57436556336673,5.765182186230928,0.8605007664788653,2,0.2,0.78,0.019,0.033,0.204
23311711,2023-11-09,ASP1239,122.48,8.1,9960.0,2481.0,1193.0,2938.0,1071.0,264.0,0.0,6495.0,1026.0,0.0,0.14477777777777778,0.03727777777777778,0.7236111111111111,1335.0,0.937969061104779,53.02906596952131,4.014510278112046,0.802247191010635,24,0.43,0.74,0.018,0.02,0.21
23311714,2023-11-09,S.TOWER6VAN,128.8,8.0,9201.0,1602.0,713.0,2881.0,2476.0,64.0,485.0,6572.0,1034.0,0.0,0.14477777777777778,0.03727777777777778,0.7236111111111111,3025.0,0.9415204678293749,51.02484472010074,5.74344569288031,0.8185123966939443,67,0.17,1.32,0.034,0.03,0.23
23311717,2023-11-09,2062BK1,126.84,0.0,8460.0,1902.0,781.0,5558.0,1671.0,339.0,0.0,6551.0,1459.0,0.0,0.14477777777777778,0.03727777777777778,0.7236111111111111,2010.0,0.999999999992116,51.647745190384356,4.447949526811541,0.831343283581676,6,0.19,0.75,0.022,0.034,0.23
23311722,2023-11-09,C20MMNATLT,125.66,0.0,9282.0,1863.0,679.0,2742.0,1671.0,277.0,0.0,6586.0,3403.0,0.0,0.14477777777777778,0.03727777777777778,0.7236111111111111,1948.0,0.999999999992042,52.411268501890724,4.982286634457873,0.8578028747428862,41,0.21,0.81,0.025,0.026,0.19
23311727,2023-11-09,1786500D,122.55,9.88,10038.0,1506.0,707.0,2227.0,1675.0,224.0,0.0,6184.0,978.0,337.0,0.14477777777777778,0.03727777777777778,0.7236111111111111,1899.0,0.9253945480561399,50.46103631129775,6.665338645413901,0.8820431806209152,2,0.2,0.74,0.024,0.032,0.217
23311730,2023-11-09,C20MMNATLT,125.48,7.86,8856.0,2181.0,818.0,2913.0,1713.0,296.0,0.0,6201.0,1093.0,515.0,0.14477777777777778,0.03727777777777778,0.7236111111111111,2009.0,0.9410529473455749,49.41823398111716,4.0605226960091425,0.8526630164256582,41,0.21,0.81,0.026,0.027,0.25
23211738,2023-11-09,2062BK1,128.51,10.13,10668.0,978.0,800.0,2035.0,1623.0,250.0,0.0,6664.0,1053.0,0.0,0.14477777777777778,0.03727777777777778,0.7236111111111111,1873.0,0.9269330640440931,51.8558867010205,10.907975460111546,0.866524292578288,6,0.2,0.74,0.021,0.03,0.21
23211740,2023-11-09,2062BK1,124.02,10.04,9444.0,1089.0,789.0,3498.0,1671.0,294.0,0.0,6465.0,1062.0,351.0,0.14477777777777778,0.03727777777777778,0.7236111111111111,1965.0,0.9251081605182373,52.12868892072143,8.67217630853198,0.8503816793888802,6,0.22,0.77,0.023,0.028,0.23
23211748,2023-11-09,2830C20MMNC,136.99,9.89,9936.0,1548.0,803.0,2074.0,1718.0,294.0,0.0,6692.0,1107.0,0.0,0.14477777777777778,0.03727777777777778,0.7236111111111111,2012.0,0.9326661219980076,48.85028104205526,6.4186046511586445,0.8538767395621999,17,0.2,0.73,0.017,0.026,0.2
23211724,2023-11-09,2830C20MMNC,130.03,0.0,8439.0,1521.0,800.0,2467.0,1701.0,253.0,0.0,6551.0,1142.0,0.0,0.14477777777777778,0.03727777777777778,0.7236111111111111,1954.0,0.9999999999923096,50.380681380832264,5.548323471396746,0.8705220061408032,17,0.2,0.83,0.025,0.03,0.19
23211751,2023-11-09,C25HMNMAV55,128.62,9.76,10677.0,216.0,795.0,3232.0,2420.0,0.0,540.0,6899.0,1201.0,0.0,0.14477777777777778,0.03727777777777778,0.7236111111111111,2960.0,0.9294695765216834,53.638625407762106,49.43055555532671,0.8175675675672913,49,0.22,1.36,0.02,0.017,0.19
23211704,2023-11-09,2062BK1,128.52,10.1,9189.0,1587.0,797.0,2162.0,1698.0,270.0,189.0,6400.0,1007.0,0.0,0.14477777777777778,0.03727777777777778,0.7236111111111111,2157.0,0.9271389409830679,49.797696856132916,5.790170132321493,0.7872044506255043,6,0.22,0.76,0.025,0.033,0.19
23211707,2023-11-09,2062BK1,127.95,9.8,9123.0,1242.0,800.0,2168.0,1691.0,273.0,186.0,6497.0,1022.0,0.0,0.14477777777777778,0.03727777777777778,0.7236111111111111,2150.0,0.9288566243126762,50.77764751816508,7.3454106280134095,0.7865116279066109,6,0.2,0.78,0.032,0.031,0.17
23211713,2023-11-09,2062BK1,127.19,8.3,9903.0,1638.0,806.0,3372.0,1714.0,263.0,189.0,6396.0,1008.0,338.0,0.14477777777777778,0.03727777777777778,0.7236111111111111,2166.0,0.938740866477683,50.28697224585041,6.045787545783855,0.7913204062784897,6,0.2,0.78,0.02,0.023,0.21
23211716,2023-11-09,S.TOWER6VAN,125.55,8.1,8934.0,1710.0,696.0,2623.0,2434.0,74.0,435.0,6252.0,1194.0,0.0,0.14477777777777778,0.03727777777777778,0.7236111111111111,2943.0,0.9393939393869106,49.79689366746478,5.224561403505716,0.8270472307166745,67,0.2,1.28,0.023,0.021,0.2
23211759,2023-11-09,C25HMNMAV55,129.53,9.69,10371.0,1620.0,798.0,2762.0,2538.0,169.0,584.0,6498.0,2068.0,667.0,0.14477777777777778,0.03727777777777778,0.7236111111111111,3291.0,0.9303979313250224,50.16598471357859,6.4018518518479,0.7711941659067848,49,0.22,1.42,0.023,0.02,0.23
23211709,2023-11-09,2062BK1,127.36,10.1,9156.0,1203.0,800.0,2259.0,1698.0,273.0,189.0,6497.0,1026.0,0.0,0.14477777777777778,0.03727777777777778,0.7236111111111111,2160.0,0.9265240797255454,51.012876884021566,7.610972568572227,0.7861111111107472,6,0.2,0.8,0.027,0.029,0.21
23211719,2023-11-09,S.TOWER6VAN,128.78,0.0,8361.0,1662.0,701.0,2216.0,2423.0,105.0,439.0,6829.0,1500.0,0.0,0.14477777777777778,0.03727777777777778,0.7236111111111111,2967.0,0.9999999999922349,53.02842056178733,5.030685920574591,0.8166498146272947,67,0.19,1.29,0.022,0.025,0.21
23211754,2023-11-09,2062BK1,126.91,9.34,8226.0,0.0,798.0,3465.0,1637.0,256.0,0.0,6351.0,1028.0,0.0,0.14477777777777778,0.03727777777777778,0.7236111111111111,1893.0,0.9314495412775674,50.04333779804552,8225999999999.999,0.8647649234015505,6,0.2,0.77,0.021,0.024,0.23
23211757,2023-11-09,S.TOWER6VAN,128.75,9.38,10506.0,861.0,803.0,3346.0,2545.0,159.0,540.0,6496.0,1018.0,374.0,0.14477777777777778,0.03727777777777778,0.7236111111111111,3244.0,0.9320929559043504,50.45436893164696,12.202090592320323,0.7845252774350233,67,0.2,1.41,0.033,0.025,0.21
23211729,2023-11-09,1786500D,132.21,8.1,8169.0,2013.0,756.0,1836.0,1694.0,253.0,0.0,5284.0,849.0,0.0,0.14477777777777778,0.03727777777777778,0.7236111111111111,1947.0,0.9422706863306802,39.966719612435014,4.058122205661173,0.8700564971746944,2,0.2,0.73,0.025,0.036,0.207
23111779,2023-11-10,2062BK1,92.38,0.0,8967.0,999.0,812.0,2983.0,1675.0,227.0,0.0,634.0,184.0,0.0,0.14895833333333333,0.03229166666666667,0.81875,1902.0,0.9999999999891751,6.8629573500014835,8.97597597596699,0.880651945320252,6,0.18,0.77,0.027,0.018,0.22
23111764,2023-11-10,2062BK1,124.53,10.0,10416.0,1209.0,840.0,1387.0,1716.0,369.0,0.0,5881.0,1837.0,0.0,0.14895833333333333,0.03229166666666667,0.81875,2085.0,0.9256671374345822,47.22556813581285,8.61538461537749,0.8230215827334182,6,0.21,0.77,0.031,0.019,0.2
23311795,2023-11-10,2062BK1,129.98,8.1,8991.0,1890.0,691.0,3109.0,1772.0,332.0,0.0,6363.0,1226.0,0.0,0.14895833333333333,0.03229166666666667,0.81875,2104.0,0.9413383545702395,48.95368518195913,4.75714285714034,0.842205323193516,6,0.18,0.75,0.035,0.022,0.19
23111767,2023-11-10,C25HMNMAV55,125.2,9.59,11709.0,1449.0,797.0,1697.0,2403.0,95.0,529.0,6495.0,2033.0,0.0,0.14895833333333333,0.03229166666666667,0.81875,3027.0,0.928852288738565,51.87699680469746,8.08074534160933,0.7938553022792224,49,0.23,1.43,0.03,0.018,0.21
23111776,2023-11-10,2830C20MMNC,0.0,0.0,9036.0,1464.0,779.0,1983.0,1681.0,284.0,0.0,4801.0,792.0,0.0,0.14895833333333333,0.03229166666666667,0.81875,1965.0,0.0,4801000000000.0,6.172131147536768,0.8554707379130506,17,0.2,0.75,0.026,0.014,0.21
23111773,2023-11-10,C25HMNMAV55,124.8,9.63,10938.0,1515.0,830.0,2003.0,2410.0,92.0,431.0,5799.0,1001.0,0.0,0.14895833333333333,0.03229166666666667,0.81875,2933.0,0.9283642044117506,46.46634615347383,7.219801980193254,0.8216842823045272,49,0.22,1.36,0.022,0.013,0.19
23211768,2023-11-10,2062BK1,130.2,9.39,10677.0,987.0,795.0,3407.0,1681.0,297.0,0.0,6634.0,1044.0,374.0,0.14895833333333333,0.03229166666666667,0.81875,1978.0,0.9327315710227616,50.952380951989625,10.817629179320347,0.8498483316476998,6,0.2,0.77,0.022,0.016,0.24
23311805,2023-11-10,1786550D,124.66,8.89,10605.0,1839.0,718.0,3048.0,1698.0,312.0,0.0,6612.0,1042.0,0.0,0.14895833333333333,0.03229166666666667,0.81875,2010.0,0.933433171089978,53.040269532704635,5.766721044042542,0.8447761194025648,3,0.23,0.78,0.03,0.02,0.19
23311803,2023-11-10,1786500D,124.09,8.3,9918.0,2124.0,762.0,2739.0,1652.0,251.0,0.0,6390.0,1012.0,0.0,0.14895833333333333,0.03229166666666667,0.81875,1903.0,0.9373064430777452,51.494882745978764,4.66949152542153,0.8681029952701692,2,0.19,0.75,0.029,0.019,0.182
23311802,2023-11-10,2830C20MMNC,124.82,8.2,9600.0,1857.0,677.0,3294.0,1703.0,241.0,0.0,6431.0,1014.0,0.0,0.14895833333333333,0.03229166666666667,0.81875,1944.0,0.9383551345591765,51.52219195600447,5.169628432953598,0.8760288065839115,17,0.19,0.76,0.019,0.02,0.2
23311800,2023-11-10,1786550D,128.56,8.2,10932.0,1905.0,693.0,3508.0,1721.0,260.0,0.0,6763.0,1125.0,0.0,0.14895833333333333,0.03229166666666667,0.81875,1981.0,0.9400409476386369,52.60578718067357,5.738582677162342,0.8687531549717977,3,0.2,0.72,0.03,0.02,0.17
23311797,2023-11-10,2062BK1,127.9,8.3,11070.0,1641.0,710.0,3964.0,1695.0,302.0,0.0,6546.0,1035.0,0.0,0.14895833333333333,0.03229166666666667,0.81875,1997.0,0.9390602055731346,51.18060985104628,6.745886654474865,0.8487731597391844,6,0.18,0.8,0.03,0.019,0.19
23311775,2023-11-10,1786500D,121.34,0.0,11064.0,1284.0,812.0,3515.0,1744.0,272.0,221.0,6513.0,1715.0,0.0,0.14895833333333333,0.03229166666666667,0.81875,2237.0,0.9999999999917587,53.67562221811706,8.61682242989983,0.7796155565486009,2,0.19,0.73,0.024,0.017,0.189
