Repository: SiddharthKumar268/FerroMind

# FerroMind
*Ferro-Alloy Optimisation using Machine Learning*
**SAIL Durgapur Steel Plant | Steel Melting Shop**
Intern: Siddharth Kumar | FY 2023-24 to FY 2025-26

---

## Quick Start

```bash

# 2. Place raw Excel files in data/raw/

## Dataset

| | |
|---|---|
| Total heats after cleaning | 47,421 |
| Training set | 37,936 heats (Apr 2023 – Jun 2025) |
| Test set | 9,485 heats (Jun 2025 – Dec 2025) |
| Input features | 21 (16 raw + 5 engineered) |
| Target variables | Mn, Si, C, S, P |
| BOF grades | 76 distinct grades |
| Split method | Chronological 80/20 — no shuffle, no leakage |

---

File: data/processed/sms_train_slag.csv (part 68 of 74)
Heat_Number,Date,BOF Grade Code,Hot Metal Addn. Weight,Scrap Addn. Weight,Lime Into Converter,Dolomite Into Converter,Lime Into Ladle,Iron Ore Into Converter,SIMN Into Ladle,FESI Into Ladle,FEMN Into Ladle,Measered O2 Mainblow II,Duration of Mainblow I/II,Measered O2 2nd Blow,HM_P,HM_S,HM_Si,Total_FA_Ladle,HM_Ratio,O2_per_ton_HM,Lime_Dolo_Ratio,SiMn_FA_Fraction,Grade_Encoded,C,Mn,P,S,Si,FeO,CaO,SiO2,Al2O3,MnO,MgO,P2O5,Basicity,Slag_SP_Index
24218945,2025-03-29,C20MMNA(CU),126.72,5.63,7794.0,3078.0,685.0,3475.0,1647.0,216.0,0.0,6234.0,1322.0,0.0,0.1583461538461538,0.0442307692307692,0.7657692307692308,1863.0,0.9574612769100306,49.19507575718754,2.532163742689236,0.8840579710140182,38,0.18,0.73,0.034,0.032,0.2,19.136,51.793,16.754,0.757,1.414,6.086,2.482,3.091196657714115,1.4430637207099273
24218703,2025-03-29,IS2062E350BR,123.2,5.68,9054.0,4005.0,712.0,3552.0,2501.0,0.0,412.0,6217.0,1089.0,0.0,0.1583461538461538,0.0442307692307692,0.7657692307692308,2913.0,0.9559279950267232,50.46266233725274,2.260674157302806,0.8585650532094546,59,0.19,1.35,0.024,0.026,0.24,25.988,47.325,13.634,0.636,1.158,7.64,2.171,3.470847084708471,1.1943820508290641
24218928,2025-03-29,EXPORTDSP14,122.99,6.12,9009.0,3321.0,698.0,2527.0,1779.0,260.0,0.0,6490.0,1443.0,0.0,0.1583461538461538,0.0442307692307692,0.7657692307692308,2039.0,0.9525985593606028,52.76851776524296,2.712737127370457,0.872486512996139,55,0.19,0.73,0.02,0.024,0.2,18.97,51.481,16.597,0.736,1.405,6.796,2.46,3.1016387516568256,1.4473965362123258
24218926,2025-03-29,S.TOWER6VAN,122.58,6.32,8595.0,3861.0,701.0,3007.0,2450.0,81.0,516.0,6292.0,1501.0,0.0,0.1583461538461538,0.0442307692307692,0.7657692307692308,3047.0,0.9509697439802096,51.32974384033831,2.2261072261066497,0.8040695766324897,67,0.19,1.31,0.025,0.025,0.25,19.052,51.709,16.898,0.731,1.408,6.129,2.498,3.0598852003077104,1.438318822842202
24218925,2025-03-29,EXPORTDSP14,122.49,0.0,9423.0,3357.0,685.0,2924.0,1829.0,253.0,0.0,6673.0,1802.0,0.0,0.1583461538461538,0.0442307692307692,0.7657692307692308,2082.0,0.999999999991836,54.477916564172766,2.8069705093825417,0.8784822286258989,55,0.18,0.75,0.029,0.023,0.18,1.327,45.483,29.512,6.074,0.979,14.761,0.14,1.541117473655677,1.474805447470817
24218915,2025-03-29,2062BK1,127.69,7.98,9057.0,3213.0,679.0,1608.0,1802.0,236.0,0.0,6492.0,1157.0,0.0,0.1583461538461538,0.0442307692307692,0.7657692307692308,2038.0,0.9411808063614568,50.841882684228665,2.8188608776835298,0.8842001962704199,6,0.2,0.73,0.028,0.03,0.21,0.8214999999999999,50.226,29.802,6.2235,1.2255,9.878,0.111,1.6852665839009495,1.6400594295417068
24218932,2025-03-29,S.TOWER6VAN,123.67,6.26,7497.0,2217.0,704.0,1827.0,2319.0,54.0,473.0,5911.0,1084.0,0.0,0.1583461538461538,0.0442307692307692,0.7657692307692308,2846.0,0.9518202108754574,47.79655534852594,3.38159675236654,0.8148278285309857,67,0.18,1.21,0.029,0.023,0.25,18.388,51.87,16.695,0.77,1.428,6.788,2.5,3.106732151413512,1.4784517158818835
24118927,2025-03-29,S.TOWER6VAN,126.77,4.86,9975.0,3459.0,656.0,2865.0,2513.0,98.0,528.0,6655.0,1232.0,0.0,0.1583461538461538,0.0442307692307692,0.7657692307692308,3139.0,0.963078325602347,52.49664747138521,2.8837814397216293,0.8005734310287351,67,0.17,1.27,0.032,0.027,0.21,17.249,52.102,17.28,0.869,1.472,6.872,2.599,3.014987558590359,1.5088908195771795
24118949,2025-03-29,C20MMNA(CU),129.51,5.26,9990.0,2208.0,674.0,4086.0,1729.0,260.0,0.0,6599.0,1172.0,0.0,0.1583461538461538,0.0442307692307692,0.7657692307692308,1989.0,0.9609705423984496,50.95359431664773,4.524456521737081,0.8692810457511969,38,0.17,0.76,0.039,0.031,0.21,1.151,46.326,29.891,5.338,2.736,12.684,0.096,1.5497792051384987,1.492317108526882
24118942,2025-03-29,1786550D,124.79,5.58,10023.0,2034.0,694.0,3308.0,1756.0,261.0,0.0,5982.0,1432.0,0.0,0.1583461538461538,0.0442307692307692,0.7657692307692308,2017.0,0.9571987420345388,47.93653337568766,4.927728613566899,0.8705999008424042,3,0.2,0.78,0.03,0.04,0.21,21.78,50.012,15.338,1.041,1.504,6.366,2.444,3.260447226025165,1.3473423314205664
24218880,2025-03-29,C20MMNC,122.0,7.75,8940.0,3105.0,698.0,2092.0,1816.0,226.0,0.0,6352.0,1183.0,0.0,0.1583461538461538,0.0442307692307692,0.7657692307692308,2042.0,0.9402697495110576,52.06557377006504,2.8792270531391693,0.8893241919682227,42,0.196,0.733,0.021,0.034,0.21,23.81,49.053,15.206,0.785,1.18,6.168,2.282,3.225685539554153,1.2572212112668837
24118931,2025-03-29,TMT-FE500D,126.67,6.32,9981.0,3468.0,672.0,3090.0,1769.0,230.0,0.0,6602.0,1221.0,0.0,0.1583461538461538,0.0442307692307692,0.7657692307692308,1999.0,0.9524776298898228,52.119681060613246,2.8780276816600696,0.8849424712351751,78,0.19,0.76,0.026,0.032,0.22,17.519,52.142,17.08,0.826,1.456,6.848,2.576,3.0526315789473686,1.5069942196531796
24118929,2025-03-29,S.TOWER6VAN,124.64,6.88,10005.0,3351.0,667.0,3191.0,2514.0,99.0,532.0,6559.0,1159.0,0.0,0.1583461538461538,0.0442307692307692,0.7657692307692308,3145.0,0.94768856446968,52.62355584039936,2.985675917635636,0.7993640699520511,67,0.19,1.32,0.031,0.03,0.24,26.59,48.881,12.082,0.686,2.023,6.009,2.336,4.045435736158239,1.2639567657021697
24118985,2025-03-30,2062BK1,127.8,8.05,8004.0,4005.0,687.0,588.0,1697.0,256.0,0.0,6368.0,1573.0,0.0,0.1541363636363636,0.044590909090909,0.7146363636363636,1953.0,0.9407434670523318,49.82785602464924,1.998501872658677,0.8689196108546499,6,0.22,0.76,0.029,0.033,0.2,2.595,51.387,26.525,7.082,0.906,9.378,0.184,1.9372313956118525,1.7646028639126405
24118964,2025-03-30,2062BK1,125.13,7.98,8229.0,3831.0,747.0,3149.0,1753.0,302.0,0.0,280.0,3241.0,0.0,0.1541363636363636,0.044590909090909,0.7146363636363636,2055.0,0.9400495830445494,2.23767282024904,2.1480031323408646,0.8530413625299985,6,0.17,0.77,0.03,0.029,0.19,19.555,50.91,16.564,1.001,1.321,6.489,2.51,3.07334741925747,1.409468438538206
24118979,2025-03-30,S.TOWER6VAN,124.86,8.21,8304.0,3996.0,601.0,1990.0,2453.0,98.0,538.0,6501.0,1060.0,0.0,0.1541363636363636,0.044590909090909,0.7146363636363636,3089.0,0.9383031487116684,52.06631427156763,2.078078078077558,0.7941081256067355,67,0.17,1.25,0.022,0.022,0.2,27.278,47.224,13.486,0.673,1.267,6.228,2.439,3.5014458367316674,1.1584447442659145
24218943,2025-03-30,2062BK1,121.71,6.35,8232.0,2616.0,677.0,3364.0,1650.0,273.0,0.0,6027.0,1137.0,0.0,0.1541363636363636,0.044590909090909,0.7146363636363636,1923.0,0.9504138684917194,49.51934927245486,3.146788990824485,0.8580343213724088,6,0.2,0.74,0.031,0.026,0.2,26.024,47.296,13.686,0.641,1.161,7.596,2.149,3.4555417549499525,1.1910050112059631
24318984,2025-03-30,C20MMNA(CU),124.74,8.88,8952.0,3117.0,610.0,2712.0,1721.0,237.0,0.0,6501.0,1145.0,0.0,0.1541363636363636,0.044590909090909,0.7146363636363636,1958.0,0.9335428827949892,52.11640211598432,2.871992300287818,0.8789581205307053,38,0.21,0.77,0.019,0.033,0.2,8.6,49.651,23.769,5.805,0.988,8.756,0.598,2.088809423643248,1.533858510966945
24318978,2025-03-30,C20MMNA(CU),125.2,8.2,9600.0,3105.0,649.0,2695.0,1756.0,227.0,0.0,4428.0,739.0,0.0,0.1541363636363636,0.044590909090909,0.7146363636363636,1983.0,0.9385307346256484,35.36741214029259,3.091787439612531,0.8855269793238096,38,0.22,0.78,0.029,0.029,0.21,22.284,51.041,15.59,0.799,1.278,5.585,1.897,3.2737476749406706,1.3476171617161719
24218970,2025-03-30,2062BK1,121.97,8.16,9354.0,507.0,762.0,280.0,1782.0,263.0,0.0,6336.0,1046.0,0.0,0.1541363636363636,0.044590909090909,0.7146363636363636,2045.0,0.9372934757478116,51.9472001307539,18.449704141975445,0.8713936430313587,6,0.19,0.76,0.023,0.024,0.23,19.662,51.083,16.373,0.936,1.317,6.464,2.518,3.119763038964211,1.4175546675546677
24218977,2025-03-30,C20MMNC,131.4,0.0,10014.0,3534.0,748.0,3192.0,1627.0,257.0,267.0,6857.0,1605.0,0.0,0.1541363636363636,0.044590909090909,0.7146363636363636,2151.0,0.9999999999923898,52.18417047144457,2.8336162988107434,0.756392375638886,42,0.189,0.765,0.02,0.023,0.177,19.279,52.444,16.644,0.796,1.228,5.342,2.586,3.150735956743767,1.4598597038191738
24218980,2025-03-30,C20MMNC,126.8,8.1,9738.0,3444.0,754.0,2556.0,1650.0,253.0,267.0,6682.0,1251.0,0.0,0.1541363636363636,0.044590909090909,0.7146363636363636,2170.0,0.9399555226023724,52.69716088286516,2.82752613240336,0.7603686635941197,42,0.224,0.812,0.022,0.027,0.224,21.353,52.691,15.345,0.647,0.916,5.375,2.285,3.4335331682523136,1.4357611924030629
24218983,2025-03-30,S.TOWER6VAN,123.24,8.01,6063.0,3432.0,751.0,2189.0,2521.0,152.0,570.0,6678.0,3113.0,0.0,0.1541363636363636,0.044590909090909,0.7146363636363636,3243.0,0.9389714285642744,54.186952287778425,1.766608391607877,0.7773666358307809,67,0.165,1.287,0.023,0.023,0.197,26.341,47.749,13.788,0.762,1.244,6.294,2.402,3.4628326927260864,1.1898579616247196
24319005,2025-03-31,2062BK1,123.07,8.15,8808.0,3561.0,696.0,1569.0,1786.0,234.0,0.0,6698.0,1443.0,0.0,0.1488846153846154,0.0421923076923076,0.7239230769230769,2020.0,0.9378905654554344,54.4243113670722,2.473462510530055,0.8841584158411464,6,0.21,0.82,0.031,0.034,0.22,17.828,52.408,15.656,0.745,1.069,8.197,2.638,3.347256818036661,1.5651187098700912
24219000,2025-03-31,ASP1239,124.41,0.0,7494.0,2019.0,701.0,2021.0,1208.0,219.0,0.0,6603.0,1095.0,0.0,0.1488846153846154,0.0421923076923076,0.7239230769230769,1427.0,0.999999999991962,53.07451169477474,3.7117384843963785,0.8465311843021398,24,0.43,0.71,0.023,0.023,0.24,21.09,52.915,15.614,0.783,1.006,4.579,2.551,3.388728786423311,1.4416292058302684
24219025,2025-03-31,1786550D,127.83,8.25,7725.0,3003.0,597.0,1860.0,1674.0,257.0,0.0,6897.0,1568.0,0.0,0.1488846153846154,0.0421923076923076,0.7239230769230769,1931.0,0.939373897700328,53.95447078108461,2.572427572426716,0.8669083376484377,3,0.23,0.72,0.02,0.03,0.21,1.916,49.703,29.865,6.941,1.21,8.302,0.108,1.6642000937520929,1.5638726323075955
24319054,2025-03-31,2062BK1,125.5,10.42,9003.0,3066.0,726.0,1015.0,1840.0,264.0,0.0,5442.0,920.0,0.0,0.1488846153846154,0.0421923076923076,0.7239230769230769,2104.0,0.9233372572033304,43.36254980045129,2.936399217220177,0.8745247148284817,6,0.19,0.74,0.03,0.033,0.21,29.137,46.875,12.824,0.604,1.122,5.903,2.185,3.6549707602339185,1.1170821219198324
24219041,2025-03-31,2062BK1,125.03,7.98,8181.0,2979.0,734.0,2106.0,1681.0,199.0,0.0,6492.0,1106.0,0.0,0.1488846153846154,0.0421923076923076,0.7239230769230769,1880.0,0.94000451093196,51.92353835038052,2.7462235649537607,0.8941489361697371,6,0.19,0.76,0.021,0.02,0.19,15.681,51.008,19.257,1.544,1.042,7.079,2.677,2.648665489666632,1.4599158533444003
24219047,2025-03-31,2062BK1,134.75,8.11,8586.0,3189.0,677.0,2353.0,1725.0,206.0,0.0,6794.0,1165.0,0.0,0.1488846153846154,0.0421923076923076,0.7239230769230769,1931.0,0.94323113537069,50.4192949903494,2.692380056443182,0.8933195235624581,6,0.2,0.84,0.022,0.034,0.2,15.713,56.505,17.417,1.218,1.02,4.032,2.555,3.2440578711677572,1.7055023995653618
24319045,2025-03-31,2062BK1,124.76,9.39,9816.0,3108.0,652.0,1851.0,1712.0,268.0,0.0,4731.0,1027.0,0.0,0.1488846153846154,0.0421923076923076,0.7239230769230769,1980.0,0.9300037271641448,37.92080795096248,3.158301158300142,0.864646464646028,6,0.19,0.72,0.024,0.032,0.19,28.759,46.901,13.063,0.629,1.102,5.988,2.221,3.5900949173300676,1.1214164454964972
24119026,2025-03-31,C20MMNC-CU,121.59,8.15,7992.0,4008.0,702.0,2392.0,1704.0,237.0,0.0,6709.0,1379.0,0.0,0.1488846153846154,0.0421923076923076,0.7239230769230769,1941.0,0.93718205641331,55.17723496952728,1.9940119760474069,0.8778979907259774,44,0.18,0.73,0.019,0.033,0.216,8.032666666666666,50.02433333333334,25.499666666666666,4.496333333333333,0.9933333333333333,8.479999999999999,0.8496666666666667,1.9616872761496433,1.4917793240556663
24119028,2025-03-31,2062BK1,122.74,8.15,8001.0,4014.0,725.0,1554.0,1710.0,237.0,0.0,6295.0,1108.0,0.0,0.1488846153846154,0.0421923076923076,0.7239230769230769,1947.0,0.937733975086426,51.28727391191716,1.9932735426004,0.8782742681043255,6,0.17,0.75,0.027,0.035,0.2,22.839,48.52,15.655,0.925,1.214,6.871,2.442,3.0991313234542672,1.2604234316144955
24319036,2025-03-31,C20MMNC,124.9,8.46,8976.0,3078.0,646.0,2604.0,1759.0,254.0,0.0,6373.0,2685.0,0.0,0.1488846153846154,0.0421923076923076,0.7239230769230769,2013.0,0.9365626874554848,51.02481985547618,2.9161793372310214,0.873820168901702,42,0.182,0.723,0.023,0.031,0.198,29.228,46.91,12.771,0.586,1.122,5.865,2.18,3.67287817099906,1.1169047619047618
24119037,2025-03-31,1786550D,126.5,8.21,9924.0,2967.0,705.0,2482.0,1702.0,230.0,0.0,6645.0,1448.0,0.0,0.1488846153846154,0.0421923076923076,0.7239230769230769,1932.0,0.939054264709828,52.52964426835945,3.344792719917983,0.880952380951925,3,0.2,0.75,0.02,0.03,0.2,16.068,51.153,18.885,1.44,1.049,7.027,2.665,2.7085142433548657,1.4634376609257882
24119055,2025-03-31,1786550D,124.27,7.8,8535.0,3450.0,647.0,2804.0,1824.0,216.0,0.0,6651.0,1178.0,0.0,0.1488846153846154,0.0421923076923076,0.7239230769230769,2040.0,0.940940410381306,53.52056007038287,2.473913043477544,0.8941176470583853,3,0.2,0.74,0.03,0.03,0.17,16.31,51.782,18.317,1.367,1.07,6.817,2.615,2.826836990937875,1.495379461707289
24319039,2025-03-31,2062BK1,126.12,7.53,7944.0,3021.0,654.0,2607.0,1755.0,267.0,0.0,6066.0,2022.0,0.0,0.1488846153846154,0.0421923076923076,0.7239230769230769,2022.0,0.9436588103184164,48.09705042778229,2.629592850048782,0.8679525222547636,6,0.19,0.76,0.025,0.031,0.21,16.02,51.153,18.893,1.433,1.05,7.058,2.67,2.7073674182280087,1.465114280804262
25300040,2025-04-01,2062BK1,121.59,8.54,12906.0,2988.0,1646.0,2025.0,1715.0,268.0,0.0,6592.0,1599.0,0.0,0.1506428571428571,0.0396071428571428,0.6590714285714286,1983.0,0.9343733189815234,54.214984784487086,4.319277108432289,0.8648512355013289,6,0.21,0.72,0.025,0.022,0.16,24.464,51.324,12.995,0.768,0.857,5.848,2.382,3.9492151431209606,1.3701014415376402
25200004,2025-04-01,SEQRFE550D,137.83,7.88,10107.0,3237.0,641.0,2192.0,1677.0,240.0,273.0,7341.0,1275.0,0.0,0.1506428571428571,0.0396071428571428,0.6590714285714286,2190.0,0.945919978032078,53.26126387540259,3.1223354958285072,0.7657534246571845,73,0.23,0.82,0.022,0.033,0.2,22.208,51.378,15.793,0.764,0.997,4.897,2.469,3.253007471191592,1.3519814746592287
25100039,2025-04-01,SEQRFE550D,122.66,8.45,9108.0,3849.0,650.0,2969.0,1817.0,247.0,0.0,6226.0,1709.0,0.0,0.1506428571428571,0.0396071428571428,0.6590714285714286,2064.0,0.935550301266604,50.75819337966119,2.3663289166011,0.8803294573639145,73,0.2,0.76,0.023,0.026,0.23,23.278,48.01,14.205,0.972,1.125,8.622,2.344,3.3795579332676335,1.2808131469426958
24219071,2025-04-01,1786550D,124.85,7.98,8262.0,3066.0,701.0,2471.0,1799.0,240.0,0.0,6519.0,1497.0,0.0,0.1506428571428571,0.0396071428571428,0.6590714285714286,2039.0,0.9399232101111202,52.21465758868871,2.694716242660569,0.8822952427656291,3,0.22,0.7,0.02,0.03,0.21,2.415,47.264,29.865,6.24,1.834,10.509,0.109,1.5825353244492066,1.4641429943310307
25200038,2025-04-01,2062BK1,121.8,8.16,8151.0,2907.0,709.0,2744.0,1782.0,236.0,0.0,6696.0,1577.0,0.0,0.1506428571428571,0.0396071428571428,0.6590714285714286,2018.0,0.937211449669612,54.97536945767672,2.8039215686264867,0.8830525272542701,6,0.19,0.75,0.021,0.02,0.21,23.577,49.783,13.655,0.836,1.015,7.352,2.37,3.6455038078500297,1.3370665807214033
25200007,2025-04-01,TMT-FE500D,126.78,8.11,9237.0,3249.0,646.0,1833.0,1661.0,236.0,263.0,6754.0,1178.0,0.0,0.1506428571428571,0.0396071428571428,0.6590714285714286,2160.0,0.939876936756321,53.27338696913336,2.843028624191184,0.7689814814811254,78,0.246,0.78,0.021,0.026,0.211,22.634,48.232,15.918,0.947,1.207,7.027,2.499,3.029838557698348,1.251056986486136
25200017,2025-04-01,2062BK1,128.54,0.0,8673.0,2568.0,712.0,3168.0,1684.0,223.0,263.0,6767.0,1211.0,0.0,0.1506428571428571,0.0396071428571428,0.6590714285714286,2170.0,0.9999999999922204,52.64509102184033,3.377336448596816,0.7760368663590894,6,0.18,0.76,0.021,0.019,0.21,24.51,49.781,13.402,0.577,0.86,7.214,2.325,3.7141684697455797,1.3130324690739326
25200019,2025-04-01,2062BK1,130.89,8.11,8301.0,2898.0,682.0,2986.0,1691.0,246.0,162.0,6765.0,1221.0,0.0,0.1506428571428571,0.0396071428571428,0.6590714285714286,2099.0,0.9416546762522184,51.68462067345341,2.864389233953463,0.8056217246303927,6,0.184,0.743,0.023,0.022,0.224,9.4565,47.6205,18.744,9.386999999999999,1.108,10.526,1.4985000000000002,2.540437449986663,1.6885803946598585
25200023,2025-04-01,2062BK1,130.04,8.23,7563.0,2817.0,696.0,1920.0,1684.0,236.0,149.0,6473.0,1190.0,0.0,0.1506428571428571,0.0396071428571428,0.6590714285714286,2069.0,0.9404787734075326,49.77699169448034,2.684771033012892,0.8139197680034732,6,0.18,0.75,0.04,0.027,0.23,20.131,52.01,17.004,1.002,1.07,4.796,2.536,3.0585122022934423,1.400527789745799
25200026,2025-04-01,2062BK1,126.58,8.32,8187.0,2922.0,698.0,2921.0,1681.0,216.0,0.0,6702.0,1145.0,0.0,0.1506428571428571,0.0396071428571428,0.6590714285714286,1897.0,0.9383246849448604,52.94675304113646,2.8018480492803555,0.8861360042167179,6,0.18,0.71,0.026,0.028,0.22,19.109,51.038,16.823,1.002,1.231,6.451,2.781,3.033642415596766,1.4203656805721758
25100005,2025-04-01,2062BK1,121.1,8.2,7980.0,3870.0,509.0,1092.0,1762.0,243.0,0.0,6337.0,1984.0,0.0,0.1506428571428571,0.0396071428571428,0.6590714285714286,2005.0,0.9365815931868788,52.32865400452247,2.062015503875436,0.878802992518265,6,0.19,0.73,0.024,0.032,0.2,11.628499999999999,48.852000000000004,21.392,4.9465,1.262,8.784,1.2765,2.283550694152293,1.4793997849885683
25100010,2025-04-01,2062BK1,132.2,8.46,7800.0,4143.0,686.0,552.0,1756.0,253.0,0.0,6819.0,1333.0,0.0,0.1506428571428571,0.0396071428571428,0.6590714285714286,2009.0,0.9398549694231492,51.580937972378365,1.8826937002167792,0.8740666998502369,6,0.2,0.72,0.037,0.036,0.19,23.058,48.832,15.661,0.748,1.656,6.241,2.231,3.1178648959264463,1.2611570247933885
25100016,2025-04-01,2062BK1,127.19,8.46,7599.0,3981.0,697.0,999.0,1760.0,250.0,0.0,5485.0,3899.0,0.0,0.1506428571428571,0.0396071428571428,0.6590714285714286,2010.0,0.93763361591642,43.12445946974507,1.9088168801803795,0.875621890546828,6,0.2,0.78,0.037,0.035,0.25,25.076,50.916,12.915,0.479,0.991,6.097,2.216,3.9420873335397957,1.3401768793430195
24219056,2025-04-01,EXPORTDSP14,122.26,0.0,8049.0,3129.0,693.0,2646.0,1755.0,233.0,0.0,6355.0,1070.0,0.0,0.1506428571428571,0.0396071428571428,0.6590714285714286,1988.0,0.9999999999918208,51.979388188680026,2.5723873441986025,0.8827967806836605,55,0.18,0.7,0.021,0.028,0.2,16.095,51.299,18.691,1.412,1.052,7.047,2.685,2.744436122405307,1.4746600741656366
24219060,2025-04-01,2062BK1,128.35,8.14,8172.0,2709.0,701.0,2535.0,1762.0,226.0,0.0,6543.0,1089.0,0.0,0.1506428571428571,0.0396071428571428,0.6590714285714286,1988.0,0.940361931270127,50.97779509114938,3.0166112956799496,0.8863179074442222,6,0.18,0.75,0.022,0.033,0.17,22.22,50.537,15.477,0.795,1.061,5.73,2.648,3.265085928414524,1.3405750968221126
24119064,2025-04-01,1786550D,124.74,7.88,8691.0,3798.0,666.0,3047.0,1813.0,253.0,0.0,6673.0,1535.0,0.0,0.1506428571428571,0.0396071428571428,0.6590714285714286,2066.0,0.9405821143044746,53.495270161507975,2.288309636650266,0.8775411423035443,3,0.21,0.76,0.02,0.03,0.22,27.813,46.438,14.038,1.141,1.023,6.183,1.999,3.3077854548044736,1.1095766032686611
25100022,2025-04-01,TMT-FE500D,123.1,7.86,8334.0,3156.0,702.0,1766.0,1736.0,247.0,0.0,6097.0,1907.0,0.0,0.1506428571428571,0.0396071428571428,0.6590714285714286,1983.0,0.9399816737863472,49.52883834240838,2.640684410645551,0.8754412506299166,78,0.187,0.729,0.028,0.019,0.175,18.431,50.438,16.535,1.035,1.344,7.636,2.943,3.050193517174649,1.4424457345497184
25100020,2025-04-01,TMT-FE500D,122.44,8.88,9123.0,2802.0,714.0,1647.0,1730.0,254.0,0.0,6455.0,1550.0,0.0,0.1506428571428571,0.0396071428571428,0.6590714285714286,1984.0,0.9323789217108408,52.71969944419536,3.255888650962436,0.8719758064511735,78,0.2,0.77,0.031,0.031,0.23,20.02,52.207,16.805,1.03,1.076,4.869,2.531,3.106450077353326,1.417666865801336
25300086,2025-04-02,2062BK1,123.28,6.12,8754.0,2904.0,704.0,3997.0,1770.0,265.0,0.0,4164.0,1653.0,0.0,0.144,0.0355454545454545,0.6823636363636364,2035.0,0.9527047913373052,33.7767683319778,3.014462809916317,0.8697788697784423,6,0.21,0.79,0.029,0.027,0.22,32.041,45.819,12.627,1.242,1.261,3.77,1.761,3.6283655369021224,1.0257449237726388
25200053,2025-04-02,2062BK1,122.78,7.54,7404.0,3354.0,690.0,1833.0,1738.0,240.0,0.0,6224.0,1033.0,263.0,0.144,0.0355454545454545,0.6823636363636364,1978.0,0.9421424186545264,50.69229516166564,2.2075134168150843,0.8786653185030947,6,0.2,0.74,0.025,0.02,0.22,25.896,50.298,13.393,0.7,1.05,4.89,2.327,3.7552635508436616,1.280173072028506
25200060,2025-04-02,2062BK1,126.85,8.14,9207.0,2958.0,657.0,2375.0,1755.0,297.0,0.0,6545.0,1124.0,0.0,0.144,0.0355454545454545,0.6823636363636364,2052.0,0.9396992369735558,51.59637366928186,3.1125760649076697,0.8552631578943201,6,0.2,0.73,0.024,0.018,0.23,22.454,49.778,15.214,0.824,1.287,6.523,2.393,3.271639829116004,1.3214579627810668
25200065,2025-04-02,2062BK1,124.69,6.05,8835.0,3315.0,644.0,1659.0,1661.0,263.0,256.0,6757.0,1165.0,0.0,0.144,0.0355454545454545,0.6823636363636364,2180.0,0.9537249502757096,54.190392172153416,2.66515837103992,0.7619266055042376,6,0.19,0.76,0.016,0.013,0.23,22.039,50.285,12.989,0.755,1.162,8.935,2.522,3.871054657428791,1.4355248508378768
25200044,2025-04-02,2062BK1,128.69,8.25,7791.0,2670.0,696.0,2020.0,1826.0,233.0,0.0,6635.0,2247.0,0.0,0.144,0.0355454545454545,0.6823636363636364,2059.0,0.9397546370604662,51.55800761479868,2.917977528088795,0.8868382710049116,6,0.18,0.72,0.029,0.023,0.18,27.028,49.876,13.387,0.704,1.23,3.939,2.363,3.7254257544069316,1.2340657165479019
25100083,2025-04-02,2062BK1,123.75,4.5,9003.0,3261.0,704.0,3062.0,1782.0,256.0,0.0,6502.0,1578.0,0.0,0.144,0.0355454545454545,0.6823636363636364,2038.0,0.9649122806942309,52.541414140989566,2.7608095676164486,0.874386653581514,6,0.18,0.68,0.029,0.024,0.2,21.882,50.566,13.149,0.8,1.158,8.653,2.485,3.8453231939163506,1.4434231559716832
25100051,2025-04-02,2062BK1,123.48,8.45,8907.0,3048.0,644.0,2805.0,1807.0,250.0,0.0,6683.0,1508.0,0.0,0.144,0.0355454545454545,0.6823636363636364,2057.0,0.9359508830369444,54.12212504005408,2.92224409448723,0.8784637822066707,6,0.19,0.77,0.024,0.019,0.22,23.952,50.044,13.602,0.867,0.966,6.795,2.376,3.6788943615378957,1.3325522566901877
25100059,2025-04-02,SEQRFE550D,124.26,8.01,10881.0,2991.0,644.0,2007.0,1650.0,250.0,192.0,6394.0,4146.0,0.0,0.144,0.0355454545454545,0.6823636363636364,2092.0,0.9394420503444512,51.45662320898554,3.637913741222455,0.7887189292539251,73,0.21,0.77,0.03,0.022,0.22,21.946,50.329,13.01,0.736,1.155,8.983,2.528,3.8681884559219126,1.439740252309981
25100076,2025-04-02,2062BK1,123.25,6.85,8754.0,3369.0,704.0,3001.0,1787.0,258.0,0.0,6303.0,1109.0,0.0,0.144,0.0355454545454545,0.6823636363636364,2045.0,0.9473481936898744,51.13995943163375,2.598397150488988,0.8738386308064187,6,0.18,0.75,0.027,0.03,0.21,22.248,50.508,13.018,0.884,1.17,8.408,2.448,3.8795606421384132,1.4321603765559872
25100093,2025-04-02,2062BK1,125.05,6.18,6090.0,2982.0,697.0,2687.0,1753.0,257.0,0.0,6514.0,1158.0,0.0,0.144,0.0355454545454545,0.6823636363636364,2010.0,0.9529071096475432,52.0911635341696,2.042253521126076,0.8721393034821532,6,0.19,0.78,0.027,0.025,0.22,27.024,47.725,14.238,0.725,0.957,6.022,1.877,3.351710092000843,1.1566051910912925
25300130,2025-04-03,S.TOWER6VAN,129.39,7.55,7404.0,1998.0,690.0,1013.0,2474.0,95.0,469.0,4235.0,725.0,0.0,0.1399677419354839,0.0383548387096774,0.6800322580645161,3038.0,0.9448663648244132,32.73050467553343,3.705705705703851,0.814351547070173,67,0.2,1.3,0.028,0.024,0.25,17.431,54.2,16.018,0.877,1.011,6.339,2.557,3.383482114988451,1.620328849028401
25300136,2025-04-03,2062BK1,123.93,7.34,7140.0,2481.0,671.0,2015.0,1801.0,265.0,0.0,3214.0,546.0,0.0,0.1399677419354839,0.0383548387096774,0.6800322580645161,2066.0,0.944084710894004,25.93399499696656,2.8778718258755025,0.8717328170373322,6,0.17,0.73,0.021,0.021,0.17,23.803,51.238,14.601,0.705,0.902,5.048,2.244,3.508971373784413,1.3341491993230048
25300108,2025-04-03,C20MMNC,129.75,5.47,8889.0,3390.0,1152.0,2340.0,1789.0,268.0,0.0,6294.0,1001.0,0.0,0.1399677419354839,0.0383548387096774,0.6800322580645161,2057.0,0.9595474042230474,48.50867051985736,2.6221238938045364,0.8697131745255859,42,0.181,0.799,0.025,0.023,0.186,21.82,49.033,16.498,1.252,0.909,6.525,2.425,2.9718770834596033,1.2796001983350298
25300101,2025-04-03,2062BK1,121.16,6.21,9045.0,3249.0,601.0,3698.0,1700.0,260.0,0.0,973.0,170.0,0.0,0.1399677419354839,0.0383548387096774,0.6800322580645161,1960.0,0.9512444060536136,8.03070320231074,2.783933518004684,0.8673469387750676,6,0.21,0.75,0.028,0.024,0.2,21.416,49.953,16.487,1.076,0.915,6.225,2.395,3.0296579330422126,1.3178820177289998
25200132,2025-04-03,C20MMNC,127.6,6.23,10941.0,2982.0,693.0,2716.0,1822.0,240.0,0.0,6883.0,1538.0,0.0,0.1399677419354839,0.0383548387096774,0.6800322580645161,2062.0,0.9534484046853962,53.94200626916973,3.669014084505812,0.8836081474292514,42,0.21,0.69,0.034,0.03,0.21,12.811,48.867000000000004,20.1805,4.978,1.6015000000000001,8.5175,1.267,2.421376012684885,1.481154807910889
25200135,2025-04-03,C20MMNC,130.1,6.45,5541.0,2676.0,693.0,2734.0,1829.0,233.0,0.0,6623.0,1489.0,0.0,0.1399677419354839,0.0383548387096774,0.6800322580645161,2062.0,0.9527645551010416,50.90699461913216,2.0706278026898093,0.8870029097958841,42,0.181,0.705,0.03,0.03,0.19,16.114,55.593,16.307,0.831,0.969,6.099,2.483,3.4089403973509937,1.7146690518783545
25100137,2025-04-03,2062BK1,124.05,6.27,8502.0,3939.0,654.0,2970.0,1808.0,369.0,0.0,6130.0,1388.0,0.0,0.1399677419354839,0.0383548387096774,0.6800322580645161,2177.0,0.9518876611345006,49.415558242245744,2.1584158415836106,0.8305006890212079,6,0.19,0.76,0.028,0.023,0.2,19.633,51.788,15.739,0.983,1.075,6.611,2.626,3.290216010165184,1.4640545048483307
25100128,2025-04-03,C20MMNACUTLT,128.83,6.19,8325.0,3942.0,640.0,2940.0,1811.0,244.0,0.0,6525.0,1171.0,0.0,0.1399677419354839,0.0383548387096774,0.6800322580645161,2055.0,0.9541549400018208,50.64814096056316,2.111872146118185,0.8812652068122232,40,0.198,0.743,0.043,0.032,0.224,18.723,50.175,16.237,0.736,1.243,8.674,2.617,3.0899741347456584,1.435170618689397
25100116,2025-04-03,SAILTOWER6VA,129.31,5.47,8547.0,3912.0,694.0,3144.0,1966.0,78.0,964.0,6233.0,1372.0,0.0,0.1399677419354839,0.0383548387096774,0.6800322580645161,3008.0,0.9594153435156596,48.201995204947785,2.184815950919687,0.6535904255316977,68,0.19,1.35,0.023,0.018,0.26,0.537,44.656,19.104,18.397,0.609,14.775,0.073,2.337398586757393,2.273495570715813
25100112,2025-04-03,1786550D,126.56,6.4,9033.0,2916.0,710.0,3024.0,1706.0,251.0,0.0,6032.0,1386.0,0.0,0.1399677419354839,0.0383548387096774,0.6800322580645161,1957.0,0.9518652226161864,47.66118836877638,3.097736625513341,0.8717424629530548,3,0.2,0.74,0.02,0.03,0.2,22.154,50.13,13.006,0.785,1.168,8.939,2.496,3.8540785730760363,1.4257273683911154
25100109,2025-04-03,2062BK1,127.33,6.48,8697.0,3675.0,697.0,2510.0,1709.0,257.0,0.0,6260.0,1076.0,0.0,0.1399677419354839,0.0383548387096774,0.6800322580645161,1966.0,0.9515731260671731,49.16359066952671,2.366530612244254,0.8692777212610024,6,0.19,0.75,0.024,0.028,0.21,18.329,50.115,16.697,1.249,1.345,7.764,2.856,3.0012576356449876,1.4307534187912185
25100114,2025-04-03,SAILTOWER6VA,128.24,5.98,9522.0,2835.0,707.0,3180.0,1904.0,0.0,907.0,6398.0,1114.0,0.0,0.1399677419354839,0.0383548387096774,0.6800322580645161,2811.0,0.9554462822160972,49.8908296939341,3.358730158728974,0.6773390252576744,68,0.182,1.353,0.032,0.015,0.223,0.998,47.961,21.433,15.927,0.648,11.044,0.134,2.2376131380050386,2.138061697574893
25200107,2025-04-03,SEQRFE550D,130.24,0.0,10134.0,2490.0,685.0,3025.0,1654.0,240.0,267.0,6631.0,1113.0,0.0,0.1399677419354839,0.0383548387096774,0.6800322580645161,2161.0,0.999999999992322,50.91369778830687,4.069879518070655,0.7653863951870591,73,0.21,0.79,0.021,0.021,0.2,20.336,52.305,16.582,1.012,1.077,4.756,2.479,3.154133751432189,1.4167501828326878
25300200,2025-04-04,S.TOWER6VAN,130.2,7.13,8454.0,3054.0,652.0,2352.0,2554.0,78.0,502.0,6681.0,1118.0,0.0,0.1429166666666666,0.0429583333333333,0.6184583333333333,3134.0,0.9480812641014486,51.31336405490544,2.768172888014811,0.8149329929799569,67,0.18,1.33,0.033,0.028,0.22,22.241,50.077,15.075,0.839,1.076,6.516,2.652,3.321637039002388,1.3419353109842698
25300189,2025-04-04,S.TOWER6VAN,124.24,6.26,8463.0,3261.0,668.0,2655.0,2456.0,104.0,454.0,6300.0,1056.0,0.0,0.1429166666666666,0.0429583333333333,0.6184583333333333,3014.0,0.9520306513337008,50.708306503133386,2.59521619135155,0.8148639681483694,67,0.19,1.25,0.024,0.024,0.23,17.866,51.584,15.536,1.541,1.069,8.631,2.305,3.320074660487868,1.5442924288237585
25300185,2025-04-04,S.TOWER6VAN,127.79,5.96,8415.0,3390.0,674.0,2681.0,2427.0,106.0,403.0,6288.0,1055.0,272.0,0.1429166666666666,0.0429583333333333,0.6184583333333333,2936.0,0.9554392523293052,49.20572814735733,2.48230088495502,0.8266348773839146,67,0.175,1.252,0.029,0.026,0.226,17.774,51.595,15.558,1.499,1.069,8.73,2.309,3.3160871521305997,1.5478654786547865
25300168,2025-04-04,2062BK1,135.69,6.19,8682.0,3165.0,754.0,2553.0,1790.0,271.0,0.0,7054.0,1523.0,0.0,0.1429166666666666,0.0429583333333333,0.6184583333333333,2061.0,0.9563715816115284,51.9861448887023,2.7431279620844413,0.8685104318287877,6,0.2,0.71,0.02,0.024,0.2,22.176,50.934,14.685,0.724,1.052,6.542,2.431,3.4682010077624947,1.3817481417177582
25300161,2025-04-04,1786550D,130.2,6.02,7902.0,3471.0,0.0,4021.0,0.0,0.0,0.0,6713.0,1329.0,354.0,0.1429166666666666,0.0429583333333333,0.6184583333333333,0.0,0.955806783137896,51.55913978455025,2.276577355228385,0.0,3,0.21,0.76,0.04,0.03,0.19,23.526,48.37,15.517,1.091,1.539,6.427,1.91,3.117025389869829,1.2388587234914457
25300156,2025-04-04,2062BK1,128.1,6.02,7977.0,3450.0,750.0,3482.0,1670.0,250.0,0.0,6646.0,1134.0,374.0,0.1429166666666666,0.0429583333333333,0.6184583333333333,1920.0,0.9551148225398516,51.88134270060984,2.312173913042808,0.8697916666662137,6,0.2,0.76,0.026,0.029,0.19,21.845,52.507,15.669,0.668,0.972,4.432,2.419,3.3507977026164646,1.3996268159402907
25200159,2025-04-04,TMT-FE500D,135.18,5.87,7581.0,3018.0,696.0,2886.0,1755.0,219.0,0.0,6821.0,1956.0,0.0,0.1429166666666666,0.0429583333333333,0.6184583333333333,1974.0,0.9583835519251444,50.45864772858072,2.511928429422627,0.8890577507594281,78,0.21,0.7,0.033,0.028,0.2,19.683,51.576,16.357,0.965,0.945,6.532,2.405,3.152952683702164,1.4310368746705142
25200149,2025-04-04,2062BK1,128.55,6.91,9984.0,3117.0,715.0,3429.0,1721.0,219.0,0.0,6601.0,1076.0,0.0,0.1429166666666666,0.0429583333333333,0.6184583333333333,1940.0,0.9489886313232764,51.34966938894321,3.2030798845033037,0.8871134020613984,6,0.22,0.73,0.027,0.026,0.21,19.107,52.205,16.285,0.963,0.965,6.562,2.376,3.205513938351958,1.4750091826067304
25200144,2025-04-04,S.TOWER6VAN,124.99,6.45,8190.0,2979.0,704.0,2544.0,2565.0,98.0,550.0,6142.0,2769.0,0.0,0.1429166666666666,0.0429583333333333,0.6184583333333333,3213.0,0.9509281801510124,49.13993119410241,2.7492447129900137,0.798319327730844,67,0.18,1.3,0.032,0.02,0.244,23.769,48.388,15.257,1.159,1.534,6.377,1.901,3.1713199632979423,1.239859584390294
25100169,2025-04-04,SEQRFE550D,135.69,16.28,7209.0,2787.0,654.0,588.0,1658.0,250.0,0.0,6229.0,1068.0,0.0,0.1429166666666666,0.0429583333333333,0.6184583333333333,1908.0,0.8928735934665206,45.90610951399583,2.586652314315541,0.8689727463307815,73,0.22,0.76,0.022,0.021,0.22,27.973,48.22,13.126,0.616,1.152,5.309,2.156,3.673345014093091,1.1732360097323602
25200184,2025-04-04,2062BK1,121.04,6.88,8376.0,3003.0,701.0,2766.0,1674.0,263.0,0.0,6407.0,1861.0,0.0,0.1429166666666666,0.0429583333333333,0.6184583333333333,1937.0,0.9462163852333786,52.93291473849196,2.7892107892098603,0.8642230252964046,6,0.22,0.75,0.019,0.031,0.2,17.945,53.071,15.831,0.717,0.971,7.26,2.751,3.352134916624558,1.5712171003937594
25200190,2025-04-04,2062BK1,124.43,6.11,7764.0,3234.0,701.0,2257.0,1822.0,233.0,0.0,6234.0,1030.0,0.0,0.1429166666666666,0.0429583333333333,0.6184583333333333,2055.0,0.9531944231580114,50.10045808848268,2.400742115027087,0.8866180048657486,6,0.18,0.72,0.022,0.031,0.22,22.292,50.035,15.07,0.812,1.083,6.541,2.645,3.319952226129653,1.3391590611032305
25300239,2025-04-05,2062BK1,122.72,8.05,8556.0,2805.0,726.0,3015.0,1773.0,295.0,0.0,6698.0,1334.0,253.0,0.1445,0.0353636363636363,0.6749545454545455,2068.0,0.9384415385720084,54.57953063840792,3.050267379678057,0.8573500967113843,6,0.19,0.78,0.026,0.024,0.23,22.622,49.038,15.517,1.614,0.976,6.381,2.316,3.160072174249259,1.2857367593078135
25300227,2025-04-05,C20MMNACUTLT,117.7,0.0,8634.0,1653.0,671.0,1593.0,1888.0,291.0,0.0,9392.0,1709.0,0.0,0.1445,0.0353636363636363,0.6749545454545455,2179.0,0.9999999999915038,79.79609175803061,5.223230490014989,0.8664525011469176,40,0.214,0.742,0.022,0.023,0.202,23.673,49.432,14.415,1.144,0.972,6.329,2.519,3.428967813540511,1.2978025151618582
25300218,2025-04-05,SEQRFE550D,124.64,8.26,8190.0,3267.0,602.0,3201.0,1698.0,237.0,0.0,6538.0,1097.0,0.0,0.1445,0.0353636363636363,0.6749545454545455,1935.0,0.9378480060125068,52.45507060291676,2.50688705234083,0.8775193798445078,73,0.21,0.71,0.024,0.032,0.18,23.282,49.846,15.041,1.011,0.998,5.849,2.473,3.313788060098391,1.3006471140799498
25200205,2025-04-05,2062BK1,126.16,6.26,6972.0,3003.0,594.0,2319.0,1674.0,202.0,0.0,2723.0,464.0,0.0,0.1445,0.0353636363636363,0.6749545454545455,1876.0,0.9527261742867188,21.583703233817506,2.3216783216775485,0.8923240938161555,6,0.19,0.77,0.032,0.029,0.21,22.471,51.511,14.225,0.682,1.065,6.245,2.345,3.6209053845072408,1.4036842248685182
25200217,2025-04-05,2062BK1,120.12,0.0,7176.0,2496.0,685.0,1238.0,1907.0,253.0,0.0,6524.0,1126.0,0.0,0.1445,0.0353636363636363,0.6749545454545455,2160.0,0.999999999991675,54.31235431190216,2.874999999998848,0.8828703703699616,6,0.2,0.75,0.03,0.026,0.18,19.507,51.912,16.641,0.781,0.897,6.298,2.459,3.1193366181949287,1.4360563224432212
25200220,2025-04-05,2062BK1,126.18,0.0,7170.0,3018.0,704.0,1492.0,1917.0,240.0,0.0,6895.0,1189.0,0.0,0.1445,0.0353636363636363,0.6749545454545455,2157.0,0.9999999999920748,54.644159137306666,2.375745526838179,0.8887343532680163,6,0.21,0.73,0.027,0.026,0.19,22.378,50.413,15.316,0.934,0.972,5.975,2.515,3.2913103088072075,1.3373922270858203
25200230,2025-04-05,2062BK1,123.09,8.4,7239.0,3483.0,712.0,2753.0,1829.0,260.0,0.0,6510.0,1468.0,0.0,0.1445,0.0353636363636363,0.6749545454545455,2089.0,0.9361168149597984,52.88813063569024,2.0783807062870863,0.8755385351838796,6,0.19,0.73,0.017,0.024,0.23,22.868,49.446,14.656,1.123,0.953,6.933,2.531,3.3735416524527526,1.3176815456362425
25100235,2025-04-05,FE500DHCR,120.48,7.96,18681.0,5964.0,1300.0,3592.0,3512.0,456.0,0.0,6501.0,1353.0,0.0,0.1445,0.0353636363636363,0.6749545454545455,3968.0,0.9380255372085176,53.95916334616568,3.1322937625749274,0.8850806451610673,57,0.18,0.79,0.029,0.021,0.22,1.8,50.312,28.355,7.386,1.02,9.248,0.124,1.7742982084920298,1.66839103329354
25100223,2025-04-05,SEQRFE550D,119.56,0.0,8865.0,3966.0,709.0,2690.0,1813.0,260.0,0.0,6418.0,1673.0,0.0,0.1445,0.0353636363636363,0.6749545454545455,2073.0,0.999999999991636,53.68016058837671,2.2352496217846105,0.8745779064154006,73,0.22,0.76,0.021,0.026,0.2,1.77,45.738,29.297,6.9,1.885,12.403,0.124,1.5611304525906204,1.4721900347624564
25100226,2025-04-05,2062BK1,122.13,5.78,8787.0,3966.0,691.0,2789.0,1803.0,253.0,0.0,6214.0,1518.0,0.0,0.1445,0.0353636363636363,0.6749545454545455,2056.0,0.954811977163984,50.88020961229116,2.215582450831514,0.8769455252914022,6,0.16,0.76,0.021,0.024,0.16,24.684,48.656,14.258,0.784,1.002,6.921,2.185,3.412301002875377,1.249415812854685
25100204,2025-04-05,2062BK1,122.74,6.15,9435.0,3108.0,691.0,2699.0,1617.0,254.0,281.0,6412.0,1424.0,0.0,0.1445,0.0353636363636363,0.6749545454545455,2152.0,0.9522848940883524,52.24050839129672,3.035714285713309,0.7513940520442605,6,0.176,0.754,0.02,0.025,0.207,27.715,48.226,13.275,0.603,1.148,5.391,2.191,3.632570051220247,1.1765021590105145
25100201,2025-04-05,2062BK1,126.84,6.29,9420.0,3432.0,802.0,2711.0,1616.0,250.0,291.0,6443.0,1700.0,0.0,0.1445,0.0353636363636363,0.6749545454545455,2157.0,0.9527529482389188,50.79627877601075,2.744755244754445,0.7491886879922349,6,0.182,0.783,0.027,0.025,0.2,22.111,50.142,15.229,0.885,1.072,6.457,2.58,3.2923177938279715,1.3428135293645056
25100219,2025-04-05,SEQRFE550D,126.18,0.0,8973.0,3045.0,699.0,2034.0,1758.0,222.0,0.0,6264.0,1227.0,256.0,0.1445,0.0353636363636363,0.6749545454545455,1980.0,0.9999999999920748,49.64336661872211,2.9467980295556826,0.8878787878783395,73,0.22,0.78,0.025,0.033,0.22,26.124,47.517,14.278,0.736,0.947,6.475,2.37,3.327754044400869,1.1760760339578746
25300253,2025-04-06,2062BK1,124.3,7.12,8955.0,3066.0,643.0,3249.0,1751.0,254.0,0.0,6199.0,1008.0,0.0,0.1348235294117647,0.038,0.602764705882353,2005.0,0.945822553637606,49.87127916291335,2.9207436399207696,0.8733167082289909,6,0.18,0.73,0.03,0.023,0.19,25.243,48.91,14.049,0.747,1.146,6.226,2.267,3.4811387900355872,1.2447509734558317
25200262,2025-04-06,2062BK1,128.0,6.88,8604.0,3153.0,704.0,2192.0,1893.0,253.0,0.0,6902.0,1950.0,0.0,0.1348235294117647,0.038,0.602764705882353,2146.0,0.9489916963156214,53.92187499957874,2.728829686012455,0.8821062441747987,6,0.22,0.74,0.018,0.021,0.22,27.783,48.1,13.18,0.693,1.083,5.429,2.327,3.6491920188149614,1.1742017381115126
25200267,2025-04-06,C20MMNC,123.03,10.16,8142.0,3165.0,701.0,1376.0,1870.0,246.0,213.0,6530.0,1608.0,0.0,0.1348235294117647,0.038,0.602764705882353,2329.0,0.9237179968396748,53.076485409631175,2.5725118483404192,0.8029197080288524,42,0.19,0.79,0.028,0.021,0.23,24.36,49.935,13.908,1.043,1.146,5.607,2.533,3.5901215040621186,1.304842039248478
25100274,2025-04-06,C20MMNC,126.4,10.73,9033.0,3003.0,696.0,874.0,1660.0,270.0,273.0,6540.0,1088.0,0.0,0.1348235294117647,0.038,0.602764705882353,2203.0,0.9217530810112904,51.74050632870458,3.0079920079910063,0.7535179300949825,42,0.19,0.76,0.03,0.025,0.21,26.376,48.062,13.821,0.589,0.966,6.421,2.323,3.4772102445376936,1.1956316234638538
25100254,2025-04-06,C20MMNACUTLT,120.83,6.22,8727.0,3078.0,0.0,2769.0,0.0,0.0,0.0,6189.0,1051.0,0.0,0.1348235294117647,0.038,0.602764705882353,0.0,0.9510428964899564,51.22072332987486,2.8352826510712035,0.0,40,0.2,0.74,0.024,0.028,0.24,22.804,48.494,15.496,0.856,1.274,6.828,2.742,3.129250822739885,1.2661288217017834
25300266,2025-04-06,FE500DHCR,117.15,10.08,8682.0,3075.0,0.0,1673.0,0.0,0.0,0.0,6920.0,1374.0,0.0,0.1348235294117647,0.038,0.602764705882353,0.0,0.9207734024921734,59.06956892821963,2.823414634145424,0.0,57,0.23,0.74,0.023,0.024,0.2,25.689,49.5,13.445,0.92,1.127,5.437,2.437,3.681392235609103,1.2648524338827138
25100269,2025-04-06,C20MMNACUTLT,121.24,10.21,5997.0,3324.0,704.0,974.0,1789.0,268.0,0.0,6348.0,1082.0,0.0,0.1348235294117647,0.038,0.602764705882353,2057.0,0.9223278813166808,52.358957439356985,1.8041516245481937,0.8697131745255859,40,0.2,0.76,0.019,0.024,0.19,27.038,45.941,12.027,0.782,1.061,9.628,2.178,3.8195044895244434,1.1759842318128297
25300288,2025-04-07,2062BK1,122.36,0.0,8535.0,3537.0,748.0,1483.0,1779.0,267.0,0.0,6915.0,1875.0,0.0,0.134,0.0369411764705882,0.6281764705882353,2046.0,0.9999999999918272,56.51356652454631,2.4130619168780285,0.8695014662752348,6,0.21,0.81,0.022,0.019,0.22,26.636,48.137,13.63,0.613,0.97,6.285,2.283,3.5314356980412294,1.195445401942037
25200303,2025-04-07,2062BK1,121.89,6.88,8583.0,3486.0,599.0,894.0,1796.0,263.0,0.0,6796.0,2410.0,0.0,0.134,0.0369411764705882,0.6281764705882353,2059.0,0.9465714063761236,55.75518910447325,2.462134251290172,0.8722680913060358,6,0.2,0.79,0.022,0.026,0.21,25.256,50.536,13.072,0.539,0.995,6.064,2.226,3.865677350263903,1.3184794802890762
25200334,2025-04-07,2062BK1,131.51,0.0,7662.0,3336.0,707.0,0.0,1691.0,250.0,182.0,6924.0,1174.0,0.0,0.134,0.0369411764705882,0.6281764705882353,2123.0,0.999999999992396,52.64998859362293,2.296762589927369,0.7965143664621778,6,0.16,0.76,0.025,0.017,0.21,21.371,50.071,14.72,0.811,0.964,8.398,2.259,3.401331431288635,1.3873157486423584
25200292,2025-04-07,S.TOWER6VAN,121.45,0.0,7503.0,3348.0,751.0,1260.0,2764.0,111.0,621.0,344.0,4756.0,0.0,0.134,0.0369411764705882,0.6281764705882353,3496.0,0.999999999991766,2.832441333858934,2.241039426522628,0.7906178489700255,67,0.2,1.42,0.028,0.025,0.27,21.967,52.033,15.925,0.687,0.976,4.492,2.434,3.2671731759387166,1.37315599187185
25100325,2025-04-07,2062BK1,100.52,7.12,8505.0,4674.0,647.0,696.0,1801.0,250.0,0.0,6494.0,1173.0,0.0,0.134,0.0369411764705882,0.6281764705882353,2051.0,0.9338535860188232,64.6040588931098,1.8196405648263116,0.8781082398825558,6,0.18,0.79,0.025,0.025,0.21,25.215,50.863,12.843,0.495,0.998,6.042,2.225,3.960059171597633,1.3364250243043696
