Repository: SiddharthKumar268/FerroMind

# FerroMind
*Ferro-Alloy Optimisation using Machine Learning*
**SAIL Durgapur Steel Plant | Steel Melting Shop**
Intern: Siddharth Kumar | FY 2023-24 to FY 2025-26

---

## Quick Start

```bash

# 2. Place raw Excel files in data/raw/

## Dataset

| | |
|---|---|
| Total heats after cleaning | 47,421 |
| Training set | 37,936 heats (Apr 2023 – Jun 2025) |
| Test set | 9,485 heats (Jun 2025 – Dec 2025) |
| Input features | 21 (16 raw + 5 engineered) |
| Target variables | Mn, Si, C, S, P |
| BOF grades | 76 distinct grades |
| Split method | Chronological 80/20 — no shuffle, no leakage |

---

File: data/processed/sms_train.csv (part 69 of 253)
Heat_Number,Date,BOF Grade Code,Hot Metal Addn. Weight,Scrap Addn. Weight,Lime Into Converter,Dolomite Into Converter,Lime Into Ladle,Iron Ore Into Converter,SIMN Into Ladle,FESI Into Ladle,FEMN Into Ladle,Measered O2 Mainblow II,Duration of Mainblow I/II,Measered O2 2nd Blow,HM_P,HM_S,HM_Si,Total_FA_Ladle,HM_Ratio,O2_per_ton_HM,Lime_Dolo_Ratio,SiMn_FA_Fraction,Grade_Encoded,C,Mn,P,S,Si
23311791,2023-11-10,1786550D,125.68,10.13,9387.0,1560.0,773.0,4868.0,1712.0,345.0,0.0,6665.0,1393.0,0.0,0.14895833333333333,0.03229166666666667,0.81875,2057.0,0.9254104999563699,53.03150859283075,6.017307692303835,0.8322800194453902,3,0.2,0.86,0.03,0.02,0.2
23111782,2023-11-10,1786550D,123.36,10.0,9009.0,2001.0,779.0,2995.0,1673.0,236.0,0.0,5997.0,1037.0,0.0,0.14895833333333333,0.03229166666666667,0.81875,1909.0,0.9250149969936636,48.6138132291779,4.502248875559969,0.8763750654788495,3,0.21,0.77,0.03,0.02,0.21
23111785,2023-11-10,2830C20MMNAK,135.9,0.0,5979.0,0.0,809.0,0.0,1661.0,263.0,0.0,3693.0,612.0,0.0,0.14895833333333333,0.03229166666666667,0.81875,1924.0,0.9999999999926418,27.174392935782382,5979000000000.0,0.8633056133051646,16,0.23,0.79,0.026,0.015,0.21
23111788,2023-11-10,2830C20MMNC,134.41,0.0,8508.0,1497.0,810.0,3961.0,1675.0,274.0,0.0,5697.0,945.0,0.0,0.14895833333333333,0.03229166666666667,0.81875,1949.0,0.9999999999925602,42.38523919319705,5.683366733463138,0.8594150846583585,17,0.18,0.74,0.023,0.019,0.22
23111792,2023-11-10,2830C20MMNC,125.24,9.85,8997.0,1983.0,812.0,2971.0,1682.0,267.0,0.0,6397.0,1016.0,0.0,0.14895833333333333,0.03229166666666667,0.81875,1949.0,0.9270856465991036,51.07793037327469,4.537065052947788,0.8630066700867814,17,0.19,0.78,0.039,0.025,0.22
23111794,2023-11-10,2830C20MMNC,128.39,8.21,8955.0,522.0,792.0,3729.0,1668.0,264.0,0.0,6300.0,1185.0,0.0,0.14895833333333333,0.03229166666666667,0.81875,1932.0,0.9398975109740857,49.06924215243346,17.15517241376024,0.8633540372666338,17,0.18,0.71,0.031,0.017,0.23
23111796,2023-11-10,2830C20MMNC,129.49,8.2,9252.0,1452.0,1124.0,4269.0,1671.0,237.0,0.0,6553.0,1402.0,0.0,0.14895833333333333,0.03229166666666667,0.81875,1908.0,0.9404459292545543,50.60622441848324,6.371900826441893,0.8757861635215536,17,0.19,0.76,0.026,0.022,0.19
23111798,2023-11-10,2830C20MMNC,125.31,8.1,10380.0,2019.0,671.0,3708.0,1674.0,287.0,0.0,6371.0,1047.0,0.0,0.14895833333333333,0.03229166666666667,0.81875,1961.0,0.9392849111690332,50.84191205769019,5.141158989596265,0.8536460989286825,17,0.19,0.8,0.029,0.02,0.21
23111799,2023-11-10,2062BK1,123.98,8.5,11718.0,1995.0,681.0,3678.0,1680.0,263.0,0.0,6288.0,1025.0,0.0,0.14895833333333333,0.03229166666666667,0.81875,1943.0,0.9358393719736123,50.71785771857785,5.873684210523372,0.8646423057123702,6,0.2,0.79,0.028,0.016,0.18
23111801,2023-11-10,ASP1239,130.86,8.3,9693.0,519.0,932.0,4041.0,1110.0,216.0,0.0,6288.0,1055.0,0.0,0.14895833333333333,0.03229166666666667,0.81875,1326.0,0.9403564242530874,48.05135259018759,18.6763005779987,0.8371040723975588,24,0.44,0.74,0.022,0.016,0.22
23111804,2023-11-10,2830C20MMNC,124.8,8.15,9594.0,1998.0,890.0,3595.0,1715.0,291.0,0.0,6704.0,1120.0,0.0,0.14895833333333333,0.03229166666666667,0.81875,2006.0,0.9386987589248689,53.71794871751828,4.801801801799399,0.8549351944163236,17,0.18,0.77,0.022,0.019,0.23
23111809,2023-11-10,2830C20MMNC,123.38,0.0,10599.0,1119.0,815.0,3579.0,1742.0,257.0,0.0,6148.0,978.0,0.0,0.14895833333333333,0.03229166666666667,0.81875,1999.0,0.9999999999918949,49.8297941315462,9.471849865943279,0.8714357178584935,17,0.18,0.78,0.024,0.018,0.22
23111770,2023-11-10,C25HMNMAV55,127.9,9.69,11232.0,1932.0,782.0,2003.0,2399.0,108.0,353.0,6498.0,1749.0,0.0,0.14895833333333333,0.03229166666666667,0.81875,2860.0,0.929573370150959,50.80531665323842,5.813664596270283,0.8388111888108956,49,0.22,1.39,0.029,0.017,0.24
23311760,2023-11-10,2062BK1,130.03,9.5,9390.0,921.0,815.0,3689.0,1672.0,193.0,282.0,6596.0,1110.0,0.0,0.14895833333333333,0.03229166666666667,0.81875,2147.0,0.9319142836599161,50.726755363756624,10.19543973940261,0.7787610619465399,6,0.19,0.77,0.026,0.019,0.2
23311763,2023-11-10,C25HMNMAV55,129.7,9.6,10374.0,1131.0,809.0,3550.0,2526.0,163.0,447.0,6302.0,1056.0,358.0,0.14895833333333333,0.03229166666666667,0.81875,3136.0,0.931083991378815,48.589051657296935,9.172413793095338,0.8054846938772942,49,0.25,1.43,0.038,0.023,0.2
23311766,2023-11-10,1786550D,130.9,10.0,11430.0,1128.0,787.0,4963.0,1654.0,356.0,189.0,6908.0,1614.0,0.0,0.14895833333333333,0.03229166666666667,0.81875,2199.0,0.9290276791985166,52.77310924329433,10.132978723395272,0.7521600727600035,3,0.21,0.78,0.03,0.02,0.17
23311772,2023-11-10,2062BK1,131.3,9.67,10950.0,852.0,691.0,4038.0,1703.0,291.0,78.0,6597.0,1082.0,323.0,0.14895833333333333,0.03229166666666667,0.81875,2072.0,0.9314038447830646,50.24371667897758,12.852112676041253,0.8219111969108003,6,0.18,0.78,0.021,0.018,0.2
23311778,2023-11-10,1786500D,126.71,0.0,10971.0,1611.0,793.0,3100.0,1705.0,271.0,153.0,6426.0,1085.0,0.0,0.14895833333333333,0.03229166666666667,0.81875,2129.0,0.999999999992108,50.714229342193086,6.810055865917561,0.8008454673551898,2,0.2,0.74,0.031,0.02,0.205
23311781,2023-11-10,2830C20MMNC,130.82,0.0,8991.0,2124.0,787.0,2711.0,1755.0,258.0,105.0,6355.0,1202.0,0.0,0.14895833333333333,0.03229166666666667,0.81875,2118.0,0.999999999992356,48.57819905176137,4.233050847455634,0.828611898016606,17,0.19,0.8,0.033,0.024,0.19
23311784,2023-11-10,2830C20MMNC,127.16,9.48,9834.0,1815.0,831.0,3767.0,1604.0,258.0,0.0,6582.0,2970.0,0.0,0.14895833333333333,0.03229166666666667,0.81875,1862.0,0.9306206088924868,51.76156023866183,5.418181818178833,0.8614393125666695,17,0.21,0.75,0.024,0.019,0.18
23311787,2023-11-10,1786550D,127.03,10.13,8844.0,2010.0,787.0,3650.0,1741.0,264.0,0.0,6257.0,1118.0,368.0,0.14895833333333333,0.03229166666666667,0.81875,2005.0,0.9261446485788413,49.25608124026406,4.399999999997811,0.8683291770569236,3,0.23,0.85,0.02,0.02,0.25
23311789,2023-11-10,2062BK1,0.0,10.05,9690.0,1647.0,826.0,3934.0,1715.0,315.0,0.0,6744.0,1856.0,0.0,0.14895833333333333,0.03229166666666667,0.81875,2030.0,0.0,6744000000000.0,5.883424408011,0.8448275862064804,6,0.2,0.77,0.025,0.019,0.2
23311793,2023-11-10,1786550D,127.15,10.23,9411.0,2028.0,707.0,4291.0,1665.0,211.0,0.0,6529.0,1117.0,0.0,0.14895833333333333,0.03229166666666667,0.81875,1876.0,0.925535012367699,51.348800628774285,4.64053254437641,0.8875266524515525,3,0.21,0.84,0.03,0.02,0.18
23111790,2023-11-10,2062BK1,128.19,9.97,8982.0,1959.0,792.0,2962.0,1675.0,231.0,0.0,6199.0,976.0,0.0,0.14895833333333333,0.03229166666666667,0.81875,1906.0,0.927837290091721,48.35790623255826,4.5849923430298185,0.878803777544135,6,0.2,0.8,0.027,0.023,0.21
23311808,2023-11-10,1786550D,123.39,8.01,9645.0,0.0,815.0,2733.0,1698.0,278.0,146.0,6597.0,1112.0,0.0,0.14895833333333333,0.03229166666666667,0.81875,2122.0,0.9390410958832646,53.464624361346424,9645000000000.0,0.8001885014133835,3,0.21,0.78,0.03,0.03,0.2
23111737,2023-11-10,S.TOWER6VAN,128.49,9.88,9171.0,186.0,1644.0,3260.0,4920.0,0.0,1116.0,6404.0,1243.0,0.0,0.14895833333333333,0.03229166666666667,0.81875,6036.0,0.9285972392792615,49.840454509690716,49.30645161263814,0.8151093439362466,67,0.17,1.34,0.038,0.017,0.23
23111756,2023-11-10,2062BK1,131.22,0.0,10530.0,1428.0,807.0,3342.0,1702.0,335.0,0.0,5748.0,1777.0,0.0,0.14895833333333333,0.03229166666666667,0.81875,2037.0,0.9999999999923793,43.80429812495196,7.373949579826769,0.8355424644080336,6,0.21,0.74,0.034,0.02,0.18
23211810,2023-11-10,1786550D,113.17,0.0,9483.0,1488.0,803.0,3965.0,1765.0,277.0,0.0,5552.0,964.0,406.0,0.14895833333333333,0.03229166666666667,0.81875,2042.0,0.9999999999911637,49.05893788063039,6.372983870963459,0.864348677766472,3,0.21,0.83,0.03,0.02,0.24
23211783,2023-11-10,2062BK1,126.3,10.0,9936.0,1095.0,811.0,2503.0,1671.0,277.0,0.0,6764.0,1063.0,0.0,0.14895833333333333,0.03229166666666667,0.81875,1948.0,0.9266324284598193,53.55502771137328,9.07397260273144,0.8578028747428862,6,0.21,0.74,0.019,0.017,0.2
23211777,2023-11-10,2062BK1,126.54,0.0,9888.0,1047.0,806.0,3486.0,1671.0,297.0,0.0,6333.0,1024.0,0.0,0.14895833333333333,0.03229166666666667,0.81875,1968.0,0.9999999999920973,50.04741583649401,9.444126074489548,0.8490853658532271,6,0.2,0.79,0.021,0.017,0.21
23211774,2023-11-10,1786550D,134.06,9.23,10371.0,978.0,798.0,4055.0,1704.0,290.0,0.0,6400.0,1722.0,0.0,0.14895833333333333,0.03229166666666667,0.81875,1994.0,0.9355851769074216,47.7398179915878,10.604294478516765,0.8545636910727911,3,0.21,0.76,0.02,0.02,0.19
23211786,2023-11-10,2830C20MMNC,133.32,0.0,10266.0,486.0,690.0,5853.0,1657.0,257.0,0.0,6900.0,1187.0,0.0,0.14895833333333333,0.03229166666666667,0.81875,1914.0,0.9999999999924993,51.75517551716356,21.12345679007999,0.865726227794741,17,0.19,0.78,0.037,0.018,0.2
23211762,2023-11-10,2830C20MMNC,128.1,10.1,10596.0,1236.0,806.0,3170.0,1779.0,290.0,142.0,6395.0,1010.0,376.0,0.14895833333333333,0.03229166666666667,0.81875,2211.0,0.926917510847128,49.92193598712005,8.572815533973646,0.8046132971502467,17,0.19,0.81,0.019,0.016,0.2
23211765,2023-11-10,2830C20MMNC,128.6,10.1,11448.0,1476.0,800.0,3735.0,1691.0,283.0,142.0,6389.0,1001.0,335.0,0.14895833333333333,0.03229166666666667,0.81875,2116.0,0.9271809661072302,49.681181959178225,7.756097560970355,0.7991493383739134,17,0.19,0.77,0.024,0.014,0.2
23111654,2023-11-10,1786500D,123.13,0.0,9162.0,1197.0,907.0,6923.0,1734.0,338.0,0.0,5689.0,940.0,0.0,0.14895833333333333,0.03229166666666667,0.81875,2072.0,0.9999999999918785,46.2031998696808,7.65413533833947,0.836872586872183,2,0.19,0.74,0.023,0.039,0.229
23111728,2023-11-10,2062BK1,123.79,9.37,7980.0,915.0,707.0,1930.0,1722.0,233.0,0.0,5528.0,1549.0,0.0,0.14895833333333333,0.03229166666666667,0.81875,1955.0,0.9296335235736737,44.656272719568165,8.721311475400304,0.8808184143218001,6,0.2,0.85,0.041,0.036,0.21
23211771,2023-11-10,1786550D,132.88,9.58,10677.0,1494.0,800.0,3727.0,1698.0,297.0,0.0,6580.0,1039.0,0.0,0.14895833333333333,0.03229166666666667,0.81875,1995.0,0.9327530534821511,49.51836243189707,7.146586345376742,0.8511278195484455,3,0.21,0.74,0.02,0.02,0.2
23111858,2023-11-11,1786550D,124.75,8.8,9114.0,1059.0,805.0,2687.0,1776.0,321.0,0.0,5899.0,1036.0,0.0,0.14225000000000002,0.031125,0.8062916666666666,2097.0,0.9341070759945032,47.286573145913536,8.606232294609438,0.8469241773958766,3,0.22,0.76,0.02,0.02,0.21
23211860,2023-11-11,2830C20MMNC,112.89,0.0,10047.0,1644.0,792.0,3151.0,1674.0,253.0,0.0,6093.0,1035.0,0.0,0.14225000000000002,0.031125,0.8062916666666666,1927.0,0.9999999999911418,53.97289396710096,6.111313868609422,0.8687078360140795,17,0.21,0.81,0.023,0.016,0.21
23211834,2023-11-11,2062BK1,128.98,8.23,9873.0,0.0,701.0,2130.0,1637.0,260.0,0.0,6771.0,1067.0,0.0,0.14225000000000002,0.031125,0.8062916666666666,1897.0,0.9400189490493405,52.496511086583226,9873000000000.0,0.8629414865572679,6,0.2,0.75,0.024,0.02,0.2
23211838,2023-11-11,1786550D,129.19,10.14,9576.0,2196.0,698.0,2784.0,1664.0,280.0,0.0,6324.0,1043.0,569.0,0.14225000000000002,0.031125,0.8062916666666666,1944.0,0.9272231393028981,48.951157209931495,4.360655737702932,0.8559670781888601,3,0.22,0.78,0.03,0.02,0.19
23211840,2023-11-11,1786550D,136.48,0.0,10434.0,927.0,696.0,2698.0,1688.0,256.0,0.0,6684.0,1053.0,0.0,0.14225000000000002,0.031125,0.8062916666666666,1944.0,0.999999999992673,48.97420867490494,11.25566343040857,0.8683127572011994,3,0.23,0.79,0.03,0.02,0.25
23211845,2023-11-11,S.TOWER6VAN,126.12,8.88,9951.0,996.0,0.0,2052.0,0.0,0.0,0.0,6571.0,1035.0,0.0,0.14225000000000002,0.031125,0.8062916666666666,0.0,0.9342222222153022,52.10117348515619,9.990963855411655,0.0,67,0.19,1.34,0.03,0.016,0.22
23211849,2023-11-11,45C8ASPRC,120.76,8.12,10527.0,1902.0,709.0,3840.0,1704.0,260.0,0.0,6571.0,1091.0,355.0,0.14225000000000002,0.031125,0.8062916666666666,1964.0,0.9369956548654798,54.41371314959909,5.534700315454503,0.8676171079425318,21,0.46,0.76,0.022,0.022,0.22
23211851,2023-11-11,2062BK1,125.1,8.15,10962.0,0.0,797.0,2033.0,1715.0,253.0,0.0,6589.0,1649.0,0.0,0.14225000000000002,0.031125,0.8062916666666666,1968.0,0.9388367729760688,52.66986410829201,10962000000000.0,0.8714430894304515,6,0.2,0.77,0.024,0.015,0.22
23211855,2023-11-11,2062BK1,114.51,8.45,10491.0,1881.0,718.0,3192.0,1731.0,236.0,0.0,6372.0,1004.0,0.0,0.14225000000000002,0.031125,0.8062916666666666,1967.0,0.9312784645337404,55.645795126577184,5.577352472086349,0.8800203355359024,6,0.21,0.8,0.029,0.017,0.22
23311812,2023-11-11,2062BK1,128.93,7.88,9732.0,873.0,784.0,2306.0,1717.0,323.0,0.0,6590.0,1117.0,0.0,0.14225000000000002,0.031125,0.8062916666666666,2040.0,0.9424018712013568,51.113007057697104,11.147766323011286,0.8416666666662541,6,0.21,0.75,0.04,0.025,0.21
23311828,2023-11-11,S.TOWER6VAN,123.0,8.92,10107.0,1734.0,1502.0,2583.0,4692.0,310.0,834.0,6295.0,977.0,421.0,0.14225000000000002,0.031125,0.8062916666666666,5836.0,0.9323832625763162,51.17886178820179,5.828719723180029,0.8039753255653179,67,0.2,1.31,0.028,0.019,0.25
23311818,2023-11-11,1786550D,128.57,8.05,9171.0,555.0,791.0,1649.0,1716.0,311.0,0.0,6795.0,1141.0,281.0,0.14225000000000002,0.031125,0.8062916666666666,2027.0,0.9410774410705528,52.850587228335925,16.52432432429455,0.8465712876167506,3,0.21,0.79,0.02,0.02,0.23
23311821,2023-11-11,2830C20MMNC,131.1,0.0,10236.0,2010.0,820.0,4896.0,1746.0,230.0,0.0,6848.0,1124.0,0.0,0.14225000000000002,0.031125,0.8062916666666666,1976.0,0.9999999999923723,52.23493516359852,5.092537313430302,0.8836032388659496,17,0.21,0.8,0.021,0.019,0.2
23311824,2023-11-11,2830C20MMNC,133.08,0.0,10338.0,3438.0,815.0,3117.0,1734.0,217.0,0.0,6270.0,1037.0,387.0,0.14225000000000002,0.031125,0.8062916666666666,1951.0,0.9999999999924858,47.11451758305444,3.0069808027914466,0.8887749871856029,17,0.2,0.74,0.023,0.022,0.2
23111856,2023-11-11,1786550D,128.18,0.0,9963.0,2205.0,805.0,4471.0,1780.0,294.0,0.0,5966.0,1413.0,0.0,0.14225000000000002,0.031125,0.8062916666666666,2074.0,0.9999999999921986,46.54392260846822,4.518367346936726,0.8582449373187762,3,0.21,0.79,0.03,0.02,0.22
23311833,2023-11-11,S.TOWER6VAN,123.5,8.12,9411.0,2319.0,1468.0,2773.0,4712.0,210.0,816.0,6412.0,979.0,565.0,0.14225000000000002,0.031125,0.8062916666666666,5738.0,0.9383072481314519,51.91902833966057,4.058214747734343,0.8211920529799893,67,0.17,1.29,0.03,0.018,0.22
23311836,2023-11-11,S.TOWER6VAN,129.27,10.23,9243.0,1992.0,754.0,1903.0,2406.0,176.0,254.0,6388.0,978.0,0.0,0.14225000000000002,0.031125,0.8062916666666666,2836.0,0.9266666666600241,49.41595110969741,4.640060240961526,0.8483779971788263,67,0.19,1.28,0.027,0.019,0.23
23311839,2023-11-11,1786550D,127.41,8.13,9822.0,1770.0,687.0,1463.0,1710.0,268.0,0.0,6509.0,1002.0,585.0,0.14225000000000002,0.031125,0.8062916666666666,1978.0,0.9400177069430427,51.0870418330501,5.549152542369746,0.8645096056618481,3,0.22,0.78,0.04,0.02,0.21
23311843,2023-11-11,S.TOWER6VAN,130.08,0.0,9801.0,963.0,679.0,5288.0,2434.0,0.0,471.0,6742.0,1152.0,0.0,0.14225000000000002,0.031125,0.8062916666666666,2905.0,0.9999999999923125,51.82964329603452,10.177570093447375,0.8378657487088338,67,0.19,1.35,0.043,0.019,0.24
23311846,2023-11-11,45C8ASPRC,119.41,8.12,8997.0,1284.0,732.0,4494.0,1682.0,250.0,0.0,6617.0,2072.0,0.0,0.14225000000000002,0.031125,0.8062916666666666,1932.0,0.9363287069635667,55.41411942001998,7.007009345788935,0.8706004140782243,21,0.44,0.74,0.03,0.026,0.18
23311848,2023-11-11,1786550D,127.8,0.0,11172.0,621.0,807.0,4132.0,1732.0,303.0,0.0,6627.0,1322.0,415.0,0.14225000000000002,0.031125,0.8062916666666666,2035.0,0.9999999999921753,51.854460093490964,17.990338164222237,0.8511056511052328,3,0.21,0.79,0.03,0.02,0.2
23311816,2023-11-11,1786550D,127.94,7.7,8769.0,1062.0,809.0,2457.0,1698.0,210.0,0.0,3475.0,1713.0,0.0,0.14225000000000002,0.031125,0.8062916666666666,1908.0,0.9432320849237451,27.16116929789619,8.25706214688488,0.8899371069177726,3,0.22,0.82,0.02,0.02,0.23
23111854,2023-11-11,1786550D,125.45,8.32,9993.0,1179.0,777.0,3737.0,1745.0,261.0,0.0,6275.0,1535.0,0.0,0.14225000000000002,0.031125,0.8062916666666666,2006.0,0.9378036928987232,50.0199282578715,8.47582697200299,0.8698903290125275,3,0.22,0.8,0.03,0.02,0.23
23211853,2023-11-11,1786550D,128.62,8.45,8931.0,1440.0,687.0,3067.0,1691.0,260.0,0.0,6783.0,1068.0,0.0,0.14225000000000002,0.031125,0.8062916666666666,1951.0,0.9383526665139101,52.7367438963401,6.202083333329027,0.8667350076879207,3,0.22,0.76,0.02,0.02,0.23
23111850,2023-11-11,S.TOWER6VAN,130.45,0.0,9141.0,1023.0,850.0,5900.0,2409.0,0.0,447.0,6145.0,987.0,0.0,0.14225000000000002,0.031125,0.8062916666666666,2856.0,0.9999999999923344,47.106170946361786,8.935483870959008,0.8434873949576879,67,0.2,1.38,0.03,0.016,0.22
23111811,2023-11-11,2062BK1,128.25,7.59,9552.0,1101.0,792.0,3267.0,1742.0,302.0,0.0,5955.0,959.0,0.0,0.14225000000000002,0.031125,0.8062916666666666,2044.0,0.9441254416891629,46.43274853764965,8.67574931879321,0.8522504892363737,6,0.2,0.74,0.028,0.027,0.23
23111813,2023-11-11,2062BK1,127.74,8.05,9201.0,1107.0,807.0,2916.0,1712.0,275.0,0.0,5999.0,969.0,321.0,0.14225000000000002,0.031125,0.8062916666666666,1987.0,0.9407172840346071,46.96258024074712,8.311653116523656,0.861600402616577,6,0.22,0.78,0.04,0.022,0.17
23111815,2023-11-11,2062BK1,125.09,7.88,10950.0,1098.0,774.0,3286.0,1755.0,257.0,0.0,6142.0,993.0,327.0,0.14225000000000002,0.031125,0.8062916666666666,2012.0,0.9407385124393418,49.10064753338315,9.972677595619333,0.8722664015900238,6,0.21,0.81,0.025,0.025,0.23
23111819,2023-11-11,2062BK1,129.25,8.0,8751.0,1116.0,832.0,2940.0,1780.0,288.0,0.0,6305.0,1014.0,0.0,0.14225000000000002,0.031125,0.8062916666666666,2068.0,0.9417122040004248,48.78143133424541,7.84139784945534,0.8607350096707637,6,0.2,0.77,0.028,0.022,0.21
23211826,2023-11-11,1786550D,125.37,8.5,10263.0,1581.0,809.0,2039.0,1590.0,283.0,0.0,6419.0,1036.0,404.0,0.14225000000000002,0.031125,0.8062916666666666,1873.0,0.936505565093475,51.20044667742521,6.491461100565154,0.8489054991986925,3,0.23,0.79,0.03,0.02,0.21
23211823,2023-11-11,1786550D,134.83,0.0,10344.0,1005.0,795.0,4792.0,1762.0,280.0,0.0,6291.0,1069.0,0.0,0.14225000000000002,0.031125,0.8062916666666666,2042.0,0.9999999999925834,46.65875546950487,10.292537313422594,0.8628795298722512,3,0.22,0.83,0.03,0.03,0.23
23111852,2023-11-11,S.TOWER6VAN,123.27,8.72,9156.0,1032.0,799.0,4961.0,2422.0,0.0,531.0,6230.0,986.0,0.0,0.14225000000000002,0.031125,0.8062916666666666,2953.0,0.9339343889617855,50.53946621196934,8.872093023247217,0.8201828648828919,67,0.19,1.35,0.025,0.018,0.24
23211820,2023-11-11,1786550D,135.08,0.0,10305.0,1011.0,798.0,4636.0,1775.0,277.0,0.0,6494.0,1166.0,268.0,0.14225000000000002,0.031125,0.8062916666666666,2052.0,0.999999999992597,48.07521468723664,10.19287833826885,0.8650097465882725,3,0.22,0.82,0.03,0.02,0.2
23211817,2023-11-11,2062BK1,131.61,7.67,9399.0,1005.0,806.0,2721.0,1752.0,280.0,0.0,6665.0,1213.0,257.0,0.14225000000000002,0.031125,0.8062916666666666,2032.0,0.9449310740885632,50.64204847617474,9.352238805960843,0.8622047244090245,6,0.19,0.73,0.022,0.019,0.2
23211814,2023-11-11,2062BK1,135.41,5.6,9765.0,498.0,798.0,4364.0,1694.0,267.0,0.0,6292.0,1036.0,301.0,0.14225000000000002,0.031125,0.8062916666666666,1961.0,0.9602865044964167,46.46628757073727,19.608433734900384,0.8638449770520837,6,0.21,0.75,0.02,0.018,0.2
23211831,2023-11-11,2062BK1,125.35,8.65,9570.0,1281.0,698.0,2100.0,1731.0,283.0,0.0,6183.0,970.0,0.0,0.14225000000000002,0.031125,0.8062916666666666,2014.0,0.935447761187049,49.32588751456461,7.470725995310327,0.8594836146966934,6,0.19,0.77,0.027,0.022,0.22
23111822,2023-11-11,2062BK1,127.49,0.0,10527.0,1062.0,777.0,4519.0,1746.0,288.0,0.0,5979.0,975.0,327.0,0.14225000000000002,0.031125,0.8062916666666666,2034.0,0.9999999999921563,46.89779590519337,9.91242937852174,0.8584070796455957,6,0.2,0.78,0.024,0.02,0.2
23211829,2023-11-11,2062BK1,127.93,8.89,9975.0,1977.0,698.0,2253.0,1701.0,273.0,0.0,6436.0,1077.0,0.0,0.14225000000000002,0.031125,0.8062916666666666,1974.0,0.9350241192739731,50.30876260415611,5.045523520483032,0.8617021276591379,6,0.19,0.75,0.019,0.015,0.21
23111825,2023-11-11,2062BK1,125.64,0.0,9411.0,2040.0,810.0,4028.0,1709.0,264.0,0.0,6212.0,1006.0,0.0,0.14225000000000002,0.031125,0.8062916666666666,1973.0,0.9999999999920407,49.44285259432153,4.613235294115386,0.8661936137856735,6,0.21,0.77,0.02,0.018,0.23
23111847,2023-11-11,2062BK1,134.2,0.0,9558.0,2409.0,789.0,4943.0,1783.0,298.0,0.0,6479.0,1026.0,0.0,0.14225000000000002,0.031125,0.8062916666666666,2081.0,0.9999999999925485,48.27868852423042,3.9676214196745674,0.8567996155690261,6,0.19,0.77,0.025,0.019,0.22
23111844,2023-11-11,1786550D,131.35,8.1,8958.0,2007.0,774.0,0.0,1763.0,345.0,0.0,6491.0,1069.0,0.0,0.14225000000000002,0.031125,0.8062916666666666,2108.0,0.9419146647476379,49.41758660030897,4.463378176380437,0.8363377609104192,3,0.23,0.75,0.03,0.02,0.23
23111842,2023-11-11,S.TOWER6VAN,122.57,7.98,9963.0,987.0,822.0,1353.0,2314.0,108.0,623.0,6227.0,997.0,0.0,0.14225000000000002,0.031125,0.8062916666666666,3045.0,0.9388739946308782,50.803622419427235,10.094224924001931,0.7599343185547587,67,0.18,1.33,0.026,0.016,0.26
23111841,2023-11-11,S.TOWER6VAN,127.8,10.04,8505.0,999.0,794.0,2602.0,2451.0,0.0,443.0,6594.0,1071.0,0.0,0.14225000000000002,0.031125,0.8062916666666666,2894.0,0.927161926865009,51.59624413105167,8.513513513504991,0.8469246717343307,67,0.2,1.38,0.032,0.02,0.25
23111837,2023-11-11,2062BK1,127.07,0.0,9399.0,996.0,1578.0,2487.0,2260.0,386.0,0.0,6529.0,1141.0,0.0,0.14225000000000002,0.031125,0.8062916666666666,2646.0,0.9999999999921303,51.38112851143951,9.436746987942332,0.8541194255476742,6,0.21,0.81,0.023,0.016,0.19
23111835,2023-11-11,2062BK1,129.55,8.78,9723.0,2016.0,835.0,3371.0,1692.0,244.0,0.0,6668.0,1096.0,0.0,0.14225000000000002,0.031125,0.8062916666666666,1936.0,0.9365285910436165,51.47047471978795,4.822916666664274,0.873966942148309,6,0.19,0.82,0.02,0.019,0.23
23111832,2023-11-11,2062BK1,123.54,9.54,10029.0,0.0,772.0,2868.0,1709.0,275.0,0.0,6513.0,1050.0,0.0,0.14225000000000002,0.031125,0.8062916666666666,1984.0,0.9283137962058288,52.719766876698074,10029000000000.0,0.8613911290318239,6,0.22,0.77,0.03,0.02,0.19
23111830,2023-11-11,1786550D,127.31,9.1,8355.0,1710.0,799.0,3084.0,1725.0,257.0,0.0,6526.0,1058.0,0.0,0.14225000000000002,0.031125,0.8062916666666666,1982.0,0.933289348281407,51.260702222517786,4.885964912277845,0.8703329969723157,3,0.22,0.81,0.03,0.02,0.24
23111827,2023-11-11,2830C20MMNC,129.25,9.12,8568.0,492.0,802.0,3148.0,1706.0,294.0,0.0,6468.0,1060.0,0.0,0.14225000000000002,0.031125,0.8062916666666666,2000.0,0.934089759334147,50.042553191102186,17.414634146306067,0.8529999999995735,17,0.2,0.75,0.027,0.024,0.2
23311889,2023-11-12,1786550D,126.75,8.97,8913.0,1908.0,707.0,3943.0,1705.0,217.0,0.0,6558.0,1008.0,0.0,0.16513333333333333,0.0322,0.8916000000000001,1922.0,0.9339080459701304,51.739644970006,4.671383647796294,0.8870967741930869,3,0.21,0.79,0.03,0.02,0.22
23311897,2023-11-12,2830C20MMNC,125.06,0.0,9207.0,1002.0,809.0,3347.0,1665.0,298.0,313.0,6794.0,1130.0,0.0,0.16513333333333333,0.0322,0.8916000000000001,2276.0,0.9999999999920038,54.32592355625839,9.188622754481848,0.7315465729346522,17,0.2,0.77,0.033,0.018,0.21
23311865,2023-11-12,2830C20MMNC,130.47,0.0,9921.0,1395.0,759.0,3294.0,1785.0,248.0,0.0,6583.0,1016.0,0.0,0.16513333333333333,0.0322,0.8916000000000001,2033.0,0.9999999999923355,50.45604353452552,7.11182795698415,0.8780127889813684,17,0.21,0.8,0.023,0.015,0.22
23311868,2023-11-12,2830C20MMNC,130.4,8.0,9747.0,1956.0,798.0,3555.0,1783.0,356.0,0.0,6726.0,2267.0,0.0,0.16513333333333333,0.0322,0.8916000000000001,2139.0,0.9421965317850998,51.57975460083144,4.9831288343532805,0.8335670874236403,17,0.2,0.77,0.019,0.017,0.21
23311871,2023-11-12,2062BK1,126.9,7.66,9852.0,1743.0,823.0,3927.0,1770.0,237.0,0.0,6621.0,1495.0,0.0,0.16513333333333333,0.0322,0.8916000000000001,2007.0,0.9430737217528012,52.174940897934,5.65232358003118,0.8819133034375277,6,0.21,0.73,0.021,0.015,0.19
23311874,2023-11-12,2830C20MMNC,121.11,8.02,10179.0,1881.0,790.0,3768.0,1792.0,349.0,0.0,6254.0,1541.0,0.0,0.16513333333333333,0.0322,0.8916000000000001,2141.0,0.9378920467673052,51.63900586201272,5.41148325358564,0.8369920597847562,17,0.23,0.82,0.019,0.015,0.25
23311877,2023-11-12,2062BK1,124.08,8.6,11133.0,1920.0,691.0,4581.0,1668.0,255.0,0.0,6683.0,1022.0,274.0,0.16513333333333333,0.0322,0.8916000000000001,1923.0,0.935182393722225,53.8604126365743,5.79843749999698,0.8673946957873805,6,0.22,0.73,0.02,0.014,0.2
23311894,2023-11-12,45C8ASPRC,128.19,8.25,9990.0,1881.0,680.0,5830.0,1692.0,308.0,0.0,6672.0,1078.0,0.0,0.16513333333333333,0.0322,0.8916000000000001,2000.0,0.9395338610309328,52.04774163310674,5.311004784686172,0.845999999999577,21,0.44,0.77,0.025,0.024,0.22
23311882,2023-11-12,1786550D,129.14,8.42,9777.0,1872.0,698.0,3853.0,1677.0,233.0,0.0,6470.0,996.0,0.0,0.16513333333333333,0.0322,0.8916000000000001,1910.0,0.9387903460239985,50.10066594354887,5.22275641025362,0.8780104712037288,3,0.23,0.76,0.02,0.02,0.18
23311887,2023-11-12,45C8ASPRC,121.9,8.75,10575.0,1917.0,696.0,4399.0,1670.0,281.0,0.0,6740.0,1036.0,0.0,0.16513333333333333,0.0322,0.8916000000000001,1951.0,0.9330271718260006,55.29122231291803,5.516431924879751,0.855971296770448,21,0.44,0.77,0.021,0.018,0.26
23311891,2023-11-12,2830C20MMNC,124.8,9.23,9267.0,1869.0,724.0,3978.0,1666.0,251.0,0.0,6503.0,1000.0,0.0,0.16513333333333333,0.0322,0.8916000000000001,1917.0,0.9311348205556135,52.10737179445427,4.958266452645822,0.8690662493474861,17,0.19,0.76,0.03,0.021,0.16
23311880,2023-11-12,45C8ASPRC,124.57,8.87,10470.0,1845.0,688.0,3779.0,1676.0,254.0,0.0,6756.0,1036.0,0.0,0.16513333333333333,0.0322,0.8916000000000001,1930.0,0.9335281774510378,54.23456690973561,5.674796747964404,0.8683937823829697,21,0.42,0.76,0.026,0.019,0.22
23211904,2023-11-12,1786550D,124.56,9.2,10716.0,1980.0,795.0,4202.0,1725.0,280.0,172.0,6401.0,1176.0,559.0,0.16513333333333333,0.0322,0.8916000000000001,2177.0,0.9312200956868182,51.38888888847632,5.412121212118479,0.7923748277442387,3,0.22,0.82,0.03,0.02,0.19
23211902,2023-11-12,2062BK1,125.46,9.3,10200.0,1995.0,806.0,3668.0,1772.0,267.0,0.0,6296.0,1061.0,284.0,0.16513333333333333,0.0322,0.8916000000000001,2039.0,0.9309884238577398,50.1833253622654,5.112781954884655,0.8690534575768175,6,0.2,0.73,0.032,0.021,0.22
23211857,2023-11-12,2062BK1,125.55,8.87,10353.0,1899.0,696.0,4161.0,1704.0,233.0,0.0,6670.0,1051.0,0.0,0.16513333333333333,0.0322,0.8916000000000001,1937.0,0.934012795707975,53.126244523670834,5.451816745652738,0.8797108931332578,6,0.2,0.85,0.019,0.015,0.26
23211859,2023-11-12,2062BK1,132.66,0.0,10050.0,1101.0,800.0,5196.0,1657.0,246.0,0.0,6294.0,1012.0,0.0,0.16513333333333333,0.0322,0.8916000000000001,1903.0,0.999999999992462,47.4445952054316,9.128065395087077,0.8707304256432629,6,0.21,0.8,0.025,0.014,0.23
23211863,2023-11-12,R34,121.7,0.0,9987.0,1656.0,850.0,4827.0,1077.0,270.0,0.0,5689.0,1561.0,0.0,0.16513333333333333,0.0322,0.8916000000000001,1347.0,0.999999999991783,46.74609695935295,6.030797101445634,0.7995545657009654,66,0.62,0.73,0.019,0.019,0.24
23211866,2023-11-12,45C8ASPRC,128.2,0.0,10293.0,1686.0,707.0,2732.0,1742.0,257.0,0.0,6244.0,1224.0,0.0,0.16513333333333333,0.0322,0.8916000000000001,1999.0,0.9999999999921998,48.70514820554833,6.104982206402073,0.8714357178584935,21,0.42,0.74,0.027,0.02,0.2
23211869,2023-11-12,2062BK1,119.64,7.56,12564.0,1638.0,751.0,2040.0,1684.0,236.0,0.0,6556.0,1043.0,0.0,0.16513333333333333,0.0322,0.8916000000000001,1920.0,0.9405660377284546,54.797726512413924,7.670329670324987,0.8770833333328765,6,0.21,0.77,0.026,0.015,0.19
23211872,2023-11-12,2830C20MMNC,123.52,7.66,9051.0,1650.0,743.0,3176.0,1671.0,273.0,0.0,5720.0,1168.0,0.0,0.16513333333333333,0.0322,0.8916000000000001,1944.0,0.9416069522721329,46.30829015506551,5.485454545451221,0.8595679012341257,17,0.2,0.74,0.019,0.014,0.16
23211875,2023-11-12,2062BK1,124.59,8.0,10188.0,1680.0,809.0,2558.0,1644.0,226.0,0.0,6796.0,1096.0,0.0,0.16513333333333333,0.0322,0.8916000000000001,1870.0,0.9396636247006588,54.54691387708044,6.0642857142821045,0.8791443850262678,6,0.21,0.71,0.026,0.013,0.22
23211878,2023-11-12,2830C20MMNC,125.6,7.7,8997.0,1122.0,814.0,4919.0,1637.0,246.0,0.0,6623.0,1116.0,0.0,0.16513333333333333,0.0322,0.8916000000000001,1883.0,0.9422355588826541,52.73089171932539,8.01871657753296,0.869357408390404,17,0.21,0.75,0.034,0.02,0.2
23211881,2023-11-12,2830C20MMNC,125.34,8.17,7899.0,969.0,693.0,4820.0,1691.0,236.0,0.0,6342.0,1079.0,0.0,0.16513333333333333,0.0322,0.8916000000000001,1927.0,0.9388060819343961,50.59837242659487,8.151702786369297,0.8775298391277231,17,0.2,0.77,0.029,0.017,0.23
23211883,2023-11-12,45C8ASPRC,125.47,8.9,9516.0,1893.0,696.0,3784.0,1657.0,243.0,0.0,6493.0,1021.0,0.0,0.16513333333333333,0.0322,0.8916000000000001,1900.0,0.9337649772945318,51.74942217221846,5.026941362913351,0.8721052631574358,21,0.47,0.74,0.027,0.028,0.23
23211918,2023-11-12,2830C20MMNC,125.71,9.97,10593.0,1488.0,792.0,2574.0,1620.0,256.0,0.0,6685.0,1184.0,0.0,0.16513333333333333,0.0322,0.8916000000000001,1876.0,0.9265182782950581,53.177949247846804,7.118951612898441,0.8635394456285376,17,0.22,0.75,0.034,0.022,0.18
23211915,2023-11-12,1786500D,126.27,9.5,10974.0,1497.0,712.0,3005.0,1617.0,243.0,0.0,6380.0,1103.0,0.0,0.16513333333333333,0.0322,0.8916000000000001,1860.0,0.9300287250428666,50.52664924328402,7.330661322640394,0.86935483870921,2,0.17,0.74,0.02,0.017,0.221
23211912,2023-11-12,1786550D,122.92,9.3,10233.0,606.0,704.0,3729.0,1708.0,267.0,0.0,6795.0,1142.0,303.0,0.16513333333333333,0.0322,0.8916000000000001,1975.0,0.9296626833994127,55.27985681699251,16.88613861383352,0.8648101265818406,3,0.22,0.83,0.02,0.02,0.22
23211909,2023-11-12,1786550D,126.26,9.4,10671.0,1758.0,795.0,3242.0,1711.0,283.0,169.0,6394.0,1197.0,511.0,0.16513333333333333,0.0322,0.8916000000000001,2163.0,0.9307091257487049,50.64153334349246,6.069965870303714,0.7910309754966293,3,0.23,0.87,0.02,0.02,0.19
23211907,2023-11-12,1786550D,127.01,9.5,10725.0,1788.0,803.0,3298.0,1728.0,287.0,169.0,6397.0,1149.0,323.0,0.16513333333333333,0.0322,0.8916000000000001,2184.0,0.9304080287090295,50.366112904099154,5.998322147647652,0.7912087912084289,3,0.2,0.79,0.02,0.02,0.21
23211899,2023-11-12,1786550D,125.3,9.3,8916.0,1797.0,797.0,2996.0,1742.0,304.0,0.0,6404.0,1154.0,0.0,0.16513333333333333,0.0322,0.8916000000000001,2046.0,0.9309063892947185,51.10933758937662,4.96160267111577,0.8514173998040805,3,0.22,0.79,0.03,0.02,0.2
23311900,2023-11-12,1786550D,125.5,9.2,9246.0,0.0,793.0,4195.0,1732.0,234.0,0.0,6992.0,1456.0,0.0,0.16513333333333333,0.0322,0.8916000000000001,1966.0,0.9317000742321331,55.71314740991463,9246000000000.0,0.8809766022375987,3,0.23,0.78,0.02,0.02,0.19
23211886,2023-11-12,45C8ASPRC,122.98,8.56,8202.0,336.0,822.0,5371.0,1654.0,250.0,0.0,6437.0,1081.0,0.0,0.16513333333333333,0.0322,0.8916000000000001,1904.0,0.9349247377152584,52.3418442018837,24.410714285641635,0.8686974789911404,21,0.47,0.74,0.024,0.026,0.22
23311910,2023-11-12,2062BK1,127.67,9.2,9378.0,600.0,787.0,3726.0,1688.0,197.0,0.0,6591.0,1093.0,329.0,0.16513333333333333,0.0322,0.8916000000000001,1885.0,0.9327829327030557,51.62528393474093,15.62999999997395,0.8954907161798963,6,0.2,0.79,0.021,0.021,0.21
23111867,2023-11-12,1786550D,125.66,7.81,9150.0,2061.0,825.0,2534.0,1756.0,288.0,0.0,6108.0,986.0,0.0,0.16513333333333333,0.0322,0.8916000000000001,2044.0,0.941484977890601,48.607353174847944,4.439592430856652,0.8590998043048634,3,0.2,0.8,0.03,0.02,0.19
23111870,2023-11-12,45C8ASPRC,129.96,8.1,9891.0,1992.0,774.0,3123.0,1655.0,196.0,0.0,6172.0,1021.0,0.0,0.16513333333333333,0.0322,0.8916000000000001,1851.0,0.9413298565772757,47.49153585682139,4.96536144578064,0.8941112911934662,21,0.44,0.76,0.023,0.026,0.23
23111873,2023-11-12,45C8ASPRC,118.26,7.2,10191.0,1071.0,812.0,2988.0,1661.0,268.0,0.0,5875.0,977.0,272.0,0.16513333333333333,0.0322,0.8916000000000001,1929.0,0.9426111908102772,49.67867410747777,9.5154061624561,0.861067910834183,21,0.43,0.75,0.027,0.021,0.21
23111876,2023-11-12,45C8ASPRC,126.92,7.52,8958.0,1101.0,792.0,4864.0,1663.0,284.0,0.0,565.0,1173.0,0.0,0.16513333333333333,0.0322,0.8916000000000001,1947.0,0.9440642665803031,4.451623069615099,8.136239782008959,0.8541345659985341,21,0.45,0.78,0.027,0.021,0.23
23111879,2023-11-12,2062BK1,123.61,8.12,7764.0,1023.0,812.0,4904.0,1782.0,246.0,0.0,6001.0,993.0,0.0,0.16513333333333333,0.0322,0.8916000000000001,2028.0,0.9383587641316455,48.54785211513188,7.589442815241848,0.8786982248516377,6,0.21,0.77,0.025,0.021,0.22
23111884,2023-11-12,2830C20MMNC,126.81,7.79,7779.0,981.0,802.0,4648.0,1764.0,264.0,0.0,6065.0,1004.0,0.0,0.16513333333333333,0.0322,0.8916000000000001,2028.0,0.9421248142574881,47.82745840195704,7.929663608554608,0.8698224852066717,17,0.2,0.75,0.035,0.02,0.21
23211893,2023-11-12,45C8ASPRC,124.45,8.7,9036.0,1203.0,778.0,4667.0,1762.0,243.0,0.0,596.0,118.0,0.0,0.16513333333333333,0.0322,0.8916000000000001,2005.0,0.9346601577098411,4.78907191639382,7.511221945130913,0.878802992518265,21,0.46,0.72,0.03,0.022,0.22
23111885,2023-11-12,2830C20MMNC,129.35,8.33,8079.0,1017.0,815.0,5503.0,1759.0,284.0,0.0,6021.0,1001.0,0.0,0.16513333333333333,0.0322,0.8916000000000001,2043.0,0.939497385234315,46.548125241232725,7.943952802352071,0.8609887420455894,17,0.19,0.78,0.031,0.018,0.18
23111888,2023-11-12,1786550D,125.08,8.69,7815.0,1185.0,800.0,5146.0,1739.0,260.0,0.0,196.0,1329.0,0.0,0.16513333333333333,0.0322,0.8916000000000001,1999.0,0.9350377513572921,1.5669971218294931,6.594936708855194,0.8699349674833067,3,0.2,0.78,0.03,0.02,0.23
23111920,2023-11-12,1786550D,122.49,9.89,9981.0,2073.0,777.0,3490.0,1683.0,250.0,0.0,6001.0,990.0,0.0,0.16513333333333333,0.0322,0.8916000000000001,1933.0,0.925290829423438,48.99175442853301,4.8147612156271995,0.8706673564403152,3,0.21,0.78,0.03,0.03,0.2
23111914,2023-11-12,IS2062E350BR,127.95,9.8,10188.0,1980.0,821.0,4016.0,2394.0,107.0,517.0,6197.0,1021.0,0.0,0.16513333333333333,0.0322,0.8916000000000001,3018.0,0.9288566243126762,48.43298163307203,5.145454545451947,0.7932405566597769,59,0.18,1.38,0.026,0.023,0.18
23111911,2023-11-12,IS2062E350BR,126.67,9.8,11277.0,2001.0,790.0,2481.0,2427.0,156.0,487.0,6307.0,1445.0,0.0,0.16513333333333333,0.0322,0.8916000000000001,3070.0,0.9281893456369299,49.79079497868642,5.6356821589177235,0.7905537459280813,59,0.19,1.43,0.04,0.018,0.2
23111908,2023-11-12,IS2062E350BR,125.99,9.3,11040.0,1983.0,802.0,2030.0,2393.0,146.0,403.0,6059.0,2142.0,0.0,0.16513333333333333,0.0322,0.8916000000000001,2942.0,0.9312587774341692,48.09111834234391,5.567322239028963,0.813392250169676,59,0.18,1.39,0.04,0.022,0.23
23111901,2023-11-12,2062BK1,128.14,9.5,10323.0,987.0,785.0,1275.0,1703.0,292.0,0.0,6315.0,2222.0,0.0,0.16513333333333333,0.0322,0.8916000000000001,1995.0,0.9309793664564736,49.28203527353457,10.458966565338947,0.8536340852126048,6,0.21,0.76,0.027,0.017,0.2
23111898,2023-11-12,2830C20MMNAK,129.4,0.0,4839.0,0.0,789.0,0.0,1597.0,365.0,0.0,1834.0,316.0,0.0,0.16513333333333333,0.0322,0.8916000000000001,1962.0,0.9999999999922721,14.173106645949204,4839000000000.0,0.8139653414878624,16,0.19,0.73,0.02,0.015,0.19
23111861,2023-11-12,2062BK1,123.93,0.0,8916.0,1563.0,797.0,2392.0,1732.0,277.0,0.0,5990.0,966.0,0.0,0.16513333333333333,0.0322,0.8916000000000001,2009.0,0.9999999999919309,48.33373678650582,5.7044145873284045,0.8621204579388442,6,0.19,0.81,0.033,0.018,0.2
23111892,2023-11-12,2830C20MMNC,127.15,8.75,9912.0,1926.0,860.0,2611.0,1683.0,213.0,0.0,6200.0,1013.0,394.0,0.16513333333333333,0.0322,0.8916000000000001,1896.0,0.9356144223625048,48.76130554424883,5.146417445480194,0.887658227847633,17,0.19,0.78,0.037,0.02,0.2
23311906,2023-11-12,2062BK1,127.52,9.02,12312.0,0.0,793.0,2634.0,1749.0,349.0,0.0,6798.0,1206.0,325.0,0.16513333333333333,0.0322,0.8916000000000001,2098.0,0.933938772514033,53.309284817649704,12312000000000.0,0.8336510962817761,6,0.19,0.74,0.02,0.019,0.2
23111895,2023-11-12,1786550D,126.56,9.1,10140.0,1434.0,809.0,2453.0,1686.0,337.0,0.0,6351.0,1850.0,0.0,0.16513333333333333,0.0322,0.8916000000000001,2023.0,0.9329205366288301,50.18173198443282,7.07112970710804,0.833415719228456,3,0.21,0.83,0.02,0.02,0.25
23311913,2023-11-12,2062BK1,124.91,9.7,11427.0,993.0,809.0,3624.0,1742.0,403.0,0.0,6799.0,3031.0,0.0,0.16513333333333333,0.0322,0.8916000000000001,2145.0,0.9279399747349534,54.43119045669337,11.507552870079046,0.8121212121208335,6,0.21,0.81,0.022,0.021,0.23
23311916,2023-11-12,2062BK1,121.73,9.79,11169.0,789.0,809.0,3120.0,1705.0,331.0,0.0,6550.0,1085.0,0.0,0.16513333333333333,0.0322,0.8916000000000001,2036.0,0.9255626520610891,53.807606998654336,14.155893536103731,0.8374263261292547,6,0.2,0.76,0.026,0.024,0.21
23311919,2023-11-12,IS2062E350BR,120.5,10.13,10548.0,1389.0,787.0,3543.0,2444.0,0.0,397.0,6253.0,945.0,0.0,0.16513333333333333,0.0322,0.8916000000000001,2841.0,0.9224527290750789,51.892116182141976,7.593952483795829,0.860260471664604,59,0.18,1.35,0.023,0.024,0.22
23311921,2023-11-12,IS2062E350BR,125.2,10.1,10116.0,1335.0,791.0,3543.0,2411.0,0.0,546.0,6200.0,943.0,0.0,0.16513333333333333,0.0322,0.8916000000000001,2957.0,0.9253510716856959,49.5207667727674,7.577528089881964,0.8153533987146381,59,0.19,1.36,0.029,0.019,0.2
23211922,2023-11-13,2062BK1,124.68,9.48,9957.0,1989.0,698.0,3129.0,1755.0,246.0,0.0,5265.0,1223.0,0.0,0.14675,0.03317857142857143,0.9310357142857143,2001.0,0.9293381037497814,42.22810394576332,5.006033182501254,0.877061469264929,6,0.22,0.79,0.03,0.022,0.2
23211925,2023-11-13,2062BK1,127.61,9.63,9939.0,2067.0,778.0,3013.0,1674.0,260.0,0.0,6427.0,1027.0,0.0,0.14675,0.03317857142857143,0.9310357142857143,1934.0,0.92983095306813,50.36439150497324,4.808417997094916,0.865563598758601,6,0.19,0.8,0.035,0.021,0.21
23211928,2023-11-13,2062BK1,128.18,10.13,9963.0,1659.0,767.0,2955.0,1772.0,263.0,0.0,6433.0,1038.0,0.0,0.14675,0.03317857142857143,0.9310357142857143,2035.0,0.9267587303815578,50.18723669800135,6.005424954788424,0.8707616707612429,6,0.19,0.78,0.036,0.029,0.2
23211931,2023-11-13,2062BK1,134.98,0.0,10419.0,1497.0,861.0,5521.0,1731.0,263.0,0.0,6199.0,1081.0,0.0,0.14675,0.03317857142857143,0.9310357142857143,1994.0,0.9999999999925916,45.92532226962569,6.9599198396747095,0.8681043129383811,6,0.21,0.79,0.024,0.022,0.2
23211934,2023-11-13,2830C20MMNC,133.13,0.0,11550.0,2973.0,797.0,4796.0,1721.0,287.0,179.0,4890.0,840.0,0.0,0.14675,0.03317857142857143,0.9310357142857143,2187.0,0.9999999999924887,36.73101479729039,3.8849646821379467,0.7869227251939703,17,0.2,0.79,0.023,0.021,0.21
23211937,2023-11-13,2830C20MMNC,123.35,0.0,9978.0,312.0,797.0,4690.0,1738.0,284.0,172.0,6499.0,1176.0,0.0,0.14675,0.03317857142857143,0.9310357142857143,2194.0,0.9999999999918929,52.6874746651586,31.98076923066673,0.7921604375566125,17,0.19,0.83,0.029,0.022,0.23
23211967,2023-11-13,IS2062E350BR,117.8,8.3,10989.0,996.0,800.0,4191.0,2400.0,125.0,435.0,6303.0,1529.0,0.0,0.14675,0.03317857142857143,0.9310357142857143,2960.0,0.9341792228316084,53.505942274588236,11.033132530109405,0.8108108108105369,59,0.19,1.35,0.027,0.022,0.21
23211943,2023-11-13,2062BK1,118.91,7.7,10272.0,1596.0,0.0,2509.0,0.0,0.0,0.0,6398.0,1019.0,408.0,0.14675,0.03317857142857143,0.9310357142857143,0.0,0.9391833188457532,53.80539904083925,6.4360902255598775,0.0,6,0.2,0.77,0.03,0.023,0.19
23211945,2023-11-13,2830C20MMNC,122.69,0.0,10122.0,1113.0,894.0,2776.0,1738.0,280.0,165.0,6298.0,1005.0,308.0,0.14675,0.03317857142857143,0.9310357142857143,2183.0,0.9999999999918493,51.33262694554297,9.094339622633338,0.7961520842873128,17,0.2,0.82,0.026,0.023,0.2
23211948,2023-11-13,2062BK1,120.39,7.76,9774.0,1566.0,789.0,3126.0,1711.0,280.0,142.0,6092.0,970.0,427.0,0.14675,0.03317857142857143,0.9310357142857143,2133.0,0.9394459617562275,50.602209485417376,6.241379310340842,0.8021565869663375,6,0.22,0.78,0.025,0.025,0.23
23211950,2023-11-13,2062BK1,125.46,8.1,9825.0,1533.0,803.0,2537.0,1728.0,260.0,0.0,6294.0,994.0,0.0,0.14675,0.03317857142857143,0.9310357142857143,1988.0,0.9393530997234251,50.167384026381576,6.409001956942982,0.8692152917500658,6,0.21,0.75,0.028,0.024,0.19
23211952,2023-11-13,2830C20MMNC,124.8,0.0,10278.0,1080.0,803.0,2759.0,1667.0,260.0,0.0,5014.0,2330.0,0.0,0.14675,0.03317857142857143,0.9310357142857143,1927.0,0.9999999999919872,40.176282050960126,9.516666666657855,0.8650752464966969,17,0.2,0.73,0.021,0.02,0.19
23111940,2023-11-13,2062BK1,127.82,7.0,9048.0,891.0,0.0,4087.0,0.0,0.0,0.0,6066.0,1005.0,0.0,0.14675,0.03317857142857143,0.9310357142857143,0.0,0.9480789200345048,47.45736191482196,10.154882154870759,0.0,6,0.21,0.79,0.03,0.019,0.19
