Repository: SiddharthKumar268/FerroMind

# FerroMind
*Ferro-Alloy Optimisation using Machine Learning*
**SAIL Durgapur Steel Plant | Steel Melting Shop**
Intern: Siddharth Kumar | FY 2023-24 to FY 2025-26

---

## Quick Start

```bash

# 2. Place raw Excel files in data/raw/

## Dataset

| | |
|---|---|
| Total heats after cleaning | 47,421 |
| Training set | 37,936 heats (Apr 2023 – Jun 2025) |
| Test set | 9,485 heats (Jun 2025 – Dec 2025) |
| Input features | 21 (16 raw + 5 engineered) |
| Target variables | Mn, Si, C, S, P |
| BOF grades | 76 distinct grades |
| Split method | Chronological 80/20 — no shuffle, no leakage |

---

File: data/processed/sms_train_slag.csv (part 69 of 74)
Heat_Number,Date,BOF Grade Code,Hot Metal Addn. Weight,Scrap Addn. Weight,Lime Into Converter,Dolomite Into Converter,Lime Into Ladle,Iron Ore Into Converter,SIMN Into Ladle,FESI Into Ladle,FEMN Into Ladle,Measered O2 Mainblow II,Duration of Mainblow I/II,Measered O2 2nd Blow,HM_P,HM_S,HM_Si,Total_FA_Ladle,HM_Ratio,O2_per_ton_HM,Lime_Dolo_Ratio,SiMn_FA_Fraction,Grade_Encoded,C,Mn,P,S,Si,FeO,CaO,SiO2,Al2O3,MnO,MgO,P2O5,Basicity,Slag_SP_Index
25100323,2025-04-07,2062BK1,127.53,6.33,8709.0,4092.0,647.0,0.0,1803.0,247.0,0.0,6399.0,1300.0,0.0,0.134,0.0369411764705882,0.6281764705882353,2050.0,0.952711788428562,50.17642907511819,2.128299120234084,0.8795121951215222,6,0.19,0.78,0.023,0.029,0.27,24.974,50.865,12.947,0.48,0.983,6.198,2.244,3.9284059314179802,1.3413058382996679
25100333,2025-04-07,2062BK1,123.29,8.95,3936.0,4485.0,724.0,0.0,1918.0,288.0,0.0,220.0,2552.0,0.0,0.134,0.0369411764705882,0.6281764705882353,2206.0,0.9323200241913768,1.7844107388937915,0.8775919732439514,0.8694469628282551,6,0.2,0.9,0.026,0.027,0.22,21.365,50.074,14.719,0.839,0.965,8.384,2.245,3.4017663043478263,1.3876680060967164
25300335,2025-04-08,2062BK1,104.02,0.0,8439.0,4359.0,704.0,1407.0,1858.0,258.0,0.0,3672.0,1546.0,0.0,0.1362333333333333,0.0330333333333333,0.7635333333333333,2116.0,0.9999999999903864,35.30090367203133,1.93599449414959,0.8780718336479783,6,0.2,0.78,0.022,0.021,0.2,21.2,50.308,14.709,0.813,0.966,8.348,2.252,3.4199864038069343,1.4009468114731274
25300368,2025-04-08,1786550D,127.87,6.2,9753.0,3783.0,602.0,1738.0,1725.0,305.0,0.0,6659.0,1890.0,0.0,0.1362333333333333,0.0330333333333333,0.7635333333333333,2030.0,0.9537555008506472,52.07632751973038,2.5781126090397626,0.8497536945808621,3,0.22,0.89,0.02,0.02,0.25,22.552,50.266,14.996,0.704,0.993,6.266,2.631,3.3517370140694807,1.3386774614503716
25300371,2025-04-08,2062BK1,115.8,5.79,9108.0,3597.0,652.0,1123.0,1735.0,253.0,0.0,6398.0,1537.0,0.0,0.1362333333333333,0.0330333333333333,0.7635333333333333,1988.0,0.9523809523731196,55.25043177845207,2.5321100917424157,0.8727364185106274,6,0.19,0.75,0.019,0.018,0.22,22.828,50.314,14.62,0.726,1.001,6.57,2.436,3.441214691197593,1.3435338727335844
25100379,2025-04-08,EXPORTDSP14,131.47,8.26,8763.0,4173.0,692.0,1989.0,1848.0,250.0,0.0,6649.0,1267.0,0.0,0.1362333333333333,0.0330333333333333,0.7635333333333333,2098.0,0.9408859944110723,50.57427549972942,2.0999281092734003,0.8808388941845182,55,0.21,0.74,0.024,0.02,0.18,6.342,52.07,20.187,7.705,3.654,7.338,0.54,2.5792550029720624,1.9626837542404825
25100388,2025-04-08,2062BK1,120.08,5.38,8223.0,4329.0,704.0,2500.0,1814.0,253.0,0.0,6340.0,2037.0,0.0,0.1362333333333333,0.0330333333333333,0.7635333333333333,2067.0,0.9571178064645536,52.79813457650901,1.8995148995144608,0.8776003870339247,6,0.17,0.78,0.025,0.019,0.22,22.312,48.986,14.476,2.828,0.987,6.065,2.502,3.3837120950473163,1.3315393188181248
25100391,2025-04-08,EXPORTDSP14,123.08,5.47,8493.0,4236.0,694.0,2498.0,1810.0,250.0,0.0,5803.0,1556.0,0.0,0.1362333333333333,0.0330333333333333,0.7635333333333333,2060.0,0.9574484636253796,47.14819629470955,2.0049575070816794,0.8786407766986026,55,0.19,0.78,0.026,0.02,0.21,22.998,49.399,14.061,1.784,0.999,7.104,2.119,3.5129426824064858,1.3329465731246628
25300389,2025-04-08,S.TOWER6VAN,124.83,6.36,8400.0,3258.0,904.0,3056.0,2494.0,105.0,396.0,6556.0,1197.0,0.0,0.1362333333333333,0.0330333333333333,0.7635333333333333,2995.0,0.9515206951676842,52.51942641951038,2.5782688766106268,0.8327212020030609,67,0.18,1.3,0.034,0.022,0.19,20.827,47.469,13.374,6.145,0.928,7.447,2.028,3.549084112149533,1.3879012923220866
25300393,2025-04-08,1786550D,130.28,5.47,8793.0,3528.0,704.0,2690.0,1709.0,250.0,0.0,3571.0,1574.0,0.0,0.1362333333333333,0.0330333333333333,0.7635333333333333,1959.0,0.9597053406927464,27.41019342932599,2.492346938774804,0.8723838693206368,3,0.2,0.76,0.03,0.02,0.23,22.069,50.375,15.334,0.985,1.134,6.619,1.816,3.284969025105967,1.3467810929312374
25200369,2025-04-08,2062BK1,127.88,6.14,9435.0,2994.0,707.0,2542.0,1731.0,209.0,0.0,6671.0,1124.0,0.0,0.1362333333333333,0.0330333333333333,0.7635333333333333,1940.0,0.9541859423895376,52.16609321197868,3.151302605209368,0.8922680412366535,6,0.18,0.76,0.019,0.019,0.23,22.698,50.252,14.683,0.729,0.997,6.647,2.484,3.4222282756742035,1.3442833449253653
25200346,2025-04-08,2062BK1,127.3,6.21,12681.0,4101.0,663.0,0.0,1752.0,253.0,0.0,7050.0,1175.0,0.0,0.1362333333333333,0.0330333333333333,0.7635333333333333,2005.0,0.9534866302078236,55.38098978746755,3.092172640818558,0.8738154613461976,6,0.2,0.77,0.03,0.025,0.2,25.322,50.963,12.81,0.495,1.004,5.907,2.191,3.9780657247677778,1.3364539899824301
25200355,2025-04-08,1786550D,126.11,6.02,8517.0,4065.0,649.0,177.0,1789.0,267.0,192.0,6900.0,1158.0,0.0,0.1362333333333333,0.0330333333333333,0.7635333333333333,2248.0,0.9544388102553968,54.714138450125176,2.095202952029005,0.7958185053377242,3,0.21,0.79,0.02,0.02,0.23,23.088,49.976,14.261,0.655,0.997,7.386,2.216,3.5041368671995516,1.338045515394913
25200396,2025-04-08,EXPORTDSP14,123.27,7.12,8208.0,3495.0,657.0,2371.0,1718.0,213.0,0.0,6200.0,1672.0,0.0,0.1362333333333333,0.0330333333333333,0.7635333333333333,1931.0,0.945394585467096,50.296097995860336,2.348497854076581,0.8896944588291612,55,0.21,0.84,0.035,0.02,0.23,18.911,49.905,17.64,1.048,0.968,7.698,2.14,2.8289212629669516,1.3653151674326987
25200352,2025-04-08,2062BK1,129.66,6.03,8730.0,4161.0,676.0,0.0,1782.0,263.0,192.0,6902.0,1168.0,0.0,0.1362333333333333,0.0330333333333333,0.7635333333333333,2237.0,0.9555604687084122,53.231528612885775,2.0980533525589764,0.7966025927578021,6,0.21,0.86,0.02,0.017,0.22,22.752,49.683,14.559,0.962,0.987,7.383,2.222,3.4122939560439565,1.3315555317324186
25300422,2025-04-09,2062BK1,123.93,8.15,7719.0,5037.0,0.0,0.0,0.0,0.0,0.0,5631.0,1141.0,1340.0,0.1312727272727272,0.0407272727272727,0.7371818181818182,0.0,0.9382949727366876,45.43694020781541,1.5324597974982066,0.0,6,0.19,0.73,0.023,0.023,0.19,27.073,48.283,13.847,0.656,0.914,6.091,1.854,3.4866406701328714,1.1799076268908384
25300398,2025-04-09,S.TOWER6VAN,123.2,6.11,9510.0,2955.0,699.0,3191.0,2632.0,108.0,406.0,5202.0,1373.0,0.0,0.1312727272727272,0.0407272727272727,0.7371818181818182,3146.0,0.9527492073238516,42.22402597368325,3.2182741116740377,0.8366179275267525,67,0.176,1.304,0.028,0.015,0.202,18.916,49.538,17.898,1.133,0.991,7.657,2.152,2.7676406503156596,1.3455928290099144
25100414,2025-04-09,SEQRFE550D,123.52,6.12,9072.0,4386.0,506.0,556.0,1658.0,288.0,287.0,2591.0,1632.0,0.0,0.1312727272727272,0.0407272727272727,0.7371818181818182,2233.0,0.9527923480333788,20.97636010345712,2.068399452803906,0.7424988804295825,73,0.21,0.74,0.028,0.026,0.19,23.251,49.751,15.243,0.786,0.971,6.057,2.413,3.263644712673839,1.292401610598779
25100426,2025-04-09,1786550D,127.19,0.0,8232.0,3177.0,689.0,1109.0,1665.0,288.0,152.0,6258.0,1363.0,0.0,0.1312727272727272,0.0407272727272727,0.7371818181818182,2105.0,0.9999999999921376,49.20198128745025,2.5911237016044724,0.790973871733591,3,0.21,0.81,0.04,0.03,0.19,24.697,51.32,12.812,0.815,0.861,5.752,2.337,4.005307109966441,1.3681684884030927
25100446,2025-04-09,SEQRFE550D,122.8,16.5,5127.0,3030.0,604.0,2973.0,1665.0,250.0,271.0,6249.0,1059.0,0.0,0.1312727272727272,0.0407272727272727,0.7371818181818182,2186.0,0.8815506101874978,50.88762214942274,1.6920792079202336,0.7616651418111795,73,0.22,0.79,0.025,0.028,0.19,22.879,51.586,15.419,0.54,1.78,4.61,1.725,3.345395590142672,1.34692811822763
25100410,2025-04-09,S.TOWER6VAN,124.87,6.2,10038.0,3957.0,699.0,2112.0,2604.0,78.0,600.0,6495.0,1409.0,0.0,0.1312727272727272,0.0407272727272727,0.7371818181818182,3282.0,0.9526970321129726,52.01409465802824,2.536770280514901,0.7934186471661202,67,0.17,1.37,0.03,0.023,0.17,23.374,49.552,15.232,0.803,0.976,6.155,2.38,3.2529377010437868,1.2834978112777478
25200413,2025-04-09,S.TOWER6VAN,124.6,6.02,9099.0,3006.0,489.0,1902.0,2541.0,3.0,513.0,6522.0,1073.0,0.0,0.1312727272727272,0.0407272727272727,0.7371818181818182,3057.0,0.9539121114610786,52.34349919701169,3.026946107783424,0.8312070657504641,67,0.168,1.328,0.032,0.027,0.191,23.18,49.502,15.349,0.806,0.969,6.231,2.438,3.2248859934853424,1.2847651180898003
25300442,2025-04-09,2062BK1,132.39,6.15,9552.0,3345.0,710.0,2701.0,1762.0,258.0,0.0,4353.0,1674.0,0.0,0.1312727272727272,0.0407272727272727,0.7371818181818182,2020.0,0.9556084885162726,32.880126897553595,2.855605381165065,0.8722772277223405,6,0.19,0.75,0.028,0.026,0.21,22.657,49.076,15.338,0.89,0.842,7.866,1.949,3.1994262989764657,1.2916096431203286
25200408,2025-04-09,S.TOWER6VAN,132.41,6.01,9000.0,2982.0,707.0,3494.0,2420.0,0.0,466.0,6406.0,1124.0,0.0,0.1312727272727272,0.0407272727272727,0.7371818181818182,2886.0,0.9565814188631948,48.380031719293264,3.0181086519104565,0.838530838530548,67,0.17,1.33,0.031,0.025,0.22,23.144,49.484,15.406,0.924,0.989,6.205,2.313,3.2117868501330564,1.2835983502373483
25200420,2025-04-09,SEQRFE550D,127.03,0.0,8298.0,5607.0,718.0,1045.0,1677.0,314.0,273.0,6873.0,4316.0,0.0,0.1312727272727272,0.0407272727272727,0.7371818181818182,2264.0,0.999999999992128,54.105329449310354,1.479935794542272,0.7407243816251146,73,0.24,0.75,0.022,0.016,0.19,27.505,48.596,13.804,0.623,0.958,5.31,1.931,3.520173850054328,1.1763737593802954
25200427,2025-04-09,2062BK1,90.89,0.0,10431.0,4020.0,682.0,0.0,1644.0,284.0,159.0,6735.0,1020.0,0.0,0.1312727272727272,0.0407272727272727,0.7371818181818182,2087.0,0.9999999999889976,74.10056111701947,2.5947761194023395,0.7877335888831875,6,0.19,0.8,0.018,0.022,0.2,28.06,47.408,13.709,0.747,0.901,6.085,1.825,3.4579139314369076,1.1349772564041178
25200392,2025-04-09,EXPORTDSP14,122.45,6.35,9237.0,3477.0,649.0,3018.0,1812.0,260.0,0.0,6457.0,1124.0,0.0,0.1312727272727272,0.0407272727272727,0.7371818181818182,2072.0,0.950698757756594,52.731727235175725,2.656600517686898,0.8745173745169524,55,0.21,0.71,0.022,0.018,0.22,19.134,50.475,16.986,0.914,0.943,7.815,2.087,2.971389886383705,1.3973865618338361
25100443,2025-04-10,TMT-FE500D,79.17,0.0,4482.0,0.0,597.0,1481.0,1672.0,254.0,0.0,3199.0,524.0,0.0,0.1348333333333333,0.0400416666666666,0.7012499999999999,1926.0,0.9999999999873688,40.40671971655416,4482000000000.0,0.8681204569050529,78,0.178,0.782,0.04,0.03,0.196,15.786,50.456,20.348,0.777,4.098,4.99,1.851,2.4795321637426904,1.3963193579631938
25300480,2025-04-10,1786550D,125.71,5.39,957.0,3117.0,329.0,1539.0,1814.0,309.0,0.0,6656.0,1553.0,0.0,0.1348333333333333,0.0400416666666666,0.7012499999999999,2123.0,0.95888634629322,52.94725956524583,0.3070259865254068,0.8544512482332292,3,0.22,0.86,0.03,0.04,0.18,21.851,46.144,17.204,1.072,1.18,8.543,2.361,2.6820110433013653,1.1814829987709956
25100463,2025-04-10,2062BK1,133.95,10.43,1497.0,2709.0,404.0,1505.0,1763.0,257.0,0.0,6050.0,1445.0,0.0,0.1348333333333333,0.0400416666666666,0.7012499999999999,2020.0,0.9277600775666452,45.16610675591515,0.5526024363231625,0.8727722772272907,6,0.22,0.77,0.021,0.034,0.23,22.546,47.645,16.772,0.623,1.121,7.179,2.541,2.8405771179872414,1.2117551311070986
25300451,2025-04-10,2062BK1,137.22,7.15,1644.0,2841.0,705.0,2576.0,1753.0,255.0,0.0,6840.0,1357.0,0.0,0.1348333333333333,0.0400416666666666,0.7012499999999999,2008.0,0.9504744752999206,49.84696108402677,0.5786694825763539,0.8730079681270553,6,0.19,0.77,0.024,0.036,0.21,21.169,50.987,16.044,0.669,1.326,6.374,1.911,3.1777500779058894,1.3701026495404955
25300448,2025-04-10,SEQRFE550D,122.61,0.0,9090.0,3171.0,403.0,3775.0,1667.0,244.0,0.0,5452.0,1112.0,0.0,0.1348333333333333,0.0400416666666666,0.7012499999999999,1911.0,0.999999999991844,44.466193621691,2.8666035950795123,0.8723181580319873,73,0.21,0.78,0.024,0.03,0.22,20.458,50.661,16.303,0.727,1.093,7.232,1.973,3.1072742885181546,1.378080626734128
25300482,2025-04-10,TMT-FE500D,125.72,6.3,501.0,2586.0,342.0,1590.0,1801.0,311.0,0.0,3311.0,1937.0,0.0,0.1348333333333333,0.0400416666666666,0.7012499999999999,2112.0,0.9522799575749714,26.33630289511345,0.1937354988398322,0.8527462121208084,78,0.16,0.74,0.04,0.03,0.22,21.871,47.383,16.971,1.042,1.304,7.506,2.319,2.791833608296017,1.2198594341322764
25200477,2025-04-10,SEQRFE550D,126.78,5.11,1431.0,2928.0,407.0,754.0,1752.0,280.0,0.0,6599.0,0.0,3086.0,0.1348333333333333,0.0400416666666666,0.7012499999999999,2032.0,0.9612555917737412,52.05079665521336,0.4887295081965544,0.8622047244090245,73,0.22,0.85,0.026,0.02,0.25,23.333,48.806,15.946,0.891,1.439,5.8,2.242,3.0605129491440395,1.2425152749490835
25200475,2025-04-10,SEQRFE550D,129.0,5.63,2223.0,3528.0,399.0,1237.0,1745.0,270.0,0.0,6855.0,1132.0,0.0,0.1348333333333333,0.0400416666666666,0.7012499999999999,2015.0,0.9581816831244286,53.139534883309,0.630102040816148,0.8660049627787265,73,0.23,0.67,0.026,0.029,0.23,1.121,49.086,30.385,5.724,1.29,10.815,0.116,1.6154149937471203,1.5579395055067127
25200464,2025-04-10,C20MMNC,132.53,5.2,2211.0,2166.0,701.0,2223.0,1634.0,263.0,0.0,6727.0,1787.0,0.0,0.1348333333333333,0.0400416666666666,0.7012499999999999,1897.0,0.962244972039772,50.758318870815984,1.0207756232682268,0.8613600421713963,42,0.21,0.773,0.026,0.023,0.195,27.963,48.736,13.47,0.599,0.972,5.136,1.852,3.6178457427065545,1.1762320799343535
25200462,2025-04-10,S.TOWER6VAN,122.78,0.0,1092.0,2730.0,0.0,0.0,0.0,121.0,0.0,6508.0,1073.0,0.0,0.1348333333333333,0.0400416666666666,0.7012499999999999,121.0,0.9999999999918552,53.00537546788561,0.3999999999998535,0.0,67,0.18,1.3,0.04,0.025,0.26,22.439,46.868,16.71,0.608,0.99,8.608,2.319,2.804619711567231,1.1971392081736911
25200459,2025-04-10,S.TOWER6VAN,121.12,0.0,3168.0,2568.0,693.0,3383.0,2440.0,108.0,513.0,6526.0,1036.0,0.0,0.1348333333333333,0.0400416666666666,0.7012499999999999,3061.0,0.9999999999917436,53.88044914090257,1.2336448598126035,0.7971251225087236,67,0.19,1.35,0.04,0.035,0.22,1.114,47.708,31.988,4.761,2.514,10.123,0.094,1.491387664509675,1.441198682898831
25200489,2025-04-10,C20MMNC,127.3,6.1,684.0,1674.0,399.0,2180.0,1758.0,287.0,0.0,6399.0,1075.0,307.0,0.1348333333333333,0.0400416666666666,0.7012499999999999,2045.0,0.9542728635610624,50.26708562411416,0.4086021505373903,0.859657701711071,42,0.19,0.88,0.028,0.025,0.21,24.715,50.009,13.201,0.647,0.869,6.967,2.257,3.7879866686865626,1.3189070865311077
25200441,2025-04-10,JIS540RC2ALK,122.36,6.18,8190.0,3531.0,712.0,0.0,1877.0,0.0,810.0,6748.0,1062.0,0.0,0.1348333333333333,0.0400416666666666,0.7012499999999999,2687.0,0.9519215808234642,55.14874141831359,2.3194562446892326,0.6985485671750284,62,0.208,1.397,0.027,0.014,0.204,17.462,52.321,17.636,0.583,0.886,7.545,2.155,2.9665475987979812,1.4906692498361778
25300496,2025-04-10,1786550D,131.1,0.0,960.0,2649.0,403.0,4952.0,1701.0,268.0,0.0,6708.0,1212.0,0.0,0.1348333333333333,0.0400416666666666,0.7012499999999999,1969.0,0.9999999999923724,51.16704805452962,0.3624009060021282,0.8638902996440508,3,0.21,0.81,0.04,0.03,0.21,29.812,45.322,14.006,0.852,1.296,5.285,1.859,3.2356678803455416,1.0343001894155506
25300507,2025-04-11,C20MMNACUTLT,125.35,7.43,9315.0,0.0,688.0,1019.0,1882.0,265.0,0.0,4498.0,830.0,0.0,0.1365714285714285,0.0419523809523809,0.8666190476190477,2147.0,0.9440427775196262,35.88352612655857,9315000000000.0,0.8765719608752321,40,0.19,0.75,0.027,0.023,0.21,19.24,53.759,17.792,0.821,0.89,3.583,2.368,3.021356713314224,1.4516512299840685
25300531,2025-04-11,SEQRFE550D,123.54,5.96,7725.0,5043.0,601.0,863.0,1856.0,261.0,0.0,6693.0,1659.0,0.0,0.1365714285714285,0.0419523809523809,0.8666190476190477,2117.0,0.9539768339694676,54.17678484657457,1.531826293872391,0.8767123287667091,73,0.21,0.76,0.034,0.033,0.2,25.863,45.666,14.231,1.991,0.978,8.128,1.725,3.2086846543001686,1.1389450056116723
25300484,2025-04-11,C20MMNC,120.14,0.0,984.0,0.0,328.0,0.0,1749.0,308.0,0.0,1792.0,587.0,0.0,0.1365714285714285,0.0419523809523809,0.8666190476190477,2057.0,0.9999999999916764,14.915931413226936,984000000000.0,0.850267379678731,42,0.219,0.842,0.038,0.013,0.199,27.516,48.648,13.733,0.611,0.964,5.327,1.929,3.542158147662735,1.179345454545455
25100513,2025-04-11,2062BK1,128.2,5.9,9744.0,5844.0,494.0,1107.0,1659.0,292.0,143.0,5793.0,1559.0,0.0,0.1365714285714285,0.0419523809523809,0.8666190476190477,2094.0,0.9560029828414914,45.18720748794706,1.6673511293631642,0.7922636103148079,6,0.19,0.75,0.022,0.028,0.2,28.573,45.687,15.96,0.764,0.992,4.163,2.2,2.8624146356744564,1.0258903309830691
25100527,2025-04-11,1786500D,126.79,5.62,8730.0,6021.0,604.0,1652.0,1803.0,253.0,0.0,6466.0,1110.0,0.0,0.1365714285714285,0.0419523809523809,0.8666190476190477,2056.0,0.9575560758178572,50.99771275296949,1.4499252615842135,0.8769455252914022,2,0.17,0.72,0.025,0.027,0.199,20.439,48.022,15.614,3.027,1.012,8.377,1.979,3.075376240794108,1.3319465246574584
25100516,2025-04-11,SEQRFE550D,124.79,6.14,9651.0,5703.0,607.0,0.0,1771.0,264.0,0.0,6723.0,1430.0,0.0,0.1365714285714285,0.0419523809523809,0.8666190476190477,2035.0,0.9531047124344834,53.87450917498297,1.6922672277745583,0.8702702702698426,73,0.22,0.79,0.028,0.03,0.24,24.0,49.6,16.873,0.775,0.942,3.917,2.282,2.9394334479080237,1.213485345207222
25100524,2025-04-11,2062BK1,125.19,5.28,8235.0,5550.0,705.0,1444.0,1801.0,257.0,0.0,6316.0,1104.0,0.0,0.1365714285714285,0.0419523809523809,0.8666190476190477,2058.0,0.9595309266424502,50.45131400231287,1.4837837837835164,0.8751214771618683,6,0.2,0.76,0.025,0.034,0.21,20.091,47.113,15.295,4.779,0.993,8.265,1.948,3.08008629707113,1.3313646254274167
25200526,2025-04-11,2062BK1,123.18,5.88,8013.0,9801.0,718.0,0.0,1789.0,277.0,0.0,6790.0,1746.0,0.0,0.1365714285714285,0.0419523809523809,0.8666190476190477,2066.0,0.9544397954365844,55.12258483475302,0.8175696357513704,0.8659244917711201,6,0.19,0.73,0.025,0.027,0.21,19.621,48.224,15.889,4.64,0.898,7.389,1.963,3.034864694776589,1.3580017459378784
25200517,2025-04-11,2062BK1,128.21,6.14,8205.0,3390.0,894.0,2982.0,1694.0,270.0,165.0,6515.0,2915.0,0.0,0.1365714285714285,0.0419523809523809,0.8666190476190477,2129.0,0.9542984741276198,50.815069026980616,2.420353982300171,0.7956787224045112,6,0.18,0.74,0.031,0.031,0.18,22.416,50.548,16.436,0.812,1.045,4.999,2.194,3.0752570420393015,1.301006357295447
25200512,2025-04-11,SEQRFE550D,123.09,0.0,2544.0,0.0,0.0,4839.0,0.0,0.0,0.0,5979.0,1469.0,0.0,0.1365714285714285,0.0419523809523809,0.8666190476190477,0.0,0.9999999999918758,48.57421398936896,2544000000000.0,0.0,73,0.22,0.8,0.035,0.029,0.2,0.821,49.228,30.919,4.774,1.002,11.705,0.1,1.5921086675291074,1.5509278220597964
25200495,2025-04-11,C20MMNC,130.3,0.0,546.0,1002.0,407.0,4088.0,1769.0,260.0,0.0,6307.0,1174.0,0.0,0.1365714285714285,0.0419523809523809,0.8666190476190477,2029.0,0.9999999999923256,48.40368380622868,0.5449101796401747,0.8718580581562978,42,0.19,0.71,0.026,0.033,0.23,23.666,48.534,15.967,1.07,1.465,5.641,2.121,3.039453907815631,1.224554675278801
25200589,2025-04-12,2062BK1,124.67,5.82,7599.0,4455.0,608.0,2201.0,1829.0,250.0,0.0,6016.0,1635.0,0.0,0.1311538461538461,0.045,0.6488846153846153,2079.0,0.9553988811329956,48.25539424040864,1.7057239057235227,0.8797498797494566,6,0.22,0.74,0.021,0.022,0.22,24.038,46.733,13.89,3.232,0.906,7.928,1.914,3.3642646317759697,1.2321179045057873
25200572,2025-04-12,1786550D,123.26,6.12,6954.0,5193.0,0.0,2046.0,1741.0,273.0,189.0,6033.0,1851.0,0.0,0.1311538461538461,0.045,0.6488846153846153,2203.0,0.9526974802832534,48.94531883783104,1.339110340843185,0.7902859736719063,3,0.22,0.75,0.03,0.04,0.2,22.792,47.187,14.071,1.094,0.93,8.663,2.084,3.3532546901648663,1.280029296875
25200570,2025-04-12,2062BK1,133.42,5.69,7332.0,3765.0,594.0,2613.0,1809.0,250.0,0.0,6691.0,1098.0,0.0,0.1311538461538461,0.045,0.6488846153846153,2059.0,0.959097117382222,50.14990256295796,1.94741035856522,0.8785818358422154,6,0.22,0.74,0.025,0.036,0.22,22.474,47.825,15.227,1.39,0.986,8.394,2.255,3.1405962700288943,1.268500344809294
25200547,2025-04-12,2062BK1,122.92,6.21,8790.0,3951.0,698.0,2706.0,1698.0,240.0,0.0,6371.0,2396.0,0.0,0.1311538461538461,0.045,0.6488846153846153,1938.0,0.9519089289789212,51.83045883459298,2.2247532270305683,0.8761609907116222,6,0.169,0.73,0.026,0.035,0.223,22.804,46.725,16.61,0.633,0.985,8.481,2.305,2.8128950695322374,1.1854623874159584
25100557,2025-04-12,S.TOWER6VAN,116.7,6.18,9318.0,3960.0,686.0,2284.0,2620.0,84.0,588.0,6088.0,1354.0,0.0,0.1311538461538461,0.045,0.6488846153846153,3292.0,0.9497070312422712,52.16795201326334,2.353030303029709,0.7958687727822613,67,0.18,1.388,0.037,0.034,0.219,22.756,49.589,15.116,1.551,1.241,6.21,2.101,3.28034662962228,1.3093496686293666
25100569,2025-04-12,S.TOWER6VAN,125.8,0.0,9405.0,5127.0,589.0,995.0,2457.0,81.0,562.0,6092.0,1072.0,0.0,0.1311538461538461,0.045,0.6488846153846153,3100.0,0.9999999999920508,48.42607313157054,1.8344060854297184,0.7925806451610347,67,0.19,1.31,0.022,0.026,0.22,22.792,47.813,15.011,1.372,0.984,8.355,2.231,3.184985345057288,1.2647603428208658
25300559,2025-04-12,2062BK1,124.29,6.82,7569.0,4542.0,605.0,1877.0,1853.0,277.0,0.0,6634.0,1271.0,0.0,0.1311538461538461,0.045,0.6488846153846153,2130.0,0.9479826100148884,53.3751709706865,1.666446499339131,0.869953051642784,6,0.21,0.77,0.023,0.037,0.22,19.44,48.594,16.931,4.001,1.174,6.54,1.837,2.8699503897944716,1.336027713625866
25300562,2025-04-12,2062BK1,125.28,5.68,7773.0,4542.0,602.0,1447.0,1853.0,281.0,0.0,5842.0,1118.0,757.0,0.1311538461538461,0.045,0.6488846153846153,2134.0,0.9566279780012475,46.63154533806967,1.7113606340815253,0.8683223992498275,6,0.22,0.78,0.021,0.027,0.2,20.108,48.923,16.396,3.684,1.199,6.369,1.828,2.983655546746356,1.3401725790987535
25300568,2025-04-12,2062BK1,123.93,6.19,5994.0,5427.0,613.0,855.0,1849.0,268.0,0.0,4768.0,978.0,0.0,0.1311538461538461,0.045,0.6488846153846153,2117.0,0.9524285275057454,38.47333171920864,1.104477611940095,0.8734057628715761,6,0.18,0.76,0.021,0.031,0.21,25.059,46.802,13.985,1.146,0.936,8.665,2.059,3.3463463463463468,1.1986682033551033
25300571,2025-04-12,EXPORTDSP14,125.5,5.26,5316.0,5583.0,602.0,0.0,1848.0,264.0,0.0,6405.0,1074.0,0.0,0.1311538461538461,0.045,0.6488846153846153,2112.0,0.9597736310725012,51.03585657329852,0.9521762493281476,0.8749999999995857,55,0.195,0.781,0.027,0.034,0.196,24.69,47.129,14.006,1.236,0.936,8.597,2.067,3.3646748054544156,1.2178980282709255
25300596,2025-04-12,2062BK1,120.84,5.18,8322.0,3309.0,704.0,2256.0,1810.0,271.0,0.0,6597.0,1153.0,0.0,0.1311538461538461,0.045,0.6488846153846153,2081.0,0.9588954134188312,54.59285004920065,2.514959202175124,0.8697741470442721,6,0.2,0.8,0.018,0.029,0.25,26.586,47.572,13.647,1.684,0.819,6.421,1.964,3.485638921453693,1.1823830591042404
25100590,2025-04-12,1786550D,135.85,5.4,6216.0,6387.0,614.0,2987.0,1823.0,257.0,0.0,6325.0,1547.0,0.0,0.1311538461538461,0.045,0.6488846153846153,2080.0,0.9617699114976158,46.55870445309858,0.9732268670735912,0.8764423076918864,3,0.24,0.8,0.02,0.03,0.21,22.975,45.606,15.194,2.31,1.374,8.612,2.342,3.0013820335636723,1.1948126801152739
25100592,2025-04-12,2062BK1,124.04,5.49,7704.0,4434.0,607.0,2041.0,1817.0,254.0,0.0,5993.0,984.0,481.0,0.1311538461538461,0.045,0.6488846153846153,2071.0,0.957615996286902,48.31505965778527,1.7374830852499463,0.8773539352965344,6,0.22,0.76,0.022,0.023,0.24,22.608,47.311,16.288,1.694,1.121,6.984,2.423,2.9044754128553008,1.2163148828958532
25100595,2025-04-12,C20MMNACUTLT,118.65,5.8,6978.0,4971.0,596.0,1469.0,1819.0,261.0,0.0,5692.0,2187.0,0.0,0.1311538461538461,0.045,0.6488846153846153,2080.0,0.9533949377183336,47.97302991952824,1.4037417018705685,0.8745192307688103,40,0.2,0.73,0.022,0.035,0.2,23.045,45.858,15.495,1.644,1.369,8.659,2.357,2.9593443469282397,1.1898497703744064
25300609,2025-04-12,1786550D,125.07,6.81,7668.0,3060.0,604.0,2121.0,1832.0,284.0,0.0,4743.0,843.0,2204.0,0.1311538461538461,0.045,0.6488846153846153,2116.0,0.9483621473995424,37.92276325227535,2.505882352940357,0.8657844990544112,3,0.2,0.77,0.02,0.03,0.24,21.63,46.72,15.104,1.118,0.952,10.734,2.345,3.0930155577623304,1.2718116237920243
25300631,2025-04-13,C20MMNACUTLT,128.46,5.47,8616.0,4422.0,602.0,2584.0,1884.0,288.0,136.0,6044.0,1000.0,483.0,0.1360689655172413,0.045,0.7119310344827586,2308.0,0.959157768976636,47.04966526508602,1.9484396200809704,0.8162911611781558,40,0.23,0.75,0.019,0.024,0.21,18.682,51.913,17.077,0.803,0.846,6.84,2.348,3.039758753952453,1.4517058165548098
25300657,2025-04-13,2062BK1,121.6,6.21,8106.0,4461.0,655.0,511.0,1823.0,254.0,125.0,6499.0,1301.0,277.0,0.1360689655172413,0.045,0.7119310344827586,2202.0,0.9514122525549532,53.44572368377101,1.8170813718893035,0.8278837420523034,6,0.18,0.73,0.022,0.038,0.19,21.594,47.312,14.939,0.915,0.981,10.583,2.293,3.166800535475234,1.2950128647287458
25300651,2025-04-13,1786500D,124.88,7.64,8244.0,4062.0,646.0,1210.0,1804.0,278.0,189.0,6401.0,1412.0,428.0,0.1360689655172413,0.045,0.7119310344827586,2271.0,0.9423483247740544,51.25720691823145,2.029542097488422,0.7943637164241328,2,0.22,0.82,0.026,0.026,0.22,21.445,47.484,14.965,0.914,0.976,10.528,2.316,3.1727916610984903,1.3041113949081324
25200620,2025-04-13,2062BK1,121.59,5.01,9984.0,3969.0,657.0,2700.0,1775.0,260.0,0.0,6443.0,1080.0,0.0,0.1360689655172413,0.045,0.7119310344827586,2035.0,0.9604265402767738,52.98955506165812,2.5154950869230244,0.8722358722354436,6,0.21,0.79,0.031,0.03,0.24,26.511,47.369,13.76,1.775,0.814,6.477,1.979,3.4422643703219244,1.1762266587206993
25200632,2025-04-13,2062BK1,121.6,5.87,8310.0,4374.0,690.0,1298.0,1667.0,273.0,260.0,6418.0,1987.0,0.0,0.1360689655172413,0.045,0.7119310344827586,2200.0,0.953949949000126,52.779605262723855,1.8998628257883168,0.7577272727269283,6,0.2,0.73,0.028,0.034,0.21,20.068,50.661,16.015,1.1,1.017,7.386,2.117,3.16314935064935,1.403974060525441
25200638,2025-04-13,2062BK1,123.93,5.86,7968.0,3891.0,583.0,1983.0,1634.0,256.0,250.0,6449.0,1720.0,0.0,0.1360689655172413,0.045,0.7119310344827586,2140.0,0.954850142530589,52.037440490179634,2.0478026214335525,0.7635514018688021,6,0.17,0.75,0.025,0.029,0.18,20.35,50.446,16.085,1.206,1.038,7.146,2.081,3.1360188984209865,1.3845098254473598
25200652,2025-04-13,C20MMNACUTLT,127.42,6.1,9618.0,3009.0,646.0,1728.0,1708.0,277.0,209.0,6799.0,1790.0,0.0,0.1360689655172413,0.045,0.7119310344827586,2194.0,0.9543139604482151,53.35897033390865,3.196410767695847,0.7784867821327355,40,0.23,0.77,0.025,0.028,0.27,18.834,49.728,16.931,0.857,1.004,8.77,2.368,2.936924167257264,1.3903707431638987
25100616,2025-04-13,2062BK1,129.45,5.25,7440.0,5763.0,662.0,1816.0,1665.0,281.0,277.0,6174.0,1303.0,0.0,0.1360689655172413,0.045,0.7119310344827586,2223.0,0.9610244988792798,47.694090382018594,1.290994273815497,0.7489878542506753,6,0.18,0.76,0.038,0.035,0.21,21.29,46.666,15.057,1.604,0.937,10.707,2.348,3.0990835436312922,1.28386706283702
25100633,2025-04-13,2062BK1,124.55,5.6,8505.0,5424.0,614.0,2736.0,1814.0,250.0,0.0,6569.0,2057.0,0.0,0.1360689655172413,0.045,0.7119310344827586,2064.0,0.9569727237729008,52.74187073422126,1.5680309734510385,0.8788759689918223,6,0.2,0.71,0.019,0.033,0.2,17.632,51.243,16.584,0.722,0.8,9.658,2.012,3.0897196261682245,1.497588917789403
25100640,2025-04-13,S.TOWER6VAN,126.61,5.95,8484.0,5418.0,609.0,1942.0,2514.0,97.0,599.0,6362.0,1431.0,0.0,0.1360689655172413,0.045,0.7119310344827586,3210.0,0.9551146650501274,50.2487955133856,1.5658914728679278,0.783177570093214,67,0.17,1.26,0.031,0.034,0.23,19.455,50.306,16.338,0.968,1.096,8.075,2.27,3.07889099700104,1.405431077834274
25100644,2025-04-13,S.TOWER6VAN,126.72,5.31,8502.0,5529.0,614.0,2406.0,2518.0,102.0,606.0,6318.0,1459.0,0.0,0.1360689655172413,0.045,0.7119310344827586,3226.0,0.9597818677500584,49.8579545450611,1.5377102550187125,0.7805331680096774,67,0.18,1.32,0.03,0.031,0.19,19.729,49.892,15.966,2.135,1.054,7.516,2.13,3.124694682783241,1.3976916181084718
25100665,2025-04-13,2062BK1,120.79,6.81,8736.0,4500.0,604.0,986.0,1711.0,273.0,284.0,6462.0,1059.0,0.0,0.1360689655172413,0.045,0.7119310344827586,2268.0,0.9466300940364684,53.4978061093344,1.9413333333329017,0.7544091710755051,6,0.21,0.87,0.028,0.028,0.16,19.806,51.891,15.646,0.932,1.098,6.512,2.551,3.3163545727615515,1.463656108086763
25100648,2025-04-13,1786500D,132.52,0.0,9432.0,4848.0,599.0,3269.0,1702.0,260.0,281.0,6438.0,1645.0,0.0,0.1360689655172413,0.045,0.7119310344827586,2243.0,0.999999999992454,48.58134621152595,1.945544554455044,0.7588051716447799,2,0.2,0.85,0.028,0.025,0.185,17.847,51.184,16.131,0.659,0.802,10.093,1.941,3.1728242003471356,1.5063421525059595
25100650,2025-04-13,2062BK1,127.97,6.3,9180.0,4581.0,594.0,2675.0,1719.0,257.0,277.0,6492.0,1948.0,0.0,0.1360689655172413,0.045,0.7119310344827586,2253.0,0.9530796156926112,50.730639993352106,2.003929273084042,0.7629826897466654,6,0.19,0.92,0.038,0.03,0.2,23.094,45.812,15.065,2.418,1.379,8.364,2.29,3.04075401566441,1.200524109014675
25100653,2025-04-13,S.TOWER6VAN,132.65,6.81,9117.0,4941.0,604.0,1542.0,2579.0,85.0,585.0,6849.0,1414.0,0.0,0.1360689655172413,0.045,0.7119310344827586,3249.0,0.9511687939125832,51.63211458687047,1.84517304189398,0.7937827023697157,67,0.18,1.3,0.043,0.025,0.2,19.352,52.605,15.864,0.87,0.979,6.46,2.331,3.31578947368421,1.4937388193202146
25300728,2025-04-14,EXPORTDSP14,129.99,5.69,9975.0,3675.0,599.0,2060.0,1771.0,262.0,0.0,6577.0,1041.0,0.0,0.1316296296296296,0.0481481481481481,0.636037037037037,2033.0,0.9580630896155804,50.59619970728059,2.714285714284976,0.8711264141658283,55,0.19,0.8,0.023,0.024,0.24,24.288,49.319,14.212,0.499,0.882,7.166,2.297,3.4699922606064875,1.2809797148126023
25300713,2025-04-14,2062BK1,127.22,6.15,7410.0,3579.0,605.0,1315.0,1827.0,268.0,0.0,6411.0,1582.0,0.0,0.1316296296296296,0.0481481481481481,0.636037037037037,2095.0,0.9538876808806036,50.39301996501813,2.070410729253403,0.8720763723146195,6,0.18,0.76,0.029,0.036,0.21,20.228,45.862,14.915,0.988,1.002,11.016,2.532,3.074684902118531,1.3049738219895288
25300724,2025-04-14,TMT-FE500D,125.6,5.67,9465.0,3663.0,635.0,2050.0,1776.0,254.0,0.0,6427.0,1059.0,0.0,0.1316296296296296,0.0481481481481481,0.636037037037037,2030.0,0.9568065818469048,51.17038216519769,2.583947583946878,0.8748768472902094,78,0.16,0.77,0.039,0.035,0.21,24.393,49.211,14.241,0.473,0.887,7.172,2.278,3.4553433506529982,1.2737414261679825
25300715,2025-04-14,EXPORTDSP14,129.83,5.86,8343.0,4062.0,599.0,787.0,1820.0,254.0,0.0,6631.0,1158.0,0.0,0.1316296296296296,0.0481481481481481,0.636037037037037,2074.0,0.956813324482594,51.07448201454922,2.0539143279167766,0.8775313404045914,55,0.19,0.75,0.029,0.038,0.25,20.125,49.851,16.652,1.199,1.184,6.982,2.442,2.993514682039272,1.3554570667246724
25200706,2025-04-14,EXPORTDSP14,132.53,6.01,7518.0,5007.0,696.0,0.0,1711.0,263.0,0.0,6512.0,1075.0,261.0,0.1316296296296296,0.0481481481481481,0.636037037037037,1974.0,0.9566190269889088,49.13604466876077,1.5014979029355895,0.8667679837888213,55,0.17,0.78,0.023,0.028,0.26,19.286,50.244,15.461,0.617,1.05,9.551,2.379,3.2495149398525416,1.4459537239553357
25200680,2025-04-14,S.TOWER6VAN,124.83,5.64,7992.0,3468.0,613.0,1170.0,2487.0,98.0,513.0,6438.0,1171.0,0.0,0.1316296296296296,0.0481481481481481,0.636037037037037,3098.0,0.9567716716413216,51.57414083111773,2.304498269895529,0.8027759845058738,67,0.19,1.3,0.026,0.02,0.239,1.23,46.863,27.606,7.447,1.599,13.295,0.092,1.697504256166914,1.6250996983042616
25200688,2025-04-14,C20MMNACUTLT,122.18,5.76,7488.0,4707.0,709.0,2101.0,1731.0,270.0,0.0,6799.0,1144.0,357.0,0.1316296296296296,0.0481481481481481,0.636037037037037,2001.0,0.9549788963502032,55.64740546688781,1.5908221797319757,0.8650674662664343,40,0.198,0.755,0.018,0.025,0.216,1.409,50.308,28.776,7.912,0.974,8.639,0.088,1.7482016888487333,1.6666004107864574
25200698,2025-04-14,S.TOWER6VAN,128.55,5.76,8124.0,4602.0,693.0,1611.0,2487.0,88.0,503.0,6499.0,1113.0,351.0,0.1316296296296296,0.0481481481481481,0.636037037037037,3078.0,0.9571141389251948,50.55620381135312,1.7653194263359917,0.8079922027287824,67,0.19,1.27,0.025,0.039,0.24,17.489,51.06,16.354,0.659,0.792,10.313,1.997,3.121981045551819,1.508686916440137
25100726,2025-04-14,2062BK1,122.73,7.74,6972.0,4557.0,657.0,1194.0,1702.0,267.0,0.0,6359.0,1109.0,0.0,0.1316296296296296,0.0481481481481481,0.636037037037037,1969.0,0.9406760174680718,51.81292267537022,1.529953917050355,0.8643981716603025,6,0.19,0.79,0.033,0.029,0.2,21.415,48.741,15.331,0.597,0.909,9.248,2.26,3.179037307591965,1.3263939913462326
25100723,2025-04-14,2062BK1,126.39,5.89,6921.0,5403.0,647.0,1405.0,1808.0,274.0,0.0,6376.0,1091.0,0.0,0.1316296296296296,0.0481481481481481,0.636037037037037,2082.0,0.955473238577597,50.44702903670823,1.2809550249858817,0.8683957732944917,6,0.18,0.73,0.028,0.04,0.19,24.355,48.973,14.17,0.502,0.888,7.481,2.29,3.4558605602992025,1.2711675232310649
25100714,2025-04-14,1786550D,122.89,6.46,8643.0,4617.0,699.0,1284.0,1709.0,264.0,254.0,244.0,62.0,5982.0,0.1316296296296296,0.0481481481481481,0.636037037037037,2227.0,0.9500579822114416,1.9855155016520016,1.8719948018189576,0.7674000898065706,3,0.23,0.83,0.04,0.04,0.21,20.228,49.918,16.498,1.195,1.182,6.99,2.426,3.025516697981695,1.359163558145234
25100699,2025-04-14,2062BK1,127.3,5.62,6993.0,5199.0,607.0,1152.0,1808.0,250.0,0.0,5362.0,1205.0,0.0,0.1316296296296296,0.0481481481481481,0.636037037037037,2058.0,0.9577189286716996,42.12097407665262,1.3450663589149172,0.8785228377060843,6,0.2,0.73,0.033,0.042,0.21,23.604,47.952,14.357,0.882,0.905,8.733,2.219,3.339740910990389,1.2631578947368423
25100692,2025-04-14,2062BK1,124.8,5.5,6972.0,5523.0,624.0,231.0,1803.0,250.0,0.0,6113.0,1192.0,0.0,0.1316296296296296,0.0481481481481481,0.636037037037037,2053.0,0.9577897160325572,48.982371794479306,1.2623574144484406,0.8782269848997184,6,0.21,0.81,0.025,0.039,0.23,22.964,45.648,15.336,2.163,1.375,8.605,2.334,2.9763317467562107,1.191822667815462
25100671,2025-04-14,2062BK1,130.93,5.13,6648.0,5646.0,702.0,0.0,1814.0,271.0,0.0,6659.0,1229.0,0.0,0.1316296296296296,0.0481481481481481,0.636037037037037,2085.0,0.9622960458550472,50.85923776024701,1.1774707757702485,0.8700239808149305,6,0.18,0.73,0.027,0.038,0.19,20.352,50.837,16.696,0.668,0.779,7.279,2.041,3.0446786847936753,1.372155793678642
25100677,2025-04-14,C20MMNACUTLT,124.34,6.19,7332.0,5889.0,714.0,1603.0,1755.0,301.0,0.0,6208.0,1633.0,0.0,0.1316296296296296,0.0481481481481481,0.636037037037037,2056.0,0.9525779514214926,49.92761782169915,1.24503311258257,0.8535992217894681,40,0.214,0.727,0.021,0.033,0.23,22.723,46.172,15.905,0.934,1.231,9.196,2.327,2.9028039733433926,1.1952678039814646
25100684,2025-04-14,2062BK1,123.23,5.8,7329.0,5529.0,604.0,1707.0,1800.0,254.0,0.0,6235.0,1583.0,0.0,0.1316296296296296,0.0481481481481481,0.636037037037037,2054.0,0.9550492133538322,50.596445670286485,1.3255561584370903,0.8763388510219687,6,0.2,0.79,0.023,0.033,0.23,18.976,49.569,16.914,0.865,1.013,8.77,2.376,2.9304759089565473,1.3810983254854978
25200782,2025-04-15,S.TOWER6VAN,126.88,5.88,8004.0,4227.0,679.0,1812.0,2484.0,88.0,459.0,6793.0,1498.0,0.0,0.1354090909090909,0.0416363636363636,0.7571363636363636,3031.0,0.9557095510624006,53.53877679655155,1.8935415188072169,0.8195315077529464,67,0.19,1.25,0.026,0.022,0.27,30.432,44.46,12.733,0.648,0.779,7.946,1.725,3.4914402387309567,1.0299772969466712
25200733,2025-04-15,TMT-FE500D,126.62,5.65,7968.0,3336.0,0.0,2739.0,0.0,0.0,0.0,6672.0,1384.0,0.0,0.1354090909090909,0.0416363636363636,0.7571363636363636,0.0,0.9572843426252567,52.69309745654167,2.388489208632377,0.0,78,0.21,0.73,0.023,0.027,0.2,25.52,46.477,15.449,0.812,0.96,7.027,2.156,3.008220064724919,1.1344154259214059
25100764,2025-04-15,1786550D,122.56,5.15,8325.0,5529.0,717.0,1461.0,1753.0,298.0,0.0,5988.0,1487.0,0.0,0.1354090909090909,0.0416363636363636,0.7571363636363636,2051.0,0.9596742619923287,48.857702349470806,1.5056972327723808,0.8547050219401001,3,0.21,0.72,0.02,0.03,0.23,20.246,49.789,16.605,1.231,1.189,6.943,2.43,2.9982536432614717,1.3510528600890048
25200725,2025-04-15,C20MMNC,125.87,5.23,8292.0,3534.0,699.0,1872.0,1745.0,253.0,0.0,6588.0,1441.0,0.0,0.1354090909090909,0.0416363636363636,0.7571363636363636,1998.0,0.9601067887035843,52.33971557915039,2.346349745330406,0.8733733733729363,42,0.174,0.753,0.032,0.027,0.204,24.354,49.133,14.226,0.49,0.888,7.285,2.287,3.4535039010332467,1.2735025012311763
25100783,2025-04-15,C20MMNC,127.0,5.62,7818.0,5307.0,604.0,2508.0,1802.0,253.0,0.0,6276.0,1583.0,0.0,0.1354090909090909,0.0416363636363636,0.7571363636363636,2055.0,0.957623284565242,49.41732283425655,1.4731486715655786,0.8768856447684298,42,0.18,0.77,0.024,0.034,0.23,20.564,47.845,16.565,0.694,0.834,9.606,2.351,2.8881443921284555,1.288580662537032
25100780,2025-04-15,SAILTOWER6VA,128.52,5.21,8259.0,5346.0,802.0,3252.0,1961.0,0.0,890.0,6337.0,1157.0,0.0,0.1354090909090909,0.0416363636363636,0.7571363636363636,2851.0,0.9610409033054584,49.30750077770536,1.5448933782264225,0.6878288319885346,68,0.18,1.31,0.03,0.017,0.23,1.479,46.602,14.121,22.338,0.509,13.195,0.13,3.2999575131001273,2.9871162104993267
25100732,2025-04-15,2062BK1,125.6,5.24,6981.0,5247.0,644.0,2708.0,1810.0,264.0,0.0,6438.0,1114.0,0.0,0.1354090909090909,0.0416363636363636,0.7571363636363636,2074.0,0.95995108528768,51.25796178303138,1.3304745568893976,0.8727097396331376,6,0.2,0.76,0.026,0.033,0.18,25.261,47.97,14.641,0.626,0.935,6.906,2.169,3.276191777079634,1.2021652507330276
25300734,2025-04-15,2062BK1,124.14,6.13,8343.0,2724.0,546.0,0.0,1754.0,250.0,0.0,4165.0,708.0,0.0,0.1354090909090909,0.0416363636363636,0.7571363636363636,2004.0,0.9529438857683816,33.55082970812348,3.0627753303953518,0.8752495009975673,6,0.2,0.71,0.025,0.025,0.21,24.825,50.028,14.163,0.52,0.83,6.31,1.96,3.5320530923467945,1.2831311395521814
25100755,2025-04-15,S.TOWER6VAN,124.89,7.95,9903.0,4392.0,692.0,2120.0,2554.0,81.0,588.0,6750.0,1319.0,0.0,0.1354090909090909,0.0416363636363636,0.7571363636363636,3223.0,0.9401535681952714,54.047561853999134,2.254781420764514,0.7924294135895773,67,0.191,1.302,0.038,0.031,0.2,22.943,47.069,15.504,0.717,0.991,9.056,2.222,3.0357304095453084,1.2242249271743655
25100777,2025-04-15,SAILTOWER6VA,127.52,5.58,10164.0,4494.0,757.0,1430.0,2648.0,0.0,650.0,6135.0,1219.0,0.0,0.1354090909090909,0.0416363636363636,0.7571363636363636,3298.0,0.958076634102494,48.11010037603427,2.26168224299015,0.8029108550634315,68,0.18,1.33,0.033,0.014,0.23,0.852,43.688,17.794,22.617,0.69,12.495,0.095,2.4550716493397022,2.342896980747573
25300812,2025-04-16,2062BK1,131.5,5.43,10062.0,2400.0,602.0,2913.0,1871.0,282.0,0.0,6448.0,1258.0,332.0,0.1442380952380952,0.0342857142857142,0.6535714285714286,2153.0,0.960344701665374,49.03422053194651,4.192499999998253,0.8690199721315054,6,0.18,0.74,0.024,0.029,0.19,20.915,43.712,16.155,4.868,1.393,9.528,1.891,2.7056202030205494,1.179142726120148
25300827,2025-04-16,2062BK1,129.12,7.64,7929.0,3543.0,649.0,1027.0,1814.0,278.0,0.0,6825.0,1460.0,0.0,0.1442380952380952,0.0342857142857142,0.6535714285714286,2092.0,0.9441357121896452,52.857806691040444,2.2379339542754058,0.8671128107070425,6,0.2,0.74,0.027,0.019,0.22,23.277,48.553,15.596,0.707,1.307,6.828,2.347,3.112970443033917,1.2489838966918763
25100833,2025-04-16,SEQRFE550D,128.13,5.57,8871.0,2982.0,586.0,1649.0,1704.0,253.0,0.0,6476.0,1204.0,0.0,0.1442380952380952,0.0342857142857142,0.6535714285714286,1957.0,0.9583395661858016,50.54241785646967,2.974849094566407,0.8707204905463103,73,0.21,0.74,0.025,0.022,0.25,23.99,48.358,15.55,0.582,1.096,6.448,2.528,3.1096392514950804,1.2229837383981184
25100822,2025-04-16,2062BK1,126.82,8.14,9546.0,3030.0,612.0,1127.0,1665.0,264.0,1.0,6375.0,1751.0,0.0,0.1442380952380952,0.0342857142857142,0.6535714285714286,1930.0,0.9396858328323971,50.26809651434893,3.1504950495039106,0.8626943005176877,6,0.22,0.73,0.023,0.017,0.2,23.692,48.59,15.684,0.59,1.107,6.373,2.505,3.0978642014663698,1.233969068237804
25100807,2025-04-16,SEQRFE550D,120.28,5.73,14469.0,3450.0,707.0,3758.0,1655.0,284.0,274.0,6349.0,1054.0,0.0,0.1442380952380952,0.0342857142857142,0.6535714285714286,2213.0,0.9545274184512774,52.78516794103105,4.193913043477045,0.7478535924081573,73,0.24,0.79,0.034,0.029,0.22,20.609,47.522,17.184,0.91,0.817,9.137,2.323,2.76531859179517,1.257395353759856
25100801,2025-04-16,SEQRFE550D,124.75,5.77,9792.0,3162.0,596.0,2860.0,1664.0,263.0,267.0,6347.0,1040.0,0.0,0.1442380952380952,0.0342857142857142,0.6535714285714286,2194.0,0.955792215745052,50.87775551061421,3.096774193547408,0.7584320875110491,73,0.21,0.82,0.033,0.025,0.2,20.482,47.408,17.51,0.57,0.795,9.374,2.353,2.7073268231397405,1.247808806885479
