Repository: SiddharthKumar268/FerroMind

# FerroMind
*Ferro-Alloy Optimisation using Machine Learning*
**SAIL Durgapur Steel Plant | Steel Melting Shop**
Intern: Siddharth Kumar | FY 2023-24 to FY 2025-26

---

## Quick Start

```bash

# 2. Place raw Excel files in data/raw/

## Dataset

| | |
|---|---|
| Total heats after cleaning | 47,421 |
| Training set | 37,936 heats (Apr 2023 – Jun 2025) |
| Test set | 9,485 heats (Jun 2025 – Dec 2025) |
| Input features | 21 (16 raw + 5 engineered) |
| Target variables | Mn, Si, C, S, P |
| BOF grades | 76 distinct grades |
| Split method | Chronological 80/20 — no shuffle, no leakage |

---

File: data/processed/sms_train.csv (part 70 of 253)
Heat_Number,Date,BOF Grade Code,Hot Metal Addn. Weight,Scrap Addn. Weight,Lime Into Converter,Dolomite Into Converter,Lime Into Ladle,Iron Ore Into Converter,SIMN Into Ladle,FESI Into Ladle,FEMN Into Ladle,Measered O2 Mainblow II,Duration of Mainblow I/II,Measered O2 2nd Blow,HM_P,HM_S,HM_Si,Total_FA_Ladle,HM_Ratio,O2_per_ton_HM,Lime_Dolo_Ratio,SiMn_FA_Fraction,Grade_Encoded,C,Mn,P,S,Si
23111957,2023-11-13,2062BK1,117.56,10.13,11010.0,1017.0,774.0,2484.0,1687.0,288.0,0.0,5599.0,2314.0,0.0,0.14675,0.03317857142857143,0.9310357142857143,1975.0,0.9206672409670243,47.62674378999977,10.825958702054251,0.8541772151894409,6,0.19,0.81,0.026,0.025,0.2
23111968,2023-11-13,2062BK1,104.3,8.7,10431.0,1614.0,760.0,2206.0,1544.0,248.0,0.0,5376.0,1763.0,0.0,0.14675,0.03317857142857143,0.9310357142857143,1792.0,0.9230088495493538,51.54362416057964,6.462825278806405,0.8616071428566621,6,0.21,0.87,0.024,0.02,0.21
23211955,2023-11-13,2062BK1,121.5,9.87,9345.0,1110.0,715.0,2229.0,1674.0,223.0,0.0,6084.0,984.0,0.0,0.14675,0.03317857142857143,0.9310357142857143,1897.0,0.9248686914750334,50.07407407366194,8.418918918911334,0.8824459673163508,6,0.21,0.75,0.028,0.024,0.19
23211970,2023-11-13,2830C20MMNC,117.91,8.4,10020.0,1962.0,792.0,2042.0,1674.0,256.0,0.0,6201.0,996.0,0.0,0.14675,0.03317857142857143,0.9310357142857143,1930.0,0.9334969519362402,52.590959205728176,5.107033639141128,0.8673575129529185,17,0.21,0.79,0.025,0.028,0.2
23211964,2023-11-13,IS2062E350BR,118.2,0.0,10962.0,489.0,0.0,1522.0,0.0,0.0,0.0,5226.0,0.0,0.0,0.14675,0.03317857142857143,0.9310357142857143,0.0,0.9999999999915398,44.21319796916909,22.417177914064588,0.0,59,0.2,1.39,0.031,0.023,0.19
23211942,2023-11-13,2062BK1,122.52,7.31,10380.0,1803.0,800.0,3170.0,1711.0,287.0,0.0,6297.0,1144.0,579.0,0.14675,0.03317857142857143,0.9310357142857143,1998.0,0.9436956019337313,51.3956904990908,5.757071547417772,0.8563563563559278,6,0.19,0.78,0.022,0.022,0.22
23111932,2023-11-13,2830C20MMNC,136.76,0.0,10017.0,1989.0,815.0,5787.0,1712.0,277.0,0.0,6202.0,1020.0,0.0,0.14675,0.03317857142857143,0.9310357142857143,1989.0,0.999999999992688,45.349517402417746,5.036199095020092,0.8607340372041927,17,0.21,0.77,0.032,0.028,0.22
23111923,2023-11-13,2062BK1,124.15,10.14,9843.0,1992.0,804.0,3731.0,1697.0,213.0,0.0,6005.0,989.0,0.0,0.14675,0.03317857142857143,0.9310357142857143,1910.0,0.9244917715323219,48.36890857794306,4.941265060238483,0.888481675392205,6,0.2,0.75,0.031,0.024,0.21
23311966,2023-11-13,2062BK1,120.12,8.6,10023.0,1110.0,773.0,3519.0,1729.0,285.0,0.0,6093.0,962.0,318.0,0.14675,0.03317857142857143,0.9310357142857143,2014.0,0.9331883157168026,50.72427572385344,9.029729729721595,0.8584905660373096,6,0.22,0.77,0.028,0.032,0.2
23311969,2023-11-13,2830C20MMNC,118.59,8.3,10872.0,1308.0,826.0,4325.0,1708.0,255.0,0.0,6113.0,963.0,312.0,0.14675,0.03317857142857143,0.9310357142857143,1963.0,0.9345890140993413,51.54734800529937,8.311926605498233,0.8700967906261488,17,0.21,0.79,0.032,0.027,0.18
23311963,2023-11-13,2062BK1,119.92,8.5,10008.0,1179.0,829.0,3566.0,1726.0,323.0,0.0,6211.0,976.0,325.0,0.14675,0.03317857142857143,0.9310357142857143,2049.0,0.9338109328692275,51.792861907506726,8.48854961831341,0.8423621278668412,6,0.2,0.86,0.024,0.019,0.21
23311961,2023-11-13,IS2062E350BR,120.42,10.15,10104.0,1311.0,796.0,2936.0,2518.0,105.0,586.0,5994.0,945.0,366.0,0.14675,0.03317857142857143,0.9310357142857143,3209.0,0.9222639197294765,49.775784752949875,7.707093821504419,0.7846681209096963,59,0.19,1.35,0.037,0.025,0.22
23311959,2023-11-13,2830C20MMNC,127.51,9.89,9675.0,1401.0,785.0,2958.0,1766.0,234.0,0.0,6002.0,949.0,362.0,0.14675,0.03317857142857143,0.9310357142857143,2000.0,0.9280203784503056,47.07081797469162,6.905781584577512,0.8829999999995585,17,0.19,0.77,0.024,0.026,0.19
23311956,2023-11-13,2062BK1,133.04,9.89,10287.0,2769.0,790.0,3624.0,1551.0,279.0,0.0,6460.0,1770.0,0.0,0.14675,0.03317857142857143,0.9310357142857143,1830.0,0.9308052892959434,48.5568250146681,3.715059588297683,0.8475409836060942,6,0.22,0.8,0.026,0.026,0.2
23311953,2023-11-13,2062BK1,119.98,9.47,10950.0,1071.0,832.0,2640.0,1743.0,261.0,0.0,6796.0,2127.0,0.0,0.14675,0.03317857142857143,0.9310357142857143,2004.0,0.9268443414374133,56.6427737951605,10.224089635844795,0.8697604790414821,6,0.19,0.79,0.025,0.017,0.2
23311949,2023-11-13,2830C20MMNC,122.21,8.0,9291.0,753.0,856.0,5364.0,1783.0,255.0,0.0,6466.0,1007.0,0.0,0.14675,0.03317857142857143,0.9310357142857143,2038.0,0.938560786414726,52.908927255929065,12.338645418310307,0.8748773307159593,17,0.19,0.75,0.025,0.023,0.18
23311946,2023-11-13,2062BK1,120.53,9.98,9078.0,495.0,0.0,4607.0,1752.0,312.0,0.0,6358.0,985.0,0.0,0.14675,0.03317857142857143,0.9310357142857143,2064.0,0.9235307639190597,52.75035260887123,18.339393939356892,0.8488372093019143,6,0.2,0.78,0.029,0.025,0.23
23311944,2023-11-13,SAILTOWER6VA,126.59,8.6,9774.0,768.0,702.0,4688.0,1821.0,0.0,871.0,6286.0,1072.0,267.0,0.14675,0.03317857142857143,0.9310357142857143,2692.0,0.9363858273471679,49.65637096097909,12.726562499983428,0.6764487369982628,68,0.19,1.3,0.032,0.018,0.21
23311941,2023-11-13,2830C20MMNC,127.47,7.5,8829.0,0.0,685.0,3023.0,1709.0,244.0,0.0,1300.0,349.0,0.0,0.14675,0.03317857142857143,0.9310357142857143,1953.0,0.9444320960143407,10.198478073192135,8829000000000.0,0.8750640040958141,17,0.21,0.73,0.03,0.026,0.23
23311939,2023-11-13,2062BK1,125.23,7.7,9663.0,1833.0,801.0,2887.0,1760.0,325.0,0.0,6324.0,991.0,409.0,0.14675,0.03317857142857143,0.9310357142857143,2085.0,0.942074776190912,50.49908168928771,5.271685761044587,0.8441247002394033,6,0.22,0.77,0.024,0.022,0.2
23311936,2023-11-13,2830C20MMNC,126.82,7.56,9549.0,1755.0,790.0,3306.0,1763.0,285.0,0.0,242.0,61.0,6400.0,0.14675,0.03317857142857143,0.9310357142857143,2048.0,0.943741628211462,1.908216369642736,5.441025641022541,0.8608398437495797,17,0.2,0.72,0.022,0.022,0.19
23311972,2023-11-13,2062BK1,119.01,0.0,12480.0,1869.0,680.0,5285.0,1675.0,261.0,0.0,4090.0,722.0,2919.0,0.14675,0.03317857142857143,0.9310357142857143,1936.0,0.9999999999915973,34.36685992744839,6.677367576240408,0.8651859504127762,6,0.21,0.77,0.022,0.021,0.2
23311930,2023-11-13,R34,132.15,0.0,10953.0,1728.0,995.0,4659.0,1102.0,319.0,0.0,6080.0,969.0,0.0,0.14675,0.03317857142857143,0.9310357142857143,1421.0,0.9999999999924329,46.00832387403702,6.338541666662999,0.775510204081087,66,0.62,0.74,0.026,0.024,0.2
23311927,2023-11-13,2062BK1,129.66,9.57,10368.0,1332.0,807.0,3882.0,1692.0,295.0,0.0,6591.0,1314.0,0.0,0.14675,0.03317857142857143,0.9310357142857143,1987.0,0.9312648136110663,50.83294770900176,7.78378378377794,0.8515349773523646,6,0.21,0.77,0.027,0.023,0.2
23311924,2023-11-13,2830C20MMNC,119.74,9.89,11181.0,1362.0,809.0,3486.0,1725.0,298.0,0.0,6403.0,3606.0,0.0,0.14675,0.03317857142857143,0.9310357142857143,2023.0,0.9237059322616393,53.47419408674232,8.209251101315559,0.8526940187835627,17,0.21,0.74,0.022,0.02,0.21
23111929,2023-11-13,2830C20MMNC,126.96,9.54,10026.0,2004.0,782.0,3032.0,1682.0,260.0,0.0,5999.0,987.0,0.0,0.14675,0.03317857142857143,0.9310357142857143,1942.0,0.9301098901030761,47.251102709142636,5.002994011973551,0.8661174047369381,17,0.19,0.72,0.026,0.029,0.2
23311975,2023-11-13,2830C20MMNAK,85.9,0.0,8454.0,576.0,724.0,2018.0,1736.0,298.0,0.0,2277.0,487.0,0.0,0.14675,0.03317857142857143,0.9310357142857143,2034.0,0.9999999999883585,26.50756693799176,14.677083333307852,0.8534906587999737,16,0.21,0.78,0.023,0.021,0.19
23111935,2023-11-13,2062BK1,128.38,0.0,8994.0,897.0,794.0,6947.0,1695.0,220.0,0.0,5703.0,1157.0,0.0,0.14675,0.03317857142857143,0.9310357142857143,1915.0,0.9999999999922107,44.422807290509255,10.02675585283163,0.8851174934721227,6,0.21,0.76,0.03,0.022,0.21
23311933,2023-11-13,2062BK1,131.79,0.0,10203.0,1944.0,807.0,5546.0,1712.0,210.0,0.0,6155.0,1095.0,0.0,0.14675,0.03317857142857143,0.9310357142857143,1922.0,0.9999999999924123,46.70308824609832,5.248456790120757,0.8907388137352286,6,0.19,0.77,0.022,0.02,0.21
23111938,2023-11-13,2062BK1,125.77,0.0,9501.0,879.0,807.0,4274.0,1781.0,257.0,0.0,6065.0,1005.0,0.0,0.14675,0.03317857142857143,0.9310357142857143,2038.0,0.9999999999920489,48.22294664826093,10.808873720124222,0.8738959764470687,6,0.2,0.78,0.028,0.022,0.21
23311999,2023-11-14,1786550DHCR,129.83,8.3,10623.0,0.0,803.0,5044.0,1756.0,267.0,0.0,6497.0,1024.0,369.0,0.15296296296296297,0.03359259259259259,0.8963703703703703,2023.0,0.9399116773985382,50.04236308980943,10623000000000.0,0.8680177953530064,4,0.19,0.8,0.028,0.026,0.2
23311995,2023-11-14,1786550DHCR,122.48,8.2,11676.0,786.0,804.0,4470.0,1737.0,197.0,0.0,6414.0,1010.0,271.0,0.15296296296296297,0.03359259259259259,0.8963703703703703,1934.0,0.9372513008804925,52.36773350708386,14.85496183204217,0.8981385729054301,4,0.23,0.76,0.026,0.022,0.19
23211780,2023-11-14,2062BK1,127.79,0.0,9948.0,1548.0,800.0,2018.0,1701.0,300.0,0.0,6417.0,1011.0,0.0,0.15296296296296297,0.03359259259259259,0.8963703703703703,2001.0,0.9999999999921746,50.21519680686896,6.426356589143135,0.8500749625183158,6,0.19,0.74,0.022,0.017,0.23
23111993,2023-11-14,2062BK1,122.3,8.12,10242.0,2340.0,787.0,3151.0,1662.0,271.0,0.0,5996.0,1033.0,0.0,0.15296296296296297,0.03359259259259259,0.8963703703703703,1933.0,0.9377396104819987,49.02698282870787,4.376923076921207,0.8598034143813452,6,0.2,0.79,0.022,0.027,0.21
23111998,2023-11-14,2062BK1,128.75,8.1,8283.0,1332.0,805.0,3674.0,1709.0,261.0,0.0,6487.0,1113.0,0.0,0.15296296296296297,0.03359259259259259,0.8963703703703703,1970.0,0.9408111070446417,50.38446601902614,6.2184684684638,0.8675126903548895,6,0.2,0.74,0.032,0.029,0.21
23312002,2023-11-14,1786550DHCR,124.25,8.4,10959.0,783.0,793.0,3744.0,1747.0,319.0,0.0,6489.0,1024.0,323.0,0.15296296296296297,0.03359259259259259,0.8963703703703703,2066.0,0.9366754617343636,52.22535211225573,13.996168582357605,0.8455953533393777,4,0.21,0.81,0.027,0.026,0.2
23112031,2023-11-14,2830C20MMNC,120.65,8.56,9009.0,2010.0,719.0,2990.0,1661.0,281.0,0.0,6299.0,1069.0,0.0,0.15296296296296297,0.03359259259259259,0.8963703703703703,1942.0,0.9337512576353708,52.20886862783084,4.482089552236576,0.855303810504194,17,0.2,0.73,0.024,0.02,0.2
23112001,2023-11-14,2062BK1,123.26,8.2,9642.0,999.0,801.0,4134.0,1670.0,260.0,0.0,5931.0,1019.0,0.0,0.15296296296296297,0.03359259259259259,0.8963703703703703,1930.0,0.9376236117378852,48.117799772447526,9.651651651641991,0.8652849740928159,6,0.2,0.78,0.024,0.026,0.2
23112004,2023-11-14,2062BK1,122.25,8.4,9903.0,1971.0,794.0,3198.0,1666.0,271.0,0.0,6079.0,1044.0,0.0,0.15296296296296297,0.03359259259259259,0.8963703703703703,1937.0,0.9357060849526544,49.72597136973639,5.024353120240982,0.8600929272065772,6,0.21,0.76,0.024,0.028,0.21
23111996,2023-11-14,2062BK1,129.19,8.7,9552.0,2313.0,812.0,2679.0,1671.0,206.0,0.0,6320.0,1087.0,286.0,0.15296296296296297,0.03359259259259259,0.8963703703703703,1877.0,0.9369062295965125,48.92019506115861,4.129701686120134,0.8902503995733136,6,0.21,0.79,0.028,0.024,0.2
23312005,2023-11-14,1786550DHCR,124.8,8.2,11547.0,1851.0,799.0,3926.0,1773.0,231.0,0.0,6489.0,1129.0,312.0,0.15296296296296297,0.03359259259259259,0.8963703703703703,2004.0,0.9383458646545989,51.99519230727568,6.238249594810244,0.8847305389217142,4,0.22,0.81,0.021,0.022,0.21
23312017,2023-11-14,1786550DHCR,120.63,7.59,10485.0,1710.0,801.0,3659.0,1725.0,288.0,0.0,6357.0,1902.0,0.0,0.15296296296296297,0.03359259259259259,0.8963703703703703,2013.0,0.9408048666281329,52.69833374738707,6.131578947364836,0.8569299552901853,4,0.2,0.76,0.033,0.023,0.2
23312011,2023-11-14,2062BK1,126.99,0.0,10137.0,1866.0,812.0,5594.0,1750.0,271.0,0.0,6577.0,2017.0,0.0,0.15296296296296297,0.03359259259259259,0.8963703703703703,2021.0,0.9999999999921253,51.791479643658626,5.4324758842414616,0.865907966352862,6,0.21,0.77,0.023,0.028,0.21
23311769,2023-11-14,2062BK1,130.9,10.0,10455.0,0.0,798.0,3140.0,1748.0,247.0,287.0,6798.0,1120.0,0.0,0.15296296296296297,0.03359259259259259,0.8963703703703703,2282.0,0.9290276791985166,51.932773108846966,10455000000000.0,0.7659947414545285,6,0.16,0.77,0.021,0.021,0.18
23312020,2023-11-14,2830C20MMNC,122.95,7.9,10374.0,1845.0,830.0,3494.0,1815.0,367.0,0.0,6388.0,986.0,0.0,0.15296296296296297,0.03359259259259259,0.8963703703703703,2182.0,0.9396255254035949,51.95607970677547,5.6227642276392285,0.8318056828593805,17,0.2,0.75,0.033,0.025,0.2
23111990,2023-11-14,1786500D,127.03,0.0,10500.0,1509.0,810.0,3915.0,1709.0,308.0,0.0,6117.0,1051.0,0.0,0.15296296296296297,0.03359259259259259,0.8963703703703703,2017.0,0.9999999999921279,48.15397937457172,6.958250497013282,0.8472979672777158,2,0.2,0.74,0.031,0.028,0.199
23111987,2023-11-14,2062BK1,125.18,0.0,10011.0,174.0,766.0,3918.0,1651.0,237.0,0.0,6146.0,1044.0,0.0,0.15296296296296297,0.03359259259259259,0.8963703703703703,1888.0,0.9999999999920115,49.09729988776883,57.53448275829003,0.8744703389825876,6,0.19,0.78,0.035,0.028,0.18
23111984,2023-11-14,2062BK1,86.86,0.0,8277.0,1002.0,797.0,2800.0,1663.0,274.0,0.0,5951.0,980.0,0.0,0.15296296296296297,0.03359259259259259,0.8963703703703703,1937.0,0.9999999999884872,68.51254892852276,8.260479041907924,0.8585441404228918,6,0.19,0.77,0.042,0.026,0.22
23111981,2023-11-14,2830C20MMNC,121.21,0.0,10338.0,1017.0,775.0,3214.0,1640.0,268.0,0.0,6072.0,1003.0,0.0,0.15296296296296297,0.03359259259259259,0.8963703703703703,1908.0,0.9999999999917498,50.09487665992827,10.165191740402983,0.8595387840666354,17,0.2,0.78,0.022,0.024,0.21
23111976,2023-11-14,2062BK1,116.78,0.0,10200.0,1233.0,817.0,2977.0,1812.0,0.0,775.0,5770.0,1003.0,0.0,0.15296296296296297,0.03359259259259259,0.8963703703703703,2587.0,0.9999999999914368,49.40914540118677,8.272506082718351,0.700425202937495,6,0.19,1.27,0.03,0.025,0.2
23111971,2023-11-14,S.TOWER6VAN,113.22,8.5,10623.0,1500.0,642.0,2196.0,1813.0,0.0,880.0,5712.0,985.0,0.0,0.15296296296296297,0.03359259259259259,0.8963703703703703,2693.0,0.9301675977577213,50.45045045000485,7.081999999995278,0.6732268845151603,67,0.18,1.38,0.035,0.019,0.2
23111962,2023-11-14,2062BK1,122.9,8.3,10224.0,1962.0,797.0,2893.0,1655.0,244.0,0.0,6245.0,1070.0,0.0,0.15296296296296297,0.03359259259259259,0.8963703703703703,1899.0,0.936737804870909,50.813669649708594,5.211009174309271,0.8715113217478296,6,0.21,0.73,0.027,0.028,0.22
23312008,2023-11-14,1786550DHCR,127.51,8.3,10434.0,1359.0,798.0,3819.0,1734.0,323.0,0.0,6200.0,980.0,379.0,0.15296296296296297,0.03359259259259259,0.8963703703703703,2057.0,0.9388852072679562,48.62363736139421,7.6777041942548365,0.8429752066111604,4,0.18,0.76,0.034,0.025,0.19
23112007,2023-11-14,2062BK1,122.49,8.3,10335.0,2151.0,777.0,3933.0,1644.0,234.0,0.0,6236.0,1069.0,0.0,0.15296296296296297,0.03359259259259259,0.8963703703703703,1878.0,0.9365394907795969,50.91027838965703,4.804741980471964,0.8753993610218981,6,0.21,0.79,0.026,0.024,0.21
23112015,2023-11-14,1786550DHCR,124.59,7.87,9258.0,882.0,777.0,3987.0,1627.0,254.0,0.0,6490.0,1229.0,367.0,0.15296296296296297,0.03359259259259259,0.8963703703703703,1881.0,0.940585837226781,52.09085801386876,10.496598639443881,0.8649654439123525,4,0.19,0.78,0.021,0.021,0.21
23112018,2023-11-14,2062BK1,118.01,8.0,9054.0,867.0,817.0,3192.0,1716.0,264.0,0.0,5604.0,1340.0,0.0,0.15296296296296297,0.03359259259259259,0.8963703703703703,1980.0,0.9365129751532695,47.487501058829864,10.44290657438242,0.8666666666662289,6,0.2,0.79,0.023,0.021,0.21
23211896,2023-11-14,2062BK1,126.23,8.9,11484.0,1809.0,798.0,3389.0,1708.0,280.0,0.0,6298.0,1111.0,0.0,0.15296296296296297,0.03359259259259259,0.8963703703703703,1988.0,0.9341374972179818,49.89305236433579,6.3482587064641525,0.8591549295770327,6,0.21,0.77,0.031,0.02,0.2
23311992,2023-11-14,1786500D,128.96,0.0,10674.0,1215.0,790.0,4734.0,1863.0,243.0,0.0,6327.0,995.0,369.0,0.15296296296296297,0.03359259259259259,0.8963703703703703,2106.0,0.9999999999922458,49.06172456537638,8.785185185177955,0.8846153846149646,2,0.21,0.78,0.028,0.025,0.217
23311977,2023-11-14,2062BK1,127.12,0.0,10965.0,1539.0,696.0,4228.0,1714.0,264.0,0.0,6399.0,1048.0,0.0,0.15296296296296297,0.03359259259259259,0.8963703703703703,1978.0,0.9999999999921334,50.33826305813138,7.124756335278022,0.8665318503534547,6,0.2,0.74,0.018,0.022,0.22
23311983,2023-11-14,2830C20MMNAK,120.4,0.0,6495.0,624.0,682.0,1986.0,1735.0,193.0,0.0,4082.0,690.0,0.0,0.15296296296296297,0.03359259259259259,0.8963703703703703,1928.0,0.9999999999916943,33.90365448476824,10.408653846137165,0.8998962655596993,16,0.19,0.79,0.024,0.018,0.22
23211958,2023-11-14,1786500D,120.88,8.1,11235.0,0.0,792.0,3184.0,1718.0,250.0,0.0,6505.0,1093.0,356.0,0.15296296296296297,0.03359259259259259,0.8963703703703703,1968.0,0.9371995658168927,53.81369953628546,11235000000000.0,0.8729674796743532,2,0.19,0.82,0.022,0.021,0.211
23311986,2023-11-14,2062BK1,121.06,0.0,9948.0,972.0,669.0,2805.0,1739.0,319.0,0.0,6531.0,1070.0,0.0,0.15296296296296297,0.03359259259259259,0.8963703703703703,2058.0,0.9999999999917396,53.94845531097019,10.234567901224038,0.8449951409130977,6,0.2,0.8,0.028,0.021,0.2
23311989,2023-11-14,2062BK1,123.09,0.0,10857.0,1926.0,726.0,3850.0,1756.0,264.0,0.0,6361.0,986.0,0.0,0.15296296296296297,0.03359259259259259,0.8963703703703703,2020.0,0.9999999999918758,51.677634250940955,5.637071651087416,0.869306930692639,6,0.2,0.81,0.037,0.029,0.21
23211979,2023-11-14,2062BK1,120.99,0.0,10971.0,978.0,792.0,4022.0,1701.0,246.0,0.0,6270.0,1007.0,0.0,0.15296296296296297,0.03359259259259259,0.8963703703703703,1947.0,0.9999999999917348,51.822464666073046,11.217791411031476,0.873651771956408,6,0.19,0.79,0.031,0.026,0.21
23211982,2023-11-14,1786500D,126.08,0.0,10026.0,1911.0,806.0,4524.0,1701.0,250.0,0.0,6392.0,1020.0,0.0,0.15296296296296297,0.03359259259259259,0.8963703703703703,1951.0,0.9999999999920685,50.6979695427451,5.246467817893644,0.8718605843152887,2,0.18,0.74,0.03,0.026,0.205
23211985,2023-11-14,1786500D,124.25,0.0,9945.0,960.0,803.0,4556.0,1694.0,246.0,0.0,6395.0,1036.0,0.0,0.15296296296296297,0.03359259259259259,0.8963703703703703,1940.0,0.9999999999919517,51.46881287684934,10.359374999989209,0.8731958762882097,2,0.22,0.8,0.033,0.028,0.189
23211988,2023-11-14,2830C20MMNC,125.6,0.0,10038.0,1002.0,798.0,4261.0,1694.0,250.0,0.0,6386.0,1108.0,0.0,0.15296296296296297,0.03359259259259259,0.8963703703703703,1944.0,0.9999999999920381,50.84394904418118,10.01796407184629,0.8713991769542843,17,0.22,0.81,0.026,0.023,0.17
23112010,2023-11-14,1786550DHCR,122.96,8.3,9297.0,1245.0,817.0,3572.0,1635.0,257.0,0.0,6469.0,1157.0,0.0,0.15296296296296297,0.03359259259259259,0.8963703703703703,1892.0,0.9367667225282892,52.61060507439321,7.467469879512074,0.8641649048621225,4,0.2,0.87,0.029,0.024,0.26
23211991,2023-11-14,2830C20MMNC,123.47,0.0,10434.0,1761.0,800.0,2954.0,1718.0,294.0,152.0,6196.0,1104.0,0.0,0.15296296296296297,0.03359259259259259,0.8963703703703703,2164.0,0.9999999999919008,50.182230500929926,5.9250425894344545,0.7939001848425167,17,0.2,0.82,0.026,0.025,0.21
23211997,2023-11-14,S.TOWER6VAN,122.57,8.4,10614.0,1536.0,806.0,3467.0,2548.0,94.0,489.0,6293.0,988.0,0.0,0.15296296296296297,0.03359259259259259,0.8963703703703703,3131.0,0.9358631747657031,51.34209023373303,6.910156249995501,0.8137975087828765,67,0.19,1.32,0.025,0.025,0.2
23212006,2023-11-14,S.TOWER6VAN,124.77,8.1,10152.0,1788.0,828.0,3107.0,2497.0,94.0,540.0,6099.0,965.0,0.0,0.15296296296296297,0.03359259259259259,0.8963703703703703,3131.0,0.9390381575905845,48.88194277431368,5.677852348990113,0.7975087831361234,67,0.2,1.34,0.026,0.023,0.19
23212009,2023-11-14,S.TOWER6VAN,114.41,0.0,9621.0,1821.0,803.0,2588.0,2376.0,115.0,483.0,6088.0,972.0,0.0,0.15296296296296297,0.03359259259259259,0.8963703703703703,2974.0,0.9999999999912594,53.21213180619516,5.283360790771399,0.7989240080696708,67,0.19,1.35,0.03,0.023,0.19
23212016,2023-11-14,2062BK1,115.25,8.1,8961.0,1992.0,792.0,2789.0,1667.0,256.0,0.0,6354.0,1154.0,0.0,0.15296296296296297,0.03359259259259259,0.8963703703703703,1923.0,0.9343331982088826,55.13232104073638,4.498493975901356,0.8668746749865487,6,0.22,0.76,0.025,0.024,0.19
23212027,2023-11-14,S.TOWER6VAN,126.43,8.65,10944.0,1431.0,698.0,3291.0,2518.0,105.0,493.0,6061.0,1040.0,0.0,0.15296296296296297,0.03359259259259259,0.8963703703703703,3116.0,0.9359638732533613,47.93957130389987,7.647798742133021,0.8080872913989704,67,0.19,1.32,0.022,0.024,0.19
23212030,2023-11-14,S.TOWER6VAN,124.45,8.91,10920.0,1854.0,704.0,3145.0,2420.0,68.0,439.0,6442.0,1013.0,0.0,0.15296296296296297,0.03359259259259259,0.8963703703703703,2927.0,0.933188362320537,51.763760545988234,5.889967637537276,0.8267851042019724,67,0.19,1.31,0.024,0.024,0.23
23212033,2023-11-14,1786500D,130.7,8.57,11067.0,0.0,709.0,4513.0,1637.0,287.0,0.0,6686.0,1112.0,0.0,0.15296296296296297,0.03359259259259259,0.8963703703703703,1924.0,0.9384648524381529,51.15531752064916,11067000000000.0,0.8508316008311586,2,0.21,0.73,0.03,0.027,0.214
23112028,2023-11-14,2830C20MMNC,121.89,8.69,9750.0,312.0,699.0,3048.0,1702.0,301.0,0.0,5832.0,1143.0,0.0,0.15296296296296297,0.03359259259259259,0.8963703703703703,2003.0,0.9334507581487712,47.846418901896406,31.249999999899842,0.8497254118817525,17,0.23,0.8,0.025,0.019,0.22
23112025,2023-11-14,2830C20MMNC,116.97,8.67,9204.0,291.0,704.0,3609.0,1709.0,257.0,0.0,5465.0,1536.0,0.0,0.15296296296296297,0.03359259259259259,0.8963703703703703,1966.0,0.9309933142237266,46.72138155042557,31.628865979272753,0.8692777212610024,17,0.2,0.77,0.026,0.022,0.19
23112021,2023-11-14,1786500D,118.54,8.34,10647.0,606.0,804.0,3437.0,1705.0,324.0,0.0,6108.0,2037.0,0.0,0.15296296296296297,0.03359259259259259,0.8963703703703703,2029.0,0.9342686002448434,51.52691074699234,17.569306930664077,0.8403154263179693,2,0.2,0.77,0.037,0.022,0.201
23211994,2023-11-14,S.TOWER6VAN,122.99,8.5,10872.0,531.0,795.0,4197.0,2467.0,91.0,496.0,6202.0,1001.0,352.0,0.15296296296296297,0.03359259259259259,0.8963703703703703,3054.0,0.9353563008522674,50.426863972270695,20.474576271147882,0.8077930582839529,67,0.17,1.35,0.018,0.018,0.19
23212022,2023-11-14,2062BK1,117.84,8.5,9930.0,1311.0,809.0,2981.0,2420.0,91.0,493.0,5708.0,1040.0,0.0,0.15296296296296297,0.03359259259259259,0.8963703703703703,3004.0,0.9327212284238346,48.438560759941964,7.574370709376374,0.8055925432753643,6,0.2,1.11,0.029,0.023,0.23
23112048,2023-11-15,2830C20MMNC,117.73,8.3,9246.0,0.0,814.0,3295.0,1674.0,256.0,0.0,689.0,1347.0,0.0,0.15003846153846154,0.035923076923076926,0.9198461538461539,1930.0,0.9341426644375613,5.852374076226515,9246000000000.0,0.8673575129529185,17,0.18,0.78,0.027,0.024,0.18
23112047,2023-11-15,1786500D,125.03,8.45,9753.0,1122.0,820.0,2636.0,1774.0,217.0,0.0,6020.0,999.0,0.0,0.15003846153846154,0.035923076923076926,0.9198461538461539,1991.0,0.9366946358934921,48.1484443729653,8.69251336897621,0.8910095429427971,2,0.22,0.79,0.026,0.027,0.189
23212081,2023-11-15,S.TOWER6VAN,119.78,0.0,10065.0,1698.0,745.0,3387.0,2413.0,88.0,540.0,5819.0,1023.0,0.0,0.15003846153846154,0.035923076923076926,0.9198461538461539,3041.0,0.9999999999916513,48.58073134038587,5.927561837452339,0.7934889838866184,67,0.19,1.31,0.034,0.029,0.23
23112054,2023-11-15,1786500D,126.03,9.8,9198.0,1080.0,817.0,2746.0,1685.0,213.0,0.0,5765.0,962.0,363.0,0.15003846153846154,0.035923076923076926,0.9198461538461539,1898.0,0.9278509902015177,45.743077044785025,8.51666666665878,0.8877766069542214,2,0.22,0.82,0.034,0.027,0.201
23212038,2023-11-15,S.TOWER6VAN,124.24,8.55,10848.0,417.0,792.0,3883.0,2457.0,98.0,486.0,6847.0,1531.0,0.0,0.15003846153846154,0.035923076923076926,0.9198461538461539,3041.0,0.9356126214252911,55.111075337611794,26.01438848914625,0.8079579085824373,67,0.18,1.26,0.041,0.018,0.19
23212045,2023-11-15,1786500D,88.08,8.89,11196.0,1431.0,951.0,3991.0,1077.0,253.0,0.0,382.0,3292.0,0.0,0.15003846153846154,0.035923076923076926,0.9198461538461539,1330.0,0.9083221614838782,4.336966394137864,7.823899371063715,0.8097744360896167,2,0.22,0.86,0.028,0.019,0.187
23212050,2023-11-15,ASP1239,127.02,8.3,9945.0,0.0,0.0,1035.0,0.0,0.0,0.0,2836.0,0.0,3818.0,0.15003846153846154,0.035923076923076926,0.9198461538461539,0.0,0.9386639077672284,22.327192567923735,9945000000000.0,0.0,24,0.44,0.74,0.024,0.015,0.25
23212053,2023-11-15,2830C20MMNC,126.3,8.1,14679.0,519.0,0.0,2515.0,0.0,0.0,0.0,6791.0,1129.0,0.0,0.15003846153846154,0.035923076923076926,0.9198461538461539,0.0,0.9397321428501508,53.768804433461845,28.283236994165158,0.0,17,0.21,0.74,0.022,0.023,0.18
23212057,2023-11-15,1786500D,126.99,0.0,5976.0,0.0,0.0,3329.0,0.0,0.0,0.0,6396.0,1290.0,407.0,0.15003846153846154,0.035923076923076926,0.9198461538461539,0.0,0.9999999999921253,50.36617056421477,5976000000000.0,0.0,2,0.22,0.8,0.03,0.026,0.203
23212061,2023-11-15,EXPORTDSP14,123.4,0.0,9225.0,0.0,800.0,3125.0,1738.0,253.0,0.0,6197.0,956.0,388.0,0.15003846153846154,0.035923076923076926,0.9198461538461539,1991.0,0.9999999999918963,50.21880064789126,9225000000000.0,0.8729281767951417,55,0.2,0.78,0.035,0.026,0.19
23212066,2023-11-15,2062BK1,135.38,0.0,4050.0,1986.0,806.0,3033.0,1711.0,280.0,0.0,6897.0,1075.0,0.0,0.15003846153846154,0.035923076923076926,0.9198461538461539,1991.0,0.9999999999926135,50.94548677758203,2.039274924470272,0.8593671521844001,6,0.2,0.76,0.021,0.023,0.21
23212070,2023-11-15,2062BK1,125.17,8.06,8988.0,1794.0,745.0,2797.0,1725.0,284.0,0.0,6221.0,1783.0,0.0,0.15003846153846154,0.035923076923076926,0.9198461538461539,2009.0,0.9395031149070068,49.70040744547654,5.010033444813261,0.8586361373813546,6,0.2,0.77,0.023,0.026,0.2
23212075,2023-11-15,S.TOWER6VAN,127.16,7.78,8793.0,1809.0,803.0,4482.0,2390.0,94.0,466.0,6427.0,1054.0,0.0,0.15003846153846154,0.035923076923076926,0.9198461538461539,2950.0,0.9423447458059705,50.542623466101425,4.860696517410249,0.810169491525149,67,0.17,1.33,0.043,0.028,0.22
23212084,2023-11-15,S.TOWER6VAN,120.27,8.31,10419.0,1326.0,743.0,3890.0,2406.0,111.0,500.0,6093.0,974.0,0.0,0.15003846153846154,0.035923076923076926,0.9198461538461539,3017.0,0.935370975261041,50.661012720955675,7.857466063342491,0.7974809413321852,67,0.18,1.38,0.04,0.03,0.22
23212090,2023-11-15,1786500D,124.2,8.3,11370.0,1974.0,811.0,3602.0,1728.0,277.0,155.0,6097.0,973.0,0.0,0.15003846153846154,0.035923076923076926,0.9198461538461539,2160.0,0.9373584905589635,49.09017713326014,5.7598784194499695,0.7999999999996297,2,0.2,0.84,0.02,0.026,0.182
23212093,2023-11-15,1786500D,121.85,8.3,11118.0,1983.0,795.0,3742.0,1728.0,280.0,142.0,6101.0,1114.0,654.0,0.15003846153846154,0.035923076923076926,0.9198461538461539,2150.0,0.9362274298813966,50.06975789864531,5.606656580935145,0.8037209302321843,2,0.2,0.79,0.022,0.022,0.172
23112085,2023-11-15,1786500D,123.7,0.0,10002.0,996.0,777.0,3566.0,1710.0,275.0,0.0,627.0,6857.0,0.0,0.15003846153846154,0.035923076923076926,0.9198461538461539,1985.0,0.9999999999919159,5.06871463213364,10.042168674688712,0.8614609571784073,2,0.2,0.75,0.026,0.026,0.2
23112083,2023-11-15,1786500D,122.24,7.78,12009.0,1506.0,599.0,3684.0,1725.0,223.0,0.0,5995.0,991.0,0.0,0.15003846153846154,0.035923076923076926,0.9198461538461539,1948.0,0.940163051830948,49.04286649174539,7.974103585652076,0.8855236139625844,2,0.2,0.75,0.029,0.03,0.19
23112080,2023-11-15,EXPORTDSP14,117.46,8.1,9954.0,996.0,822.0,3038.0,1715.0,277.0,0.0,6000.0,1040.0,0.0,0.15003846153846154,0.035923076923076926,0.9198461538461539,1992.0,0.9354890092311605,51.08121913799523,9.993975903604424,0.8609437750999694,55,0.2,0.78,0.026,0.029,0.22
23112071,2023-11-15,EXPORTDSP14,125.11,7.55,9072.0,1947.0,815.0,3026.0,1719.0,271.0,0.0,5999.0,989.0,0.0,0.15003846153846154,0.035923076923076926,0.9198461538461539,1990.0,0.9430875923342147,47.94980417194509,4.6594761171008425,0.8638190954769529,55,0.2,0.78,0.035,0.033,0.24
23112069,2023-11-15,EXPORTDSP14,121.77,7.56,9111.0,1386.0,604.0,1532.0,1706.0,301.0,0.0,5803.0,1459.0,0.0,0.15003846153846154,0.035923076923076926,0.9198461538461539,2007.0,0.941544885170173,47.65541594770752,6.573593073588331,0.8500249128047583,55,0.19,0.78,0.033,0.028,0.21
23112067,2023-11-15,2062BK1,118.25,8.0,9342.0,951.0,767.0,2196.0,1696.0,257.0,0.0,5582.0,1252.0,0.0,0.15003846153846154,0.035923076923076926,0.9198461538461539,1953.0,0.9366336633589177,47.20507399537247,9.823343848570111,0.8684075780845528,6,0.2,0.79,0.031,0.027,0.21
23112065,2023-11-15,1786500D,121.44,0.0,8610.0,996.0,732.0,2491.0,1706.0,305.0,0.0,6299.0,1090.0,262.0,0.15003846153846154,0.035923076923076926,0.9198461538461539,2011.0,0.9999999999917655,51.86923583620002,8.644578313244333,0.848334162107982,2,0.21,0.79,0.026,0.023,0.23
23112063,2023-11-15,1786500D,122.67,0.0,8025.0,504.0,770.0,0.0,1713.0,244.0,0.0,5873.0,965.0,0.0,0.15003846153846154,0.035923076923076926,0.9198461538461539,1957.0,0.999999999991848,47.87641640133793,15.922619047587455,0.8753193663766605,2,0.2,0.82,0.02,0.021,0.234
23112060,2023-11-15,2830C20MMNC,126.95,0.0,9366.0,1107.0,770.0,2060.0,1688.0,261.0,0.0,6194.0,1059.0,0.0,0.15003846153846154,0.035923076923076926,0.9198461538461539,1949.0,0.9999999999921229,48.79086254392445,8.460704607038428,0.8660851718825726,17,0.21,0.77,0.027,0.023,0.16
23112051,2023-11-15,2830C20MMNAK,124.5,0.0,4521.0,0.0,787.0,481.0,1655.0,271.0,0.0,1665.0,857.0,0.0,0.15003846153846154,0.035923076923076926,0.9198461538461539,1926.0,0.9999999999919679,13.373493975796196,4521000000000.0,0.8592938733121187,16,0.21,0.85,0.023,0.021,0.19
23112040,2023-11-15,2830C20MMNC,123.67,8.35,9150.0,1587.0,787.0,3778.0,1702.0,274.0,0.0,6037.0,999.0,0.0,0.15003846153846154,0.035923076923076926,0.9198461538461539,1976.0,0.93675200726453,48.815395811038925,5.765595463134363,0.8613360323882281,17,0.2,0.77,0.031,0.023,0.22
23112056,2023-11-15,2830C20MMNC,126.96,0.0,9525.0,1755.0,799.0,3211.0,1735.0,294.0,0.0,6080.0,1014.0,0.0,0.15003846153846154,0.035923076923076926,0.9198461538461539,2029.0,0.9999999999921235,47.88909892841927,5.427350427347335,0.8551010349921858,17,0.2,0.79,0.023,0.025,0.18
23112034,2023-11-15,S.TOWER6VAN,125.31,9.63,9531.0,1767.0,759.0,4014.0,1583.0,0.0,1204.0,6227.0,1064.0,0.0,0.15003846153846154,0.035923076923076926,0.9198461538461539,2787.0,0.928634948859281,49.69276194996654,5.393887945667576,0.5679942590597172,67,0.19,1.27,0.027,0.016,0.19
23312029,2023-11-15,2830C20MMNC,122.07,8.76,11019.0,1914.0,789.0,3848.0,1741.0,271.0,0.0,6600.0,998.0,0.0,0.15003846153846154,0.035923076923076926,0.9198461538461539,2012.0,0.933042880066246,54.06733841194342,5.757053291533042,0.8653081510930093,17,0.21,0.75,0.039,0.027,0.23
23312042,2023-11-15,1786500D,126.13,8.48,10869.0,1866.0,751.0,4249.0,1706.0,251.0,0.0,6684.0,1092.0,0.0,0.15003846153846154,0.035923076923076926,0.9198461538461539,1957.0,0.9370031944065301,52.99294378773493,5.824758842440608,0.8717424629530548,2,0.21,0.82,0.025,0.016,0.186
23312049,2023-11-15,2062BK1,124.87,8.2,9165.0,1524.0,809.0,2251.0,1803.0,295.0,0.0,6592.0,1215.0,0.0,0.15003846153846154,0.035923076923076926,0.9198461538461539,2098.0,0.9383782971297937,52.790902538217416,6.013779527555109,0.8593898951378173,6,0.21,0.76,0.022,0.021,0.18
23312055,2023-11-15,2062BK1,126.69,0.0,8961.0,2310.0,707.0,4325.0,1766.0,312.0,0.0,6248.0,1248.0,0.0,0.15003846153846154,0.035923076923076926,0.9198461538461539,2078.0,0.9999999999921066,49.31723103599876,3.8792207792191,0.8498556304134505,6,0.19,0.74,0.039,0.026,0.18
23312062,2023-11-15,EXPORTDSP14,120.57,7.74,9981.0,1419.0,781.0,2052.0,1762.0,294.0,0.0,6380.0,1360.0,0.0,0.15003846153846154,0.035923076923076926,0.9198461538461539,2056.0,0.9396773439253396,52.91531890144385,7.033826638472845,0.8570038910501668,55,0.19,0.79,0.035,0.03,0.24
23312072,2023-11-15,S.TOWER6VAN,124.6,0.0,8880.0,2202.0,812.0,3930.0,2466.0,0.0,404.0,5695.0,1577.0,0.0,0.15003846153846154,0.035923076923076926,0.9198461538461539,2870.0,0.9999999999919743,45.70626003173591,4.032697547682092,0.8592334494770525,67,0.19,1.4,0.043,0.028,0.22
23312058,2023-11-15,2062BK1,122.14,0.0,10215.0,0.0,807.0,2913.0,1758.0,285.0,0.0,6799.0,1296.0,260.0,0.15003846153846154,0.035923076923076926,0.9198461538461539,2043.0,0.9999999999918127,55.66562960491513,10215000000000.0,0.8604992657851882,6,0.2,0.75,0.029,0.022,0.2
23312079,2023-11-15,EXPORTDSP14,125.14,7.78,10245.0,1695.0,793.0,2715.0,1780.0,339.0,0.0,6290.0,1335.0,0.0,0.15003846153846154,0.035923076923076926,0.9198461538461539,2119.0,0.9414685525057068,50.26370465038945,6.044247787607054,0.8400188768282963,55,0.2,0.75,0.028,0.032,0.19
23312086,2023-11-15,S.TOWER6VAN,121.49,0.0,9963.0,1581.0,613.0,3300.0,2442.0,0.0,394.0,6193.0,1033.0,0.0,0.15003846153846154,0.035923076923076926,0.9198461538461539,2836.0,0.9999999999917688,50.975388920479254,6.301707779882162,0.861071932298709,67,0.18,1.35,0.04,0.027,0.19
23112036,2023-11-15,2830C20MMNAK,98.48,0.0,8586.0,1005.0,835.0,2962.0,1509.0,217.0,0.0,4670.0,776.0,0.0,0.15003846153846154,0.035923076923076926,0.9198461538461539,1726.0,0.9999999999898456,47.42079610024958,8.543283582081052,0.8742757821547658,16,0.19,0.8,0.026,0.022,0.21
23312076,2023-11-15,EXPORTDSP14,119.96,8.13,9420.0,1617.0,793.0,2430.0,1719.0,295.0,0.0,6374.0,2142.0,0.0,0.15003846153846154,0.035923076923076926,0.9198461538461539,2014.0,0.9365290030374227,53.13437812559908,5.825602968456509,0.8535253227403905,55,0.2,0.8,0.041,0.031,0.22
23212111,2023-11-16,2062BK1,122.27,0.0,12237.0,2007.0,795.0,6203.0,1769.0,284.0,0.0,6698.0,1824.0,0.0,0.15536,0.04044,0.99496,2053.0,0.9999999999918213,54.78040402343355,6.09715994020623,0.8616658548461463,6,0.2,0.83,0.037,0.027,0.2
23112127,2023-11-16,IS2062E350BR,126.6,8.04,11394.0,1560.0,765.0,3809.0,2480.0,0.0,423.0,6262.0,1253.0,0.0,0.15536,0.04044,0.99496,2903.0,0.9402852049841037,49.46287519708165,7.303846153841472,0.8542886668960199,59,0.18,1.41,0.023,0.028,0.24
23312150,2023-11-16,1786500D,124.43,8.3,9162.0,1734.0,796.0,3235.0,1693.0,258.0,0.0,6091.0,966.0,283.0,0.15536,0.04044,0.99496,1951.0,0.9374670383414642,48.95121755164388,5.283737024218406,0.8677601230133943,2,0.19,0.66,0.028,0.037,0.187
23312142,2023-11-16,2830C20MMNAK,127.52,8.45,10860.0,978.0,770.0,4645.0,1690.0,250.0,0.0,6227.0,1557.0,0.0,0.15536,0.04044,0.99496,1940.0,0.9378539383618604,48.83155583399599,11.104294478516254,0.8711340206181076,16,0.2,0.79,0.029,0.031,0.19
23312139,2023-11-16,1786500D,124.06,0.0,10962.0,1083.0,735.0,3630.0,1720.0,332.0,0.0,6192.0,1458.0,0.0,0.15536,0.04044,0.99496,2052.0,0.9999999999919393,49.91133322545614,10.12188365650035,0.8382066276799034,2,0.22,0.83,0.025,0.035,0.263
23212152,2023-11-16,1786500D,127.53,8.4,8937.0,0.0,797.0,1471.0,1711.0,283.0,0.0,3714.0,1687.0,0.0,0.15536,0.04044,0.99496,1994.0,0.9382034870820407,29.122559397560394,8937000000000.0,0.8580742226675737,2,0.23,0.75,0.028,0.028,0.22
23212143,2023-11-16,1786500D,123.07,8.56,9972.0,1743.0,792.0,3474.0,1677.0,304.0,145.0,5953.0,996.0,0.0,0.15536,0.04044,0.99496,2126.0,0.9349692319309051,48.3708458596866,5.721170395865909,0.7888052681087541,2,0.18,0.82,0.03,0.028,0.184
23212137,2023-11-16,EXPORTDSP14,122.9,8.23,9978.0,2370.0,704.0,3235.0,1596.0,294.0,152.0,6151.0,1037.0,452.0,0.15536,0.04044,0.99496,2042.0,0.9372378555560343,50.04882017860009,4.210126582276705,0.7815866797253763,55,0.22,0.84,0.027,0.028,0.23
23212134,2023-11-16,EXPORTDSP14,126.45,8.15,9603.0,417.0,704.0,3898.0,1603.0,311.0,149.0,5897.0,1246.0,0.0,0.15536,0.04044,0.99496,2063.0,0.9394502228756357,46.635033609753776,23.028776978362043,0.7770237518173645,55,0.2,0.78,0.025,0.029,0.24
23212108,2023-11-16,1786500D,121.06,0.0,11028.0,1743.0,688.0,3160.0,1772.0,280.0,0.0,5929.0,954.0,0.0,0.15536,0.04044,0.99496,2052.0,0.9999999999917396,48.97571452132021,6.3270223752115164,0.8635477582841795,2,0.22,0.82,0.037,0.027,0.174
23311655,2023-11-16,2062BK1,121.64,8.84,10779.0,1911.0,917.0,3957.0,1710.0,234.0,0.0,6567.0,1098.0,0.0,0.15536,0.04044,0.99496,1944.0,0.9322501532730516,53.98717527084851,5.640502354785117,0.8796296296291771,6,0.18,0.75,0.02,0.028,0.22
23212102,2023-11-16,1786500D,126.87,8.13,10506.0,2010.0,806.0,3543.0,1721.0,290.0,135.0,6195.0,969.0,335.0,0.15536,0.04044,0.99496,2146.0,0.9397777777708166,48.82951052219729,5.226865671639191,0.8019571295429627,2,0.21,0.82,0.018,0.025,0.21
23212099,2023-11-16,1786500D,126.85,8.15,11544.0,1581.0,800.0,3928.0,1718.0,287.0,138.0,6260.0,991.0,382.0,0.15536,0.04044,0.99496,2143.0,0.9396296296226695,49.349625541589674,7.3017077798815295,0.8016798880070921,2,0.21,0.85,0.029,0.027,0.219
23212096,2023-11-16,S.TOWER6VAN,127.3,8.0,10440.0,1473.0,798.0,2817.0,2457.0,91.0,506.0,6118.0,974.0,254.0,0.15536,0.04044,0.99496,3054.0,0.9408721359871333,48.05970149215978,7.087576374740606,0.8045186640468879,67,0.19,1.3,0.029,0.025,0.19
23312132,2023-11-16,1786500D,128.47,8.23,12339.0,1902.0,787.0,3015.0,1765.0,393.0,0.0,6313.0,1507.0,0.0,0.15536,0.04044,0.99496,2158.0,0.9397951719024157,49.139877013706396,6.487381703466621,0.8178869323443847,2,0.21,0.78,0.026,0.028,0.245
23112144,2023-11-16,1786500D,117.45,8.38,10014.0,2346.0,652.0,2957.0,1670.0,270.0,0.0,6160.0,1177.0,0.0,0.15536,0.04044,0.99496,1940.0,0.9334022093226305,52.447850148553016,4.268542199486672,0.8608247422675975,2,0.21,0.75,0.022,0.028,0.196
23112141,2023-11-16,IS2062E350BR,119.32,8.16,10218.0,2004.0,827.0,3362.0,2419.0,95.0,471.0,5585.0,926.0,0.0,0.15536,0.04044,0.99496,2985.0,0.9359899592019455,46.80690579913839,5.098802395207037,0.8103852596312193,59,0.18,1.4,0.025,0.033,0.25
23112138,2023-11-16,IS2062E350BR,121.84,8.15,10398.0,2016.0,784.0,3330.0,2470.0,108.0,545.0,5768.0,1030.0,0.0,0.15536,0.04044,0.99496,3123.0,0.9373028694442858,47.34077478621683,5.157738095235537,0.7909061799549181,59,0.18,1.38,0.029,0.031,0.22
23112135,2023-11-16,IS2062E350BR,124.68,7.97,9390.0,576.0,795.0,3954.0,2395.0,118.0,572.0,5662.0,938.0,467.0,0.15536,0.04044,0.99496,3085.0,0.9399170750023377,45.41225537339258,16.30208333330503,0.7763371150726819,59,0.17,1.37,0.025,0.028,0.25
23112133,2023-11-16,IS2062E350BR,126.6,8.07,9981.0,2004.0,731.0,2700.0,2425.0,50.0,395.0,5790.0,1053.0,0.0,0.15536,0.04044,0.99496,2870.0,0.9400757406925072,45.734597156036855,4.980538922153204,0.8449477351913433,59,0.17,1.4,0.029,0.034,0.22
23311951,2023-11-16,2062BK1,126.92,7.77,9927.0,762.0,770.0,4977.0,1775.0,281.0,0.0,4023.0,1417.0,0.0,0.15536,0.04044,0.99496,2056.0,0.9423119756407877,31.69713205143636,13.027559055101014,0.8633268482486073,6,0.21,0.74,0.023,0.021,0.18
23212105,2023-11-16,2830C20MMNC,122.75,8.0,10620.0,549.0,712.0,3106.0,1714.0,263.0,0.0,6449.0,1120.0,0.0,0.15536,0.04044,0.99496,1977.0,0.938814531541577,52.5376782073113,19.344262295046732,0.8669701568027987,17,0.2,0.68,0.021,0.024,0.18
23312129,2023-11-16,EXPORTDSP14,128.31,7.98,11997.0,2109.0,716.0,3501.0,1722.0,214.0,0.0,6577.0,2916.0,329.0,0.15536,0.04044,0.99496,1936.0,0.9414483821194407,51.25867040720709,5.688477951633149,0.889462809916896,55,0.19,0.74,0.02,0.029,0.23
23312106,2023-11-16,2062BK1,127.06,0.0,11736.0,0.0,785.0,4026.0,1722.0,302.0,0.0,6164.0,1009.0,374.0,0.15536,0.04044,0.99496,2024.0,0.9999999999921296,48.51251377263881,11736000000000.0,0.8507905138335717,6,0.21,0.75,0.022,0.031,0.22
23312123,2023-11-16,1786500D,126.76,0.0,11910.0,1161.0,707.0,4267.0,1739.0,210.0,0.0,6400.0,996.0,235.0,0.15536,0.04044,0.99496,1949.0,0.9999999999921111,50.489113284549624,10.258397932807702,0.8922524371467973,2,0.2,0.72,0.027,0.029,0.195
23312095,2023-11-16,1786500D,123.27,8.1,11526.0,1779.0,699.0,5805.0,1722.0,302.0,0.0,6168.0,972.0,493.0,0.15536,0.04044,0.99496,2024.0,0.9383420872273857,50.03650523201074,6.47892074198624,0.8507905138335717,2,0.2,0.75,0.021,0.028,0.212
23112124,2023-11-16,IS2062E350BR,0.0,0.0,10950.0,1443.0,732.0,7065.0,2450.0,135.0,470.0,5542.0,909.0,0.0,0.15536,0.04044,0.99496,3055.0,0.0,5542000000000.0,7.58835758835233,0.8019639934530927,59,0.16,1.42,0.031,0.026,0.2
23112120,2023-11-16,IS2062E350BR,128.6,7.88,9921.0,1026.0,802.0,4044.0,2481.0,74.0,332.0,6000.0,1038.0,0.0,0.15536,0.04044,0.99496,2887.0,0.9422626025722285,46.656298599948244,9.66959064326543,0.8593695878071149,59,0.17,1.39,0.027,0.029,0.21
23312126,2023-11-16,EXPORTDSP14,125.16,8.01,11790.0,726.0,831.0,3893.0,1701.0,339.0,0.0,6331.0,1427.0,0.0,0.15536,0.04044,0.99496,2040.0,0.9398513178573265,50.58325343519828,16.239669421465234,0.833823529411356,55,0.18,0.74,0.02,0.028,0.23
23112116,2023-11-16,EXPORTDSP14,128.85,8.0,11358.0,1473.0,834.0,2953.0,1688.0,257.0,0.0,5961.0,968.0,0.0,0.15536,0.04044,0.99496,1945.0,0.9415418341180744,46.26309662362233,7.710794297347108,0.8678663239070088,55,0.21,0.74,0.02,0.028,0.23
23112113,2023-11-16,2062BK1,128.32,0.0,10899.0,984.0,677.0,3498.0,1665.0,278.0,0.0,6009.0,901.0,0.0,0.15536,0.04044,0.99496,1943.0,0.999999999992207,46.82824189489692,11.076219512183865,0.8569222851256526,6,0.19,0.79,0.019,0.028,0.24
