Repository: SiddharthKumar268/FerroMind

# FerroMind
*Ferro-Alloy Optimisation using Machine Learning*
**SAIL Durgapur Steel Plant | Steel Melting Shop**
Intern: Siddharth Kumar | FY 2023-24 to FY 2025-26

---

## Quick Start

```bash

# 2. Place raw Excel files in data/raw/

## Dataset

| | |
|---|---|
| Total heats after cleaning | 47,421 |
| Training set | 37,936 heats (Apr 2023 – Jun 2025) |
| Test set | 9,485 heats (Jun 2025 – Dec 2025) |
| Input features | 21 (16 raw + 5 engineered) |
| Target variables | Mn, Si, C, S, P |
| BOF grades | 76 distinct grades |
| Split method | Chronological 80/20 — no shuffle, no leakage |

---

File: data/processed/sms_train_slag.csv (part 70 of 74)
Heat_Number,Date,BOF Grade Code,Hot Metal Addn. Weight,Scrap Addn. Weight,Lime Into Converter,Dolomite Into Converter,Lime Into Ladle,Iron Ore Into Converter,SIMN Into Ladle,FESI Into Ladle,FEMN Into Ladle,Measered O2 Mainblow II,Duration of Mainblow I/II,Measered O2 2nd Blow,HM_P,HM_S,HM_Si,Total_FA_Ladle,HM_Ratio,O2_per_ton_HM,Lime_Dolo_Ratio,SiMn_FA_Fraction,Grade_Encoded,C,Mn,P,S,Si,FeO,CaO,SiO2,Al2O3,MnO,MgO,P2O5,Basicity,Slag_SP_Index
25100791,2025-04-16,S.TOWER6VAN,126.25,0.0,8928.0,5346.0,794.0,3252.0,2046.0,0.0,899.0,5784.0,1472.0,0.0,0.1442380952380952,0.0342857142857142,0.6535714285714286,2945.0,0.9999999999920792,45.81386138577573,1.6700336700333576,0.6947368421050273,67,0.18,1.342,0.034,0.028,0.232,20.963,48.223,16.148,0.688,0.825,9.323,2.291,2.9861291720849588,1.2993910325501186
25200829,2025-04-16,SEQRFE550D,129.29,6.12,6399.0,2994.0,599.0,3033.0,1735.0,280.0,206.0,6783.0,1136.0,0.0,0.1442380952380952,0.0342857142857142,0.6535714285714286,2221.0,0.9548039288017516,52.46345424972958,2.1372745490974827,0.781179648806492,73,0.22,0.76,0.029,0.025,0.24,20.032,48.552,18.286,0.854,1.23,7.212,2.302,2.6550008202548256,1.2670476786972522
25200802,2025-04-16,SAILTOWER6VA,128.58,5.01,9021.0,4008.0,745.0,1149.0,2541.0,0.0,560.0,6709.0,1118.0,0.0,0.1442380952380952,0.0342857142857142,0.6535714285714286,3101.0,0.9624971928964556,52.17763260186516,2.25074850299345,0.8194130925505259,68,0.16,1.33,0.026,0.018,0.21,29.576,43.977,12.329,1.299,2.205,7.672,1.685,3.5666666666666664,1.0494201307688635
25300831,2025-04-16,TMT-FE500D,128.0,5.96,8568.0,3021.0,657.0,1698.0,1837.0,278.0,0.0,6579.0,1142.0,0.0,0.1442380952380952,0.0342857142857142,0.6535714285714286,2115.0,0.9555091071890452,51.39843749959845,2.83614697120065,0.8685579196213388,78,0.17,0.65,0.023,0.021,0.21,23.501,48.573,15.475,0.641,1.301,6.792,2.341,3.138601705867149,1.246196474844139
25200805,2025-04-16,SAILTOWER6VA,121.8,5.14,10296.0,3006.0,751.0,1246.0,2494.0,0.0,459.0,6735.0,1119.0,0.0,0.1442380952380952,0.0342857142857142,0.6535714285714286,2953.0,0.959508429171581,55.295566502009066,3.4251497005976628,0.8445648493055047,68,0.17,1.31,0.034,0.018,0.24,29.786,43.899,12.16,1.316,2.225,7.683,1.674,3.6098182715237237,1.0465349131046322
25300879,2025-04-17,C20MMNC,124.44,7.33,8253.0,2979.0,588.0,1752.0,1831.0,272.0,0.0,6626.0,1312.0,385.0,0.1438214285714285,0.0405,0.6692142857142857,2103.0,0.9443727707297233,53.24654451901923,2.770392749243783,0.8706609605321585,42,0.21,0.78,0.018,0.023,0.2,22.213,45.865,14.802,0.977,1.006,11.138,2.528,3.0983584408565834,1.2390587853901016
25300888,2025-04-17,C20MMNC,128.84,5.62,7989.0,3000.0,599.0,573.0,1715.0,211.0,0.0,6559.0,1058.0,0.0,0.1438214285714285,0.0405,0.6692142857142857,1926.0,0.9582031830956552,50.90810307318451,2.6629999999991125,0.8904465212871805,42,0.21,0.702,0.036,0.024,0.204,20.075,52.883,14.441,0.652,1.032,6.956,2.539,3.661750450076167,1.5320856389605124
25100886,2025-04-17,C20MMNC,129.2,5.86,7788.0,3711.0,652.0,991.0,1806.0,263.0,0.0,6637.0,1174.0,0.0,0.1438214285714285,0.0405,0.6692142857142857,2069.0,0.956611876196086,51.36996903985008,2.098625707355942,0.8728854519087129,42,0.2,0.73,0.032,0.028,0.21,19.869,52.148,15.162,0.84,1.048,7.079,2.426,3.4391611158741675,1.4885818680063945
25100880,2025-04-17,C20MMNC,126.81,5.54,7743.0,4041.0,642.0,1200.0,1753.0,263.0,0.0,6504.0,1158.0,0.0,0.1438214285714285,0.0405,0.6692142857142857,2016.0,0.9581412920214724,51.28933049403605,1.9161098737931408,0.8695436507932195,42,0.18,0.74,0.034,0.027,0.22,19.623,50.437,15.152,0.721,1.06,9.281,2.304,3.3285158054510657,1.4503393144697494
25100850,2025-04-17,2062BK1,129.78,5.19,7980.0,3315.0,608.0,2167.0,1814.0,253.0,0.0,5111.0,2245.0,0.0,0.1438214285714285,0.0405,0.6692142857142857,2067.0,0.961547010439642,39.38203112930049,2.4072398190037987,0.8776003870339247,6,0.2,0.76,0.032,0.024,0.21,22.322,50.306,15.606,0.718,1.199,5.605,2.684,3.2232972384186582,1.3263202299032404
25100842,2025-04-17,2062BK1,124.69,5.47,8427.0,4488.0,604.0,499.0,1817.0,254.0,0.0,6471.0,1957.0,0.0,0.1438214285714285,0.0405,0.6692142857142857,2071.0,0.9579748002384914,51.896703825071,1.8776737967910253,0.8773539352965344,6,0.22,0.76,0.038,0.015,0.17,23.897,48.383,15.72,0.581,1.093,6.348,2.533,3.0776032059029323,1.2212378211923876
25200845,2025-04-17,C20MMNC,127.12,5.75,9006.0,2955.0,495.0,2548.0,1755.0,246.0,155.0,6617.0,1303.0,0.0,0.1438214285714285,0.0405,0.6692142857142857,2156.0,0.9567246180405156,52.05317809902412,3.047715736039578,0.8140074211499008,42,0.21,0.83,0.028,0.019,0.25,19.836,48.912,18.154,0.906,1.225,7.143,2.292,2.6941338474249514,1.2874628201416127
25200861,2025-04-17,1786500D,130.18,0.0,8472.0,2202.0,591.0,1782.0,1782.0,260.0,152.0,6498.0,1153.0,309.0,0.1438214285714285,0.0405,0.6692142857142857,2194.0,0.9999999999923184,49.91550161276759,3.8474114441399423,0.8122151321782989,2,0.2,0.75,0.023,0.023,0.236,19.314,51.187,16.518,1.011,1.24,6.418,2.739,3.09867425388946,1.4284877068623894
25200902,2025-04-17,2062BK1,132.03,6.1,9363.0,2991.0,649.0,2382.0,1765.0,240.0,0.0,6997.0,1258.0,0.0,0.1438214285714285,0.0405,0.6692142857142857,2005.0,0.9558387026644768,52.99553131823832,3.130391173519515,0.8802992518698851,6,0.18,0.76,0.023,0.026,0.27,20.284,52.87,14.357,0.618,1.036,6.842,2.555,3.682267725309932,1.526182091103285
25100910,2025-04-18,2062E350RC,123.45,5.7,7683.0,2973.0,757.0,1658.0,2497.0,85.0,538.0,6652.0,1135.0,0.0,0.1402,0.04452,0.79876,3120.0,0.9558652729310424,53.88416362856311,2.5842583249234496,0.8003205128202563,8,0.18,1.37,0.034,0.026,0.25,24.703,48.346,14.964,0.902,1.088,6.047,2.472,3.230604744403608,1.2187657557729152
25300906,2025-04-18,C20MMNC,130.1,7.54,9081.0,3057.0,2645.0,2094.0,1712.0,224.0,0.0,6572.0,1104.0,0.0,0.1402,0.04452,0.79876,1936.0,0.9452194129544812,50.51498847001911,2.970559371932296,0.8842975206607002,42,0.193,0.724,0.029,0.03,0.212,25.987,49.728,14.291,0.735,1.127,4.664,1.967,3.4794290512174646,1.2345887435139902
25300924,2025-04-18,1786500D,125.03,7.64,8364.0,2991.0,655.0,1268.0,1781.0,268.0,0.0,6620.0,1220.0,0.0,0.1402,0.04452,0.79876,2049.0,0.9424135071912084,52.947292649340575,2.7963891675015726,0.8692044899946954,2,0.19,0.79,0.025,0.025,0.195,2.299,44.46,25.657,9.695,2.329,13.133,0.101,1.7327928911060877,1.5902993883463892
25300926,2025-04-18,S.TOWER6VAN,125.79,6.1,8097.0,3021.0,646.0,1068.0,2520.0,104.0,501.0,6910.0,1196.0,0.0,0.1402,0.04452,0.79876,3125.0,0.953749336561121,54.93282454841455,2.680238331677365,0.806399999999742,67,0.19,1.31,0.036,0.033,0.24,25.283,48.753,14.851,1.037,1.006,5.515,2.144,3.2825882036089413,1.2147253021053943
25300941,2025-04-18,C20MMNACUTLT,124.85,5.11,8742.0,2439.0,754.0,1880.0,1747.0,262.0,102.0,6400.0,1017.0,0.0,0.1402,0.04452,0.79876,2111.0,0.9606802092877756,51.26151381616931,3.584255842556956,0.8275698720981395,40,0.18,0.73,0.027,0.032,0.22,22.095,50.226,17.268,0.512,1.115,4.969,2.301,2.908448665238288,1.2759374047352912
25300944,2025-04-18,S.TOWER6VAN,124.87,5.95,8628.0,2475.0,751.0,2330.0,2543.0,129.0,534.0,6185.0,988.0,478.0,0.1402,0.04452,0.79876,3206.0,0.9545176578431852,49.531512772887545,3.4860606060591977,0.7932002495318798,67,0.16,1.27,0.029,0.035,0.2,22.56,50.893,16.569,0.453,1.13,4.688,2.186,3.071394085697043,1.300613340148224
25300956,2025-04-18,C20MMNACUTLT,128.22,5.67,8415.0,2178.0,594.0,2503.0,1814.0,279.0,0.0,6346.0,1168.0,327.0,0.1402,0.04452,0.79876,2093.0,0.9576518037123188,49.49305880479261,3.8636363636345896,0.8666985188720179,40,0.18,0.74,0.021,0.032,0.21,17.714,51.031,16.233,0.673,0.796,10.255,1.966,3.143464334113588,1.503210792977495
25100927,2025-04-18,C20MMNC,130.27,5.25,10365.0,2976.0,644.0,1644.0,1851.0,267.0,0.0,6779.0,1133.0,0.0,0.1402,0.04452,0.79876,2118.0,0.9612603305714194,52.03807476739051,3.4828629032246363,0.8739376770534117,42,0.18,0.76,0.033,0.032,0.21,18.688,50.86,18.159,0.886,1.063,6.343,2.352,2.800660792951542,1.3802648719062096
25100937,2025-04-18,1786550D,125.22,5.22,8526.0,2493.0,611.0,4088.0,2446.0,77.0,615.0,6014.0,1600.0,0.0,0.1402,0.04452,0.79876,3138.0,0.959981600728611,48.02747164951264,3.41997593260994,0.7794773741233972,3,0.21,1.25,0.03,0.04,0.25,25.086,49.399,15.354,0.686,0.922,5.046,2.089,3.2171279713448393,1.2215078756707303
25200939,2025-04-18,1786500D,125.82,0.0,9021.0,2010.0,619.0,1101.0,1789.0,294.0,0.0,155.0,46.0,0.0,0.1402,0.04452,0.79876,2083.0,0.999999999992052,1.2319186138830718,4.488059701490305,0.8588574171863376,2,0.21,0.79,0.027,0.02,0.207,20.778,52.914,16.85,0.578,0.904,4.332,2.138,3.1401103792059812,1.4062026628398312
25200928,2025-04-18,S.TOWER6VAN,126.5,5.56,10554.0,3003.0,588.0,2892.0,2784.0,94.0,564.0,6563.0,2121.0,0.0,0.1402,0.04452,0.79876,3442.0,0.9578979251782684,51.881422924491055,3.514485514484344,0.8088320743751282,67,0.18,1.33,0.036,0.033,0.21,24.71,49.149,15.035,0.936,0.988,5.645,2.133,3.268754988028731,1.2365772656367935
25200925,2025-04-18,2062E350RC,125.82,0.0,8877.0,3345.0,698.0,1154.0,2801.0,0.0,658.0,6925.0,2668.0,0.0,0.1402,0.04452,0.79876,3459.0,0.999999999992052,55.038944523485625,2.653811659192032,0.8097716102917578,8,0.18,1.404,0.025,0.026,0.178,25.289,48.705,14.899,1.019,1.005,5.535,2.131,3.268791946308725,1.2118987782726616
25100935,2025-04-18,S.TOWER6VAN,124.69,5.24,9588.0,2499.0,607.0,2993.0,2450.0,101.0,602.0,6839.0,1416.0,0.0,0.1402,0.04452,0.79876,3153.0,0.9596705918497678,54.84802309684138,3.836734693876016,0.7770377418329283,67,0.19,1.36,0.027,0.026,0.22,25.353,49.373,15.082,0.77,0.92,5.06,2.027,3.273420407080819,1.2210159264022158
25100963,2025-04-18,S.TOWER6VAN,125.11,5.69,9000.0,2595.0,687.0,1561.0,2631.0,126.0,599.0,6071.0,2165.0,0.0,0.1402,0.04452,0.79876,3356.0,0.9564984709406996,48.52529773760271,3.4682080924842125,0.7839690107268225,67,0.18,1.33,0.025,0.03,0.22,11.73,47.7255,22.095,3.53,1.7145000000000001,10.6785,1.0125,2.159915821868211,1.4109117247088037
25300977,2025-04-19,C20MMNACUTLT,130.64,5.98,9591.0,2700.0,646.0,2988.0,1861.0,265.0,0.0,7103.0,1318.0,0.0,0.1419677419354838,0.044,0.6792903225806451,2126.0,0.9562289562219572,54.37078995671793,3.5522222222209066,0.8753527751642167,40,0.21,0.75,0.024,0.025,0.23,26.513,48.094,14.917,0.577,0.96,5.461,2.038,3.223890601957367,1.1608216070092443
25300983,2025-04-19,C20MMNACUTLT,131.96,5.78,9618.0,2229.0,648.0,2072.0,1847.0,274.0,0.0,6818.0,1630.0,0.0,0.1419677419354838,0.044,0.6792903225806451,2121.0,0.9580368810733408,51.66717186987218,4.314939434722156,0.8708156529934602,40,0.22,0.74,0.029,0.037,0.21,26.879,48.041,14.68,0.654,0.974,5.341,1.981,3.2723247735167904,1.1559432146294515
25200997,2025-04-19,S.TOWER6VAN,127.41,5.89,5517.0,2553.0,674.0,1395.0,2660.0,101.0,560.0,7095.0,1247.0,0.0,0.1419677419354838,0.044,0.6792903225806451,3321.0,0.955813953481202,55.68636684674919,2.160987074029706,0.8009635651909663,67,0.166,1.29,0.03,0.024,0.202,18.626,52.732,17.91,0.903,0.959,5.095,2.238,2.9441125565295065,1.4432493089197251
25200961,2025-04-19,1786500D,134.1,5.5,8514.0,2217.0,677.0,4178.0,1833.0,260.0,0.0,6867.0,1545.0,0.0,0.1419677419354838,0.044,0.6792903225806451,2093.0,0.9606017191908268,51.20805369089331,3.8403247631917727,0.8757763975151095,2,0.2,0.76,0.024,0.031,0.215,23.367,50.358,16.49,0.496,1.113,4.388,2.265,3.053665635801346,1.2634351949420444
25200964,2025-04-19,C20MMNACUTLT,127.98,5.1,9510.0,2232.0,715.0,4248.0,1816.0,250.0,162.0,6433.0,1131.0,320.0,0.1419677419354838,0.044,0.6792903225806451,2228.0,0.9616771866474176,50.26566650999949,4.260752688170134,0.8150807899457742,40,0.19,0.76,0.023,0.029,0.2,23.39,50.583,16.335,0.474,1.116,4.315,2.265,3.096412830558276,1.2732970850324725
25101002,2025-04-19,S.TOWER6VAN,123.68,0.0,8502.0,2937.0,707.0,2654.0,2457.0,78.0,563.0,6333.0,1192.0,0.0,0.1419677419354838,0.044,0.6792903225806451,3098.0,0.9999999999919146,51.20472186245792,2.8947906026547856,0.7930923176240178,67,0.19,1.36,0.031,0.038,0.25,18.4,52.627,18.262,0.717,0.955,5.134,2.356,2.8816185730712367,1.4354253607178902
25100978,2025-04-19,2062BK1,122.62,5.63,9582.0,2505.0,662.0,2549.0,1759.0,254.0,0.0,588.0,1465.0,0.0,0.1419677419354838,0.044,0.6792903225806451,2013.0,0.9561013645149624,4.795302560717702,3.825149700597275,0.873820168901702,6,0.21,0.75,0.021,0.029,0.21,20.224,50.877,17.59,0.798,1.035,5.554,2.312,2.8922176112784945,1.3454184847282826
25100982,2025-04-19,2062BK1,120.05,6.11,9570.0,2481.0,662.0,2232.0,1465.0,244.0,0.0,6112.0,1076.0,0.0,0.1419677419354838,0.044,0.6792903225806451,1709.0,0.9515694356297434,50.912119949596736,3.8573155985474177,0.857226448214829,6,0.22,0.76,0.029,0.038,0.23,22.133,50.576,16.528,0.675,1.029,5.226,2.244,3.059834230745962,1.3081578811235839
25100986,2025-04-19,C18HMNCMAALK,122.61,0.0,9300.0,2073.0,693.0,1991.0,1868.0,0.0,947.0,6009.0,982.0,0.0,0.1419677419354838,0.044,0.6792903225806451,2815.0,0.999999999991844,49.00905309478012,4.48625180897034,0.6635879218470112,31,0.174,1.294,0.024,0.012,0.254,24.801,50.93,14.532,0.693,1.244,4.121,2.086,3.5044381751875044,1.2948085625667363
25100991,2025-04-19,1786500D,124.85,0.0,9294.0,2253.0,662.0,3619.0,1760.0,246.0,0.0,6014.0,1146.0,0.0,0.1419677419354838,0.044,0.6792903225806451,2006.0,0.9999999999919904,48.1698037641316,4.125166444738516,0.8773678963106294,2,0.2,0.72,0.032,0.029,0.227,1.575,48.91,30.471,6.463,0.997,9.726,0.133,1.6050800735101074,1.5261958997722096
25100994,2025-04-19,S.TOWER6VAN,123.68,5.21,8979.0,2496.0,604.0,3651.0,2459.0,98.0,605.0,6501.0,1809.0,0.0,0.1419677419354838,0.044,0.6792903225806451,3162.0,0.959577934665532,52.5630659762891,3.597355769229328,0.7776723592660412,67,0.19,1.27,0.027,0.023,0.2,14.798,53.334,19.485,0.995,1.177,6.084,2.539,2.737041978856615,1.5556527826391322
25101013,2025-04-19,S.TOWER6VAN,127.7,5.78,7098.0,2520.0,700.0,1096.0,2570.0,112.0,612.0,6088.0,1640.0,0.0,0.1419677419354838,0.044,0.6792903225806451,3294.0,0.9566976325969684,47.67423649140427,2.816666666665549,0.780206435943904,67,0.19,1.38,0.03,0.028,0.23,23.775,49.261,16.057,0.632,1.195,5.055,2.457,3.067692116079213,1.236688173122788
25101010,2025-04-19,S.TOWER6VAN,126.73,0.0,8037.0,2697.0,717.0,1989.0,2558.0,108.0,643.0,6569.0,1096.0,0.0,0.1419677419354838,0.044,0.6792903225806451,3309.0,0.9999999999921092,51.834609010874814,2.9799777530578493,0.7730432154727189,67,0.18,1.31,0.026,0.028,0.21,23.754,48.91,16.263,0.636,1.19,5.173,2.501,3.00725528775209,1.222200009995502
25100998,2025-04-19,S.TOWER6VAN,124.09,5.16,8499.0,2502.0,654.0,2734.0,2571.0,102.0,606.0,6808.0,1500.0,0.0,0.1419677419354838,0.044,0.6792903225806451,3279.0,0.9600773694316436,54.863405592272834,3.3968824940034383,0.7840805123510876,67,0.17,1.29,0.027,0.019,0.2,18.761,52.353,18.123,0.724,0.954,5.135,2.405,2.888600750386228,1.4193574623830827
25100960,2025-04-19,S.TOWER6VAN,126.3,5.31,9468.0,2703.0,702.0,3068.0,2641.0,118.0,650.0,6195.0,1478.0,0.0,0.1419677419354838,0.044,0.6792903225806451,3409.0,0.959653521761571,49.04988123476603,3.502774694782278,0.7747139923729027,67,0.163,1.395,0.026,0.025,0.205,20.69,50.047,17.833,1.384,1.22,5.322,1.926,2.806268924526186,1.2991122417194478
25201052,2025-04-20,EXPORTDSP14,128.1,0.0,7005.0,1299.0,663.0,1572.0,1772.0,273.0,256.0,5294.0,934.0,661.0,0.1404666666666666,0.0471,0.6710666666666667,2301.0,0.9999999999921936,41.3270882120115,5.392609699764902,0.7700999565402998,55,0.2,0.71,0.02,0.026,0.22,28.214,47.583,13.57,0.691,1.176,5.266,2.103,3.5062265124161813,1.13875792748594
25201067,2025-04-20,S.TOWER6VAN,126.6,0.0,9108.0,4203.0,600.0,1055.0,2552.0,94.0,550.0,6213.0,1379.0,0.0,0.1404666666666666,0.0471,0.6710666666666667,3196.0,0.9999999999921012,49.075829383498615,2.1670235546033387,0.7984981226530669,67,0.18,1.28,0.024,0.034,0.26,26.47,47.687,14.853,0.865,0.923,5.315,2.387,3.2103810421435304,1.1539783176846385
25201030,2025-04-20,2062BK1,124.89,5.23,8808.0,2904.0,613.0,2591.0,2585.0,88.0,496.0,6761.0,1316.0,0.0,0.1404666666666666,0.0471,0.6710666666666667,3169.0,0.9598063326086704,54.13563936220565,3.033057851238625,0.8157147365096826,6,0.2,1.23,0.019,0.02,0.21,23.439,49.814,15.535,0.671,0.996,5.425,2.467,3.206359423274974,1.2781013470173188
25301032,2025-04-20,SEQRFE550D,121.58,5.66,8421.0,2484.0,601.0,2522.0,1774.0,280.0,118.0,6296.0,1132.0,326.0,0.1404666666666666,0.0471,0.6710666666666667,2172.0,0.9555171329695415,51.78483303132271,3.390096618356123,0.8167587476975982,73,0.22,0.77,0.025,0.034,0.21,20.899,50.301,17.08,0.751,1.013,5.978,2.407,2.944851004039576,1.3244075829383888
25201017,2025-04-20,2062BK1,131.61,0.0,9750.0,2511.0,600.0,2015.0,1829.0,250.0,0.0,6577.0,1629.0,0.0,0.1404666666666666,0.0471,0.6710666666666667,2079.0,0.999999999992402,49.97340627573913,3.882915173236208,0.8797498797494566,6,0.19,0.75,0.023,0.027,0.22,34.351,41.309,11.56,0.832,5.118,3.947,1.662,3.573133811953983,0.8997429865830283
25301073,2025-04-20,EXPORTDSP14,131.0,5.47,9039.0,3156.0,651.0,0.0,1847.0,278.0,0.0,6807.0,1206.0,0.0,0.1404666666666666,0.0471,0.6710666666666667,2125.0,0.959917930673702,51.96183206067205,2.864068441063732,0.8691764705878263,55,0.19,0.72,0.034,0.025,0.22,20.36,53.171,14.159,0.645,1.046,6.742,2.452,3.755014124293785,1.540295480880649
25301055,2025-04-20,C20MMNC,129.5,5.98,7551.0,2487.0,699.0,870.0,1793.0,272.0,156.0,6798.0,1554.0,0.0,0.1404666666666666,0.0471,0.6710666666666667,2221.0,0.955860643630382,52.494208493803136,3.0361881785271265,0.8072940117060751,42,0.2,0.76,0.022,0.03,0.19,20.391,53.141,14.102,0.633,1.045,6.773,2.482,3.76806353258172,1.5405867687133996
25301053,2025-04-20,EXPORTDSP14,129.02,5.61,7764.0,1986.0,696.0,939.0,1820.0,271.0,146.0,6387.0,1580.0,0.0,0.1404666666666666,0.0471,0.6710666666666667,2237.0,0.9583302384241378,49.50395287513948,3.909365558910418,0.8135896289670033,55,0.2,0.74,0.023,0.032,0.22,2.075,49.562,29.302,7.366,1.525,8.243,0.119,1.6913626591134012,1.5795143093887436
25301039,2025-04-20,1786500D,123.81,5.88,8421.0,2559.0,701.0,2324.0,1779.0,278.0,96.0,6301.0,994.0,315.0,0.1404666666666666,0.0471,0.6710666666666667,2153.0,0.9546611149590974,50.89249656690984,3.290738569752524,0.8262888992100204,2,0.19,0.74,0.026,0.028,0.189,24.289,49.237,15.265,0.709,1.008,5.513,2.368,3.225271845932137,1.244773100745797
25101066,2025-04-20,2062BK1,125.77,8.14,9165.0,2568.0,594.0,1888.0,1707.0,264.0,281.0,6422.0,1077.0,0.0,0.1404666666666666,0.0471,0.6710666666666667,2252.0,0.9392129041823672,51.06146139738362,3.56892523364347,0.7579928952039263,6,0.2,0.79,0.032,0.037,0.19,18.987,51.179,17.602,0.985,0.998,6.037,2.714,2.9074021473612452,1.3987154960371688
25301049,2025-04-20,S.TOWER6VAN,128.1,6.1,7620.0,2781.0,698.0,1717.0,2597.0,114.0,513.0,4801.0,2356.0,0.0,0.1404666666666666,0.0471,0.6710666666666667,3224.0,0.9545454545383418,37.47853239627261,2.740021574972046,0.8055210918111645,67,0.19,1.29,0.027,0.033,0.19,28.387,47.592,13.414,0.675,1.187,5.257,2.087,3.54767051807678,1.1385101191330558
25101031,2025-04-20,S.TOWER6VAN,128.54,5.48,8316.0,2469.0,609.0,2956.0,2548.0,102.0,592.0,6266.0,2687.0,0.0,0.1404666666666666,0.0471,0.6710666666666667,3242.0,0.9591105805032152,48.74747160379068,3.3681652490873355,0.7859346082662597,67,0.19,1.29,0.027,0.03,0.21,32.247,45.874,12.036,0.604,1.209,4.889,1.858,3.811082495638449,1.0359046156625418
25101044,2025-04-20,C20MMNC,123.42,5.14,7839.0,2415.0,719.0,0.0,1809.0,257.0,0.0,6282.0,1094.0,0.0,0.1404666666666666,0.0471,0.6710666666666667,2066.0,0.960018668318606,50.89936801125506,3.2459627329179104,0.8756050338814736,42,0.215,0.768,0.025,0.031,0.227,1.335,44.515,27.46,10.926,0.86,12.612,0.088,1.6210261825862131,1.5458744270037503
25101056,2025-04-20,EXPORTDSP14,138.99,0.0,9531.0,2217.0,667.0,4005.0,1720.0,264.0,0.0,6711.0,1128.0,0.0,0.1404666666666666,0.0471,0.6710666666666667,1984.0,0.9999999999928052,48.284049211826144,4.299052774017006,0.8669354838705308,55,0.21,0.71,0.026,0.032,0.2,20.415,52.726,14.48,0.769,1.063,6.75,2.366,3.6410468890270007,1.5109468133883541
25101041,2025-04-20,SEQRFE550D,127.53,5.53,8220.0,1968.0,704.0,0.0,1861.0,297.0,0.0,6367.0,1528.0,0.0,0.1404666666666666,0.0471,0.6710666666666667,2158.0,0.9584398015860632,49.92550772328138,4.176829268290561,0.8623725671914447,73,0.22,0.75,0.02,0.023,0.19,32.288,45.97,12.011,0.608,1.21,4.782,1.826,3.8270063270063273,1.0376975169300229
25301118,2025-04-21,S.TOWER6VAN,122.73,5.69,8118.0,2250.0,649.0,1249.0,2599.0,109.0,502.0,3808.0,690.0,0.0,0.1372857142857143,0.0440952380952381,0.6384285714285715,3210.0,0.9556922597651792,31.02745864881425,3.607999999998397,0.8096573208720219,67,0.18,1.3,0.023,0.02,0.22,26.015,49.338,14.119,0.546,1.035,5.052,2.444,3.494192634560907,1.229301108757942
25301107,2025-04-21,TMT-FE500D,123.08,7.74,7446.0,3549.0,492.0,1404.0,1784.0,312.0,0.0,104.0,1427.0,0.0,0.1372857142857143,0.0440952380952381,0.6384285714285715,2096.0,0.9408347347428464,0.8449788755212465,2.098055790362892,0.8511450381675328,78,0.194,0.737,0.018,0.033,0.249,26.869,47.77,14.237,0.944,1.052,5.404,2.175,3.355106054221099,1.1620891818911623
25301103,2025-04-21,C20MMNACUTLT,131.95,5.33,7662.0,2169.0,610.0,1127.0,1827.0,274.0,0.0,6036.0,1429.0,0.0,0.1372857142857143,0.0440952380952381,0.6384285714285715,2101.0,0.9611742424172408,45.74460022701217,3.5325034578130325,0.8695859114703144,40,0.208,0.761,0.024,0.031,0.221,27.188,47.241,14.251,0.936,1.018,5.817,2.041,3.314692674712321,1.1399855212355212
25301076,2025-04-21,2062BK1,128.24,5.98,8028.0,2034.0,651.0,847.0,1800.0,284.0,0.0,6816.0,1220.0,0.0,0.1372857142857143,0.0440952380952381,0.6384285714285715,2084.0,0.9554462822160972,53.15034310626052,3.946902654865316,0.863723608444883,6,0.2,0.74,0.035,0.024,0.21,23.522,50.296,15.129,0.706,0.91,5.716,2.338,3.324256444150694,1.3012521991100074
25101095,2025-04-21,2062BK1,129.01,5.88,8289.0,3480.0,694.0,2173.0,1820.0,267.0,0.0,6600.0,1132.0,0.0,0.1372857142857143,0.0440952380952381,0.6384285714285715,2087.0,0.9564089257842954,51.15882489689824,2.3818965517234534,0.8720651653086382,6,0.2,0.75,0.033,0.034,0.17,29.025,46.762,13.428,0.525,0.948,6.011,1.878,3.4821654628043786,1.1014745371460875
25101097,2025-04-21,2062BK1,122.57,5.85,7998.0,2472.0,0.0,2198.0,0.0,0.0,0.0,6506.0,1060.0,0.0,0.1372857142857143,0.0440952380952381,0.6384285714285715,0.0,0.9544463479134524,53.07987272535629,3.2354368932025745,0.0,6,0.19,0.77,0.033,0.033,0.2,28.829,46.124,13.783,0.505,0.921,6.52,1.903,3.346198491004063,1.0823926970642763
25101078,2025-04-21,2062BK1,127.46,5.67,9543.0,4083.0,607.0,2644.0,1803.0,253.0,0.0,6624.0,1107.0,0.0,0.1372857142857143,0.0440952380952381,0.6384285714285715,2056.0,0.9574100503195568,51.96924525300511,2.337252020572536,0.8769455252914022,6,0.2,0.74,0.029,0.027,0.2,23.347,50.529,15.058,0.762,0.91,5.702,2.309,3.355402085131815,1.3156538040931105
25201091,2025-04-21,2062BK1,132.11,5.79,8331.0,2562.0,665.0,2389.0,1768.0,260.0,142.0,6601.0,1104.0,0.0,0.1372857142857143,0.0440952380952381,0.6384285714285715,2170.0,0.9580130529299636,49.96593747596725,3.2517564402797614,0.8147465437784264,6,0.18,0.69,0.025,0.03,0.18,21.993,50.595,16.278,0.593,0.979,5.767,2.274,3.1079918913938203,1.3219847408026757
25101072,2025-04-21,S.TOWER6VAN,126.89,0.0,9393.0,3954.0,692.0,2563.0,2552.0,102.0,599.0,6533.0,1486.0,0.0,0.1372857142857143,0.0440952380952381,0.6384285714285715,3253.0,0.9999999999921192,51.48553865512266,2.375569044005469,0.7845066092834969,67,0.19,1.28,0.028,0.029,0.19,25.902,47.468,12.6,0.55,1.074,8.696,2.267,3.767002618839775,1.232838999558476
25201106,2025-04-21,2062BK1,126.04,5.31,8004.0,2415.0,657.0,522.0,1748.0,246.0,199.0,6751.0,1079.0,0.0,0.1372857142857143,0.0440952380952381,0.6384285714285715,2193.0,0.9595736581579022,53.56236115476386,3.314285714284342,0.7970816233466498,6,0.21,0.77,0.029,0.034,0.22,26.974,47.519,14.315,0.977,1.042,5.454,2.172,3.3192930986309026,1.1508597723419713
25301139,2025-04-22,2062BK1,132.05,5.69,7542.0,2490.0,605.0,1014.0,1728.0,291.0,105.0,6796.0,1175.0,381.0,0.1440499999999999,0.0395,0.67875,2124.0,0.958690286039214,51.46535403217368,3.028915662649386,0.8135593220335153,6,0.18,0.75,0.03,0.027,0.21,28.433,47.049,13.638,0.832,0.908,6.017,1.805,3.449593078671457,1.1182972047917856
25301149,2025-04-22,TMT-FE500D,124.21,7.95,7362.0,2337.0,652.0,1904.0,1724.0,312.0,115.0,6431.0,1160.0,0.0,0.1440499999999999,0.0395,0.67875,2151.0,0.9398456416393778,51.77521938610599,3.1501925545557765,0.8014876801483954,78,0.21,0.74,0.028,0.023,0.21,3.957,47.344,26.941,6.195,3.713,9.565,0.27,1.7572563284091753,1.5322178711285155
25301133,2025-04-22,TMT-FE500D,128.3,5.89,6993.0,2505.0,594.0,855.0,1735.0,298.0,152.0,6896.0,2068.0,0.0,0.1440499999999999,0.0395,0.67875,2185.0,0.9561070124379156,53.74902572054755,2.7916167664659515,0.7940503432490645,78,0.222,0.749,0.02,0.021,0.212,3.2,49.106,27.205,7.134,1.859,9.502,0.204,1.8049694920238184,1.6150101953561797
25101119,2025-04-22,R19,120.51,5.56,8940.0,2493.0,789.0,1149.0,1220.0,257.0,0.0,6428.0,1837.0,0.0,0.1440499999999999,0.0395,0.67875,1477.0,0.9558975172447378,53.33997178613111,3.586040914559332,0.8259986459033,64,0.52,0.74,0.023,0.016,0.21,26.137,49.722,13.725,0.505,1.344,4.758,2.345,3.622468308319977,1.2473220781175527
25201134,2025-04-22,TMT-FE500D,120.87,0.0,8130.0,2484.0,660.0,603.0,1691.0,250.0,179.0,6747.0,1169.0,0.0,0.1440499999999999,0.0395,0.67875,2120.0,0.9999999999917266,55.820302804204346,3.272946859902064,0.797641509433586,78,0.216,0.74,0.025,0.025,0.231,14.558,48.6745,20.947000000000003,3.9655,1.765,7.089,1.3145,2.3235869772770665,1.3708809778628965
25201137,2025-04-22,TMT-FE500D,132.05,6.22,8730.0,2481.0,635.0,2271.0,1654.0,256.0,0.0,6781.0,1085.0,0.0,0.1440499999999999,0.0395,0.67875,1910.0,0.9550155492807187,51.35176069631691,3.5187424425620644,0.8659685863869812,78,0.2,0.72,0.025,0.026,0.22,25.472,48.104,15.585,0.727,1.189,5.006,2.448,3.0863595534453996,1.1716108919090067
25201152,2025-04-22,2062BK1,123.14,0.0,9072.0,2451.0,600.0,2273.0,1671.0,246.0,0.0,6362.0,1600.0,0.0,0.1440499999999999,0.0395,0.67875,1917.0,0.9999999999918792,51.66477180403066,3.701346389227376,0.8716744913923465,6,0.19,0.73,0.019,0.022,0.17,23.608,49.674,15.411,0.842,1.141,5.342,2.335,3.223072930184272,1.273039466940031
25201155,2025-04-22,R19,126.74,5.25,9759.0,2106.0,792.0,2378.0,1164.0,240.0,0.0,6596.0,1515.0,0.0,0.1440499999999999,0.0395,0.67875,1404.0,0.960224259406317,52.04355373163924,4.633903133900934,0.8290598290592386,64,0.49,0.76,0.023,0.018,0.24,23.559,49.512,15.524,0.904,1.153,5.405,2.297,3.189178743961353,1.2668099478047283
25201168,2025-04-22,C20MMNC,127.46,5.16,7983.0,3345.0,583.0,2577.0,1644.0,223.0,0.0,6684.0,1737.0,0.0,0.1440499999999999,0.0395,0.67875,1867.0,0.961091841343982,52.43998117015189,2.38654708520108,0.8805570433846381,42,0.2,0.76,0.021,0.024,0.2,21.705,48.723,15.214,0.633,0.927,9.047,2.221,3.2023003614853764,1.3196912242686891
25201120,2025-04-22,2062BK1,108.42,0.0,7212.0,2226.0,649.0,1989.0,1806.0,260.0,0.0,5646.0,2797.0,0.0,0.1440499999999999,0.0395,0.67875,2066.0,0.9999999999907766,52.07526286614946,3.2398921832869543,0.8741529525649205,6,0.19,0.74,0.022,0.027,0.18,25.377,49.127,14.335,0.563,1.906,4.76,2.428,3.426827566964286,1.2370508397753885
25301170,2025-04-22,TMT-FE500D,125.36,5.26,8481.0,2217.0,660.0,2020.0,1752.0,260.0,0.0,6446.0,1093.0,0.0,0.1440499999999999,0.0395,0.67875,2012.0,0.959730515993265,51.419910656896775,3.825439783489479,0.8707753479120921,78,0.22,0.73,0.027,0.019,0.18,23.171,50.153,15.767,0.751,1.033,5.231,2.398,3.180682394723491,1.287988905724338
25301205,2025-04-23,C20MMNACUTLT,134.16,7.95,7572.0,1971.0,660.0,0.0,1834.0,274.0,0.0,6887.0,1399.0,0.0,0.15276,0.03512,0.76544,2108.0,0.9440574203015688,51.33422778733353,3.841704718415098,0.8700189753316556,40,0.2,0.75,0.042,0.018,0.24,20.843,50.597,17.502,0.677,1.338,4.796,2.202,2.8907615837285037,1.319485735148386
25301202,2025-04-23,TMT-FE500D,128.04,7.44,9051.0,1980.0,646.0,0.0,1822.0,277.0,0.0,6557.0,1192.0,0.0,0.15276,0.03512,0.76544,2099.0,0.9450841452543176,51.210559199849975,4.571212121209813,0.8680323963788147,78,0.18,0.78,0.028,0.017,0.25,21.964,50.581,16.245,0.669,0.973,5.753,2.286,3.1134433091222453,1.3237634127191835
25201185,2025-04-23,TMT-FE500D,135.29,5.15,10410.0,2499.0,613.0,2197.0,1704.0,253.0,0.0,6584.0,1059.0,0.0,0.15276,0.03512,0.76544,1957.0,0.9633295357379428,48.66582895965212,4.165666266504935,0.8707204905463103,78,0.18,0.7,0.04,0.021,0.19,18.916,51.836,17.264,0.572,1.188,5.96,2.38,3.0023747465971615,1.4326856637461651
25201189,2025-04-23,TMT-FE500D,126.54,6.1,10113.0,2784.0,589.0,3144.0,1654.0,283.0,0.0,6300.0,1044.0,381.0,0.15276,0.03512,0.76544,1937.0,0.954010856446366,49.786628733603706,3.632543103446971,0.8538977800718359,78,0.23,0.76,0.022,0.024,0.23,18.63,51.98,17.468,0.59,1.177,5.897,2.374,2.9755567004407806,1.4399290839081416
25301211,2025-04-23,2062BK1,128.44,9.19,9072.0,2496.0,632.0,1797.0,1802.0,274.0,0.0,6724.0,1271.0,0.0,0.15276,0.03512,0.76544,2076.0,0.9332267674131132,52.35129243185651,3.634615384613928,0.8680154142577707,6,0.199,0.735,0.043,0.022,0.221,23.293,51.102,15.177,0.67,1.142,4.492,2.499,3.3668467518777176,1.3283252319929297
25101186,2025-04-23,C20MMNC,127.12,5.67,10041.0,2676.0,644.0,2519.0,1807.0,284.0,0.0,6002.0,1421.0,0.0,0.15276,0.03512,0.76544,2091.0,0.9573010015742354,47.21522970384506,3.752242152464965,0.8641798182683577,42,0.2,0.74,0.023,0.023,0.24,19.291,51.085,17.395,0.974,1.162,6.027,2.283,2.9365946194527477,1.3924550930847441
25101188,2025-04-23,C20MMNC,122.84,5.26,10050.0,3201.0,604.0,1991.0,1775.0,290.0,0.0,6164.0,1577.0,0.0,0.15276,0.03512,0.76544,2065.0,0.958938329422647,50.17909475699952,3.139643861292365,0.8595641646484942,42,0.21,0.76,0.024,0.02,0.23,23.118,51.049,15.38,0.664,1.14,4.507,2.527,3.3189649567648396,1.3259824930517676
25101213,2025-04-23,EXPORTDSP14,120.41,6.23,10437.0,3282.0,607.0,2668.0,1814.0,271.0,0.0,6346.0,1116.0,0.0,0.15276,0.03512,0.76544,2085.0,0.9508054327151704,52.70326384807986,3.180073126141627,0.8700239808149305,55,0.19,0.71,0.022,0.021,0.21,26.823,47.706,13.633,0.597,1.195,6.259,2.177,3.4990465013935754,1.1791778925773044
25201222,2025-04-23,TMT-FE500D,123.6,5.35,14535.0,2217.0,627.0,4160.0,1748.0,229.0,0.0,6463.0,1095.0,380.0,0.15276,0.03512,0.76544,1977.0,0.9585110507874488,52.28964401252193,6.556156968873903,0.8841679312084552,78,0.2,0.76,0.019,0.018,0.21,21.779,52.383,15.772,0.681,1.161,4.269,2.28,3.321054967349268,1.394945675330209
25201210,2025-04-23,TMT-FE500D,121.82,0.0,9654.0,2433.0,602.0,2231.0,1768.0,229.0,0.0,6356.0,1700.0,0.0,0.15276,0.03512,0.76544,1997.0,0.9999999999917912,52.17534066612892,3.96794081380848,0.8853279919875386,78,0.22,0.73,0.037,0.026,0.21,24.145,49.134,15.243,0.638,1.263,5.6,2.173,3.223169771713461,1.2474040975906981
25201264,2025-04-24,2062BK1,130.77,5.85,8013.0,2025.0,660.0,0.0,1704.0,246.0,0.0,7060.0,1163.0,255.0,0.14296,0.04176,0.59788,1950.0,0.9571805006517556,53.98791771771823,3.957037037035083,0.8738461538457057,6,0.19,0.78,0.027,0.021,0.2,21.267,54.048,14.519,0.799,0.94,4.529,2.319,3.7223140495867773,1.5102690921284265
25101263,2025-04-24,EXPORTDSP14,130.77,5.73,8748.0,4407.0,597.0,450.0,1909.0,254.0,0.0,6579.0,1933.0,0.0,0.14296,0.04176,0.59788,2163.0,0.9580219780149596,50.309704060179634,1.98502382573134,0.8825705039293192,55,0.2,0.79,0.022,0.026,0.2,26.698,48.582,13.081,1.017,1.084,5.723,2.285,3.7136523467359734,1.221266968325792
25101257,2025-04-24,TMT-FE500D,125.94,5.89,8769.0,4098.0,704.0,560.0,1803.0,254.0,0.0,6446.0,1501.0,0.0,0.14296,0.04176,0.59788,2057.0,0.955321247053362,51.18310306454516,2.139824304538277,0.8765192027219851,78,0.2,0.76,0.024,0.024,0.21,26.454,48.931,12.951,1.012,1.074,5.77,2.282,3.777872143298332,1.2417144597269452
25101227,2025-04-24,R19,122.5,5.79,9468.0,2982.0,800.0,3272.0,1260.0,251.0,0.0,5889.0,1010.0,0.0,0.14296,0.04176,0.59788,1511.0,0.9548678774576752,48.07346938736266,3.1750503018098004,0.8338848444733065,64,0.49,0.72,0.019,0.014,0.22,21.485,52.857,15.684,0.711,1.156,4.146,2.288,3.369907554988843,1.4220338983050849
25101270,2025-04-24,EXPORTDSP14,125.6,5.51,6435.0,3954.0,694.0,1402.0,1817.0,274.0,0.0,6304.0,1132.0,0.0,0.14296,0.04176,0.59788,2091.0,0.957974220113203,50.19108280214816,1.6274658573592242,0.8689622190335394,55,0.19,0.74,0.025,0.024,0.25,25.839,49.283,14.206,0.518,1.276,4.977,2.425,3.468923769972549,1.230659741297508
25201241,2025-04-24,TMT-FE500D,128.63,0.0,9006.0,2559.0,605.0,237.0,1762.0,250.0,0.0,6264.0,1063.0,0.0,0.14296,0.04176,0.59788,2012.0,0.999999999992226,48.69781543925448,3.5193434935507937,0.8757455268385309,78,0.23,0.7,0.03,0.024,0.21,33.609,46.252,10.725,0.52,1.091,4.535,1.69,4.3121387283237,1.0432389759783467
25201247,2025-04-24,2062BK1,129.7,5.1,9207.0,2508.0,608.0,1658.0,1714.0,270.0,0.0,6294.0,1715.0,0.0,0.14296,0.04176,0.59788,1984.0,0.9621661720996874,48.52737085544698,3.671052631577484,0.8639112903221452,6,0.18,0.73,0.027,0.027,0.22,32.889,45.369,11.138,0.577,1.003,5.579,1.911,4.0729868031241585,1.0304578904333606
25301228,2025-04-24,2062BK1,125.11,5.08,8457.0,2385.0,671.0,2285.0,1783.0,288.0,102.0,6687.0,1134.0,0.0,0.14296,0.04176,0.59788,2173.0,0.9609801059915434,53.44896491045121,3.545911949684048,0.8205246203401654,6,0.2,0.75,0.031,0.023,0.2,28.875,48.557,12.85,0.591,1.125,4.427,1.951,3.778460820169637,1.1637108757129848
25301243,2025-04-24,2062BK1,128.49,6.81,9765.0,2280.0,599.0,815.0,1846.0,261.0,0.0,6995.0,2284.0,0.0,0.14296,0.04176,0.59788,2107.0,0.9496674057579478,54.440034243486345,4.282894736840227,0.8761271950636563,6,0.17,0.71,0.032,0.027,0.22,20.701,51.357,17.015,0.607,1.225,5.014,2.236,3.018159379407616,1.36164063949943
25301256,2025-04-24,TMT-FE500D,126.21,7.02,7935.0,2523.0,605.0,1428.0,1799.0,264.0,0.0,6693.0,1668.0,0.0,0.14296,0.04176,0.59788,2063.0,0.9473091645954568,53.03066317999342,3.1450653983340686,0.8720310227819331,78,0.18,0.73,0.023,0.034,0.19,25.431,49.919,13.628,0.5,1.158,5.147,2.712,3.662704527111307,1.2780081925243216
25301261,2025-04-24,TMT-FE500D,122.75,5.52,4968.0,2556.0,641.0,1224.0,1863.0,264.0,0.0,6599.0,2947.0,0.0,0.14296,0.04176,0.59788,2127.0,0.9569657753102286,53.75967413398159,1.9436619718302253,0.8758815232718026,78,0.18,0.76,0.022,0.023,0.23,33.173,45.633,10.8,0.537,1.006,5.449,1.872,4.224886584575502,1.0377268385864375
25301271,2025-04-24,EXPORTDSP14,138.9,0.0,3798.0,0.0,593.0,1617.0,1825.0,298.0,0.0,3534.0,967.0,0.0,0.14296,0.04176,0.59788,2123.0,0.9999999999928006,25.44276457865052,3798000000000.0,0.8596325953834858,55,0.22,0.78,0.034,0.027,0.21,22.051,50.619,16.182,0.605,0.983,5.744,2.288,3.127912006426497,1.3239263482764034
25201276,2025-04-25,TMT-FE500D,135.4,0.0,9015.0,2499.0,553.0,2273.0,1768.0,300.0,0.0,5740.0,936.0,0.0,0.1399999999999999,0.0408,0.5363,2068.0,0.9999999999926146,42.39290989628957,3.6074429771894327,0.854932301740399,78,0.2,0.72,0.023,0.019,0.22,24.088,50.346,15.061,0.546,2.314,4.153,2.051,3.3425839861904127,1.2859770114942528
25101273,2025-04-25,R34,123.4,7.02,10659.0,3612.0,752.0,908.0,1367.0,229.0,0.0,6278.0,1117.0,0.0,0.1399999999999999,0.0408,0.5363,1596.0,0.9461738997013788,50.87520259278059,2.9509966777400467,0.8565162907262804,66,0.62,0.71,0.025,0.013,0.23,20.904,53.66,13.59,0.605,1.075,6.41,2.328,3.9482010153778235,1.5555877663429483
25201288,2025-04-25,R34,128.62,0.0,9192.0,2103.0,932.0,1047.0,1299.0,324.0,0.0,6710.0,2186.0,0.0,0.1399999999999999,0.0408,0.5363,1623.0,0.9999999999922252,52.16918053139349,4.37089871611775,0.8003696857666048,66,0.62,0.75,0.018,0.013,0.27,26.718,48.724,12.997,1.019,1.086,5.662,2.265,3.7485767041083244,1.2268103535099204
25201294,2025-04-25,S.TOWER6VAN,132.21,0.0,9108.0,2436.0,704.0,2166.0,2518.0,94.0,560.0,6560.0,1103.0,367.0,0.1399999999999999,0.0408,0.5363,3172.0,0.9999999999924364,49.618031918541575,3.738916256156101,0.7938209331649452,67,0.2,1.28,0.023,0.025,0.27,27.068,50.584,10.715,0.424,0.871,6.643,2.284,4.720418066442703,1.3387677323734914
25201306,2025-04-25,C20MMNC,129.09,6.21,8043.0,2052.0,608.0,72.0,1677.0,257.0,0.0,6790.0,1650.0,0.0,0.1399999999999999,0.0408,0.5363,1934.0,0.9541019955583584,52.59896196411342,3.919590643272944,0.8671147880036881,42,0.2,0.79,0.017,0.024,0.21,25.142,53.553,10.868,0.473,1.055,4.793,2.613,4.927132210874966,1.487128932826081
25201320,2025-04-25,C20MMNC,130.5,0.0,4506.0,1122.0,608.0,0.0,1738.0,331.0,0.0,2469.0,395.0,0.0,0.1399999999999999,0.0408,0.5363,2069.0,0.9999999999923372,18.919540229740083,4.016042780745083,0.8400193330107105,42,0.2,0.71,0.019,0.021,0.2,23.886,51.534,13.795,0.855,0.984,4.979,2.422,3.735430559582488,1.3676025688657716
25101307,2025-04-25,2062BK1,126.45,6.32,7710.0,1953.0,604.0,891.0,1861.0,254.0,0.0,6073.0,1635.0,0.0,0.1399999999999999,0.0408,0.5363,2115.0,0.9523988852831784,48.026888097682665,3.947772657448056,0.8799054373518298,6,0.19,0.75,0.029,0.029,0.18,14.449000000000002,48.959,19.283,3.58,1.3645,9.2955,1.4215,2.5388404895249947,1.4513680965226932
25201297,2025-04-25,R34,128.85,6.19,8097.0,2130.0,690.0,1377.0,1266.0,243.0,0.0,6792.0,1632.0,0.0,0.1399999999999999,0.0408,0.5363,1509.0,0.9541617298507542,52.71245634417764,3.8014084507024406,0.8389662027827443,66,0.63,0.73,0.021,0.016,0.23,22.28,53.043,11.02,0.371,0.813,8.752,2.362,4.812902640413756,1.5928350499984987
25101305,2025-04-25,C20MMNC,124.0,6.3,8214.0,2469.0,596.0,1332.0,1858.0,250.0,0.0,6311.0,1402.0,0.0,0.1399999999999999,0.0408,0.5363,2108.0,0.9516500383656818,50.89516128991213,3.3268529769123827,0.8814041745726369,42,0.19,0.74,0.021,0.023,0.2,26.638,51.157,10.597,0.401,1.051,6.158,2.582,4.827042838271372,1.3738586314319476
25301287,2025-04-25,TMT-FE500D,122.22,0.0,7482.0,2499.0,710.0,1065.0,1856.0,278.0,0.0,6651.0,1148.0,0.0,0.1399999999999999,0.0408,0.5363,2134.0,0.999999999991818,54.418262149775664,2.993997599038418,0.8697282099339879,78,0.216,0.732,0.028,0.023,0.196,21.396,53.991,14.544,0.636,0.939,4.549,2.363,3.71199724991406,1.5022119584875213
25301277,2025-04-25,EXPORTDSP14,125.02,8.16,9024.0,2022.0,597.0,2454.0,1806.0,278.0,0.0,6136.0,1138.0,364.0,0.1399999999999999,0.0408,0.5363,2084.0,0.9387295389627668,49.08014717605919,4.462908011867229,0.8666026871396993,55,0.22,0.75,0.028,0.027,0.26,20.187,48.692,17.59,0.932,4.63,3.891,2.366,2.7680063668921604,1.2888983005982317
25201347,2025-04-26,S.TOWER6VAN,126.33,5.84,7782.0,2613.0,707.0,0.0,2545.0,101.0,516.0,6345.0,1107.0,0.0,0.14464,0.03704,0.53752,3162.0,0.9558144813425452,50.22559961964517,2.9781859931102264,0.804870335230612,67,0.2,1.26,0.022,0.016,0.22,31.86,46.926,10.703,0.535,0.993,5.005,2.456,4.383968609865471,1.1024809698336624
25101353,2025-04-26,TMT-FE500D,122.96,5.84,7500.0,1971.0,654.0,498.0,1756.0,277.0,0.0,6293.0,2114.0,0.0,0.14464,0.03704,0.53752,2033.0,0.954658385085756,51.17924528260264,3.80517503804982,0.8637481554348924,78,0.233,0.726,0.02,0.016,0.205,26.22,48.28,12.84,0.553,1.263,6.623,2.649,3.7598317888014954,1.236015462993779
25101337,2025-04-26,C20MMNC,126.34,7.43,7968.0,3624.0,607.0,474.0,1824.0,301.0,0.0,925.0,5116.0,0.0,0.14464,0.03704,0.53752,2125.0,0.9444569036335168,7.321513376544867,2.1986754966881352,0.8583529411760666,42,0.2,0.74,0.02,0.017,0.21,25.264,50.934,12.898,0.779,1.016,5.145,2.409,3.9486781921079155,1.3346435028692714
25101333,2025-04-26,2062BK1,128.1,6.32,7986.0,2736.0,612.0,0.0,1814.0,247.0,0.0,6314.0,1135.0,0.0,0.14464,0.03704,0.53752,2061.0,0.9529831870186508,49.28961748595403,2.91885964912174,0.8801552644343134,6,0.18,0.71,0.027,0.025,0.21,23.722,52.977,11.376,0.435,0.896,6.563,2.527,4.656499956051683,1.5093592410040173
25201325,2025-04-26,R34,125.7,6.1,9129.0,2505.0,778.0,1800.0,1357.0,253.0,0.0,6379.0,1038.0,0.0,0.14464,0.03704,0.53752,1610.0,0.9537177541657532,50.74781225098848,3.6443113772440543,0.8428571428566194,66,0.6,0.75,0.025,0.015,0.24,20.592,51.274,16.649,0.724,0.961,5.72,2.485,3.0795195195195193,1.3767789055367596
25201335,2025-04-26,C20MMNC,122.44,6.56,7863.0,2001.0,704.0,0.0,1782.0,253.0,0.0,6595.0,1117.0,0.0,0.14464,0.03704,0.53752,2035.0,0.9491472868143478,53.86311662811285,3.929535232381845,0.8756756756752454,42,0.19,0.74,0.024,0.021,0.24,24.456,48.616,14.908,0.589,4.225,3.459,2.177,3.2608491515192166,1.2350057157373302
25301313,2025-04-26,TMT-FE500D,119.53,6.6,7458.0,1551.0,701.0,1241.0,1789.0,270.0,0.0,6249.0,1140.0,0.0,0.14464,0.03704,0.53752,2059.0,0.9476730357492454,52.2797624023067,4.808510638294772,0.8688683827096314,78,0.18,0.784,0.033,0.027,0.167,25.976,52.427,10.752,0.416,1.057,5.264,2.642,4.875569608481354,1.427400691551635
25301365,2025-04-26,TMT-FE500D,127.18,5.98,7566.0,2067.0,652.0,1308.0,2595.0,129.0,498.0,6913.0,2412.0,0.0,0.14464,0.03704,0.53752,3222.0,0.955091619097664,54.35603082202896,3.660377358488795,0.8054003724392286,78,0.18,1.2,0.027,0.021,0.27,26.547,48.624,13.449,0.611,2.164,4.651,2.393,3.6151672862453537,1.215691176838263
