Repository: SiddharthKumar268/FerroMind

# FerroMind
*Ferro-Alloy Optimisation using Machine Learning*
**SAIL Durgapur Steel Plant | Steel Melting Shop**
Intern: Siddharth Kumar | FY 2023-24 to FY 2025-26

---

## Quick Start

```bash

# 2. Place raw Excel files in data/raw/

## Dataset

| | |
|---|---|
| Total heats after cleaning | 47,421 |
| Training set | 37,936 heats (Apr 2023 – Jun 2025) |
| Test set | 9,485 heats (Jun 2025 – Dec 2025) |
| Input features | 21 (16 raw + 5 engineered) |
| Target variables | Mn, Si, C, S, P |
| BOF grades | 76 distinct grades |
| Split method | Chronological 80/20 — no shuffle, no leakage |

---

File: data/processed/sms_train.csv (part 71 of 253)
Heat_Number,Date,BOF Grade Code,Hot Metal Addn. Weight,Scrap Addn. Weight,Lime Into Converter,Dolomite Into Converter,Lime Into Ladle,Iron Ore Into Converter,SIMN Into Ladle,FESI Into Ladle,FEMN Into Ladle,Measered O2 Mainblow II,Duration of Mainblow I/II,Measered O2 2nd Blow,HM_P,HM_S,HM_Si,Total_FA_Ladle,HM_Ratio,O2_per_ton_HM,Lime_Dolo_Ratio,SiMn_FA_Fraction,Grade_Encoded,C,Mn,P,S,Si
23112110,2023-11-16,2830C20MMNC,115.77,0.0,9969.0,1989.0,812.0,3681.0,1668.0,240.0,0.0,445.0,1144.0,0.0,0.15536,0.04044,0.99496,1908.0,0.9999999999913621,3.8438282801775605,5.012066365005022,0.8742138364775293,17,0.2,0.76,0.029,0.028,0.16
23112104,2023-11-16,2062BK1,121.63,8.3,10419.0,2007.0,807.0,2593.0,1648.0,267.0,0.0,5770.0,2971.0,0.0,0.15536,0.04044,0.99496,1915.0,0.9361194489268366,47.438954204986935,5.1913303437941245,0.8605744125321877,6,0.19,0.78,0.02,0.023,0.21
23112101,2023-11-16,1786500D,122.9,8.45,10713.0,2073.0,794.0,3573.0,1668.0,240.0,0.0,5964.0,1024.0,0.0,0.15536,0.04044,0.99496,1908.0,0.9356680624215025,48.52725793288423,5.167872648333252,0.8742138364775293,2,0.2,0.69,0.02,0.025,0.205
23112098,2023-11-16,2062BK1,124.58,8.12,11205.0,2013.0,820.0,3750.0,1702.0,264.0,0.0,6218.0,2965.0,0.0,0.15536,0.04044,0.99496,1966.0,0.9388093443787582,49.9117033227652,5.566318926971899,0.8657171922681253,6,0.22,0.83,0.02,0.022,0.21
23112092,2023-11-16,S.TOWER6VAN,124.6,8.2,10863.0,1914.0,805.0,2728.0,2392.0,0.0,583.0,6410.0,1096.0,0.0,0.15536,0.04044,0.99496,2975.0,0.9382530120411278,51.44462279252452,5.675548589338727,0.8040336134451079,67,0.16,1.32,0.033,0.022,0.19
23311974,2023-11-16,2062BK1,123.07,0.0,10914.0,1926.0,702.0,3761.0,1725.0,210.0,0.0,6490.0,997.0,0.0,0.15536,0.04044,0.99496,1935.0,0.9999999999918745,52.73421629923837,5.666666666663724,0.8914728682165936,6,0.18,0.73,0.023,0.028,0.21
23312088,2023-11-16,S.TOWER6VAN,127.5,8.3,9924.0,1827.0,801.0,5962.0,2441.0,148.0,430.0,6490.0,1087.0,284.0,0.15536,0.04044,0.99496,3019.0,0.9388807069150303,50.90196078391449,5.431855500818045,0.808545876117652,67,0.2,1.29,0.028,0.023,0.19
23111960,2023-11-16,2062BK1,120.2,9.93,11193.0,2193.0,797.0,2847.0,1708.0,243.0,0.0,6194.0,1526.0,0.0,0.15536,0.04044,0.99496,1951.0,0.923691692915364,51.53078202952137,5.1039671682603265,0.8754484879544462,6,0.2,0.84,0.024,0.02,0.19
23111965,2023-11-16,1786500D,126.76,8.2,10155.0,2430.0,837.0,2454.0,1763.0,352.0,0.0,6366.0,1829.0,0.0,0.15536,0.04044,0.99496,2115.0,0.9392412566616832,50.220889870225456,4.179012345677292,0.8335697399523245,2,0.17,0.74,0.032,0.022,0.23
23312013,2023-11-16,2830C25HMN,132.34,0.0,10758.0,2019.0,793.0,5442.0,1716.0,254.0,0.0,6359.0,1116.0,472.0,0.15536,0.04044,0.99496,1970.0,0.9999999999924438,48.05047604618369,5.328380386327227,0.8710659898472736,18,0.18,0.75,0.029,0.027,0.22
23312109,2023-11-16,2062BK1,110.44,0.0,9384.0,0.0,809.0,5061.0,1807.0,268.0,0.0,5018.0,920.0,366.0,0.15536,0.04044,0.99496,2075.0,0.9999999999909452,45.43643607347486,9384000000000.0,0.8708433734935562,6,0.2,0.79,0.024,0.03,0.22
23112118,2023-11-16,EXPORTDSP14,127.17,7.45,10455.0,1506.0,784.0,2652.0,1672.0,236.0,0.0,6001.0,1098.0,0.0,0.15536,0.04044,0.99496,1908.0,0.9446590402544596,47.18880239012984,6.942231075692601,0.8763102725362284,55,0.21,0.75,0.02,0.025,0.24
23312121,2023-11-16,EXPORTDSP14,125.99,7.77,11142.0,1221.0,813.0,3105.0,1762.0,325.0,0.0,6000.0,969.0,374.0,0.15536,0.04044,0.99496,2087.0,0.9419108851604224,47.62282720813062,9.125307125299651,0.8442740776229783,55,0.2,0.82,0.026,0.029,0.25
23312117,2023-11-16,2062BK1,127.88,8.06,11775.0,1290.0,697.0,3727.0,1709.0,251.0,0.0,5920.0,1334.0,0.0,0.15536,0.04044,0.99496,1960.0,0.9407091363767787,46.29340006219664,9.12790697673711,0.8719387755097592,6,0.22,0.82,0.025,0.032,0.25
23312115,2023-11-16,EXPORTDSP14,125.76,7.76,12144.0,1536.0,793.0,4985.0,1814.0,269.0,0.0,5698.0,907.0,392.0,0.15536,0.04044,0.99496,2083.0,0.9418813660804234,45.30852417266771,7.906249999994853,0.8708593374935809,55,0.19,0.75,0.016,0.031,0.24
23312193,2023-11-17,IS2062E350BR,124.49,8.11,11910.0,903.0,738.0,4275.0,2529.0,81.0,406.0,6290.0,1069.0,0.0,0.14845454545454545,0.04678787878787879,0.9571212121212122,3016.0,0.938838612360944,50.5261466780422,13.189368770749514,0.8385278514586079,59,0.19,1.43,0.033,0.036,0.27
23112203,2023-11-17,2062BK1,122.02,8.22,9885.0,2145.0,902.0,3020.0,1688.0,246.0,0.0,6003.0,996.0,0.0,0.14845454545454545,0.04678787878787879,0.9571212121212122,1934.0,0.9368857493785558,49.196852974518954,4.60839160838946,0.8728024819023409,6,0.18,0.79,0.018,0.031,0.19
23112209,2023-11-17,S.TOWER6VAN,119.73,7.98,11031.0,1113.0,805.0,3325.0,2406.0,115.0,626.0,1017.0,1071.0,0.0,0.14845454545454545,0.04678787878787879,0.9571212121212122,3147.0,0.9375146816933871,8.494111751369797,9.9110512129291,0.7645376549091947,67,0.19,1.34,0.022,0.025,0.19
23312191,2023-11-17,SAILTOWER6VA,122.09,0.0,10899.0,1758.0,718.0,2896.0,1814.0,0.0,787.0,6479.0,1093.0,0.0,0.14845454545454545,0.04678787878787879,0.9571212121212122,2601.0,0.9999999999918093,53.067409287795336,6.199658703068146,0.6974240676660141,68,0.2,1.34,0.03,0.022,0.27
23312162,2023-11-17,S.TOWER6VAN,124.22,8.1,9168.0,1803.0,688.0,2909.0,2512.0,78.0,485.0,6198.0,990.0,281.0,0.14845454545454545,0.04678787878787879,0.9571212121212122,3075.0,0.938784764200886,49.89534696466032,5.084858569048761,0.8169105691054254,67,0.19,1.29,0.036,0.03,0.19
23312165,2023-11-17,S.TOWER6VAN,126.41,0.0,8748.0,1443.0,826.0,3020.0,2539.0,0.0,495.0,6192.0,990.0,0.0,0.14845454545454545,0.04678787878787879,0.9571212121212122,3034.0,0.9999999999920892,48.98346649751615,6.062370062365861,0.8368490441658415,67,0.2,1.34,0.031,0.03,0.2
23312168,2023-11-17,1786500D,123.23,0.0,8652.0,1485.0,743.0,3128.0,1742.0,213.0,0.0,6168.0,1039.0,0.0,0.14845454545454545,0.04678787878787879,0.9571212121212122,1955.0,0.999999999991885,50.05274689564187,5.8262626262587025,0.8910485933499278,2,0.18,0.7,0.025,0.03,0.17
23312177,2023-11-17,S.TOWER6VAN,122.3,7.89,10740.0,1473.0,785.0,3374.0,2505.0,0.0,467.0,6577.0,1746.0,0.0,0.14845454545454545,0.04678787878787879,0.9571212121212122,2972.0,0.9393962669871773,53.77759607478514,7.291242362520508,0.8428667563927178,67,0.18,1.27,0.036,0.034,0.19
23112200,2023-11-17,S.TOWER6VAN,125.8,8.23,9570.0,2388.0,797.0,3690.0,2392.0,102.0,589.0,6012.0,1104.0,0.0,0.14845454545454545,0.04678787878787879,0.9571212121212122,3083.0,0.9385958367459629,47.79014308388084,4.007537688440533,0.775867661368545,67,0.17,1.29,0.032,0.037,0.21
23312180,2023-11-17,S.TOWER6VAN,124.29,7.97,10833.0,1407.0,730.0,3678.0,2448.0,0.0,472.0,6159.0,1039.0,0.0,0.14845454545454545,0.04678787878787879,0.9571212121212122,2920.0,0.9397399062381692,49.55346367326773,7.699360341145914,0.8383561643832745,67,0.19,1.35,0.032,0.034,0.21
23312182,2023-11-17,2062BK1,110.87,0.0,10395.0,969.0,767.0,3362.0,1298.0,237.0,0.0,5794.0,1003.0,0.0,0.14845454545454545,0.04678787878787879,0.9571212121212122,1535.0,0.9999999999909804,52.259402903830974,10.727554179555494,0.8456026058626414,6,0.2,0.81,0.021,0.035,0.22
23312184,2023-11-17,S.TOWER6VAN,116.69,7.67,11232.0,1446.0,710.0,3764.0,2468.0,0.0,329.0,6471.0,1353.0,0.0,0.14845454545454545,0.04678787878787879,0.9571212121212122,2797.0,0.9383242199988877,55.45462336056685,7.7676348547664125,0.8823739721126628,67,0.17,1.34,0.029,0.027,0.23
23212149,2023-11-17,2062BK1,126.4,8.2,9162.0,1485.0,798.0,3314.0,1728.0,277.0,0.0,6095.0,965.0,380.0,0.14845454545454545,0.04678787878787879,0.9571212121212122,2005.0,0.9390787518503785,48.21993670847927,6.169696969692815,0.861845386533236,6,0.21,0.79,0.027,0.028,0.19
23312173,2023-11-17,2062BK1,128.91,0.0,8334.0,1443.0,744.0,3559.0,1716.0,303.0,0.0,6552.0,4962.0,0.0,0.14845454545454545,0.04678787878787879,0.9571212121212122,2019.0,0.9999999999922428,50.82615778410654,5.775467775463773,0.8499257057945271,6,0.2,0.77,0.031,0.038,0.2
23112197,2023-11-17,S.TOWER6VAN,125.45,8.2,9216.0,2529.0,792.0,3778.0,2424.0,89.0,548.0,6352.0,1074.0,0.0,0.14845454545454545,0.04678787878787879,0.9571212121212122,3061.0,0.9386457164164711,50.633718612589604,3.6441281138775627,0.7918980725250598,67,0.19,1.34,0.027,0.035,0.21
23112192,2023-11-17,S.TOWER6VAN,120.21,8.17,9975.0,2184.0,797.0,3625.0,1766.0,105.0,805.0,5971.0,1003.0,0.0,0.14845454545454545,0.04678787878787879,0.9571212121212122,2676.0,0.9363608038562365,49.671408368274925,4.567307692305601,0.6599402092673169,67,0.19,1.34,0.03,0.03,0.22
23312187,2023-11-17,S.TOWER6VAN,118.95,7.79,11742.0,1767.0,721.0,3990.0,2455.0,10.0,533.0,5988.0,1010.0,0.0,0.14845454545454545,0.04678787878787879,0.9571212121212122,2998.0,0.9385355846541065,50.340479192515,6.64516129031882,0.8188792528349503,67,0.19,1.36,0.032,0.031,0.22
23112179,2023-11-17,2062BK1,122.9,8.16,10884.0,1605.0,686.0,4547.0,1742.0,297.0,0.0,5626.0,932.0,0.0,0.14845454545454545,0.04678787878787879,0.9571212121212122,2039.0,0.9377384404018181,45.77705451549408,6.781308411210728,0.8543403629225825,6,0.2,0.74,0.027,0.037,0.22
23112176,2023-11-17,2062BK1,118.89,7.87,10641.0,1044.0,787.0,3238.0,1673.0,241.0,0.0,5981.0,982.0,0.0,0.14845454545454545,0.04678787878787879,0.9571212121212122,1914.0,0.9379141685000164,50.30700647615184,10.192528735622421,0.8740856844300553,6,0.2,0.78,0.03,0.036,0.21
23112167,2023-11-17,2062BK1,128.21,0.0,10932.0,1323.0,686.0,2196.0,1725.0,311.0,0.0,6340.0,1098.0,0.0,0.14845454545454545,0.04678787878787879,0.9571212121212122,2036.0,0.9999999999922004,49.45012089502028,8.26303854874659,0.8472495088404484,6,0.19,0.73,0.027,0.031,0.21
23112164,2023-11-17,1786550D,122.31,8.2,8727.0,1473.0,991.0,2737.0,1827.0,233.0,0.0,5627.0,1337.0,0.0,0.14845454545454545,0.04678787878787879,0.9571212121212122,2060.0,0.9371695655433518,46.00605019993454,5.924643584517363,0.8868932038830646,3,0.21,0.78,0.03,0.03,0.25
23312159,2023-11-17,2062BK1,128.61,8.1,8961.0,1464.0,737.0,2726.0,1680.0,301.0,0.0,6098.0,974.0,324.0,0.14845454545454545,0.04678787878787879,0.9571212121212122,1981.0,0.9407504937390042,47.414664489173354,6.120901639340081,0.8480565371020454,6,0.2,0.74,0.025,0.03,0.2
23112161,2023-11-17,1786500D,125.16,8.1,9690.0,1995.0,812.0,2998.0,1756.0,284.0,0.0,6028.0,1530.0,0.0,0.14845454545454545,0.04678787878787879,0.9571212121212122,2040.0,0.9392165691059643,48.16235218881302,4.857142857140422,0.8607843137250683,2,0.2,0.77,0.03,0.03,0.213
23112156,2023-11-17,2062BK1,121.06,8.1,9912.0,1452.0,800.0,2934.0,1776.0,240.0,0.0,5703.0,1435.0,0.0,0.14845454545454545,0.04678787878787879,0.9571212121212122,2016.0,0.937287085777816,47.108871633511406,6.826446280987034,0.880952380951944,6,0.18,0.72,0.03,0.031,0.17
23312154,2023-11-17,2062BK1,129.29,0.0,9780.0,1749.0,807.0,5038.0,1747.0,298.0,0.0,6207.0,1193.0,330.0,0.14845454545454545,0.04678787878787879,0.9571212121212122,2045.0,0.9999999999922655,48.00835331388346,5.591766723838998,0.8542787286059392,6,0.19,0.75,0.025,0.026,0.18
23112077,2023-11-17,S.TOWER6VAN,126.68,0.0,8961.0,1947.0,787.0,3055.0,2439.0,75.0,382.0,5994.0,1116.0,0.0,0.14845454545454545,0.04678787878787879,0.9571212121212122,2896.0,0.9999999999921061,47.316071992048336,4.602465331276527,0.8421961325963943,67,0.18,1.3,0.028,0.027,0.19
23312148,2023-11-17,2062BK1,123.73,8.35,11082.0,2052.0,793.0,4644.0,1656.0,275.0,0.0,6193.0,1057.0,0.0,0.14845454545454545,0.04678787878787879,0.9571212121212122,1931.0,0.9367807389390008,50.05253374242259,5.400584795319006,0.8575867426199598,6,0.18,0.76,0.023,0.025,0.18
23312204,2023-11-17,S.TOWER6VAN,120.57,8.15,10293.0,1782.0,909.0,4608.0,2453.0,0.0,393.0,6109.0,1017.0,0.0,0.14845454545454545,0.04678787878787879,0.9571212121212122,2846.0,0.9366842759405167,50.66766193870227,5.776094276091035,0.8619114546729227,67,0.18,1.35,0.033,0.035,0.17
23312207,2023-11-17,S.TOWER6VAN,123.46,7.92,9540.0,798.0,804.0,3690.0,2478.0,94.0,505.0,6290.0,1060.0,388.0,0.14845454545454545,0.04678787878787879,0.9571212121212122,3077.0,0.93971685187289,50.947675360027965,11.954887218030132,0.8053298667530694,67,0.19,1.37,0.033,0.033,0.25
23312210,2023-11-17,1786550D,126.03,7.77,9732.0,1878.0,818.0,3544.0,1732.0,301.0,0.0,6799.0,2925.0,0.0,0.14845454545454545,0.04678787878787879,0.9571212121212122,2033.0,0.9419282511140364,53.94747282350276,5.1821086261953235,0.8519429414653951,3,0.23,0.81,0.02,0.03,0.27
23112194,2023-11-17,S.TOWER6VAN,128.11,8.21,10374.0,2511.0,817.0,2964.0,2416.0,0.0,575.0,6810.0,1238.0,0.0,0.14845454545454545,0.04678787878787879,0.9571212121212122,2991.0,0.9397740610259699,53.15744282215941,4.131421744323325,0.8077566031424915,67,0.18,1.35,0.027,0.03,0.21
23212155,2023-11-17,2062BK1,128.8,8.2,9393.0,294.0,797.0,1798.0,1711.0,253.0,0.0,6661.0,1041.0,0.0,0.14845454545454545,0.04678787878787879,0.9571212121212122,1964.0,0.9401459853945976,51.71583850891525,31.948979591728065,0.8711812627286807,6,0.19,0.75,0.024,0.027,0.23
23212202,2023-11-17,1786550D,123.24,8.15,10524.0,1506.0,897.0,2385.0,1701.0,246.0,0.0,2895.0,712.0,0.0,0.14845454545454545,0.04678787878787879,0.9571212121212122,1947.0,0.9379709262429564,23.49074975638193,6.9880478087603,0.873651771956408,3,0.21,0.78,0.03,0.04,0.21
23212163,2023-11-17,2062BK1,121.96,8.1,9045.0,309.0,745.0,2342.0,1738.0,246.0,0.0,6902.0,1450.0,0.0,0.14845454545454545,0.04678787878787879,0.9571212121212122,1984.0,0.937721051815026,56.59232535211059,29.271844660099443,0.8760080645156875,6,0.2,0.75,0.02,0.03,0.2
23212211,2023-11-17,1786550D,135.4,7.4,11112.0,0.0,811.0,2831.0,1741.0,273.0,0.0,6603.0,2591.0,0.0,0.14845454545454545,0.04678787878787879,0.9571212121212122,2014.0,0.9481792717020436,48.76661742947735,11112000000000.0,0.8644488579936125,3,0.22,0.78,0.02,0.03,0.17
23312198,2023-11-17,2062BK1,120.44,0.0,10812.0,1776.0,686.0,3972.0,1773.0,264.0,0.0,6397.0,1009.0,395.0,0.14845454545454545,0.04678787878787879,0.9571212121212122,2037.0,0.9999999999916971,53.11358352662642,6.08783783783441,0.8703976435930926,6,0.19,0.79,0.026,0.03,0.21
23312195,2023-11-17,2062BK1,121.39,8.31,10887.0,1803.0,710.0,4679.0,1704.0,302.0,0.0,6825.0,1129.0,0.0,0.14845454545454545,0.04678787878787879,0.9571212121212122,2006.0,0.935929067070656,56.22374165865208,6.038269550745403,0.8494516450643821,6,0.2,0.77,0.03,0.04,0.23
23312201,2023-11-17,2062BK1,117.79,8.13,10935.0,1776.0,884.0,4050.0,1766.0,288.0,0.0,6579.0,1036.0,0.0,0.14845454545454545,0.04678787878787879,0.9571212121212122,2054.0,0.9354351969430159,55.853637829562324,6.157094594591128,0.8597857838359981,6,0.18,0.79,0.03,0.032,0.19
23212158,2023-11-17,1786500D,121.2,8.4,9567.0,0.0,792.0,2042.0,1819.0,300.0,0.0,6803.0,1169.0,0.0,0.14845454545454545,0.04678787878787879,0.9571212121212122,2119.0,0.9351851851779693,56.1303630358405,9567000000000.0,0.8584237848037478,2,0.22,0.82,0.026,0.023,0.22
23212199,2023-11-17,1786550D,129.79,8.1,10527.0,1488.0,597.0,3454.0,1698.0,307.0,0.0,6406.0,1030.0,0.0,0.14845454545454545,0.04678787878787879,0.9571212121212122,2005.0,0.9412575241065977,49.35665305455462,7.074596774188794,0.846882793017034,3,0.23,0.79,0.03,0.03,0.22
23212196,2023-11-17,S.TOWER6VAN,123.7,8.13,11046.0,1014.0,789.0,4138.0,2417.0,105.0,439.0,6168.0,938.0,0.0,0.14845454545454545,0.04678787878787879,0.9571212121212122,2961.0,0.9383296669882552,49.86257073524767,10.893491124249612,0.8162782843631151,67,0.18,1.35,0.029,0.027,0.25
23212205,2023-11-17,1786550D,123.27,8.0,10080.0,0.0,811.0,2907.0,1620.0,260.0,0.0,6002.0,963.0,0.0,0.14845454545454545,0.04678787878787879,0.9571212121212122,1880.0,0.9390569056072291,48.689867769540925,10080000000000.0,0.8617021276591161,3,0.2,0.78,0.03,0.04,0.21
23212183,2023-11-17,S.TOWER6VAN,118.09,8.15,11043.0,1830.0,701.0,3734.0,2454.0,145.0,496.0,5685.0,1171.0,0.0,0.14845454545454545,0.04678787878787879,0.9571212121212122,3095.0,0.9354404309178117,48.14124820011735,6.034426229504899,0.7928917609044288,67,0.17,1.27,0.034,0.026,0.2
23212181,2023-11-17,S.TOWER6VAN,118.82,8.15,10977.0,1647.0,786.0,3168.0,2400.0,91.0,439.0,6136.0,927.0,0.0,0.14845454545454545,0.04678787878787879,0.9571212121212122,2930.0,0.9358116090341354,51.64113785514525,6.664845173037848,0.8191126279860685,67,0.2,1.34,0.036,0.042,0.23
23212175,2023-11-17,S.TOWER6VAN,121.97,8.26,9978.0,447.0,698.0,3699.0,2477.0,105.0,540.0,5868.0,948.0,0.0,0.14845454545454545,0.04678787878787879,0.9571212121212122,3122.0,0.9365737541201217,48.11019103018685,22.322147650956776,0.7934016655987209,67,0.19,1.31,0.029,0.033,0.22
23212172,2023-11-17,S.TOWER6VAN,122.24,0.0,10383.0,591.0,778.0,4161.0,2497.0,67.0,429.0,6907.0,1331.0,0.0,0.14845454545454545,0.04678787878787879,0.9571212121212122,2993.0,0.9999999999918193,56.50359947597756,17.568527918752,0.8342799866352041,67,0.17,1.35,0.033,0.031,0.21
23312189,2023-11-17,SAILTOWER6VA,110.17,8.08,10917.0,1809.0,699.0,4197.0,1824.0,0.0,823.0,5968.0,944.0,315.0,0.14845454545454545,0.04678787878787879,0.9571212121212122,2647.0,0.9316701902669626,54.170826903384125,6.03482587064343,0.6890819795992863,68,0.2,1.4,0.041,0.023,0.24
23212166,2023-11-17,2062BK1,129.25,0.0,10119.0,1632.0,811.0,4487.0,1674.0,263.0,0.0,6455.0,970.0,0.0,0.14845454545454545,0.04678787878787879,0.9571212121212122,1937.0,0.9999999999922632,49.94197292030993,6.200367647055025,0.8642230252964046,6,0.18,0.77,0.026,0.025,0.18
23212186,2023-11-17,S.TOWER6VAN,129.92,8.15,9978.0,243.0,712.0,3527.0,2457.0,91.0,493.0,6341.0,1149.0,0.0,0.14845454545454545,0.04678787878787879,0.9571212121212122,3041.0,0.9409719707326648,48.806958127703155,41.061728394892754,0.8079579085824373,67,0.18,1.34,0.032,0.032,0.22
23212262,2023-11-18,2062BK1,122.82,8.45,9408.0,900.0,754.0,3316.0,1745.0,300.0,0.0,6214.0,987.0,336.0,0.149,0.03888888888888889,0.8666111111111111,2045.0,0.9356288565480643,50.59436573806714,10.45333333332172,0.8533007334959153,6,0.2,0.77,0.029,0.029,0.21
23312249,2023-11-18,S.TOWER6VAN,124.77,8.88,9816.0,1449.0,801.0,3084.0,2593.0,0.0,315.0,6489.0,1909.0,0.0,0.149,0.03888888888888889,0.8666111111111111,2908.0,0.9335578002174818,52.007694156832514,6.774327122148534,0.8916781292981804,67,0.2,1.34,0.028,0.033,0.21
23312266,2023-11-18,2062BK1,133.66,0.0,11121.0,0.0,721.0,2895.0,1783.0,274.0,0.0,6249.0,1124.0,0.0,0.149,0.03888888888888889,0.8666111111111111,2057.0,0.9999999999925184,46.75295525926416,11121000000000.0,0.8667963052985577,6,0.21,0.8,0.025,0.03,0.22
23312263,2023-11-18,1786550D,122.44,8.48,9855.0,1566.0,754.0,3477.0,1729.0,203.0,0.0,6247.0,1547.0,0.0,0.149,0.03888888888888889,0.8666111111111111,1932.0,0.9352276199134189,51.02090819951796,6.293103448271843,0.8949275362314209,3,0.21,0.88,0.02,0.02,0.17
23312259,2023-11-18,1786550D,125.47,8.86,10476.0,1548.0,798.0,2434.0,1734.0,338.0,0.0,6772.0,3089.0,0.0,0.149,0.03888888888888889,0.8666111111111111,2072.0,0.9340430283560335,53.97306128912112,6.767441860460744,0.836872586872183,3,0.22,1.04,0.02,0.02,0.19
23312256,2023-11-18,S.TOWER6VAN,122.37,8.11,9471.0,1929.0,785.0,2841.0,2417.0,0.0,509.0,6108.0,1688.0,0.0,0.149,0.03888888888888889,0.8666111111111111,2926.0,0.9378448804342593,49.91419465514493,4.90979782270352,0.8260423786736754,67,0.19,1.34,0.03,0.03,0.2
23312252,2023-11-18,S.TOWER6VAN,127.08,8.0,8883.0,567.0,724.0,2892.0,2466.0,0.0,515.0,6341.0,1480.0,0.0,0.149,0.03888888888888889,0.8666111111111111,2981.0,0.9407758365343445,49.897702234420066,15.666666666639037,0.8272391814824465,67,0.17,1.35,0.037,0.033,0.18
23212265,2023-11-18,1786550D,132.87,0.0,10995.0,0.0,811.0,5028.0,1728.0,294.0,0.0,6510.0,1052.0,0.0,0.149,0.03888888888888889,0.8666111111111111,2022.0,0.9999999999924739,48.99525852299996,10995000000000.0,0.8545994065277672,3,0.2,0.74,0.03,0.03,0.18
23212271,2023-11-18,1786500D,116.28,0.0,8808.0,510.0,795.0,2088.0,1637.0,209.0,0.0,6047.0,961.0,0.0,0.149,0.03888888888888889,0.8666111111111111,1846.0,0.9999999999914,52.00378396928101,17.270588235260256,0.886782231852174,2,0.19,0.72,0.026,0.024,0.181
23312243,2023-11-18,1786550D,122.26,8.15,9948.0,1944.0,862.0,2589.0,1712.0,265.0,0.0,6111.0,956.0,0.0,0.149,0.03888888888888889,0.8666111111111111,1977.0,0.9375047925700676,49.98364141951592,5.1172839506146515,0.8659585230142307,3,0.24,0.8,0.03,0.04,0.22
23312240,2023-11-18,S.TOWER6VAN,123.8,7.99,10182.0,978.0,754.0,3672.0,2383.0,95.0,499.0,6129.0,968.0,423.0,0.149,0.03888888888888889,0.8666111111111111,2977.0,0.9393732453073879,49.507269789583944,10.41104294477463,0.8004702720857237,67,0.2,1.37,0.026,0.028,0.19
23312236,2023-11-18,S.TOWER6VAN,129.49,8.26,10938.0,762.0,812.0,3771.0,2532.0,203.0,454.0,6426.0,1083.0,0.0,0.149,0.03888888888888889,0.8666111111111111,3189.0,0.9400362976338292,49.62545370260541,14.35433070864258,0.7939793038567595,67,0.18,1.3,0.033,0.03,0.22
23312233,2023-11-18,S.TOWER6VAN,123.07,7.98,10158.0,1638.0,776.0,2862.0,2534.0,11.0,396.0,6156.0,973.0,284.0,0.149,0.03888888888888889,0.8666111111111111,2941.0,0.9391072109810066,50.02031364223596,6.201465201461415,0.8616116967015092,67,0.16,1.35,0.027,0.033,0.21
23212260,2023-11-18,S.TOWER6VAN,128.79,8.32,9699.0,1203.0,754.0,2819.0,2464.0,67.0,503.0,6435.0,1021.0,279.0,0.149,0.03888888888888889,0.8666111111111111,3034.0,0.9393187951211487,49.96505939863371,8.062344139644171,0.8121292023728371,67,0.18,1.3,0.03,0.026,0.22
23312213,2023-11-18,2062BK1,118.82,7.83,10806.0,0.0,790.0,4678.0,1699.0,298.0,0.0,6396.0,1095.0,0.0,0.149,0.03888888888888889,0.8666111111111111,1997.0,0.9381760757920397,53.82932166256666,10806000000000.0,0.8507761642459435,6,0.19,0.76,0.024,0.034,0.21
23312216,2023-11-18,1786550D,127.11,8.0,10266.0,0.0,792.0,4236.0,1709.0,275.0,0.0,6491.0,1085.0,0.0,0.149,0.03888888888888889,0.8666111111111111,1984.0,0.9407889867445727,51.066005821327465,10266000000000.0,0.8613911290318239,3,0.21,0.8,0.04,0.04,0.2
23312219,2023-11-18,1786550D,137.91,0.0,10251.0,0.0,820.0,5338.0,1753.0,241.0,0.0,6592.0,1206.0,0.0,0.149,0.03888888888888889,0.8666111111111111,1994.0,0.999999999992749,47.79928939128563,10251000000000.0,0.8791374122362693,3,0.2,0.79,0.02,0.03,0.21
23312222,2023-11-18,1786550D,132.52,0.0,10710.0,0.0,810.0,6398.0,1729.0,376.0,0.0,6492.0,1286.0,0.0,0.149,0.03888888888888889,0.8666111111111111,2105.0,0.999999999992454,48.988831874064374,10710000000000.0,0.8213776722086359,3,0.21,0.8,0.02,0.03,0.21
23312225,2023-11-18,1786550D,124.73,0.0,10674.0,1092.0,796.0,5082.0,1726.0,228.0,0.0,6331.0,999.0,0.0,0.149,0.03888888888888889,0.8666111111111111,1954.0,0.9999999999919826,50.75763649442189,9.774725274716324,0.8833162743086574,3,0.22,0.8,0.02,0.03,0.22
23312228,2023-11-18,1786550D,120.71,8.32,9954.0,2349.0,798.0,3775.0,1718.0,301.0,0.0,6085.0,1008.0,0.0,0.149,0.03888888888888889,0.8666111111111111,2019.0,0.9355188715730023,50.41007373001069,4.237547892718503,0.8509162951952199,3,0.22,0.78,0.03,0.03,0.21
23312246,2023-11-18,C20MMNATLT,125.25,8.12,9261.0,1458.0,738.0,3150.0,1743.0,311.0,0.0,6595.0,1661.0,0.0,0.149,0.03888888888888889,0.8666111111111111,2054.0,0.9391167428886623,52.65469061834208,6.351851851847496,0.8485881207396063,41,0.19,0.8,0.042,0.038,0.19
23212258,2023-11-18,1786550D,130.85,8.15,8952.0,1488.0,740.0,2926.0,1738.0,280.0,0.0,6212.0,983.0,263.0,0.149,0.03888888888888889,0.8666111111111111,2018.0,0.9413669064680478,47.47420710701205,6.016129032254021,0.8612487611492263,3,0.22,0.75,0.02,0.03,0.21
23212230,2023-11-18,1786550D,130.67,8.15,9693.0,15.0,693.0,2957.0,1640.0,257.0,0.0,6358.0,1068.0,347.0,0.149,0.03888888888888889,0.8666111111111111,1897.0,0.9412908802698365,48.65692201692312,646.19999995692,0.8645229309431395,3,0.22,0.78,0.03,0.03,0.21
23212251,2023-11-18,S.TOWER6VAN,128.63,8.18,8985.0,0.0,748.0,3735.0,2474.0,94.0,523.0,6158.0,1044.0,385.0,0.149,0.03888888888888889,0.8666111111111111,3091.0,0.9402090490392501,47.87374640404359,8985000000000.0,0.8003882238755095,67,0.19,1.41,0.023,0.032,0.22
23312170,2023-11-18,2062BK1,124.44,0.0,8832.0,1476.0,718.0,3614.0,1750.0,397.0,0.0,6188.0,1293.0,0.0,0.149,0.03888888888888889,0.8666111111111111,2147.0,0.999999999991964,49.72677595588455,5.98373983739432,0.8150908244057685,6,0.2,0.77,0.03,0.038,0.21
23112261,2023-11-18,2062BK1,123.09,8.34,9693.0,1038.0,789.0,3322.0,1688.0,277.0,0.0,393.0,85.0,0.0,0.149,0.03888888888888889,0.8666111111111111,1965.0,0.9365441679910482,3.1927857664863692,9.338150289008345,0.8590330788799699,6,0.2,0.76,0.03,0.026,0.21
23112257,2023-11-18,2062BK1,126.41,8.85,8970.0,1008.0,824.0,3340.0,1697.0,216.0,0.0,6000.0,987.0,0.0,0.149,0.03888888888888889,0.8666111111111111,1913.0,0.9345704568909171,47.46459931929859,8.898809523800695,0.8870883429164208,6,0.2,0.75,0.024,0.034,0.22
23112250,2023-11-18,1786550D,120.93,8.75,7965.0,981.0,799.0,1987.0,1692.0,244.0,0.0,470.0,1109.0,0.0,0.149,0.03888888888888889,0.8666111111111111,1936.0,0.9325262183765228,3.8865459356331216,8.119266055037595,0.873966942148309,3,0.2,0.81,0.03,0.03,0.22
23112264,2023-11-18,S.TOWER6VAN,114.64,8.52,9942.0,237.0,800.0,3152.0,2509.0,55.0,549.0,5850.0,1141.0,0.0,0.149,0.03888888888888889,0.8666111111111111,3113.0,0.9308216953480771,51.02930914121572,41.9493670884306,0.8059749437838721,67,0.19,1.35,0.028,0.024,0.19
23112245,2023-11-18,S.TOWER6VAN,122.73,0.0,9018.0,1509.0,804.0,3153.0,2399.0,78.0,355.0,303.0,268.0,0.0,0.149,0.03888888888888889,0.8666111111111111,2832.0,0.999999999991852,2.4688340258904193,5.976143141149121,0.8471045197737122,67,0.17,1.32,0.023,0.032,0.17
23112242,2023-11-18,S.TOWER6VAN,126.65,8.12,8823.0,1179.0,797.0,1996.0,2402.0,0.0,415.0,6246.0,1060.0,0.0,0.149,0.03888888888888889,0.8666111111111111,2817.0,0.9397492023377625,49.317015396373336,7.483460559790091,0.8526801561942305,67,0.19,1.35,0.021,0.033,0.24
23112232,2023-11-18,S.TOWER6VAN,124.56,8.34,9405.0,1455.0,782.0,2831.0,2418.0,0.0,591.0,6283.0,1050.0,0.0,0.149,0.03888888888888889,0.8666111111111111,3009.0,0.9372460496543473,50.44155427062908,6.463917525768753,0.8035892323028236,67,0.18,1.39,0.033,0.03,0.23
23112226,2023-11-18,1786500D,136.85,0.0,11430.0,1866.0,684.0,6001.0,1689.0,288.0,0.0,5950.0,1276.0,0.0,0.149,0.03888888888888889,0.8666111111111111,1977.0,0.9999999999926928,43.478260869247514,6.125401929257167,0.8543247344456983,2,0.18,0.8,0.029,0.031,0.209
23112223,2023-11-18,1786550D,133.0,0.0,11238.0,1653.0,680.0,5777.0,1699.0,267.0,0.0,5701.0,947.0,366.0,0.149,0.03888888888888889,0.8666111111111111,1966.0,0.9999999999924812,42.86466165381305,6.798548094369753,0.8641912512711779,3,0.2,0.76,0.02,0.04,0.2
23112217,2023-11-18,2062BK1,124.1,7.68,9984.0,1104.0,792.0,3133.0,1702.0,267.0,0.0,5723.0,949.0,353.0,0.149,0.03888888888888889,0.8666111111111111,1969.0,0.9417210502280944,46.116035454906395,9.043478260861374,0.8643981716603025,6,0.2,0.86,0.028,0.037,0.21
23212255,2023-11-18,2062BK1,122.15,8.89,8925.0,0.0,756.0,3817.0,1738.0,300.0,0.0,6102.0,1046.0,275.0,0.149,0.03888888888888889,0.8666111111111111,2038.0,0.9321581196510061,49.95497339295984,8925000000000.0,0.8527968596659211,6,0.18,0.75,0.024,0.032,0.22
23112214,2023-11-18,2062BK1,127.38,8.03,11451.0,1104.0,804.0,3846.0,1763.0,246.0,0.0,6035.0,1001.0,262.0,0.149,0.03888888888888889,0.8666111111111111,2009.0,0.9406986190019888,47.37792432055756,10.372282608686257,0.8775510204077265,6,0.19,0.83,0.024,0.036,0.22
23112206,2023-11-18,2062BK1,122.66,8.5,10023.0,1083.0,815.0,2539.0,1641.0,298.0,0.0,6255.0,1096.0,0.0,0.149,0.03888888888888889,0.8666111111111111,1939.0,0.9351936565954927,50.99461927237083,9.254847645420817,0.8463125322326733,6,0.2,0.82,0.023,0.031,0.21
23212208,2023-11-18,2062BK1,125.46,8.05,11526.0,0.0,786.0,5680.0,1833.0,277.0,0.0,5866.0,958.0,317.0,0.149,0.03888888888888889,0.8666111111111111,2110.0,0.9397048910123609,46.755938147244095,11526000000000.0,0.8687203791465077,6,0.21,0.81,0.031,0.036,0.2
23212215,2023-11-18,SAILTOWER6VA,131.32,7.56,11457.0,0.0,817.0,2668.0,1880.0,0.0,925.0,6210.0,1146.0,254.0,0.149,0.03888888888888889,0.8666111111111111,2805.0,0.9455645161222238,47.28906487932312,11457000000000.0,0.6702317290550195,68,0.19,1.41,0.024,0.03,0.23
23212218,2023-11-18,SAILTOWER6VA,121.27,8.11,10452.0,0.0,792.0,2611.0,1910.0,0.0,928.0,575.0,1204.0,0.0,0.149,0.03888888888888889,0.8666111111111111,2838.0,0.9373164322079355,4.74148594042433,10452000000000.0,0.6730091613810173,68,0.2,1.41,0.029,0.031,0.22
23212221,2023-11-18,S.TOWER6VAN,132.23,0.0,11271.0,0.0,798.0,5338.0,2447.0,57.0,493.0,5593.0,1135.0,0.0,0.149,0.03888888888888889,0.8666111111111111,2997.0,0.9999999999924375,42.297511910744184,11271000000000.0,0.8164831498162107,67,0.19,1.31,0.025,0.036,0.22
23212224,2023-11-18,S.TOWER6VAN,128.97,0.0,10854.0,0.0,806.0,5547.0,2443.0,84.0,486.0,6206.0,1100.0,0.0,0.149,0.03888888888888889,0.8666111111111111,3013.0,0.9999999999922463,48.11971776344794,10854000000000.0,0.8108197809489509,67,0.18,1.37,0.025,0.034,0.19
23212227,2023-11-18,S.TOWER6VAN,132.87,0.0,11733.0,1830.0,688.0,4553.0,2467.0,115.0,493.0,5854.0,1026.0,819.0,0.149,0.03888888888888889,0.8666111111111111,3075.0,0.9999999999924739,44.05810190378522,6.411475409832562,0.8022764227639667,67,0.18,1.36,0.034,0.033,0.22
23212241,2023-11-18,S.TOWER6VAN,122.78,7.87,10023.0,0.0,701.0,3568.0,2264.0,98.0,442.0,5716.0,973.0,453.0,0.149,0.03888888888888889,0.8666111111111111,2804.0,0.9397627248301588,46.554813487159514,10023000000000.0,0.8074179743221086,67,0.19,1.32,0.03,0.03,0.2
23212244,2023-11-18,1786550D,119.99,7.89,9294.0,0.0,748.0,2793.0,1728.0,297.0,0.0,6201.0,4575.0,240.0,0.149,0.03888888888888889,0.8666111111111111,2025.0,0.9383015326795565,51.67930660845338,9294000000000.0,0.853333333332912,3,0.2,0.81,0.03,0.04,0.2
23312268,2023-11-18,2062BK1,114.94,0.0,10119.0,975.0,719.0,2943.0,1635.0,180.0,0.0,6015.0,973.0,261.0,0.149,0.03888888888888889,0.8666111111111111,1815.0,0.9999999999912997,52.33165129587322,10.378461538450894,0.9008264462804955,6,0.2,0.78,0.025,0.021,0.22
23212248,2023-11-18,S.TOWER6VAN,118.1,8.1,9432.0,0.0,751.0,4032.0,2491.0,91.0,523.0,6103.0,959.0,335.0,0.149,0.03888888888888889,0.8666111111111111,3105.0,0.9358161648103343,51.676545300155155,9432000000000.0,0.8022544283411265,67,0.2,1.26,0.029,0.03,0.17
23112212,2023-11-18,S.TOWER6VAN,119.13,8.0,10752.0,1089.0,784.0,3051.0,2402.0,88.0,484.0,5942.0,976.0,204.0,0.149,0.03888888888888889,0.8666111111111111,2974.0,0.937072288201549,49.878284226896014,9.873278236905534,0.8076664425014096,67,0.18,1.34,0.027,0.036,0.22
23112247,2023-11-18,2062BK1,120.47,8.17,8436.0,1551.0,789.0,2997.0,1685.0,254.0,0.0,6000.0,989.0,0.0,0.149,0.03888888888888889,0.8666111111111111,1939.0,0.9364894278534167,49.804930687724706,5.439071566727635,0.8690046415673703,6,0.21,0.8,0.028,0.035,0.2
23112289,2023-11-19,2830C20MMNC,125.1,8.52,9828.0,0.0,772.0,3340.0,1694.0,256.0,0.0,6268.0,1057.0,0.0,0.1514516129032258,0.03096774193548387,0.8422903225806452,1950.0,0.936237090248943,50.10391686610628,9828000000000.0,0.8687179487175032,17,0.2,0.77,0.028,0.023,0.22
23212276,2023-11-19,2830C20MMNC,127.18,0.0,10101.0,1500.0,806.0,2094.0,1785.0,277.0,0.0,6480.0,989.0,0.0,0.1514516129032258,0.03096774193548387,0.8422903225806452,2062.0,0.9999999999921371,50.951407453601576,6.733999999995511,0.8656644034913358,17,0.19,0.7,0.023,0.023,0.2
23312320,2023-11-19,2062BK1,122.97,8.08,8931.0,1788.0,705.0,3472.0,1697.0,254.0,0.0,6414.0,1074.0,0.0,0.1514516129032258,0.03096774193548387,0.8422903225806452,1951.0,0.9383441434495357,52.1590631857188,4.9949664429502265,0.8698103536643415,6,0.2,0.82,0.028,0.022,0.23
23312317,2023-11-19,1786500D,118.77,7.68,9936.0,1779.0,702.0,3856.0,1745.0,268.0,0.0,6292.0,993.0,370.0,0.1514516129032258,0.03096774193548387,0.8422903225806452,2013.0,0.939264531427922,52.976340826362076,5.585160202357738,0.8668653750616657,2,0.21,0.72,0.025,0.024,0.201
23312315,2023-11-19,1786500D,122.88,7.95,9891.0,1764.0,710.0,4256.0,1707.0,267.0,0.0,6466.0,1020.0,0.0,0.1514516129032258,0.03096774193548387,0.8422903225806452,1974.0,0.9392341206073591,52.620442707905106,5.607142857139679,0.864741641336948,2,0.2,0.72,0.024,0.017,0.203
23312312,2023-11-19,1786500D,121.39,7.89,9981.0,1767.0,665.0,4562.0,1705.0,203.0,0.0,6550.0,1032.0,0.0,0.1514516129032258,0.03096774193548387,0.8422903225806452,1908.0,0.9389696782105588,53.95831617057453,5.648556876057924,0.8936058700204961,2,0.2,0.74,0.021,0.018,0.191
23312309,2023-11-19,S.TOWER6VAN,121.3,8.23,9426.0,1737.0,702.0,4007.0,2504.0,152.0,405.0,6347.0,1003.0,0.0,0.1514516129032258,0.03096774193548387,0.8422903225806452,3061.0,0.9364625955304836,52.32481450904926,5.426597582034873,0.8180333224433787,67,0.17,1.31,0.024,0.014,0.21
23312306,2023-11-19,1786500D,127.32,0.0,10425.0,1890.0,738.0,6549.0,1767.0,289.0,0.0,6317.0,1007.0,285.0,0.1514516129032258,0.03096774193548387,0.8422903225806452,2056.0,0.9999999999921457,49.615142946515746,5.515873015870097,0.8594357976649516,2,0.19,0.75,0.018,0.015,0.181
23312322,2023-11-19,2062BK1,120.73,7.69,9006.0,1752.0,689.0,3885.0,2436.0,0.0,525.0,6234.0,985.0,0.0,0.1514516129032258,0.03096774193548387,0.8422903225806452,2961.0,0.9401183616185943,51.635881719111765,5.1404109589011755,0.8226950354607151,6,0.19,1.25,0.029,0.021,0.21
23312303,2023-11-19,2062BK1,123.04,8.38,9612.0,543.0,914.0,4281.0,1816.0,365.0,0.0,6391.0,1017.0,0.0,0.1514516129032258,0.03096774193548387,0.8422903225806452,2181.0,0.936234971838866,51.94245773689903,17.701657458530935,0.8326455754237356,6,0.18,0.8,0.022,0.017,0.24
23312297,2023-11-19,S.TOWER6VAN,123.37,8.11,8982.0,2010.0,755.0,4123.0,2515.0,122.0,306.0,6504.0,1112.0,0.0,0.1514516129032258,0.03096774193548387,0.8422903225806452,2943.0,0.9383176148392278,52.719461781205155,4.468656716415687,0.8545701664964817,67,0.19,1.33,0.024,0.013,0.25
23312294,2023-11-19,S.TOWER6VAN,122.76,8.0,9087.0,1950.0,760.0,3266.0,2454.0,0.0,441.0,6393.0,1068.0,0.0,0.1514516129032258,0.03096774193548387,0.8422903225806452,2895.0,0.9388192107606393,52.07722385099318,4.65999999999761,0.8476683937820906,67,0.17,1.29,0.024,0.016,0.21
23312291,2023-11-19,2830C20MMNC,124.18,8.22,10770.0,1461.0,837.0,4566.0,1736.0,217.0,0.0,4631.0,1625.0,0.0,0.1514516129032258,0.03096774193548387,0.8422903225806452,1953.0,0.9379154078479011,37.29263971624019,7.371663244348137,0.8888888888884338,17,0.22,0.79,0.02,0.023,0.24
23312288,2023-11-19,S.TOWER6VAN,121.67,8.23,10482.0,1494.0,856.0,3090.0,2547.0,21.0,350.0,6499.0,1025.0,0.0,0.1514516129032258,0.03096774193548387,0.8422903225806452,2918.0,0.9366435719712345,53.41497493175462,7.016064257023416,0.8728581220010717,67,0.18,1.32,0.033,0.023,0.22
23312286,2023-11-19,SAILTOWER6VA,126.23,8.43,10509.0,1488.0,710.0,4455.0,1851.0,0.0,726.0,6491.0,1036.0,0.0,0.1514516129032258,0.03096774193548387,0.8422903225806452,2577.0,0.9373978909777411,51.42200744631686,7.062499999995254,0.7182770663559495,68,0.2,1.33,0.024,0.013,0.26
23312283,2023-11-19,2062BK1,126.36,0.0,10353.0,0.0,828.0,3504.0,1653.0,241.0,0.0,6343.0,1002.0,317.0,0.1514516129032258,0.03096774193548387,0.8422903225806452,1894.0,0.9999999999920861,50.19784741967238,10353000000000.0,0.8727560718052414,6,0.2,0.82,0.023,0.022,0.26
23312300,2023-11-19,1786500D,106.04,0.0,8490.0,972.0,939.0,3888.0,1607.0,238.0,0.0,5398.0,914.0,0.0,0.1514516129032258,0.03096774193548387,0.8422903225806452,1845.0,0.9999999999905695,50.90531874716233,8.734567901225581,0.8710027100266282,2,0.22,0.72,0.019,0.015,0.17
23312280,2023-11-19,1786550D,132.62,0.0,10371.0,546.0,776.0,3957.0,1693.0,235.0,0.0,6210.0,982.0,285.0,0.1514516129032258,0.03096774193548387,0.8422903225806452,1928.0,0.9999999999924597,46.825516512993325,18.994505494470708,0.8781120331945653,3,0.2,0.72,0.03,0.02,0.18
23312324,2023-11-19,S.TOWER6VAN,132.54,0.0,9225.0,2121.0,641.0,5914.0,2493.0,150.0,455.0,6540.0,2980.0,0.0,0.1514516129032258,0.03096774193548387,0.8422903225806452,3098.0,0.9999999999924551,49.343594386227984,4.349363507777299,0.8047127178822451,67,0.18,1.33,0.031,0.021,0.22
23312329,2023-11-19,1786500D,126.78,0.0,9972.0,1785.0,762.0,3050.0,1722.0,234.0,0.0,6371.0,1384.0,0.0,0.1514516129032258,0.03096774193548387,0.8422903225806452,1956.0,0.9999999999921123,50.25240574183426,5.58655462184561,0.8803680981590591,2,0.21,0.9,0.031,0.017,0.203
23112272,2023-11-19,2830C20MMNC,129.34,0.0,9423.0,0.0,807.0,3412.0,1786.0,294.0,0.0,5603.0,918.0,0.0,0.1514516129032258,0.03096774193548387,0.8422903225806452,2080.0,0.9999999999922685,43.319931961935055,9423000000000.0,0.8586538461534333,17,0.21,0.74,0.022,0.024,0.19
23112275,2023-11-19,S.TOWER6VAN,123.79,0.0,10557.0,0.0,820.0,4920.0,2490.0,102.0,420.0,5407.0,1029.0,0.0,0.1514516129032258,0.03096774193548387,0.8422903225806452,3012.0,0.9999999999919218,43.678810889056635,10557000000000.0,0.826693227091359,67,0.19,1.39,0.03,0.026,0.21
23112278,2023-11-19,S.TOWER6VAN,131.43,0.0,10233.0,0.0,789.0,3557.0,2233.0,23.0,785.0,5168.0,1165.0,0.0,0.1514516129032258,0.03096774193548387,0.8422903225806452,3041.0,0.9999999999923914,39.32131172457338,10233000000000.0,0.7342979283128135,67,0.18,1.34,0.02,0.019,0.21
23112281,2023-11-19,S.TOWER6VAN,126.65,0.0,10251.0,0.0,799.0,3655.0,2502.0,131.0,459.0,6005.0,1069.0,0.0,0.1514516129032258,0.03096774193548387,0.8422903225806452,3092.0,0.9999999999921042,47.41413343823597,10251000000000.0,0.809184993531433,67,0.2,1.41,0.026,0.024,0.24
23112284,2023-11-19,2830C20MMNC,124.96,0.0,9672.0,519.0,815.0,3075.0,1712.0,292.0,0.0,6196.0,1050.0,0.0,0.1514516129032258,0.03096774193548387,0.8422903225806452,2004.0,0.9999999999919974,49.58386683699117,18.63583815025311,0.8542914171652424,17,0.19,0.78,0.028,0.024,0.2
23112287,2023-11-19,2062BK1,120.88,8.12,9396.0,993.0,779.0,3468.0,1692.0,254.0,0.0,6296.0,1126.0,0.0,0.1514516129032258,0.03096774193548387,0.8422903225806452,1946.0,0.9370542635586275,52.08471211075377,9.462235649537298,0.8694758478926673,6,0.2,0.78,0.024,0.019,0.22
23312327,2023-11-19,S.TOWER6VAN,125.61,0.0,9114.0,1980.0,763.0,3010.0,2468.0,0.0,363.0,6147.0,1403.0,0.0,0.1514516129032258,0.03096774193548387,0.8422903225806452,2831.0,0.9999999999920388,48.9371865293453,4.603030303027978,0.8717767573292576,67,0.19,1.34,0.031,0.019,0.19
23112293,2023-11-19,2062BK1,121.9,8.78,10758.0,0.0,842.0,3957.0,1654.0,270.0,0.0,6294.0,1302.0,0.0,0.1514516129032258,0.03096774193548387,0.8422903225806452,1924.0,0.9328129782603857,51.6324856435469,10758000000000.0,0.8596673596669129,6,0.17,0.75,0.024,0.018,0.2
23112299,2023-11-19,S.TOWER6VAN,123.21,8.12,9984.0,639.0,828.0,2938.0,2410.0,0.0,548.0,6303.0,1048.0,0.0,0.1514516129032258,0.03096774193548387,0.8422903225806452,2958.0,0.9381710195618811,51.15656196695758,15.624413145515454,0.8147396889787645,67,0.19,1.34,0.043,0.018,0.25
23112302,2023-11-19,2062BK1,125.1,8.13,10185.0,0.0,791.0,4056.0,1711.0,264.0,0.0,6256.0,1030.0,0.0,0.1514516129032258,0.03096774193548387,0.8422903225806452,1975.0,0.938977707716438,50.00799360471616,10185000000000.0,0.866329113923612,6,0.19,0.83,0.034,0.017,0.22
23212269,2023-11-19,2062BK1,116.23,0.0,10350.0,723.0,809.0,5142.0,1715.0,274.0,0.0,7312.0,1572.0,0.0,0.1514516129032258,0.03096774193548387,0.8422903225806452,1989.0,0.9999999999913963,62.90974791307829,14.315352697075635,0.8622423328301346,6,0.2,0.83,0.025,0.025,0.22
23112305,2023-11-19,S.TOWER6VAN,120.65,8.12,10371.0,0.0,789.0,2168.0,2509.0,70.0,450.0,6495.0,1193.0,0.0,0.1514516129032258,0.03096774193548387,0.8422903225806452,3029.0,0.9369418342708944,53.833402403200715,10371000000000.0,0.8283261802572373,67,0.2,1.43,0.039,0.015,0.18
23112308,2023-11-19,2062BK1,118.9,8.13,11496.0,612.0,815.0,5543.0,1723.0,352.0,0.0,6123.0,1389.0,0.0,0.1514516129032258,0.03096774193548387,0.8422903225806452,2075.0,0.935999370220137,51.497056349440726,18.7843137254595,0.8303614457827324,6,0.22,0.83,0.024,0.017,0.23
23112311,2023-11-19,S.TOWER6VAN,129.85,8.13,10314.0,0.0,790.0,3650.0,2474.0,122.0,464.0,6305.0,1109.0,0.0,0.1514516129032258,0.03096774193548387,0.8422903225806452,3060.0,0.9410784171550872,48.556026183684594,10314000000000.0,0.8084967320258796,67,0.2,1.34,0.023,0.014,0.19
23112296,2023-11-19,2062BK1,126.16,8.25,9207.0,0.0,784.0,3858.0,1670.0,290.0,0.0,6301.0,1189.0,0.0,0.1514516129032258,0.03096774193548387,0.8422903225806452,1960.0,0.938620638338378,49.94451490131623,9207000000000.0,0.8520408163260959,6,0.2,0.85,0.031,0.018,0.21
23112270,2023-11-19,S.TOWER6VAN,125.67,0.0,10467.0,0.0,779.0,4171.0,2429.0,65.0,494.0,5559.0,917.0,0.0,0.1514516129032258,0.03096774193548387,0.8422903225806452,2988.0,0.9999999999920426,44.234900930657794,10467000000000.0,0.8129183400265017,67,0.19,1.36,0.031,0.023,0.21
23312277,2023-11-19,2062BK1,126.48,0.0,10080.0,1230.0,859.0,3807.0,1723.0,288.0,0.0,6300.0,994.0,277.0,0.1514516129032258,0.03096774193548387,0.8422903225806452,2011.0,0.9999999999920935,49.810246678923065,8.19512195121285,0.8567876678265257,6,0.21,0.78,0.027,0.027,0.22
