Repository: SiddharthKumar268/FerroMind

# FerroMind
*Ferro-Alloy Optimisation using Machine Learning*
**SAIL Durgapur Steel Plant | Steel Melting Shop**
Intern: Siddharth Kumar | FY 2023-24 to FY 2025-26

---

## Quick Start

```bash

# 2. Place raw Excel files in data/raw/

## Dataset

| | |
|---|---|
| Total heats after cleaning | 47,421 |
| Training set | 37,936 heats (Apr 2023 – Jun 2025) |
| Test set | 9,485 heats (Jun 2025 – Dec 2025) |
| Input features | 21 (16 raw + 5 engineered) |
| Target variables | Mn, Si, C, S, P |
| BOF grades | 76 distinct grades |
| Split method | Chronological 80/20 — no shuffle, no leakage |

---

File: data/processed/sms_train_slag.csv (part 71 of 74)
Heat_Number,Date,BOF Grade Code,Hot Metal Addn. Weight,Scrap Addn. Weight,Lime Into Converter,Dolomite Into Converter,Lime Into Ladle,Iron Ore Into Converter,SIMN Into Ladle,FESI Into Ladle,FEMN Into Ladle,Measered O2 Mainblow II,Duration of Mainblow I/II,Measered O2 2nd Blow,HM_P,HM_S,HM_Si,Total_FA_Ladle,HM_Ratio,O2_per_ton_HM,Lime_Dolo_Ratio,SiMn_FA_Fraction,Grade_Encoded,C,Mn,P,S,Si,FeO,CaO,SiO2,Al2O3,MnO,MgO,P2O5,Basicity,Slag_SP_Index
25301324,2025-04-26,C20MMNC,121.92,0.0,8367.0,2154.0,548.0,3594.0,1788.0,281.0,0.0,6477.0,1439.0,0.0,0.14464,0.03704,0.53752,2069.0,0.999999999991798,53.12499999956426,3.8844011142043247,0.8641855969063006,42,0.2,0.76,0.026,0.023,0.25,20.652,51.363,17.106,0.617,1.229,4.953,2.231,3.00245513532472,1.3602849651738658
25101405,2025-04-27,S.TOWER6VAN,123.54,5.26,9834.0,3228.0,712.0,1961.0,2459.0,57.0,534.0,533.0,3845.0,0.0,0.1447931034482758,0.0340344827586206,0.787,3050.0,0.9591614906757828,4.314392099689862,3.0464684014860453,0.806229508196457,67,0.18,1.28,0.023,0.023,0.21,21.626,50.795,16.123,0.505,0.844,5.912,2.55,3.1502728851401636,1.3455629139072849
25101419,2025-04-27,SAILTOWER6VA,128.61,0.0,10425.0,3669.0,689.0,3387.0,2071.0,0.0,988.0,6696.0,1242.0,0.0,0.1447931034482758,0.0340344827586206,0.787,3059.0,0.9999999999922248,52.06438068538944,2.841373671299307,0.6770186335401513,68,0.17,1.34,0.038,0.014,0.2,9.799,49.4135,18.9765,10.297,0.78,7.8855,1.142,2.6037939665393224,1.7171476725800565
25101395,2025-04-27,2062BK1,128.52,0.0,11091.0,3303.0,702.0,3642.0,1709.0,250.0,0.0,6786.0,1230.0,0.0,0.1447931034482758,0.0340344827586206,0.787,1959.0,0.9999999999922192,52.80112044776843,3.3578564940952598,0.8723838693206368,6,0.18,0.73,0.017,0.016,0.18,22.004,54.073,11.338,0.362,0.81,7.618,2.41,4.768762677484788,1.6217197012866271
25101391,2025-04-27,2062BK1,122.72,0.0,8037.0,993.0,667.0,1492.0,1709.0,288.0,0.0,4774.0,815.0,0.0,0.1447931034482758,0.0340344827586206,0.787,1997.0,0.9999999999918512,38.90156453684076,8.093655589115716,0.8557836755128414,6,0.19,0.91,0.027,0.021,0.2,25.341,51.649,12.272,0.536,1.04,5.202,2.343,4.208343518292186,1.3731323443398735
25101388,2025-04-27,C20MMNC,123.68,0.0,9009.0,2211.0,664.0,1779.0,1732.0,254.0,0.0,6615.0,1128.0,0.0,0.1447931034482758,0.0340344827586206,0.787,1986.0,0.9999999999919146,53.48479948210313,4.074626865669799,0.8721047331314843,42,0.21,0.73,0.029,0.02,0.2,4.9,48.396,28.345,3.843,1.327,11.26,0.578,1.7073308403302054,1.4556939180653314
25301381,2025-04-27,TMT-FE500D,127.08,5.22,9936.0,2268.0,2120.0,2757.0,1857.0,308.0,0.0,7202.0,2369.0,0.0,0.1447931034482758,0.0340344827586206,0.787,2165.0,0.9605442176798143,56.67296191330915,4.38095238095045,0.8577367205538763,78,0.2,0.75,0.023,0.019,0.25,22.981,51.045,15.242,0.771,1.034,4.621,2.64,3.348750246014564,1.3354175387191296
25201366,2025-04-27,TMT-FE500D,126.83,0.0,8433.0,2223.0,611.0,2096.0,1765.0,263.0,0.0,6815.0,2421.0,0.0,0.1447931034482758,0.0340344827586206,0.787,2028.0,0.9999999999921154,53.73334384566953,3.793522267204772,0.8703155818536142,78,0.17,0.74,0.026,0.026,0.23,26.379,49.478,13.112,0.725,1.043,5.034,2.59,3.773202165789675,1.2528613390053682
25201413,2025-04-27,TMT-FE500D,120.7,0.0,9570.0,2664.0,649.0,2988.0,1650.0,260.0,0.0,6199.0,1036.0,0.0,0.1447931034482758,0.0340344827586206,0.787,1910.0,0.999999999991715,51.35874067894483,3.5923423423409937,0.8638743455492859,78,0.19,0.92,0.029,0.019,0.23,19.845,50.887,17.064,1.067,0.962,6.574,1.959,2.981951362437738,1.378677865077215
25201396,2025-04-27,C20MMNC,128.39,0.0,8799.0,2799.0,644.0,4020.0,1806.0,253.0,0.0,6329.0,1024.0,0.0,0.1447931034482758,0.0340344827586206,0.787,2059.0,0.9999999999922112,49.29511644170657,3.1436227223997344,0.8771248178723278,42,0.201,0.745,0.031,0.026,0.213,26.527,48.389,12.517,0.584,1.271,6.549,2.601,3.8655536028119513,1.2393136124983994
25101397,2025-04-27,S.TOWER6VAN,131.53,0.0,10785.0,3927.0,694.0,3238.0,2497.0,98.0,545.0,6884.0,1132.0,0.0,0.1447931034482758,0.0340344827586206,0.787,3140.0,0.9999999999923972,52.337869687125846,2.7463712757823413,0.7952229299360525,67,0.175,1.268,0.027,0.017,0.217,20.8,51.311,16.91,0.63,1.225,5.048,2.225,3.0341789367867067,1.3606374797804355
25201382,2025-04-27,2062BK1,121.35,5.67,8955.0,2238.0,608.0,2638.0,1758.0,253.0,0.0,6840.0,1229.0,281.0,0.1447931034482758,0.0340344827586206,0.787,2011.0,0.9553613604081612,56.36588380670486,4.001340482571939,0.8741919443058805,6,0.16,0.73,0.029,0.027,0.24,23.593,51.091,14.87,0.78,1.053,4.422,2.519,3.43561293793289,1.328280990016639
25201372,2025-04-27,TMT-FE500D,129.25,6.11,8502.0,2232.0,602.0,2144.0,1752.0,253.0,0.0,6683.0,1127.0,0.0,0.1447931034482758,0.0340344827586206,0.787,2005.0,0.9548611111040568,51.705996131128,3.80913978494453,0.8738154613461976,78,0.17,0.74,0.028,0.023,0.24,26.6,48.638,13.467,0.591,2.175,4.595,2.375,3.611375111375111,1.2138863931316761
25101450,2025-04-28,C20MMNC,130.72,5.91,8775.0,2934.0,662.0,3017.0,1729.0,264.0,0.0,6673.0,1123.0,0.0,0.1394230769230769,0.040576923076923,0.7886923076923077,1993.0,0.9567444924177946,51.04804161527657,2.9907975460112506,0.8675363773201868,42,0.21,0.73,0.026,0.024,0.21,21.456,51.39,16.862,0.503,0.832,5.293,2.145,3.047500444760719,1.3411101542315824
25101448,2025-04-28,2062BK1,127.1,6.21,10185.0,3069.0,654.0,2848.0,1733.0,254.0,0.0,6355.0,1142.0,317.0,0.1394230769230769,0.040576923076923,0.7886923076923077,1987.0,0.9534168479412392,49.99999999960661,3.318670576734012,0.8721690991439999,6,0.19,0.76,0.021,0.026,0.22,21.348,51.222,17.043,0.561,0.828,5.348,2.133,3.005280450598451,1.3341842050427175
25101468,2025-04-28,2062BK1,128.38,6.77,8304.0,2787.0,689.0,1197.0,1840.0,260.0,0.0,6623.0,1097.0,0.0,0.1394230769230769,0.040576923076923,0.7886923076923077,2100.0,0.9499075101668524,51.58903255918688,2.9795479009677144,0.876190476190059,6,0.18,0.77,0.024,0.028,0.24,21.393,51.313,16.905,0.561,0.831,5.333,2.141,3.035194605465515,1.3397999947779315
25101437,2025-04-28,C20MMNC,127.42,5.89,8781.0,1983.0,654.0,796.0,1760.0,258.0,0.0,6254.0,1575.0,0.0,0.1394230769230769,0.040576923076923,0.7886923076923077,2018.0,0.955817268014734,49.08177680074492,4.428139183053743,0.8721506442017481,42,0.183,0.799,0.023,0.023,0.265,22.196,50.707,16.276,0.685,0.85,5.643,2.099,3.1152546538059838,1.3179892392067165
25101433,2025-04-28,2062BK1,124.41,5.24,8976.0,3486.0,637.0,2503.0,1756.0,257.0,0.0,6495.0,1072.0,0.0,0.1394230769230769,0.040576923076923,0.7886923076923077,2013.0,0.9595834940149666,52.20641427496016,2.574870912219571,0.87232985593598,6,0.19,0.78,0.019,0.018,0.25,21.144,50.762,16.866,1.081,0.949,5.612,1.829,3.009545265903836,1.3354555260319383
25101421,2025-04-28,SAILTOWER6VA,114.84,6.12,11457.0,3183.0,752.0,4679.0,2270.0,0.0,1049.0,6684.0,1802.0,0.0,0.1394230769230769,0.040576923076923,0.7886923076923077,3319.0,0.9494047618969128,58.20271682289966,3.5994344957575874,0.6839409460678867,68,0.169,1.321,0.027,0.012,0.202,11.494,47.986000000000004,17.345,10.7415,0.8755,8.7575,1.2349999999999999,2.7664014758445754,1.663869625520111
25201455,2025-04-28,S.TOWER6VAN,129.63,6.1,9219.0,2121.0,641.0,3339.0,2531.0,142.0,503.0,6184.0,1085.0,266.0,0.1394230769230769,0.040576923076923,0.7886923076923077,3176.0,0.9550578354014954,47.70500655675612,4.346534653463297,0.7969143576823687,67,0.17,1.26,0.026,0.029,0.24,17.028,51.447,18.787,0.903,0.925,7.032,2.086,2.738290398126464,1.4364250614250618
25301470,2025-04-28,2062BK1,123.31,6.36,8946.0,3036.0,696.0,1923.0,1806.0,261.0,0.0,6588.0,1511.0,0.0,0.1394230769230769,0.040576923076923,0.7886923076923077,2067.0,0.9509524176683044,53.42632389868278,2.946640316204563,0.8737300435409416,6,0.17,0.72,0.025,0.03,0.19,20.048,50.239,17.537,0.806,1.093,6.124,2.512,2.8645797696430604,1.336641302612675
25301467,2025-04-28,S.TOWER6VAN,126.36,7.61,8595.0,2520.0,691.0,1446.0,2488.0,86.0,502.0,6590.0,1482.0,0.0,0.1394230769230769,0.040576923076923,0.7886923076923077,3076.0,0.943196237956683,52.15257992994498,3.4107142857129324,0.8088426527955758,67,0.19,1.3,0.03,0.028,0.26,25.409,49.078,14.341,0.547,1.914,4.752,2.451,3.421977409008507,1.234635606651405
25201453,2025-04-28,C20MMNC,124.42,5.29,9003.0,1989.0,649.0,3475.0,1671.0,230.0,0.0,6315.0,1198.0,262.0,0.1394230769230769,0.040576923076923,0.7886923076923077,1901.0,0.959216714201224,50.75550554532426,4.526395173451721,0.8790110468170022,42,0.21,0.74,0.027,0.031,0.22,17.009,51.504,18.792,0.916,0.922,7.007,2.063,2.74059490235726,1.4385788503435561
25301438,2025-04-28,S.TOWER6VAN,126.76,6.5,9951.0,2703.0,649.0,2793.0,2566.0,99.0,496.0,6289.0,1116.0,0.0,0.1394230769230769,0.040576923076923,0.7886923076923077,3161.0,0.9512231727378718,49.61344272602072,3.681465038844365,0.8117684277124924,67,0.17,1.28,0.035,0.028,0.23,21.864,54.025,11.386,0.385,0.804,7.738,2.419,4.744445420216036,1.6247631650175935
25201422,2025-04-28,2062BK1,114.84,6.15,9045.0,2244.0,685.0,2720.0,1559.0,250.0,0.0,5962.0,1150.0,0.0,0.1394230769230769,0.040576923076923,0.7886923076923077,1809.0,0.9491693528312324,51.915708811808464,4.030748663099808,0.8618021006075943,6,0.2,0.74,0.034,0.018,0.21,22.076,50.06,15.906,0.764,1.004,6.425,2.265,3.1470421826868678,1.317958033857252
25201434,2025-04-28,S.TOWER6VAN,122.58,5.78,10182.0,3000.0,646.0,3683.0,2443.0,91.0,564.0,6486.0,1083.0,0.0,0.1394230769230769,0.040576923076923,0.7886923076923077,3098.0,0.95497039575448,52.9123837489565,3.3939999999988686,0.7885732730791515,67,0.2,1.27,0.029,0.02,0.19,1.271,48.642,31.214,5.05,2.653,9.434,0.099,1.558289283998078,1.4973219232900328
25301439,2025-04-28,2062ACUK1,126.87,5.17,10479.0,2682.0,655.0,2778.0,1864.0,275.0,0.0,6593.0,1077.0,0.0,0.1394230769230769,0.040576923076923,0.7886923076923077,2139.0,0.960845198417443,51.966579963332805,3.907158836687581,0.8714352501164696,5,0.19,0.73,0.027,0.024,0.254,19.811,51.368,16.791,1.079,0.96,6.336,2.013,3.0590757503573127,1.403382236428708
25201512,2025-04-29,C20HMNA,123.17,6.14,8817.0,3789.0,814.0,2059.0,2535.0,101.0,496.0,6330.0,1121.0,0.0,0.1503888888888888,0.0545555555555555,0.6903888888888888,3132.0,0.9525172067051852,51.392384508797655,2.3269992082337483,0.8093869731798182,34,0.174,1.17,0.027,0.039,0.186,23.804,49.374,15.465,0.676,1.047,5.902,2.293,3.1924220871589295,1.2572956455309399
25201475,2025-04-29,C20MMNC,127.03,6.12,9231.0,2229.0,646.0,3964.0,1718.0,256.0,0.0,6294.0,1593.0,0.0,0.1503888888888888,0.0545555555555555,0.6903888888888888,1974.0,0.954036800593661,49.547351019054176,4.141318977117927,0.8703140830795997,42,0.175,0.741,0.037,0.031,0.22,25.42,49.194,14.286,0.546,1.914,4.706,2.421,3.4432701056904884,1.2389251265519934
25301492,2025-04-29,S.TOWER6VAN,124.6,8.15,8520.0,2256.0,657.0,5016.0,2639.0,125.0,478.0,6924.0,1402.0,216.0,0.1503888888888888,0.0545555555555555,0.6903888888888888,3242.0,0.9386064030061122,55.56982343454599,3.776595744679177,0.8140037014186262,67,0.19,1.32,0.028,0.03,0.19,26.981,47.528,14.348,0.98,1.06,5.411,2.136,3.312286570492717,1.1499637067505444
25101474,2025-04-29,S.TOWER6VAN,132.68,6.14,8526.0,2880.0,704.0,2644.0,2465.0,85.0,586.0,6810.0,1129.0,0.0,0.1503888888888888,0.0545555555555555,0.6903888888888888,3136.0,0.9557700619438428,51.32649984887454,2.960416666665638,0.7860331632650555,67,0.17,1.283,0.037,0.039,0.225,20.026,51.058,16.645,0.615,0.836,6.973,2.307,3.067283431455004,1.392288394415358
25201487,2025-04-29,S.TOWER6VAN,129.93,6.1,8523.0,2559.0,652.0,3696.0,2538.0,84.0,564.0,6376.0,1036.0,0.0,0.1503888888888888,0.0545555555555555,0.6903888888888888,3186.0,0.9551569506656242,49.072577541375566,3.3305978897994017,0.7966101694912754,67,0.181,1.321,0.027,0.032,0.21,19.785,50.727,17.207,1.131,0.961,6.573,1.974,2.9478730822873076,1.371259427459249
25201482,2025-04-29,C20MMNACUTLT,122.02,6.1,8781.0,2844.0,666.0,3780.0,1745.0,290.0,0.0,6452.0,3768.0,0.0,0.1503888888888888,0.0545555555555555,0.6903888888888888,2035.0,0.9523883858807962,52.87657760979449,3.0875527426149483,0.8574938574934361,40,0.21,0.706,0.02,0.029,0.206,5.494,49.072,28.134,5.154,1.197,8.896,0.403,1.7441620757064156,1.4592167474501176
25301490,2025-04-29,C20MMNC,126.4,5.85,8559.0,2103.0,649.0,3586.0,1859.0,282.0,0.0,6361.0,2125.0,0.0,0.1503888888888888,0.0545555555555555,0.6903888888888888,2141.0,0.9557655954559112,50.324367088209456,4.069900142651417,0.8682858477342978,42,0.21,0.8,0.023,0.034,0.27,19.997,50.128,17.677,0.844,1.09,6.129,2.496,2.8356148885620542,1.330537491705375
25301486,2025-04-29,C20MMNACUTLT,132.5,5.43,8040.0,2541.0,646.0,3797.0,1857.0,262.0,0.0,4294.0,738.0,0.0,0.1503888888888888,0.0545555555555555,0.6903888888888888,2119.0,0.960632204734571,32.40754716956674,3.164108618652828,0.87635677206188,40,0.18,0.74,0.032,0.039,0.21,1.995,49.27,29.938,5.966,1.282,9.679,0.169,1.6456795484151108,1.5428696686916765
25101506,2025-04-29,C20MMNC,128.4,0.0,8865.0,3021.0,807.0,1551.0,1810.0,267.0,0.0,6473.0,1113.0,0.0,0.1503888888888888,0.0545555555555555,0.6903888888888888,2077.0,0.999999999992212,50.41277258527716,2.934458788479664,0.8714492055845587,42,0.18,0.81,0.036,0.038,0.22,22.156,49.66,16.485,0.66,0.918,6.216,2.465,3.012252820575033,1.2851301692458983
25301473,2025-04-29,C20MMNC,124.19,5.47,8682.0,2487.0,713.0,2163.0,1855.0,262.0,0.0,6288.0,1436.0,0.0,0.1503888888888888,0.0545555555555555,0.6903888888888888,2117.0,0.9578127410075752,50.63209598155542,3.490952955366509,0.8762399622102616,42,0.193,0.746,0.031,0.033,0.191,23.829,51.103,14.956,0.509,0.913,5.052,2.135,3.4166610951394,1.3175630382096635
25301564,2025-04-30,C20MMNC,131.55,6.53,10350.0,2802.0,696.0,519.0,1926.0,279.0,0.0,4874.0,855.0,0.0,0.15445,0.04575,0.77955,2205.0,0.952708574732382,37.05055112096503,3.693790149891616,0.873469387754706,42,0.201,0.791,0.021,0.017,0.214,27.2,47.376,14.177,0.945,1.016,5.733,2.042,3.3415150232754973,1.1449562569481369
25301554,2025-04-30,C20MMNC,133.16,7.94,9393.0,3591.0,699.0,561.0,1926.0,278.0,0.0,4992.0,863.0,0.0,0.15445,0.04575,0.77955,2204.0,0.9437278525801296,37.48873535568122,2.6157059314946767,0.8738656987291861,42,0.17,0.76,0.03,0.038,0.21,18.188,51.679,18.066,0.791,0.932,6.185,2.616,2.8604084795483478,1.425430975037926
25201557,2025-04-30,2062BK1,130.61,0.0,9891.0,2445.0,605.0,2521.0,1620.0,273.0,0.0,5197.0,2330.0,0.0,0.15445,0.04575,0.77955,1893.0,0.9999999999923436,39.79021514401814,4.0453987730044805,0.8557844690962199,6,0.19,0.79,0.025,0.031,0.21,0.961,45.425,29.624,6.914,1.296,13.915,0.094,1.5333333333333332,1.4851566075982476
25200649,2025-04-30,2062BK1,122.27,6.21,9624.0,3879.0,649.0,2052.0,2545.0,94.0,506.0,6356.0,1164.0,0.0,0.15445,0.04575,0.77955,3145.0,0.9516656288842492,51.9833156125625,2.481051817478092,0.8092209856913166,6,0.19,0.92,0.038,0.03,0.2,24.386,47.559,14.041,1.844,0.926,7.951,1.949,3.3869106964819826,1.2376131987092744
25201530,2025-04-30,ASP1239,128.45,6.12,10536.0,2178.0,792.0,0.0,1191.0,206.0,0.0,6685.0,1161.0,0.0,0.15445,0.04575,0.77955,1397.0,0.9545218102032064,52.04359672984008,4.837465564736071,0.8525411596271636,24,0.46,0.76,0.017,0.023,0.25,25.938,50.131,13.581,0.667,0.878,5.152,2.304,3.6909880724488295,1.2684969635627532
25201523,2025-04-30,S.TOWER6VAN,129.48,6.22,10140.0,3879.0,701.0,1138.0,2427.0,64.0,513.0,6910.0,1183.0,0.0,0.15445,0.04575,0.77955,3004.0,0.9541635961609864,53.36731541509603,2.614075792729411,0.8079227696402104,67,0.162,1.33,0.023,0.025,0.23,27.323,49.193,13.648,0.571,0.815,5.001,2.16,3.6041468239431462,1.2006492238601971
25300175,2025-04-30,2062BK1,125.9,7.33,8289.0,3744.0,726.0,2559.0,1782.0,262.0,0.0,6774.0,2280.0,0.0,0.15445,0.04575,0.77955,2044.0,0.944982361322938,53.804606830390746,2.2139423076917164,0.8718199608606302,6,0.17,0.71,0.02,0.035,0.19,18.618,52.21,16.001,0.807,1.03,7.062,2.742,3.2627171603549554,1.5080878105141537
25101535,2025-04-30,C20MMNACUTLT,127.69,5.78,8499.0,2964.0,845.0,3214.0,1817.0,250.0,0.0,6314.0,1487.0,0.0,0.15445,0.04575,0.77955,2067.0,0.956694388244874,49.44788158783423,2.867408906881624,0.8790517658437934,40,0.2,0.79,0.024,0.041,0.23,25.997,50.322,13.367,0.692,0.875,5.091,2.304,3.7643626570915623,1.2783437063381176
25101537,2025-04-30,S.TOWER6VAN,126.16,6.02,10644.0,3573.0,810.0,2804.0,2565.0,105.0,588.0,1680.0,2705.0,0.0,0.15445,0.04575,0.77955,3258.0,0.9544560447801902,13.316423588987664,2.9790092359353544,0.7872928176793164,67,0.17,1.31,0.025,0.037,0.18,20.14,50.913,16.612,0.612,0.838,7.056,2.276,3.0646481670980554,1.3852746714553916
25101541,2025-04-30,C20MMNC,115.2,7.23,9999.0,3177.0,742.0,1779.0,1797.0,334.0,0.0,6292.0,1024.0,0.0,0.15445,0.04575,0.77955,2131.0,0.9409458465985384,54.61805555508144,3.1473087818686976,0.8432660722661458,42,0.2,0.76,0.023,0.028,0.22,27.13,47.377,14.375,0.995,1.047,5.379,2.154,3.2955620478575405,1.1414494289982173
25101576,2025-04-30,S.TOWER6VAN,124.6,6.47,9606.0,2694.0,745.0,1116.0,2514.0,108.0,548.0,6365.0,1060.0,0.0,0.15445,0.04575,0.77955,3170.0,0.9506370641569344,51.08346709429307,3.565701559018721,0.7930599369082671,67,0.17,1.3,0.023,0.03,0.21,24.048,46.531,16.883,1.459,0.981,6.522,2.045,2.7559227671167967,1.1367878432522234
25300552,2025-04-30,C25HMN,124.42,6.15,7896.0,4092.0,593.0,2104.0,1850.0,281.0,0.0,6800.0,1546.0,0.0,0.15445,0.04575,0.77955,2131.0,0.9528988282074528,54.65359266954948,1.9296187683279744,0.8681370248705452,48,0.26,0.88,0.026,0.031,0.2,22.53,49.268,15.164,2.013,1.233,6.254,2.103,3.248796571051764,1.3070168457355087
25201379,2025-04-30,R34,123.76,5.16,9618.0,2679.0,789.0,3009.0,1272.0,253.0,0.0,6548.0,1976.0,0.0,0.15445,0.04575,0.77955,1525.0,0.9599751783977662,52.908855849604805,3.590145576706387,0.8340983606551907,66,0.63,0.75,0.024,0.025,0.27,24.518,48.213,15.237,1.377,1.012,5.464,2.391,3.163997899986875,1.2127226079082403
25201563,2025-04-30,S.TOWER6VAN,127.04,6.42,10143.0,1320.0,635.0,2471.0,2568.0,101.0,560.0,6503.0,1515.0,0.0,0.15445,0.04575,0.77955,3229.0,0.951895699078736,51.18860201471041,7.684090909085087,0.79529266026609,67,0.181,1.338,0.034,0.032,0.245,19.805,51.417,16.708,1.13,0.965,6.295,2.024,3.0772039020886948,1.4081448211644851
25101584,2025-05-01,C20MMNC,131.65,5.98,9834.0,2970.0,712.0,2604.0,1712.0,254.0,0.0,6882.0,1283.0,0.0,0.1523157894736842,0.0504736842105263,0.6823157894736842,1966.0,0.9565501707407068,52.27497151498462,3.311111111109996,0.8708036622579497,42,0.19,0.73,0.032,0.027,0.2,24.073,48.555,16.078,1.084,0.956,5.503,2.195,3.0197773493376454,1.2092797369994024
25101590,2025-05-01,C20MMNC,135.35,0.0,9426.0,3324.0,710.0,2768.0,1807.0,258.0,0.0,6867.0,1181.0,180.0,0.1523157894736842,0.0504736842105263,0.6823157894736842,2065.0,0.9999999999926118,50.7351311411102,2.835740072201313,0.8750605326872276,42,0.19,0.8,0.04,0.035,0.26,23.805,47.737,16.487,1.222,0.994,5.959,2.155,2.895257156720039,1.1847467302012757
25101608,2025-05-01,C20MMNC,127.74,5.78,9015.0,3216.0,1041.0,527.0,1807.0,261.0,0.0,6539.0,1096.0,0.0,0.1523157894736842,0.0504736842105263,0.6823157894736842,2068.0,0.956710605145621,51.189917018544,2.8031716417901733,0.8737911025140842,42,0.18,0.75,0.027,0.039,0.19,27.452,48.736,12.895,0.354,0.852,6.134,2.29,3.7791563275434243,1.2078913452959255
25301598,2025-05-01,C20MMNC,123.51,6.6,8862.0,1989.0,804.0,1935.0,1873.0,352.0,0.0,3025.0,1761.0,0.0,0.1523157894736842,0.0504736842105263,0.6823157894736842,2225.0,0.9492736914845188,24.491943971949706,4.455505279032451,0.8417977528086105,42,0.23,0.75,0.026,0.031,0.22,24.462,49.094,15.429,0.747,1.026,5.387,2.268,3.1817239144523657,1.2306728166048333
25301606,2025-05-01,2062BK1,132.3,7.54,8082.0,0.0,699.0,801.0,1936.0,278.0,0.0,6850.0,294.0,355.0,0.1523157894736842,0.0504736842105263,0.6823157894736842,2214.0,0.9460812356911752,51.77626606158899,8081999999999.999,0.8744354110203819,6,0.2,0.74,0.028,0.033,0.19,23.401,50.658,15.011,0.525,0.953,5.111,2.921,3.3745003996802563,1.3187722906307762
25101614,2025-05-01,S.TOWER6VAN,136.79,5.67,8889.0,3291.0,797.0,993.0,2511.0,122.0,585.0,6703.0,1147.0,0.0,0.1523157894736842,0.0504736842105263,0.6823157894736842,3218.0,0.9601993541979492,49.002120037656255,2.701002734730264,0.7802983219388502,67,0.17,1.28,0.024,0.034,0.21,21.769,51.748,15.907,0.558,1.02,4.623,2.928,3.2529544883077697,1.3734639169785279
25201591,2025-05-01,2062BK1,126.24,0.0,9045.0,3006.0,660.0,2376.0,1762.0,240.0,0.0,6539.0,1074.0,0.0,0.1523157894736842,0.0504736842105263,0.6823157894736842,2002.0,0.9999999999920786,51.79816223026143,3.008982035927142,0.8801198801194405,6,0.18,0.74,0.023,0.036,0.21,23.643,50.172,15.408,0.677,1.013,5.23,2.343,3.256019209552859,1.2847485404076615
25201580,2025-05-01,2062BK1,128.37,6.22,9198.0,1995.0,646.0,3081.0,1806.0,273.0,0.0,6392.0,1208.0,293.0,0.1523157894736842,0.0504736842105263,0.6823157894736842,2079.0,0.9537855709863008,49.79356547441152,4.610526315787163,0.8686868686864508,6,0.19,0.75,0.027,0.023,0.2,21.183,50.865,17.272,0.649,0.927,5.183,2.316,2.9447692931164244,1.3226804659871023
25201577,2025-05-01,C20MMNC,123.04,6.35,8979.0,2007.0,641.0,3145.0,1768.0,267.0,0.0,6295.0,1089.0,293.0,0.1523157894736842,0.0504736842105263,0.6823157894736842,2035.0,0.9509235644103028,51.16222366668431,4.473841554556814,0.8687960687956419,42,0.22,0.74,0.026,0.026,0.23,0.919,48.268,13.813,23.396,0.413,11.471,0.106,3.4941363833791805,3.276182719066042
25201610,2025-05-01,2062BK1,128.74,6.23,9660.0,2115.0,809.0,1902.0,1630.0,311.0,263.0,6659.0,1115.0,0.0,0.1523157894736842,0.0504736842105263,0.6823157894736842,2204.0,0.9538415944213244,51.72440577868787,4.567375886522664,0.7395644283118241,6,0.2,0.79,0.024,0.033,0.19,31.524,46.339,12.351,0.504,0.769,5.068,2.168,3.751538212435233,1.056135472695779
25201596,2025-05-01,1786550D,130.4,6.17,9237.0,2901.0,693.0,2332.0,2403.0,91.0,510.0,7134.0,1725.0,0.0,0.1523157894736842,0.0504736842105263,0.6823157894736842,3004.0,0.9548217031488996,54.70858895663567,3.1840744570826667,0.7999334221035952,3,0.17,0.94,0.03,0.04,0.24,24.34,50.479,14.783,0.577,1.044,5.009,2.242,3.414434523809524,1.2902310602187916
25201629,2025-05-01,C20MMNC,129.44,0.0,8781.0,2058.0,646.0,2424.0,1762.0,280.0,0.0,6810.0,1161.0,354.0,0.1523157894736842,0.0504736842105263,0.6823157894736842,2042.0,0.9999999999922744,52.611248454476126,4.266763848394429,0.8628795298722512,42,0.18,0.73,0.016,0.031,0.24,2.278,50.461,29.385,5.69,2.331,8.114,0.135,1.7171782481453752,1.5936394643759473
25301640,2025-05-02,C20MMNACUTLT,125.1,5.98,9876.0,2379.0,701.0,2168.0,1810.0,294.0,0.0,6547.0,1105.0,0.0,0.1626428571428571,0.0437857142857142,0.759,2104.0,0.9543790051803908,52.33413269342659,4.151324085748571,0.8602661596954086,40,0.17,0.79,0.024,0.025,0.21,24.616,49.454,14.974,0.565,0.986,5.372,2.565,3.3024373956594326,1.2491222752645803
25201309,2025-05-02,R34,123.7,6.32,7095.0,1014.0,682.0,0.0,1130.0,223.0,0.0,6208.0,1065.0,0.0,0.1626428571428571,0.0437857142857142,0.759,1353.0,0.951392093516756,50.18593371018443,6.997041420111443,0.8351810790829008,66,0.63,0.75,0.025,0.025,0.23,25.337,53.766,10.671,0.468,1.062,4.615,2.58,5.03804347826087,1.4931267183204202
25201641,2025-05-02,S.TOWER6VAN,125.54,6.12,9912.0,2658.0,902.0,2124.0,2599.0,128.0,567.0,6745.0,2327.0,0.0,0.1626428571428571,0.0437857142857142,0.759,3294.0,0.9535166337463656,53.72789549104884,3.7291196388247823,0.7890103217969675,67,0.192,1.342,0.027,0.023,0.226,24.611,50.215,14.999,0.567,0.818,5.147,2.231,3.347666666666667,1.2677034157178564
25201656,2025-05-02,C20MMNC,129.62,6.25,8478.0,2028.0,586.0,2497.0,1704.0,162.0,0.0,6504.0,1055.0,0.0,0.1626428571428571,0.0437857142857142,0.759,1866.0,0.9540001471925076,50.17744175242881,4.180473372779003,0.913183279742276,42,0.2,0.71,0.04,0.034,0.23,24.023,47.526,16.361,0.853,0.971,6.255,2.556,2.9046571323799046,1.176823077875449
25201626,2025-05-02,S.TOWER6VAN,125.52,5.92,8559.0,2121.0,644.0,1708.0,2497.0,98.0,466.0,6405.0,1078.0,455.0,0.1626428571428571,0.0437857142857142,0.759,3061.0,0.954960438215498,51.02772466498544,4.035360678923133,0.8157464880755257,67,0.168,1.338,0.02,0.024,0.21,23.632,50.618,14.832,0.531,0.962,5.129,2.872,3.412526124182566,1.3159495645391917
25201665,2025-05-03,S.TOWER6VAN,125.3,6.17,9498.0,2010.0,710.0,3456.0,2518.0,64.0,506.0,6497.0,1062.0,0.0,0.1484,0.03555,0.8318,3088.0,0.9530691412417048,51.85155626455027,4.725373134326008,0.8154145077717566,67,0.18,1.36,0.023,0.023,0.23,2.15,48.26,28.125,7.041,2.251,9.834,0.175,1.715850103107445,1.5940018496498876
25201671,2025-05-03,S.TOWER6VAN,123.96,6.23,10020.0,2553.0,696.0,2746.0,2410.0,101.0,500.0,6355.0,2138.0,0.0,0.1484,0.03555,0.8318,3011.0,0.9521468622708952,51.26653759235829,3.924794359575431,0.8003985386911988,67,0.17,1.21,0.023,0.025,0.24,21.109,50.62,16.998,0.942,0.985,5.362,2.338,2.9778222248367547,1.3283300094468353
25201705,2025-05-03,C20MMNC,125.63,5.65,6654.0,2787.0,814.0,3926.0,1870.0,283.0,0.0,6640.0,1213.0,0.0,0.1484,0.03555,0.8318,2153.0,0.9569622181523691,52.85361776603635,2.3875134553274533,0.8685555039475762,42,0.2,0.73,0.025,0.016,0.22,20.049,50.017,18.302,0.68,1.067,5.796,2.465,2.732721411790417,1.3041562369628705
25201697,2025-05-03,S.TOWER6VAN,130.58,0.0,10221.0,2703.0,792.0,3806.0,2430.0,98.0,564.0,6749.0,2434.0,0.0,0.1484,0.03555,0.8318,3092.0,0.999999999992342,51.68479093236572,3.781354051052985,0.7858990944370032,67,0.18,1.31,0.031,0.025,0.23,4.14,33.51,30.43,5.9,15.21,8.48,0.11,1.101179718050672,0.9693095368950855
25201691,2025-05-03,SEQRFE550D,122.06,6.35,9360.0,2211.0,676.0,3068.0,1731.0,250.0,0.0,6545.0,2619.0,0.0,0.1484,0.03555,0.8318,1981.0,0.950549022654384,53.62116991599524,4.233378561734856,0.873801110549786,73,0.22,0.77,0.028,0.021,0.24,17.402,52.017,18.32,0.922,1.1,6.203,2.426,2.839200916980514,1.4561207065476025
25201653,2025-05-03,C20MMNACUTLT,126.38,5.98,7803.0,1503.0,611.0,1031.0,1688.0,250.0,0.0,6498.0,1057.0,0.0,0.1484,0.03555,0.8318,1938.0,0.9548201873605712,51.41636334822427,5.191616766463612,0.8710010319912946,40,0.2,0.705,0.024,0.027,0.21,21.778,48.851,17.001,0.652,0.936,6.557,2.781,2.8732502058581337,1.259695719443012
25101649,2025-05-03,C20MMNACUTLT,126.83,6.25,8625.0,2760.0,702.0,585.0,1872.0,285.0,0.0,6231.0,1743.0,0.0,0.1484,0.03555,0.8318,2157.0,0.9530357679519612,49.12875502602595,3.124999999998868,0.8678720445058563,40,0.185,0.74,0.025,0.033,0.22,1.801,48.23,28.16,8.563,2.058,8.969,0.176,1.712652249565001,1.609705627127695
25201662,2025-05-03,S.TOWER6VAN,125.91,6.1,8982.0,2010.0,701.0,3010.0,2406.0,74.0,570.0,6505.0,1059.0,0.0,0.1484,0.03555,0.8318,3050.0,0.9537913794337264,51.663886902933335,4.468656716415687,0.7888524590161348,67,0.191,1.276,0.024,0.027,0.209,23.762,50.03,15.474,0.672,1.019,5.197,2.327,3.232956381260097,1.2750719983688865
25101699,2025-05-03,2062BK1,125.51,6.41,10698.0,2760.0,659.0,3774.0,1758.0,284.0,0.0,6559.0,1072.0,0.0,0.1484,0.03555,0.8318,2042.0,0.9514099454142556,52.25878416020828,3.876086956520335,0.8609206660132904,6,0.2,0.75,0.026,0.018,0.21,20.975,51.115,16.572,0.716,1.058,5.683,2.255,3.0842333916611357,1.3613241717268565
25101692,2025-05-03,2062BK1,126.58,6.08,10377.0,3276.0,699.0,2999.0,1749.0,261.0,0.0,6748.0,1323.0,0.0,0.1484,0.03555,0.8318,2010.0,0.954168551176284,53.31015958245133,3.16758241758145,0.8701492537309103,6,0.2,0.73,0.023,0.02,0.2,22.243,50.197,15.992,0.791,1.003,5.922,2.201,3.138685674982805,1.3128203787007011
25101673,2025-05-03,S.TOWER6VAN,124.49,6.0,9924.0,2997.0,699.0,2861.0,2562.0,102.0,545.0,6153.0,1097.0,304.0,0.1484,0.03555,0.8318,3209.0,0.9540194650857996,49.42565667885432,3.3113113113102064,0.7983795574942978,67,0.176,1.281,0.04,0.035,0.238,25.279,48.374,15.078,0.885,1.057,5.854,1.934,3.20803766828039,1.1986223301452006
25101652,2025-05-03,S.TOWER6VAN,128.1,6.15,8733.0,2220.0,697.0,402.0,2620.0,102.0,589.0,6448.0,2592.0,0.0,0.1484,0.03555,0.8318,3311.0,0.9541899441269708,50.33567525331511,3.933783783782012,0.7913017215340407,67,0.18,1.3,0.042,0.036,0.207,31.76,46.248,12.319,0.51,0.777,4.982,2.127,3.7538961038961034,1.0491833030852995
25301740,2025-05-04,2062BK1,128.28,7.22,9087.0,2196.0,596.0,1123.0,1936.0,329.0,142.0,7098.0,1414.0,0.0,0.1508260869565217,0.0364782608695652,0.7385217391304348,2407.0,0.9467158671516848,55.33208606130861,4.137978142074618,0.8043207312003305,6,0.18,0.79,0.026,0.027,0.22,22.196,50.036,15.734,0.731,1.015,6.489,2.289,3.179917381633302,1.3191321083019167
25301749,2025-05-04,1786500D,126.21,0.0,9153.0,1551.0,696.0,3965.0,1723.0,285.0,149.0,6747.0,1403.0,0.0,0.1508260869565217,0.0364782608695652,0.7385217391304348,2157.0,0.9999999999920768,53.45852151134254,5.901353965179948,0.7987946221600376,2,0.19,0.73,0.029,0.03,0.234,19.972,51.336,16.726,0.734,0.937,6.345,2.439,3.069050038859329,1.3988392054279408
25201734,2025-05-04,S.TOWER6VAN,119.2,7.92,9330.0,3012.0,688.0,1525.0,2420.0,125.0,506.0,6292.0,1071.0,0.0,0.1508260869565217,0.0364782608695652,0.7385217391304348,3051.0,0.9376966645615348,52.78523489888602,3.0976095617519595,0.7931825630938075,67,0.171,1.274,0.028,0.03,0.217,1.663,47.131,28.311,6.596,2.18,12.075,0.105,1.664700480361684,1.5723436196830691
25201724,2025-05-04,S.TOWER6VAN,122.7,8.0,8787.0,2223.0,707.0,3280.0,2423.0,88.0,510.0,6245.0,1346.0,0.0,0.1508260869565217,0.0364782608695652,0.7385217391304348,3021.0,0.9387911247059008,50.8964955171076,3.952766531712122,0.8020523005624621,67,0.167,1.256,0.021,0.022,0.264,26.262,47.066,16.016,0.641,0.998,5.42,2.119,2.9385028407317226,1.1132240592256204
25201707,2025-05-04,2062BK1,122.65,6.14,12021.0,2355.0,839.0,5220.0,1762.0,280.0,0.0,6690.0,1664.0,0.0,0.1508260869565217,0.0364782608695652,0.7385217391304348,2042.0,0.952325491102164,54.54545454500982,5.104458598723947,0.8628795298722512,6,0.2,0.8,0.026,0.019,0.21,20.052,49.96,18.294,0.686,1.061,5.863,2.461,2.730800765236403,1.3028398570944273
25301721,2025-05-04,C20MMNC,125.18,16.5,9561.0,2046.0,704.0,1507.0,1867.0,308.0,192.0,6362.0,1088.0,0.0,0.1508260869565217,0.0364782608695652,0.7385217391304348,2367.0,0.8835403726645713,50.82281514578349,4.673020527856954,0.7887621461762616,42,0.197,0.764,0.021,0.025,0.235,26.259,46.795,16.15,0.657,0.999,5.535,2.125,2.897343817720265,1.1033954256071683
25301708,2025-05-04,C20MMNC,133.37,5.97,11343.0,2688.0,709.0,4524.0,1844.0,264.0,0.0,6546.0,1093.0,0.0,0.1508260869565217,0.0364782608695652,0.7385217391304348,2108.0,0.9571551600333204,49.08150258642063,4.219866071427002,0.8747628083487311,42,0.207,0.768,0.019,0.017,0.251,15.142,53.943,19.421,0.764,0.903,5.73,2.254,2.777417361754711,1.5606700613354936
25101750,2025-05-04,C20MMNC,124.7,0.0,9912.0,2544.0,795.0,2910.0,1848.0,257.0,0.0,6328.0,1497.0,0.0,0.1508260869565217,0.0364782608695652,0.7385217391304348,2105.0,0.9999999999919807,50.74578989534285,3.896226415092808,0.8779097387169226,42,0.21,0.75,0.028,0.03,0.2,20.063,51.255,16.739,0.71,0.923,6.33,2.47,3.061827956989247,1.3926853789093283
25101748,2025-05-04,C20MMNC,124.34,0.0,8976.0,2748.0,739.0,186.0,1841.0,264.0,0.0,6957.0,1153.0,0.0,0.1508260869565217,0.0364782608695652,0.7385217391304348,2105.0,0.9999999999919577,55.95142351571536,3.26637554585034,0.8745843230399646,42,0.2,0.73,0.034,0.023,0.19,19.746,51.319,17.956,0.751,1.174,4.884,2.583,2.8578827198307066,1.3611383709519138
25101732,2025-05-04,2062BK1,123.69,7.32,12699.0,2544.0,712.0,1497.0,1763.0,298.0,271.0,6483.0,2014.0,0.0,0.1508260869565217,0.0364782608695652,0.7385217391304348,2332.0,0.9441264025574834,52.41329129232425,4.991745283016906,0.7560034305314083,6,0.19,0.72,0.021,0.026,0.23,1.875,47.24,31.154,5.966,2.494,9.375,0.122,1.5162895201412294,1.430214956100515
25101717,2025-05-04,C20MMNC,120.09,7.96,10233.0,3210.0,662.0,2981.0,1824.0,301.0,0.0,6071.0,968.0,571.0,0.1508260869565217,0.0364782608695652,0.7385217391304348,2125.0,0.9378367824995092,50.55375135273084,3.1878504672887265,0.8583529411760666,42,0.21,0.759,0.022,0.023,0.221,26.082,46.965,16.174,0.696,1.002,5.493,2.115,2.9035548686244206,1.1114134936223585
25201758,2025-05-05,2062BK1,127.43,8.15,9915.0,2448.0,811.0,2311.0,1863.0,277.0,0.0,6771.0,1176.0,0.0,0.15636,0.03528,0.75068,2140.0,0.939887889062252,53.13505453933033,4.0502450980375615,0.8705607476631446,6,0.22,0.741,0.035,0.023,0.247,23.782,50.676,14.732,0.729,0.927,5.514,2.241,3.4396253308898395,1.3157471115149943
25101791,2025-05-05,2062BK1,128.32,8.21,9279.0,2481.0,587.0,1157.0,1767.0,251.0,0.0,6669.0,1537.0,375.0,0.15636,0.03528,0.75068,2018.0,0.939866695957373,51.97163341605384,3.7400241837953487,0.8756194251730052,6,0.19,0.76,0.029,0.026,0.22,22.164,50.737,15.147,0.427,0.966,6.521,2.591,3.349419065223132,1.3598038164665525
25101801,2025-05-05,S.TOWER6VAN,123.01,8.65,8517.0,3510.0,724.0,801.0,2565.0,101.0,602.0,454.0,1745.0,0.0,0.15636,0.03528,0.75068,3268.0,0.9343004709028232,3.69075684900666,2.4264957264950358,0.7848837209299924,67,0.16,1.28,0.029,0.015,0.2,26.11,47.144,12.996,0.46,0.954,8.705,2.271,3.6272986073709315,1.2055130794998337
25201763,2025-05-05,2062BK1,128.35,7.98,9942.0,2238.0,611.0,3380.0,1853.0,256.0,0.0,7094.0,1906.0,0.0,0.15636,0.03528,0.75068,2109.0,0.9414655614982655,55.27074405878247,4.442359249327774,0.8786154575624093,6,0.21,0.76,0.022,0.022,0.2,15.296,54.135,19.403,0.706,0.949,5.629,2.181,2.7898886827458256,1.5600864553314122
25201767,2025-05-05,C20MMNC,128.35,0.0,7317.0,1893.0,594.0,1727.0,1701.0,253.0,155.0,5108.0,1471.0,0.0,0.15636,0.03528,0.75068,2109.0,0.9999999999922088,39.797428905026905,3.865293185417927,0.8065433854903715,42,0.195,0.723,0.037,0.023,0.211,0.916,48.574,28.47,4.484,0.764,15.212,0.091,1.7060868954374626,1.6529077483240888
25201782,2025-05-05,2062BK1,128.01,0.0,8577.0,2754.0,701.0,3085.0,1691.0,243.0,0.0,6657.0,1095.0,0.0,0.15636,0.03528,0.75068,1934.0,0.999999999992188,52.003749706647895,3.114379084966189,0.8743536711474279,6,0.21,0.75,0.032,0.028,0.26,22.204,49.795,16.785,0.863,1.001,5.544,2.271,2.966460145359228,1.2771223390612978
25201790,2025-05-05,SEQRFE550D,125.14,7.89,8502.0,2550.0,577.0,3142.0,1691.0,253.0,0.0,6388.0,1078.0,0.0,0.15636,0.03528,0.75068,1944.0,0.940690069901972,51.046827552732566,3.334117647057516,0.8698559670777418,73,0.22,0.76,0.028,0.027,0.25,22.536,49.703,16.626,0.8,1.002,5.524,2.274,2.9892945209598842,1.269131578275413
25301789,2025-05-05,C20MMNC,122.67,8.1,9468.0,3579.0,652.0,1941.0,1766.0,234.0,0.0,6297.0,1014.0,0.0,0.15636,0.03528,0.75068,2000.0,0.9380591878799568,51.33284421577131,2.6454316848274253,0.8829999999995585,42,0.19,0.71,0.024,0.022,0.21,21.536,49.355,17.082,0.932,1.012,6.153,2.426,2.8891295439911016,1.2779978766928195
25301784,2025-05-05,1786550D,117.45,8.18,10107.0,2685.0,696.0,3204.0,1832.0,241.0,0.0,6579.0,1468.0,0.0,0.15636,0.03528,0.75068,2073.0,0.9348881636477364,56.01532567002115,3.764245810054464,0.8837433671003938,3,0.2,0.75,0.03,0.03,0.23,19.836,51.299,17.849,0.756,1.175,4.927,2.571,2.873893557422969,1.361221673831131
25101769,2025-05-05,C20MMNACUTLT,128.87,8.39,10560.0,3072.0,692.0,3841.0,1776.0,261.0,0.0,6746.0,1142.0,380.0,0.15636,0.03528,0.75068,2037.0,0.9388751274884244,52.34732676299878,3.437499999998881,0.8718703976431655,40,0.2,0.702,0.043,0.029,0.23,20.627,47.832,14.023,0.533,0.997,12.101,2.484,3.4107244723331434,1.380393062249286
25301772,2025-05-05,1786500D,134.39,8.16,9210.0,2517.0,784.0,3033.0,1823.0,261.0,0.0,7083.0,1413.0,0.0,0.15636,0.03528,0.75068,2084.0,0.9427569273872834,52.70481434591336,3.659117997614756,0.8747600767750121,2,0.18,0.68,0.03,0.026,0.223,15.273,54.324,19.279,0.717,0.942,5.581,2.191,2.817634854771784,1.5721934419587302
25101738,2025-05-06,2062BK1,122.98,7.9,9006.0,1032.0,662.0,0.0,1709.0,237.0,0.0,6542.0,1212.0,0.0,0.1483888888888888,0.0396111111111111,0.6774444444444445,1946.0,0.9396393642959991,53.19564156730203,8.726744186038056,0.8782117163407615,6,0.19,0.7,0.024,0.024,0.21,21.392,51.418,16.913,0.519,0.825,5.272,2.147,3.0399668913326234,1.3422962460189005
25201802,2025-05-06,2062BK1,123.01,0.0,6000.0,2220.0,655.0,534.0,1691.0,280.0,0.0,4203.0,1182.0,0.0,0.1483888888888888,0.0396111111111111,0.6774444444444445,1971.0,0.9999999999918704,34.167953824614514,2.7027027027014854,0.8579401319122993,6,0.2,0.78,0.024,0.024,0.23,25.851,47.623,13.006,0.446,0.954,8.463,2.295,3.661336203582686,1.225564877245355
25101819,2025-05-06,R34,114.66,10.0,9396.0,4395.0,790.0,2907.0,1259.0,281.0,0.0,698.0,2360.0,0.0,0.1483888888888888,0.0396111111111111,0.6774444444444445,1540.0,0.919781806506339,6.087563230367281,2.137883959043882,0.8175324675319366,66,0.63,0.73,0.016,0.017,0.24,19.871,51.155,18.055,0.76,1.179,4.822,2.575,2.8331302614089497,1.3487752788251115
25101845,2025-05-06,SEQRFE550D,113.53,0.0,8502.0,2982.0,701.0,1240.0,1748.0,277.0,0.0,6325.0,1515.0,0.0,0.1483888888888888,0.0396111111111111,0.6774444444444445,2025.0,0.9999999999911916,55.71214656869803,2.851106639838078,0.8632098765427836,73,0.23,0.75,0.02,0.028,0.22,29.444,45.647,13.766,0.565,1.042,6.047,2.137,3.3156824289968765,1.0563745342621091
25301800,2025-05-06,2062BK1,123.3,11.44,9150.0,2103.0,654.0,2446.0,1824.0,274.0,0.0,6677.0,1542.0,0.0,0.1483888888888888,0.0396111111111111,0.6774444444444445,2098.0,0.9150957399368036,54.15247364108554,4.35092724678823,0.8693994280262777,6,0.19,0.74,0.027,0.023,0.2,19.244,53.519,16.696,0.616,0.972,4.862,2.65,3.205306342456728,1.4890793244484017
25301829,2025-05-06,SEQRFE550D,120.18,9.81,8043.0,2163.0,649.0,660.0,1819.0,261.0,0.0,6427.0,1062.0,0.0,0.1483888888888888,0.0396111111111111,0.6774444444444445,2080.0,0.9245326563510692,53.478116158649705,3.7184466019400286,0.8745192307688103,73,0.22,0.76,0.022,0.023,0.24,25.117,49.844,14.888,0.461,1.014,4.928,2.381,3.347706360400296,1.245913113033045
25301831,2025-05-06,SEQRFE550D,124.6,9.9,8103.0,2382.0,645.0,0.0,1834.0,260.0,0.0,6126.0,1049.0,0.0,0.1483888888888888,0.0396111111111111,0.6774444444444445,2094.0,0.926394052037722,49.16532905257492,3.4017632241799323,0.8758357211075092,73,0.24,0.76,0.029,0.028,0.23,25.185,49.971,14.74,0.407,1.021,4.924,2.376,3.3899328403771793,1.2515904423182889
25301847,2025-05-06,SEQRFE550D,127.26,9.18,9531.0,2349.0,654.0,1852.0,1759.0,274.0,0.0,6794.0,1354.0,0.0,0.1483888888888888,0.0396111111111111,0.6774444444444445,2033.0,0.932717678093428,53.38676724773387,4.057471264366089,0.8652238071810796,73,0.21,0.75,0.025,0.028,0.2,28.263,48.837,13.813,0.578,1.112,3.791,2.225,3.535326480382221,1.1606578415761581
25201805,2025-05-06,2062BK1,126.67,8.61,8316.0,2232.0,646.0,0.0,1768.0,257.0,0.0,6121.0,1099.0,0.0,0.1483888888888888,0.0396111111111111,0.6774444444444445,2025.0,0.936354228260376,48.32241256770883,3.725806451611234,0.8730864197526552,6,0.22,0.72,0.031,0.02,0.18,22.395,49.776,16.761,0.813,1.001,5.444,2.276,2.9695740365111565,1.2711903363383306
25201810,2025-05-06,C20MMNC,122.87,8.24,8496.0,2484.0,710.0,1614.0,1748.0,229.0,0.0,6553.0,1427.0,0.0,0.1483888888888888,0.0396111111111111,0.6774444444444445,1977.0,0.9371520097556468,53.332790754021865,3.4202898550710867,0.8841679312084552,42,0.2,0.72,0.032,0.023,0.22,1.881,46.415,28.687,6.471,1.318,13.158,0.276,1.6179238706079195,1.5183682815924628
25101804,2025-05-06,S.TOWER6VAN,126.67,8.36,8265.0,2826.0,692.0,0.0,2464.0,102.0,606.0,6753.0,1312.0,0.0,0.1483888888888888,0.0396111111111111,0.6774444444444445,3172.0,0.9380878323266084,53.31175495339613,2.9246284501051223,0.7767969735180401,67,0.178,1.264,0.029,0.021,0.196,21.46,49.323,17.213,0.959,1.01,6.116,2.419,2.8652840711049143,1.275352950302529
25201852,2025-05-07,S.TOWER6VAN,124.79,9.63,8076.0,2238.0,693.0,0.0,2376.0,74.0,516.0,6600.0,1162.0,0.0,0.1492631578947368,0.0445263157894736,0.6617894736842105,2966.0,0.9283588751604794,52.88885327307565,3.6085790884702376,0.8010788941332431,67,0.196,1.29,0.024,0.022,0.255,22.379,50.546,15.119,0.441,0.977,6.514,2.567,3.342989417989418,1.347929278114083
25101848,2025-05-07,2062BK1,126.63,9.49,7986.0,2466.0,692.0,495.0,1756.0,281.0,0.0,6185.0,1449.0,0.0,0.1492631578947368,0.0445263157894736,0.6617894736842105,2037.0,0.9302821040190252,48.84308615613328,3.238442822383115,0.8620520373093461,6,0.19,0.72,0.028,0.027,0.19,22.619,50.968,14.719,0.436,0.985,6.322,2.492,3.4625000000000004,1.3650070971370418
25101859,2025-05-07,C20MMNC,124.65,10.21,9552.0,2952.0,692.0,971.0,1756.0,284.0,0.0,6401.0,1607.0,0.0,0.1492631578947368,0.0445263157894736,0.6617894736842105,2040.0,0.9242918582164892,51.35178499758241,3.2357723577224813,0.8607843137250683,42,0.19,0.76,0.032,0.031,0.21,21.834,52.905,15.824,0.984,1.252,3.481,2.216,3.3431279620853083,1.4048434637138534
25101868,2025-05-07,C20MMNC,118.56,9.92,7737.0,2976.0,686.0,998.0,1748.0,263.0,0.0,5704.0,1332.0,0.0,0.1492631578947368,0.0445263157894736,0.6617894736842105,2011.0,0.9227895392207132,48.11066126815021,2.5997983870959005,0.8692192938832077,42,0.18,0.76,0.027,0.028,0.22,21.659,49.242,17.075,1.175,1.015,5.972,2.363,2.8836964160224876,1.2712533884084163
