Repository: SiddharthKumar268/FerroMind

# FerroMind
*Ferro-Alloy Optimisation using Machine Learning*
**SAIL Durgapur Steel Plant | Steel Melting Shop**
Intern: Siddharth Kumar | FY 2023-24 to FY 2025-26

---

## Quick Start

```bash

# 2. Place raw Excel files in data/raw/

## Dataset

| | |
|---|---|
| Total heats after cleaning | 47,421 |
| Training set | 37,936 heats (Apr 2023 – Jun 2025) |
| Test set | 9,485 heats (Jun 2025 – Dec 2025) |
| Input features | 21 (16 raw + 5 engineered) |
| Target variables | Mn, Si, C, S, P |
| BOF grades | 76 distinct grades |
| Split method | Chronological 80/20 — no shuffle, no leakage |

---

File: data/processed/sms_train.csv (part 72 of 253)
Heat_Number,Date,BOF Grade Code,Hot Metal Addn. Weight,Scrap Addn. Weight,Lime Into Converter,Dolomite Into Converter,Lime Into Ladle,Iron Ore Into Converter,SIMN Into Ladle,FESI Into Ladle,FEMN Into Ladle,Measered O2 Mainblow II,Duration of Mainblow I/II,Measered O2 2nd Blow,HM_P,HM_S,HM_Si,Total_FA_Ladle,HM_Ratio,O2_per_ton_HM,Lime_Dolo_Ratio,SiMn_FA_Fraction,Grade_Encoded,C,Mn,P,S,Si
23112314,2023-11-19,2062BK1,124.98,8.1,9201.0,1404.0,781.0,1705.0,1681.0,270.0,0.0,6597.0,1168.0,0.0,0.1514516129032258,0.03096774193548387,0.8422903225806452,1951.0,0.9391343552679656,52.784445510859456,6.553418803414136,0.8616094310605528,6,0.2,0.83,0.028,0.016,0.22
23212321,2023-11-19,1786500D,127.33,0.0,9993.0,1782.0,745.0,3568.0,1731.0,297.0,0.0,6096.0,1033.0,316.0,0.1514516129032258,0.03096774193548387,0.8422903225806452,2028.0,0.9999999999921464,47.875598837289914,5.607744107740961,0.8535502958575673,2,0.22,0.72,0.029,0.02,0.208
23212318,2023-11-19,S.TOWER6VAN,124.64,8.13,11166.0,2073.0,754.0,4935.0,2524.0,223.0,540.0,6210.0,980.0,0.0,0.1514516129032258,0.03096774193548387,0.8422903225806452,3287.0,0.9387662875578914,49.82349165556945,5.386396526770195,0.7678734408272687,67,0.19,1.35,0.04,0.016,0.21
23212313,2023-11-19,S.TOWER6VAN,119.58,7.25,9408.0,1695.0,751.0,2753.0,2504.0,108.0,513.0,6224.0,983.0,0.0,0.1514516129032258,0.03096774193548387,0.8422903225806452,3125.0,0.9428368682414031,52.04883759782531,5.550442477872831,0.8012799999997436,67,0.19,1.36,0.035,0.018,0.2
23212310,2023-11-19,SAILTOWER6VA,125.25,7.99,10629.0,1752.0,751.0,3461.0,1856.0,0.0,881.0,6320.0,1059.0,526.0,0.1514516129032258,0.03096774193548387,0.8422903225806452,2737.0,0.9400330231091262,50.45908183592448,6.066780821914345,0.6781147241502821,68,0.19,1.35,0.036,0.013,0.27
23212307,2023-11-19,SAILTOWER6VA,129.66,7.97,9390.0,1482.0,795.0,3405.0,1833.0,0.0,847.0,6427.0,1011.0,327.0,0.1514516129032258,0.03096774193548387,0.8422903225806452,2680.0,0.9420911138491457,49.568101187339444,6.336032388659692,0.6839552238803418,68,0.19,1.34,0.04,0.012,0.24
23212304,2023-11-19,SAILTOWER6VA,118.31,8.45,9810.0,492.0,707.0,2979.0,1823.0,0.0,837.0,6216.0,1804.0,0.0,0.1514516129032258,0.03096774193548387,0.8422903225806452,2660.0,0.9333385926086041,52.53993745201132,19.939024390203375,0.685338345864404,68,0.19,1.38,0.035,0.015,0.23
23212323,2023-11-19,1786500D,134.37,0.0,10128.0,1668.0,2268.0,4744.0,1667.0,233.0,0.0,5993.0,1083.0,0.0,0.1514516129032258,0.03096774193548387,0.8422903225806452,1900.0,0.999999999992558,44.6007293291315,6.071942446039525,0.8773684210521698,2,0.22,0.71,0.029,0.02,0.207
23212301,2023-11-19,1786500D,120.08,8.43,9429.0,507.0,745.0,3621.0,1688.0,256.0,0.0,5799.0,986.0,0.0,0.1514516129032258,0.03096774193548387,0.8422903225806452,1944.0,0.9344019920556036,48.292804796399956,18.597633136057993,0.8683127572011994,2,0.18,0.73,0.022,0.012,0.204
23212295,2023-11-19,SAILTOWER6VA,120.59,8.02,9228.0,0.0,773.0,3743.0,1826.0,0.0,840.0,6166.0,1151.0,0.0,0.1514516129032258,0.03096774193548387,0.8422903225806452,2666.0,0.9376409299359487,51.13193465419079,9228000000000.0,0.68492123030732,68,0.19,1.31,0.025,0.014,0.24
23212292,2023-11-19,2062BK1,126.92,8.45,9021.0,0.0,803.0,2049.0,1694.0,253.0,0.0,6199.0,1000.0,0.0,0.1514516129032258,0.03096774193548387,0.8422903225806452,1947.0,0.9375784885799101,48.8417901036177,9021000000000.0,0.8700564971746944,6,0.21,0.8,0.025,0.019,0.24
23212290,2023-11-19,2062BK1,120.78,8.54,11145.0,678.0,748.0,3010.0,1674.0,270.0,0.0,4289.0,729.0,2120.0,0.1514516129032258,0.03096774193548387,0.8422903225806452,1944.0,0.9339622641437214,35.51084616628986,16.43805309732089,0.8611111111106682,6,0.19,0.79,0.026,0.018,0.18
23212285,2023-11-19,S.TOWER6VAN,120.88,8.32,10893.0,0.0,751.0,3345.0,2420.0,132.0,489.0,6301.0,996.0,0.0,0.1514516129032258,0.03096774193548387,0.8422903225806452,3041.0,0.9356037151630372,52.1260754462928,10893000000000.0,0.7957908582700441,67,0.2,1.4,0.028,0.018,0.25
23212282,2023-11-19,2830C20MMNC,121.28,0.0,9948.0,1626.0,654.0,3731.0,1731.0,260.0,0.0,6107.0,986.0,0.0,0.1514516129032258,0.03096774193548387,0.8422903225806452,1991.0,0.9999999999917546,50.35455145077214,6.118081180808045,0.8694123555997643,17,0.2,0.77,0.022,0.022,0.18
23212279,2023-11-19,2062BK1,125.78,0.0,10290.0,1443.0,784.0,3575.0,1772.0,263.0,0.0,6546.0,1100.0,0.0,0.1514516129032258,0.03096774193548387,0.8422903225806452,2035.0,0.9999999999920496,52.043250118842074,7.130977130972189,0.8707616707612429,6,0.21,0.83,0.022,0.024,0.25
23212298,2023-11-19,SAILTOWER6VA,129.84,8.45,9678.0,1314.0,756.0,3740.0,1826.0,0.0,837.0,5883.0,933.0,354.0,0.1514516129032258,0.03096774193548387,0.8422903225806452,2663.0,0.9388965217952211,45.30961182959558,7.365296803647363,0.6856928276377448,68,0.2,1.35,0.035,0.015,0.23
23312274,2023-11-19,2062BK1,123.63,0.0,11691.0,1413.0,679.0,3928.0,1783.0,322.0,0.0,6040.0,980.0,0.0,0.1514516129032258,0.03096774193548387,0.8422903225806452,2105.0,0.9999999999919114,48.85545579512371,8.273885350312616,0.847030878859455,6,0.21,0.77,0.022,0.023,0.2
23112267,2023-11-19,S.TOWER6VAN,128.04,0.0,9744.0,0.0,807.0,2815.0,2392.0,105.0,399.0,5625.0,913.0,0.0,0.1514516129032258,0.03096774193548387,0.8422903225806452,2896.0,0.99999999999219,43.93158387969439,9744000000000.0,0.8259668508284441,67,0.19,1.36,0.028,0.023,0.22
23112316,2023-11-19,2062BK1,125.33,8.06,9441.0,0.0,814.0,1850.0,1725.0,257.0,0.0,6798.0,1427.0,0.0,0.1514516129032258,0.03096774193548387,0.8422903225806452,1982.0,0.9395756803288136,54.240804276276705,9441000000000.0,0.8703329969723157,6,0.21,0.82,0.028,0.018,0.21
23112319,2023-11-19,1786500D,121.2,7.97,8967.0,1296.0,0.0,1267.0,0.0,0.0,0.0,6044.0,984.0,0.0,0.1514516129032258,0.03096774193548387,0.8422903225806452,0.0,0.9382983664865038,49.86798679826841,6.918981481476143,0.0,2,0.22,0.73,0.028,0.02,0.213
23112356,2023-11-20,1786550D,122.74,0.0,10818.0,3585.0,832.0,3378.0,1594.0,244.0,0.0,6124.0,1053.0,0.0,0.1540294117647059,0.03394117647058823,0.7545882352941176,1838.0,0.9999999999918526,49.89408505743935,3.0175732217564804,0.8672470076165031,3,0.22,0.78,0.03,0.02,0.23
23112325,2023-11-20,2830C20MMNC,129.6,0.0,12300.0,2481.0,722.0,2882.0,1716.0,291.0,0.0,6316.0,1047.0,0.0,0.1540294117647059,0.03394117647058823,0.7545882352941176,2007.0,0.9999999999922841,48.734567900858536,4.957678355499816,0.8550074738411285,17,0.18,0.76,0.036,0.018,0.18
23112338,2023-11-20,S.TOWER6VAN,131.4,0.0,11091.0,2199.0,752.0,4007.0,2402.0,102.0,369.0,6342.0,1044.0,0.0,0.1540294117647059,0.03394117647058823,0.7545882352941176,2873.0,0.9999999999923898,48.26484018228109,5.043656207364691,0.8360598677337848,67,0.18,1.35,0.032,0.018,0.22
23112341,2023-11-20,S.TOWER6VAN,131.72,0.0,11964.0,2478.0,777.0,6021.0,2392.0,115.0,443.0,6178.0,1010.0,0.0,0.1540294117647059,0.03394117647058823,0.7545882352941176,2950.0,0.9999999999924082,46.90252049767004,4.8280871670682695,0.8108474576268437,67,0.2,1.36,0.033,0.023,0.24
23112344,2023-11-20,2062BK1,130.8,0.0,11031.0,2799.0,511.0,4064.0,1598.0,223.0,0.0,6301.0,1040.0,0.0,0.1540294117647059,0.03394117647058823,0.7545882352941176,1821.0,0.9999999999923548,48.17278287424944,3.9410503751325683,0.8775398132889195,6,0.2,0.79,0.024,0.017,0.23
23112354,2023-11-20,2830C20MMNC,129.15,0.0,10971.0,3714.0,800.0,3575.0,1597.0,250.0,0.0,6335.0,894.0,0.0,0.1540294117647059,0.03394117647058823,0.7545882352941176,1847.0,0.9999999999922572,49.05149051452535,2.953957996768187,0.8646453708712157,17,0.19,0.8,0.031,0.014,0.19
23112382,2023-11-20,1786500D,130.56,0.0,9180.0,1962.0,916.0,6129.0,1616.0,237.0,0.0,6001.0,991.0,0.0,0.1540294117647059,0.03394117647058823,0.7545882352941176,1853.0,0.9999999999923408,45.96354166631462,4.6788990825664225,0.8720992984344997,2,0.19,0.77,0.03,0.027,0.194
23112373,2023-11-20,S.TOWER6VAN,129.3,0.0,10461.0,3957.0,787.0,2108.0,1878.0,149.0,897.0,6297.0,1024.0,0.0,0.1540294117647059,0.03394117647058823,0.7545882352941176,2924.0,0.9999999999922661,48.70069605530781,2.643669446549749,0.6422708618328857,67,0.19,1.36,0.043,0.016,0.27
23112371,2023-11-20,S.TOWER6VAN,131.27,0.0,9858.0,3951.0,817.0,793.0,2480.0,81.0,623.0,6195.0,1013.0,0.0,0.1540294117647059,0.03394117647058823,0.7545882352941176,3184.0,0.9999999999923822,47.19280871450299,2.495064540621996,0.7788944723615644,67,0.17,1.32,0.032,0.026,0.22
23112366,2023-11-20,2062BK1,132.58,0.0,9822.0,3873.0,792.0,1324.0,1621.0,281.0,0.0,6225.0,1019.0,0.0,0.1540294117647059,0.03394117647058823,0.7545882352941176,1902.0,0.9999999999924575,46.95278322486836,2.536018590239469,0.852260778127838,6,0.2,0.76,0.031,0.024,0.22
23112363,2023-11-20,2830C20MMNC,128.6,0.0,9540.0,3720.0,789.0,1581.0,1644.0,260.0,0.0,6297.0,1109.0,0.0,0.1540294117647059,0.03394117647058823,0.7545882352941176,1904.0,0.999999999992224,48.965785380645684,2.564516129031569,0.863445378150807,17,0.2,0.74,0.025,0.02,0.17
23112360,2023-11-20,2830C20MMNC,128.8,0.0,9864.0,3885.0,817.0,2667.0,1625.0,274.0,0.0,6187.0,1007.0,0.0,0.1540294117647059,0.03394117647058823,0.7545882352941176,1899.0,0.9999999999922361,48.035714285341335,2.5389961389954854,0.8557135334382013,17,0.2,0.75,0.022,0.017,0.19
23112358,2023-11-20,1786550D,126.45,0.0,9594.0,4350.0,775.0,3312.0,1665.0,301.0,0.0,6192.0,1014.0,0.0,0.1540294117647059,0.03394117647058823,0.7545882352941176,1966.0,0.9999999999920917,48.967971529861856,2.205517241378803,0.8468972533057747,3,0.21,0.79,0.03,0.02,0.21
23112379,2023-11-20,2062BK1,136.65,0.0,9063.0,1968.0,815.0,5278.0,1681.0,220.0,0.0,6197.0,1141.0,0.0,0.1540294117647059,0.03394117647058823,0.7545882352941176,1901.0,0.9999999999926821,45.3494328573337,4.605182926826928,0.8842714360858053,6,0.19,0.77,0.033,0.027,0.21
23112352,2023-11-20,2062BK1,129.8,0.0,10125.0,3141.0,777.0,3873.0,1614.0,257.0,0.0,6307.0,1023.0,0.0,0.1540294117647059,0.03394117647058823,0.7545882352941176,1871.0,0.9999999999922959,48.590138674510094,3.2234957020047044,0.8626402993047233,6,0.21,0.8,0.032,0.017,0.19
23312336,2023-11-20,2062BK1,125.81,9.27,10428.0,1797.0,732.0,4046.0,1732.0,264.0,0.0,6634.0,1825.0,0.0,0.1540294117647059,0.03394117647058823,0.7545882352941176,1996.0,0.9313740005853467,52.7303076062894,5.803005008344016,0.867735470941449,6,0.21,0.77,0.028,0.016,0.18
23312367,2023-11-20,2062BK1,126.2,0.0,9405.0,1659.0,782.0,3975.0,1765.0,314.0,0.0,6148.0,1052.0,0.0,0.1540294117647059,0.03394117647058823,0.7545882352941176,2079.0,0.999999999992076,48.71632329596896,5.669077757681936,0.8489658489654406,6,0.2,0.81,0.031,0.02,0.17
23212370,2023-11-20,1786550D,135.11,8.4,12318.0,0.0,806.0,2497.0,1741.0,270.0,0.0,6564.0,1121.0,262.0,0.1540294117647059,0.03394117647058823,0.7545882352941176,2011.0,0.9414674935478958,48.58263637000531,12318000000000.0,0.8657384385873368,3,0.2,0.76,0.03,0.03,0.22
23212368,2023-11-20,1786550D,122.0,8.2,9990.0,0.0,811.0,2965.0,1711.0,294.0,240.0,6300.0,1078.0,0.0,0.1540294117647059,0.03394117647058823,0.7545882352941176,2245.0,0.9370199692708372,51.639344261871805,9990000000000.0,0.7621380846321772,3,0.22,0.73,0.03,0.02,0.2
23312372,2023-11-20,C20MMNATLT,135.3,0.0,9024.0,1056.0,757.0,1298.0,1698.0,376.0,0.0,5165.0,1156.0,0.0,0.1540294117647059,0.03394117647058823,0.7545882352941176,2074.0,0.9999999999926091,38.1744271985353,8.545454545446454,0.8187078109928551,41,0.21,0.77,0.022,0.021,0.18
23212365,2023-11-20,1786500D,130.72,0.0,9699.0,1671.0,795.0,3842.0,1752.0,277.0,0.0,6219.0,1002.0,0.0,0.1540294117647059,0.03394117647058823,0.7545882352941176,2029.0,0.9999999999923501,47.57496939988086,5.804308797123995,0.8634795465742418,2,0.19,0.71,0.03,0.024,0.179
23212362,2023-11-20,2062BK1,128.2,0.0,10323.0,0.0,803.0,3251.0,1762.0,290.0,0.0,6440.0,1121.0,0.0,0.1540294117647059,0.03394117647058823,0.7545882352941176,2052.0,0.9999999999921998,50.23400935998258,10323000000000.0,0.8586744639372034,6,0.2,0.8,0.03,0.022,0.25
23212346,2023-11-20,2062BK1,124.18,8.01,9594.0,654.0,740.0,3852.0,1667.0,267.0,0.0,6218.0,2114.0,0.0,0.1540294117647059,0.03394117647058823,0.7545882352941176,1934.0,0.9394054013091808,50.07247543847582,14.669724770619771,0.8619441571867311,6,0.21,0.81,0.042,0.02,0.2
23212374,2023-11-20,2062BK1,129.08,8.2,6555.0,0.0,795.0,4069.0,1755.0,311.0,0.0,6378.0,1173.0,0.0,0.1540294117647059,0.03394117647058823,0.7545882352941176,2066.0,0.9402680652612162,49.41121784901293,6555000000000.0,0.8494675701835191,6,0.22,0.85,0.037,0.027,0.22
23212343,2023-11-20,1786500D,125.1,9.3,11427.0,1785.0,762.0,3966.0,1576.0,260.0,0.0,6396.0,1520.0,395.0,0.1540294117647059,0.03394117647058823,0.7545882352941176,1836.0,0.9308035714216458,51.12709832093424,6.4016806722653214,0.8583877995638026,2,0.2,0.79,0.027,0.02,0.194
23212337,2023-11-20,2062BK1,129.74,9.3,10779.0,1533.0,770.0,3910.0,1711.0,297.0,0.0,6398.0,1032.0,0.0,0.1540294117647059,0.03394117647058823,0.7545882352941176,2008.0,0.9331127732959356,49.314012640285846,7.031311154594239,0.8520916334657112,6,0.2,0.77,0.03,0.019,0.2
23212335,2023-11-20,2062BK1,122.22,9.1,9969.0,2001.0,748.0,3543.0,1711.0,287.0,0.0,6413.0,1165.0,0.0,0.1540294117647059,0.03394117647058823,0.7545882352941176,1998.0,0.9307036247263883,52.47095401691645,4.9820089954997595,0.8563563563559278,6,0.19,0.79,0.039,0.018,0.2
23212333,2023-11-20,S.TOWER6VAN,125.1,9.01,10800.0,1323.0,745.0,3225.0,2410.0,88.0,432.0,5663.0,913.0,0.0,0.1540294117647059,0.03394117647058823,0.7545882352941176,2930.0,0.9328163447846335,45.26778577102104,8.163265306116278,0.8225255972693438,67,0.19,1.37,0.04,0.021,0.2
23212331,2023-11-20,1786500D,127.4,0.0,9945.0,1254.0,709.0,3862.0,1701.0,273.0,0.0,5863.0,1026.0,0.0,0.1540294117647059,0.03394117647058823,0.7545882352941176,1974.0,0.9999999999921507,46.020408162904076,7.930622009563054,0.8617021276591379,2,0.21,0.84,0.026,0.017,0.209
23212328,2023-11-20,2062BK1,118.24,0.0,10392.0,1266.0,800.0,3885.0,1711.0,263.0,0.0,6148.0,1360.0,0.0,0.1540294117647059,0.03394117647058823,0.7545882352941176,1974.0,0.9999999999915425,51.995940459641446,8.20853080568072,0.8667679837888213,6,0.2,0.76,0.028,0.02,0.21
23212326,2023-11-20,2062BK1,130.6,0.0,10284.0,1257.0,731.0,2796.0,1714.0,267.0,240.0,3972.0,1169.0,0.0,0.1540294117647059,0.03394117647058823,0.7545882352941176,2221.0,0.9999999999923431,30.41347626316682,8.181384248203516,0.7717244484462982,6,0.19,0.8,0.033,0.02,0.21
23212340,2023-11-20,2830C20MMNC,128.7,9.2,10752.0,1341.0,0.0,4152.0,0.0,0.0,0.0,6658.0,1073.0,0.0,0.1540294117647059,0.03394117647058823,0.7545882352941176,0.0,0.9332849891157848,51.73271173230978,8.017897091716616,0.0,17,0.19,0.81,0.027,0.018,0.22
23212378,2023-11-20,1786550D,132.46,0.0,9546.0,0.0,789.0,2981.0,1731.0,294.0,0.0,6825.0,2327.0,0.0,0.1540294117647059,0.03394117647058823,0.7545882352941176,2025.0,0.9999999999924506,51.52498867543768,9546000000000.0,0.8548148148143927,3,0.2,0.74,0.04,0.03,0.19
23112350,2023-11-20,2062BK1,128.48,0.0,10272.0,3261.0,780.0,3698.0,1699.0,240.0,0.0,6300.0,1026.0,0.0,0.1540294117647059,0.03394117647058823,0.7545882352941176,1939.0,0.9999999999922168,49.034869239967044,3.1499540018389607,0.8762248581738648,6,0.2,0.81,0.037,0.018,0.2
23112347,2023-11-20,1786500D,122.92,7.54,10365.0,1728.0,882.0,3678.0,1724.0,300.0,0.0,6107.0,987.0,0.0,0.1540294117647059,0.03394117647058823,0.7545882352941176,2024.0,0.9422045071213997,49.682720468193274,5.998263888885417,0.8517786561260614,2,0.18,0.71,0.039,0.022,0.175
23312364,2023-11-20,2062BK1,116.93,0.0,8619.0,1068.0,826.0,1692.0,1658.0,214.0,0.0,6498.0,1107.0,0.0,0.1540294117647059,0.03394117647058823,0.7545882352941176,1872.0,0.9999999999914478,55.57170956935284,8.070224719093567,0.8856837606832876,6,0.19,0.78,0.027,0.02,0.19
23312375,2023-11-20,1786550D,123.4,8.3,9033.0,2190.0,820.0,4107.0,1738.0,294.0,0.0,6303.0,1064.0,0.0,0.1540294117647059,0.03394117647058823,0.7545882352941176,2032.0,0.936977980251048,51.077795785647666,4.124657534244692,0.8553149606295003,3,0.21,0.75,0.04,0.03,0.21
23312330,2023-11-20,S.TOWER6VAN,131.15,0.0,10578.0,2049.0,732.0,3021.0,2519.0,0.0,332.0,6597.0,1405.0,0.0,0.1540294117647059,0.03394117647058823,0.7545882352941176,2851.0,0.9999999999923752,50.30118185245672,5.1625183016080225,0.8835496317078627,67,0.19,1.35,0.039,0.022,0.22
23312332,2023-11-20,2062BK1,126.7,9.26,10455.0,1896.0,746.0,3209.0,1753.0,279.0,0.0,6699.0,1576.0,0.0,0.1540294117647059,0.03394117647058823,0.7545882352941176,2032.0,0.9318917328557526,52.87292817637827,5.514240506326206,0.8626968503932763,6,0.2,0.78,0.032,0.018,0.2
23312361,2023-11-20,1786550D,121.03,8.5,8670.0,2070.0,773.0,2070.0,1712.0,244.0,0.0,6495.0,1102.0,0.0,0.1540294117647059,0.03394117647058823,0.7545882352941176,1956.0,0.9343781363318585,53.66438073160651,4.188405797099426,0.875255623721434,3,0.2,0.76,0.03,0.02,0.21
23312359,2023-11-20,2062BK1,130.71,0.0,9453.0,858.0,812.0,3925.0,1685.0,261.0,0.0,6302.0,1056.0,0.0,0.1540294117647059,0.03394117647058823,0.7545882352941176,1946.0,0.9999999999923496,48.21360263141142,11.017482517469677,0.8658787255905108,6,0.2,0.81,0.026,0.02,0.22
23312355,2023-11-20,2062BK1,127.14,8.7,10053.0,1734.0,718.0,4277.0,1709.0,261.0,0.0,6400.0,1010.0,415.0,0.1540294117647059,0.03394117647058823,0.7545882352941176,1970.0,0.9359540635973502,50.33820984701637,5.797577854667937,0.8675126903548895,6,0.19,0.77,0.026,0.017,0.23
23312351,2023-11-20,2830C20MMNC,126.87,8.1,9987.0,1809.0,680.0,3899.0,1712.0,243.0,0.0,6428.0,1013.0,0.0,0.1540294117647059,0.03394117647058823,0.7545882352941176,1955.0,0.9399866636960809,50.666036099545465,5.520729684905738,0.8757033248077363,17,0.21,0.8,0.028,0.019,0.23
23312349,2023-11-20,1786550D,124.34,8.0,10104.0,1761.0,709.0,4163.0,1694.0,264.0,0.0,830.0,153.0,5808.0,0.1540294117647059,0.03394117647058823,0.7545882352941176,1958.0,0.939549644847064,6.675245295104751,5.73764906302911,0.8651685393254008,3,0.2,0.77,0.03,0.02,0.2
23312348,2023-11-20,2830C20MMNC,126.95,8.02,9147.0,1728.0,685.0,3559.0,1729.0,260.0,0.0,6506.0,1093.0,310.0,0.1540294117647059,0.03394117647058823,0.7545882352941176,1989.0,0.9405793880051821,51.24852304016346,5.293402777774714,0.8692810457511969,17,0.22,0.78,0.025,0.018,0.2
23312345,2023-11-20,2830C20MMNC,124.77,7.81,10248.0,1800.0,707.0,3796.0,1708.0,224.0,0.0,6247.0,986.0,301.0,0.1540294117647059,0.03394117647058823,0.7545882352941176,1932.0,0.9410921707577231,50.0681253502439,5.6933333333301706,0.8840579710140352,17,0.22,0.77,0.018,0.013,0.18
23312342,2023-11-20,2062BK1,123.3,9.1,10764.0,2001.0,696.0,4628.0,1731.0,298.0,0.0,6441.0,4133.0,0.0,0.1540294117647059,0.03394117647058823,0.7545882352941176,2029.0,0.9312688821681928,52.23844282196076,5.379310344824898,0.8531296205022902,6,0.21,0.77,0.02,0.021,0.22
23212381,2023-11-20,2830C20MMNC,132.91,8.01,10512.0,2820.0,907.0,2465.0,1661.0,304.0,0.0,6496.0,1104.0,0.0,0.1540294117647059,0.03394117647058823,0.7545882352941176,1965.0,0.9431592392780078,48.87517869198048,3.727659574466763,0.8452926208647098,17,0.22,0.76,0.016,0.023,0.24
23312339,2023-11-20,2830C20MMNC,123.68,9.12,10791.0,1845.0,754.0,4013.0,1726.0,248.0,0.0,6489.0,1482.0,0.0,0.1540294117647059,0.03394117647058823,0.7545882352941176,1974.0,0.9313253011978063,52.466041396729736,5.848780487801708,0.8743667679833463,17,0.19,0.76,0.03,0.022,0.2
23312334,2023-11-20,2830C20MMNC,119.2,9.2,10074.0,1920.0,793.0,3102.0,1759.0,309.0,0.0,6331.0,1977.0,0.0,0.1540294117647059,0.03394117647058823,0.7545882352941176,2068.0,0.9283489096500908,53.112416106936976,5.246874999997267,0.8505802707926254,17,0.19,0.76,0.03,0.02,0.18
23112387,2023-11-21,WTCC1875CL6,128.08,0.0,8934.0,1980.0,1018.0,4592.0,1114.0,220.0,0.0,273.0,1178.0,0.0,0.154,0.04181081081081081,0.8694324324324324,1334.0,0.9999999999921925,2.13148032478036,4.512121212118934,0.8350824587699887,82,0.61,0.76,0.03,0.03,0.22
23112394,2023-11-21,2062BK1,131.3,0.0,8994.0,2049.0,997.0,4973.0,1692.0,250.0,0.0,5996.0,1086.0,0.0,0.154,0.04181081081081081,0.8694324324324324,1942.0,0.999999999992384,45.66641279477786,4.389458272325823,0.8712667353239592,6,0.19,0.78,0.031,0.031,0.21
23112397,2023-11-21,2062BK1,129.26,0.0,8988.0,1014.0,887.0,5052.0,1639.0,213.0,0.0,6197.0,1136.0,0.0,0.154,0.04181081081081081,0.8694324324324324,1852.0,0.9999999999922637,47.94213213640769,8.863905325435045,0.884989200863453,6,0.18,0.75,0.036,0.025,0.19
23112400,2023-11-21,SEQRFE550D,124.1,0.0,11310.0,2496.0,734.0,4463.0,1726.0,345.0,0.0,292.0,70.0,0.0,0.154,0.04181081081081081,0.8694324324324324,2071.0,0.999999999991942,2.3529411764516284,4.531249999998185,0.8334138097533398,73,0.21,0.77,0.03,0.026,0.21
23112404,2023-11-21,2062BK1,128.73,0.0,11967.0,0.0,802.0,5667.0,1648.0,290.0,0.0,6604.0,1038.0,313.0,0.154,0.04181081081081081,0.8694324324324324,1938.0,0.9999999999922319,51.301172997348715,11967000000000.0,0.8503611971099844,6,0.22,0.86,0.03,0.025,0.18
23112424,2023-11-21,2062BK1,128.36,0.0,9549.0,2016.0,821.0,4334.0,1724.0,297.0,0.0,5992.0,948.0,0.0,0.154,0.04181081081081081,0.8694324324324324,2021.0,0.9999999999922095,46.68120909904424,4.736607142854793,0.8530430479956195,6,0.17,0.77,0.023,0.037,0.22
23112426,2023-11-21,2062BK1,129.96,0.0,8610.0,3549.0,824.0,2270.0,1684.0,294.0,0.0,6157.0,977.0,0.0,0.154,0.04181081081081081,0.8694324324324324,1978.0,0.9999999999923054,47.37611572755174,2.4260355029578964,0.8513650151664047,6,0.18,0.77,0.022,0.036,0.2
23112429,2023-11-21,SEQRFE550D,122.87,0.0,9171.0,4104.0,747.0,0.0,1644.0,288.0,0.0,6130.0,975.0,0.0,0.154,0.04181081081081081,0.8694324324324324,1932.0,0.9999999999918613,49.890127776919584,2.2346491228064727,0.8509316770181931,73,0.21,0.75,0.023,0.035,0.22
23112432,2023-11-21,2830C20MMNC,119.68,0.0,9552.0,4026.0,107.0,0.0,1698.0,274.0,0.0,6340.0,1007.0,0.0,0.154,0.04181081081081081,0.8694324324324324,1972.0,0.9999999999916444,52.974598930038646,2.3725782414301113,0.8610547667338433,17,0.19,0.79,0.027,0.037,0.23
23112436,2023-11-21,2062BK1,127.0,8.32,9951.0,1980.0,789.0,2103.0,1695.0,288.0,0.0,5999.0,953.0,0.0,0.154,0.04181081081081081,0.8694324324324324,1983.0,0.9385161099546372,47.23622047206901,5.025757575755038,0.8547655068074358,6,0.21,0.81,0.025,0.04,0.27
23112385,2023-11-21,2062BK1,128.82,0.0,8982.0,2007.0,875.0,4722.0,1669.0,236.0,0.0,5679.0,1511.0,0.0,0.154,0.04181081081081081,0.8694324324324324,1905.0,0.9999999999922373,44.08476944539603,4.475336322867725,0.8761154855638446,6,0.2,0.78,0.026,0.025,0.21
23112433,2023-11-21,2062BK1,132.7,0.0,9906.0,2022.0,779.0,4948.0,1706.0,278.0,0.0,6001.0,950.0,0.0,0.154,0.04181081081081081,0.8694324324324324,1984.0,0.9999999999924643,45.22230595293729,4.899109792282443,0.8598790322576311,6,0.2,0.79,0.023,0.041,0.21
23312380,2023-11-21,C20MMNATLT,120.39,8.25,8676.0,1842.0,900.0,3878.0,1699.0,332.0,0.0,6303.0,1428.0,0.0,0.154,0.04181081081081081,0.8694324324324324,2031.0,0.9358675373061579,52.3548467476339,4.71009771986715,0.8365337272275546,41,0.21,0.78,0.035,0.027,0.22
23312417,2023-11-21,2830C20MMNC,121.3,8.2,9993.0,1734.0,704.0,3085.0,1705.0,282.0,0.0,6177.0,980.0,0.0,0.154,0.04181081081081081,0.8694324324324324,1987.0,0.9366795366723036,50.92333058490583,5.76297577854339,0.8580775037741026,17,0.2,0.76,0.03,0.028,0.18
23212427,2023-11-21,2062BK1,120.75,0.0,7860.0,0.0,797.0,3448.0,1623.0,280.0,0.0,6504.0,1142.0,460.0,0.154,0.04181081081081081,0.8694324324324324,1903.0,0.9999999999917184,53.86335403682101,7859999999999.999,0.8528638991062255,6,0.19,0.81,0.028,0.036,0.21
23212419,2023-11-21,2062BK1,125.8,0.0,12981.0,1422.0,825.0,6190.0,1691.0,253.0,0.0,6153.0,1043.0,0.0,0.154,0.04181081081081081,0.8694324324324324,1944.0,0.9999999999920508,48.91096979293393,9.128691983115944,0.8698559670777418,6,0.2,0.75,0.029,0.03,0.19
23212418,2023-11-21,SEQRFE550D,127.5,0.0,9687.0,639.0,814.0,5297.0,1667.0,246.0,0.0,6257.0,1000.0,0.0,0.154,0.04181081081081081,0.8694324324324324,1913.0,0.9999999999921568,49.07450980353667,15.159624413121817,0.8714061683215518,73,0.21,0.79,0.026,0.025,0.24
23212416,2023-11-21,C20MMNATLT,126.5,0.0,9762.0,993.0,803.0,3254.0,1711.0,277.0,0.0,5862.0,1456.0,0.0,0.154,0.04181081081081081,0.8694324324324324,1988.0,0.9999999999920949,46.339920948250274,9.830815709959888,0.8606639839029876,41,0.23,0.83,0.041,0.03,0.2
23212412,2023-11-21,2830C20MMNC,130.64,8.23,10344.0,1323.0,748.0,1926.0,1674.0,260.0,0.0,6798.0,1255.0,0.0,0.154,0.04181081081081081,0.8694324324324324,1934.0,0.9407359400810779,52.03612982201443,7.8185941043024805,0.865563598758601,17,0.19,0.73,0.033,0.03,0.18
23212410,2023-11-21,2830C20MMNC,124.85,8.2,9489.0,1002.0,748.0,1434.0,1728.0,260.0,0.0,6615.0,1095.0,0.0,0.154,0.04181081081081081,0.8694324324324324,1988.0,0.9383690341906175,52.98358029593125,9.47005988023007,0.8692152917500658,17,0.2,0.77,0.037,0.031,0.24
23212408,2023-11-21,2062BK1,127.78,7.99,9843.0,1770.0,753.0,1812.0,1704.0,267.0,0.0,6800.0,1152.0,0.0,0.154,0.04181081081081081,0.8694324324324324,1971.0,0.941150475061198,53.2164658001783,5.5610169491494,0.8645357686449191,6,0.2,0.75,0.037,0.028,0.21
23212406,2023-11-21,SEQRFE550D,128.39,8.13,9696.0,81.0,809.0,2172.0,1755.0,270.0,0.0,6603.0,1157.0,0.0,0.154,0.04181081081081081,0.8694324324324324,2025.0,0.9404482859585377,51.42923903690764,119.70370370222588,0.8666666666662387,73,0.2,0.8,0.03,0.024,0.22
23212403,2023-11-21,S.TOWER6VAN,120.99,8.2,9207.0,594.0,795.0,2394.0,2356.0,91.0,489.0,6504.0,1128.0,263.0,0.154,0.04181081081081081,0.8694324324324324,2936.0,0.9365275950078449,53.75650880193606,15.499999999973905,0.802452316076021,67,0.2,1.33,0.026,0.024,0.21
23212401,2023-11-21,2062BK1,108.46,8.1,8751.0,1071.0,795.0,1686.0,1704.0,287.0,0.0,6803.0,1150.0,0.0,0.154,0.04181081081081081,0.8694324324324324,1991.0,0.9305078929226964,62.72358473112001,8.170868347331307,0.8558513309890227,6,0.19,0.8,0.025,0.022,0.21
23212399,2023-11-21,2830C20MMNC,125.43,7.69,7959.0,1929.0,803.0,2050.0,1812.0,267.0,0.0,6307.0,1061.0,0.0,0.154,0.04181081081081081,0.8694324324324324,2079.0,0.9422325721083067,50.28302638882019,4.125972006218701,0.8715728715724523,17,0.21,0.79,0.03,0.027,0.19
23212396,2023-11-21,2830C20MMNC,124.29,8.08,9981.0,2124.0,795.0,2121.0,1434.0,284.0,0.0,6381.0,1018.0,351.0,0.154,0.04181081081081081,0.8694324324324324,1718.0,0.93895897861344,51.339608978587655,4.699152542370669,0.8346915017457307,17,0.2,0.73,0.03,0.025,0.19
23212389,2023-11-21,2062BK1,124.12,8.17,10074.0,1110.0,806.0,2997.0,1640.0,307.0,0.0,6645.0,1059.0,0.0,0.154,0.04181081081081081,0.8694324324324324,1947.0,0.9382417416211488,53.53689977398052,9.0756756756675,0.8423215202871893,6,0.19,0.75,0.018,0.021,0.16
23212384,2023-11-21,2062BK1,111.25,0.0,9999.0,684.0,803.0,3048.0,1677.0,297.0,0.0,4887.0,837.0,0.0,0.154,0.04181081081081081,0.8694324324324324,1974.0,0.9999999999910112,43.92808988724559,14.618421052610207,0.8495440729478979,6,0.19,0.77,0.017,0.018,0.17
23312422,2023-11-21,2062BK1,126.21,8.3,10008.0,5979.0,735.0,2067.0,1661.0,305.0,0.0,6527.0,1106.0,0.0,0.154,0.04181081081081081,0.8694324324324324,1966.0,0.9382945505840585,51.7153949762165,1.6738585047664034,0.8448626653098449,6,0.19,0.76,0.03,0.028,0.21
23312423,2023-11-21,SEQRFE550D,129.26,0.0,9561.0,1098.0,749.0,3405.0,1634.0,267.0,0.0,6500.0,1103.0,0.0,0.154,0.04181081081081081,0.8694324324324324,1901.0,0.9999999999922637,50.28624477757786,8.707650273216114,0.8595476065224306,73,0.19,0.74,0.03,0.028,0.21
23312425,2023-11-21,1786500D,129.95,0.0,10002.0,1719.0,778.0,4484.0,1709.0,264.0,0.0,4873.0,1834.0,0.0,0.154,0.04181081081081081,0.8694324324324324,1973.0,0.9999999999923048,37.49903809128512,5.818499127396266,0.8661936137856735,2,0.2,0.73,0.023,0.039,0.214
23312428,2023-11-21,2062BK1,126.3,0.0,9951.0,1647.0,660.0,4272.0,1705.0,301.0,0.0,6227.0,1005.0,0.0,0.154,0.04181081081081081,0.8694324324324324,2006.0,0.9999999999920823,49.303246238722856,6.041894353366095,0.8499501495509223,6,0.19,0.81,0.028,0.035,0.23
23312431,2023-11-21,2062BK1,118.37,0.0,9399.0,2043.0,709.0,4618.0,1731.0,336.0,0.0,6300.0,1433.0,0.0,0.154,0.04181081081081081,0.8694324324324324,2067.0,0.9999999999915519,53.222945002507196,4.60058737151023,0.8374455732942248,6,0.2,0.77,0.031,0.042,0.22
23312434,2023-11-21,2062BK1,124.58,0.0,8499.0,1779.0,699.0,7406.0,1417.0,380.0,0.0,5026.0,864.0,524.0,0.154,0.04181081081081081,0.8694324324324324,1797.0,0.999999999991973,40.34355434226727,4.777403035410468,0.7885364496378472,6,0.2,0.78,0.026,0.023,0.2
23312415,2023-11-21,2062BK1,124.36,0.0,9903.0,2343.0,846.0,3776.0,1709.0,268.0,0.0,6365.0,1015.0,324.0,0.154,0.04181081081081081,0.8694324324324324,1977.0,0.9999999999919588,51.18205210637518,4.2266325224053665,0.8644410723313787,6,0.21,0.86,0.023,0.02,0.19
23212430,2023-11-21,2062BK1,118.77,0.0,9942.0,1509.0,459.0,2094.0,844.0,182.0,0.0,6408.0,1020.0,392.0,0.154,0.04181081081081081,0.8694324324324324,1026.0,0.9999999999915803,53.953018438545485,6.58846918488629,0.8226120857691788,6,0.19,0.74,0.029,0.033,0.22
23212435,2023-11-21,2830C20MMNC,119.12,8.21,9960.0,1758.0,0.0,3000.0,0.0,0.0,0.0,6059.0,955.0,0.0,0.154,0.04181081081081081,0.8694324324324324,0.0,0.9355218722929747,50.86467427761195,5.6655290102356854,0.0,17,0.21,0.8,0.033,0.04,0.21
23212414,2023-11-21,2062BK1,127.42,0.0,11232.0,999.0,762.0,5929.0,1735.0,294.0,0.0,6493.0,1364.0,0.0,0.154,0.04181081081081081,0.8694324324324324,2029.0,0.9999999999921519,50.957463506113974,11.243243243231989,0.8551010349921858,6,0.21,0.79,0.03,0.027,0.22
23312383,2023-11-21,1786550D,120.46,8.19,8502.0,1845.0,917.0,3889.0,1739.0,251.0,0.0,6360.0,1405.0,0.0,0.154,0.04181081081081081,0.8694324324324324,1990.0,0.936338903995831,52.79760916442971,4.608130081298316,0.8738693467332292,3,0.21,0.81,0.03,0.03,0.2
23312390,2023-11-21,2830C20MMNC,125.5,7.87,10248.0,1239.0,914.0,3411.0,1701.0,252.0,0.0,6448.0,1008.0,0.0,0.154,0.04181081081081081,0.8694324324324324,1953.0,0.9409912274054061,51.3784860553675,8.27118644067129,0.8709677419350379,17,0.22,0.74,0.025,0.025,0.18
23312393,2023-11-21,2062BK1,123.08,7.79,8283.0,1392.0,878.0,3289.0,1716.0,288.0,0.0,6487.0,1767.0,0.0,0.154,0.04181081081081081,0.8694324324324324,2004.0,0.9404752808058342,52.70555736063775,5.950431034478484,0.8562874251492734,6,0.2,0.77,0.02,0.027,0.21
23312395,2023-11-21,S.TOWER6VAN,124.71,7.45,8679.0,1683.0,912.0,4453.0,2532.0,99.0,520.0,6676.0,2424.0,0.0,0.154,0.04181081081081081,0.8694324324324324,3151.0,0.9436289346175574,53.532194691255455,5.156862745094975,0.803554427165724,67,0.19,1.36,0.031,0.027,0.21
23312398,2023-11-21,S.TOWER6VAN,131.8,8.05,9372.0,1422.0,812.0,2821.0,2535.0,312.0,403.0,6400.0,1014.0,329.0,0.154,0.04181081081081081,0.8694324324324324,3250.0,0.9424383267719525,48.558421850921405,6.5907172995734244,0.77999999999976,67,0.19,1.32,0.031,0.024,0.2
23312402,2023-11-21,2830C20MMNC,129.33,7.49,9627.0,1668.0,729.0,3827.0,1664.0,216.0,0.0,6402.0,998.0,386.0,0.154,0.04181081081081081,0.8694324324324324,1880.0,0.945256541434401,49.501275805694725,5.771582733809489,0.8851063829782526,17,0.2,0.79,0.024,0.023,0.21
23312405,2023-11-21,SEQRFE550D,132.4,7.88,9816.0,1791.0,757.0,3355.0,1736.0,312.0,0.0,6700.0,1594.0,623.0,0.154,0.04181081081081081,0.8694324324324324,2048.0,0.9438266324426589,50.60422960686855,5.480737018422401,0.8476562499995861,73,0.21,0.81,0.019,0.024,0.2
23312407,2023-11-21,2830C20MMNC,126.84,8.0,9603.0,1899.0,770.0,3529.0,1640.0,233.0,0.0,6207.0,990.0,320.0,0.154,0.04181081081081081,0.8694324324324324,1873.0,0.9406704241994908,48.93566698163879,5.056872037912029,0.8756006406829281,17,0.19,0.76,0.023,0.03,0.22
23312409,2023-11-21,SEQRFE550D,116.4,8.5,9351.0,1962.0,676.0,2480.0,1688.0,404.0,0.0,6104.0,977.0,0.0,0.154,0.04181081081081081,0.8694324324324324,2092.0,0.9319455564376946,52.439862542504805,4.76605504586913,0.8068833652003792,73,0.21,0.81,0.026,0.023,0.23
23312420,2023-11-21,SEQRFE550D,122.33,7.6,9450.0,1857.0,725.0,2545.0,1625.0,208.0,0.0,6310.0,1017.0,0.0,0.154,0.04181081081081081,0.8694324324324324,1833.0,0.9415069652817555,51.58178696925054,5.088852988688697,0.8865248226945518,73,0.22,0.79,0.034,0.033,0.2
23312413,2023-11-21,SEQRFE550D,118.18,8.0,9969.0,1419.0,663.0,2304.0,1704.0,229.0,0.0,6504.0,1088.0,0.0,0.154,0.04181081081081081,0.8694324324324324,1933.0,0.9365985100575638,55.03469284096264,7.0253699788534,0.8815312984992852,73,0.22,0.88,0.035,0.026,0.22
23312386,2023-11-21,1786550D,120.96,8.29,8355.0,1215.0,889.0,3573.0,1733.0,382.0,0.0,6359.0,1694.0,370.0,0.154,0.04181081081081081,0.8694324324324324,2115.0,0.9358607350024305,52.57109788316327,6.876543209870883,0.8193853427892107,3,0.2,0.78,0.04,0.03,0.19
23212169,2023-11-22,S.TOWER6VAN,125.59,0.0,10065.0,1035.0,806.0,3741.0,2531.0,74.0,435.0,6516.0,1028.0,0.0,0.1561,0.04533333333333333,0.8950666666666667,3040.0,0.9999999999920376,51.88311171230286,9.724637681150025,0.8325657894734103,67,0.17,1.26,0.03,0.038,0.17
23112472,2023-11-22,IS2062E410C,130.2,8.2,10269.0,1188.0,892.0,198.0,2300.0,0.0,474.0,6994.0,1104.0,0.0,0.1561,0.04533333333333333,0.8950666666666667,2774.0,0.940751445079908,53.71735791049373,8.643939393932119,0.8291276135541351,61,0.19,1.36,0.034,0.024,0.25
23112235,2023-11-22,1786500D,126.33,8.31,14211.0,1497.0,794.0,2798.0,1655.0,237.0,0.0,6667.0,1348.0,0.0,0.1561,0.04533333333333333,0.8950666666666667,1892.0,0.9382798573905358,52.77447953730092,9.492985971937546,0.8747357293864298,2,0.16,0.74,0.015,0.029,0.201
23312438,2023-11-22,C20MMNATLT,131.18,8.33,11946.0,3552.0,541.0,4891.0,1702.0,295.0,0.0,6140.0,1021.0,287.0,0.1561,0.04533333333333333,0.8950666666666667,1997.0,0.9402910185582375,46.80591553554806,3.3631756756747286,0.8522784176260129,41,0.22,0.87,0.02,0.025,0.23
23112475,2023-11-22,S.TOWER6VAN,128.81,0.0,9999.0,1995.0,824.0,1196.0,2391.0,104.0,348.0,6100.0,962.0,0.0,0.1561,0.04533333333333333,0.8950666666666667,2843.0,0.9999999999922367,47.356571694376555,5.012030075185458,0.84101301442109,67,0.18,1.31,0.036,0.033,0.23
23312447,2023-11-22,SEQRFE550D,121.65,8.41,8958.0,1785.0,732.0,5452.0,1715.0,386.0,0.0,6491.0,1024.0,0.0,0.1561,0.04533333333333333,0.8950666666666667,2101.0,0.935337536514414,53.35799424534847,5.018487394955172,0.816277962874433,73,0.21,0.78,0.026,0.032,0.2
23312450,2023-11-22,2062BK1,126.41,8.74,9741.0,1776.0,845.0,4267.0,1705.0,203.0,0.0,6494.0,1026.0,0.0,0.1561,0.04533333333333333,0.8950666666666667,1908.0,0.9353311135705858,51.37251799658751,5.484797297294209,0.8936058700204961,6,0.19,0.78,0.02,0.033,0.23
23312453,2023-11-22,1786500D,123.07,8.13,9855.0,1809.0,936.0,4169.0,1687.0,291.0,0.0,6502.0,1025.0,0.0,0.1561,0.04533333333333333,0.8950666666666667,1978.0,0.9380335365782163,52.83172178392109,5.447761194026839,0.8528816986851098,2,0.2,0.75,0.026,0.037,0.22
23312456,2023-11-22,2062BK1,121.6,8.3,14277.0,2271.0,802.0,3800.0,1716.0,278.0,0.0,6296.0,993.0,791.0,0.1561,0.04533333333333333,0.8950666666666667,1994.0,0.936104695912732,51.77631578904789,6.286657859970812,0.8605817452352755,6,0.2,0.83,0.028,0.036,0.22
23312462,2023-11-22,1786500D,128.6,8.2,10506.0,1761.0,912.0,4011.0,1693.0,339.0,0.0,6665.0,1228.0,0.0,0.1561,0.04533333333333333,0.8950666666666667,2032.0,0.9400584795252921,51.82737169477584,5.965928449741075,0.8331692913381726,2,0.21,0.78,0.02,0.029,0.194
23312465,2023-11-22,S.TOWER6VAN,128.64,8.1,8895.0,1284.0,732.0,3093.0,2400.0,0.0,532.0,5853.0,923.0,0.0,0.1561,0.04533333333333333,0.8950666666666667,2932.0,0.9407634927531026,45.49906716382542,6.927570093452549,0.8185538881306894,67,0.19,1.34,0.023,0.032,0.2
23312468,2023-11-22,S.TOWER6VAN,127.18,8.3,9339.0,1701.0,752.0,2981.0,2490.0,163.0,418.0,6430.0,1009.0,337.0,0.1561,0.04533333333333333,0.8950666666666667,3071.0,0.9387363448410191,50.558263877570695,5.490299823629929,0.8108108108105468,67,0.18,1.38,0.025,0.037,0.22
23312471,2023-11-22,1786500D,126.91,8.1,10581.0,3078.0,813.0,3817.0,1693.0,231.0,0.0,6669.0,1063.0,0.0,0.1561,0.04533333333333333,0.8950666666666667,1924.0,0.9400044441082883,52.54905050782012,3.4376218323575576,0.8799376299371726,2,0.2,0.76,0.018,0.03,0.219
23312474,2023-11-22,S.TOWER6VAN,133.8,0.0,10884.0,2511.0,796.0,5427.0,2478.0,0.0,447.0,5749.0,1983.0,0.0,0.1561,0.04533333333333333,0.8950666666666667,2925.0,0.9999999999925262,42.96711509683881,4.334528076461834,0.8471794871791976,67,0.2,1.4,0.026,0.04,0.25
23312477,2023-11-22,1786500D,123.44,0.0,11031.0,1968.0,762.0,3202.0,1735.0,359.0,0.0,6527.0,1386.0,0.0,0.1561,0.04533333333333333,0.8950666666666667,2094.0,0.9999999999918988,52.87589112076413,5.60518292682642,0.828557784144781,2,0.2,0.87,0.02,0.032,0.209
23312490,2023-11-22,2830C20MMNC,124.26,8.15,10539.0,1503.0,749.0,2934.0,1666.0,271.0,18.0,6257.0,1053.0,0.0,0.1561,0.04533333333333333,0.8950666666666667,1955.0,0.9384487576396161,50.35409624939357,7.011976047899527,0.8521739130430424,17,0.19,0.78,0.029,0.031,0.17
23312488,2023-11-22,2830C20MMNAK,137.93,0.0,7206.0,387.0,766.0,2065.0,1167.0,295.0,109.0,4235.0,746.0,0.0,0.1561,0.04533333333333333,0.8950666666666667,1571.0,0.99999999999275,30.703980279629494,18.620155038711577,0.7428389560784577,16,0.18,0.77,0.031,0.028,0.21
23312484,2023-11-22,1786500D,129.26,7.86,10956.0,1569.0,757.0,2969.0,1698.0,268.0,24.0,6362.0,1159.0,0.0,0.1561,0.04533333333333333,0.8950666666666667,1990.0,0.9426779463175126,49.21862911922313,6.9827915869936374,0.8532663316578627,2,0.2,0.79,0.026,0.034,0.208
23312444,2023-11-22,2062BK1,130.07,8.43,10434.0,1749.0,677.0,2984.0,1716.0,214.0,0.0,6784.0,1069.0,0.0,0.1561,0.04533333333333333,0.8950666666666667,1930.0,0.9391335740004395,52.15653109823821,5.965694682672404,0.8891191709839953,6,0.19,0.77,0.021,0.036,0.2
23312441,2023-11-22,2062BK1,124.8,8.33,9960.0,1836.0,749.0,3251.0,1797.0,243.0,0.0,6440.0,1016.0,278.0,0.1561,0.04533333333333333,0.8950666666666667,2040.0,0.9374295801026259,51.60256410215062,5.424836601304235,0.8808823529407447,6,0.21,0.77,0.023,0.033,0.2
23312353,2023-11-22,1786550D,128.94,0.0,9921.0,1779.0,671.0,4478.0,1688.0,230.0,0.0,6514.0,1031.0,0.0,0.1561,0.04533333333333333,0.8950666666666667,1918.0,0.9999999999922445,50.51962152900171,5.576728499153695,0.8800834202289468,3,0.2,0.76,0.03,0.02,0.18
23112442,2023-11-22,C20MMNATLT,126.76,8.36,10002.0,981.0,779.0,2946.0,1634.0,267.0,0.0,6395.0,1060.0,0.0,0.1561,0.04533333333333333,0.8950666666666667,1901.0,0.9381290704489482,50.44966866479607,10.195718654423858,0.8595476065224306,41,0.19,0.76,0.024,0.041,0.18
23112440,2023-11-22,2062BK1,0.0,8.25,9963.0,978.0,802.0,2080.0,1705.0,237.0,0.0,6400.0,999.0,0.0,0.1561,0.04533333333333333,0.8950666666666667,1942.0,0.0,6400000000000.0,10.187116564406761,0.8779608650870865,6,0.2,0.79,0.03,0.036,0.21
23212443,2023-11-22,2062BK1,132.61,0.0,7938.0,2958.0,0.0,5615.0,0.0,0.0,0.0,6325.0,1113.0,0.0,0.1561,0.04533333333333333,0.8950666666666667,0.0,0.9999999999924591,47.696252167651785,2.683569979715117,0.0,6,0.2,0.81,0.02,0.033,0.2
23212445,2023-11-22,2062BK1,128.89,8.32,9939.0,1338.0,685.0,0.0,0.0,0.0,0.0,6468.0,992.0,0.0,0.1561,0.04533333333333333,0.8950666666666667,0.0,0.9393630201811869,50.18232601404158,7.428251121070682,0.0,6,0.21,0.74,0.024,0.034,0.22
23212451,2023-11-22,2830C20MMNC,124.85,8.52,10257.0,1314.0,899.0,1983.0,1738.0,267.0,0.0,6694.0,1065.0,0.0,0.1561,0.04533333333333333,0.8950666666666667,2005.0,0.9361175676618722,53.61633960709959,7.80593607305342,0.8668329177053034,17,0.2,0.73,0.023,0.033,0.19
23212457,2023-11-22,S.TOWER6VAN,122.01,8.1,8922.0,1104.0,888.0,999.0,2430.0,94.0,442.0,6153.0,2168.0,0.0,0.1561,0.04533333333333333,0.8950666666666667,2966.0,0.9377449850054743,50.43029259855396,8.081521739123115,0.8192852326362713,67,0.18,1.29,0.028,0.036,0.22
23212460,2023-11-22,2062BK1,127.2,8.1,10233.0,1122.0,921.0,2704.0,1698.0,283.0,0.0,6477.0,1047.0,267.0,0.1561,0.04533333333333333,0.8950666666666667,1981.0,0.9401330376870648,50.9198113203544,9.120320855606845,0.8571428571424244,6,0.21,0.77,0.018,0.036,0.24
23212463,2023-11-22,2062BK1,126.5,8.3,10890.0,666.0,696.0,1839.0,1708.0,294.0,0.0,6195.0,1003.0,463.0,0.1561,0.04533333333333333,0.8950666666666667,2002.0,0.9384272996963025,48.97233201542314,16.3513513513268,0.853146853146427,6,0.2,0.79,0.016,0.033,0.23
23212467,2023-11-22,1786500D,124.18,8.2,9789.0,1551.0,792.0,2173.0,1711.0,311.0,0.0,6313.0,1024.0,261.0,0.1561,0.04533333333333333,0.8950666666666667,2022.0,0.9380571083174344,50.8374939599707,6.311411992258987,0.846191889218177,2,0.21,0.76,0.017,0.027,0.22
23212470,2023-11-22,S.TOWER6VAN,129.37,8.2,9567.0,1113.0,808.0,1295.0,2329.0,0.0,385.0,6492.0,1042.0,264.0,0.1561,0.04533333333333333,0.8950666666666667,2714.0,0.9403939812390756,50.181649531961185,8.595687331528666,0.8581429624167803,67,0.19,1.31,0.031,0.028,0.23
23212473,2023-11-22,S.TOWER6VAN,133.63,8.1,9855.0,1113.0,797.0,3291.0,2487.0,0.0,439.0,6666.0,1139.0,0.0,0.1561,0.04533333333333333,0.8950666666666667,2926.0,0.9428490792285131,49.88400808164422,8.854447439345144,0.8499658236497437,67,0.17,1.28,0.023,0.029,0.21
