Repository: SiddharthKumar268/FerroMind

# FerroMind
*Ferro-Alloy Optimisation using Machine Learning*
**SAIL Durgapur Steel Plant | Steel Melting Shop**
Intern: Siddharth Kumar | FY 2023-24 to FY 2025-26

---

## Quick Start

```bash

# 2. Place raw Excel files in data/raw/

## Dataset

| | |
|---|---|
| Total heats after cleaning | 47,421 |
| Training set | 37,936 heats (Apr 2023 – Jun 2025) |
| Test set | 9,485 heats (Jun 2025 – Dec 2025) |
| Input features | 21 (16 raw + 5 engineered) |
| Target variables | Mn, Si, C, S, P |
| BOF grades | 76 distinct grades |
| Split method | Chronological 80/20 — no shuffle, no leakage |

---

File: data/processed/sms_train_slag.csv (part 72 of 74)
Heat_Number,Date,BOF Grade Code,Hot Metal Addn. Weight,Scrap Addn. Weight,Lime Into Converter,Dolomite Into Converter,Lime Into Ladle,Iron Ore Into Converter,SIMN Into Ladle,FESI Into Ladle,FEMN Into Ladle,Measered O2 Mainblow II,Duration of Mainblow I/II,Measered O2 2nd Blow,HM_P,HM_S,HM_Si,Total_FA_Ladle,HM_Ratio,O2_per_ton_HM,Lime_Dolo_Ratio,SiMn_FA_Fraction,Grade_Encoded,C,Mn,P,S,Si,FeO,CaO,SiO2,Al2O3,MnO,MgO,P2O5,Basicity,Slag_SP_Index
25101870,2025-05-07,1786550D,122.56,9.49,7641.0,3291.0,694.0,549.0,1701.0,253.0,0.0,6199.0,1037.0,0.0,0.1492631578947368,0.0445263157894736,0.6617894736842105,1954.0,0.9281332828403775,50.579308093582085,2.321786690974682,0.8705220061408032,3,0.21,0.84,0.04,0.04,0.22,15.272,50.592,17.14,1.204,0.907,10.925,2.405,2.9515197479726965,1.5608552124147719
25301871,2025-05-07,TMT-FE500D,127.7,0.0,8181.0,2553.0,647.0,3450.0,1813.0,308.0,0.0,6243.0,2436.0,0.0,0.1492631578947368,0.0445263157894736,0.6617894736842105,2121.0,0.9999999999921692,48.88801879366572,3.2044653348988623,0.8547854785474518,78,0.19,0.76,0.02,0.03,0.23,19.788,50.459,16.57,1.048,1.004,7.157,2.441,3.0450184056484217,1.3877994444291648
25101815,2025-05-07,ASP1239,128.33,8.01,10539.0,2703.0,809.0,2856.0,1265.0,271.0,0.0,5848.0,1562.0,0.0,0.1492631578947368,0.0445263157894736,0.6617894736842105,1536.0,0.9412498166279798,45.57001480522427,3.899001109876471,0.8235677083327971,24,0.45,0.72,0.016,0.02,0.22,22.545,50.725,15.015,0.431,0.981,6.332,2.516,3.378063399041023,1.3504699022922713
25301888,2025-05-07,S.TOWER6VAN,120.54,10.62,8409.0,1002.0,610.0,0.0,2561.0,102.0,467.0,6896.0,1258.0,320.0,0.1492631578947368,0.0445263157894736,0.6617894736842105,3130.0,0.9190301921247408,57.20922515300141,8.3922155688539,0.8182108626195469,67,0.19,1.32,0.024,0.027,0.22,26.09,50.851,12.826,0.609,0.834,4.837,2.593,3.9643720277539565,1.306652619677776
25201902,2025-05-07,2062BK1,132.24,0.0,9147.0,2697.0,701.0,3690.0,1623.0,246.0,0.0,6692.0,1095.0,0.0,0.1492631578947368,0.0445263157894736,0.6617894736842105,1869.0,0.999999999992438,50.60496067717328,3.3915461624014123,0.8683788121985723,6,0.2,0.75,0.016,0.03,0.22,28.026,47.588,11.974,0.457,0.794,7.778,2.202,3.973945720250522,1.189670258243544
25201885,2025-05-07,SEQRFE550D,123.46,0.0,7542.0,2028.0,644.0,0.0,1758.0,257.0,0.0,6758.0,1529.0,0.0,0.1492631578947368,0.0445263157894736,0.6617894736842105,2015.0,0.9999999999919,54.73837680175978,3.71893491124077,0.8724565756819491,73,0.23,0.75,0.02,0.03,0.24,16.082,51.692,17.437,1.019,0.993,8.662,2.493,2.9643307718775085,1.542124105011933
25201865,2025-05-07,C20MMNC,125.21,10.01,8241.0,3000.0,630.0,2421.0,1728.0,253.0,0.0,6271.0,1038.0,0.0,0.1492631578947368,0.0445263157894736,0.6617894736842105,1981.0,0.9259724892698864,50.083859116283975,2.746999999999084,0.8722867238763896,42,0.18,0.76,0.03,0.027,0.19,22.604,49.568,16.662,0.882,1.006,5.468,2.268,2.9747344415771466,1.2623322382662288
25201854,2025-05-07,S.TOWER6VAN,120.64,10.16,8067.0,2223.0,696.0,0.0,2434.0,71.0,510.0,6791.0,1231.0,0.0,0.1492631578947368,0.0445263157894736,0.6617894736842105,3015.0,0.9223241590143552,56.29144562287557,3.628879892036154,0.8072968490876261,67,0.191,1.341,0.031,0.027,0.235,22.338,50.494,15.224,0.444,0.976,6.513,2.547,3.3165188834154353,1.344248329473152
25201908,2025-05-08,TMT-FE500D,119.64,9.78,8928.0,2247.0,693.0,1074.0,2457.0,84.0,516.0,6531.0,1117.0,0.0,0.1567826086956521,0.0436521739130434,0.7306956521739131,3057.0,0.9244320815876648,54.58876629844041,3.973297730305308,0.8037291462215231,78,0.19,1.27,0.03,0.028,0.26,28.136,47.59,11.828,0.466,0.797,7.798,2.213,4.023163411953674,1.1907919429500815
25201911,2025-05-08,2062BK1,121.78,10.08,9507.0,2988.0,704.0,2035.0,1711.0,250.0,0.0,6505.0,1067.0,0.0,0.1567826086956521,0.0436521739130434,0.7306956521739131,1961.0,0.9235552859022936,53.41599605802746,3.181726907629457,0.8725140234569747,6,0.19,0.72,0.021,0.028,0.17,28.34,47.546,11.673,0.448,0.796,7.821,2.199,4.072811375706698,1.1882341180586795
25201925,2025-05-08,2062BK1,121.99,0.0,7950.0,2913.0,668.0,1466.0,1735.0,223.0,0.0,6165.0,1502.0,0.0,0.1567826086956521,0.0436521739130434,0.7306956521739131,1958.0,0.9999999999918026,50.53692925608216,2.729145211121617,0.8861082737482706,6,0.2,0.75,0.02,0.033,0.22,20.709,49.514,16.16,1.142,1.05,7.343,2.437,3.0637955572056184,1.3429346352047737
25201895,2025-05-08,2062BK1,122.41,0.0,8418.0,2505.0,660.0,0.0,1731.0,250.0,0.0,6223.0,1071.0,0.0,0.1567826086956521,0.0436521739130434,0.7306956521739131,1981.0,0.9999999999918308,50.83734988929959,3.360479041914826,0.873801110549786,6,0.186,0.75,0.018,0.028,0.239,17.581,52.986,18.78,0.627,0.956,5.15,2.259,2.821255524199989,1.4571805731257905
25101903,2025-05-08,C20MMNC,125.21,9.28,7977.0,4077.0,797.0,1198.0,1804.0,382.0,0.0,6141.0,1027.0,379.0,0.1567826086956521,0.0436521739130434,0.7306956521739131,2186.0,0.9309985872486356,49.04560338591929,1.9565857247971652,0.8252516010975182,42,0.19,0.811,0.02,0.026,0.198,29.54,45.584,13.627,0.778,1.043,5.974,2.098,3.344878191957734,1.0559673832468497
25301932,2025-05-08,SEQRFE550D,121.48,9.9,9066.0,2424.0,657.0,2106.0,1749.0,278.0,105.0,6196.0,1441.0,0.0,0.1567826086956521,0.0436521739130434,0.7306956521739131,2132.0,0.9246460648430156,51.00428053958672,3.7400990098994473,0.8203564727951124,73,0.21,0.76,0.02,0.027,0.2,30.362,46.575,13.078,0.43,1.069,4.762,2.303,3.5610520682009335,1.072143827259962
25101936,2025-05-08,2062BK1,116.53,0.0,8493.0,1458.0,692.0,0.0,1810.0,257.0,0.0,6574.0,1129.0,0.0,0.1567826086956521,0.0436521739130434,0.7306956521739131,2067.0,0.9999999999914184,56.414657169343386,5.825102880654441,0.8756652152874331,6,0.19,0.73,0.016,0.028,0.2,24.963,49.709,14.5,0.378,1.112,5.294,2.584,3.4279704847941526,1.2596036894384757
25101941,2025-05-08,S.TOWER6VAN,119.19,10.12,7923.0,2685.0,692.0,192.0,2470.0,74.0,535.0,5676.0,1048.0,0.0,0.1567826086956521,0.0436521739130434,0.7306956521739131,3079.0,0.9217384579620932,47.621444751676975,2.950837988825717,0.8022085092559915,67,0.18,1.38,0.018,0.027,0.21,25.029,49.774,14.392,0.37,1.112,5.274,2.585,3.4582088515250473,1.2625944903860788
25101962,2025-05-08,S.TOWER6VAN,120.64,9.88,9351.0,2502.0,607.0,959.0,2450.0,79.0,542.0,6264.0,1709.0,0.0,0.1567826086956521,0.0436521739130434,0.7306956521739131,3071.0,0.9243027888375398,51.92307692264652,3.737410071940952,0.7977857375445139,67,0.19,1.34,0.017,0.026,0.25,1.171,46.242,28.878,7.253,2.075,12.363,0.118,1.6012327296651545,1.5388352745424292
25201928,2025-05-08,2062BK1,122.17,0.0,8091.0,2058.0,685.0,2241.0,1762.0,246.0,0.0,6554.0,1530.0,0.0,0.1567826086956521,0.0436521739130434,0.7306956521739131,2008.0,0.9999999999918148,53.64655807437467,3.931486880464562,0.8774900398402005,6,0.22,0.79,0.023,0.026,0.23,20.824,47.839,13.941,0.554,1.008,11.953,2.471,3.431286759431932,1.3760283035149283
25101939,2025-05-08,SEQRFE550D,114.66,9.69,7674.0,2145.0,724.0,0.0,1810.0,264.0,0.0,6374.0,1109.0,0.0,0.1567826086956521,0.0436521739130434,0.7306956521739131,2074.0,0.9220747888948768,55.59044130424219,3.5776223776207097,0.8727097396331376,73,0.22,0.82,0.026,0.025,0.21,22.921,54.25,13.237,0.473,1.023,4.515,2.127,4.098051065115577,1.500318039768799
25201937,2025-05-08,1786550D,116.3,10.11,7938.0,1917.0,696.0,537.0,1748.0,250.0,0.0,6399.0,1719.0,0.0,0.1567826086956521,0.0436521739130434,0.7306956521739131,1998.0,0.9200221501390712,55.021496130223376,4.140845070420375,0.874874874874437,3,0.2,0.76,0.03,0.03,0.22,24.013,52.327,13.585,0.396,1.076,4.851,2.294,3.85153834829972,1.391712545546424
25201946,2025-05-08,S.TOWER6VAN,120.03,9.78,8010.0,1896.0,707.0,597.0,2433.0,78.0,513.0,6407.0,1084.0,281.0,0.1567826086956521,0.0436521739130434,0.7306956521739131,3024.0,0.9246591171641272,53.37832208570042,4.224683544301569,0.804563492063226,67,0.179,1.316,0.03,0.028,0.238,28.271,46.886,13.039,0.814,1.191,5.882,2.488,3.5955521472392644,1.1349519498438674
25101990,2025-05-09,SEQRFE550D,120.11,10.08,8385.0,3324.0,682.0,2471.0,1716.0,261.0,0.0,5967.0,1019.0,0.0,0.1579583333333333,0.0318333333333333,0.64825,1977.0,0.922574698510465,49.679460494133046,2.522563176894548,0.8679817905913667,73,0.21,0.75,0.025,0.024,0.23,22.528,51.288,14.869,0.545,1.219,5.108,2.815,3.4490921318090115,1.3714102358414888
25101980,2025-05-09,ASP1239,123.25,10.21,8766.0,2976.0,947.0,2704.0,1261.0,250.0,0.0,6135.0,1676.0,0.0,0.1579583333333333,0.0318333333333333,0.64825,1511.0,0.923497677199734,49.776876267344605,2.9455645161280426,0.8345466578419362,24,0.44,0.74,0.025,0.025,0.22,25.391,49.197,14.153,0.644,1.099,5.578,2.434,3.4758372191606615,1.2440763686938934
25301993,2025-05-09,2062BK1,126.68,0.0,8637.0,2592.0,701.0,2205.0,1830.0,298.0,78.0,6803.0,1282.0,0.0,0.1579583333333333,0.0318333333333333,0.64825,2206.0,0.999999999992106,53.702241868852994,3.3321759259246404,0.8295557570259159,6,0.2,0.78,0.021,0.02,0.19,22.804,51.455,14.906,0.54,0.961,5.102,2.667,3.4517340846582143,1.3644559942722283
25301989,2025-05-09,2062BK1,124.58,0.0,8433.0,2004.0,696.0,1684.0,1796.0,274.0,0.0,6457.0,1141.0,0.0,0.1579583333333333,0.0318333333333333,0.64825,2070.0,0.999999999991973,51.83014930123752,4.208083832333229,0.8676328502411268,6,0.198,0.696,0.019,0.02,0.16,22.619,51.702,14.998,0.551,0.919,5.012,2.645,3.4470298019867993,1.374395236323037
25101975,2025-05-09,S.TOWER6VAN,126.24,0.0,10932.0,2997.0,699.0,2829.0,2551.0,104.0,588.0,6451.0,1586.0,0.0,0.1579583333333333,0.0318333333333333,0.64825,3243.0,0.9999999999920786,51.10107731264971,3.6476476476464303,0.7866173296328133,67,0.18,1.31,0.022,0.026,0.19,30.442,46.892,12.855,0.435,1.07,4.617,2.266,3.6474797759800874,1.0830061434708302
25301983,2025-05-09,2062BK1,121.5,0.0,8508.0,2466.0,679.0,2463.0,1728.0,308.0,213.0,6437.0,1127.0,206.0,0.1579583333333333,0.0318333333333333,0.64825,2249.0,0.9999999999917696,52.97942386787671,3.4501216544998177,0.7683414851041492,6,0.21,0.83,0.021,0.023,0.2,19.718,52.231,16.995,0.615,1.258,4.532,2.939,3.073134855260061,1.4226453124148828
25301956,2025-05-09,2062BK1,123.04,10.1,10128.0,2160.0,650.0,2544.0,1750.0,265.0,0.0,6389.0,1239.0,0.0,0.1579583333333333,0.0318333333333333,0.64825,2015.0,0.9241400029974152,51.92620286043623,4.688888888886718,0.8684863523568891,6,0.18,0.78,0.02,0.029,0.2,25.104,49.137,14.79,0.636,1.022,5.542,2.275,3.3220877560678796,1.231658102519113
25101973,2025-05-09,S.TOWER6VAN,124.5,10.52,10779.0,2823.0,704.0,3414.0,2552.0,99.0,610.0,6067.0,1829.0,0.0,0.1579583333333333,0.0318333333333333,0.64825,3261.0,0.9220856169388084,48.730923694387705,3.818278427203748,0.7825820300518913,67,0.18,1.28,0.024,0.023,0.22,1.352,48.574,29.331,5.913,2.447,10.39,0.099,1.6560070912314195,1.583040020857776
25201977,2025-05-09,2062BK1,120.84,0.0,9573.0,2547.0,605.0,1524.0,1684.0,233.0,0.0,6499.0,1533.0,0.0,0.1579583333333333,0.0318333333333333,0.64825,1917.0,0.9999999999917246,53.78186031071018,3.7585394581846256,0.8784559207089836,6,0.21,0.78,0.028,0.022,0.19,21.403,51.142,16.282,0.619,1.214,4.884,2.796,3.1408217159000182,1.3570556705407844
25101957,2025-05-09,S.TOWER6VAN,123.0,10.02,10326.0,2502.0,800.0,1195.0,2457.0,71.0,545.0,1938.0,3263.0,0.0,0.1579583333333333,0.0318333333333333,0.64825,3073.0,0.924672981499589,15.756097560847511,4.127098321341276,0.7995444191341362,67,0.183,1.356,0.027,0.027,0.244,25.219,49.215,14.619,0.623,1.028,5.53,2.264,3.366279069767442,1.2353472727729111
25201964,2025-05-09,S.TOWER6VAN,122.28,10.13,8805.0,2670.0,608.0,2076.0,2605.0,61.0,554.0,6491.0,1065.0,364.0,0.1579583333333333,0.0318333333333333,0.64825,3220.0,0.9234952042827318,53.083087994332,3.297752808987529,0.809006211179873,67,0.18,1.28,0.017,0.028,0.24,24.106,50.631,14.415,0.682,0.935,5.575,2.251,3.5121392896781356,1.3143398577436272
25302060,2025-05-10,S.TOWER6VAN,120.45,9.9,8592.0,2469.0,610.0,3345.0,2690.0,125.0,549.0,6853.0,1096.0,0.0,0.14565,0.03085,0.59545,3364.0,0.9240506329043036,56.89497716847742,3.4799513973254435,0.7996432818071345,67,0.2,1.23,0.027,0.013,0.2,21.26,50.201,15.557,1.013,1.165,6.428,2.677,3.2267000899858593,1.363490683904612
25302055,2025-05-10,S.TOWER6VAN,122.72,9.65,8550.0,2535.0,654.0,2654.0,2669.0,122.0,513.0,6658.0,1316.0,0.0,0.14565,0.03085,0.59545,3304.0,0.9270982851029154,54.253585397211104,3.372781065087427,0.8078087167067773,67,0.19,1.23,0.029,0.016,0.21,2.752,49.262,29.724,5.401,2.018,8.907,0.149,1.6572582001682086,1.5168272931613143
25302027,2025-05-10,1786550D,118.45,9.5,7449.0,2499.0,654.0,0.0,1786.0,244.0,0.0,6511.0,1292.0,0.0,0.14565,0.03085,0.59545,2030.0,0.925752246964238,54.968341071718285,2.980792316925578,0.8798029556645912,3,0.2,0.74,0.02,0.02,0.16,25.918,48.741,13.248,0.642,1.242,6.002,2.582,3.6788436863159486,1.2444404728470397
25302036,2025-05-10,2062BK1,120.87,10.11,6951.0,2139.0,643.0,567.0,1758.0,264.0,0.0,6545.0,1311.0,0.0,0.14565,0.03085,0.59545,2022.0,0.9228126431445808,54.149085794207416,3.249649368862436,0.8694362017799855,6,0.21,0.76,0.026,0.023,0.19,1.45,50.413,30.047,5.97,2.058,8.137,0.17,1.6777489350372734,1.6005143183694202
25202034,2025-05-10,2062BK1,128.37,9.86,8022.0,1896.0,649.0,1302.0,1741.0,243.0,0.0,6796.0,1687.0,0.0,0.14565,0.03085,0.59545,1984.0,0.9286696086165906,52.94071823593565,4.231012658225617,0.8775201612898803,6,0.19,0.76,0.02,0.018,0.24,22.013,50.563,14.23,0.657,1.14,6.962,2.719,3.5530180591666083,1.3950722878269508
25202040,2025-05-10,2062BK1,125.45,9.98,8319.0,2130.0,657.0,1707.0,1691.0,216.0,0.0,6387.0,1101.0,0.0,0.14565,0.03085,0.59545,1907.0,0.9263087942041918,50.91271422837056,3.905633802815068,0.8867330886204055,6,0.18,0.74,0.018,0.016,0.23,1.096,48.503,29.634,7.637,0.928,10.276,0.136,1.6366796018221696,1.5783085483713513
25201998,2025-05-10,2062BK1,128.7,9.78,8304.0,2040.0,696.0,1403.0,1688.0,250.0,0.0,6590.0,1612.0,0.0,0.14565,0.03085,0.59545,1938.0,0.9293760831821968,51.20435120395336,4.0705882352921225,0.8710010319912946,6,0.204,0.722,0.018,0.017,0.215,22.424,51.264,14.992,0.554,1.205,5.105,2.841,3.419195624624825,1.3700724269716977
25202019,2025-05-10,ASP1239,128.83,10.2,8862.0,2514.0,806.0,2131.0,1212.0,260.0,0.0,6401.0,2413.0,0.0,0.14565,0.03085,0.59545,1472.0,0.9266345393013982,49.68563222813253,3.5250596658697195,0.8233695652168319,24,0.44,0.72,0.019,0.017,0.24,24.231,50.391,14.838,0.615,1.036,5.075,2.287,3.395848776871757,1.289761965702585
25102037,2025-05-10,S.TOWER6VAN,128.3,9.74,9129.0,2775.0,862.0,1967.0,2553.0,101.0,538.0,6467.0,2198.0,0.0,0.14565,0.03085,0.59545,3192.0,0.929440741807234,50.405300077549455,3.289729729728544,0.7998120300749374,67,0.19,1.29,0.036,0.015,0.22,21.463,51.668,15.464,0.765,1.239,4.743,2.932,3.340963465890721,1.3991551126516466
25202057,2025-05-10,2062BK1,126.54,9.82,9543.0,2418.0,641.0,3708.0,1762.0,314.0,0.0,6409.0,1034.0,0.0,0.14565,0.03085,0.59545,2076.0,0.9279847462530948,50.648016437089865,3.946650124067847,0.8487475915217492,6,0.2,0.73,0.023,0.012,0.24,19.17,51.697,18.132,0.734,0.942,5.432,2.08,2.8509899079027186,1.3858670884379272
25202044,2025-05-10,2062BK1,124.67,10.08,7950.0,2229.0,693.0,2010.0,1677.0,260.0,0.0,6646.0,1162.0,0.0,0.14565,0.03085,0.59545,1937.0,0.9251948051879392,53.30873506013228,3.566621803497727,0.8657718120800899,6,0.21,0.74,0.024,0.016,0.23,21.498,51.949,15.245,0.753,1.249,4.68,2.904,3.4073855437491805,1.4138090572610493
25102026,2025-05-10,2062BK1,132.09,10.31,6861.0,3324.0,697.0,0.0,1814.0,247.0,0.0,6389.0,1107.0,0.0,0.14565,0.03085,0.59545,2061.0,0.9275983146002276,48.36853660346455,2.0640794223820507,0.8801552644343134,6,0.21,0.77,0.026,0.016,0.21,23.903,50.188,14.436,0.738,1.037,5.392,2.676,3.476345501142897,1.309024517475222
25202069,2025-05-11,S.TOWER6VAN,116.45,10.08,8268.0,2517.0,646.0,2499.0,2474.0,121.0,506.0,6156.0,1054.0,0.0,0.1457368421052631,0.0328421052631578,0.8034210526315789,3101.0,0.9203350983883636,52.86389008112612,3.284862932060673,0.7978071589807166,67,0.18,1.26,0.021,0.014,0.17,18.968,52.213,16.764,0.932,1.155,5.566,2.555,3.1144050104384133,1.4611983320739934
25202076,2025-05-11,SEQRFE550D,124.91,10.0,9030.0,3201.0,644.0,1683.0,1677.0,267.0,0.0,6683.0,1677.0,0.0,0.1457368421052631,0.0328421052631578,0.8034210526315789,1944.0,0.9258765102592404,53.50252181527898,2.8209934395492597,0.8626543209872106,73,0.23,0.81,0.015,0.012,0.19,1.951,50.487,28.039,6.502,1.482,8.473,0.171,1.8005349500713266,1.6834050215064518
25102070,2025-05-11,S.TOWER6VAN,116.45,10.26,8646.0,2073.0,687.0,1469.0,2508.0,122.0,596.0,6505.0,1251.0,0.0,0.1457368421052631,0.0328421052631578,0.8034210526315789,3226.0,0.9190277010423878,55.86088449930561,4.170767004339522,0.7774333539985191,67,0.19,1.32,0.029,0.014,0.2,30.099,46.363,12.818,0.824,1.192,5.204,2.064,3.6167407754114986,1.080269350855119
25202083,2025-05-11,2062BK1,123.98,10.2,8331.0,1941.0,657.0,1725.0,1661.0,270.0,0.0,6733.0,1090.0,216.0,0.1457368421052631,0.0328421052631578,0.8034210526315789,1931.0,0.9239827097859296,54.30714631348357,4.2921174652219,0.8601760745723148,6,0.19,0.79,0.021,0.014,0.2,24.246,50.722,13.569,0.97,1.014,5.725,2.292,3.737803979366249,1.3412841125449546
25202085,2025-05-11,1786550D,125.92,9.78,8307.0,2238.0,655.0,2438.0,1704.0,280.0,0.0,6490.0,1099.0,309.0,0.1457368421052631,0.0328421052631578,0.8034210526315789,1984.0,0.9279292557042896,51.540660736566544,3.7117962466471353,0.8588709677415026,3,0.21,0.77,0.04,0.02,0.21,23.9,50.659,13.791,1.082,1.005,5.846,2.252,3.6730713457076565,1.3440252573490397
25202108,2025-05-12,SEQRFE550D,127.17,10.0,10557.0,2019.0,897.0,1813.0,1701.0,304.0,0.0,6413.0,1097.0,271.0,0.1457272727272727,0.038590909090909,0.8956363636363637,2005.0,0.9270977618945316,50.428560194618,5.2288261515575885,0.8483790523686542,73,0.24,0.78,0.021,0.016,0.22,2.464,45.05,29.59,7.61,1.55,12.1,0.0,1.5224223581494372,1.4053969739510217
25102098,2025-05-12,S.TOWER6VAN,125.36,0.0,10746.0,2424.0,815.0,3044.0,2504.0,99.0,531.0,3894.0,1598.0,0.0,0.1457272727272727,0.038590909090909,0.8956363636363637,3134.0,0.9999999999920228,31.06253988488304,4.433168316829854,0.7989789406506704,67,0.195,1.25,0.03,0.016,0.238,27.308,47.229,14.291,0.623,0.964,6.021,2.09,3.304575986565911,1.1353125
25102100,2025-05-12,S.TOWER6VAN,124.95,9.49,10983.0,2679.0,0.0,4489.0,0.0,0.0,0.0,6362.0,2018.0,0.0,0.1457272727272727,0.038590909090909,0.8956363636363637,0.0,0.9294108896092724,50.91636654621115,4.099664053749869,0.0,67,0.19,1.26,0.027,0.016,0.26,27.235,47.233,14.348,0.623,0.96,6.03,2.104,3.29172764652589,1.1358455175067335
25102105,2025-05-12,S.TOWER6VAN,118.05,10.0,10404.0,2802.0,807.0,3644.0,2563.0,116.0,586.0,5857.0,1023.0,316.0,0.1457272727272727,0.038590909090909,0.8956363636363637,3265.0,0.9219055056546512,49.61457009699606,3.7130620984997456,0.7849923430319189,67,0.178,1.288,0.021,0.015,0.171,28.443,45.24,12.22,0.68,1.37,7.88,2.7,3.701824727927338,1.1125319693094629
25102121,2025-05-12,SEQRFE550D,125.85,11.66,10782.0,3147.0,667.0,2806.0,1756.0,274.0,0.0,6321.0,1304.0,0.0,0.1457272727272727,0.038590909090909,0.8956363636363637,2030.0,0.9152061668175756,50.22646007111461,3.426120114393573,0.8650246305414458,73,0.22,0.77,0.025,0.026,0.21,24.577,47.908,17.205,0.86,0.922,4.85,2.13,2.7843775427176567,1.1465907187133526
25102123,2025-05-12,S.TOWER6VAN,123.25,10.11,9987.0,2676.0,669.0,2705.0,2568.0,101.0,659.0,247.0,2069.0,0.0,0.1457272727272727,0.038590909090909,0.8956363636363637,3328.0,0.9241901619606764,2.0040567951155857,3.732062780267664,0.7716346153843835,67,0.17,1.29,0.028,0.027,0.22,24.581,47.709,17.339,0.85,0.922,4.916,2.133,2.7513840830449827,1.1380692254478664
25102111,2025-05-12,SEQRFE550D,121.86,10.0,9891.0,2769.0,802.0,3331.0,1756.0,271.0,0.0,5978.0,1006.0,0.0,0.1457272727272727,0.038590909090909,0.8956363636363637,2027.0,0.924161989982374,49.05629410759021,3.57204767063793,0.8663048840646935,73,0.21,0.75,0.02,0.021,0.21,17.794,50.66,18.6,0.93,1.17,6.56,2.67,2.723509488737164,1.3919494436048905
25202124,2025-05-12,SEQRFE550D,119.83,9.81,10002.0,2973.0,789.0,2713.0,1819.0,253.0,0.0,6497.0,1654.0,0.0,0.1457272727272727,0.038590909090909,0.8956363636363637,2072.0,0.924328910822861,54.21847617412819,3.3642785065579,0.8778957528953292,73,0.23,0.74,0.019,0.026,0.21,20.462,51.353,16.929,0.683,1.028,5.695,2.318,3.0332545776727704,1.3733686350021397
25202130,2025-05-12,S.TOWER6VAN,121.48,10.56,9513.0,2400.0,726.0,2535.0,2487.0,74.0,560.0,6319.0,1004.0,0.0,0.1457272727272727,0.038590909090909,0.8956363636363637,3121.0,0.9200242350733112,52.016792887289945,3.963749999998349,0.7968599807751372,67,0.17,1.32,0.026,0.023,0.21,24.147,47.931,17.343,0.867,0.934,5.063,2.169,2.7635493542435423,1.1552143838422793
25102168,2025-05-13,2062BK1,120.21,10.21,8436.0,2976.0,729.0,3108.0,1763.0,260.0,274.0,6266.0,1013.0,0.0,0.1479285714285714,0.0395,0.7525000000000001,2297.0,0.9217144609651764,52.12544713374823,2.8346774193538864,0.7675228558986645,6,0.2,0.84,0.023,0.022,0.21,20.404,52.628,16.581,0.721,1.35,4.708,2.096,3.1738029188276444,1.4229167793219057
25102133,2025-05-13,S.TOWER6VAN,117.47,9.89,9168.0,2988.0,707.0,1373.0,2520.0,98.0,534.0,6595.0,1135.0,0.0,0.1479285714285714,0.0395,0.7525000000000001,3152.0,0.922346105520396,56.14199370004136,3.068273092368451,0.7994923857865484,67,0.196,1.272,0.021,0.021,0.227,18.1,51.657,18.157,1.051,1.054,5.968,2.345,2.8448617689172813,1.4247062717193444
25102135,2025-05-13,S.TOWER6VAN,120.77,9.8,9492.0,3273.0,689.0,1004.0,2463.0,105.0,538.0,6615.0,1116.0,0.0,0.1479285714285714,0.0395,0.7525000000000001,3106.0,0.9249444742212994,54.77353647383644,2.9000916590275283,0.7929813264646514,67,0.175,1.274,0.026,0.037,0.22,20.326,50.23,16.164,2.052,0.909,7.005,1.824,3.1073306526446016,1.3765037954564139
25202173,2025-05-13,2062BK1,121.25,10.21,9672.0,2295.0,649.0,529.0,1762.0,304.0,314.0,6480.0,1087.0,360.0,0.1479285714285714,0.0395,0.7525000000000001,2380.0,0.9223337897389142,53.4432989686314,4.214379084965484,0.7403361344534705,6,0.18,0.84,0.027,0.02,0.21,20.303,52.737,16.584,0.724,1.339,4.709,2.095,3.1798010250226105,1.4296519193233572
25202167,2025-05-13,2062BK1,117.05,9.88,8562.0,2367.0,649.0,2179.0,1738.0,297.0,0.0,6797.0,1480.0,320.0,0.1479285714285714,0.0395,0.7525000000000001,2035.0,0.9221618214691392,58.069201195573946,3.6172370088704615,0.8540540540536343,6,0.19,0.74,0.022,0.024,0.19,22.027,51.988,14.999,0.934,1.097,5.116,2.353,3.4658666666666664,1.4040564993113134
25202157,2025-05-13,2062BK1,123.09,9.64,11379.0,3198.0,657.0,1122.0,1742.0,229.0,0.0,6503.0,1060.0,0.0,0.1479285714285714,0.0395,0.7525000000000001,1971.0,0.9273713553761216,52.831261678017455,3.558161350843165,0.8838153221710382,6,0.19,0.71,0.017,0.025,0.22,20.286,49.999,16.239,2.139,0.91,7.128,1.807,3.0787561576354676,1.3688605376991732
25202149,2025-05-13,2062BK1,124.3,10.1,8058.0,2541.0,701.0,800.0,1728.0,256.0,0.0,6804.0,1157.0,0.0,0.1479285714285714,0.0395,0.7525000000000001,1984.0,0.9248511904693092,54.73853580004233,3.1711924439184687,0.8709677419350449,6,0.2,0.75,0.018,0.025,0.23,23.574,52.1,12.63,0.28,1.21,6.33,2.42,4.124772385400997,1.439027758596879
25102179,2025-05-14,2062BK1,124.32,9.92,8697.0,2847.0,712.0,1858.0,1773.0,295.0,0.0,6263.0,1356.0,0.0,0.1439166666666666,0.0344166666666666,0.9160416666666666,2068.0,0.9261025029728392,50.37805662765141,3.054794520546872,0.8573500967113843,6,0.2,0.78,0.02,0.021,0.22,19.205,50.246,18.233,1.342,1.08,5.949,2.214,2.755621366677635,1.3420764443494753
25202211,2025-05-14,SEQRFE550D,124.67,10.08,10524.0,2409.0,589.0,2394.0,1688.0,243.0,0.0,6597.0,1491.0,0.0,0.1439166666666666,0.0344166666666666,0.9160416666666666,1931.0,0.9251948051879392,52.91569744082044,4.368617683684364,0.8741584671150315,73,0.21,0.74,0.031,0.022,0.22,18.968,52.816,16.448,0.944,1.16,5.405,2.409,3.2108942792874946,1.4912612587175653
25202182,2025-05-14,2062BK1,125.05,9.85,10419.0,2451.0,652.0,1875.0,1681.0,250.0,0.0,6884.0,1012.0,0.0,0.1439166666666666,0.0344166666666666,0.9160416666666666,1931.0,0.9269829503267089,55.04998000755658,4.250917992654324,0.8705334023817346,6,0.21,0.76,0.021,0.021,0.2,24.235,49.604,15.246,0.468,0.894,5.696,2.439,3.2533613169803894,1.256369991388481
25202180,2025-05-14,2062BK1,121.16,9.49,8199.0,2442.0,649.0,1140.0,1738.0,246.0,0.0,6397.0,982.0,0.0,0.1439166666666666,0.0344166666666666,0.9160416666666666,1984.0,0.927363184072504,52.79795311940576,3.357493857492482,0.8760080645156875,6,0.2,0.75,0.022,0.023,0.2,24.164,49.683,15.261,0.468,0.898,5.678,2.424,3.255340060280435,1.2601582711915995
25102245,2025-05-15,2062BK1,122.45,0.0,9900.0,2973.0,669.0,2561.0,1821.0,274.0,0.0,6500.0,1217.0,0.0,0.1394,0.03305,0.8430500000000001,2095.0,0.9999999999918334,53.082890975475024,3.3299697275468114,0.8692124105007785,6,0.21,0.79,0.019,0.018,0.2,21.365,50.03,15.5,0.67,1.22,7.17,2.55,3.227533707502742,1.3570769815005699
25102218,2025-05-15,2062BK1,126.08,0.0,10785.0,3036.0,702.0,5565.0,1865.0,274.0,0.0,6189.0,1042.0,0.0,0.1394,0.03305,0.8430500000000001,2139.0,0.9999999999920683,49.08788071027056,3.5523715415008064,0.8719027582978626,6,0.22,0.76,0.026,0.02,0.19,19.144,53.763,15.814,0.867,1.026,5.871,1.926,3.399494151122352,1.5378872393375098
25102251,2025-05-15,TMT-FE500D,129.1,9.28,8985.0,2502.0,669.0,2214.0,1810.0,264.0,0.0,6583.0,1232.0,0.0,0.1394,0.03305,0.8430500000000001,2074.0,0.9329382858727204,50.99147947288156,3.5911270983199075,0.8727097396331376,78,0.205,0.74,0.023,0.017,0.17,20.565,50.45,15.62,0.67,1.23,7.33,2.63,3.2296267844568214,1.3941855966395844
25102260,2025-05-15,S.TOWER6VAN,124.69,10.42,10134.0,3414.0,652.0,3013.0,2514.0,98.0,643.0,6387.0,1368.0,0.0,0.1394,0.03305,0.8430500000000001,3255.0,0.9228776552370448,51.22303312173211,2.9683655536019424,0.7723502304145092,67,0.17,1.29,0.02,0.021,0.2,26.853,45.87,16.07,0.66,1.28,5.2,2.38,2.8542094455852154,1.0686329326251047
25202217,2025-05-15,2062BK1,119.91,9.12,10830.0,2727.0,600.0,2828.0,1779.0,257.0,0.0,6372.0,1925.0,0.0,0.1394,0.03305,0.8430500000000001,2036.0,0.9293187630711516,53.13985489072521,3.971397139712515,0.873772102160671,6,0.2,0.75,0.025,0.019,0.22,18.797,54.157,15.743,0.858,1.006,5.898,1.959,3.439850101626016,1.5679048087779741
25202230,2025-05-15,2062BK1,124.68,0.0,10566.0,2535.0,649.0,3243.0,1654.0,273.0,172.0,6884.0,1010.0,0.0,0.1394,0.03305,0.8430500000000001,2099.0,0.9999999999919794,55.21334616574259,4.168047337276462,0.7879942829915255,6,0.21,0.77,0.02,0.016,0.19,14.126,56.082499999999996,14.7135,2.467,1.7229999999999999,7.910500000000001,1.3035,3.811376533351456,1.9445744699294392
25202250,2025-05-15,S.TOWER6VAN,125.91,9.86,8610.0,2217.0,712.0,1652.0,2417.0,84.0,516.0,6602.0,1335.0,0.0,0.1394,0.03305,0.8430500000000001,3017.0,0.9273771819921384,52.43427845244671,3.883626522325718,0.8011269472983755,67,0.19,1.29,0.027,0.018,0.22,19.716,52.24,15.55,0.75,1.09,7.01,2.18,3.359269500353675,1.4812714435591345
25202229,2025-05-15,SEQRFE550D,120.5,0.0,10998.0,2421.0,652.0,2991.0,1731.0,273.0,176.0,6512.0,1468.0,0.0,0.1394,0.03305,0.8430500000000001,2180.0,0.9999999999917012,54.04149377548513,4.542750929366154,0.7940366972473422,73,0.24,0.79,0.017,0.018,0.22,20.027,49.798,17.7,1.209,1.105,6.153,2.306,2.813287384893509,1.3199215436810856
25202242,2025-05-15,2062BK1,124.69,9.86,9294.0,2067.0,663.0,1443.0,1785.0,236.0,0.0,6572.0,1096.0,366.0,0.1394,0.03305,0.8430500000000001,2021.0,0.9267186919291956,52.70671264694276,4.496371552973152,0.8832261256799192,6,0.22,0.83,0.015,0.022,0.27,25.021,48.56,14.85,0.84,1.15,6.11,2.06,3.269813480573699,1.2178972712680578
25102264,2025-05-16,TMT-FE500D,124.47,10.2,9861.0,3477.0,707.0,2957.0,1808.0,271.0,0.0,6700.0,1560.0,0.0,0.1403684210526316,0.0373684210526315,0.7917894736842106,2079.0,0.9242593005055004,53.82823170198579,2.8360655737696763,0.8696488696484513,78,0.231,0.767,0.028,0.019,0.234,0.0,0.0,0.0,0.0,0.0,0.0,0.0,0.0,0.0
25202291,2025-05-16,2062BK1,126.95,10.0,9216.0,3075.0,657.0,1031.0,1610.0,267.0,149.0,6996.0,1220.0,0.0,0.1403684210526316,0.0373684210526315,0.7917894736842106,2026.0,0.9269806498654476,55.10831035797472,2.9970731707307325,0.7946692991111576,6,0.2,0.74,0.019,0.017,0.24,25.656,47.6,13.75,0.83,1.16,7.41,2.14,3.4615664315322525,1.2079072246047657
25202275,2025-05-16,S.TOWER6VAN,126.14,0.0,8856.0,3105.0,583.0,0.0,2460.0,152.0,500.0,6776.0,1167.0,0.0,0.1403684210526316,0.0373684210526315,0.7917894736842106,3112.0,0.9999999999920722,53.71809100956304,2.85217391304256,0.7904884318763526,67,0.2,1.35,0.035,0.018,0.27,23.89,38.2,18.36,1.08,1.5,12.45,2.72,2.080496704972496,0.9041206125298811
25202273,2025-05-16,C20MMNACUTLT,120.95,0.0,8733.0,1998.0,594.0,1711.0,1728.0,273.0,0.0,6554.0,1871.0,0.0,0.1403684210526316,0.0373684210526315,0.7917894736842106,2001.0,0.999999999991732,54.18768085941143,4.370870870868683,0.8635682158916224,40,0.2,0.73,0.021,0.016,0.22,19.927,48.64,18.06,1.09,1.23,6.84,2.58,2.693095620397542,1.2804043382120673
25202267,2025-05-16,S.TOWER6VAN,116.26,10.21,9312.0,2214.0,586.0,1659.0,2508.0,98.0,557.0,6299.0,1519.0,0.0,0.1403684210526316,0.0373684210526315,0.7917894736842106,3163.0,0.9192693919433916,54.180285566366926,4.205962059618696,0.7929181157126801,67,0.19,1.32,0.036,0.019,0.22,0.0,0.0,11.28,3.28,4.46,37.28,1.07,0.0,0.0
25102290,2025-05-16,SEQRFE550D,126.94,9.8,9012.0,3225.0,772.0,3474.0,1722.0,274.0,0.0,6391.0,1501.0,0.0,0.1403684210526316,0.0373684210526315,0.7917894736842106,1996.0,0.9283311393818318,50.34662045020997,2.7944186046502963,0.8627254509013714,73,0.21,0.76,0.018,0.026,0.21,27.84,32.29,18.76,2.73,1.92,11.84,2.53,1.7211236074836094,0.6929035857599622
25202322,2025-05-17,C20MMNACUTLT,117.99,9.96,8877.0,2814.0,646.0,1485.0,1711.0,182.0,0.0,6566.0,2316.0,0.0,0.1464,0.0353,0.98715,1893.0,0.9221570926070952,55.64878379476525,3.15458422174728,0.9038563127306372,40,0.2,0.73,0.032,0.026,0.22,0.975,51.642,25.491,10.15,0.987,8.969,0.22,2.0258120194570846,1.9511844938980616
25202340,2025-05-17,SEQRFE550D,133.37,0.0,10287.0,2205.0,704.0,3308.0,1826.0,236.0,0.0,6991.0,1935.0,0.0,0.1464,0.0353,0.98715,2062.0,0.999999999992502,52.41808502622465,4.665306122446864,0.8855480116387558,73,0.21,0.74,0.029,0.024,0.23,19.272,52.524,16.064,1.001,0.958,6.488,2.149,3.269467787114846,1.4863740555225402
25202326,2025-05-17,C20MMNACUTLT,124.5,10.11,8454.0,2217.0,644.0,1722.0,1742.0,223.0,0.0,6957.0,1159.0,0.0,0.1464,0.0353,0.98715,1965.0,0.9248941386158168,55.87951807184032,3.8132611637330567,0.8865139949104903,40,0.23,0.74,0.022,0.016,0.18,23.264,49.39,15.55,0.57,1.18,6.23,2.39,3.1760015433091118,1.2724462192451373
25202344,2025-05-17,2062BK1,123.93,9.16,9204.0,1665.0,685.0,3121.0,1833.0,260.0,0.0,6637.0,1249.0,0.0,0.1464,0.0353,0.98715,2093.0,0.931174393260717,53.55442588514843,5.527927927924608,0.8757763975151095,6,0.2,0.75,0.027,0.029,0.22,23.679,50.43,14.844,0.838,1.164,5.375,2.081,3.3971034018187947,1.309054096147856
25102354,2025-05-17,2062BK1,127.11,7.63,11415.0,3219.0,692.0,4219.0,1864.0,288.0,0.0,6351.0,1432.0,0.0,0.1464,0.0353,0.98715,2152.0,0.9433724209518825,49.964597592243216,3.5461323392346857,0.8661710037170697,6,0.21,0.79,0.028,0.028,0.2,27.195,47.8,14.317,1.299,1.255,4.737,1.79,3.338455091493225,1.1514465348204177
25102306,2025-05-17,SAILTOWER6VA,128.51,9.7,8589.0,3237.0,614.0,2215.0,2570.0,0.0,660.0,6377.0,1399.0,0.0,0.1464,0.0353,0.98715,3230.0,0.9298169452215485,49.6225974628463,2.653382761815677,0.7956656346746762,68,0.187,1.371,0.024,0.017,0.208,9.782,47.54,17.825,8.485000000000001,1.0750000000000002,12.125,1.535,2.666891058005161,1.7219646479281367
25102323,2025-05-17,ASP1239,120.92,10.11,10671.0,3156.0,684.0,3761.0,1255.0,196.0,0.0,6298.0,1047.0,0.0,0.1464,0.0353,0.98715,1451.0,0.9228420972225992,52.08402249378032,3.3811787072232637,0.8649207443136699,24,0.46,0.73,0.023,0.022,0.27,19.098,51.64,16.06,0.85,1.14,7.19,2.56,3.215241890293257,1.4687562217355443
25102327,2025-05-17,2062BK1,132.91,0.0,8982.0,2397.0,712.0,3850.0,1794.0,248.0,0.0,6154.0,1083.0,0.0,0.1464,0.0353,0.98715,2042.0,0.9999999999924762,46.30200887783988,3.747183979973405,0.8785504407439381,6,0.19,0.69,0.024,0.027,0.19,18.428,51.18,17.29,1.03,1.12,6.87,2.51,2.959921346365161,1.4328508636859933
25102352,2025-05-17,SEQRFE550D,123.51,9.07,9153.0,3714.0,243.0,2811.0,1760.0,264.0,125.0,6251.0,1193.0,276.0,0.1464,0.0353,0.98715,2149.0,0.9315884748760628,50.61128653509342,2.4644588045227613,0.8189855746855194,73,0.23,0.76,0.022,0.022,0.21,1.323,51.151,29.324,4.658,2.204,9.545,0.21,1.7442796248934356,1.6689832941790654
25102341,2025-05-17,C25HMN,133.37,10.11,10374.0,2598.0,689.0,4265.0,1777.0,267.0,0.0,6674.0,1680.0,0.0,0.1464,0.0353,0.98715,2044.0,0.9295372177242156,50.04123865899347,3.9930715935319503,0.8693737769075982,48,0.297,0.735,0.018,0.026,0.224,27.309,50.868,13.2,1.064,1.017,3.352,1.811,3.853344443602758,1.2556899530980006
25202376,2025-05-18,1786550D,119.06,10.05,12300.0,2220.0,660.0,2335.0,1725.0,250.0,159.0,6847.0,1429.0,0.0,0.15456,0.03436,0.97576,2134.0,0.9221593989549828,57.50881908233236,5.540540540538045,0.808341143392311,3,0.22,0.74,0.02,0.02,0.21,20.976,52.008,17.005,0.896,0.97,4.598,1.975,3.0582147477360935,1.369280185350956
25202395,2025-05-18,2062BK1,125.42,10.15,10305.0,2199.0,693.0,1041.0,1812.0,273.0,0.0,6661.0,1611.0,0.0,0.15456,0.03436,0.97576,2085.0,0.9251309286647112,53.10955190517374,4.686221009547665,0.8690647482010221,6,0.22,0.75,0.031,0.027,0.23,22.551,51.022,16.318,0.843,0.989,4.638,2.058,3.126539616398063,1.3126318497555955
25202386,2025-05-18,2062BK1,117.6,10.21,10941.0,2517.0,693.0,2306.0,1772.0,260.0,0.0,6668.0,1450.0,0.0,0.15456,0.03436,0.97576,2032.0,0.9201157968788036,56.700680271626695,4.346841477948214,0.872047244094059,6,0.18,0.73,0.023,0.02,0.24,22.482,51.026,16.386,0.831,0.99,4.647,2.059,3.1138097272227987,1.3127685301911551
25102371,2025-05-18,2062BK1,119.15,9.9,10674.0,2961.0,744.0,3887.0,1759.0,274.0,132.0,6540.0,1108.0,0.0,0.15456,0.03436,0.97576,2165.0,0.923285548229963,54.88879563529258,3.604863221883281,0.8124711316393476,6,0.18,0.76,0.02,0.022,0.19,23.89,48.721,17.749,0.803,1.105,4.038,2.038,2.744845070422535,1.170052833813641
25102404,2025-05-18,2062BK1,118.72,0.0,10530.0,2760.0,697.0,3709.0,1915.0,267.0,0.0,6215.0,1012.0,0.0,0.15456,0.03436,0.97576,2182.0,0.9999999999915768,52.35006738500379,3.8152173913029657,0.8776351970665088,6,0.18,0.74,0.033,0.026,0.16,27.811,48.097,14.296,1.01,1.067,4.272,1.917,3.364132335454991,1.1422295050821698
25102389,2025-05-18,2062BK1,118.62,10.63,11463.0,2205.0,672.0,3339.0,1760.0,261.0,170.0,6386.0,1385.0,0.0,0.15456,0.03436,0.97576,2191.0,0.917756286259824,53.83577811453519,5.198639455779955,0.8032861706979446,6,0.21,0.76,0.021,0.02,0.22,27.98,48.179,14.172,0.977,1.068,4.213,1.876,3.3993508784308193,1.1429554242877138
25102396,2025-05-18,1786550D,124.59,10.22,9450.0,3033.0,669.0,3206.0,1753.0,267.0,173.0,6671.0,1408.0,0.0,0.15456,0.03436,0.97576,2193.0,0.9241896001711728,53.54362308328482,3.115727002966332,0.7993616051067947,3,0.22,0.76,0.02,0.02,0.22,28.215,48.284,13.951,0.945,1.075,4.135,1.862,3.46072247706422,1.1450660469087202
25202438,2025-05-19,C20MMNC,120.44,10.11,11181.0,1590.0,682.0,2619.0,1768.0,263.0,176.0,6342.0,1372.0,0.0,0.1623076923076923,0.0374615384615384,0.915076923076923,2207.0,0.9225584067336456,52.65692460932699,7.03207547169369,0.8010874490254639,42,0.223,0.744,0.021,0.021,0.206,19.538,52.54,15.94,1.025,0.968,6.338,2.094,3.2959036446897936,1.4808760111615322
25202453,2025-05-19,C25-HMNMAV55,122.05,10.32,10467.0,1962.0,682.0,2315.0,2538.0,67.0,621.0,6114.0,1033.0,0.0,0.1623076923076923,0.0374615384615384,0.915076923076923,3226.0,0.9220367152608444,50.09422367840971,5.334862385318382,0.7867327960319942,46,0.24,1.35,0.025,0.028,0.23,22.985,51.287,15.754,0.78,1.045,4.188,2.45,3.25528403681371,1.3238771295818277
25202442,2025-05-19,IS2062E350BR,125.1,10.15,10107.0,1602.0,646.0,3057.0,2663.0,91.0,901.0,6367.0,1029.0,0.0,0.1623076923076923,0.0374615384615384,0.915076923076923,3655.0,0.924953789272274,50.89528377257478,6.308988764041006,0.7285909712720304,59,0.171,1.407,0.033,0.02,0.235,25.352,47.823,15.49,1.36,1.231,5.311,1.871,3.0871473758956816,1.1708983179492203
25202414,2025-05-19,1786550D,122.54,10.11,14550.0,2292.0,693.0,2785.0,1725.0,260.0,0.0,6570.0,1653.0,0.0,0.1623076923076923,0.0374615384615384,0.915076923076923,1985.0,0.9237843950175366,53.61514607431357,6.348167539264246,0.8690176322413758,3,0.24,0.73,0.03,0.02,0.23,22.329,51.12,16.389,0.833,0.985,4.685,2.08,3.1189749847467967,1.3202820320772746
25102451,2025-05-19,C25-HMNMAV55,122.13,9.28,12321.0,2532.0,728.0,4395.0,2472.0,58.0,528.0,6383.0,1128.0,0.0,0.1623076923076923,0.0374615384615384,0.915076923076923,3058.0,0.9293813256150264,52.26398100342042,4.866113744073908,0.8083714846302131,46,0.23,1.36,0.019,0.023,0.21,27.643,47.565,14.18,0.826,0.97,5.356,2.012,3.354135815527819,1.1372656847742924
25102437,2025-05-19,S.TOWER6VAN,127.18,10.83,11406.0,2925.0,690.0,3682.0,2550.0,105.0,589.0,6770.0,2003.0,0.0,0.1623076923076923,0.0374615384615384,0.915076923076923,3244.0,0.921527425542196,53.231640194580656,3.8994871794858463,0.7860665844633828,67,0.174,1.323,0.028,0.02,0.219,23.414,49.174,17.137,0.717,1.125,4.792,2.065,2.869296300618508,1.2126159005721049
25102455,2025-05-19,1786550D,124.52,9.8,10401.0,2688.0,606.0,4089.0,1755.0,274.0,261.0,6424.0,1093.0,0.0,0.1623076923076923,0.0374615384615384,0.915076923076923,2290.0,0.92703990469828,51.590106006652825,3.869419642855704,0.7663755458511937,3,0.2,0.74,0.02,0.03,0.23,26.071,49.754,13.869,0.84,1.034,4.986,1.959,3.5871665465032443,1.2456873888986255
25102419,2025-05-19,2062BK1,120.67,0.0,11208.0,3510.0,707.0,4357.0,1762.0,280.0,146.0,6890.0,1884.0,0.0,0.1623076923076923,0.0374615384615384,0.915076923076923,2188.0,0.9999999999917129,57.09787022410625,3.1931623931614834,0.8053016453378403,6,0.2,0.77,0.024,0.018,0.21,24.596,49.64,15.697,0.892,1.012,4.58,2.025,3.1621862657663398,1.2319452027597162
25102411,2025-05-19,C20MMNC,119.52,9.86,10413.0,2661.0,712.0,4354.0,1912.0,264.0,0.0,1936.0,543.0,0.0,0.1623076923076923,0.0374615384615384,0.915076923076923,2176.0,0.9237903849055203,16.198125836544527,3.913190529874516,0.8786764705878315,42,0.202,0.753,0.029,0.025,0.195,27.955,48.145,14.167,0.945,1.067,4.278,1.912,3.3981507622811975,1.1429622771407546
25102429,2025-05-19,2062BK1,121.06,10.0,10056.0,3123.0,672.0,2385.0,1763.0,267.0,142.0,6259.0,1440.0,0.0,0.1623076923076923,0.0374615384615384,0.915076923076923,2172.0,0.9236990691215956,51.70163555219146,3.2199807877031,0.8116942909756852,6,0.22,0.76,0.034,0.026,0.23,21.214,51.816,16.981,0.932,0.974,4.576,1.931,3.0512307148745728,1.3565818410304746
25102497,2025-05-20,SEQRFE550D,130.51,9.9,10440.0,3123.0,700.0,3049.0,1750.0,288.0,163.0,6206.0,1032.0,345.0,0.1561851851851851,0.0419629629629629,0.9084814814814814,2201.0,0.9294922014035362,47.5519117305375,3.3429394812669413,0.7950931394816924,73,0.21,0.79,0.02,0.026,0.21,1.517,51.066,27.258,8.571,1.913,7.775,0.117,1.8733629260060898,1.7746038365304422
25102493,2025-05-20,SAILTOWER6VA,129.5,9.1,9972.0,3279.0,794.0,4652.0,2560.0,0.0,575.0,6057.0,1088.0,0.0,0.1561851851851851,0.0419629629629629,0.9084814814814814,3135.0,0.9343434343366932,46.7722007718396,3.041171088745642,0.8165869218498193,68,0.18,1.3,0.025,0.016,0.23,25.277,47.853,15.617,1.316,1.223,5.275,1.877,3.0639646561659624,1.170143049272527
25102492,2025-05-20,2062BK1,126.69,9.49,9990.0,3075.0,669.0,2286.0,1760.0,284.0,190.0,6257.0,1192.0,0.0,0.1561851851851851,0.0419629629629629,0.9084814814814814,2234.0,0.93031282125914,49.388270581345104,3.2487804878038213,0.7878245299906949,6,0.19,0.8,0.017,0.028,0.21,23.175,50.168,15.609,0.91,1.018,5.375,2.2,3.213837283792441,1.2934897511924714
25102486,2025-05-20,SEQRFE550D,126.39,8.56,9981.0,2997.0,652.0,2487.0,1763.0,288.0,139.0,6200.0,1037.0,0.0,0.1561851851851851,0.0419629629629629,0.9084814814814814,2190.0,0.9365690996596032,49.05451380608391,3.330330330329219,0.8050228310498607,73,0.21,0.77,0.025,0.026,0.23,24.078,48.55,16.488,1.159,1.055,4.512,2.484,2.944387167202377,1.1967855646214902
25102474,2025-05-20,2062BK1,122.6,9.69,11982.0,4005.0,662.0,3136.0,1719.0,298.0,152.0,5859.0,1566.0,0.0,0.1561851851851851,0.0419629629629629,0.9084814814814814,2169.0,0.9267518330869547,47.789559542840216,2.991760299624721,0.7925311203315848,6,0.21,0.77,0.02,0.03,0.22,23.416,49.854,15.712,0.957,1.015,5.309,2.196,3.172786864379813,1.2740933834240589
25102476,2025-05-20,S.TOWER6VAN,124.93,16.5,10002.0,4047.0,676.0,2316.0,2619.0,115.0,642.0,6501.0,1407.0,0.0,0.1561851851851851,0.0419629629629629,0.9084814814814814,3376.0,0.8833345117663627,52.03714079843082,2.4714603409927176,0.775770142179865,67,0.189,1.317,0.023,0.029,0.207,23.267,50.1,15.619,0.899,1.02,5.349,2.189,3.2074263764404614,1.2883482912027158
