Repository: SiddharthKumar268/FerroMind

# FerroMind
*Ferro-Alloy Optimisation using Machine Learning*
**SAIL Durgapur Steel Plant | Steel Melting Shop**
Intern: Siddharth Kumar | FY 2023-24 to FY 2025-26

---

## Quick Start

```bash

# 2. Place raw Excel files in data/raw/

## Dataset

| | |
|---|---|
| Total heats after cleaning | 47,421 |
| Training set | 37,936 heats (Apr 2023 – Jun 2025) |
| Test set | 9,485 heats (Jun 2025 – Dec 2025) |
| Input features | 21 (16 raw + 5 engineered) |
| Target variables | Mn, Si, C, S, P |
| BOF grades | 76 distinct grades |
| Split method | Chronological 80/20 — no shuffle, no leakage |

---

File: data/processed/sms_train.csv (part 73 of 253)
Heat_Number,Date,BOF Grade Code,Hot Metal Addn. Weight,Scrap Addn. Weight,Lime Into Converter,Dolomite Into Converter,Lime Into Ladle,Iron Ore Into Converter,SIMN Into Ladle,FESI Into Ladle,FEMN Into Ladle,Measered O2 Mainblow II,Duration of Mainblow I/II,Measered O2 2nd Blow,HM_P,HM_S,HM_Si,Total_FA_Ladle,HM_Ratio,O2_per_ton_HM,Lime_Dolo_Ratio,SiMn_FA_Fraction,Grade_Encoded,C,Mn,P,S,Si
23212476,2023-11-22,2830C20MMNAK,127.73,0.0,11001.0,1065.0,795.0,2987.0,2511.0,0.0,540.0,6399.0,1082.0,0.0,0.1561,0.04533333333333333,0.8950666666666667,3051.0,0.9999999999921709,50.09786267869648,10.329577464779033,0.8230088495572524,16,0.17,0.89,0.023,0.018,0.17
23212482,2023-11-22,S.TOWER6VAN,127.25,0.0,9969.0,2199.0,809.0,1536.0,2508.0,0.0,537.0,6392.0,1155.0,0.0,0.1561,0.04533333333333333,0.8950666666666667,3045.0,0.9999999999921414,50.23182711158953,4.533424283763287,0.8236453201967738,67,0.19,1.29,0.03,0.031,0.21
23212483,2023-11-22,2830C20MMNC,126.22,8.12,10479.0,1611.0,800.0,2986.0,1694.0,294.0,240.0,6401.0,1348.0,359.0,0.1561,0.04533333333333333,0.8950666666666667,2228.0,0.9395563495538221,50.71304072214615,6.504655493478271,0.7603231597842189,17,0.21,0.79,0.03,0.032,0.18
23112489,2023-11-22,2062BK1,125.16,7.79,10524.0,1470.0,677.0,3997.0,1637.0,284.0,0.0,6435.0,1034.0,0.0,0.1561,0.04533333333333333,0.8950666666666667,1921.0,0.9414065438063829,51.41418983659784,7.159183673464518,0.852160333159369,6,0.2,0.84,0.023,0.03,0.25
23112487,2023-11-22,S.TOWER6VAN,125.44,7.87,10821.0,1596.0,729.0,2926.0,2393.0,74.0,392.0,6234.0,992.0,0.0,0.1561,0.04533333333333333,0.8950666666666667,2859.0,0.9409646688099845,49.69706632613443,6.780075187965677,0.8370059461347195,67,0.18,1.33,0.028,0.032,0.26
23112485,2023-11-22,1786500D,128.5,8.07,9999.0,1899.0,772.0,1496.0,1643.0,277.0,232.0,6735.0,1081.0,0.0,0.1561,0.04533333333333333,0.8950666666666667,2152.0,0.9409094237318526,52.41245136145983,5.265402843599123,0.763475836430872,2,0.2,0.75,0.022,0.031,0.18
23112478,2023-11-22,S.TOWER6VAN,125.81,0.0,11517.0,2469.0,786.0,0.0,2321.0,0.0,541.0,6685.0,1097.0,0.0,0.1561,0.04533333333333333,0.8950666666666667,2862.0,0.9999999999920515,53.13568078806823,4.6646415552836515,0.8109713487069145,67,0.2,1.35,0.04,0.032,0.2
23112466,2023-11-22,IS2062E410C,127.69,8.1,12468.0,2010.0,869.0,399.0,2388.0,0.0,345.0,6639.0,1048.0,0.0,0.1561,0.04533333333333333,0.8950666666666667,2733.0,0.9403490684075386,51.99310830877913,6.20298507462378,0.8737650933037417,61,0.19,1.38,0.023,0.024,0.27
23112464,2023-11-22,1786500D,121.3,8.2,9783.0,3207.0,757.0,0.0,1704.0,250.0,0.0,6440.0,1020.0,268.0,0.1561,0.04533333333333333,0.8950666666666667,1954.0,0.9366795366723036,53.09150865578655,3.050514499531322,0.8720573183209457,2,0.19,0.78,0.025,0.036,0.199
23112469,2023-11-22,IS2062E410C,130.2,8.1,10065.0,2004.0,929.0,576.0,2211.0,0.0,487.0,6720.0,1061.0,0.0,0.1561,0.04533333333333333,0.8950666666666667,2698.0,0.9414316702751886,51.61290322541005,5.0224550898178535,0.8194959229055524,61,0.2,1.36,0.022,0.023,0.26
23312479,2023-11-22,1786500D,124.6,0.0,11031.0,1728.0,721.0,3267.0,1723.0,269.0,0.0,6558.0,1425.0,0.0,0.1561,0.04533333333333333,0.8950666666666667,1992.0,0.9999999999919743,52.632423755596854,6.383680555551861,0.8649598393569955,2,0.2,0.8,0.022,0.035,0.239
23112446,2023-11-22,2830C20MMNC,122.64,8.12,8994.0,990.0,815.0,1992.0,1710.0,254.0,0.0,6000.0,945.0,0.0,0.1561,0.04533333333333333,0.8950666666666667,1964.0,0.9379014989221637,48.92367906026644,9.08484848483931,0.8706720977592308,17,0.18,0.76,0.027,0.04,0.19
23112452,2023-11-22,2062BK1,129.12,0.0,9942.0,1008.0,877.0,5434.0,1713.0,271.0,0.0,6191.0,979.0,0.0,0.1561,0.04533333333333333,0.8950666666666667,1984.0,0.9999999999922553,47.947645600619985,9.863095238085453,0.8634072580640809,6,0.2,0.73,0.024,0.036,0.19
23312481,2023-11-22,2830C20MMNC,123.62,0.0,9954.0,1587.0,751.0,2978.0,1717.0,299.0,209.0,6657.0,1649.0,0.0,0.1561,0.04533333333333333,0.8950666666666667,2225.0,0.9999999999919107,53.85050962583845,6.272211720222891,0.7716853932580802,17,0.2,0.83,0.026,0.032,0.21
23112455,2023-11-22,2830C20MMNC,122.06,8.38,8526.0,2505.0,826.0,4169.0,1705.0,247.0,0.0,6089.0,959.0,0.0,0.1561,0.04533333333333333,0.8950666666666667,1952.0,0.9357559030900358,49.88530230993048,3.403592814369899,0.8734631147536509,17,0.18,0.69,0.02,0.04,0.19
23112458,2023-11-22,1786500D,121.15,8.1,8973.0,1002.0,897.0,1961.0,1688.0,271.0,0.0,6533.0,1017.0,0.0,0.1561,0.04533333333333333,0.8950666666666667,1959.0,0.937330754344779,53.92488650388836,8.955089820350345,0.8616641143436132,2,0.19,0.79,0.023,0.04,0.176
23112461,2023-11-22,2830C20MMNC,133.3,0.0,9723.0,2001.0,872.0,3913.0,1711.0,243.0,0.0,6379.0,1007.0,0.0,0.1561,0.04533333333333333,0.8950666666666667,1954.0,0.9999999999924982,47.85446361554498,4.859070464765188,0.8756397134079449,17,0.2,0.76,0.026,0.04,0.23
23112492,2023-11-23,2062BK1,129.33,8.15,10734.0,1785.0,711.0,3297.0,1702.0,237.0,0.0,6308.0,993.0,0.0,0.1756451612903226,0.03251612903225806,1.0,1939.0,0.9407186499786099,48.77445294944116,6.013445378147892,0.877772047446685,6,0.19,0.75,0.024,0.026,0.21
23112495,2023-11-23,2830C20MMNC,129.12,8.12,9957.0,1809.0,679.0,3316.0,1702.0,298.0,0.0,504.0,101.0,0.0,0.1756451612903226,0.03251612903225806,1.0,2000.0,0.9408335762099911,3.903345724876833,5.504145936978715,0.8509999999995745,17,0.19,0.77,0.026,0.028,0.2
23112498,2023-11-23,1786500D,124.13,8.13,9939.0,1767.0,731.0,3274.0,1721.0,277.0,0.0,6425.0,1065.0,0.0,0.1756451612903226,0.03251612903225806,1.0,1998.0,0.9385301678441061,51.76025134897478,5.624787775888158,0.8613613613609302,2,0.2,0.72,0.019,0.02,0.224
23112501,2023-11-23,2830C20MMNC,122.17,7.88,10425.0,930.0,734.0,3131.0,1710.0,305.0,0.0,6276.0,1046.0,0.0,0.1756451612903226,0.03251612903225806,1.0,2015.0,0.939407920023534,51.371040353185144,11.209677419342785,0.8486352357315887,17,0.2,0.75,0.025,0.02,0.2
23112507,2023-11-23,IS2062E410C,123.63,8.7,10710.0,2076.0,822.0,3241.0,1996.0,94.0,909.0,6305.0,1052.0,0.0,0.1756451612903226,0.03251612903225806,1.0,2999.0,0.9342552709065651,50.998948474876656,5.158959537569769,0.6655551850614653,61,0.2,1.41,0.031,0.017,0.26
23112547,2023-11-23,1786500D,127.15,8.33,9987.0,990.0,789.0,5057.0,1727.0,261.0,0.0,6195.0,987.0,0.0,0.1756451612903226,0.03251612903225806,1.0,1988.0,0.9385149099428808,48.7219819107454,10.087878787868599,0.8687122736414141,2,0.22,0.76,0.034,0.028,0.185
23112519,2023-11-23,S.TOWER6VAN,120.73,0.0,9951.0,1470.0,679.0,4128.0,2416.0,78.0,555.0,6147.0,970.0,0.0,0.1756451612903226,0.03251612903225806,1.0,3049.0,0.9999999999917171,50.915265467978834,6.769387755097436,0.7923909478514948,67,0.2,1.37,0.039,0.025,0.22
23112522,2023-11-23,S.TOWER6VAN,123.0,0.0,10557.0,2196.0,810.0,3413.0,2393.0,132.0,467.0,6277.0,1430.0,0.0,0.1756451612903226,0.03251612903225806,1.0,2992.0,0.9999999999918698,51.03252032478835,4.807377049178139,0.7997994652403744,67,0.19,1.3,0.027,0.027,0.23
23112525,2023-11-23,S.TOWER6VAN,122.65,7.86,10389.0,1734.0,697.0,4287.0,2410.0,123.0,507.0,6581.0,1041.0,0.0,0.1756451612903226,0.03251612903225806,1.0,3040.0,0.9397747298985536,53.65674684016586,5.991349480965403,0.792763157894476,67,0.2,1.36,0.034,0.021,0.22
23112528,2023-11-23,S.TOWER6VAN,124.73,0.0,10200.0,1497.0,689.0,3153.0,2403.0,81.0,491.0,342.0,76.0,0.0,0.1756451612903226,0.03251612903225806,1.0,2975.0,0.9999999999919826,2.741922552691879,6.813627254504467,0.8077310924367033,67,0.19,1.29,0.025,0.02,0.24
23112531,2023-11-23,1786500D,124.1,0.0,11049.0,1992.0,820.0,5981.0,1695.0,264.0,0.0,5798.0,1207.0,0.0,0.1756451612903226,0.03251612903225806,1.0,1959.0,0.999999999991942,46.72038678447446,5.546686746985167,0.8652373660026211,2,0.2,0.75,0.025,0.025,0.223
23112534,2023-11-23,2830C20MMNC,128.31,7.89,10143.0,1008.0,782.0,4603.0,1705.0,263.0,0.0,5712.0,913.0,0.0,0.1756451612903226,0.03251612903225806,1.0,1968.0,0.9420704845745812,44.51718494236991,10.062499999990017,0.866361788617446,17,0.18,0.68,0.025,0.026,0.21
23312411,2023-11-23,2062BK1,132.47,8.33,9330.0,1494.0,806.0,1952.0,1609.0,274.0,0.0,6404.0,1030.0,371.0,0.1756451612903226,0.03251612903225806,1.0,1883.0,0.940838068175136,48.343021061007455,6.244979919674535,0.8544875199145754,6,0.18,0.75,0.02,0.025,0.2
23112537,2023-11-23,EXPORTDSP14,124.78,8.08,9966.0,996.0,799.0,4087.0,1701.0,246.0,0.0,6195.0,974.0,0.0,0.1756451612903226,0.03251612903225806,1.0,1947.0,0.9391841035605962,49.64737938732451,10.006024096375496,0.873651771956408,55,0.21,0.77,0.028,0.025,0.23
23312421,2023-11-23,WTCC1875CL4,127.88,8.1,10860.0,1536.0,804.0,3660.0,1734.0,292.0,0.0,6269.0,1064.0,0.0,0.1756451612903226,0.03251612903225806,1.0,2026.0,0.940432416524927,49.0225211131606,7.070312499995397,0.8558736426451846,80,0.4,0.8,0.037,0.025,0.22
23112517,2023-11-23,S.TOWER6VAN,127.8,0.0,10563.0,1158.0,764.0,3924.0,2260.0,3.0,541.0,6354.0,1036.0,0.0,0.1756451612903226,0.03251612903225806,1.0,2804.0,0.9999999999921753,49.7183098587659,9.12176165802321,0.8059914407985713,67,0.19,1.27,0.029,0.022,0.21
23112512,2023-11-23,2062BK1,128.13,0.0,7599.0,1641.0,787.0,5034.0,1712.0,276.0,0.0,6328.0,1009.0,0.0,0.1756451612903226,0.03251612903225806,1.0,1988.0,0.9999999999921955,49.3873409814299,4.630712979887489,0.8611670020116392,6,0.18,0.75,0.027,0.027,0.17
23112391,2023-11-23,2062BK1,128.3,0.0,9009.0,1995.0,894.0,4615.0,1664.0,250.0,0.0,5991.0,987.0,0.0,0.1756451612903226,0.03251612903225806,1.0,1914.0,0.9999999999922059,46.69524551795249,4.515789473681947,0.869383490072691,6,0.2,0.75,0.027,0.035,0.2
23312496,2023-11-23,2830C20MMNC,126.82,8.0,10002.0,1104.0,760.0,3079.0,1691.0,258.0,0.0,6601.0,1094.0,0.0,0.1756451612903226,0.03251612903225806,1.0,1949.0,0.9406616228976364,52.05014981823017,9.059782608687446,0.8676244227804681,17,0.21,0.78,0.02,0.025,0.2
23312493,2023-11-23,C20MMNATLT,131.36,7.79,10611.0,1017.0,810.0,2789.0,1756.0,251.0,0.0,6867.0,2276.0,0.0,0.1756451612903226,0.03251612903225806,1.0,2007.0,0.9440172475677758,52.27618757572871,10.433628318573811,0.8749377179866094,41,0.2,0.83,0.028,0.027,0.21
23212497,2023-11-23,C20MMNATLT,120.35,7.95,9495.0,1911.0,751.0,2680.0,1745.0,290.0,0.0,6293.0,992.0,261.0,0.1756451612903226,0.03251612903225806,1.0,2035.0,0.9380358534611223,52.28915662607155,4.9686028257430825,0.8574938574934361,41,0.22,0.7,0.017,0.026,0.19
23212500,2023-11-23,1786500D,123.43,8.0,10422.0,1917.0,756.0,3447.0,1741.0,294.0,0.0,6291.0,992.0,0.0,0.1756451612903226,0.03251612903225806,1.0,2035.0,0.9391310963939806,50.968160090326755,5.436619718307023,0.8555282555278352,2,0.2,0.74,0.025,0.022,0.2
23212503,2023-11-23,2062BK1,126.58,7.5,9384.0,1986.0,748.0,3212.0,1769.0,317.0,0.0,6297.0,1170.0,264.0,0.1756451612903226,0.03251612903225806,1.0,2086.0,0.9440632458163482,49.74719544912508,4.725075528698527,0.8480345158193442,6,0.21,0.73,0.025,0.027,0.2
23212506,2023-11-23,2062BK1,124.11,8.09,10440.0,1911.0,751.0,3238.0,1762.0,300.0,189.0,6294.0,1144.0,583.0,0.1756451612903226,0.03251612903225806,1.0,2251.0,0.9388048411426718,50.71307710860758,5.463108320248319,0.7827632163479419,6,0.22,0.79,0.019,0.021,0.21
23212510,2023-11-23,2062BK1,130.56,0.0,9963.0,1665.0,806.0,2907.0,1688.0,300.0,0.0,6590.0,1101.0,0.0,0.1756451612903226,0.03251612903225806,1.0,1988.0,0.9999999999923408,50.474877450593794,5.98378378378019,0.8490945674039995,6,0.21,0.77,0.035,0.026,0.2
23212516,2023-11-23,2830C20MMNC,128.58,8.8,10026.0,1110.0,693.0,2949.0,1718.0,300.0,0.0,6522.0,1289.0,359.0,0.1756451612903226,0.03251612903225806,1.0,2018.0,0.9359440966593686,50.723285113931226,9.032432432424295,0.8513379583742064,17,0.21,0.74,0.02,0.021,0.2
23212520,2023-11-23,1786500D,116.9,0.0,9897.0,1005.0,789.0,2942.0,1701.0,310.0,0.0,6193.0,1232.0,0.0,0.1756451612903226,0.03251612903225806,1.0,2011.0,0.9999999999914456,52.976903335731585,9.847761194020052,0.8458478368966456,2,0.21,0.76,0.02,0.024,0.22
23212523,2023-11-23,2062BK1,127.2,0.0,10824.0,1518.0,811.0,3795.0,1711.0,287.0,0.0,6667.0,1131.0,0.0,0.1756451612903226,0.03251612903225806,1.0,1998.0,0.9999999999921383,52.41352201216656,7.130434782603999,0.8563563563559278,6,0.2,0.76,0.025,0.026,0.22
23212526,2023-11-23,C20MMNATLT,127.29,8.01,10596.0,1485.0,803.0,3528.0,1714.0,300.0,0.0,6673.0,1312.0,261.0,0.1756451612903226,0.03251612903225806,1.0,2014.0,0.9407982261571265,52.42359965392078,7.13535353534873,0.8510427010919309,41,0.21,0.75,0.031,0.021,0.19
23212529,2023-11-23,1786500D,113.84,8.0,14556.0,1497.0,800.0,3296.0,1708.0,300.0,0.0,6392.0,1271.0,0.0,0.1756451612903226,0.03251612903225806,1.0,2008.0,0.9343401181801186,56.14898102550818,9.72344689378108,0.8505976095613293,2,0.21,0.77,0.031,0.026,0.213
23212532,2023-11-23,SAILTOWER6VA,124.79,0.0,8793.0,2001.0,795.0,3129.0,2514.0,0.0,537.0,5844.0,1053.0,0.0,0.1756451612903226,0.03251612903225806,1.0,3051.0,0.9999999999919865,46.83067553452335,4.394302848573516,0.8239921337263769,68,0.2,1.41,0.031,0.015,0.27
23212535,2023-11-23,EXPORTDSP14,124.32,8.12,9981.0,1179.0,798.0,3166.0,1617.0,273.0,0.0,5863.0,950.0,0.0,0.1756451612903226,0.03251612903225806,1.0,1890.0,0.9386892177518976,47.16055341017406,8.465648854954651,0.8555555555551029,55,0.22,0.76,0.04,0.026,0.22
23212538,2023-11-23,2062BK1,126.98,7.63,10968.0,228.0,704.0,3885.0,1617.0,284.0,0.0,6594.0,1407.0,0.0,0.1756451612903226,0.03251612903225806,1.0,1901.0,0.9433177327023006,51.929437706316506,48.10526315768375,0.8506049447654652,6,0.18,0.72,0.017,0.016,0.2
23212543,2023-11-23,2062BK1,104.14,8.41,10956.0,1548.0,874.0,2475.0,1661.0,277.0,0.0,1275.0,275.0,4964.0,0.1756451612903226,0.03251612903225806,1.0,1938.0,0.9252776543676119,12.24313424224848,7.077519379840389,0.8570691434464102,6,0.18,0.76,0.023,0.023,0.21
23212486,2023-11-23,2062BK1,129.18,8.13,12045.0,1818.0,806.0,3292.0,1768.0,297.0,0.0,6893.0,1152.0,272.0,0.1756451612903226,0.03251612903225806,1.0,2065.0,0.9407909110702732,53.35965319667627,6.625412541250481,0.8561743341400212,6,0.21,0.76,0.027,0.028,0.2
23112174,2023-11-23,2830C25HMN,125.2,8.26,11295.0,1050.0,832.0,2495.0,2408.0,101.0,389.0,5978.0,992.0,0.0,0.1756451612903226,0.03251612903225806,1.0,2898.0,0.9381087966361599,47.74760383348444,10.757142857132612,0.8309178743958485,18,0.16,1.17,0.031,0.034,0.18
23212491,2023-11-23,2062BK1,126.21,7.78,10314.0,2052.0,789.0,3505.0,1728.0,307.0,0.0,6303.0,993.0,405.0,0.1756451612903226,0.03251612903225806,1.0,2035.0,0.9419359653635203,49.9405752313609,5.0263157894712345,0.8491400491396319,6,0.18,0.77,0.022,0.026,0.18
23312518,2023-11-23,1786500D,127.42,0.0,10905.0,2067.0,834.0,3422.0,1672.0,346.0,0.0,6207.0,986.0,380.0,0.1756451612903226,0.03251612903225806,1.0,2018.0,0.9999999999921519,48.712917908894106,5.275761973872629,0.8285431119916608,2,0.21,0.76,0.023,0.023,0.233
23312499,2023-11-23,2062BK1,131.59,8.3,11703.0,2049.0,807.0,2622.0,1729.0,345.0,0.0,6601.0,1214.0,385.0,0.1756451612903226,0.03251612903225806,1.0,2074.0,0.9406676674462744,50.163386275171646,5.711566617859584,0.8336547733843618,6,0.19,0.76,0.022,0.023,0.2
23312505,2023-11-23,2830C20MMNC,126.28,7.77,10170.0,1665.0,793.0,2545.0,1710.0,292.0,0.0,6662.0,1100.0,0.0,0.1756451612903226,0.03251612903225806,1.0,2002.0,0.9420365535177767,52.75578080414352,6.10810810810444,0.8541458541454275,17,0.19,0.71,0.024,0.022,0.17
23312508,2023-11-23,2062BK1,126.47,8.0,9711.0,1038.0,790.0,2880.0,1727.0,247.0,0.0,6805.0,1136.0,0.0,0.1756451612903226,0.03251612903225806,1.0,1974.0,0.940507176314862,53.80722700993273,9.355491329470755,0.8748733535963147,6,0.2,0.77,0.026,0.025,0.21
23312511,2023-11-23,2062BK1,128.21,8.0,10050.0,1581.0,779.0,3412.0,1761.0,329.0,0.0,6597.0,1145.0,0.0,0.1756451612903226,0.03251612903225806,1.0,2090.0,0.9412671609944846,51.45464472309918,6.356736242880229,0.8425837320570131,6,0.19,0.76,0.03,0.026,0.23
23312513,2023-11-23,2062BK1,117.14,0.0,10434.0,1902.0,740.0,3406.0,1703.0,258.0,0.0,5899.0,944.0,441.0,0.1756451612903226,0.03251612903225806,1.0,1961.0,0.9999999999914632,50.35854532994401,5.485804416400901,0.8684344722076143,6,0.19,0.8,0.026,0.022,0.19
23312515,2023-11-23,2062BK1,126.07,0.0,10185.0,2439.0,793.0,2996.0,1722.0,342.0,0.0,6347.0,1012.0,369.0,0.1756451612903226,0.03251612903225806,1.0,2064.0,0.9999999999920679,50.34504640239276,4.175891758915877,0.8343023255809912,6,0.21,0.77,0.033,0.027,0.18
23312521,2023-11-23,2062BK1,134.9,0.0,9924.0,1740.0,848.0,3464.0,1668.0,224.0,0.0,6444.0,1011.0,0.0,0.1756451612903226,0.03251612903225806,1.0,1892.0,0.9999999999925872,47.76871756821521,5.703448275858791,0.8816067653272296,6,0.2,0.74,0.032,0.025,0.2
23312524,2023-11-23,EXPORTDSP14,129.44,8.3,9468.0,2610.0,823.0,3833.0,1631.0,298.0,0.0,6467.0,1022.0,292.0,0.1756451612903226,0.03251612903225806,1.0,1929.0,0.9397415420288969,49.961372063890906,3.627586206895162,0.845515811300754,55,0.19,0.76,0.041,0.025,0.2
23312527,2023-11-23,EXPORTDSP14,125.03,8.55,10887.0,2781.0,820.0,3885.0,1631.0,248.0,0.0,6403.0,1021.0,316.0,0.1756451612903226,0.03251612903225806,1.0,1879.0,0.9359934121804462,51.211709189384855,3.9147788565250217,0.8680149015429122,55,0.2,0.75,0.028,0.026,0.26
23312530,2023-11-23,1786500D,121.06,8.0,11136.0,2049.0,773.0,4052.0,1667.0,308.0,0.0,6668.0,2338.0,0.0,0.1756451612903226,0.03251612903225806,1.0,1975.0,0.938013327127398,55.08012555711977,5.434846266468797,0.844050632910965,2,0.18,0.72,0.026,0.027,0.241
23312536,2023-11-23,SAILTOWER6VA,128.48,7.92,11646.0,1446.0,791.0,4753.0,2527.0,0.0,441.0,6520.0,1101.0,393.0,0.1756451612903226,0.03251612903225806,1.0,2968.0,0.9419354838640622,50.74719800707701,8.053941908708124,0.8514150943393358,68,0.19,1.34,0.031,0.015,0.24
23312539,2023-11-23,EXPORTDSP14,127.15,0.0,11697.0,1929.0,688.0,4479.0,1689.0,346.0,0.0,6454.0,1162.0,0.0,0.1756451612903226,0.03251612903225806,1.0,2035.0,0.9999999999921353,50.75894612622289,6.063763608083948,0.8299754299750222,55,0.19,0.76,0.026,0.023,0.25
23312542,2023-11-23,1786500D,124.1,8.42,11178.0,2013.0,782.0,3905.0,1759.0,329.0,24.0,6350.0,2796.0,0.0,0.1756451612903226,0.03251612903225806,1.0,2112.0,0.9364624207596103,51.16841257009534,5.552906110280401,0.8328598484844542,2,0.19,0.92,0.025,0.024,0.196
23312533,2023-11-23,1786500D,122.25,8.13,10398.0,2091.0,745.0,4040.0,2498.0,0.0,634.0,6292.0,2584.0,0.0,0.1756451612903226,0.03251612903225806,1.0,3132.0,0.9376438103931767,51.468302658065696,4.972740315636073,0.7975734355042153,2,0.2,0.95,0.028,0.024,0.2
23112220,2023-11-23,2062BK1,135.08,0.0,11778.0,1134.0,830.0,6705.0,1729.0,277.0,0.0,6034.0,1000.0,0.0,0.1756451612903226,0.03251612903225806,1.0,2006.0,0.999999999992597,44.6698252883871,10.386243386234227,0.8619142572278854,6,0.2,0.85,0.03,0.036,0.22
23312546,2023-11-23,2062BK1,120.83,8.21,11748.0,2067.0,752.0,4518.0,1703.0,319.0,45.0,6097.0,1807.0,0.0,0.1756451612903226,0.03251612903225806,1.0,2067.0,0.9363763174136984,50.45932301538973,5.683599419445726,0.8238993710687837,6,0.21,0.79,0.033,0.024,0.23
23212610,2023-11-24,SEQRFE550D,118.66,7.77,11238.0,1521.0,792.0,3072.0,1725.0,246.0,0.0,6394.0,1062.0,378.0,0.17435135135135135,0.04432432432432432,0.9341621621621622,1971.0,0.9385430673025504,53.885049721440375,7.38856015778607,0.8751902587514585,73,0.19,0.84,0.035,0.03,0.22
23212607,2023-11-24,SEQRFE550D,119.17,0.0,11772.0,0.0,800.0,5616.0,1691.0,307.0,0.0,6497.0,1172.0,0.0,0.17435135135135135,0.04432432432432432,0.9341621621621622,1998.0,0.9999999999916086,54.5187547196902,11772000000000.0,0.8463463463459228,73,0.21,0.78,0.035,0.035,0.21
23212604,2023-11-24,S.TOWER6VAN,127.03,8.88,10941.0,0.0,806.0,4870.0,2406.0,91.0,435.0,6438.0,1053.0,0.0,0.17435135135135135,0.04432432432432432,0.9341621621621622,2932.0,0.9346626443901505,50.68094150948058,10941000000000.0,0.8206002728510162,67,0.18,1.33,0.032,0.032,0.23
23212583,2023-11-24,SEQRFE550D,121.03,8.2,10785.0,1953.0,701.0,2715.0,1795.0,277.0,0.0,6887.0,1433.0,0.0,0.17435135135135135,0.04432432432432432,0.9341621621621622,2072.0,0.9365472413453801,56.90324712834088,5.5222734254964045,0.8663127413123232,73,0.22,0.79,0.026,0.027,0.23
23212581,2023-11-24,EXPORTDSP14,118.16,0.0,10632.0,1365.0,699.0,2385.0,1573.0,253.0,0.0,6292.0,1613.0,0.0,0.17435135135135135,0.04432432432432432,0.9341621621621622,1826.0,0.9999999999915369,53.24983073753174,7.789010989005283,0.8614457831320583,55,0.2,0.75,0.023,0.029,0.25
23212579,2023-11-24,EXPORTDSP14,118.7,7.83,11055.0,2085.0,748.0,2700.0,1711.0,250.0,0.0,6797.0,1467.0,0.0,0.17435135135135135,0.04432432432432432,0.9341621621621622,1961.0,0.9381174424963399,57.26200505427749,5.302158273378752,0.8725140234569747,55,0.2,0.74,0.027,0.028,0.21
23212573,2023-11-24,2062BK1,125.52,7.89,8988.0,2058.0,737.0,1646.0,1684.0,253.0,0.0,6650.0,1058.0,0.0,0.17435135135135135,0.04432432432432432,0.9341621621621622,1937.0,0.9408590060644566,52.9796048434275,4.367346938773388,0.869385647908689,6,0.2,0.74,0.027,0.027,0.22
23212569,2023-11-24,SEQRFE550D,126.16,7.89,10092.0,1524.0,693.0,2994.0,1772.0,273.0,0.0,6592.0,1054.0,454.0,0.17435135135135135,0.04432432432432432,0.9341621621621622,2045.0,0.9411413651552323,52.25110970155159,6.622047244090143,0.8665036674812389,73,0.22,0.82,0.025,0.022,0.23
23212566,2023-11-24,1786550D,124.74,10.02,11202.0,1098.0,767.0,4550.0,1718.0,257.0,0.0,6493.0,1115.0,361.0,0.17435135135135135,0.04432432432432432,0.9341621621621622,1975.0,0.9256455921569781,52.0522687185181,10.202185792340435,0.8698734177210785,3,0.21,0.75,0.02,0.02,0.22
23212563,2023-11-24,1786550D,122.7,10.1,10362.0,1125.0,787.0,3608.0,1667.0,260.0,0.0,6403.0,1035.0,342.0,0.17435135135135135,0.04432432432432432,0.9341621621621622,1927.0,0.9239457831255727,52.1841890786293,9.21066666665848,0.8650752464966969,3,0.22,0.83,0.03,0.03,0.21
23212560,2023-11-24,1786550D,129.97,9.69,10605.0,1101.0,1614.0,3529.0,1735.0,260.0,0.0,6602.0,1489.0,264.0,0.17435135135135135,0.04432432432432432,0.9341621621621622,1995.0,0.9306172132254719,50.79633761598218,9.63215258854711,0.8696741854632232,3,0.21,0.77,0.03,0.02,0.22
23212556,2023-11-24,EXPORTDSP14,131.7,10.0,11910.0,1428.0,693.0,4312.0,1714.0,290.0,0.0,6497.0,1057.0,352.0,0.17435135135135135,0.04432432432432432,0.9341621621621622,2004.0,0.9294283697887832,49.33181473007342,8.340336134447941,0.8552894211572578,55,0.21,0.78,0.022,0.018,0.22
23212552,2023-11-24,ASP1239,128.2,0.0,12264.0,0.0,907.0,5639.0,1029.0,257.0,0.0,6500.0,2029.0,0.0,0.17435135135135135,0.04432432432432432,0.9341621621621622,1286.0,0.9999999999921998,50.702028080727764,12264000000000.0,0.8001555209947122,24,0.45,0.76,0.023,0.016,0.24
23212551,2023-11-24,2062BK1,124.58,0.0,11949.0,1119.0,800.0,3733.0,1677.0,243.0,0.0,6308.0,1017.0,480.0,0.17435135135135135,0.04432432432432432,0.9341621621621622,1920.0,0.999999999991973,50.63413067867528,10.678284182296087,0.8734374999995451,6,0.2,0.75,0.03,0.018,0.19
23212548,2023-11-24,2062BK1,127.36,8.54,11454.0,924.0,902.0,6077.0,1664.0,270.0,0.0,6903.0,1076.0,0.0,0.17435135135135135,0.04432432432432432,0.9341621621621622,1934.0,0.937159676225628,54.200690954348296,12.39610389609048,0.8603929679416441,6,0.18,0.77,0.031,0.025,0.19
23312555,2023-11-24,2062BK1,118.91,9.59,11421.0,1104.0,734.0,3155.0,1770.0,325.0,0.0,5904.0,1563.0,0.0,0.17435135135135135,0.04432432432432432,0.9341621621621622,2095.0,0.9253696497982462,49.65099655159658,10.345108695642804,0.844868735083129,6,0.2,0.78,0.021,0.016,0.24
23312559,2023-11-24,2062BK1,127.4,9.7,10116.0,1944.0,731.0,3123.0,1708.0,277.0,0.0,6605.0,1095.0,0.0,0.17435135135135135,0.04432432432432432,0.9341621621621622,1985.0,0.929248723552668,51.844583987034184,5.203703703701027,0.8604534005033448,6,0.19,0.73,0.027,0.029,0.21
23312562,2023-11-24,EXPORTDSP14,126.61,9.69,9021.0,996.0,702.0,3928.0,1698.0,217.0,0.0,6601.0,1091.0,273.0,0.17435135135135135,0.04432432432432432,0.9341621621621622,1915.0,0.9289068231773374,52.13648211000603,9.057228915653557,0.8866840731065866,55,0.19,0.8,0.036,0.028,0.24
23312565,2023-11-24,2062BK1,125.9,9.7,10755.0,990.0,705.0,4308.0,1737.0,245.0,0.0,6594.0,1197.0,390.0,0.17435135135135135,0.04432432432432432,0.9341621621621622,1982.0,0.9284660766893182,52.37490071443705,10.86363636362539,0.8763874873860361,6,0.2,0.76,0.027,0.029,0.23
23312584,2023-11-24,S.TOWER6VAN,122.78,7.78,10536.0,1746.0,731.0,4053.0,2504.0,0.0,335.0,6621.0,1407.0,0.0,0.17435135135135135,0.04432432432432432,0.9341621621621622,2839.0,0.9404105392084835,53.92572080099425,6.034364261164929,0.8820007044730954,67,0.18,1.33,0.033,0.032,0.23
23312568,2023-11-24,EXPORTDSP14,126.18,0.0,10593.0,1599.0,754.0,4014.0,1715.0,339.0,68.0,6800.0,2429.0,422.0,0.17435135135135135,0.04432432432432432,0.9341621621621622,2122.0,0.9999999999920748,53.89126644433435,6.624765478419872,0.8081998114982054,55,0.19,0.81,0.022,0.033,0.21
23312550,2023-11-24,EXPORTDSP14,118.19,8.23,11685.0,2169.0,779.0,5290.0,1682.0,322.0,0.0,6524.0,2161.0,0.0,0.17435135135135135,0.04432432432432432,0.9341621621621622,2004.0,0.9348995412044383,55.19925543569507,5.3872752420445424,0.8393213572850103,55,0.21,0.75,0.026,0.018,0.22
23312571,2023-11-24,2062BK1,121.91,7.99,8532.0,765.0,691.0,3319.0,1716.0,302.0,11.0,6191.0,1358.0,0.0,0.17435135135135135,0.04432432432432432,0.9341621621621622,2029.0,0.938491147028957,50.78336477687816,11.15294117645601,0.845736816165182,6,0.21,0.77,0.038,0.037,0.19
23312574,2023-11-24,SEQRFE550D,122.7,8.05,9555.0,1068.0,814.0,3119.0,1718.0,329.0,0.0,6227.0,1495.0,0.0,0.17435135135135135,0.04432432432432432,0.9341621621621622,2047.0,0.9384321223637597,50.74979625060514,8.94662921347477,0.8392769907177141,73,0.2,0.78,0.031,0.03,0.23
23312577,2023-11-24,C20MMNATLT,128.32,0.0,10035.0,1191.0,762.0,2949.0,1692.0,278.0,125.0,6753.0,1576.0,0.0,0.17435135135135135,0.04432432432432432,0.9341621621621622,2095.0,0.999999999992207,52.62624688238291,8.425692695207031,0.8076372315031944,41,0.19,0.82,0.025,0.042,0.2
23312582,2023-11-24,S.TOWER6VAN,124.7,0.0,9996.0,1080.0,760.0,2997.0,2505.0,0.0,547.0,6233.0,1058.0,0.0,0.17435135135135135,0.04432432432432432,0.9341621621621622,3052.0,0.9999999999919807,49.98396150721745,9.255555555546986,0.820773263433545,67,0.16,1.32,0.03,0.037,0.21
23312545,2023-11-24,C20MMNATLT,125.65,8.18,11391.0,2088.0,765.0,4574.0,1712.0,257.0,193.0,6797.0,1501.0,0.0,0.17435135135135135,0.04432432432432432,0.9341621621621622,2162.0,0.938877680632602,54.094707520460844,5.45545977011233,0.7918593894538428,41,0.2,0.79,0.031,0.02,0.2
23212494,2023-11-24,R34,131.81,0.0,10995.0,2040.0,949.0,3515.0,1154.0,223.0,0.0,6168.0,2443.0,0.0,0.17435135135135135,0.04432432432432432,0.9341621621621622,1377.0,0.9999999999924134,46.79462863176698,5.389705882350299,0.8380537400139157,66,0.61,0.77,0.022,0.026,0.26
23312553,2023-11-24,1786500D,128.3,9.6,10695.0,1593.0,788.0,4099.0,1720.0,224.0,0.0,6403.0,1068.0,373.0,0.17435135135135135,0.04432432432432432,0.9341621621621622,1944.0,0.9303843364689603,49.90646921239356,6.713747645946821,0.8847736625509852,2,0.21,0.73,0.023,0.021,0.214
23212601,2023-11-24,S.TOWER6VAN,124.9,8.14,11280.0,2127.0,880.0,2127.0,2525.0,108.0,439.0,6340.0,1004.0,0.0,0.17435135135135135,0.04432432432432432,0.9341621621621622,3072.0,0.9388153938594497,50.76060848638302,5.303244005639256,0.8219401041663991,67,0.18,1.34,0.032,0.023,0.2
23112544,2023-11-24,2062BK1,118.03,8.23,10485.0,1998.0,822.0,4559.0,1712.0,240.0,0.0,6197.0,988.0,0.0,0.17435135135135135,0.04432432432432432,0.9341621621621622,1952.0,0.9348170441871153,52.503600779018015,5.247747747745121,0.8770491803274195,6,0.21,0.85,0.033,0.027,0.27
23112599,2023-11-24,S.TOWER6VAN,120.85,8.12,9966.0,2025.0,799.0,3984.0,2417.0,74.0,467.0,6390.0,1002.0,0.0,0.17435135135135135,0.04432432432432432,0.9341621621621622,2958.0,0.9370396216101649,52.87546545260343,4.921481481479051,0.8171061528056738,67,0.18,1.29,0.022,0.028,0.19
23112602,2023-11-24,S.TOWER6VAN,121.04,8.13,10527.0,1998.0,914.0,3542.0,2422.0,74.0,496.0,6202.0,973.0,0.0,0.17435135135135135,0.04432432432432432,0.9341621621621622,2992.0,0.9370596887749705,51.239259748420025,5.268768768766132,0.8094919786093551,67,0.19,1.32,0.03,0.031,0.22
23112605,2023-11-24,S.TOWER6VAN,122.52,8.17,11682.0,1308.0,777.0,3798.0,2331.0,138.0,361.0,6036.0,2592.0,0.0,0.17435135135135135,0.04432432432432432,0.9341621621621622,2830.0,0.9374856530649822,49.26542605248722,8.93119266054363,0.8236749116604863,67,0.18,1.29,0.027,0.029,0.21
23112608,2023-11-24,2830C20MMNC,127.98,8.3,10998.0,1485.0,845.0,2789.0,1699.0,292.0,0.0,6506.0,1078.0,0.0,0.17435135135135135,0.04432432432432432,0.9341621621621622,1991.0,0.9390959788601476,50.83606813524897,7.406060606055619,0.8533400301351817,17,0.19,0.8,0.019,0.032,0.22
23112611,2023-11-24,S.TOWER6VAN,135.14,0.0,11205.0,1473.0,779.0,3719.0,2307.0,84.0,673.0,6766.0,1108.0,0.0,0.17435135135135135,0.04432432432432432,0.9341621621621622,3064.0,0.9999999999926004,50.06659760211584,7.606924643579357,0.7529373368143757,67,0.19,1.29,0.026,0.029,0.23
23312592,2023-11-24,S.TOWER6VAN,126.06,8.1,9927.0,4227.0,744.0,2042.0,2502.0,0.0,373.0,6835.0,1077.0,0.0,0.17435135135135135,0.04432432432432432,0.9341621621621622,2875.0,0.9396243291522093,54.22021259674583,2.348474095102354,0.8702608695649147,67,0.17,1.31,0.029,0.027,0.19
23112596,2023-11-24,SEQRFE550D,128.52,8.12,9993.0,1959.0,782.0,4003.0,1738.0,300.0,0.0,6399.0,1004.0,0.0,0.17435135135135135,0.04432432432432432,0.9341621621621622,2038.0,0.9405737704849197,49.78991596599914,5.101071975495099,0.8527968596659211,73,0.19,0.8,0.03,0.031,0.21
23312612,2023-11-24,S.TOWER6VAN,118.96,8.1,11844.0,2334.0,782.0,4729.0,2426.0,0.0,359.0,6025.0,963.0,327.0,0.17435135135135135,0.04432432432432432,0.9341621621621622,2785.0,0.9362505902649437,50.647276395001285,5.07455012853253,0.8710951526029188,67,0.18,1.31,0.03,0.032,0.2
23312606,2023-11-24,SEQRFE550D,117.8,8.11,11778.0,2211.0,823.0,3583.0,1727.0,291.0,0.0,6691.0,2915.0,0.0,0.17435135135135135,0.04432432432432432,0.9341621621621622,2018.0,0.935588912708001,56.799660440943974,5.327001356849694,0.8557978196229654,73,0.2,0.79,0.024,0.031,0.21
23312603,2023-11-24,1786500D,124.56,8.15,11310.0,2526.0,676.0,4098.0,1688.0,288.0,0.0,6206.0,1041.0,0.0,0.17435135135135135,0.04432432432432432,0.9341621621621622,1976.0,0.9385878984180651,49.82337829118639,4.477434679333144,0.8542510121453166,2,0.2,0.78,0.023,0.04,0.217
23312600,2023-11-24,S.TOWER6VAN,126.47,8.84,9222.0,3264.0,685.0,5739.0,2473.0,0.0,390.0,6765.0,1127.0,222.0,0.17435135135135135,0.04432432432432432,0.9341621621621622,2863.0,0.934668538903742,53.490946469095505,2.825367647057958,0.863779252532007,67,0.17,1.34,0.028,0.026,0.18
23312597,2023-11-24,S.TOWER6VAN,125.45,8.44,9804.0,3903.0,704.0,2043.0,2411.0,0.0,458.0,6835.0,1143.0,0.0,0.17435135135135135,0.04432432432432432,0.9341621621621622,2869.0,0.9369631787218092,54.4838581103668,2.5119139123744527,0.8403624956427883,67,0.18,1.33,0.029,0.024,0.2
23312586,2023-11-24,S.TOWER6VAN,128.76,8.08,10446.0,1449.0,765.0,4128.0,2368.0,0.0,587.0,6723.0,1574.0,0.0,0.17435135135135135,0.04432432432432432,0.9341621621621622,2955.0,0.9409529377306274,52.21342031646309,7.2091097308438865,0.8013536379015901,67,0.17,1.32,0.028,0.037,0.24
23312590,2023-11-24,S.TOWER6VAN,126.06,10.1,10893.0,4167.0,680.0,2041.0,2414.0,166.0,447.0,444.0,93.0,6796.0,0.17435135135135135,0.04432432432432432,0.9341621621621622,3027.0,0.9258225616853275,3.522132317915896,2.614110871129682,0.7974892632967303,67,0.2,1.37,0.029,0.026,0.27
23312609,2023-11-24,2830C20MMNC,122.42,7.96,11037.0,2196.0,807.0,2838.0,1669.0,218.0,0.0,6450.0,1660.0,0.0,0.17435135135135135,0.04432432432432432,0.9341621621621622,1887.0,0.9389476913565046,52.687469367319984,5.025956284150717,0.884472708001651,17,0.2,0.76,0.024,0.035,0.17
23112594,2023-11-24,C20MMNATLT,124.61,8.2,9954.0,1947.0,820.0,2952.0,1712.0,267.0,0.0,6391.0,1005.0,0.0,0.17435135135135135,0.04432432432432432,0.9341621621621622,1979.0,0.9382576613136191,51.28801861767685,5.112480739596758,0.8650833754417053,41,0.2,0.85,0.041,0.03,0.22
23312595,2023-11-24,S.TOWER6VAN,124.82,8.1,9963.0,3240.0,718.0,2364.0,2501.0,0.0,485.0,6730.0,1121.0,0.0,0.17435135135135135,0.04432432432432432,0.9341621621621622,2986.0,0.9390610893700042,53.91764140318925,3.0749999999990507,0.8375753516407108,67,0.18,1.26,0.026,0.025,0.18
23112589,2023-11-24,S.TOWER6VAN,123.25,0.0,9456.0,1503.0,797.0,4110.0,2471.0,109.0,593.0,301.0,431.0,0.0,0.17435135135135135,0.04432432432432432,0.9341621621621622,3173.0,0.9999999999918864,2.442190669351382,6.291417165664477,0.7787582729275832,67,0.17,1.32,0.032,0.032,0.23
23112591,2023-11-24,S.TOWER6VAN,123.44,8.3,9477.0,1485.0,794.0,3006.0,2500.0,91.0,395.0,6405.0,1008.0,0.0,0.17435135135135135,0.04432432432432432,0.9341621621621622,2986.0,0.9369971155234781,51.8875567072919,6.381818181813884,0.8372404554585274,67,0.16,1.32,0.023,0.035,0.22
23112570,2023-11-24,2062BK1,123.9,8.15,9075.0,759.0,810.0,3918.0,1699.0,284.0,0.0,6571.0,1037.0,0.0,0.17435135135135135,0.04432432432432432,0.9341621621621622,1983.0,0.9382809541769157,53.03470540715872,11.956521739114683,0.8567826525462144,6,0.2,0.77,0.021,0.026,0.21
23112567,2023-11-24,EXPORTDSP14,124.8,9.8,10233.0,1503.0,797.0,2801.0,1728.0,254.0,0.0,6175.0,1017.0,0.0,0.17435135135135135,0.04432432432432432,0.9341621621621622,1982.0,0.9271916790421457,49.479166666270196,6.808383233528405,0.8718466195757458,55,0.19,0.78,0.027,0.033,0.24
23112564,2023-11-24,C20MMNATLT,123.5,9.59,9642.0,1476.0,797.0,2528.0,1732.0,271.0,0.0,6524.0,1069.0,0.0,0.17435135135135135,0.04432432432432432,0.9341621621621622,2003.0,0.927943496874837,52.825910930746346,6.532520325198826,0.8647029455811959,41,0.17,0.74,0.023,0.026,0.17
23112572,2023-11-24,EXPORTDSP14,126.8,8.11,9372.0,801.0,812.0,3804.0,1733.0,261.0,0.0,6549.0,1034.0,0.0,0.17435135135135135,0.04432432432432432,0.9341621621621622,1994.0,0.9398858498188432,51.64826498381981,11.700374531820598,0.8691073219654618,55,0.17,0.76,0.026,0.024,0.22
23112558,2023-11-24,C20MMNATLT,121.9,9.8,9900.0,1929.0,829.0,3571.0,1691.0,321.0,0.0,6459.0,1059.0,0.0,0.17435135135135135,0.04432432432432432,0.9341621621621622,2012.0,0.9255884586110433,52.98605414230528,5.132192846031554,0.8404572564608149,41,0.2,0.74,0.025,0.022,0.2
23112557,2023-11-24,1786550D,122.79,10.1,10209.0,1671.0,794.0,2828.0,1737.0,257.0,0.0,6434.0,4216.0,0.0,0.17435135135135135,0.04432432432432432,0.9341621621621622,1994.0,0.9239972909855971,52.398403778382615,6.109515260319504,0.8711133400196234,3,0.22,0.74,0.02,0.02,0.24
23112561,2023-11-24,2062BK1,120.56,9.7,9735.0,1809.0,782.0,4044.0,1721.0,297.0,0.0,6603.0,1605.0,0.0,0.17435135135135135,0.04432432432432432,0.9341621621621622,2018.0,0.9255335482809341,54.7694094222398,5.38142620231875,0.8528245787904595,6,0.19,0.75,0.021,0.028,0.21
23112549,2023-11-24,2062BK1,124.83,8.41,11565.0,1995.0,802.0,4067.0,1721.0,284.0,0.0,6055.0,3844.0,0.0,0.17435135135135135,0.04432432432432432,0.9341621621621622,2005.0,0.9368808165645686,48.50596811625005,5.7969924812001015,0.8583541147127889,6,0.21,0.85,0.033,0.027,0.24
23112575,2023-11-24,EXPORTDSP14,124.43,7.72,8826.0,939.0,779.0,4251.0,1708.0,263.0,0.0,6609.0,1099.0,0.0,0.17435135135135135,0.04432432432432432,0.9341621621621622,1971.0,0.941581536126057,53.11420075501796,9.399361022354208,0.8665651953318789,55,0.21,0.78,0.035,0.033,0.24
23112578,2023-11-24,SEQRFE550D,122.96,7.98,9372.0,2247.0,782.0,1979.0,1678.0,277.0,0.0,6685.0,1055.0,0.0,0.17435135135135135,0.04432432432432432,0.9341621621621622,1955.0,0.939056056201779,54.36727390977255,4.170894526032857,0.8583120204599191,73,0.22,0.87,0.035,0.035,0.25
23112580,2023-11-24,SEQRFE550D,122.68,8.06,14454.0,2385.0,822.0,2776.0,1722.0,214.0,0.0,6966.0,1105.0,0.0,0.17435135135135135,0.04432432432432432,0.9341621621621622,1936.0,0.9383509254938172,56.78187153523979,6.060377358488025,0.889462809916896,73,0.2,0.74,0.024,0.018,0.21
23112585,2023-11-24,S.TOWER6VAN,121.3,7.93,10287.0,1983.0,707.0,3815.0,2436.0,98.0,319.0,6360.0,1009.0,0.0,0.17435135135135135,0.04432432432432432,0.9341621621621622,2853.0,0.9386365394959482,52.43198680913082,5.18759455370389,0.8538380651942328,67,0.18,1.28,0.037,0.034,0.23
23112587,2023-11-24,S.TOWER6VAN,125.53,7.79,10599.0,1791.0,694.0,4524.0,2406.0,156.0,450.0,6308.0,1049.0,0.0,0.17435135135135135,0.04432432432432432,0.9341621621621622,3012.0,0.9415691569086292,50.25093603082728,5.917922948070397,0.7988047808762289,67,0.2,1.33,0.039,0.039,0.23
23112554,2023-11-24,2062BK1,124.18,9.8,10209.0,2013.0,784.0,3993.0,1688.0,203.0,0.0,6397.0,1049.0,0.0,0.17435135135135135,0.04432432432432432,0.9341621621621622,1891.0,0.9268547544340435,51.51393138950302,5.071535022352175,0.8926493918556887,6,0.21,0.8,0.028,0.025,0.21
23312631,2023-11-25,2062BK1,124.8,8.21,10740.0,1473.0,785.0,4399.0,1795.0,252.0,55.0,6552.0,1431.0,0.0,0.1644054054054054,0.04540540540540541,0.9348918918918919,2102.0,0.9382753176382358,52.49999999957932,7.291242362520508,0.8539486203611542,6,0.19,0.8,0.026,0.038,0.2
23312616,2023-11-25,S.TOWER6VAN,123.62,8.0,11811.0,1575.0,785.0,3833.0,2526.0,146.0,339.0,6065.0,970.0,378.0,0.1644054054054054,0.04540540540540541,0.9348918918918919,3011.0,0.9392189636761951,49.061640510847255,7.499047619042858,0.8389239455327668,67,0.19,1.38,0.028,0.032,0.22
23312619,2023-11-25,2830C20MMNC,121.7,7.98,11688.0,1584.0,798.0,2973.0,1729.0,197.0,0.0,6000.0,959.0,477.0,0.1644054054054054,0.04540540540540541,0.9348918918918919,1926.0,0.9384639111587102,49.30156121570007,7.37878787878322,0.8977154724813615,17,0.19,0.77,0.024,0.035,0.23
23312622,2023-11-25,1786500D,125.09,8.12,11919.0,1581.0,812.0,3513.0,1742.0,294.0,0.0,6124.0,979.0,330.0,0.1644054054054054,0.04540540540540541,0.9348918918918919,2036.0,0.9390436153371441,48.95675113878841,7.5388994307352695,0.8555992141449629,2,0.21,0.78,0.027,0.039,0.208
23312625,2023-11-25,2062BK1,120.86,8.0,11574.0,1578.0,782.0,4231.0,1637.0,286.0,0.0,6137.0,980.0,266.0,0.1644054054054054,0.04540540540540541,0.9348918918918919,1923.0,0.9379171193470595,50.777759390610804,7.334600760451626,0.8512740509615958,6,0.21,0.72,0.029,0.04,0.22
23312628,2023-11-25,S.TOWER6VAN,135.07,0.0,11865.0,2028.0,824.0,6126.0,2563.0,0.0,384.0,6604.0,1859.0,0.0,0.1644054054054054,0.04540540540540541,0.9348918918918919,2947.0,0.9999999999925965,48.89316650589404,5.850591715973446,0.8696979979637361,67,0.2,1.3,0.038,0.04,0.22
23312634,2023-11-25,S.TOWER6VAN,126.52,8.38,11133.0,1785.0,809.0,3597.0,2458.0,0.0,457.0,6141.0,2320.0,0.0,0.1644054054054054,0.04540540540540541,0.9348918918918919,2915.0,0.9378799110382663,48.53778058766569,6.236974789912472,0.8432246998281842,67,0.18,1.33,0.03,0.037,0.22
23312643,2023-11-25,2062BK1,123.22,8.13,11133.0,1431.0,773.0,3598.0,1702.0,248.0,0.0,6481.0,1647.0,0.0,0.1644054054054054,0.04540540540540541,0.9348918918918919,1950.0,0.9381043014774413,52.59698100914951,7.779874213831041,0.8728205128200652,6,0.21,0.89,0.034,0.033,0.25
23312637,2023-11-25,C20MMNATLT,121.7,0.0,11940.0,2106.0,784.0,3657.0,1692.0,288.0,0.0,6260.0,2040.0,0.0,0.1644054054054054,0.04540540540540541,0.9348918918918919,1980.0,0.999999999991783,51.43796220171374,5.669515669512977,0.854545454545023,41,0.19,0.78,0.016,0.032,0.21
23312640,2023-11-25,2062BK1,123.01,8.03,11328.0,2052.0,801.0,3554.0,1702.0,363.0,0.0,6038.0,1773.0,0.0,0.1644054054054054,0.04540540540540541,0.9348918918918919,2065.0,0.9387210012138377,49.08544020771412,5.520467836254619,0.8242130750601335,6,0.19,0.76,0.019,0.035,0.21
23312646,2023-11-25,SEQRFE550D,122.56,7.89,15735.0,2076.0,815.0,3518.0,1720.0,275.0,0.0,5950.0,942.0,0.0,0.1644054054054054,0.04540540540540541,0.9348918918918919,1995.0,0.9395170563362246,48.547650130152185,7.579479768782476,0.8621553884707458,73,0.22,0.75,0.029,0.027,0.24
23312649,2023-11-25,SEQRFE550D,125.16,8.02,9951.0,1974.0,792.0,3842.0,1630.0,353.0,0.0,6333.0,1141.0,376.0,0.1644054054054054,0.04540540540540541,0.9348918918918919,1983.0,0.9397807478529826,50.59923298137904,5.041033434647902,0.8219868885522834,73,0.2,0.75,0.024,0.028,0.21
23312652,2023-11-25,C20MMNACU,124.6,8.15,10932.0,729.0,757.0,2089.0,1620.0,305.0,0.0,5958.0,996.0,879.0,0.1644054054054054,0.04540540540540541,0.9348918918918919,1925.0,0.9386064030061122,47.817014445844165,14.995884773641981,0.8415584415580044,39,0.18,0.67,0.021,0.025,0.22
23312655,2023-11-25,2062BK1,118.53,8.45,10911.0,1038.0,721.0,1971.0,1614.0,272.0,0.0,6504.0,1084.0,0.0,0.1644054054054054,0.04540540540540541,0.9348918918918919,1886.0,0.9334540872504846,54.87218425668715,10.511560693631491,0.8557794273590372,6,0.2,0.79,0.024,0.027,0.21
23212650,2023-11-25,SEQRFE550D,124.96,8.22,9159.0,4158.0,798.0,1769.0,1701.0,263.0,0.0,6928.0,1155.0,0.0,0.1644054054054054,0.04540540540540541,0.9348918918918919,1964.0,0.9382790208669599,55.441741356790644,2.202741702741173,0.8660896130341822,73,0.2,0.83,0.022,0.024,0.24
