Repository: SiddharthKumar268/FerroMind

# FerroMind
*Ferro-Alloy Optimisation using Machine Learning*
**SAIL Durgapur Steel Plant | Steel Melting Shop**
Intern: Siddharth Kumar | FY 2023-24 to FY 2025-26

---

## Quick Start

```bash

# 2. Place raw Excel files in data/raw/

## Dataset

| | |
|---|---|
| Total heats after cleaning | 47,421 |
| Training set | 37,936 heats (Apr 2023 – Jun 2025) |
| Test set | 9,485 heats (Jun 2025 – Dec 2025) |
| Input features | 21 (16 raw + 5 engineered) |
| Target variables | Mn, Si, C, S, P |
| BOF grades | 76 distinct grades |
| Split method | Chronological 80/20 — no shuffle, no leakage |

---

File: data/processed/sms_train_slag.csv (part 73 of 74)
Heat_Number,Date,BOF Grade Code,Hot Metal Addn. Weight,Scrap Addn. Weight,Lime Into Converter,Dolomite Into Converter,Lime Into Ladle,Iron Ore Into Converter,SIMN Into Ladle,FESI Into Ladle,FEMN Into Ladle,Measered O2 Mainblow II,Duration of Mainblow I/II,Measered O2 2nd Blow,HM_P,HM_S,HM_Si,Total_FA_Ladle,HM_Ratio,O2_per_ton_HM,Lime_Dolo_Ratio,SiMn_FA_Fraction,Grade_Encoded,C,Mn,P,S,Si,FeO,CaO,SiO2,Al2O3,MnO,MgO,P2O5,Basicity,Slag_SP_Index
25102503,2025-05-20,2062BK1,125.42,9.86,10332.0,2784.0,1494.0,4401.0,1801.0,267.0,183.0,5980.0,1489.0,0.0,0.1561851851851851,0.0419629629629629,0.9084814814814814,2251.0,0.9271141336418752,47.67979588544347,3.711206896550391,0.8000888493999111,6,0.19,0.74,0.02,0.033,0.21,23.242,50.158,15.557,0.904,1.019,5.379,2.192,3.2239362385910786,1.2927319587628867
25202473,2025-05-20,2062BK1,124.95,10.2,8826.0,2976.0,693.0,2743.0,1762.0,263.0,176.0,6496.0,1127.0,262.0,0.1561851851851851,0.0419629629629629,0.9084814814814814,2201.0,0.9245283018799516,51.9887955177912,2.9657258064506165,0.8005452067238525,6,0.19,0.75,0.025,0.027,0.19,25.219,47.719,15.852,1.275,1.219,5.257,1.893,3.010092726928657,1.161837748344371
25202470,2025-05-20,C20MMNACUTLT,122.3,10.21,10098.0,2463.0,693.0,2296.0,1792.0,260.0,176.0,6287.0,1363.0,0.0,0.1561851851851851,0.0419629629629629,0.9084814814814814,2228.0,0.9229492113733082,51.4063777591872,4.099878197318676,0.8043087971271076,40,0.19,0.75,0.026,0.026,0.2,27.836,47.41,14.235,0.875,0.974,5.252,1.968,3.3302894071368363,1.1268777334093936
25202452,2025-05-20,SEQRFE550D,122.03,10.63,10653.0,2319.0,712.0,1982.0,1667.0,229.0,0.0,6543.0,1101.0,0.0,0.1561851851851851,0.0419629629629629,0.9084814814814814,1896.0,0.9198703452365457,53.61796279559438,4.593790426906169,0.8792194092822367,73,0.227,0.748,0.02,0.022,0.234,23.293,51.167,15.514,0.804,1.042,4.322,2.36,3.2979052529809865,1.3184652648938364
25202491,2025-05-20,SAILTOWER6VA,133.01,0.0,7317.0,1974.0,641.0,2834.0,2146.0,0.0,810.0,6498.0,2388.0,0.0,0.1561851851851851,0.0419629629629629,0.9084814814814814,2956.0,0.999999999992482,48.85346966356776,3.706686930089308,0.7259810554801333,68,0.195,1.421,0.042,0.02,0.229,27.822,47.454,14.157,0.85,0.976,5.307,1.982,3.3517445966944486,1.1303954263935208
25102511,2025-05-21,1786550D,123.25,9.5,11187.0,2661.0,684.0,5800.0,1861.0,271.0,152.0,6132.0,1232.0,0.0,0.1564166666666666,0.0499583333333333,0.8812916666666667,2284.0,0.9284369114807652,49.75253549655373,4.204058624575647,0.8147985989488552,3,0.24,0.77,0.02,0.04,0.23,21.794,51.809,15.281,0.926,1.09,5.157,2.448,3.390197618112812,1.3973729636422483
25202539,2025-05-21,1786550D,122.77,10.11,9567.0,2229.0,886.0,2469.0,1796.0,253.0,0.0,6430.0,1440.0,0.0,0.1564166666666666,0.0499583333333333,0.8812916666666667,2049.0,0.923916315465654,52.374358556224045,4.292059219378963,0.8765251342113829,3,0.22,0.75,0.03,0.04,0.21,20.581,49.429,17.875,1.196,0.992,5.913,2.439,2.76510405012307,1.2853056660685962
25202507,2025-05-21,2062BK1,124.97,9.89,9864.0,2706.0,685.0,2269.0,1691.0,267.0,0.0,6282.0,1369.0,265.0,0.1564166666666666,0.0499583333333333,0.8812916666666667,1958.0,0.9266646893005586,50.26806433503826,3.645232815963176,0.8636363636359226,6,0.19,0.69,0.019,0.029,0.24,22.308,50.898,15.767,0.734,1.035,5.075,2.63,3.2279299847793004,1.336747557516546
25202510,2025-05-21,2062BK1,117.65,9.85,11322.0,1254.0,814.0,2606.0,1735.0,263.0,169.0,6331.0,1443.0,0.0,0.1564166666666666,0.0499583333333333,0.8812916666666667,2167.0,0.9227450980319784,53.8121546956752,9.028708133964091,0.8006460544527916,6,0.2,0.75,0.023,0.032,0.23,25.3,48.679,15.832,0.762,1.057,4.528,2.361,3.074527884797575,1.1834536746651108
25202520,2025-05-21,2062BK1,127.01,9.58,11502.0,1974.0,660.0,4401.0,1806.0,270.0,206.0,6382.0,1177.0,0.0,0.1564166666666666,0.0499583333333333,0.8812916666666667,2282.0,0.929863093923934,50.24801196716599,5.82674772036179,0.7914110429444384,6,0.21,0.78,0.032,0.034,0.23,23.532,49.919,15.55,0.937,1.024,5.323,2.167,3.210018648318436,1.2772560960008188
25202522,2025-05-21,2062BK1,124.28,9.79,11478.0,2196.0,748.0,3892.0,1701.0,277.0,267.0,6461.0,1148.0,0.0,0.1564166666666666,0.0499583333333333,0.8812916666666667,2245.0,0.9269784440894536,51.987447698326456,5.226775956281773,0.7576837416477694,6,0.21,0.81,0.026,0.039,0.23,13.612499999999999,51.0215,21.84,3.3595,2.1525,5.4165,1.0835,2.336042305755231,1.4391103840241444
25202565,2025-05-22,S.TOWER6VAN,126.71,0.0,9114.0,2400.0,641.0,2412.0,2575.0,101.0,651.0,6686.0,1069.0,0.0,0.153,0.0431428571428571,0.8761428571428572,3327.0,0.999999999992108,52.76615894520744,3.7974999999984176,0.7739705440334314,67,0.18,1.34,0.043,0.028,0.23,11.2195,47.935,22.595,3.6605,1.409,10.0415,1.3635,2.1213931669322004,1.4175452085582059
25202591,2025-05-22,1786500D,124.64,7.31,9387.0,2997.0,696.0,1459.0,1718.0,233.0,0.0,6617.0,1080.0,0.0,0.153,0.0431428571428571,0.8761428571428572,1951.0,0.9446002273516896,53.08889602011321,3.132132132131087,0.8805740645818142,2,0.25,0.79,0.028,0.026,0.246,0.0,0.0,0.0,0.0,0.0,0.0,0.0,0.0,0.0
25102566,2025-05-22,C20MMNC,132.73,0.0,9987.0,2940.0,674.0,5073.0,1811.0,244.0,0.0,6113.0,1013.0,0.0,0.153,0.0431428571428571,0.8761428571428572,2055.0,0.999999999992466,46.05590296055108,3.3969387755090485,0.8812652068122232,42,0.21,0.71,0.024,0.033,0.16,17.725,50.145,19.234,1.268,1.135,6.138,2.749,2.606966467377177,1.356737012987013
25102584,2025-05-22,C20MMNACUTLT,130.34,0.0,11115.0,2223.0,694.0,2292.0,1814.0,274.0,125.0,6303.0,1719.0,0.0,0.153,0.0431428571428571,0.8761428571428572,2213.0,0.9999999999923278,48.35814024820962,4.999999999997751,0.819701762313231,40,0.22,0.75,0.019,0.028,0.22,17.841,50.039,19.224,1.271,1.141,6.134,2.738,2.6028088426527956,1.3499973021097504
25102588,2025-05-22,SEQRFE550D,128.99,7.58,10227.0,3801.0,710.0,3311.0,1808.0,261.0,0.0,6851.0,1393.0,0.0,0.153,0.0431428571428571,0.8761428571428572,2069.0,0.9444973273709856,53.11264439062631,2.690607734805922,0.8738521024645366,73,0.22,0.77,0.035,0.032,0.21,22.759,49.192,16.207,1.212,0.884,6.167,2.134,3.0350444225074034,1.262401519234224
25202597,2025-05-22,2062BK1,128.52,7.21,10443.0,3450.0,696.0,3161.0,1721.0,263.0,0.0,6478.0,1637.0,0.0,0.153,0.0431428571428571,0.8761428571428572,1984.0,0.9468798349595012,50.40460628656704,3.026956521738253,0.867439516128595,6,0.18,0.76,0.022,0.036,0.23,19.409,54.331,14.957,0.631,1.194,5.657,2.295,3.6322369300708655,1.580906101783688
25202587,2025-05-22,2062BK1,126.24,7.84,10314.0,3114.0,704.0,1872.0,1823.0,273.0,0.0,6833.0,1199.0,0.0,0.153,0.0431428571428571,0.8761428571428572,2096.0,0.941527446293694,54.12705956864602,3.312138728322636,0.8697519083965316,6,0.19,0.72,0.02,0.026,0.19,19.509,54.383,14.866,0.636,1.204,5.6,2.275,3.657967310149997,1.5820048871305563
25102640,2025-05-23,2062BK1,134.58,7.32,10011.0,2886.0,699.0,2632.0,1806.0,297.0,267.0,6703.0,2058.0,0.0,0.1554736842105263,0.043,0.882421052631579,2370.0,0.9484143763146696,49.80680636015896,3.468814968813767,0.7620253164553746,6,0.2,0.79,0.027,0.034,0.22,20.758,52.541,16.005,0.797,1.182,4.968,2.309,3.2825815319255276,1.4291426395386793
25102632,2025-05-23,1786550D,129.21,0.0,9960.0,3168.0,689.0,3731.0,1854.0,284.0,250.0,6332.0,1055.0,0.0,0.1554736842105263,0.043,0.882421052631579,2388.0,0.9999999999922607,49.00549493035365,3.143939393938401,0.7763819095474136,3,0.22,0.76,0.03,0.03,0.22,20.289,50.846,17.221,1.014,1.148,5.421,2.449,2.952386482406224,1.3554957212550982
25102623,2025-05-23,TMT-FE500D,125.16,6.9,10041.0,2505.0,690.0,3053.0,1712.0,264.0,0.0,6491.0,1116.0,0.0,0.1554736842105263,0.043,0.882421052631579,1976.0,0.9477510222554312,51.861617129659145,4.008383233531334,0.8663967611331648,78,0.21,0.74,0.023,0.033,0.24,27.423,48.399,14.9,0.708,1.429,3.663,1.823,3.248037044493658,1.143535582648143
25202607,2025-05-23,2062BK1,126.9,7.22,9501.0,2559.0,709.0,2926.0,1819.0,263.0,0.0,6499.0,1403.0,0.0,0.1554736842105263,0.043,0.882421052631579,2082.0,0.9461676110874876,51.21355397910785,3.712778429072406,0.8736791546585622,6,0.19,0.74,0.025,0.03,0.21,18.663,53.797,16.618,0.67,1.16,4.968,2.6,3.237078043203562,1.5247718383311604
25202637,2025-05-23,2062BK1,118.7,7.33,9099.0,3147.0,704.0,2395.0,1671.0,250.0,172.0,5933.0,1289.0,0.0,0.1554736842105263,0.043,0.882421052631579,2093.0,0.9418392446168228,49.98315079991589,2.8913250714957446,0.7983755375055909,6,0.18,0.89,0.021,0.033,0.18,20.491,51.531,16.635,0.941,1.086,5.393,2.365,3.097559509497475,1.3879656314811322
25202609,2025-05-23,TMT-FE500D,128.49,6.19,9822.0,2550.0,704.0,2846.0,1762.0,250.0,0.0,6655.0,1402.0,0.0,0.1554736842105263,0.043,0.882421052631579,2012.0,0.9540392040321204,51.79391392285942,3.8517647058808415,0.8757455268385309,78,0.21,0.77,0.025,0.031,0.22,19.048,53.274,16.754,0.715,1.189,4.902,2.583,3.17958818263205,1.4879758679440271
25202619,2025-05-23,2062BK1,131.23,0.0,9663.0,3009.0,693.0,2982.0,1714.0,253.0,0.0,6589.0,1441.0,0.0,0.1554736842105263,0.043,0.882421052631579,1967.0,0.99999999999238,50.20955574144472,3.2113659022920533,0.871377732587254,6,0.2,0.8,0.027,0.037,0.21,20.014,52.948,15.773,0.898,0.973,5.894,1.975,3.3566628629390136,1.4794903319548454
25202601,2025-05-23,2062BK1,124.2,7.02,9669.0,3054.0,698.0,3122.0,1822.0,257.0,0.0,6282.0,1395.0,0.0,0.1554736842105263,0.043,0.882421052631579,2079.0,0.9465020576059556,50.57971014452029,3.166011787818217,0.8763828763824548,6,0.18,0.736,0.017,0.025,0.208,23.017,49.314,15.979,1.08,0.886,6.11,2.162,3.0859824780976224,1.2645588122163245
25202648,2025-05-23,2062BK1,122.45,7.14,9018.0,2400.0,600.0,3027.0,1711.0,294.0,182.0,6509.0,1038.0,0.0,0.1554736842105263,0.043,0.882421052631579,2187.0,0.944903156100433,53.15639036297953,3.7574999999984335,0.7823502514856963,6,0.19,0.8,0.038,0.025,0.21,26.609,47.623,16.017,0.807,0.878,4.398,2.186,2.9730927706330377,1.1172027118962158
25102684,2025-05-24,1786550D,126.21,7.14,11901.0,2760.0,707.0,3476.0,1807.0,267.0,135.0,6252.0,1858.0,0.0,0.1706521739130434,0.0386086956521739,0.8803478260869566,2209.0,0.9464566929062884,49.53648680730896,4.311956521737568,0.8180172023536361,3,0.23,0.73,0.02,0.02,0.23,1.9785,50.172,30.2655,5.364,1.624,8.855,0.1335,1.6576743264004756,1.5559621646766941
25202675,2025-05-24,S.TOWER6VAN,123.55,7.12,8895.0,2841.0,613.0,0.0,2420.0,57.0,520.0,6680.0,1161.0,0.0,0.1706521739130434,0.0386086956521739,0.8803478260869566,2997.0,0.9455115940847516,54.06717927920626,3.13093980992498,0.8074741408072047,67,0.18,1.33,0.035,0.022,0.23,23.032,48.563,15.34,1.458,1.121,6.831,2.146,3.1655693892184344,1.2655512990905065
25202668,2025-05-24,C20MMNACUTLT,124.49,7.23,10257.0,3216.0,707.0,2728.0,1714.0,317.0,270.0,6687.0,1526.0,321.0,0.1706521739130434,0.0386086956521739,0.8803478260869566,2301.0,0.9451108411710818,53.71515784357205,3.1893656716407994,0.7448935245542178,40,0.23,0.76,0.017,0.025,0.22,1.708,46.999,28.333,7.335,1.865,11.771,0.108,1.6587492059010378,1.5644431129751684
25102678,2025-05-24,S.TOWER6VAN,129.01,6.86,11013.0,2997.0,564.0,998.0,2558.0,98.0,582.0,6488.0,2436.0,0.0,0.1706521739130434,0.0386086956521739,0.8803478260869566,3238.0,0.9495105615592144,50.29067514107209,3.6746746746734487,0.7899938233475016,67,0.189,1.295,0.034,0.022,0.226,1.579,51.34,29.316,4.994,1.511,9.524,0.165,1.7512023740491867,1.6617037804246506
25202665,2025-05-24,C20MMNACUTLT,129.28,7.51,11862.0,2535.0,704.0,3024.0,1603.0,250.0,213.0,6998.0,1681.0,0.0,0.1706521739130434,0.0386086956521739,0.8803478260869566,2066.0,0.9450983258941072,54.13056930651199,4.679289940826557,0.7758954501448326,40,0.23,0.76,0.021,0.024,0.21,19.143,53.021,17.266,1.125,0.87,4.547,2.482,3.070655006660103,1.4562208184564682
25202657,2025-05-24,2062BK1,126.88,0.0,10056.0,2400.0,676.0,4453.0,1735.0,283.0,250.0,6176.0,1441.0,0.0,0.1706521739130434,0.0386086956521739,0.8803478260869566,2268.0,0.9999999999921184,48.6759142493011,4.189999999998254,0.764991181657511,6,0.18,0.74,0.021,0.028,0.21,26.598,47.635,16.006,0.79,0.881,4.425,2.185,2.975885550071843,1.1180612604154443
25202701,2025-05-24,1786550D,125.95,0.0,10866.0,2394.0,643.0,925.0,1735.0,277.0,179.0,6501.0,1082.0,0.0,0.1706521739130434,0.0386086956521739,0.8803478260869566,2191.0,0.9999999999920604,51.615720523607656,4.53884711779259,0.7918758557732579,3,0.21,0.79,0.02,0.02,0.23,21.942,51.579,15.221,0.837,1.046,4.884,2.92,3.388450926290895,1.387875363254763
25102671,2025-05-24,S.TOWER6VAN,124.79,7.2,10392.0,3000.0,707.0,2004.0,2551.0,125.0,589.0,6400.0,1167.0,0.0,0.1706521739130434,0.0386086956521739,0.8803478260869566,3265.0,0.945450412902906,51.28616074964912,3.4639999999988453,0.7813169984683671,67,0.2,1.32,0.034,0.029,0.27,23.297,49.24,15.361,1.165,1.108,6.149,2.132,3.205311808358287,1.2737008199901705
25102669,2025-05-24,1786550D,122.62,0.0,10911.0,2994.0,699.0,1990.0,1780.0,294.0,260.0,6409.0,1138.0,0.0,0.1706521739130434,0.0386086956521739,0.8803478260869566,2334.0,0.9999999999918447,52.2671668565302,3.644288577153092,0.7626392459294076,3,0.2,0.78,0.03,0.03,0.22,19.189,53.075,17.195,1.116,0.872,4.537,2.47,3.0864735985112817,1.458705510512574
25102666,2025-05-24,1786550D,127.39,7.34,10515.0,3048.0,689.0,2503.0,1814.0,346.0,261.0,1274.0,2636.0,0.0,0.1706521739130434,0.0386086956521739,0.8803478260869566,2421.0,0.945520670964555,10.0007849908941,3.4498031496051675,0.7492771581987818,3,0.2,0.8,0.03,0.02,0.18,23.281,49.222,15.36,1.159,1.108,6.168,2.153,3.2043486752164574,1.2737953522074428
25102658,2025-05-24,C20MMNC,131.5,0.0,10464.0,3267.0,692.0,6036.0,1861.0,260.0,0.0,6421.0,1132.0,0.0,0.1706521739130434,0.0386086956521739,0.8803478260869566,2121.0,0.9999999999923956,48.82889733803172,3.202938475664768,0.8774163130594638,42,0.21,0.73,0.024,0.024,0.21,21.396,50.919,16.261,1.071,1.111,5.5,2.208,3.1311646783913414,1.352142970949068
25102654,2025-05-24,2062BK1,130.2,7.11,11289.0,2979.0,701.0,3648.0,1763.0,301.0,277.0,6444.0,1136.0,293.0,0.1706521739130434,0.0386086956521739,0.8803478260869566,2341.0,0.9482193576509488,49.49308755722356,3.7895266868063815,0.7530969671077518,6,0.19,0.79,0.028,0.025,0.2,23.26,49.377,16.495,0.988,0.998,5.131,2.243,2.9932710960232782,1.242001207364926
25202719,2025-05-25,2062BK1,129.83,10.08,8169.0,3969.0,622.0,2056.0,1718.0,240.0,0.0,6325.0,1114.0,358.0,0.1739,0.0471,0.75785,1958.0,0.9279536845048392,48.71755372372551,2.0582010582005394,0.877425944841227,6,0.19,0.76,0.021,0.027,0.23,26.73,45.77,14.331,0.827,1.349,7.054,2.411,3.1935528886408044,1.1146558862208369
25102698,2025-05-25,S.TOWER6VAN,127.2,0.0,9129.0,2766.0,707.0,3727.0,2558.0,102.0,576.0,6696.0,1506.0,0.0,0.1739,0.0471,0.75785,3236.0,0.9999999999921384,52.641509433548414,3.3004338394782,0.7904820766375802,67,0.177,1.331,0.02,0.028,0.215,17.961,50.085,19.117,1.261,1.14,6.101,2.722,2.6197824040171565,1.3507645837266378
25202709,2025-05-25,2062BK1,126.35,6.91,10920.0,3603.0,657.0,2421.0,1741.0,287.0,0.0,6394.0,1122.0,0.0,0.1739,0.0471,0.75785,2028.0,0.9481464805571954,50.60546102057297,3.030807660282256,0.8584812623269928,6,0.21,0.78,0.022,0.02,0.18,3.009,49.718,27.29,5.767,1.721,10.435,0.222,1.8217727455937855,1.6408580858085808
25102732,2025-05-25,1786550D,122.2,9.5,10428.0,3138.0,687.0,1104.0,1866.0,295.0,0.0,6287.0,1384.0,0.0,0.1739,0.0471,0.75785,2161.0,0.9278663629390445,51.4484451714284,3.3231357552570677,0.8634891254045055,3,0.2,0.75,0.03,0.03,0.21,21.493,50.764,16.029,0.982,1.12,5.613,2.439,3.1668122270742356,1.3528769021666713
25102730,2025-05-25,1786550D,125.1,10.0,10188.0,1944.0,700.0,1502.0,1859.0,278.0,0.0,6804.0,1507.0,0.0,0.1739,0.0471,0.75785,2137.0,0.9259807549894452,54.38848920819834,5.240740740738045,0.8699110903131165,3,0.22,0.79,0.02,0.03,0.23,26.557,45.728,14.428,0.857,1.331,7.132,2.443,3.1691731928754594,1.1156980432342751
25102725,2025-05-25,C20MMNACUTLT,124.87,0.0,11088.0,3390.0,697.0,4243.0,1769.0,271.0,0.0,6414.0,1120.0,0.0,0.1739,0.0471,0.75785,2040.0,0.9999999999919916,51.36542003642696,3.2707964601760264,0.867156862744673,40,0.2,0.82,0.042,0.031,0.24,1.842,49.468,29.095,5.581,2.257,9.796,0.289,1.7001649711300524,1.5989398151140994
25102785,2025-05-26,1786550D,128.5,9.58,10482.0,3105.0,707.0,3714.0,1855.0,274.0,0.0,6545.0,2040.0,0.0,0.1704999999999999,0.0409583333333333,0.9488333333333334,2129.0,0.9306199304683472,50.933852139681456,3.375845410626932,0.8713010803189896,3,0.21,0.766,0.018,0.027,0.239,23.84,49.081,15.566,0.934,0.907,5.554,2.628,3.1528875184685554,1.2454893800593805
25102793,2025-05-26,C20MMNACUTLT,122.76,10.0,11097.0,3000.0,702.0,3973.0,1757.0,271.0,0.0,6216.0,1094.0,0.0,0.1704999999999999,0.0409583333333333,0.9488333333333334,2028.0,0.9246761072542584,50.63538611884461,3.698999999998767,0.8663708086780738,40,0.18,0.78,0.018,0.032,0.24,20.145,50.743,17.123,1.128,0.909,5.871,2.48,2.9632679280541927,1.3615337143470445
25102734,2025-05-26,2062BK1,123.44,10.2,9096.0,3171.0,719.0,1488.0,1864.0,287.0,0.0,6458.0,1336.0,0.0,0.1704999999999999,0.0409583333333333,0.9488333333333334,2151.0,0.923675546236728,52.31691510002984,2.868495742667024,0.8665736866569658,6,0.192,0.804,0.033,0.034,0.18,25.8,46.368,14.779,0.848,1.305,6.922,2.452,3.137212449255751,1.142631838344012
25102752,2025-05-26,2062BK1,131.01,0.0,9972.0,2682.0,684.0,3324.0,1864.0,267.0,0.0,6598.0,1097.0,0.0,0.1704999999999999,0.0409583333333333,0.9488333333333334,2131.0,0.9999999999923672,50.36256774253598,3.718120805367741,0.8747067104641602,6,0.2,0.76,0.031,0.035,0.22,22.257,49.108,16.032,1.177,1.407,5.851,2.635,3.062932701303561,1.2825280752154609
25202777,2025-05-26,1786550D,128.61,7.98,11322.0,3333.0,682.0,3228.0,1812.0,260.0,0.0,218.0,1796.0,0.0,0.1704999999999999,0.0409583333333333,0.9488333333333334,2072.0,0.9415769822026387,1.6950470414299428,3.3969396939683776,0.8745173745169524,3,0.23,0.77,0.03,0.03,0.24,1.935,47.423,29.441,7.992,1.227,9.946,0.112,1.6107261734936487,1.5113936960193775
25202743,2025-05-26,1786550D,131.87,0.0,8526.0,3117.0,729.0,1147.0,1735.0,263.0,0.0,6076.0,1060.0,0.0,0.1704999999999999,0.0409583333333333,0.9488333333333334,1998.0,0.9999999999924168,46.07568059417551,2.7353224254081696,0.8683683683679337,3,0.22,0.792,0.038,0.033,0.228,26.131,46.181,14.593,0.829,1.32,6.968,2.449,3.1643826229957517,1.1339717618170655
25202753,2025-05-26,1786550D,117.35,10.12,9180.0,3090.0,715.0,1886.0,1765.0,243.0,0.0,6596.0,1221.0,0.0,0.1704999999999999,0.0409583333333333,0.9488333333333334,2008.0,0.9206087706839208,56.20792501017292,2.9708737864068056,0.8789840637445822,3,0.23,0.77,0.02,0.02,0.27,22.383,49.27,15.818,1.04,1.394,5.812,2.74,3.114609014476263,1.2897230511491546
25202763,2025-05-26,2062BK1,128.4,9.89,8592.0,2877.0,693.0,2822.0,1701.0,280.0,0.0,6442.0,1196.0,284.0,0.1704999999999999,0.0409583333333333,0.9488333333333334,1981.0,0.9284836213686566,50.17133956347219,2.986444212720547,0.858657243815821,6,0.2,0.73,0.017,0.024,0.22,26.587,45.76,14.416,0.862,1.334,7.087,2.426,3.1740306582506763,1.1159886840308262
25202788,2025-05-26,C20MMNC,128.59,10.0,13764.0,1929.0,492.0,2621.0,1671.0,263.0,142.0,6893.0,1151.0,215.0,0.1704999999999999,0.0409583333333333,0.9488333333333334,2076.0,0.927844721834708,53.60447935256549,7.135303265937203,0.8049132947973001,42,0.19,0.73,0.023,0.025,0.22,23.949,49.232,15.484,0.884,0.909,5.452,2.597,3.1793348401679045,1.2484657909418269
25202794,2025-05-26,1786550D,129.9,10.38,10737.0,3585.0,0.0,3054.0,0.0,0.0,0.0,6416.0,1575.0,0.0,0.1704999999999999,0.0409583333333333,0.9488333333333334,0.0,0.926005132585358,49.3918398764481,2.9949790794970728,0.0,3,0.23,0.78,0.02,0.03,0.22,25.139,49.82,15.163,0.946,0.805,4.597,2.029,3.2854128198364547,1.23613626777163
25102838,2025-05-27,2062BK1,125.5,10.0,11196.0,2550.0,581.0,2916.0,1861.0,284.0,0.0,6424.0,1089.0,0.0,0.152090909090909,0.0467727272727272,0.9467727272727272,2145.0,0.9261992619857846,51.18725099560807,4.390588235292396,0.8675990675986631,6,0.19,0.69,0.021,0.032,0.23,24.403,49.614,16.058,0.996,1.09,3.992,2.293,3.089482533158976,1.2261875339825021
25102832,2025-05-27,1786550D,120.38,9.88,10527.0,2646.0,800.0,3442.0,1861.0,281.0,0.0,6467.0,1123.0,0.0,0.152090909090909,0.0467727272727272,0.9467727272727272,2142.0,0.924151696599692,53.72154842952549,3.9784580498851176,0.8688141923431985,3,0.23,0.7,0.03,0.04,0.21,26.355,47.187,14.306,0.832,1.171,6.259,2.351,3.298175718179912,1.1604692341744134
25102827,2025-05-27,1786550D,123.92,10.63,10641.0,2694.0,694.0,3742.0,1891.0,280.0,0.0,6519.0,1099.0,0.0,0.152090909090909,0.0467727272727272,0.9467727272727272,2171.0,0.9209959122934152,52.60652033527593,3.9498886414239234,0.8710271764159968,3,0.21,0.74,0.03,0.03,0.22,21.64,50.731,16.195,1.036,0.958,5.431,2.436,3.132316621387997,1.340812982344857
25102811,2025-05-27,2062BK1,131.42,0.0,10491.0,3084.0,704.0,4249.0,1855.0,254.0,0.0,6448.0,1091.0,0.0,0.152090909090909,0.0467727272727272,0.9467727272727272,2109.0,0.9999999999923908,49.06406939545683,3.4017509727615427,0.8795637743001994,6,0.18,0.79,0.024,0.034,0.27,17.592,54.509,17.607,0.825,0.915,4.526,2.468,3.0956951385733755,1.5485511363636366
25102819,2025-05-27,1786550D,120.1,10.46,9555.0,2382.0,696.0,1038.0,1833.0,253.0,0.0,6176.0,1329.0,0.0,0.152090909090909,0.0467727272727272,0.9467727272727272,2086.0,0.9198835784243268,51.42381348833119,4.011335012592775,0.8787152444866353,3,0.24,0.75,0.02,0.03,0.21,22.832,49.624,15.497,1.409,1.126,6.033,1.945,3.201961543424958,1.2946517088442475
25202816,2025-05-27,1786550D,122.1,10.1,9639.0,4194.0,668.0,0.0,1181.0,263.0,0.0,6611.0,1126.0,311.0,0.152090909090909,0.0467727272727272,0.9467727272727272,1444.0,0.9236006051367354,54.14414414370071,2.298283261802027,0.8178670360105139,3,0.21,0.74,0.02,0.02,0.23,23.791,49.621,15.496,1.057,1.296,4.437,2.712,3.201974575724334,1.2630065159845247
25202800,2025-05-27,2062BK1,127.34,9.86,10347.0,3105.0,704.0,1575.0,1708.0,219.0,0.0,6896.0,1200.0,0.0,0.152090909090909,0.0467727272727272,0.9467727272727272,1927.0,0.9281341107804072,54.15423276225731,3.332367149757381,0.8863518422413668,6,0.2,0.72,0.024,0.027,0.26,18.92,51.983,17.245,0.802,0.982,6.263,2.24,3.014206192740345,1.4373444671791182
25202818,2025-05-27,2062BK1,119.03,10.22,9993.0,4218.0,688.0,0.0,1768.0,277.0,0.0,6510.0,1683.0,0.0,0.152090909090909,0.0467727272727272,0.9467727272727272,2045.0,0.9209284332617336,54.69209442951615,2.36913229018436,0.864547677261191,6,0.2,0.74,0.024,0.028,0.2,26.595,47.629,16.247,0.862,0.71,4.271,2.197,2.931376169374692,1.111710197698574
25202814,2025-05-27,1786550D,124.98,9.69,9009.0,3879.0,696.0,0.0,1721.0,263.0,0.0,6700.0,1134.0,0.0,0.152090909090909,0.0467727272727272,0.9467727272727272,1984.0,0.9280463354798542,53.60857737195064,2.3225058004634382,0.867439516128595,3,0.23,0.72,0.02,0.03,0.22,1.957,51.141,29.719,6.354,1.124,7.965,0.105,1.7207604306864062,1.6144521261483094
25102844,2025-05-28,2062BK1,126.86,9.92,11286.0,2973.0,704.0,3196.0,1865.0,261.0,0.0,6490.0,1257.0,234.0,0.1610869565217391,0.0421739130434782,1.1148695652173912,2126.0,0.9274747770074028,51.15875768523444,3.7961654894033647,0.8772342427089006,6,0.2,0.79,0.016,0.026,0.21,24.896,49.555,15.28,0.924,0.937,4.789,2.079,3.242916039526209,1.2334171292032756
25202881,2025-05-28,1786550D,125.04,9.88,11712.0,3099.0,704.0,3312.0,1765.0,263.0,0.0,5239.0,1798.0,0.0,0.1610869565217391,0.0421739130434782,1.1148695652173912,2028.0,0.9267714200939314,41.898592450080784,3.779283639882614,0.8703155818536142,3,0.2,0.74,0.02,0.02,0.19,20.909,51.491,17.482,0.691,1.111,4.694,2.008,2.9452039123720186,1.3411908730985624
25202861,2025-05-28,SEQRFE550D,126.2,10.21,11136.0,2508.0,693.0,2104.0,1799.0,253.0,0.0,6795.0,1674.0,0.0,0.1610869565217391,0.0421739130434782,1.1148695652173912,2052.0,0.9251521149408024,53.84310618023896,4.440191387558039,0.8767056530210152,73,0.22,0.78,0.02,0.025,0.23,21.327,49.956,18.006,0.715,0.947,5.241,2.217,2.774254456600211,1.2700462704021969
25202567,2025-05-28,ASP1239,121.01,0.0,10398.0,2427.0,660.0,2610.0,1741.0,294.0,179.0,6611.0,1898.0,0.0,0.1610869565217391,0.0421739130434782,1.1148695652173912,2214.0,0.9999999999917362,54.63184860710162,4.284301606920361,0.7863595302616141,24,0.41,0.81,0.028,0.026,0.24,21.495,49.878,17.099,0.889,1.129,5.323,2.638,2.9168421052631577,1.2923435678196658
25202857,2025-05-28,2062BK1,128.0,9.89,10497.0,2043.0,704.0,3436.0,1789.0,263.0,0.0,5509.0,1636.0,0.0,0.1610869565217391,0.0421739130434782,1.1148695652173912,2052.0,0.9282761621515102,43.03906249966376,5.138032305430672,0.8718323586740391,6,0.19,0.76,0.018,0.029,0.23,21.782,50.293,17.478,0.684,0.963,5.069,2.143,2.8773385205103263,1.2809913145360534
25102850,2025-05-28,1786550D,118.56,10.0,11097.0,2415.0,699.0,1938.0,1760.0,257.0,0.0,6562.0,1296.0,0.0,0.1610869565217391,0.0421739130434782,1.1148695652173912,2017.0,0.9222153080202068,55.34750337335233,4.595031055898718,0.8725830441245054,3,0.22,0.74,0.02,0.02,0.2,2.108,47.582,29.266,7.888,1.242,9.853,0.128,1.6257901390644753,1.5165577689243028
25102854,2025-05-28,2062BK1,123.04,8.66,10992.0,3561.0,712.0,3223.0,1864.0,280.0,0.0,6446.0,1042.0,0.0,0.1610869565217391,0.0421739130434782,1.1148695652173912,2144.0,0.9342444950574468,52.389466839626216,3.0867733782636657,0.8694029850742213,6,0.18,0.76,0.02,0.031,0.23,25.217,49.406,14.842,0.919,0.894,5.244,1.999,3.3285723910260727,1.2333000499251126
25102856,2025-05-28,SEQRFE550D,124.11,9.49,10668.0,3015.0,699.0,2766.0,1852.0,281.0,0.0,6379.0,1470.0,0.0,0.1610869565217391,0.0421739130434782,1.1148695652173912,2133.0,0.9289670658613104,51.39795342799615,3.538308457710269,0.8682606657286132,73,0.21,0.78,0.03,0.03,0.21,25.074,49.513,14.878,0.909,0.892,5.235,2.021,3.3277101955776596,1.2392811553575451
25202843,2025-05-28,2062BK1,123.22,9.67,10512.0,3120.0,591.0,1042.0,1809.0,233.0,0.0,6698.0,1128.0,0.0,0.1610869565217391,0.0421739130434782,1.1148695652173912,2042.0,0.92723304988391,54.3580587562542,3.369230769229689,0.8858961802150412,6,0.19,0.73,0.022,0.034,0.22,26.388,46.746,14.475,0.837,1.179,6.443,2.393,3.2292069632495166,1.1439408770555992
25102875,2025-05-28,1786550D,123.64,10.11,11121.0,3093.0,692.0,4427.0,1859.0,282.0,0.0,6116.0,1341.0,0.0,0.1610869565217391,0.0421739130434782,1.1148695652173912,2141.0,0.9244112149463596,49.46619217041842,3.5955383123169757,0.8682858477342978,3,0.22,0.77,0.02,0.03,0.22,30.101,43.892,16.47,0.635,2.012,3.644,1.633,2.6648048084512173,0.9424546938074381
25202903,2025-05-29,SEQRFE550D,117.96,11.15,11382.0,3060.0,693.0,2462.0,1802.0,236.0,0.0,6794.0,1491.0,0.0,0.1522608695652174,0.0381739130434782,1.0906521739130437,2038.0,0.913639532174784,57.59579518432015,3.71960784313604,0.8842001962704199,73,0.23,0.8,0.019,0.029,0.25,23.685,49.777,16.909,1.041,1.169,3.974,1.867,2.9436428149024247,1.2261854908239933
25202916,2025-05-29,2062BK1,122.59,0.0,9870.0,2244.0,701.0,1014.0,1701.0,229.0,0.0,6803.0,1219.0,0.0,0.1522608695652174,0.0381739130434782,1.0906521739130437,1930.0,0.9999999999918427,55.49392283175223,4.3983957219231735,0.8813471502586107,6,0.21,0.79,0.025,0.02,0.18,20.911,51.772,16.968,0.698,1.141,4.629,2.264,3.050975307914432,1.3667370644139387
25202913,2025-05-29,2062BK1,121.25,0.0,11469.0,2127.0,685.0,1509.0,1752.0,256.0,0.0,6800.0,1246.0,0.0,0.1522608695652174,0.0381739130434782,1.0906521739130437,2008.0,0.9999999999917526,56.08247422634159,5.392101551478424,0.872509960158928,6,0.2,0.75,0.019,0.018,0.23,21.086,51.923,17.285,0.92,1.105,3.827,2.265,3.003760268425315,1.353148128843949
25202896,2025-05-29,1786550D,122.92,0.0,11427.0,3390.0,696.0,3605.0,1826.0,256.0,0.0,6892.0,2001.0,0.0,0.1522608695652174,0.0381739130434782,1.0906521739130437,2082.0,0.9999999999918646,56.068987959192405,3.3707964601759968,0.8770413064356979,3,0.24,0.74,0.02,0.03,0.2,23.513,50.855,16.678,0.562,1.252,3.786,1.654,3.0490437076563337,1.2653015525477707
25102931,2025-05-29,2062BK1,125.02,11.92,10572.0,3114.0,599.0,2055.0,1807.0,233.0,0.0,6700.0,1452.0,0.0,0.1522608695652174,0.0381739130434782,1.0906521739130437,2040.0,0.912954578640916,53.59142537151183,3.3949903660875416,0.885784313725056,6,0.2,0.73,0.024,0.022,0.17,21.379,51.702,15.962,1.454,1.127,4.764,2.122,3.238864875023492,1.3845535857747309
25102882,2025-05-29,S.TOWER6VAN,127.44,12.5,11673.0,2991.0,645.0,1631.0,2558.0,112.0,538.0,6858.0,1215.0,0.0,0.1522608695652174,0.0381739130434782,1.0906521739130437,3208.0,0.9106760039952074,53.81355932161164,3.902708124371815,0.7973815461344148,67,0.188,1.302,0.028,0.021,0.217,15.518,55.024,18.189,0.789,1.188,5.351,1.967,3.0249587685541504,1.6323721371781181
25102899,2025-05-29,1786550D,120.37,11.75,12105.0,3105.0,679.0,3805.0,1865.0,274.0,0.0,6355.0,1413.0,0.0,0.1522608695652174,0.0381739130434782,1.0906521739130437,2139.0,0.9110656978435432,52.79554706278312,3.8985507246364257,0.8719027582978626,3,0.23,0.75,0.02,0.02,0.21,23.366,51.069,16.657,0.525,1.247,3.787,1.655,3.0657341817745225,1.2759594243453931
25102917,2025-05-29,1786550D,122.9,11.75,10074.0,2733.0,695.0,2022.0,1770.0,274.0,0.0,6724.0,1151.0,0.0,0.1522608695652174,0.0381739130434782,1.0906521739130437,2044.0,0.9127367248354048,54.7111472737615,3.686059275520056,0.8659491193733533,3,0.2,0.75,0.02,0.03,0.21,22.606,50.769,16.728,0.915,1.081,4.13,2.185,3.0347898858270064,1.2906825981949916
25102927,2025-05-29,SEQRFE550D,119.88,12.23,10779.0,3000.0,704.0,1838.0,1763.0,267.0,0.0,6430.0,1132.0,0.0,0.1522608695652174,0.0381739130434782,1.0906521739130437,2030.0,0.907425630149819,53.63697030318955,3.5929999999988023,0.868472906403513,73,0.21,0.74,0.022,0.035,0.21,21.475,51.949,15.731,1.434,1.133,4.702,2.085,3.3021230612763794,1.3962157658505119
25202930,2025-05-29,2062BK1,119.56,12.03,10599.0,2835.0,564.0,2608.0,1735.0,287.0,0.0,6400.0,1203.0,0.0,0.1522608695652174,0.0381739130434782,1.0906521739130437,2022.0,0.9085796793000336,53.529608564289646,3.73862433862302,0.8580613254199515,6,0.19,0.74,0.017,0.026,0.22,21.121,50.846,16.803,1.21,1.087,5.196,2.181,3.0258271840038082,1.3406987475280159
25102941,2025-05-30,2062BK1,122.19,0.0,10974.0,2952.0,682.0,3114.0,1868.0,267.0,0.0,6445.0,1571.0,0.0,0.1499444444444444,0.0368333333333333,0.7133333333333334,2135.0,0.999999999991816,52.74572387222567,3.717479674795489,0.8749414519902226,6,0.21,0.79,0.027,0.025,0.22,21.301,51.965,17.049,0.93,1.117,3.815,2.226,3.047800586510264,1.3549842246616781
25202950,2025-05-30,2062BK1,117.73,12.11,6843.0,2826.0,693.0,2866.0,1846.0,267.0,0.0,6704.0,1795.0,0.0,0.1499444444444444,0.0368333333333333,0.7133333333333334,2113.0,0.9067313616689254,56.94385458203564,2.421443736729504,0.8736393752953745,6,0.21,0.74,0.016,0.021,0.23,21.076,50.885,16.88,1.206,1.084,5.151,2.17,3.0143356436230078,1.340595937508233
25202942,2025-05-30,2062BK1,123.94,0.0,10623.0,1860.0,690.0,0.0,1775.0,243.0,0.0,7032.0,1234.0,0.0,0.1499444444444444,0.0368333333333333,0.7133333333333334,2018.0,0.9999999999919316,56.73713086931792,5.711290322577574,0.8795837462830131,6,0.18,0.72,0.029,0.023,0.2,1.682,54.482,25.149,6.926,1.008,8.858,0.166,2.166282306163022,2.030485986881336
25302962,2025-05-30,2062BK1,130.42,0.0,8970.0,2328.0,707.0,2036.0,1735.0,251.0,0.0,6789.0,1250.0,0.0,0.1499444444444444,0.0368333333333333,0.7133333333333334,1986.0,0.9999999999923326,52.05489955488381,3.8530927835035,0.8736153071496104,6,0.17,0.77,0.024,0.02,0.18,25.498,51.092,12.745,0.563,0.646,5.827,2.32,4.008473246508709,1.33594812258132
25302994,2025-05-31,2062BK1,122.6,11.56,8148.0,2655.0,635.0,358.0,1794.0,282.0,0.0,6597.0,1130.0,0.0,0.1561499999999999,0.03855,0.67095,2076.0,0.9138342277809048,53.80913539923483,3.0689265536711603,0.8641618497105664,6,0.18,0.74,0.026,0.026,0.23,23.933,50.9,14.552,0.583,1.229,4.903,2.483,3.4975606404177833,1.3225588525697658
25302989,2025-05-31,2062BK1,121.05,12.32,6738.0,2520.0,437.0,858.0,1791.0,281.0,0.0,6240.0,1348.0,410.0,0.1561499999999999,0.03855,0.67095,2072.0,0.9076254030073658,51.54894671580711,2.6738095238084627,0.8643822393818222,6,0.19,0.73,0.02,0.022,0.25,23.826,49.459,15.594,1.08,1.302,4.429,2.717,3.1714652132093626,1.254635853986454
25302979,2025-05-31,2062BK1,118.53,12.58,7470.0,1470.0,779.0,0.0,1755.0,241.0,0.0,6562.0,1178.0,0.0,0.1561499999999999,0.03855,0.67095,1996.0,0.9040500343154294,55.36151185307212,5.081632653057768,0.8792585170336277,6,0.21,0.74,0.033,0.025,0.21,4.165,62.442,19.923,2.178,1.267,8.812,0.16,3.134009235093355,2.592137490140728
25202977,2025-05-31,2062BK1,122.58,0.0,9192.0,2775.0,605.0,1284.0,1795.0,267.0,0.0,6568.0,1102.0,0.0,0.1561499999999999,0.03855,0.67095,2062.0,0.999999999991842,53.58133463816625,3.312432432431238,0.8705140640150968,6,0.2,0.74,0.023,0.018,0.21,18.645,52.941,16.675,0.85,1.269,5.312,2.722,3.1746821779803307,1.4988533733473006
25202971,2025-05-31,2062BK1,132.53,12.17,8217.0,1503.0,709.0,816.0,1822.0,257.0,0.0,6857.0,2188.0,0.0,0.1561499999999999,0.03855,0.67095,2079.0,0.9158949550731452,51.73922885345402,5.467065868259835,0.8763828763824548,6,0.2,0.75,0.016,0.019,0.23,24.043,48.774,15.691,0.926,0.918,5.563,2.591,3.108208004078511,1.2274820687051717
25102961,2025-05-31,S.TOWER6VAN,122.81,12.35,9300.0,2517.0,692.0,1653.0,2447.0,62.0,501.0,6727.0,1297.0,0.0,0.1561499999999999,0.03855,0.67095,3010.0,0.9086268126597468,54.77566973328901,3.694874851011643,0.8129568106309591,67,0.188,1.3,0.027,0.023,0.244,26.142,49.294,14.103,0.954,1.0,4.584,2.415,3.495036868973341,1.2248173731550962
25102990,2025-05-31,SEQRFE550D,120.02,11.98,9288.0,2964.0,740.0,1899.0,1821.0,261.0,0.0,6307.0,1492.0,0.0,0.1561499999999999,0.03855,0.67095,2082.0,0.909242424235536,52.54957507038369,3.1336032388653394,0.8746397694520295,73,0.23,0.74,0.02,0.026,0.18,23.168,50.005,14.699,0.694,0.917,6.387,2.553,3.4017006802721093,1.320508080701384
25102982,2025-05-31,1786500D,125.06,11.91,6042.0,2226.0,699.0,0.0,1814.0,257.0,0.0,7087.0,1124.0,0.0,0.1561499999999999,0.03855,0.67095,2071.0,0.9130466525449876,56.66879897603815,2.714285714284495,0.8759053597291763,2,0.23,0.74,0.021,0.02,0.186,18.645,53.101,16.569,0.84,1.268,5.273,2.715,3.204646952323476,1.5079085616924608
25102980,2025-05-31,2062BK1,126.04,12.38,12183.0,2718.0,692.0,0.0,1763.0,254.0,0.0,6745.0,1115.0,0.0,0.1561499999999999,0.03855,0.67095,2017.0,0.9105620574995624,53.51475721950559,4.48233995584824,0.8740704015860813,6,0.18,0.74,0.026,0.027,0.22,12.974499999999999,53.783,20.3545,2.8409999999999997,1.9815,5.0625,1.537,2.642185158802289,1.6136513651365139
25102968,2025-05-31,S.TOWER6VAN,119.19,12.88,8979.0,2565.0,639.0,477.0,2565.0,98.0,569.0,6325.0,1956.0,0.0,0.1561499999999999,0.03855,0.67095,3232.0,0.902475959711498,53.06653242677182,3.5005847953202727,0.7936262376235168,67,0.168,1.321,0.03,0.021,0.212,24.176,50.331,15.21,0.664,0.832,4.98,2.252,3.308855433567813,1.2778581765557167
25202978,2025-05-31,2062BK1,126.04,12.48,9303.0,3225.0,597.0,699.0,1806.0,270.0,0.0,6907.0,1703.0,0.0,0.1561499999999999,0.03855,0.67095,2076.0,0.9099047068949616,54.80006347147889,2.8846511627898037,0.8699421965313728,6,0.2,0.79,0.026,0.025,0.24,2.385,48.935,30.46,4.914,2.11,9.21,0.167,1.606480417583139,1.4898313341046097
25303007,2025-06-01,2062BK1,128.29,11.97,7902.0,2661.0,246.0,435.0,1770.0,274.0,0.0,6608.0,1486.0,0.0,0.1513529411764705,0.0468235294117647,0.5463529411764706,2044.0,0.914658491366643,51.5083015040026,2.9695603156696846,0.8659491193733533,6,0.21,0.78,0.043,0.033,0.21,18.173,53.057,16.381,0.572,1.122,6.025,3.177,3.2387376388719327,1.5354362610331356
25203036,2025-06-01,2062BK1,125.11,0.0,7164.0,1176.0,588.0,0.0,1738.0,233.0,0.0,6741.0,1101.0,0.0,0.1513529411764705,0.0468235294117647,0.5463529411764706,1971.0,0.999999999992007,53.88058508469442,6.091836734688697,0.8817858954840783,6,0.18,0.78,0.017,0.028,0.21,26.341,49.56,13.575,0.649,1.025,4.646,2.783,3.6505598114319393,1.241576270761831
25203014,2025-06-01,2062BK1,134.94,0.0,8016.0,2214.0,591.0,0.0,1792.0,263.0,0.0,6759.0,1644.0,0.0,0.1513529411764705,0.0468235294117647,0.5463529411764706,2055.0,0.9999999999925894,50.08892841225664,3.620596205960424,0.8720194647197703,6,0.22,0.74,0.019,0.026,0.23,25.929,50.192,13.062,0.427,0.845,5.479,2.673,3.8423026869784893,1.2872384078785393
25303015,2025-06-01,2062BK1,124.54,12.18,7866.0,1998.0,301.0,597.0,1769.0,261.0,0.0,7095.0,1725.0,0.0,0.1513529411764705,0.0468235294117647,0.5463529411764706,2030.0,0.9109128145047476,56.96964830530777,3.936936936934967,0.8714285714281421,6,0.19,0.75,0.031,0.033,0.22,28.097,49.518,12.704,0.617,0.959,4.287,2.507,3.897520661157025,1.2136169795598255
25103013,2025-06-01,2062BK1,127.52,12.12,8469.0,2490.0,607.0,505.0,1810.0,250.0,0.0,6510.0,1138.0,0.0,0.1513529411764705,0.0468235294117647,0.5463529411764706,2060.0,0.9132053852698856,51.05081555794345,3.4012048192757427,0.8786407766986026,6,0.18,0.74,0.022,0.034,0.23,32.731,47.296,10.78,0.394,0.917,4.477,2.194,4.3869770893238105,1.086964515535944
25103016,2025-06-01,2062BK1,125.07,11.65,8238.0,2508.0,599.0,0.0,1809.0,240.0,0.0,6605.0,1155.0,0.0,0.1513529411764705,0.0468235294117647,0.5463529411764706,2049.0,0.914789350490676,52.8104261609274,3.284688995214001,0.882869692532512,6,0.18,0.72,0.028,0.038,0.2,33.125,46.825,10.862,0.399,0.92,4.498,2.154,4.310503544140661,1.064494862235155
25103028,2025-06-01,2062BK1,122.97,8.15,8496.0,2961.0,690.0,0.0,1817.0,250.0,0.0,6124.0,1329.0,0.0,0.1513529411764705,0.0468235294117647,0.5463529411764706,2067.0,0.9378431970642324,49.80076441367975,2.8693009118531343,0.8790517658437934,6,0.18,0.8,0.027,0.033,0.23,19.405,52.364,17.488,0.807,1.181,4.677,2.494,2.9941105837955284,1.4193093727977448
25303027,2025-06-01,1786550D,121.17,8.04,7995.0,1227.0,555.0,2009.0,1761.0,298.0,227.0,6202.0,1040.0,665.0,0.1513529411764705,0.0468235294117647,0.5463529411764706,2286.0,0.9377757139467706,51.18428653915008,6.5158924205325865,0.7703412073487443,3,0.23,0.86,0.02,0.03,0.24,19.746,52.225,17.376,0.723,1.167,4.636,2.543,3.005409449272026,1.4068097944670421
25203057,2025-06-02,2062BK1,123.65,6.2,8862.0,2403.0,715.0,0.0,1701.0,256.0,0.0,6365.0,2600.0,0.0,0.1569444444444444,0.0347222222222222,0.8297222222222222,1957.0,0.9522525991455354,51.475940153243215,3.687890137326805,0.8691875319361936,6,0.21,0.73,0.023,0.018,0.21,24.638,49.763,14.725,0.68,0.89,5.664,2.293,3.379261170718457,1.2641753886800122
25203071,2025-06-02,1786550D,124.15,8.38,8925.0,2664.0,709.0,1967.0,1843.0,287.0,0.0,6551.0,1235.0,0.0,0.1569444444444444,0.0347222222222222,0.8297222222222222,2130.0,0.9367690334193258,52.76681433706994,3.3502252252239675,0.8652582159620351,3,0.22,0.82,0.02,0.02,0.22,1.684,47.432,30.098,7.706,1.595,9.553,0.119,1.5758663078507593,1.4923701349778182
25203064,2025-06-02,2062BK1,127.83,8.24,9465.0,3222.0,646.0,102.0,1667.0,257.0,0.0,7649.0,1115.0,0.0,0.1569444444444444,0.0347222222222222,0.8297222222222222,1924.0,0.9394429337771776,59.83728389220185,2.937616387336146,0.8664241164236661,6,0.22,0.78,0.023,0.021,0.23,27.796,47.967,14.377,0.735,0.952,4.438,2.219,3.3361385449993044,1.1373595105989471
25203060,2025-06-02,2062BK1,124.96,8.1,9954.0,3549.0,668.0,0.0,1714.0,250.0,0.0,7324.0,1120.0,0.0,0.1569444444444444,0.0347222222222222,0.8297222222222222,1964.0,0.9391252066666232,58.610755441272325,2.8047337278098605,0.8727087576370302,6,0.2,0.75,0.021,0.021,0.22,24.53,49.921,14.725,0.671,0.886,5.644,2.278,3.3899904930055684,1.2716782147951906
25203054,2025-06-02,2062BK1,123.77,6.12,9888.0,3024.0,696.0,0.0,1688.0,253.0,0.0,7550.0,1271.0,0.0,0.1569444444444444,0.0347222222222222,0.8297222222222222,1941.0,0.9528832088617072,61.00024238457623,3.2698412698401884,0.8696548171041373,6,0.2,0.71,0.017,0.017,0.2,25.139,50.857,14.546,0.383,0.795,4.336,2.642,3.4960472949749093,1.2814846545381242
25203048,2025-06-02,2062BK1,135.39,6.74,10233.0,2598.0,699.0,1407.0,1718.0,240.0,0.0,7328.0,1210.0,0.0,0.1569444444444444,0.0347222222222222,0.8297222222222222,1958.0,0.9525786251955776,54.12512002323566,3.9387990762109553,0.877425944841227,6,0.22,0.74,0.019,0.023,0.22,25.026,50.904,14.569,0.378,0.791,4.372,2.659,3.493754289636239,1.2855844024648957
25303053,2025-06-02,2062BK1,129.0,5.17,9048.0,1302.0,688.0,0.0,1789.0,268.0,146.0,6739.0,1575.0,0.0,0.1569444444444444,0.0347222222222222,0.8297222222222222,2203.0,0.9614667958488378,52.24031007711442,6.949308755755031,0.8120744439397131,6,0.2,0.81,0.02,0.019,0.2,23.289,50.731,15.131,0.685,0.862,5.433,2.449,3.3525641025641026,1.3203976991749304
25303038,2025-06-02,1786550D,123.99,5.67,9585.0,0.0,701.0,1200.0,1764.0,258.0,0.0,6681.0,2684.0,0.0,0.1569444444444444,0.0347222222222222,0.8297222222222222,2022.0,0.9562702452494504,53.88337769131476,9585000000000.0,0.8724035608304291,3,0.2,0.77,0.03,0.03,0.21,24.351,48.848,15.563,1.003,0.922,5.303,2.51,3.1385248008224105,1.223800576224477
