Repository: SiddharthKumar268/FerroMind

# FerroMind
*Ferro-Alloy Optimisation using Machine Learning*
**SAIL Durgapur Steel Plant | Steel Melting Shop**
Intern: Siddharth Kumar | FY 2023-24 to FY 2025-26

---

## Quick Start

```bash

# 2. Place raw Excel files in data/raw/

## Dataset

| | |
|---|---|
| Total heats after cleaning | 47,421 |
| Training set | 37,936 heats (Apr 2023 – Jun 2025) |
| Test set | 9,485 heats (Jun 2025 – Dec 2025) |
| Input features | 21 (16 raw + 5 engineered) |
| Target variables | Mn, Si, C, S, P |
| BOF grades | 76 distinct grades |
| Split method | Chronological 80/20 — no shuffle, no leakage |

---

File: data/processed/sms_train.csv (part 74 of 253)
Heat_Number,Date,BOF Grade Code,Hot Metal Addn. Weight,Scrap Addn. Weight,Lime Into Converter,Dolomite Into Converter,Lime Into Ladle,Iron Ore Into Converter,SIMN Into Ladle,FESI Into Ladle,FEMN Into Ladle,Measered O2 Mainblow II,Duration of Mainblow I/II,Measered O2 2nd Blow,HM_P,HM_S,HM_Si,Total_FA_Ladle,HM_Ratio,O2_per_ton_HM,Lime_Dolo_Ratio,SiMn_FA_Fraction,Grade_Encoded,C,Mn,P,S,Si
23312662,2023-11-25,C20MMNACU,126.5,0.0,11169.0,2082.0,788.0,2426.0,1670.0,207.0,0.0,6597.0,1161.0,0.0,0.1644054054054054,0.04540540540540541,0.9348918918918919,1877.0,0.9999999999920949,52.15019762804624,5.364553314118461,0.8897176345227013,39,0.22,0.76,0.024,0.028,0.23
23312665,2023-11-25,2062BK1,122.8,8.52,8526.0,1275.0,713.0,2121.0,1763.0,326.0,0.0,6502.0,1096.0,0.0,0.1644054054054054,0.04540540540540541,0.9348918918918919,2089.0,0.9351203167763089,52.94788273572518,6.6870588235241675,0.8439444710383706,6,0.19,0.75,0.03,0.033,0.21
23312668,2023-11-25,C20MMNATLT,130.65,0.0,10707.0,1536.0,746.0,6948.0,1713.0,255.0,0.0,6446.0,1016.0,483.0,0.1644054054054054,0.04540540540540541,0.9348918918918919,1968.0,0.999999999992346,49.33792575545857,6.970703124995461,0.8704268292678504,41,0.21,0.74,0.03,0.042,0.22
23212667,2023-11-25,2062BK1,123.62,8.95,9897.0,1977.0,781.0,2586.0,1660.0,246.0,0.0,6886.0,1437.0,0.0,0.1644054054054054,0.04540540540540541,0.9348918918918919,1906.0,0.932488496636249,55.70296068552254,5.006069802728879,0.8709338929691128,6,0.18,0.73,0.025,0.04,0.24
23212664,2023-11-25,SEQRFE550D,128.97,8.78,9087.0,3960.0,1040.0,2121.0,1769.0,236.0,0.0,6693.0,1237.0,0.0,0.1644054054054054,0.04540540540540541,0.9348918918918919,2005.0,0.9362613430059075,51.89578971813681,2.2946969696963904,0.882294264338712,73,0.19,0.77,0.022,0.029,0.23
23212661,2023-11-25,2062BK1,131.26,8.78,9177.0,3714.0,792.0,2728.0,1873.0,246.0,0.0,7192.0,1139.0,0.0,0.1644054054054054,0.04540540540540541,0.9348918918918919,2119.0,0.937303627528297,54.79201584599428,2.470920840063955,0.8839075035389883,6,0.21,0.79,0.021,0.03,0.26
23212659,2023-11-25,C20MMNACU,126.63,8.15,9048.0,4536.0,811.0,2103.0,1850.0,209.0,0.0,6633.0,1063.0,0.0,0.1644054054054054,0.04540540540540541,0.9348918918918919,2059.0,0.9395310876915007,52.38095238053873,1.9947089947085548,0.8984944147640124,39,0.2,0.79,0.03,0.035,0.23
23312636,2023-11-25,2062BK1,130.83,8.37,11511.0,2139.0,779.0,3480.0,1703.0,319.0,0.0,6353.0,1069.0,0.0,0.1644054054054054,0.04540540540540541,0.9348918918918919,2022.0,0.9398706896484205,48.55919896011191,5.3814866760143145,0.8422354104842521,6,0.18,0.81,0.018,0.037,0.25
23212670,2023-11-25,2062BK1,128.54,0.0,9969.0,2679.0,795.0,3460.0,1704.0,240.0,0.0,6800.0,1162.0,0.0,0.1644054054054054,0.04540540540540541,0.9348918918918919,1944.0,0.9999999999922204,52.901820444586114,3.721164613660425,0.8765432098760924,6,0.2,0.71,0.021,0.035,0.24
23212613,2023-11-25,2062BK1,117.86,7.83,11412.0,1566.0,800.0,2929.0,1714.0,257.0,0.0,6266.0,1008.0,353.0,0.1644054054054054,0.04540540540540541,0.9348918918918919,1971.0,0.9377038746046805,53.164771762657686,7.287356321834427,0.8696093353623188,6,0.19,0.74,0.023,0.033,0.22
23212644,2023-11-25,2062BK1,116.55,7.89,10875.0,1497.0,809.0,3788.0,1441.0,273.0,0.0,6686.0,1058.0,263.0,0.1644054054054054,0.04540540540540541,0.9348918918918919,1714.0,0.9365959498478255,57.36593736544516,7.26452905811138,0.8407234539084943,6,0.19,0.74,0.018,0.028,0.2
23112614,2023-11-25,SEQRFE550D,119.46,8.06,11190.0,1473.0,791.0,3439.0,1714.0,280.0,0.0,6195.0,2443.0,0.0,0.1644054054054054,0.04540540540540541,0.9348918918918919,1994.0,0.93679422834899,51.85836263140919,7.596741344190362,0.8595787362081948,73,0.19,0.83,0.027,0.027,0.22
23112617,2023-11-25,1786500D,116.87,8.23,11280.0,1473.0,787.0,2811.0,1590.0,254.0,0.0,6344.0,1045.0,0.0,0.1644054054054054,0.04540540540540541,0.9348918918918919,1844.0,0.9342126298886153,54.28253615081473,7.657841140524333,0.862255965292374,2,0.19,0.82,0.031,0.038,0.249
23112620,2023-11-25,S.TOWER6VAN,132.42,8.11,11163.0,2007.0,805.0,2991.0,2314.0,81.0,436.0,6462.0,1067.0,0.0,0.1644054054054054,0.04540540540540541,0.9348918918918919,2831.0,0.942289902505214,48.79927503361427,5.562032884900069,0.817379018014547,67,0.19,1.34,0.025,0.025,0.23
23112623,2023-11-25,S.TOWER6VAN,128.26,7.77,11148.0,1170.0,807.0,2287.0,2310.0,166.0,524.0,6633.0,1445.0,0.0,0.1644054054054054,0.04540540540540541,0.9348918918918919,3000.0,0.9428802469974059,51.71526586580607,9.528205128196985,0.7699999999997433,67,0.19,1.33,0.03,0.032,0.24
23112626,2023-11-25,2830C20MMNC,123.19,7.86,10968.0,1953.0,701.0,3142.0,1691.0,256.0,0.0,617.0,1556.0,0.0,0.1644054054054054,0.04540540540540541,0.9348918918918919,1947.0,0.9400228920187713,5.0085234190680366,5.615975422424159,0.8685156651253886,17,0.2,0.79,0.022,0.033,0.24
23112629,2023-11-25,2062BK1,134.67,0.0,12315.0,891.0,754.0,4695.0,1719.0,247.0,0.0,374.0,82.0,0.0,0.1644054054054054,0.04540540540540541,0.9348918918918919,1966.0,0.9999999999925745,2.7771589811927146,13.821548821533309,0.8743641912508269,6,0.21,0.78,0.021,0.031,0.21
23112632,2023-11-25,1786500D,123.28,8.51,10794.0,1794.0,666.0,4333.0,1719.0,257.0,0.0,6570.0,1067.0,0.0,0.1644054054054054,0.04540540540540541,0.9348918918918919,1976.0,0.935427574163932,53.29331602812059,6.016722408023402,0.8699392712546204,2,0.18,0.85,0.04,0.035,0.196
23112639,2023-11-25,C20MMNATLT,131.85,7.89,10587.0,1791.0,707.0,3349.0,1698.0,264.0,0.0,6696.0,1028.0,0.0,0.1644054054054054,0.04540540540540541,0.9348918918918919,1962.0,0.9435379991345104,50.784982934768415,5.911222780566214,0.8654434250760115,41,0.19,0.79,0.043,0.04,0.24
23112642,2023-11-25,2062BK1,125.14,8.1,10944.0,1785.0,880.0,4224.0,1712.0,254.0,0.0,6959.0,1137.0,0.0,0.1644054054054054,0.04540540540540541,0.9348918918918919,1966.0,0.9392074452045992,55.60971711638477,6.131092436971355,0.8708036622579497,6,0.18,0.75,0.028,0.027,0.24
23112645,2023-11-25,SEQRFE550D,117.15,8.03,11205.0,2904.0,837.0,4000.0,2297.0,105.0,487.0,6117.0,1022.0,0.0,0.1644054054054054,0.04540540540540541,0.9348918918918919,2889.0,0.9358523725760037,52.21510883438143,3.8584710743788366,0.7950848044303236,73,0.18,0.95,0.028,0.026,0.21
23112648,2023-11-25,2062BK1,124.77,7.78,10053.0,1989.0,771.0,3448.0,1701.0,253.0,0.0,6400.0,1014.0,0.0,0.1644054054054054,0.04540540540540541,0.9348918918918919,1954.0,0.9413051678540831,51.294381661847446,5.054298642531395,0.8705220061408032,6,0.21,0.81,0.037,0.031,0.21
23112651,2023-11-25,2062BK1,123.5,8.44,9993.0,1974.0,814.0,4055.0,1712.0,251.0,0.0,6199.0,983.0,0.0,0.1644054054054054,0.04540540540540541,0.9348918918918919,1963.0,0.9360315294760041,50.19433198339924,5.062310030392572,0.8721344880280835,6,0.19,0.77,0.027,0.036,0.22
23112653,2023-11-25,2830C20MMNC,120.59,8.88,11010.0,1992.0,810.0,3955.0,1709.0,231.0,0.0,6493.0,1167.0,0.0,0.1644054054054054,0.04540540540540541,0.9348918918918919,1940.0,0.9314126824675106,53.84360228830049,5.527108433732165,0.8809278350510923,17,0.2,0.8,0.04,0.031,0.23
23212647,2023-11-25,2062BK1,129.03,0.0,10176.0,1416.0,808.0,4197.0,1694.0,277.0,0.0,5999.0,1007.0,525.0,0.1644054054054054,0.04540540540540541,0.9348918918918919,1971.0,0.99999999999225,46.493063628253175,7.186440677961026,0.8594622019275193,6,0.19,0.71,0.027,0.032,0.22
23112658,2023-11-25,1786500D,128.7,8.41,10494.0,2013.0,792.0,4993.0,1707.0,287.0,0.0,6498.0,1076.0,0.0,0.1644054054054054,0.04540540540540541,0.9348918918918919,1994.0,0.938662387856913,50.489510489118196,5.213114754095771,0.8560682046134122,2,0.18,0.7,0.035,0.039,0.189
23112663,2023-11-25,1786500D,126.9,8.1,10050.0,1971.0,779.0,4505.0,1719.0,305.0,0.0,6300.0,990.0,0.0,0.1644054054054054,0.04540540540540541,0.9348918918918919,2024.0,0.9399999999930372,49.645390070530766,5.098934550986758,0.8493083003948373,2,0.18,0.75,0.028,0.03,0.219
23112666,2023-11-25,2830C20MMNC,132.74,8.89,10734.0,1563.0,779.0,3695.0,1719.0,254.0,0.0,6162.0,988.0,0.0,0.1644054054054054,0.04540540540540541,0.9348918918918919,1973.0,0.9372308126743119,46.421576012909284,6.867562380033994,0.8712620375058939,17,0.2,0.75,0.022,0.035,0.27
23112669,2023-11-25,SEQRFE550D,115.01,0.0,9159.0,1113.0,719.0,2642.0,1509.0,206.0,0.0,5313.0,858.0,0.0,0.1644054054054054,0.04540540540540541,0.9348918918918919,1715.0,0.9999999999913051,46.19598295760198,8.229110512121986,0.8798833819236852,73,0.2,0.78,0.026,0.035,0.22
23112672,2023-11-25,2830C20MMNC,120.81,0.0,10182.0,1545.0,792.0,3381.0,1702.0,294.0,0.0,5927.0,945.0,325.0,0.1644054054054054,0.04540540540540541,0.9348918918918919,1996.0,0.9999999999917225,49.06050823566707,6.5902912621316565,0.8527054108212161,17,0.21,0.84,0.03,0.035,0.26
23112674,2023-11-25,2830C20MMNC,138.31,0.0,11106.0,1533.0,811.0,4561.0,1698.0,253.0,0.0,6145.0,997.0,0.0,0.1644054054054054,0.04540540540540541,0.9348918918918919,1951.0,0.9999999999927699,44.42918082536021,7.244618395298601,0.8703229113270783,17,0.21,0.78,0.025,0.04,0.21
23212656,2023-11-25,C20MMNACU,126.83,8.84,9492.0,3588.0,789.0,2118.0,1721.0,267.0,0.0,6650.0,1122.0,0.0,0.1644054054054054,0.04540540540540541,0.9348918918918919,1988.0,0.9348418957696262,52.432389812722285,2.6454849498320385,0.8656941649895041,39,0.2,0.75,0.03,0.037,0.24
23212618,2023-11-25,2830C20MMNC,128.9,8.33,11574.0,1485.0,789.0,3678.0,1721.0,267.0,0.0,6598.0,1147.0,264.0,0.1644054054054054,0.04540540540540541,0.9348918918918919,1988.0,0.939298987095101,51.18696664040972,7.793939393934146,0.8656941649895041,17,0.18,0.79,0.031,0.034,0.21
23212624,2023-11-25,2830C20MMNC,126.43,8.09,11265.0,1512.0,800.0,3626.0,1718.0,307.0,0.0,6593.0,1155.0,252.0,0.1644054054054054,0.04540540540540541,0.9348918918918919,2025.0,0.9398602438229271,52.147433361922424,7.4503968253918975,0.8483950617279761,17,0.21,0.85,0.023,0.036,0.25
23212630,2023-11-25,S.TOWER6VAN,125.37,8.42,11343.0,1140.0,698.0,3318.0,2406.0,81.0,435.0,6316.0,1007.0,254.0,0.1644054054054054,0.04540540540540541,0.9348918918918919,2922.0,0.9370655504825693,50.37887851918019,9.949999999991272,0.8234086242296976,67,0.18,1.29,0.026,0.034,0.21
23212633,2023-11-25,2830C20MMNC,127.03,8.35,11061.0,1401.0,602.0,3392.0,1718.0,270.0,0.0,6341.0,1056.0,0.0,0.1644054054054054,0.04540540540540541,0.9348918918918919,1988.0,0.938321760962193,49.917342359679466,7.8950749464611745,0.8641851106635492,17,0.2,0.76,0.021,0.037,0.22
23212635,2023-11-25,2830C20MMNC,128.77,7.96,11211.0,1929.0,591.0,5381.0,1698.0,260.0,0.0,6625.0,1101.0,404.0,0.1644054054054054,0.04540540540540541,0.9348918918918919,1958.0,0.9417830761285615,51.448318707374014,5.811819595642399,0.8672114402447052,17,0.19,0.81,0.026,0.035,0.21
23212638,2023-11-25,2062BK1,124.93,8.07,10905.0,2454.0,809.0,2033.0,1701.0,290.0,0.0,6903.0,2017.0,0.0,0.1644054054054054,0.04540540540540541,0.9348918918918919,1991.0,0.9393233082636142,55.25494276750776,4.443765281171784,0.8543445504767181,6,0.22,0.77,0.039,0.029,0.23
23212641,2023-11-25,SEQRFE550D,122.07,7.94,12876.0,444.0,789.0,3584.0,1674.0,307.0,0.0,6161.0,1027.0,465.0,0.1644054054054054,0.04540540540540541,0.9348918918918919,1981.0,0.938927774779333,50.47104120545203,28.999999999934687,0.8450277637552523,73,0.21,0.79,0.017,0.035,0.24
23112660,2023-11-25,1786500D,129.12,8.84,10017.0,1956.0,1065.0,4508.0,1709.0,271.0,0.0,6296.0,1005.0,0.0,0.1644054054054054,0.04540540540540541,0.9348918918918919,1980.0,0.9359234560674404,48.76084262663599,5.121165644169161,0.8631313131308772,2,0.21,0.79,0.025,0.039,0.242
23212654,2023-11-25,2062BK1,123.16,8.12,9945.0,2586.0,800.0,4217.0,1715.0,267.0,0.0,6496.0,1186.0,0.0,0.1644054054054054,0.04540540540540541,0.9348918918918919,1982.0,0.9381474710470891,52.744397531237865,3.845707656611042,0.8652875882942153,6,0.21,0.79,0.028,0.031,0.22
23212690,2023-11-26,SEQRFE550D,118.53,8.45,10524.0,2007.0,806.0,3598.0,1721.0,267.0,189.0,5982.0,1011.0,962.0,0.1638235294117647,0.04652941176470588,0.8540588235294118,2177.0,0.9334540872504846,50.468235889222406,5.243647234676012,0.7905374368393245,73,0.19,0.83,0.028,0.034,0.18
23212676,2023-11-26,C20MMNACU,131.07,0.0,9966.0,1551.0,797.0,4903.0,1674.0,280.0,0.0,6513.0,1039.0,363.0,0.1638235294117647,0.04652941176470588,0.8540588235294118,1954.0,0.9999999999923705,49.69100480621279,6.425531914889474,0.8567041965195207,39,0.2,0.78,0.022,0.036,0.21
23212683,2023-11-26,2062BK1,133.03,0.0,10902.0,2007.0,902.0,5495.0,1667.0,314.0,0.0,6503.0,1117.0,260.0,0.1638235294117647,0.04652941176470588,0.8540588235294118,1981.0,0.999999999992483,48.88371044088639,5.431988041850806,0.8414941948506606,6,0.2,0.77,0.019,0.038,0.21
23312728,2023-11-26,2830C20MMNC,127.84,0.0,9588.0,2073.0,767.0,3971.0,1749.0,295.0,0.0,6191.0,3234.0,0.0,0.1638235294117647,0.04652941176470588,0.8540588235294118,2044.0,0.9999999999921777,48.42772215231204,4.62518089724813,0.8556751467706185,17,0.19,0.83,0.028,0.036,0.22
23212696,2023-11-26,1786500D,119.99,8.82,9597.0,4017.0,918.0,1418.0,1863.0,277.0,0.0,6721.0,1071.0,202.0,0.1638235294117647,0.04652941176470588,0.8540588235294118,2140.0,0.9315270553456135,56.013001082956805,2.3890963405520567,0.8705607476631446,2,0.19,0.79,0.029,0.03,0.211
23212703,2023-11-26,1786500D,120.85,8.46,9153.0,3912.0,883.0,1294.0,1846.0,368.0,0.0,6980.0,1110.0,0.0,0.1638235294117647,0.04652941176470588,0.8540588235294118,2214.0,0.9345758255283074,57.75755068218653,2.33972392637977,0.8337850045163352,2,0.2,0.83,0.026,0.022,0.26
23212706,2023-11-26,2830C20MMNC,125.86,8.89,10038.0,3561.0,990.0,1524.0,1779.0,172.0,0.0,6870.0,1088.0,0.0,0.1638235294117647,0.04652941176470588,0.8540588235294118,1951.0,0.9340259740190425,54.58445892217873,2.8188711036217864,0.9118400820087587,17,0.21,0.74,0.03,0.024,0.2
23212709,2023-11-26,SEQRFE550D,125.1,8.2,11277.0,213.0,806.0,4008.0,1762.0,294.0,0.0,7095.0,1851.0,0.0,0.1638235294117647,0.04652941176470588,0.8540588235294118,2056.0,0.9384846211482486,56.71462829690876,52.94366197158243,0.8570038910501668,73,0.2,0.79,0.027,0.023,0.24
23212713,2023-11-26,SAILTOWER6VA,134.3,0.0,12003.0,0.0,798.0,6856.0,2413.0,0.0,543.0,6900.0,1938.0,0.0,0.1638235294117647,0.04652941176470588,0.8540588235294118,2956.0,0.9999999999925541,51.37751303014611,12003000000000.0,0.8163058186736075,68,0.19,1.4,0.024,0.015,0.25
23212719,2023-11-26,2062BK1,124.85,0.0,10722.0,1026.0,797.0,1098.0,2589.0,0.0,449.0,6516.0,1966.0,0.0,0.1638235294117647,0.04652941176470588,0.8540588235294118,3038.0,0.9999999999919904,52.19062875408738,10.450292397650633,0.8522053982880671,6,0.2,1.07,0.028,0.029,0.21
23212729,2023-11-26,1786500D,126.62,0.0,10011.0,1125.0,795.0,3010.0,1681.0,304.0,0.0,6656.0,1528.0,298.0,0.1638235294117647,0.04652941176470588,0.8540588235294118,1985.0,0.9999999999921023,52.56673511252119,8.898666666658757,0.8468513853900016,2,0.21,0.73,0.02,0.031,0.194
23212673,2023-11-26,2062BK1,125.42,0.0,9738.0,2571.0,814.0,1855.0,1644.0,253.0,0.0,6327.0,1229.0,0.0,0.1638235294117647,0.04652941176470588,0.8540588235294118,1897.0,0.9999999999920267,50.44649976040148,3.7876312718771734,0.8666315234576348,6,0.2,0.77,0.028,0.036,0.21
23312727,2023-11-26,2830C20MMNC,130.35,0.0,9510.0,1053.0,740.0,3433.0,1702.0,338.0,0.0,6220.0,1358.0,0.0,0.1638235294117647,0.04652941176470588,0.8540588235294118,2040.0,0.9999999999923285,47.717683160355065,9.031339031330454,0.8343137254897871,17,0.18,0.75,0.029,0.037,0.21
23112723,2023-11-26,1786500D,129.15,0.0,11961.0,0.0,812.0,5121.0,1763.0,298.0,0.0,5944.0,2301.0,0.0,0.1638235294117647,0.04652941176470588,0.8540588235294118,2061.0,0.9999999999922572,46.02400309681747,11961000000000.0,0.8554099951475713,2,0.19,0.77,0.022,0.026,0.204
23312721,2023-11-26,2062BK1,125.71,8.2,10581.0,1971.0,749.0,4478.0,1644.0,220.0,0.0,6306.0,1076.0,320.0,0.1638235294117647,0.04652941176470588,0.8540588235294118,1864.0,0.9387648420510883,50.16307374075123,5.3683409436806855,0.8819742489265655,6,0.2,0.81,0.025,0.032,0.22
23312724,2023-11-26,2830C20MMNC,131.72,0.0,9132.0,2070.0,806.0,4327.0,1684.0,220.0,0.0,5563.0,882.0,0.0,0.1638235294117647,0.04652941176470588,0.8540588235294118,1904.0,0.9999999999924082,42.233525660171324,4.41159420289642,0.8844537815121405,17,0.18,0.74,0.026,0.032,0.23
23312702,2023-11-26,S.TOWER6VAN,120.94,8.25,5568.0,1818.0,704.0,4334.0,2474.0,108.0,436.0,6635.0,1134.0,415.0,0.1638235294117647,0.04652941176470588,0.8540588235294118,3018.0,0.9361405681481838,54.86191499871951,3.062706270625378,0.8197481776007887,67,0.17,1.36,0.025,0.033,0.19
23312700,2023-11-26,SEQRFE550D,124.83,8.15,13920.0,1779.0,707.0,3838.0,1759.0,257.0,0.0,6721.0,1058.0,0.0,0.1638235294117647,0.04652941176470588,0.8540588235294118,2016.0,0.9387125883520928,53.84122406429671,7.82462057335142,0.8725198412694085,73,0.21,0.71,0.024,0.035,0.21
23312698,2023-11-26,2830C20MMNC,124.63,8.66,9903.0,1803.0,787.0,5586.0,1718.0,230.0,0.0,6378.0,1006.0,414.0,0.1638235294117647,0.04652941176470588,0.8540588235294118,1948.0,0.935028884380411,51.17547941866986,5.492512479198285,0.8819301848044754,17,0.22,0.8,0.019,0.032,0.22
23312695,2023-11-26,2062BK1,122.5,8.32,10380.0,2298.0,782.0,3836.0,1772.0,271.0,0.0,6682.0,1051.0,0.0,0.1638235294117647,0.04652941176470588,0.8540588235294118,2043.0,0.936401161894692,54.54693877506492,4.516971279371402,0.8673519334308041,6,0.21,0.8,0.024,0.041,0.21
23312692,2023-11-26,2830C20MMNC,120.73,8.13,9363.0,1794.0,796.0,4047.0,1786.0,183.0,0.0,6473.0,1021.0,0.0,0.1638235294117647,0.04652941176470588,0.8540588235294118,1969.0,0.9369082725365753,53.61550567337351,5.219063545147592,0.9070594210254408,17,0.23,0.77,0.027,0.038,0.21
23312689,2023-11-26,2830C20MMNC,120.77,8.52,10470.0,2115.0,801.0,4007.0,1753.0,386.0,0.0,6485.0,1021.0,0.0,0.1638235294117647,0.04652941176470588,0.8540588235294118,2139.0,0.934101631982875,53.69711020904449,4.9503546099267375,0.8195418419818515,17,0.23,0.77,0.022,0.033,0.27
23312684,2023-11-26,2830C20MMNC,132.6,0.0,10929.0,1959.0,818.0,6562.0,1722.0,275.0,0.0,6362.0,1021.0,0.0,0.1638235294117647,0.04652941176470588,0.8540588235294118,1997.0,0.9999999999924586,47.97888386087498,5.578866768756724,0.8622934401598086,17,0.19,0.76,0.026,0.04,0.21
23312682,2023-11-26,C20MMNACU,134.33,0.0,10542.0,1932.0,746.0,5143.0,1730.0,262.0,0.0,6549.0,1037.0,0.0,0.1638235294117647,0.04652941176470588,0.8540588235294118,1992.0,0.9999999999925557,48.75307079543845,5.45652173912761,0.8684738955818934,39,0.18,0.75,0.025,0.041,0.2
23312678,2023-11-26,2062BK1,125.08,0.0,9165.0,2004.0,707.0,2289.0,1708.0,275.0,0.0,6480.0,1021.0,0.0,0.1638235294117647,0.04652941176470588,0.8540588235294118,1983.0,0.9999999999920051,51.80684361966895,4.573353293410891,0.8613212304584663,6,0.2,0.76,0.03,0.042,0.21
23312707,2023-11-26,SAILTOWER6VA,132.81,8.12,10689.0,2049.0,793.0,4109.0,2519.0,149.0,556.0,6208.0,2781.0,339.0,0.1638235294117647,0.04652941176470588,0.8540588235294118,3224.0,0.94238274319916,46.74346811198898,5.216691068811509,0.7813275434240753,68,0.18,1.32,0.021,0.023,0.22
23312675,2023-11-26,SEQRFE550D,126.07,0.0,10251.0,2001.0,677.0,3196.0,1702.0,258.0,0.0,6522.0,1208.0,0.0,0.1638235294117647,0.04652941176470588,0.8540588235294118,1960.0,0.9999999999920679,51.73316411476376,5.122938530732073,0.8683673469383325,73,0.21,0.73,0.018,0.026,0.2
23112720,2023-11-26,2830C20MMNC,127.8,8.3,10542.0,0.0,794.0,1751.0,1790.0,315.0,0.0,6282.0,1448.0,0.0,0.1638235294117647,0.04652941176470588,0.8540588235294118,2105.0,0.9390154298241072,49.15492957708017,10542000000000.0,0.8503562945364131,17,0.2,0.73,0.028,0.027,0.22
23112708,2023-11-26,2830C20MMNC,123.4,0.0,10857.0,1494.0,787.0,3085.0,1820.0,365.0,0.0,6240.0,2010.0,0.0,0.1638235294117647,0.04652941176470588,0.8540588235294118,2185.0,0.9999999999918963,50.56726093962263,7.267068273087506,0.8329519450797104,17,0.2,0.72,0.028,0.027,0.22
23112705,2023-11-26,SEQRFE550D,127.54,8.42,10209.0,1980.0,802.0,2692.0,1676.0,248.0,82.0,6439.0,1014.0,0.0,0.1638235294117647,0.04652941176470588,0.8540588235294118,2006.0,0.9380700205873929,50.48612200054503,5.156060606058002,0.8354935194412585,73,0.21,0.8,0.025,0.031,0.25
23112701,2023-11-26,2830C20MMNC,123.9,8.12,10974.0,1188.0,907.0,3170.0,1634.0,244.0,0.0,6091.0,1043.0,0.0,0.1638235294117647,0.04652941176470588,0.8540588235294118,1878.0,0.9384941675432624,49.160613397504754,9.237373737365962,0.870074547390378,17,0.2,0.79,0.027,0.033,0.22
23112699,2023-11-26,S.TOWER6VAN,125.23,8.14,9609.0,1215.0,900.0,2410.0,2402.0,0.0,413.0,6649.0,1097.0,0.0,0.1638235294117647,0.04652941176470588,0.8540588235294118,2815.0,0.9389667841273228,53.09430647566003,7.908641975302133,0.8532859680281161,67,0.19,1.35,0.033,0.026,0.23
23112697,2023-11-26,2830C20MMNC,122.67,8.12,9063.0,3510.0,912.0,1995.0,1759.0,281.0,0.0,6302.0,991.0,0.0,0.1638235294117647,0.04652941176470588,0.8540588235294118,2040.0,0.9379157427866206,51.37360397773397,2.5820512820505463,0.8622549019603617,17,0.2,0.76,0.021,0.027,0.21
23112694,2023-11-26,SEQRFE550D,123.65,8.55,9417.0,3177.0,972.0,2980.0,1763.0,250.0,0.0,6676.0,1049.0,0.0,0.1638235294117647,0.04652941176470588,0.8540588235294118,2013.0,0.9353252647433031,53.991103921924854,2.964117091594912,0.8758072528559981,73,0.22,0.73,0.024,0.035,0.2
23112691,2023-11-26,2062BK1,125.9,8.47,8889.0,4044.0,902.0,2185.0,1714.0,269.0,0.0,6626.0,1037.0,0.0,0.1638235294117647,0.04652941176470588,0.8540588235294118,1983.0,0.9369650963687062,52.629070690606596,2.198071216616667,0.8643469490666342,6,0.19,0.72,0.022,0.033,0.23
23112688,2023-11-26,2062BK1,135.14,0.0,9825.0,4470.0,807.0,3006.0,1719.0,250.0,0.0,6823.0,1240.0,0.0,0.1638235294117647,0.04652941176470588,0.8540588235294118,1969.0,0.9999999999926004,50.48838241785935,2.1979865771807163,0.8730319959365805,6,0.21,0.77,0.026,0.039,0.26
23112681,2023-11-26,SEQRFE550D,120.87,0.0,10116.0,1116.0,772.0,3369.0,1743.0,257.0,0.0,6001.0,956.0,0.0,0.1638235294117647,0.04652941176470588,0.8540588235294118,2000.0,0.9999999999917266,49.6483825593642,9.064516129024137,0.8714999999995643,73,0.21,0.86,0.028,0.031,0.22
23312671,2023-11-26,C20MMNACU,130.67,0.0,9873.0,2997.0,771.0,3069.0,1702.0,285.0,0.0,6398.0,1009.0,385.0,0.1638235294117647,0.04652941176470588,0.8540588235294118,1987.0,0.9999999999923472,48.96303665685343,3.294294294293195,0.8565676899844707,39,0.2,0.78,0.025,0.038,0.23
23312710,2023-11-26,2062BK1,122.67,8.1,10623.0,1974.0,801.0,3825.0,1668.0,132.0,0.0,6599.0,1111.0,0.0,0.1638235294117647,0.04652941176470588,0.8540588235294118,1800.0,0.9380591878799568,53.79473383831585,5.381458966562623,0.9266666666661518,6,0.21,0.78,0.028,0.028,0.23
23312704,2023-11-26,S.TOWER6VAN,121.26,8.45,10140.0,1788.0,715.0,5350.0,2448.0,78.0,352.0,6487.0,1022.0,0.0,0.1638235294117647,0.04652941176470588,0.8540588235294118,2878.0,0.934854675808073,53.496618835118774,5.671140939594144,0.8505906879774668,67,0.19,1.3,0.028,0.031,0.21
23312716,2023-11-26,2062BK1,122.7,8.2,10866.0,2220.0,738.0,4112.0,1706.0,298.0,0.0,6402.0,1075.0,283.0,0.1638235294117647,0.04652941176470588,0.8540588235294118,2004.0,0.9373567608790119,52.17603911937917,4.89459459459239,0.8512974051891959,6,0.21,0.8,0.028,0.029,0.25
23312717,2023-11-26,SEQRFE550D,123.5,8.1,10170.0,1989.0,754.0,4378.0,1668.0,321.0,0.0,6301.0,1076.0,341.0,0.1638235294117647,0.04652941176470588,0.8540588235294118,1989.0,0.9384498480171851,51.02024291456664,5.113122171943131,0.8386123680237111,73,0.2,0.8,0.026,0.035,0.24
23312718,2023-11-26,SEQRFE550D,127.7,0.0,10443.0,1914.0,751.0,4132.0,1689.0,244.0,0.0,6400.0,1123.0,294.0,0.1638235294117647,0.04652941176470588,0.8540588235294118,1933.0,0.9999999999921692,50.11746280305311,5.456112852661726,0.8737713398857353,73,0.21,0.82,0.026,0.032,0.25
23312712,2023-11-26,SEQRFE550D,126.0,8.2,10782.0,2310.0,804.0,4218.0,1682.0,237.0,0.0,6405.0,1081.0,0.0,0.1638235294117647,0.04652941176470588,0.8540588235294118,1919.0,0.938897168398369,50.83333333292989,4.667532467530447,0.8764981761329461,73,0.2,0.79,0.031,0.032,0.24
23212627,2023-11-27,2062BK1,126.27,8.0,11727.0,891.0,800.0,2891.0,1711.0,297.0,0.0,6389.0,1222.0,661.0,0.15415625,0.04725,0.88453125,2008.0,0.940418559611675,50.597925080774544,13.16161616160139,0.8520916334657112,6,0.19,0.77,0.023,0.039,0.25
23212734,2023-11-27,C20MMNATLT,114.77,8.17,10071.0,1326.0,800.0,1377.0,1701.0,273.0,0.0,6398.0,1042.0,0.0,0.15415625,0.04725,0.88453125,1974.0,0.9335448186031109,55.74627515852796,7.595022624428662,0.8617021276591379,41,0.19,0.8,0.026,0.027,0.18
23212731,2023-11-27,1786500D,128.6,8.23,10101.0,2097.0,808.0,2926.0,1728.0,300.0,0.0,6903.0,2304.0,0.0,0.15415625,0.04725,0.88453125,2028.0,0.9398523715490767,53.678071539240456,4.8168812589390475,0.8520710059167396,2,0.18,0.75,0.02,0.027,0.223
23112725,2023-11-27,2062BK1,110.41,0.0,9897.0,0.0,794.0,5999.0,1728.0,246.0,0.0,310.0,72.0,0.0,0.15415625,0.04725,0.88453125,1974.0,0.9999999999909428,2.8077166923031633,9897000000000.0,0.875379939209283,6,0.2,0.82,0.028,0.036,0.24
23212722,2023-11-27,2062BK1,130.4,4.1,10605.0,1506.0,701.0,3252.0,1664.0,256.0,0.0,6795.0,1175.0,0.0,0.15415625,0.04725,0.88453125,1920.0,0.9695167286173272,52.10889570512187,7.041832669318033,0.8666666666662153,6,0.19,0.79,0.023,0.031,0.18
23112730,2023-11-27,2062BK1,121.79,0.0,8997.0,984.0,832.0,3524.0,1712.0,247.0,0.0,6203.0,966.0,0.0,0.15415625,0.04725,0.88453125,1959.0,0.9999999999917891,50.93193201370447,9.143292682917538,0.8739152628887831,6,0.19,0.8,0.035,0.04,0.23
23212715,2023-11-27,2062BK1,127.7,8.1,11358.0,1497.0,803.0,3844.0,2298.0,0.0,540.0,5934.0,2603.0,0.0,0.15415625,0.04725,0.88453125,2838.0,0.9403534609650931,46.46828504270581,7.587174348692327,0.8097251585620826,6,0.19,1.25,0.023,0.017,0.17
23112733,2023-11-27,1786500D,121.41,8.25,9003.0,1005.0,779.0,3986.0,1698.0,260.0,0.0,6193.0,973.0,0.0,0.15415625,0.04725,0.88453125,1958.0,0.9363720499696409,51.00897784325007,8.958208955214968,0.8672114402447052,2,0.2,0.78,0.036,0.039,0.23
23112736,2023-11-27,2830C20MMNC,125.67,8.1,9084.0,987.0,792.0,3995.0,1698.0,248.0,0.0,6201.0,975.0,0.0,0.15415625,0.04725,0.88453125,1946.0,0.9394483067882228,49.343518739163336,9.20364741640405,0.8725590955802299,17,0.2,0.79,0.036,0.04,0.22
23112739,2023-11-27,C20MMNATLT,126.38,7.95,9513.0,1206.0,847.0,4686.0,1722.0,261.0,0.0,6196.0,1071.0,0.0,0.15415625,0.04725,0.88453125,1983.0,0.9408173900026741,49.02674473770354,7.8880597014859966,0.8683812405441914,41,0.19,0.78,0.027,0.039,0.22
23112742,2023-11-27,2830C20MMNC,122.21,7.96,10095.0,1008.0,762.0,4760.0,1712.0,237.0,0.0,6194.0,969.0,0.0,0.15415625,0.04725,0.88453125,1949.0,0.9388491971964444,50.68325014278142,10.014880952371017,0.8783991790657371,17,0.21,0.79,0.032,0.04,0.23
23112748,2023-11-27,2062BK1,127.27,8.12,9747.0,990.0,842.0,2710.0,1709.0,274.0,0.0,6595.0,1169.0,0.0,0.15415625,0.04725,0.88453125,1983.0,0.9400251126306226,51.81896754889747,9.8454545454446,0.861825516893161,6,0.18,0.75,0.025,0.038,0.19
23112757,2023-11-27,C25HMNV55ALK,116.47,0.0,9444.0,570.0,812.0,0.0,2538.0,0.0,639.0,5904.0,59.0,0.0,0.15415625,0.04725,0.88453125,3177.0,0.9999999999914141,50.69116510645925,16.568421052602513,0.7988668555238279,51,0.25,1.39,0.027,0.021,0.21
23112754,2023-11-27,S.TOWER6VAN,132.04,8.35,6690.0,801.0,809.0,2422.0,2426.0,78.0,467.0,5959.0,1123.0,0.0,0.15415625,0.04725,0.88453125,2971.0,0.9405228292546441,45.130263556156244,8.352059925083205,0.816560080780607,67,0.18,1.42,0.034,0.034,0.24
23212737,2023-11-27,2062BK1,119.1,7.81,9939.0,2097.0,792.0,3363.0,1711.0,273.0,0.0,6376.0,1004.0,0.0,0.15415625,0.04725,0.88453125,1984.0,0.9384603262080335,53.53484466789644,4.739628040054964,0.8623991935479525,6,0.2,0.78,0.035,0.033,0.25
23112765,2023-11-27,S.TOWER6VAN,135.77,7.99,14631.0,2007.0,895.0,3937.0,2464.0,0.0,515.0,6633.0,1048.0,0.0,0.15415625,0.04725,0.88453125,2979.0,0.9444212576450722,48.85468070966447,7.289985052313258,0.8271231957029784,67,0.17,1.35,0.028,0.037,0.22
23112770,2023-11-27,2062BK1,132.71,8.0,4629.0,1977.0,967.0,4041.0,1860.0,308.0,0.0,6444.0,1020.0,0.0,0.15415625,0.04725,0.88453125,2168.0,0.9431454765052723,48.55700399330452,2.3414264036406975,0.8579335793353976,6,0.19,0.79,0.031,0.038,0.18
23112773,2023-11-27,2830C20MMNC,125.67,8.01,9870.0,2175.0,957.0,4573.0,1854.0,291.0,0.0,6545.0,1035.0,0.0,0.15415625,0.04725,0.88453125,2145.0,0.9400807899391077,52.08084666147783,4.537931034480672,0.8643356643352614,17,0.19,0.78,0.027,0.037,0.18
23112775,2023-11-27,1786550D,125.65,7.96,9906.0,2211.0,927.0,4761.0,1810.0,267.0,0.0,6444.0,1021.0,0.0,0.15415625,0.04725,0.88453125,2077.0,0.9404236209794146,51.285316354546076,4.480325644502723,0.8714492055845587,3,0.22,0.78,0.03,0.03,0.21
23212598,2023-11-27,2062BK1,129.13,8.12,9957.0,660.0,707.0,2724.0,1684.0,267.0,0.0,6333.0,1011.0,883.0,0.15415625,0.04725,0.88453125,1951.0,0.9408378870605404,49.04359947301911,15.086363636340778,0.8631471040487632,6,0.22,0.83,0.032,0.027,0.22
23112778,2023-11-27,1786550D,125.42,7.75,9720.0,2154.0,960.0,4698.0,1803.0,288.0,0.0,6426.0,1019.0,0.0,0.15415625,0.04725,0.88453125,2091.0,0.9418037095371194,51.23584755181601,4.512534818939409,0.8622668579622849,3,0.22,0.8,0.03,0.03,0.2
23112781,2023-11-27,S.TOWER6VAN,130.78,8.09,9798.0,2220.0,940.0,4715.0,2450.0,0.0,355.0,6493.0,1030.0,0.0,0.15415625,0.04725,0.88453125,2805.0,0.941744077187717,49.648264260210674,4.413513513511526,0.8734402852046798,67,0.18,1.32,0.029,0.034,0.2
23112783,2023-11-27,1786550D,128.0,8.2,10476.0,2190.0,812.0,4156.0,1715.0,257.0,0.0,6400.0,1013.0,0.0,0.15415625,0.04725,0.88453125,1972.0,0.9397944199637315,49.99999999960938,4.7835616438334325,0.8696754563890113,3,0.21,0.78,0.02,0.03,0.21
23212615,2023-11-27,2062BK1,116.4,0.0,11574.0,1494.0,809.0,3722.0,1718.0,260.0,0.0,6496.0,1939.0,0.0,0.15415625,0.04725,0.88453125,1978.0,0.9999999999914089,55.80756013697759,7.746987951802043,0.8685540950450614,6,0.2,0.8,0.027,0.037,0.21
23112751,2023-11-27,2062BK1,127.59,8.0,12951.0,2247.0,764.0,3587.0,1688.0,264.0,0.0,6544.0,1026.0,523.0,0.15415625,0.04725,0.88453125,1952.0,0.9409985987097795,51.28928599379818,5.763684913215059,0.8647540983602128,6,0.19,0.78,0.026,0.04,0.21
23212740,2023-11-27,1786500D,123.83,8.31,9942.0,2754.0,808.0,3041.0,1714.0,290.0,0.0,6637.0,1110.0,324.0,0.15415625,0.04725,0.88453125,2004.0,0.9371121537692062,53.59767423036746,3.610021786491064,0.8552894211572578,2,0.2,0.75,0.024,0.029,0.221
23312784,2023-11-27,S.TOWER6VAN,132.97,8.3,11109.0,1575.0,760.0,4370.0,2498.0,0.0,376.0,6897.0,1505.0,0.0,0.15415625,0.04725,0.88453125,2874.0,0.9412472570188911,51.86884259568423,7.0533333333288555,0.8691718858730448,67,0.18,1.37,0.026,0.034,0.2
23212746,2023-11-27,2062BK1,125.02,8.0,10971.0,48.0,786.0,4242.0,1728.0,256.0,0.0,6601.0,1108.0,0.0,0.15415625,0.04725,0.88453125,1984.0,0.9398586678624279,52.799552071246204,228.56249999523828,0.8709677419350449,6,0.21,0.77,0.025,0.036,0.22
23312732,2023-11-27,2830C20MMNC,127.82,8.19,10239.0,2040.0,746.0,4055.0,1719.0,271.0,0.0,6671.0,1290.0,0.0,0.15415625,0.04725,0.88453125,1990.0,0.9397838394166622,52.1905805034252,5.019117647056363,0.8638190954769529,17,0.18,0.77,0.023,0.035,0.22
23212743,2023-11-27,1786500D,120.54,0.0,11082.0,453.0,803.0,5946.0,1714.0,294.0,0.0,6902.0,2321.0,0.0,0.15415625,0.04725,0.88453125,2008.0,0.999999999991704,57.25900116096516,24.463576158886394,0.8535856573700928,2,0.19,0.8,0.031,0.04,0.225
23312777,2023-11-27,S.TOWER6VAN,131.91,8.0,9966.0,1773.0,842.0,3805.0,2573.0,157.0,537.0,6514.0,1100.0,289.0,0.15415625,0.04725,0.88453125,3267.0,0.9428203845261753,49.38215449890546,5.6209813874756795,0.7875726966633647,67,0.18,1.26,0.023,0.035,0.21
23312772,2023-11-27,S.TOWER6VAN,132.3,8.0,10737.0,1746.0,767.0,5409.0,0.0,0.0,0.0,6675.0,1052.0,521.0,0.15415625,0.04725,0.88453125,0.0,0.9429793300004065,50.453514738847666,6.149484536078952,0.0,67,0.2,1.3,0.029,0.034,0.22
23312771,2023-11-27,2062BK1,125.39,7.55,10923.0,1779.0,773.0,4039.0,1773.0,210.0,0.0,6548.0,1031.0,0.0,0.15415625,0.04725,0.88453125,1983.0,0.9432074620058433,52.22107026036988,6.139966273183733,0.8940998487136187,6,0.18,0.8,0.022,0.036,0.22
23312768,2023-11-27,2830C20MMNC,134.91,7.77,9525.0,1740.0,833.0,3437.0,1735.0,308.0,0.0,6799.0,1118.0,0.0,0.15415625,0.04725,0.88453125,2043.0,0.945542472659479,50.396560669702794,5.474137931031337,0.8492413117959622,17,0.19,0.81,0.019,0.028,0.2
23312766,2023-11-27,1786550D,0.0,7.68,10896.0,1752.0,715.0,3918.0,1735.0,281.0,0.0,6562.0,1029.0,0.0,0.15415625,0.04725,0.88453125,2016.0,0.0,6562000000000.0,6.219178082188231,0.8606150793646524,3,0.24,0.8,0.02,0.04,0.23
23312763,2023-11-27,2062BK1,136.45,8.47,10437.0,1971.0,820.0,4183.0,1743.0,353.0,0.0,6496.0,1092.0,347.0,0.15415625,0.04725,0.88453125,2096.0,0.941553960799465,47.60718211764305,5.295281582950129,0.8315839694652521,6,0.2,0.76,0.021,0.035,0.21
23312792,2023-11-27,1786550D,125.65,7.79,10155.0,1494.0,787.0,3081.0,1740.0,292.0,0.0,6121.0,2831.0,0.0,0.15415625,0.04725,0.88453125,2032.0,0.9416217026308333,48.71468364465806,6.79718875501553,0.8562992125980038,3,0.21,0.77,0.02,0.04,0.22
23312761,2023-11-27,2062BK1,0.0,8.55,10650.0,2256.0,690.0,3920.0,1703.0,197.0,0.0,6650.0,1129.0,538.0,0.15415625,0.04725,0.88453125,1900.0,0.0,6650000000000.0,4.720744680848972,0.8963157894732124,6,0.2,0.73,0.022,0.03,0.17
23312755,2023-11-27,2830C20MMNC,124.96,8.43,9369.0,2271.0,655.0,3560.0,1726.0,169.0,0.0,6398.0,1080.0,0.0,0.15415625,0.04725,0.88453125,1895.0,0.9368018592028129,51.200384122509604,4.125495376484313,0.9108179419520259,17,0.18,0.77,0.028,0.033,0.21
23312752,2023-11-27,1786550D,121.2,8.08,9960.0,2214.0,757.0,4003.0,1736.0,296.0,0.0,6499.0,1096.0,328.0,0.15415625,0.04725,0.88453125,2032.0,0.9374999999927484,53.622112210778695,4.498644986447832,0.8543307086609969,3,0.2,0.71,0.03,0.04,0.18
23312750,2023-11-27,2062BK1,125.08,8.12,9438.0,2331.0,713.0,3629.0,1801.0,251.0,0.0,6511.0,1092.0,0.0,0.15415625,0.04725,0.88453125,2052.0,0.9390390390319894,52.054685001182804,4.048906048904312,0.8776803118904105,6,0.2,0.75,0.031,0.035,0.21
23312747,2023-11-27,1786500D,122.79,8.12,9825.0,2238.0,754.0,3637.0,1760.0,237.0,0.0,6310.0,1080.0,275.0,0.15415625,0.04725,0.88453125,1997.0,0.9379726529605229,51.38854955573427,4.390080428952462,0.8813219829740204,2,0.19,0.75,0.031,0.035,0.202
23312744,2023-11-27,2062BK1,134.89,0.0,10212.0,1941.0,746.0,4649.0,1771.0,268.0,0.0,6509.0,1103.0,378.0,0.15415625,0.04725,0.88453125,2039.0,0.9999999999925866,48.2541329968993,5.261205564139484,0.868563021088343,6,0.18,0.74,0.024,0.032,0.21
23312741,2023-11-27,2062BK1,122.83,7.93,10107.0,2004.0,828.0,3955.0,1786.0,301.0,0.0,6508.0,2849.0,0.0,0.15415625,0.04725,0.88453125,2087.0,0.9393545426664168,52.98379874580328,5.043413173650178,0.8557738380446307,6,0.2,0.81,0.028,0.027,0.2
23312738,2023-11-27,1786500D,124.1,8.1,10401.0,1998.0,795.0,4236.0,1680.0,319.0,0.0,6610.0,2189.0,0.0,0.15415625,0.04725,0.88453125,1999.0,0.9387291981774681,53.2634971792646,5.2057057057031,0.8404202101046321,2,0.19,0.75,0.026,0.026,0.185
23312735,2023-11-27,2062BK1,120.53,7.79,9540.0,1992.0,743.0,4111.0,1704.0,214.0,0.0,6377.0,1212.0,0.0,0.15415625,0.04725,0.88453125,1918.0,0.9392923940076429,52.907989711665905,4.78915662650362,0.8884254431695056,6,0.2,0.77,0.03,0.037,0.21
23312758,2023-11-27,2062BK1,126.91,8.15,10725.0,2298.0,829.0,4189.0,1693.0,359.0,0.0,6502.0,1095.0,0.0,0.15415625,0.04725,0.88453125,2052.0,0.9396564489786787,51.233157355202636,4.667101827674209,0.8250487329430677,6,0.19,0.8,0.026,0.04,0.23
23312789,2023-11-27,1786550D,117.4,8.1,10164.0,1572.0,768.0,3111.0,1760.0,298.0,0.0,5838.0,1000.0,0.0,0.15415625,0.04725,0.88453125,2058.0,0.9354581673232235,49.72742759753213,6.465648854957719,0.8551992225457458,3,0.2,0.74,0.02,0.03,0.22
23312657,2023-11-27,2830C20MMNC,122.88,8.52,10986.0,2091.0,768.0,3051.0,1681.0,329.0,0.0,6605.0,1139.0,480.0,0.15415625,0.04725,0.88453125,2010.0,0.9351598173444813,53.75162760372923,5.253945480628764,0.836318407959783,17,0.18,0.78,0.02,0.037,0.24
23212785,2023-11-27,2062BK1,124.3,8.15,10107.0,2004.0,803.0,4084.0,1714.0,310.0,0.0,6125.0,1065.0,0.0,0.15415625,0.04725,0.88453125,2024.0,0.9384673461612801,49.27594529324798,5.043413173650178,0.8468379446636132,6,0.22,0.75,0.025,0.031,0.23
23212753,2023-11-27,2062BK1,129.45,8.17,10212.0,324.0,798.0,5063.0,1711.0,260.0,0.0,6449.0,1082.0,0.0,0.15415625,0.04725,0.88453125,1971.0,0.9406336288261836,49.81846272653675,31.51851851842124,0.8680872653470989,6,0.22,0.82,0.026,0.042,0.26
23212756,2023-11-27,1786500D,132.83,8.2,10191.0,0.0,795.0,4741.0,1728.0,257.0,0.0,6709.0,2623.0,0.0,0.15415625,0.04725,0.88453125,1985.0,0.9418563426154589,50.50816833508614,10191000000000.0,0.8705289672539696,2,0.18,0.79,0.021,0.039,0.238
23212759,2023-11-27,1786550D,129.79,0.0,10218.0,0.0,808.0,3941.0,1721.0,257.0,0.0,5002.0,1161.0,0.0,0.15415625,0.04725,0.88453125,1978.0,0.9999999999922953,38.53917867294446,10218000000000.0,0.8700707785637664,3,0.2,0.78,0.02,0.03,0.22
23212762,2023-11-27,1786550D,126.6,8.86,10668.0,0.0,792.0,4009.0,1718.0,240.0,0.0,6533.0,1027.0,0.0,0.15415625,0.04725,0.88453125,1958.0,0.9345932378492945,51.60347551302051,10668000000000.0,0.877425944841227,3,0.22,0.78,0.03,0.04,0.21
23212767,2023-11-27,2062BK1,127.96,8.0,14733.0,549.0,806.0,2751.0,1758.0,270.0,0.0,6200.0,993.0,260.0,0.15415625,0.04725,0.88453125,2028.0,0.9411591644532131,48.452641450074616,26.836065573721612,0.8668639053250163,6,0.2,0.79,0.02,0.035,0.26
23212769,2023-11-27,S.TOWER6VAN,132.01,8.3,6741.0,1659.0,795.0,3199.0,2413.0,88.0,486.0,6497.0,1044.0,356.0,0.15415625,0.04725,0.88453125,2987.0,0.9408452711785272,49.215968486863005,4.063291139238057,0.8078339471038474,67,0.18,1.35,0.024,0.035,0.23
23212774,2023-11-27,2062BK1,136.11,0.0,10452.0,1092.0,798.0,4289.0,1694.0,260.0,0.0,6331.0,1120.0,0.0,0.15415625,0.04725,0.88453125,1954.0,0.9999999999926531,46.513849092303914,9.571428571419807,0.866939611053804,6,0.19,0.74,0.022,0.027,0.21
23212776,2023-11-27,2062BK1,132.86,8.03,11595.0,1818.0,811.0,3694.0,1654.0,260.0,0.0,6596.0,1072.0,288.0,0.15415625,0.04725,0.88453125,1914.0,0.9430051813404571,49.646244166418434,6.37788778877537,0.8641588296756195,6,0.2,0.75,0.022,0.038,0.23
23212779,2023-11-27,1786550D,125.27,8.33,10464.0,1545.0,798.0,3443.0,1725.0,260.0,0.0,6205.0,996.0,364.0,0.15415625,0.04725,0.88453125,1985.0,0.9376497005917841,49.53300870080999,6.772815533976199,0.8690176322413758,3,0.22,0.79,0.03,0.03,0.21
23212782,2023-11-27,2062BK1,126.1,8.1,10563.0,1578.0,795.0,3784.0,1738.0,257.0,0.0,6309.0,1475.0,0.0,0.15415625,0.04725,0.88453125,1995.0,0.9396423248812248,50.031720856066364,6.693916349805644,0.8711779448617187,6,0.21,0.76,0.023,0.031,0.23
23212788,2023-11-27,1786550D,122.77,7.98,9957.0,2388.0,797.0,2978.0,1701.0,297.0,0.0,6366.0,1004.0,303.0,0.15415625,0.04725,0.88453125,1998.0,0.938967495212704,51.8530585643736,4.169597989948003,0.8513513513509252,3,0.22,0.78,0.02,0.04,0.22
23312828,2023-11-28,2062BK1,124.2,8.42,10302.0,1983.0,834.0,3113.0,1719.0,302.0,0.0,6336.0,1065.0,0.0,0.1443030303030303,0.04448484848484848,0.8523636363636363,2021.0,0.9365103302598665,51.014492753212444,5.195158850224309,0.8505690252346113,6,0.19,0.76,0.033,0.04,0.21
23312830,2023-11-28,2062BK1,122.63,8.13,9579.0,1443.0,779.0,3315.0,1713.0,309.0,0.0,6337.0,1073.0,0.0,0.1443030303030303,0.04448484848484848,0.8523636363636363,2022.0,0.937825022935624,51.67577264901186,6.638253638249038,0.8471810089016582,6,0.19,0.76,0.027,0.037,0.23
23312833,2023-11-28,1786500D,127.9,8.55,9951.0,1485.0,812.0,3595.0,1736.0,200.0,352.0,6298.0,1004.0,0.0,0.1443030303030303,0.04448484848484848,0.8523636363636363,2288.0,0.9373396848593819,49.24159499570569,6.701010101005589,0.7587412587409271,2,0.21,0.9,0.03,0.038,0.215
23312837,2023-11-28,2062BK1,127.6,8.45,9714.0,1548.0,849.0,4181.0,1682.0,271.0,0.0,6493.0,1024.0,0.0,0.1443030303030303,0.04448484848484848,0.8523636363636363,1953.0,0.9378904814337532,50.88557993690529,6.275193798445558,0.8612391193031944,6,0.2,0.79,0.034,0.038,0.21
23212832,2023-11-28,2062BK1,116.16,0.0,10824.0,1488.0,704.0,2762.0,1688.0,257.0,186.0,6630.0,1094.0,463.0,0.1443030303030303,0.04448484848484848,0.8523636363636363,2131.0,0.9999999999913911,57.07644628050038,7.274193548382208,0.7921163772872867,6,0.22,0.82,0.026,0.034,0.2
23312846,2023-11-28,1786500D,129.42,7.97,10305.0,1698.0,765.0,3762.0,1748.0,277.0,0.0,6085.0,1675.0,0.0,0.1443030303030303,0.04448484848484848,0.8523636363636363,2025.0,0.941989955593988,47.01746252474875,6.0689045936360015,0.8632098765427836,2,0.19,0.75,0.024,0.04,0.204
23212816,2023-11-28,1786550D,127.12,8.13,9405.0,1791.0,800.0,2003.0,1677.0,243.0,0.0,6498.0,1070.0,376.0,0.1443030303030303,0.04448484848484848,0.8523636363636363,1920.0,0.9398890942629214,51.11705475101387,5.251256281404103,0.8734374999995451,3,0.23,0.8,0.02,0.02,0.24
