Repository: SiddharthKumar268/FerroMind

# FerroMind
*Ferro-Alloy Optimisation using Machine Learning*
**SAIL Durgapur Steel Plant | Steel Melting Shop**
Intern: Siddharth Kumar | FY 2023-24 to FY 2025-26

---

## Quick Start

```bash

# 2. Place raw Excel files in data/raw/

## Dataset

| | |
|---|---|
| Total heats after cleaning | 47,421 |
| Training set | 37,936 heats (Apr 2023 – Jun 2025) |
| Test set | 9,485 heats (Jun 2025 – Dec 2025) |
| Input features | 21 (16 raw + 5 engineered) |
| Target variables | Mn, Si, C, S, P |
| BOF grades | 76 distinct grades |
| Split method | Chronological 80/20 — no shuffle, no leakage |

---

File: data/processed/sms_train_slag.csv (part 74 of 74)
Heat_Number,Date,BOF Grade Code,Hot Metal Addn. Weight,Scrap Addn. Weight,Lime Into Converter,Dolomite Into Converter,Lime Into Ladle,Iron Ore Into Converter,SIMN Into Ladle,FESI Into Ladle,FEMN Into Ladle,Measered O2 Mainblow II,Duration of Mainblow I/II,Measered O2 2nd Blow,HM_P,HM_S,HM_Si,Total_FA_Ladle,HM_Ratio,O2_per_ton_HM,Lime_Dolo_Ratio,SiMn_FA_Fraction,Grade_Encoded,C,Mn,P,S,Si,FeO,CaO,SiO2,Al2O3,MnO,MgO,P2O5,Basicity,Slag_SP_Index
25303035,2025-06-02,C20MMNC,124.56,8.05,7434.0,1146.0,696.0,0.0,1617.0,261.0,0.0,6409.0,1075.0,0.0,0.1569444444444444,0.0347222222222222,0.8297222222222222,1878.0,0.9392956790518112,51.453114964262575,6.486910994758738,0.8610223642167939,42,0.228,0.87,0.04,0.039,0.245,20.806,51.839,17.311,0.636,1.012,4.486,2.371,2.9943969500924212,1.3599611731990136
25203106,2025-06-03,SEQRFE550D,114.97,8.67,8952.0,3021.0,583.0,1676.0,1772.0,240.0,0.0,6998.0,2199.0,0.0,0.1555,0.04315,0.71185,2012.0,0.9298770624318192,60.86805253491461,2.9632571996018,0.8807157057649698,73,0.22,0.83,0.035,0.026,0.22,24.066,50.951,15.336,0.673,0.952,4.117,2.51,3.3220968898741607,1.2930741314113139
25203104,2025-06-03,SEQRFE550D,124.66,8.26,10164.0,2802.0,602.0,2849.0,1809.0,273.0,0.0,556.0,1196.0,6195.0,0.1555,0.04315,0.71185,2082.0,0.9378573578021528,4.460131557801539,3.6274089935747225,0.8688760806912253,73,0.23,0.85,0.018,0.022,0.18,22.304,51.186,16.187,0.684,0.973,4.802,2.428,3.161971830985915,1.3297828120128858
25203085,2025-06-03,S.TOWER6VAN,128.2,7.92,10434.0,2412.0,583.0,1125.0,2531.0,78.0,567.0,6279.0,1059.0,0.0,0.1555,0.04315,0.71185,3176.0,0.941816044659552,48.97815912598302,4.325870646764376,0.7969143576823687,67,0.18,1.37,0.019,0.022,0.24,27.678,48.659,12.952,0.901,0.829,5.526,2.178,3.7565814869142287,1.1975831261844405
25203089,2025-06-03,S.TOWER6VAN,127.34,0.0,8751.0,1470.0,756.0,0.0,2562.0,78.0,628.0,6558.0,1479.0,0.0,0.1555,0.04315,0.71185,3268.0,0.999999999992147,51.49992146967567,5.953061224485746,0.783965728273934,67,0.2,1.33,0.023,0.024,0.24,26.237,49.316,13.665,1.057,0.935,5.385,2.101,3.608663837260355,1.2358970503470919
25203096,2025-06-03,2062BK1,127.24,8.18,9060.0,2805.0,688.0,2029.0,1765.0,260.0,0.0,6403.0,1771.0,0.0,0.1555,0.04315,0.71185,2025.0,0.9395953330310176,50.322225714788416,3.22994652406302,0.8716049382711745,6,0.2,0.83,0.028,0.036,0.21,21.066,51.466,16.048,1.06,1.069,5.03,2.83,3.2068041622531,1.3866630742287487
25203099,2025-06-03,2062BK1,131.58,0.0,9933.0,3057.0,698.0,4319.0,1822.0,273.0,0.0,6895.0,1721.0,0.0,0.1555,0.04315,0.71185,2095.0,0.9999999999924002,52.40158078695545,3.249263984297269,0.869689737469752,6,0.19,0.78,0.024,0.03,0.25,20.837,51.544,16.199,1.066,1.06,4.997,2.873,3.1817283950617274,1.3916893916893915
25303100,2025-06-03,2062BK1,128.07,0.0,8805.0,2703.0,696.0,0.0,1830.0,254.0,0.0,5992.0,1271.0,0.0,0.1555,0.04315,0.71185,2084.0,0.9999999999921918,46.78691340636538,3.2574916759144443,0.8781190019189644,6,0.2,0.82,0.028,0.023,0.22,23.092,50.127,15.845,1.072,0.934,5.489,2.13,3.1633850814085576,1.287354255483076
25303082,2025-06-03,SEQRFE550D,127.55,8.2,8865.0,3165.0,655.0,2131.0,1735.0,241.0,0.0,6401.0,1072.0,0.0,0.1555,0.04315,0.71185,1976.0,0.9395948434553252,50.18424147353834,2.800947867297693,0.8780364372465193,73,0.21,0.8,0.023,0.028,0.19,75.396,8.757,8.531,0.852,0.397,4.08,0.668,1.0263713080168777,0.10433943380040032
25303072,2025-06-03,SEQRFE550D,132.48,7.89,9186.0,2253.0,691.0,2844.0,1675.0,251.0,0.0,6461.0,1135.0,230.0,0.1555,0.04315,0.71185,1926.0,0.9437914084138792,48.76962560349661,4.077230359518829,0.869678089303806,73,0.23,0.8,0.02,0.022,0.25,19.882,52.007,15.066,0.751,0.707,7.768,2.444,3.4517156700073004,1.4880826346962717
25303088,2025-06-03,2062BK1,121.15,7.54,8874.0,2412.0,693.0,0.0,1661.0,233.0,0.0,6447.0,1505.0,0.0,0.1555,0.04315,0.71185,1894.0,0.941409588927334,53.21502269869405,3.679104477610415,0.8769799366415645,6,0.19,0.77,0.021,0.023,0.19,28.053,48.748,12.694,0.878,0.837,5.374,2.138,3.8399369830641983,1.1963286541670757
25203130,2025-06-04,2062BK1,128.09,0.0,8511.0,2544.0,569.0,1235.0,1708.0,240.0,0.0,6813.0,1207.0,0.0,0.1420588235294117,0.051235294117647,0.6597058823529411,1948.0,0.999999999992193,53.18916386873926,3.345518867923213,0.8767967145786053,6,0.21,0.79,0.021,0.024,0.25,23.54,50.793,14.91,0.673,0.871,5.357,2.428,3.4064113741533095,1.3209799485058906
25203122,2025-06-04,SEQRFE550D,122.11,8.21,7812.0,3372.0,632.0,0.0,1748.0,273.0,179.0,6618.0,1066.0,0.0,0.1420588235294117,0.051235294117647,0.6597058823529411,2200.0,0.9370012277398942,54.19703545938746,2.316725978647,0.7945454545450934,73,0.21,0.83,0.023,0.032,0.2,13.209999999999999,50.623999999999995,19.9575,3.8405,0.8955,8.7,1.3275,2.5364631610591974,1.5262673922546997
25203126,2025-06-04,C20MMNC,122.84,8.34,8532.0,2838.0,660.0,1461.0,1752.0,256.0,0.0,6729.0,1075.0,0.0,0.1420588235294117,0.051235294117647,0.6597058823529411,2008.0,0.9364232352421374,54.77857375403144,3.0063424947135284,0.872509960158928,42,0.22,0.82,0.039,0.039,0.23,1.482,48.396,28.671,6.113,3.714,9.69,0.121,1.6879185267857142,1.6049611991775552
25203132,2025-06-04,SEQRFE550D,122.76,6.9,9048.0,2235.0,709.0,1228.0,1671.0,213.0,0.0,6636.0,1116.0,0.0,0.1420588235294117,0.051235294117647,0.6597058823529411,1884.0,0.9467838963369832,54.05669599173952,4.048322147649196,0.8869426751587649,73,0.22,0.8,0.03,0.027,0.19,21.654,52.261,16.094,0.738,0.899,4.365,2.5,3.247033240136688,1.3844340247423772
25103118,2025-06-04,2062BK1,106.77,0.0,5103.0,0.0,487.0,0.0,1842.0,298.0,0.0,1948.0,767.0,0.0,0.1420588235294117,0.051235294117647,0.6597058823529411,2140.0,0.999999999990634,18.244825325295075,5103000000000.0,0.8607476635509996,6,0.19,0.81,0.021,0.024,0.21,1.908,46.772,31.689,6.277,2.042,9.57,0.14,1.4759230041022404,1.392106673016251
25103129,2025-06-04,S.TOWER6VAN,121.94,9.08,11079.0,2901.0,865.0,2439.0,2559.0,102.0,585.0,6363.0,1959.0,0.0,0.1420588235294117,0.051235294117647,0.6597058823529411,3246.0,0.930697603412222,52.181400688435446,3.819027921405095,0.7883548983361712,67,0.17,1.38,0.027,0.033,0.22,23.465,50.382,14.562,0.865,0.859,6.087,2.333,3.4595893703220493,1.3248658882928368
25103131,2025-06-04,S.TOWER6VAN,122.76,7.95,9816.0,2871.0,714.0,2169.0,2755.0,81.0,0.0,6270.0,1620.0,0.0,0.1420588235294117,0.051235294117647,0.6597058823529411,2836.0,0.9391783337086744,51.07526881678824,3.4190177638441592,0.9714386459799114,67,0.18,1.32,0.024,0.031,0.23,11.9975,50.201,21.8905,4.1895,1.964,6.698,1.2965,2.293173149395884,1.4813361267667977
25103142,2025-06-04,SEQRFE550D,132.5,8.3,8616.0,2358.0,807.0,1488.0,1762.0,250.0,0.0,6444.0,1095.0,0.0,0.1420588235294117,0.051235294117647,0.6597058823529411,2012.0,0.9410511363569528,48.6339622637839,3.6539440203546847,0.8757455268385309,73,0.22,0.78,0.026,0.03,0.2,13.56,49.094,19.46,4.622999999999999,0.899,9.607,1.2585,2.522686398437901,1.4867508555161866
25303168,2025-06-05,2062BK1,131.81,7.74,7014.0,2013.0,698.0,0.0,1734.0,207.0,0.0,6666.0,1206.0,0.0,0.1456111111111111,0.051,0.7887777777777778,1941.0,0.9445360085923,50.572794173047775,3.48435171385818,0.8933539412669277,6,0.19,0.75,0.03,0.023,0.21,2.638,52.559,27.004,7.58,1.832,6.189,0.288,1.9462692094056653,1.7730661538980532
25303153,2025-06-05,2062BK1,130.94,8.45,9258.0,1962.0,710.0,1258.0,1702.0,241.0,0.0,6309.0,1276.0,0.0,0.1456111111111111,0.051,0.7887777777777778,1943.0,0.9393787215658272,48.18237360586389,4.71865443424836,0.8759650025728893,6,0.185,0.735,0.029,0.034,0.191,23.823,49.923,15.573,0.804,0.955,5.085,2.35,3.2055348658019778,1.2671777038860828
25303141,2025-06-05,S.TOWER6VAN,134.07,0.0,8574.0,2958.0,809.0,2449.0,2772.0,99.0,299.0,6799.0,1634.0,0.0,0.1456111111111111,0.051,0.7887777777777778,3170.0,0.9999999999925412,50.71231446221592,2.898580121702874,0.874447949526538,67,0.172,1.353,0.028,0.028,0.228,25.06,49.747,15.371,0.596,0.892,4.411,2.38,3.236208691126724,1.2303868223189554
25303170,2025-06-05,IS2062E350BR,138.9,0.0,9063.0,3558.0,701.0,2697.0,2532.0,51.0,507.0,6678.0,1743.0,0.0,0.1456111111111111,0.051,0.7887777777777778,3090.0,0.9999999999928006,48.0777537793515,2.5472175379419486,0.8194174757278901,59,0.2,1.37,0.026,0.027,0.2,1.632,50.768,26.321,8.425,2.539,8.177,0.1,1.9287288199984802,1.8161264935250767
25103154,2025-06-05,SEQRFE550D,120.93,0.0,9969.0,2772.0,587.0,2006.0,1858.0,267.0,0.0,6802.0,1435.0,0.0,0.1456111111111111,0.051,0.7887777777777778,2125.0,0.9999999999917308,56.24741585994999,3.596320346319049,0.8743529411760591,73,0.21,0.81,0.022,0.033,0.22,25.31,50.001,15.221,0.695,0.899,3.967,2.514,3.284785179345684,1.2336178821671766
25103156,2025-06-05,2062BK1,128.6,9.59,9354.0,2784.0,609.0,1556.0,1854.0,274.0,0.0,6396.0,1478.0,0.0,0.1456111111111111,0.051,0.7887777777777778,2128.0,0.9306027932489284,49.73561430754483,3.3599137931022414,0.87124060150335,6,0.19,0.77,0.025,0.036,0.21,25.331,50.17,15.093,0.667,0.9,3.938,2.506,3.323837286338943,1.2410636982065555
25103165,2025-06-05,SEQRFE550D,130.9,0.0,9426.0,3024.0,594.0,0.0,1864.0,267.0,0.0,6220.0,1527.0,0.0,0.1456111111111111,0.051,0.7887777777777778,2131.0,0.9999999999923608,47.51718869329628,3.1170634920624614,0.8747067104641602,73,0.21,0.74,0.027,0.025,0.21,23.946,49.427,15.804,0.809,0.956,5.194,2.369,3.1273014868712434,1.2434152599934594
25103167,2025-06-05,SEQRFE550D,130.38,8.12,8661.0,3084.0,602.0,0.0,1855.0,264.0,0.0,6357.0,1596.0,0.0,0.1456111111111111,0.051,0.7887777777777778,2119.0,0.9413718411484376,48.75747814044519,2.808365758753953,0.8754129306272415,73,0.21,0.82,0.035,0.035,0.23,15.47,55.627,17.968,0.92,0.931,4.898,2.677,3.0957204073682454,1.6635365890128293
25103175,2025-06-05,1786550D,123.77,7.81,9969.0,3018.0,802.0,546.0,1765.0,280.0,0.0,6208.0,1075.0,0.0,0.1456111111111111,0.051,0.7887777777777778,2045.0,0.9406444748370526,50.15755029449659,3.303180914511828,0.863080684596155,3,0.23,0.79,0.02,0.04,0.2,24.762,49.921,14.666,0.691,0.892,5.459,2.261,3.4036271902911297,1.266098556899744
25303176,2025-06-05,IS2062E350BR,121.3,7.54,9888.0,2685.0,718.0,1296.0,2677.0,92.0,556.0,6444.0,1065.0,0.0,0.1456111111111111,0.051,0.7887777777777778,3325.0,0.9414778019175608,53.124484748119336,3.6826815642444384,0.8051127819546451,59,0.16,1.37,0.034,0.034,0.24,25.344,50.977,14.264,0.446,0.803,4.301,2.549,3.573571678934455,1.287005478552854
25103181,2025-06-06,2062BK1,124.57,8.07,9987.0,2505.0,857.0,2355.0,1726.0,244.0,0.0,6312.0,1534.0,0.0,0.1478499999999999,0.05325,0.88185,1970.0,0.9391586248421356,50.67030585172457,3.9868263473037975,0.8761421319792507,6,0.21,0.79,0.032,0.036,0.21,24.437,50.965,15.141,0.859,0.743,4.589,1.993,3.3658037247391364,1.287677808939084
25103187,2025-06-06,2062BK1,133.01,0.0,9345.0,2784.0,702.0,2531.0,1718.0,230.0,0.0,6750.0,1289.0,0.0,0.1478499999999999,0.05325,0.88185,1948.0,0.999999999992482,50.74806405495266,3.3566810344815528,0.8819301848044754,6,0.18,0.75,0.028,0.033,0.22,15.515,55.745,17.874,0.936,0.939,4.841,2.643,3.1186013986013985,1.6695118298891887
25103190,2025-06-06,2062BK1,124.95,7.98,8253.0,2439.0,712.0,710.0,1810.0,240.0,0.0,6624.0,1522.0,0.0,0.1478499999999999,0.05325,0.88185,2050.0,0.9399684044163096,53.01320528168857,3.383763837636989,0.882926829267862,6,0.17,0.83,0.024,0.032,0.22,26.442,43.867,13.733,7.354,0.918,3.907,1.856,3.194043978447648,1.0918707686180804
25103199,2025-06-06,1786550D,118.92,8.12,11793.0,2256.0,694.0,2052.0,1714.0,246.0,0.0,6275.0,1094.0,0.0,0.1478499999999999,0.05325,0.88185,1960.0,0.9360831234183242,52.76656575804939,5.22739361701896,0.8744897959179212,3,0.23,0.81,0.04,0.03,0.23,16.187,52.317,21.179,1.377,1.184,4.15,1.959,2.470113314447592,1.4000856370594377
25103206,2025-06-06,2062ACUK1,128.85,7.73,11685.0,2757.0,705.0,3387.0,1716.0,254.0,0.0,6668.0,2511.0,0.0,0.1478499999999999,0.05325,0.88185,1970.0,0.9434031336876308,51.750097011627865,4.238302502718811,0.8710659898472736,5,0.18,0.78,0.023,0.029,0.209,2.287,50.611,30.266,5.816,1.57,7.764,0.105,1.6721511877622492,1.5546783805369542
25303203,2025-06-06,ASP1239,131.31,8.32,9978.0,2097.0,801.0,2907.0,1247.0,231.0,0.0,6329.0,1158.0,0.0,0.1478499999999999,0.05325,0.88185,1478.0,0.9404139511498932,48.19891858923008,4.758226037193725,0.8437077131252749,24,0.42,0.73,0.016,0.012,0.22,16.252,52.314,21.192,1.269,1.183,4.165,1.986,2.4684565658472137,1.3970890639604754
25303201,2025-06-06,2062ACUK1,130.63,8.11,10278.0,3006.0,660.0,1875.0,1816.0,250.0,0.0,6668.0,1107.0,481.0,0.1478499999999999,0.05325,0.88185,2066.0,0.9415453365940496,51.04493607861101,3.419161676645569,0.8789932236200974,5,0.19,0.81,0.027,0.026,0.19,1.055,51.05,31.478,5.868,1.149,7.622,0.116,1.621716064678039,1.569127681809799
25303197,2025-06-06,1786550D,124.35,0.0,8946.0,2505.0,696.0,1736.0,1823.0,276.0,0.0,6427.0,1086.0,0.0,0.1478499999999999,0.05325,0.88185,2099.0,0.999999999991958,51.6847607555152,3.5712574850285144,0.8685088137204057,3,0.22,0.84,0.02,0.04,0.23,0.903,51.534,29.162,7.516,0.722,8.542,0.126,1.7671021499845694,1.7140291359010178
25303196,2025-06-06,2062ACUK1,127.2,8.0,9402.0,2148.0,759.0,1997.0,1796.0,268.0,0.0,6547.0,1162.0,0.0,0.1478499999999999,0.05325,0.88185,2064.0,0.9408284023599052,51.47012578575888,4.377094972065001,0.8701550387592684,5,0.17,0.77,0.021,0.034,0.235,11.9025,52.3355,18.549,7.2085,0.9405000000000001,6.529,1.1135,2.8213207547169814,1.7185945324685987
25303186,2025-06-06,1786550D,128.1,0.0,9414.0,2697.0,704.0,2118.0,1799.0,254.0,0.0,6259.0,4147.0,0.0,0.1478499999999999,0.05325,0.88185,2053.0,0.9999999999921936,48.86026541726105,3.490545050054323,0.8762786166581217,3,0.22,0.88,0.02,0.03,0.22,23.854,49.442,15.886,0.827,0.951,5.175,2.372,3.1121042361679363,1.244105583654161
25303180,2025-06-06,2062BK1,125.67,7.91,8946.0,2643.0,693.0,1200.0,1772.0,247.0,0.0,6614.0,1458.0,0.0,0.1478499999999999,0.05325,0.88185,2019.0,0.9407845485780748,52.629903715663005,3.384790011349457,0.8776622090139289,6,0.18,0.74,0.023,0.031,0.18,23.145,50.977,16.139,0.699,0.998,4.548,2.048,3.158426270136307,1.297619956726486
25103208,2025-06-07,2062BK1,129.69,8.23,11157.0,2229.0,759.0,3199.0,1709.0,264.0,0.0,6468.0,1645.0,0.0,0.1537391304347826,0.0431304347826086,0.9135217391304348,1973.0,0.9403277262112796,49.872773536511126,5.005383580078508,0.8661936137856735,6,0.19,0.74,0.014,0.032,0.22,24.187,50.695,15.686,1.009,1.068,3.825,2.082,3.2316567858736533,1.271379846516527
25103223,2025-06-07,2062BK1,127.34,8.32,12045.0,3576.0,694.0,2261.0,1749.0,247.0,0.0,6473.0,1803.0,0.0,0.1537391304347826,0.0431304347826086,0.9135217391304348,1996.0,0.9386702049171556,50.83241715053531,3.368288590603085,0.8762525050095811,6,0.2,0.75,0.021,0.026,0.21,25.285,50.429,14.724,0.55,0.941,4.389,2.248,3.424719864176571,1.2604098975256186
25303247,2025-06-07,2062BK1,125.89,5.58,12648.0,1995.0,702.0,3414.0,1710.0,251.0,0.0,6590.0,2130.0,0.0,0.1537391304347826,0.0431304347826086,0.9135217391304348,1961.0,0.957556857070377,52.34728731390621,6.339849624056972,0.8720040795508047,6,0.2,0.76,0.018,0.02,0.21,17.547,53.324,19.22,0.727,1.126,3.932,2.298,2.7742573227199414,1.450282854656223
25103239,2025-06-07,1786550D,130.99,6.83,11370.0,2826.0,787.0,729.0,1361.0,200.0,0.0,6938.0,1183.0,0.0,0.1537391304347826,0.0431304347826086,0.9135217391304348,1561.0,0.9504426062911736,52.9658752572489,4.023354564754415,0.8718770019212865,3,0.22,0.79,0.02,0.02,0.21,15.967,53.618,20.171,0.906,1.985,3.424,2.294,2.65804084870117,1.4836603115747533
25103252,2025-06-08,2062BK1,0.0,0.0,9792.0,1062.0,755.0,186.0,1707.0,268.0,0.0,3752.0,647.0,0.0,0.1470416666666666,0.0393333333333333,0.8664999999999999,1975.0,0.0,3752000000000.0,9.220338983042163,0.8643037974679169,6,0.19,0.82,0.015,0.016,0.21,17.73,53.439,19.043,0.78,1.106,3.878,2.235,2.8060806553245117,1.453173437754936
25203262,2025-06-08,1786550D,125.87,8.65,9723.0,3111.0,668.0,3572.0,1779.0,283.0,0.0,6736.0,1106.0,0.0,0.1470416666666666,0.0393333333333333,0.8664999999999999,2062.0,0.9356972940757085,53.51553189756482,3.1253616200568546,0.8627546071770792,3,0.22,0.8,0.02,0.03,0.22,24.943,51.88,13.933,0.571,0.854,4.49,1.993,3.7232668293383098,1.3344651079044165
25203277,2025-06-08,2062BK1,122.95,0.0,7866.0,2337.0,657.0,1959.0,1738.0,260.0,0.0,6630.0,1102.0,0.0,0.1470416666666666,0.0393333333333333,0.8664999999999999,1998.0,0.9999999999918666,53.92435949529138,3.365853658535145,0.8698698698694345,6,0.21,0.72,0.019,0.029,0.23,2.222,48.594,28.109,8.265,1.34,9.415,0.165,1.7287086446104587,1.6020704206778318
25203265,2025-06-08,2062BK1,125.63,8.54,9408.0,3075.0,600.0,2968.0,1745.0,297.0,0.0,7034.0,1101.0,364.0,0.1470416666666666,0.0393333333333333,0.8664999999999999,2042.0,0.9363494074611588,55.989811350346336,3.059512195120956,0.8545543584716677,6,0.22,0.76,0.017,0.022,0.21,25.374,49.207,14.932,0.815,0.957,5.057,2.174,3.295185160383044,1.2208053191753294
25303261,2025-06-08,1786550D,123.69,8.54,11343.0,2517.0,801.0,1587.0,1251.0,234.0,0.0,6842.0,1179.0,326.0,0.1470416666666666,0.0393333333333333,0.8664999999999999,1485.0,0.9354155637832912,55.31570862595751,4.506555423120974,0.8424242424236752,3,0.21,0.76,0.02,0.02,0.22,13.456000000000001,49.8405,20.9865,4.6935,1.2395,7.045,1.1720000000000002,2.374770696843359,1.4470219344723967
25203288,2025-06-09,2062BK1,120.51,8.12,10362.0,2214.0,605.0,2731.0,1755.0,240.0,0.0,6752.0,1082.0,259.0,0.1392,0.0512,0.8432000000000001,1995.0,0.9368732022005998,56.02854534846877,4.680216802165908,0.8796992481198598,6,0.2,0.75,0.026,0.023,0.22,25.827,51.254,13.901,0.633,0.846,4.108,2.108,3.686807653575025,1.2900903622039317
25303316,2025-06-09,SEQRFE550D,120.1,8.16,9501.0,3066.0,660.0,1593.0,1719.0,230.0,0.0,6170.0,1191.0,0.0,0.1392,0.0512,0.8432000000000001,1949.0,0.9363792296823924,51.37385512030497,3.098825831701533,0.8819907644941601,73,0.22,0.81,0.017,0.027,0.2,2.042,49.14,29.11,7.72,0.98,9.37,0.0,1.6880217100065267,1.577376175649215
25303312,2025-06-09,SEQRFE550D,128.27,8.36,8994.0,1500.0,652.0,1521.0,1762.0,247.0,0.0,6308.0,1091.0,0.0,0.1392,0.0512,0.8432000000000001,2009.0,0.9388128522217756,49.17751617643114,5.995999999996003,0.8770532603280851,73,0.22,0.78,0.025,0.031,0.22,3.588,51.39,27.58,7.83,1.4,6.36,0.07,1.8632391863964324,1.6487535692514999
25103291,2025-06-09,2062BK1,119.1,0.0,8088.0,1095.0,699.0,2434.0,1854.0,257.0,0.0,889.0,1184.0,0.0,0.1392,0.0512,0.8432000000000001,2111.0,0.9999999999916036,7.464315701028847,7.386301369856269,0.8782567503548658,6,0.19,0.79,0.028,0.021,0.19,25.054,51.743,14.076,0.627,0.843,4.274,2.068,3.6757121545783904,1.322302011193172
25203299,2025-06-09,2062BK1,126.36,8.25,8442.0,1878.0,690.0,1304.0,1789.0,257.0,0.0,6901.0,1097.0,0.0,0.1392,0.0512,0.8432000000000001,2046.0,0.9387118341806796,54.61380183559185,4.495207667729236,0.8743890518079793,6,0.21,0.76,0.028,0.024,0.23,28.66,48.09,12.66,0.42,1.27,5.34,2.14,3.79827817707922,1.1638150093172965
25103303,2025-06-09,2062BK1,124.17,8.54,7968.0,2994.0,659.0,588.0,1763.0,270.0,0.0,6442.0,1776.0,0.0,0.1392,0.0512,0.8432000000000001,2033.0,0.9356491598151184,51.88048642947668,2.661322645289692,0.8671913428426625,6,0.2,0.76,0.016,0.023,0.18,21.213,53.02,15.33,0.77,1.03,4.84,2.48,3.458352357967517,1.4508537653239932
25203354,2025-06-10,SEQRFE550D,118.52,0.0,10488.0,2868.0,685.0,2001.0,1623.0,206.0,0.0,6396.0,1094.0,0.0,0.1463333333333333,0.0441666666666666,0.8698888888888888,1829.0,0.9999999999915624,53.96557542985179,3.6569037656891017,0.8873701476211661,73,0.22,0.81,0.025,0.028,0.19,28.652,47.47,13.77,0.41,1.37,4.81,2.2,3.4470989761092152,1.1189684840770338
25203357,2025-06-10,SEQRFE550D,114.03,0.0,9966.0,3027.0,701.0,1824.0,1644.0,179.0,0.0,6204.0,1057.0,0.0,0.1463333333333333,0.0441666666666666,0.8698888888888888,1823.0,0.9999999999912303,54.40673506924136,3.292368681862144,0.9018102029616556,73,0.21,0.81,0.022,0.027,0.23,28.672,47.48,13.76,0.42,1.37,4.79,2.2,3.450330644575249,1.1189404472933802
25303336,2025-06-10,SEQRFE550D,127.7,0.0,6489.0,1329.0,1515.0,1188.0,3543.0,478.0,0.0,2927.0,469.0,0.0,0.1463333333333333,0.0441666666666666,0.8698888888888888,4021.0,0.9999999999921692,22.920908378833825,4.88261851015434,0.8811240984827453,73,0.21,0.81,0.018,0.025,0.21,24.026,49.22,14.79,0.97,1.09,6.28,2.26,3.327699276587114,1.2680011335239714
25303340,2025-06-10,2062BK1,128.3,0.0,7965.0,1614.0,697.0,0.0,1790.0,291.0,0.0,2986.0,1449.0,0.0,0.1463333333333333,0.0441666666666666,0.8698888888888888,2081.0,0.999999999992206,23.273577552429668,4.934944237915159,0.8601633829885342,6,0.2,0.83,0.016,0.021,0.24,21.916,52.8,15.04,0.88,1.04,4.64,2.36,3.5104048932916694,1.428687393457261
25303358,2025-06-10,SEQRFE550D,130.56,7.95,9774.0,2910.0,555.0,2439.0,1708.0,243.0,0.0,6254.0,1409.0,0.0,0.1463333333333333,0.0441666666666666,0.8698888888888888,1951.0,0.9426034221287808,47.9013480388488,3.358762886596784,0.8754484879544462,73,0.21,0.85,0.025,0.031,0.24,19.45,52.8,17.29,0.52,1.12,4.91,2.48,3.0536117055115377,1.437086633461256
25303330,2025-06-10,SEQRFE550D,121.26,8.04,9201.0,2403.0,798.0,2787.0,1758.0,271.0,0.0,6223.0,1231.0,0.0,0.1463333333333333,0.0441666666666666,0.8698888888888888,2029.0,0.9378190255147888,51.31947880544846,3.828963795254337,0.8664366683090851,73,0.23,0.82,0.019,0.026,0.2,22.591,51.56,15.53,0.77,1.22,4.36,2.55,3.3198119889253754,1.3524998688421384
25103355,2025-06-10,S.TOWER6VAN,120.65,7.94,10251.0,2595.0,799.0,1758.0,2669.0,118.0,372.0,6155.0,1135.0,0.0,0.1463333333333333,0.0441666666666666,0.8698888888888888,3159.0,0.9382533633957676,51.01533360919175,3.9502890173395184,0.844887622665133,67,0.17,1.36,0.031,0.033,0.24,22.055,52.86,14.89,0.79,1.05,4.69,2.35,3.5497951782956148,1.4307367509337954
25103352,2025-06-10,S.TOWER6VAN,126.98,7.84,10335.0,2733.0,797.0,554.0,2661.0,115.0,379.0,6003.0,1048.0,0.0,0.1463333333333333,0.0441666666666666,0.8698888888888888,3155.0,0.9418483904395356,47.27516144237458,3.781558726672601,0.8434231378761193,67,0.18,1.29,0.024,0.028,0.2,12.787500000000001,52.635,20.76,4.005,1.9900000000000002,5.050000000000001,1.205,2.5352825008429263,1.5689226045873885
25103367,2025-06-10,2062BK1,122.19,7.74,9660.0,3060.0,694.0,2799.0,1760.0,267.0,0.0,6222.0,1718.0,0.0,0.1463333333333333,0.0441666666666666,0.8698888888888888,2027.0,0.9404294620107716,50.92069727431933,3.1568627450970075,0.8682782437094878,6,0.17,0.75,0.022,0.03,0.22,25.66,48.63,14.61,0.5,1.31,5.36,2.47,3.328314283758812,1.2075687219090663
25103342,2025-06-10,SEQRFE550D,133.27,8.11,10869.0,3435.0,604.0,1545.0,1650.0,263.0,0.0,6541.0,1683.0,0.0,0.1463333333333333,0.0441666666666666,0.8698888888888888,1913.0,0.9426368651793564,49.08081338599024,3.1641921397370703,0.8625196027177927,73,0.22,0.79,0.017,0.027,0.24,27.917,46.36,14.72,1.11,1.42,4.62,2.43,3.149242578629169,1.0872930250011728
25103329,2025-06-10,1786550D,122.46,8.2,8598.0,2568.0,704.0,2750.0,1755.0,250.0,0.0,6304.0,1154.0,0.0,0.1463333333333333,0.0441666666666666,0.8698888888888888,2005.0,0.9372416959977252,51.47803364321837,3.3481308411201915,0.8753117206978178,3,0.2,0.8,0.02,0.03,0.22,21.851,53.72,14.14,0.4,1.29,4.62,2.57,3.798882681564246,1.4925539008668594
25203402,2025-06-11,SEQRFE550D,115.65,0.0,9651.0,2511.0,721.0,2135.0,1677.0,253.0,0.0,6407.0,1042.0,371.0,0.1400952380952381,0.0408095238095238,0.8664761904761905,1930.0,0.9999999999913533,55.39991353173021,3.843488649938733,0.8689119170979954,73,0.22,0.79,0.027,0.027,0.18,22.967,51.77,13.62,0.28,1.52,6.01,2.46,3.800748843697233,1.4149447906417407
25203368,2025-06-11,2062BK1,123.58,7.98,8046.0,2061.0,808.0,0.0,1677.0,253.0,0.0,6297.0,996.0,0.0,0.1400952380952381,0.0408095238095238,0.8664761904761905,1930.0,0.939343265423082,50.95484706221917,3.9039301310024728,0.8689119170979954,6,0.199,0.745,0.035,0.034,0.215,24.218,49.86,14.41,0.67,1.53,5.37,2.5,3.4598570536395807,1.290740117528282
25203375,2025-06-11,SEQRFE550D,124.99,8.24,8967.0,2274.0,789.0,3216.0,1627.0,273.0,0.0,6098.0,1251.0,389.0,0.1400952380952381,0.0408095238095238,0.8664761904761905,1900.0,0.9381520678455444,48.787903031852245,3.943271767808292,0.8563157894732335,73,0.21,0.8,0.023,0.027,0.21,25.666,48.6,14.63,0.51,1.31,5.37,2.47,3.3217141685462375,1.2060451150209694
25203383,2025-06-11,2062BK1,129.39,0.0,11274.0,2931.0,701.0,1789.0,1684.0,256.0,0.0,6476.0,1481.0,0.0,0.1400952380952381,0.0408095238095238,0.8664761904761905,1940.0,0.9999999999922716,50.05023572107544,3.846468781984358,0.8680412371129547,6,0.19,0.75,0.026,0.021,0.19,0.0,0.0,0.0,0.0,0.0,0.0,0.0,0.0,0.0
25203384,2025-06-11,2062BK1,121.69,8.17,10749.0,2205.0,699.0,1605.0,1657.0,202.0,0.0,6618.0,1120.0,0.0,0.1400952380952381,0.0408095238095238,0.8664761904761905,1859.0,0.9370860927080158,54.38409072188032,4.874829931970578,0.8913394298004887,6,0.19,0.75,0.029,0.024,0.21,22.957,52.34,14.16,0.54,1.27,5.27,2.17,3.6960666619589015,1.4100975268064013
25203394,2025-06-11,2062BK1,118.53,8.11,11958.0,1803.0,682.0,2107.0,1617.0,260.0,0.0,6807.0,1542.0,0.0,0.1400952380952381,0.0408095238095238,0.8664761904761905,1877.0,0.93596020214043,57.42849911366381,6.6322795341061385,0.8614810868402443,6,0.19,0.74,0.019,0.021,0.23,19.428,52.85,17.26,0.5,1.12,4.94,2.47,3.0618156537859913,1.4404862492845267
25103405,2025-06-11,SEQRFE550D,118.73,7.54,9093.0,3018.0,699.0,1952.0,1702.0,257.0,0.0,5997.0,1807.0,0.0,0.1400952380952381,0.0408095238095238,0.8664761904761905,1959.0,0.9402866872500174,50.50955950433328,3.0129224652077493,0.868810617661629,73,0.21,0.77,0.021,0.034,0.22,27.353,48.77,13.28,0.52,1.41,4.97,2.37,3.6721632407198257,1.2002264113796328
25103371,2025-06-11,2062BK1,122.08,8.65,9057.0,2940.0,747.0,2252.0,1760.0,301.0,0.0,6406.0,2264.0,0.0,0.1400952380952381,0.0408095238095238,0.8664761904761905,2061.0,0.9338330910966588,52.47378767977987,3.0806122448969115,0.8539543910718806,6,0.17,0.79,0.028,0.031,0.24,24.208,49.89,14.38,0.66,1.53,5.37,2.51,3.4691606981433836,1.2928554769493898
25303395,2025-06-11,2062BK1,120.56,8.05,7854.0,2763.0,715.0,2004.0,1629.0,210.0,0.0,6597.0,1695.0,0.0,0.1400952380952381,0.0408095238095238,0.8664761904761905,1839.0,0.9374076665816234,54.71964167174254,2.842562432137951,0.8858075040778217,6,0.2,0.75,0.02,0.029,0.22,19.423,52.81,17.33,0.44,1.11,4.95,2.51,3.04714096128325,1.4368504108396367
25303390,2025-06-11,2062BK1,118.46,7.95,7911.0,1941.0,693.0,2152.0,1671.0,244.0,0.0,6711.0,1309.0,0.0,0.1400952380952381,0.0408095238095238,0.8664761904761905,1915.0,0.9371094058940186,56.65203444152751,4.075734157648596,0.8725848563964111,6,0.19,0.78,0.024,0.026,0.2,2.722,50.61,27.46,8.31,2.51,6.64,0.01,1.8429773132806524,1.6767716926746843
25303380,2025-06-11,SEQRFE550D,130.32,7.43,10377.0,2898.0,599.0,2871.0,1780.0,255.0,0.0,6671.0,1077.0,0.0,0.1400952380952381,0.0408095238095238,0.8664761904761905,2035.0,0.9460617059822428,51.18937998732974,3.5807453416136714,0.8746928746924448,73,0.21,0.81,0.022,0.028,0.21,24.782,48.84,14.41,0.58,1.17,6.12,2.63,3.3890777878009857,1.246140892506315
25103414,2025-06-12,2062BK1,123.8,9.49,10002.0,2004.0,699.0,1909.0,1704.0,260.0,0.0,6620.0,1451.0,0.0,0.1387619047619047,0.0358571428571428,0.6901904761904761,1964.0,0.9288018605977284,53.47334410296064,4.991017964069366,0.8676171079425318,6,0.2,0.75,0.036,0.031,0.2,22.816,51.12,15.22,0.42,1.75,4.36,2.89,3.358517837198607,1.3439545705497278
25103407,2025-06-12,2062BK1,120.12,7.98,8508.0,3042.0,707.0,1701.0,1740.0,265.0,0.0,6064.0,1421.0,0.0,0.1387619047619047,0.0358571428571428,0.6901904761904761,2005.0,0.937704918025467,50.48285048243021,2.796844181458647,0.8678304239397168,6,0.18,0.75,0.03,0.03,0.21,23.345,50.54,14.04,0.3,1.56,6.32,2.51,3.5994587280108257,1.3518429358583428
25203406,2025-06-12,SEQRFE550D,118.47,8.25,8994.0,2502.0,685.0,1384.0,1661.0,314.0,0.0,6608.0,1468.0,0.0,0.1387619047619047,0.0358571428571428,0.6901904761904761,1975.0,0.9348958333259556,55.777834050343735,3.5947242206220644,0.8410126582274223,73,0.21,0.75,0.031,0.026,0.24,23.242,47.54,15.94,0.65,1.53,6.98,2.5,2.9822470359450475,1.2132812699384936
25203417,2025-06-12,S.TOWER6VAN,123.36,0.0,7965.0,2208.0,704.0,2765.0,2423.0,47.0,402.0,6505.0,1063.0,0.0,0.1387619047619047,0.0358571428571428,0.6901904761904761,2872.0,0.9999999999918936,52.73184176351547,3.6073369565201054,0.8436629526459458,67,0.18,1.29,0.026,0.023,0.24,24.941,49.04,14.31,0.53,1.46,5.73,2.61,3.426734679617078,1.2493630897788648
25103420,2025-06-12,S.TOWER6VAN,115.9,7.85,9318.0,1989.0,501.0,2622.0,2568.0,118.0,480.0,5874.0,1647.0,0.0,0.1387619047619047,0.0358571428571428,0.6901904761904761,3166.0,0.9365656565580884,50.68162208756961,4.684766214175624,0.8111181301324033,67,0.18,1.31,0.021,0.019,0.2,22.97,50.81,15.27,0.48,1.75,4.4,2.88,3.3272215310064834,1.3286786433409172
25203427,2025-06-12,S.TOWER6VAN,120.19,8.52,7731.0,2073.0,685.0,2360.0,2342.0,216.0,520.0,6499.0,2703.0,0.0,0.1387619047619047,0.0358571428571428,0.6901904761904761,3078.0,0.9338046771740052,54.07271819573947,3.729377713456957,0.7608836907080049,67,0.17,1.26,0.029,0.026,0.23,25.31,47.2,14.75,1.47,1.56,5.93,2.29,3.199783065554878,1.1782032400589102
25203423,2025-06-12,S.TOWER6VAN,116.56,8.17,7974.0,2049.0,594.0,2526.0,2258.0,0.0,398.0,6397.0,1056.0,0.0,0.1387619047619047,0.0358571428571428,0.6901904761904761,2656.0,0.9344985167887876,54.88160603933698,3.8916544655910728,0.8501506024093185,67,0.18,1.3,0.024,0.025,0.2,2.751,45.76,28.95,7.85,1.88,11.15,0.0,1.5806017063313875,1.443442054129077
25303409,2025-06-12,SEQRFE550D,111.83,7.33,9183.0,2940.0,705.0,0.0,1628.0,248.0,0.0,6302.0,1053.0,0.0,0.1387619047619047,0.0358571428571428,0.6901904761904761,1876.0,0.9384860691428458,56.35339354326788,3.12346938775404,0.867803837952629,73,0.23,0.83,0.022,0.022,0.23,22.771,51.74,13.85,0.31,1.51,5.98,2.48,3.7354703631506756,1.4128119709464257
25303413,2025-06-12,S.TOWER6VAN,110.87,0.0,8424.0,1551.0,696.0,1383.0,2456.0,51.0,403.0,6024.0,968.0,0.0,0.1387619047619047,0.0358571428571428,0.6901904761904761,2910.0,0.9999999999909804,54.33390457243317,5.431334622820483,0.8439862542952427,67,0.17,1.3,0.021,0.021,0.24,20.621,54.34,14.06,0.33,1.29,5.43,2.62,3.8645900007111873,1.5668069892163086
25203458,2025-06-13,1786550D,123.59,7.29,10818.0,2007.0,833.0,3802.0,1586.0,280.0,0.0,6697.0,2222.0,0.0,0.1371,0.0375,0.8444,1866.0,0.944300122242174,54.18723197625869,5.390134529145296,0.8499464094314845,3,0.22,0.79,0.02,0.02,0.24,20.896,51.73,16.74,0.68,1.28,4.61,2.65,3.0900185174123407,1.3744453596195234
25203456,2025-06-13,2062BK1,126.19,0.0,9972.0,1812.0,707.0,3057.0,1620.0,246.0,0.0,6458.0,2114.0,0.0,0.1371,0.0375,0.8444,1866.0,0.9999999999920756,51.17679689316763,5.503311258275109,0.8681672025718821,6,0.22,0.86,0.027,0.025,0.26,18.541,47.52,20.42,3.79,1.27,4.67,2.22,2.3270163067430585,1.2196499153020894
25203453,2025-06-13,1786550D,119.35,0.0,9294.0,3024.0,701.0,2318.0,1701.0,304.0,0.0,6259.0,1096.0,287.0,0.1371,0.0375,0.8444,2005.0,0.9999999999916211,52.44239631292466,3.073412698411682,0.8483790523686542,3,0.2,0.79,0.02,0.02,0.22,19.695,52.76,16.99,0.53,1.14,5.03,2.41,3.1051733270554998,1.4381507932181212
25103446,2025-06-13,2062BK1,127.19,7.38,10980.0,2910.0,697.0,2787.0,1719.0,281.0,0.0,6532.0,2215.0,0.0,0.1371,0.0375,0.8444,2000.0,0.9451586534818672,51.35623869760708,3.773195876287363,0.8594999999995703,6,0.19,0.73,0.025,0.021,0.22,23.911,37.07,19.58,0.63,2.05,11.41,3.45,1.8931617384198969,0.852340660351329
25103469,2025-06-13,2062BK1,116.35,7.3,9825.0,2130.0,707.0,978.0,1659.0,240.0,0.0,6170.0,993.0,0.0,0.1371,0.0375,0.8444,1899.0,0.9409623938460092,53.0296519118777,4.612676056335863,0.8736176935224468,6,0.19,0.71,0.021,0.026,0.21,23.418,50.67,14.72,0.74,1.22,5.44,2.4,3.4420216017933565,1.3285613151891766
25203480,2025-06-13,S.TOWER6VAN,127.56,8.13,9504.0,3018.0,660.0,1774.0,2403.0,64.0,473.0,6701.0,1282.0,0.0,0.1371,0.0375,0.8444,2940.0,0.9400840150273412,52.53214173680988,3.149105367792197,0.8173469387752322,67,0.17,1.34,0.025,0.025,0.23,17.468,52.13,17.82,0.95,1.37,6.06,2.69,2.9252006060265976,1.4772308651421127
25303455,2025-06-13,2062BK1,129.07,8.05,8721.0,2232.0,691.0,2925.0,1824.0,261.0,0.0,6407.0,1113.0,304.0,0.1371,0.0375,0.8444,2085.0,0.941292298709588,49.63973037847959,3.9072580645143775,0.8748201438844725,6,0.18,0.74,0.019,0.021,0.22,25.599,47.13,14.5,1.48,1.58,5.94,2.29,3.250120681332322,1.1753117206982544
25303459,2025-06-13,ASP1239,124.86,8.05,8979.0,2070.0,866.0,3132.0,1161.0,203.0,0.0,6565.0,1151.0,0.0,0.1371,0.0375,0.8444,1364.0,0.9394326988116816,52.578888354536446,4.337681159418194,0.8511730205272352,24,0.45,0.71,0.018,0.015,0.22,18.625,53.1,16.14,0.77,1.27,6.22,2.45,3.2897589988228733,1.527354311683829
25203513,2025-06-14,SAILTOWER6VA,126.36,8.11,8970.0,2547.0,890.0,3186.0,2487.0,0.0,520.0,6600.0,1684.0,0.0,0.1430454545454545,0.0343181818181818,0.8887727272727273,3007.0,0.9396891499892936,52.23171889797221,3.5217903415769447,0.8270701696039817,68,0.19,1.3,0.022,0.014,0.23,2.2714999999999996,51.2345,15.922,15.079999999999998,1.02,10.4115,1.3230000000000002,3.2176411480248697,2.815933386462942
25103494,2025-06-14,S.TOWER6VAN,120.76,9.2,10005.0,2745.0,640.0,1724.0,2512.0,99.0,535.0,6415.0,1301.0,0.0,0.1430454545454545,0.0343181818181818,0.8887727272727273,3146.0,0.9292089873735826,53.12189466666841,3.644808743168071,0.7984742530194537,67,0.17,1.3,0.036,0.028,0.22,2.2805,48.575,31.05,4.585,2.035,9.815,0.0,1.5643618563009243,1.457330153158424
25103478,2025-06-14,1786550D,123.37,8.1,9972.0,2724.0,694.0,2580.0,1747.0,254.0,0.0,6428.0,1739.0,0.0,0.1430454545454545,0.0343181818181818,0.8887727272727273,2001.0,0.9383889860733372,52.10342870996106,3.660792951540506,0.8730634682654308,3,0.216,0.779,0.021,0.031,0.25,22.994,51.07,15.1,0.41,1.76,4.36,2.87,3.3818952387259125,1.340595878724242
25203498,2025-06-14,2062BK1,127.82,8.14,9369.0,2289.0,704.0,3213.0,1667.0,277.0,0.0,6993.0,1601.0,270.0,0.1430454545454545,0.0343181818181818,0.8887727272727273,1944.0,0.9401294498312732,54.70974808281404,4.093053735253782,0.8575102880654025,6,0.19,0.71,0.018,0.029,0.23,22.011,48.17,16.8,1.2,1.38,6.66,2.23,2.8670912445687753,1.2411109965989902
25203495,2025-06-14,1786550D,127.48,7.98,10122.0,2235.0,654.0,3168.0,1620.0,253.0,0.0,6260.0,1657.0,0.0,0.1430454545454545,0.0343181818181818,0.8887727272727273,1873.0,0.9410896205452453,49.105742076803374,4.528859060400658,0.864922584089234,3,0.2,0.77,0.02,0.02,0.24,22.013,49.22,16.06,0.99,1.37,6.53,2.27,3.0645663408256025,1.292745705730945
25203483,2025-06-14,S.TOWER6VAN,122.98,7.29,9780.0,3006.0,655.0,2574.0,2420.0,88.0,479.0,1993.0,1198.0,0.0,0.1430454545454545,0.0343181818181818,0.8887727272727273,2987.0,0.9440393029788592,16.20588713598792,3.253493013970973,0.8101774355537964,67,0.18,1.33,0.021,0.024,0.26,19.702,41.25,20.52,0.83,1.78,10.91,3.2,2.010135958286633,1.0255326554458892
25103520,2025-06-14,2062BK1,127.83,8.26,10185.0,2004.0,714.0,3952.0,1663.0,267.0,0.0,6343.0,3863.0,0.0,0.1430454545454545,0.0343181818181818,0.8887727272727273,1930.0,0.9393048717691284,49.620589845500895,5.082335329338782,0.8616580310876365,6,0.19,0.75,0.017,0.022,0.21,20.299,51.19,16.36,1.04,1.37,5.71,2.55,3.1287818592995538,1.3963447899618113
25103503,2025-06-14,1786550D,129.94,9.69,10104.0,2475.0,700.0,2779.0,1717.0,278.0,261.0,6698.0,1418.0,367.0,0.1430454545454545,0.0343181818181818,0.8887727272727273,2256.0,0.930602306088014,51.54686778473491,4.082424242422593,0.7610815602833506,3,0.21,0.77,0.03,0.02,0.19,17.784,51.36,17.92,0.76,1.35,6.64,2.63,2.8659115004743034,1.4384539980394904
25203511,2025-06-14,SAILTOWER6VA,122.08,8.65,9453.0,1995.0,696.0,3384.0,2511.0,0.0,523.0,6188.0,1600.0,0.0,0.1430454545454545,0.0343181818181818,0.8887727272727273,3034.0,0.9338330910966588,50.688073394080206,4.738345864659279,0.8276203032297865,68,0.18,1.35,0.024,0.017,0.25,2.768,50.499,15.122,17.95,0.92,9.821,0.098,3.3392184090458246,2.822592364876195
25303490,2025-06-14,S.TOWER6VAN,123.4,9.6,9045.0,2493.0,652.0,1899.0,2471.0,0.0,403.0,6783.0,1099.0,267.0,0.1430454545454545,0.0343181818181818,0.8887727272727273,2874.0,0.9278195488652043,54.96758508869556,3.628158844763888,0.8597773138479959,67,0.18,1.28,0.022,0.02,0.22,2.753,50.32,28.68,6.88,2.81,6.94,0.0,1.754471601408598,1.600814404784628
25303555,2025-06-15,TMT-FE500D,120.3,8.45,10515.0,2682.0,660.0,2859.0,1742.0,258.0,0.0,6627.0,2428.0,0.0,0.1541034482758621,0.0417241379310344,0.9832758620689656,2000.0,0.9343689320315778,55.08728179505331,3.9205816554795225,0.8709999999995645,78,0.21,0.8,0.02,0.026,0.18,2.781,48.44,31.32,4.8,1.75,9.37,0.0,1.5465662015899875,1.4204445487068207
25303562,2025-06-15,SEQRFE550D,130.19,9.85,11199.0,2685.0,647.0,3198.0,1726.0,258.0,0.0,6706.0,2033.0,0.0,0.1541034482758621,0.0417241379310344,0.9832758620689656,1984.0,0.9296629534352352,51.50933251362233,4.170949720668838,0.8699596774189163,73,0.23,0.81,0.019,0.033,0.24,21.577,50.51,15.69,0.66,1.21,6.47,2.45,3.219042763367536,1.3553182354835247
25303527,2025-06-15,2062BK1,121.36,0.0,9933.0,2580.0,702.0,3540.0,1728.0,251.0,0.0,6435.0,1490.0,0.0,0.1541034482758621,0.0417241379310344,0.9832758620689656,1979.0,0.99999999999176,53.02406064557495,3.849999999998508,0.8731682668009736,6,0.2,0.8,0.022,0.021,0.24,16.177,53.94,16.96,0.62,1.19,6.9,2.73,3.180237014326985,1.6277385478906392
25303536,2025-06-15,2062BK1,124.1,8.12,10410.0,2952.0,699.0,3000.0,1805.0,277.0,0.0,7095.0,1790.0,0.0,0.1541034482758621,0.0417241379310344,0.9832758620689656,2082.0,0.9385872031391728,57.17163577713802,3.526422764226448,0.8669548511042906,6,0.2,0.92,0.018,0.018,0.23,23.904,50.91,13.81,0.45,1.26,5.61,2.67,3.6861921656650494,1.3498607980909454
25103529,2025-06-15,2062BK1,114.51,7.43,12288.0,1992.0,750.0,4400.0,1656.0,268.0,0.0,6001.0,1940.0,0.0,0.1541034482758621,0.0417241379310344,0.9832758620689656,1924.0,0.939068394284574,52.40590341409129,6.168674698792084,0.8607068607064133,6,0.19,0.72,0.02,0.022,0.22,20.274,51.25,16.48,0.91,1.36,5.66,2.58,3.109641405254535,1.39436811318188
25103538,2025-06-15,S.TOWER6VAN,122.32,8.05,10965.0,2499.0,697.0,3958.0,2450.0,101.0,508.0,6525.0,1120.0,0.0,0.1541034482758621,0.0417241379310344,0.9832758620689656,3059.0,0.93825266548333,53.343688684979206,4.38775510203906,0.8009153318075185,67,0.176,1.362,0.024,0.024,0.205,23.05,50.96,14.97,0.68,1.32,5.11,2.45,3.403914234186093,1.3403119328791984
25103552,2025-06-15,SEQRFE550D,122.9,7.91,11934.0,2967.0,695.0,3183.0,1712.0,308.0,0.0,6035.0,1130.0,0.0,0.1541034482758621,0.0417241379310344,0.9832758620689656,2020.0,0.9395306169181292,49.10496338446619,4.022244691606329,0.847524752474828,73,0.21,0.79,0.017,0.021,0.2,19.467,50.92,16.17,0.59,1.41,7.4,2.59,3.1488467008842984,1.4288119423087717
25203570,2025-06-15,2062BK1,128.32,0.0,9222.0,1695.0,756.0,3363.0,1580.0,223.0,0.0,6407.0,1261.0,0.0,0.1541034482758621,0.0417241379310344,0.9832758620689656,1803.0,0.999999999992207,49.92986284250368,5.44070796459856,0.8763172490289094,6,0.18,0.76,0.019,0.035,0.24,24.939,48.63,14.43,0.48,1.43,5.84,2.82,3.369828840690181,1.2352044704089409
