Repository: SiddharthKumar268/FerroMind

# FerroMind
*Ferro-Alloy Optimisation using Machine Learning*
**SAIL Durgapur Steel Plant | Steel Melting Shop**
Intern: Siddharth Kumar | FY 2023-24 to FY 2025-26

---

## Quick Start

```bash

# 2. Place raw Excel files in data/raw/

## Dataset

| | |
|---|---|
| Total heats after cleaning | 47,421 |
| Training set | 37,936 heats (Apr 2023 – Jun 2025) |
| Test set | 9,485 heats (Jun 2025 – Dec 2025) |
| Input features | 21 (16 raw + 5 engineered) |
| Target variables | Mn, Si, C, S, P |
| BOF grades | 76 distinct grades |
| Split method | Chronological 80/20 — no shuffle, no leakage |

---

File: data/processed/sms_train.csv (part 75 of 253)
Heat_Number,Date,BOF Grade Code,Hot Metal Addn. Weight,Scrap Addn. Weight,Lime Into Converter,Dolomite Into Converter,Lime Into Ladle,Iron Ore Into Converter,SIMN Into Ladle,FESI Into Ladle,FEMN Into Ladle,Measered O2 Mainblow II,Duration of Mainblow I/II,Measered O2 2nd Blow,HM_P,HM_S,HM_Si,Total_FA_Ladle,HM_Ratio,O2_per_ton_HM,Lime_Dolo_Ratio,SiMn_FA_Fraction,Grade_Encoded,C,Mn,P,S,Si
23212803,2023-11-28,2830C20MMNC,129.17,8.09,8955.0,2109.0,797.0,2080.0,1698.0,263.0,0.0,6549.0,1273.0,409.0,0.1443030303030303,0.04448484848484848,0.8523636363636363,1961.0,0.9410607605934646,50.70062708019897,4.246088193454601,0.865884752676764,17,0.18,0.76,0.026,0.022,0.19
23312826,2023-11-28,C20MMNACU,123.74,8.0,9789.0,1935.0,677.0,3603.0,1743.0,257.0,0.0,6300.0,1098.0,281.0,0.1443030303030303,0.04448484848484848,0.8523636363636363,2000.0,0.9392743282151261,50.91320510707198,5.058914728679556,0.8714999999995643,39,0.18,0.77,0.032,0.032,0.19
23312842,2023-11-28,1786500D,136.8,8.21,10728.0,2157.0,810.0,3729.0,1610.0,268.0,0.0,6667.0,1134.0,299.0,0.1443030303030303,0.04448484848484848,0.8523636363636363,1878.0,0.9433832149441874,48.73538011660281,4.973574408898946,0.8572949946747299,2,0.21,0.78,0.028,0.039,0.22
23212806,2023-11-28,C20MMNACU,127.37,8.1,9873.0,1992.0,795.0,1843.0,1674.0,270.0,0.0,6500.0,1085.0,0.0,0.1443030303030303,0.04448484848484848,0.8523636363636363,1944.0,0.9402081641622485,51.032425217468536,4.956325301202331,0.8611111111106682,39,0.19,0.81,0.023,0.026,0.22
23312804,2023-11-28,1786550D,124.3,8.01,10194.0,1800.0,809.0,4765.0,1806.0,312.0,0.0,6503.0,1026.0,281.0,0.1443030303030303,0.04448484848484848,0.8523636363636363,2118.0,0.939460358242465,52.316975059917,5.663333333330187,0.852691218129909,3,0.21,0.79,0.03,0.03,0.23
23312820,2023-11-28,2062BK1,126.19,8.27,10224.0,1788.0,826.0,4384.0,1787.0,302.0,0.0,6357.0,1010.0,0.0,0.1443030303030303,0.04448484848484848,0.8523636363636363,2089.0,0.9384947196122378,50.37641651438009,5.718120805365929,0.8554332216367375,6,0.22,0.79,0.023,0.031,0.2
23312818,2023-11-28,C20MMNACU,121.3,8.1,9942.0,1659.0,826.0,3495.0,1726.0,224.0,0.0,6529.0,1029.0,0.0,0.1443030303030303,0.04448484848484848,0.8523636363636363,1950.0,0.9374034003018747,53.82522671019105,5.99276672694033,0.8851282051277513,39,0.2,0.79,0.026,0.029,0.24
23312815,2023-11-28,2062BK1,127.49,8.27,10923.0,1503.0,743.0,3897.0,1739.0,241.0,0.0,6504.0,1026.0,0.0,0.1443030303030303,0.04448484848484848,0.8523636363636363,1980.0,0.939083677070278,51.015765942026704,7.267465069855445,0.8782828282823847,6,0.21,0.78,0.02,0.03,0.23
23312813,2023-11-28,2062BK1,132.21,8.18,10431.0,1821.0,865.0,4228.0,1737.0,220.0,0.0,6490.0,1025.0,0.0,0.1443030303030303,0.04448484848484848,0.8523636363636363,1957.0,0.9417337417127878,49.088571212093726,5.7281713344284855,0.8875830352575945,6,0.19,0.72,0.02,0.032,0.21
23312807,2023-11-28,1786550D,130.45,8.2,10956.0,1836.0,796.0,4168.0,1712.0,301.0,0.0,6435.0,1014.0,299.0,0.1443030303030303,0.04448484848484848,0.8523636363636363,2013.0,0.9408582762283387,49.329244921047696,5.967320261434659,0.8504719324387231,3,0.22,0.83,0.02,0.03,0.23
23112840,2023-11-28,1786500D,131.48,8.31,10158.0,1548.0,213.0,2996.0,0.0,0.0,0.0,6478.0,1084.0,0.0,0.1443030303030303,0.04448484848484848,0.8523636363636363,0.0,0.9405536876676404,49.26985092752305,6.56201550387173,0.0,2,0.18,0.72,0.035,0.038,0.19
23312801,2023-11-28,2830C20MMNC,128.2,8.03,9891.0,1416.0,773.0,4286.0,1827.0,298.0,0.0,6655.0,1393.0,0.0,0.1443030303030303,0.04448484848484848,0.8523636363636363,2125.0,0.9410555677828595,51.911076442652806,6.985169491520491,0.8597647058819483,17,0.2,0.81,0.03,0.031,0.22
23312798,2023-11-28,2830C20MMNC,129.78,8.13,10032.0,1920.0,787.0,3708.0,1807.0,264.0,0.0,6308.0,1568.0,0.0,0.1443030303030303,0.04448484848484848,0.8523636363636363,2071.0,0.9410485098909359,48.60533210010321,5.224999999997278,0.8725253500720075,17,0.2,0.76,0.032,0.035,0.19
23312795,2023-11-28,2062BK1,128.26,8.04,10083.0,1392.0,768.0,3117.0,1739.0,234.0,0.0,6362.0,1256.0,0.0,0.1443030303030303,0.04448484848484848,0.8523636363636363,1973.0,0.9410124724802568,49.602370185173854,7.243534482753417,0.8813988849463348,6,0.2,0.8,0.034,0.042,0.22
23212809,2023-11-28,2062BK1,134.83,8.31,14400.0,1995.0,809.0,2211.0,1664.0,260.0,0.0,6619.0,1029.0,0.0,0.1443030303030303,0.04448484848484848,0.8523636363636363,1924.0,0.9419449489943975,49.091448490327885,7.218045112778337,0.8648648648644154,6,0.2,0.74,0.031,0.033,0.21
23312822,2023-11-28,2062BK1,127.63,8.3,10320.0,2094.0,773.0,3451.0,1712.0,302.0,0.0,6571.0,1044.0,0.0,0.1443030303030303,0.04448484848484848,0.8523636363636363,2014.0,0.938939159854786,51.484760635810666,4.928366762175297,0.8500496524325472,6,0.21,0.77,0.022,0.032,0.24
23112836,2023-11-28,C20MMNATLT,127.1,8.21,9651.0,2115.0,829.0,3763.0,1725.0,304.0,0.0,5948.0,1001.0,366.0,0.1443030303030303,0.04448484848484848,0.8523636363636363,2029.0,0.93932451407184,46.79779700985997,4.563120567373729,0.8501724987674469,41,0.19,0.8,0.024,0.042,0.21
23112823,2023-11-28,2062BK1,141.26,0.0,10698.0,1584.0,802.0,4022.0,1719.0,264.0,0.0,6222.0,1003.0,421.0,0.1443030303030303,0.04448484848484848,0.8523636363636363,1983.0,0.9999999999929209,44.046439189834025,6.753787878783615,0.8668683812401075,6,0.19,0.78,0.022,0.034,0.19
23112831,2023-11-28,2062BK1,126.18,8.45,9204.0,2001.0,785.0,2717.0,1712.0,267.0,0.0,5944.0,1004.0,0.0,0.1443030303030303,0.04448484848484848,0.8523636363636363,1979.0,0.9372353858654295,47.107307021341676,4.599700149922739,0.8650833754417053,6,0.2,0.77,0.029,0.041,0.22
23212791,2023-11-28,S.TOWER6VAN,126.61,8.35,12531.0,2058.0,806.0,2904.0,2420.0,67.0,439.0,6442.0,1016.0,317.0,0.1443030303030303,0.04448484848484848,0.8523636363636363,2926.0,0.9381298162348983,50.880657135685325,6.088921282795876,0.8270676691726496,67,0.19,1.29,0.025,0.032,0.22
23212794,2023-11-28,2062BK1,125.07,7.95,10899.0,702.0,701.0,3995.0,1620.0,300.0,0.0,6475.0,1086.0,0.0,0.1443030303030303,0.04448484848484848,0.8523636363636363,1920.0,0.9402345511882407,51.771008234974246,15.52564102561891,0.8437499999995606,6,0.2,0.81,0.026,0.028,0.2
23212797,2023-11-28,2062BK1,128.41,7.99,11697.0,1440.0,806.0,3288.0,1620.0,290.0,0.0,6436.0,1070.0,0.0,0.1443030303030303,0.04448484848484848,0.8523636363636363,1910.0,0.9414222873831274,50.120707109647846,8.122916666661025,0.8481675392665716,6,0.2,0.77,0.018,0.028,0.19
23212800,2023-11-28,1786550D,126.38,7.95,11772.0,312.0,792.0,4122.0,1630.0,290.0,0.0,365.0,82.0,0.0,0.1443030303030303,0.04448484848484848,0.8523636363636363,1920.0,0.9408173900026741,2.8881152080796952,37.7307692306483,0.8489583333328912,3,0.23,0.82,0.02,0.03,0.23
23112787,2023-11-28,2062BK1,124.7,8.13,10017.0,2013.0,812.0,4510.0,1708.0,206.0,0.0,6669.0,1095.0,0.0,0.1443030303030303,0.04448484848484848,0.8523636363636363,1914.0,0.9387939471434255,53.48035284640352,4.976154992545963,0.8923719958198054,6,0.2,0.78,0.035,0.039,0.22
23112790,2023-11-28,2062BK1,124.9,8.21,9984.0,1983.0,799.0,6072.0,1701.0,247.0,0.0,6195.0,970.0,0.0,0.1443030303030303,0.04448484848484848,0.8523636363636363,1948.0,0.938321688821739,49.599679743397914,5.03479576399141,0.8732032854204963,6,0.21,0.79,0.029,0.036,0.22
23112793,2023-11-28,2062BK1,128.12,8.06,9504.0,1992.0,782.0,3517.0,1700.0,288.0,0.0,6204.0,971.0,0.0,0.1443030303030303,0.04448484848484848,0.8523636363636363,1988.0,0.9408136290135056,48.42335310608474,4.771084337347003,0.8551307847078193,6,0.2,0.77,0.037,0.036,0.21
23112796,2023-11-28,1786500D,126.57,7.91,9960.0,1026.0,830.0,3001.0,1692.0,274.0,0.0,6202.0,971.0,0.0,0.1443030303030303,0.04448484848484848,0.8523636363636363,1966.0,0.941180844728278,49.00055305325906,9.707602339171824,0.8606307222783008,2,0.19,0.79,0.027,0.04,0.22
23112799,2023-11-28,1786550D,125.9,8.04,8949.0,1983.0,777.0,3989.0,1697.0,260.0,0.0,6202.0,971.0,0.0,0.1443030303030303,0.04448484848484848,0.8523636363636363,1957.0,0.9399731222865465,49.26131850636011,4.512859304082444,0.8671435871227046,3,0.22,0.78,0.03,0.03,0.23
23112802,2023-11-28,2062BK1,128.02,7.79,9942.0,957.0,779.0,4594.0,1740.0,257.0,0.0,6502.0,1014.0,0.0,0.1443030303030303,0.04448484848484848,0.8523636363636363,1997.0,0.9426404535679065,50.78893922784886,10.388714733531465,0.8713069604402247,6,0.19,0.78,0.04,0.031,0.22
23112805,2023-11-28,2062BK1,132.31,8.16,9939.0,1506.0,1116.0,4423.0,1778.0,349.0,0.0,6739.0,1115.0,0.0,0.1443030303030303,0.04448484848484848,0.8523636363636363,2127.0,0.9419093044711191,50.93341395169728,6.599601593621116,0.8359191349314359,6,0.19,0.81,0.04,0.032,0.24
23112808,2023-11-28,1786550D,129.53,8.1,10992.0,1902.0,797.0,3167.0,1766.0,298.0,0.0,6404.0,4548.0,0.0,0.1443030303030303,0.04448484848484848,0.8523636363636363,2064.0,0.9411465523436668,49.44028410368687,5.779179810722513,0.8556201550383451,3,0.2,0.82,0.02,0.03,0.19
23112811,2023-11-28,C20MMNACU,135.16,8.39,10170.0,948.0,818.0,2932.0,1750.0,244.0,0.0,6681.0,1404.0,0.0,0.1443030303030303,0.04448484848484848,0.8523636363636363,1994.0,0.9415534656848377,49.43030482354669,10.727848101254507,0.8776328986956481,39,0.21,0.78,0.024,0.031,0.23
23112814,2023-11-28,C20MMNACU,126.24,8.12,10839.0,1014.0,787.0,2554.0,1763.0,250.0,0.0,6571.0,1623.0,0.0,0.1443030303030303,0.04448484848484848,0.8523636363636363,2013.0,0.9395653468224208,52.0516476548475,10.689349112415494,0.8758072528559981,39,0.17,0.86,0.024,0.021,0.25
23112817,2023-11-28,2062BK1,125.7,8.29,9969.0,0.0,810.0,1429.0,1706.0,258.0,0.0,6385.0,1117.0,0.0,0.1443030303030303,0.04448484848484848,0.8523636363636363,1964.0,0.9381297111654741,50.795544947885475,9969000000000.0,0.8686354378814315,6,0.21,0.77,0.028,0.03,0.23
23112819,2023-11-28,2062BK1,125.25,8.21,10197.0,657.0,809.0,1721.0,1695.0,253.0,0.0,6477.0,1182.0,0.0,0.1443030303030303,0.04448484848484848,0.8523636363636363,1948.0,0.9384834407242734,51.71257484988652,15.520547945181857,0.8701232032849743,6,0.2,0.8,0.026,0.035,0.22
23112821,2023-11-28,C20MMNACU,122.8,8.13,10662.0,969.0,790.0,2946.0,1692.0,237.0,0.0,5322.0,1349.0,0.0,0.1443030303030303,0.04448484848484848,0.8523636363636363,1929.0,0.9379057511575811,43.33876221463079,11.003095975220843,0.8771384136853929,39,0.18,0.76,0.025,0.035,0.18
23212812,2023-11-28,2062BK1,129.6,8.21,5208.0,1989.0,803.0,2317.0,1674.0,243.0,0.0,6897.0,1075.0,311.0,0.1443030303030303,0.04448484848484848,0.8523636363636363,1917.0,0.9404252231264754,53.21759259218197,2.6184012066351845,0.8732394366192628,6,0.2,0.75,0.02,0.03,0.22
23112825,2023-11-28,2062BK1,130.79,8.42,9474.0,2076.0,804.0,1517.0,1712.0,305.0,0.0,5993.0,1000.0,0.0,0.1443030303030303,0.04448484848484848,0.8523636363636363,2017.0,0.9395158393726062,45.82154598940423,4.563583815026703,0.8487853247392916,6,0.21,0.76,0.018,0.031,0.23
23112827,2023-11-28,2062BK1,129.42,8.5,8925.0,2028.0,785.0,1503.0,1700.0,244.0,0.0,6000.0,996.0,0.0,0.1443030303030303,0.04448484848484848,0.8523636363636363,1944.0,0.9383700695987648,46.360686137796634,4.400887573962327,0.8744855967073691,6,0.18,0.8,0.027,0.034,0.21
23112829,2023-11-28,C20MMNACU,131.58,8.15,9336.0,1569.0,815.0,2076.0,1699.0,277.0,0.0,6042.0,1011.0,0.0,0.1443030303030303,0.04448484848484848,0.8523636363636363,1976.0,0.9416732269309263,45.91883264898983,5.950286806879573,0.8598178137647471,39,0.19,0.77,0.025,0.032,0.21
23112834,2023-11-28,C20MMNACU,128.28,8.24,9585.0,1992.0,805.0,3572.0,1705.0,265.0,0.0,6021.0,1021.0,377.0,0.1443030303030303,0.04448484848484848,0.8523636363636363,1970.0,0.9396425432102282,46.93638914837125,4.811746987949392,0.8654822335020987,39,0.18,0.75,0.022,0.039,0.2
23312786,2023-11-28,S.TOWER6VAN,136.82,7.89,10350.0,1992.0,744.0,4681.0,2546.0,0.0,448.0,6279.0,1504.0,0.0,0.1443030303030303,0.04448484848484848,0.8523636363636363,2994.0,0.9454771612124563,45.89241338951987,5.195783132527512,0.8503674014693219,67,0.2,1.34,0.028,0.037,0.2
23312824,2023-11-28,C20MMNACU,131.86,8.13,9864.0,2007.0,812.0,3558.0,1722.0,244.0,0.0,6660.0,1137.0,335.0,0.1443030303030303,0.04448484848484848,0.8523636363636363,1966.0,0.9419244231663554,50.508114666688094,4.914798206275578,0.8758901322477742,39,0.2,0.73,0.017,0.036,0.22
23212835,2023-11-28,2062BK1,125.6,8.31,9510.0,1557.0,792.0,2531.0,1714.0,250.0,0.0,6493.0,1188.0,0.0,0.1443030303030303,0.04448484848484848,0.8523636363636363,1964.0,0.9379433948104104,51.695859872199875,6.10789980731785,0.8727087576370302,6,0.21,0.78,0.027,0.033,0.23
23212838,2023-11-28,2062BK1,134.3,8.45,10113.0,1464.0,798.0,3877.0,1684.0,253.0,0.0,6768.0,1513.0,309.0,0.1443030303030303,0.04448484848484848,0.8523636363636363,1937.0,0.9408056041965619,50.394638867830274,6.907786885241183,0.869385647908689,6,0.2,0.77,0.026,0.038,0.24
23312844,2023-11-29,2062BK1,128.48,8.22,10641.0,1869.0,812.0,3800.0,1705.0,272.0,0.0,6520.0,1334.0,0.0,0.15706060606060607,0.04021212121212121,0.9896969696969696,1977.0,0.9398683247919543,50.74719800707701,5.693418940606906,0.8624178047542426,6,0.18,0.77,0.022,0.037,0.2
23112862,2023-11-29,1786500D,129.95,8.61,10809.0,981.0,607.0,1559.0,1688.0,265.0,0.0,6054.0,1688.0,0.0,0.15706060606060607,0.04021212121212121,0.9896969696969696,1953.0,0.9378608544966955,46.5871489030659,11.018348623841979,0.8643113159237766,2,0.21,0.75,0.04,0.035,0.233
23112872,2023-11-29,1786500D,118.18,8.1,10266.0,1563.0,832.0,3177.0,1594.0,261.0,0.0,5657.0,1312.0,0.0,0.15706060606060607,0.04021212121212121,0.9896969696969696,1855.0,0.9358568260933176,47.86765950204884,6.568138195773149,0.8592991913741999,2,0.21,0.74,0.031,0.038,0.22
23112875,2023-11-29,1786500D,135.5,0.0,10593.0,924.0,915.0,4593.0,1780.0,250.0,0.0,6705.0,1110.0,0.0,0.15706060606060607,0.04021212121212121,0.9896969696969696,2030.0,0.99999999999262,49.483394833583155,11.464285714273307,0.8768472906399621,2,0.17,0.75,0.031,0.035,0.232
23112884,2023-11-29,1786500D,124.02,7.87,11700.0,1704.0,955.0,3309.0,1753.0,291.0,0.0,6147.0,1020.0,0.0,0.15706060606060607,0.04021212121212121,0.9896969696969696,2044.0,0.9403290620900727,49.56458635663954,6.866197183094562,0.8576320939330442,2,0.17,0.75,0.031,0.036,0.239
23112887,2023-11-29,1786500D,124.9,8.17,9708.0,3273.0,937.0,2842.0,1763.0,301.0,0.0,6272.0,1042.0,0.0,0.15706060606060607,0.04021212121212121,0.9896969696969696,2064.0,0.9386037423841693,50.21617293794863,2.966086159485803,0.8541666666662528,2,0.17,0.7,0.027,0.038,0.175
23112890,2023-11-29,1786500D,126.04,7.95,10020.0,3282.0,830.0,2873.0,1766.0,254.0,0.0,6312.0,1049.0,0.0,0.15706060606060607,0.04021212121212121,0.9896969696969696,2020.0,0.9406672139641715,50.079339891700414,3.053016453381154,0.8742574257421415,2,0.18,0.75,0.038,0.037,0.18
23112896,2023-11-29,2830C20MMNC,128.27,7.93,11613.0,1548.0,794.0,3546.0,1726.0,281.0,0.0,6478.0,3359.0,0.0,0.15706060606060607,0.04021212121212121,0.9896969696969696,2007.0,0.9417767988183423,50.50284555975284,7.501937984491278,0.8599900348774988,17,0.21,0.85,0.033,0.031,0.27
23112899,2023-11-29,S.TOWER6VAN,126.9,8.21,10500.0,1023.0,805.0,3443.0,2512.0,132.0,454.0,6301.0,1102.0,0.0,0.15706060606060607,0.04021212121212121,0.9896969696969696,3098.0,0.939234697646812,49.65327029117688,10.263929618758295,0.8108457069074206,67,0.2,1.36,0.034,0.031,0.26
23312848,2023-11-29,2062BK1,127.1,8.0,12222.0,1710.0,842.0,3291.0,1729.0,246.0,0.0,6339.0,1497.0,0.0,0.15706060606060607,0.04021212121212121,0.9896969696969696,1975.0,0.9407846039900757,49.87411486978856,7.147368421048452,0.8754430379742403,6,0.18,0.72,0.02,0.037,0.2
23312852,2023-11-29,1786550D,126.44,8.8,11127.0,1524.0,887.0,3539.0,1716.0,308.0,0.0,6242.0,1240.0,0.0,0.15706060606060607,0.04021212121212121,0.9896969696969696,2024.0,0.934930493929792,49.36728883225746,7.301181102357414,0.8478260869561028,3,0.21,0.76,0.03,0.04,0.2
23312856,2023-11-29,C20MMNATLT,128.78,7.98,11334.0,1452.0,713.0,4042.0,1751.0,278.0,0.0,6553.0,1360.0,0.0,0.15706060606060607,0.04021212121212121,0.9896969696969696,2029.0,0.9416496051408187,50.88523062547846,7.8057851239615665,0.8629866929517679,41,0.21,0.82,0.03,0.035,0.24
23312865,2023-11-29,1786500D,125.36,8.44,11397.0,1068.0,870.0,4110.0,1727.0,157.0,0.0,6082.0,972.0,378.0,0.15706060606060607,0.04021212121212121,0.9896969696969696,1884.0,0.9369207772725192,48.51627313298886,10.67134831459675,0.9166666666661801,2,0.2,0.8,0.02,0.036,0.242
23312869,2023-11-29,1786500D,126.36,8.13,11436.0,1557.0,929.0,3593.0,1788.0,288.0,0.0,6557.0,1124.0,332.0,0.15706060606060607,0.04021212121212121,0.9896969696969696,2076.0,0.9395494088709975,51.891421335455114,7.344894026970235,0.8612716763001632,2,0.21,0.74,0.04,0.032,0.216
23312873,2023-11-29,2062BK1,128.29,8.0,11901.0,1488.0,796.0,4497.0,1656.0,299.0,0.0,6497.0,1223.0,328.0,0.15706060606060607,0.04021212121212121,0.9896969696969696,1955.0,0.9413016362099839,50.6430742844287,7.997983870962367,0.8470588235289785,6,0.21,0.78,0.041,0.034,0.24
23312876,2023-11-29,2062BK1,134.26,0.0,13104.0,999.0,818.0,6020.0,1767.0,203.0,0.0,6554.0,1059.0,306.0,0.15706060606060607,0.04021212121212121,0.9896969696969696,1970.0,0.9999999999925518,48.81573067146719,13.117117117103987,0.8969543147203569,6,0.21,0.78,0.03,0.036,0.22
23312878,2023-11-29,S.TOWER6VAN,0.0,0.0,12393.0,2148.0,782.0,5214.0,2424.0,92.0,492.0,7225.0,3023.0,0.0,0.15706060606060607,0.04021212121212121,0.9896969696969696,3008.0,0.0,7225000000000.0,5.769553072623013,0.8058510638295193,67,0.19,1.25,0.028,0.03,0.24
23312880,2023-11-29,2062BK1,0.0,0.0,11991.0,1887.0,796.0,4527.0,1736.0,353.0,0.0,5506.0,1651.0,0.0,0.15706060606060607,0.04021212121212121,0.9896969696969696,2089.0,0.0,5506000000000.0,6.354531001586458,0.8310196266152078,6,0.21,0.73,0.019,0.027,0.22
23312885,2023-11-29,2062BK1,127.03,8.1,10590.0,1005.0,818.0,3237.0,1714.0,199.0,0.0,6613.0,1155.0,0.0,0.15706060606060607,0.04021212121212121,0.9896969696969696,1913.0,0.9400577221864868,52.05856884159601,10.537313432825336,0.8959749085201798,6,0.19,0.74,0.021,0.036,0.22
23312888,2023-11-29,2830C20MMNC,120.07,7.88,10512.0,996.0,793.0,4007.0,1774.0,220.0,0.0,6603.0,1468.0,0.0,0.15706060606060607,0.04021212121212121,0.9896969696969696,1994.0,0.9384134427437404,54.99292079574421,10.554216867459283,0.889669007020617,17,0.2,0.72,0.024,0.03,0.2
23312894,2023-11-29,2830C20MMNC,128.2,7.81,11628.0,948.0,818.0,4851.0,1870.0,251.0,0.0,7238.0,2008.0,0.0,0.15706060606060607,0.04021212121212121,0.9896969696969696,2121.0,0.9425777516289789,56.45865834589347,12.265822784797187,0.8816595945304659,17,0.21,0.82,0.023,0.034,0.25
23112860,2023-11-29,2062BK1,131.38,7.79,11607.0,1560.0,807.0,4314.0,1709.0,288.0,0.0,5985.0,995.0,0.0,0.15706060606060607,0.04021212121212121,0.9896969696969696,1997.0,0.9440252928005748,45.55487897666651,7.440384615379846,0.8557836755128414,6,0.19,0.78,0.036,0.031,0.21
23112857,2023-11-29,2830C20MMNC,122.2,8.26,9735.0,798.0,717.0,1404.0,1715.0,233.0,0.0,6497.0,1133.0,0.0,0.15706060606060607,0.04021212121212121,0.9896969696969696,1948.0,0.9366855741151565,53.166939443100105,12.199248120285464,0.8803901437367144,17,0.2,0.7,0.03,0.038,0.2
23112843,2023-11-29,2062BK1,125.79,8.01,11109.0,1326.0,812.0,2547.0,1773.0,321.0,0.0,6218.0,1112.0,0.0,0.15706060606060607,0.04021212121212121,0.9896969696969696,2094.0,0.9401345291409556,49.431592336040765,8.377828054292324,0.8467048710597675,6,0.18,0.78,0.027,0.027,0.22
23212892,2023-11-29,S.TOWER6VAN,126.26,7.99,10923.0,1506.0,952.0,4159.0,2477.0,0.0,537.0,6696.0,1202.0,0.0,0.15706060606060607,0.04021212121212121,0.9896969696969696,3014.0,0.9404841713151548,53.033423094780346,7.252988047803949,0.8218314532180419,67,0.2,1.29,0.027,0.028,0.21
23212866,2023-11-29,C20MMNATLT,119.95,0.0,10926.0,1467.0,905.0,3164.0,1735.0,287.0,0.0,6197.0,1038.0,0.0,0.15706060606060607,0.04021212121212121,0.9896969696969696,2022.0,0.9999999999916631,51.66319299665141,7.447852760731119,0.8580613254199515,41,0.23,0.83,0.022,0.033,0.2
23212864,2023-11-29,1786500D,118.46,8.32,11037.0,1476.0,896.0,3046.0,1725.0,267.0,0.0,5903.0,1229.0,0.0,0.15706060606060607,0.04021212121212121,0.9896969696969696,1992.0,0.9343745070126646,49.83116663810711,7.477642276417698,0.865963855421252,2,0.23,0.79,0.028,0.032,0.246
23212874,2023-11-29,S.TOWER6VAN,129.89,7.88,11328.0,2976.0,852.0,2828.0,2403.0,91.0,442.0,6405.0,1179.0,456.0,0.15706060606060607,0.04021212121212121,0.9896969696969696,2936.0,0.9428032227557321,49.310955423440525,3.8064516129019466,0.8184604904629365,67,0.19,1.25,0.025,0.029,0.26
23212877,2023-11-29,1786500D,132.35,8.23,11253.0,1500.0,803.0,3320.0,1610.0,287.0,0.0,6695.0,1206.0,0.0,0.15706060606060607,0.04021212121212121,0.9896969696969696,1897.0,0.9414568217318151,50.5855685678082,7.5019999999949984,0.8487084870844235,2,0.18,0.71,0.022,0.03,0.21
23212861,2023-11-29,2830C20MMNC,124.27,8.6,10464.0,1485.0,803.0,2619.0,1714.0,277.0,0.0,6197.0,1190.0,260.0,0.15706060606060607,0.04021212121212121,0.9896969696969696,1991.0,0.9352750808991098,49.86722459121375,7.046464646459901,0.8608739326967048,17,0.21,0.81,0.021,0.038,0.25
23212879,2023-11-29,2062BK1,126.65,8.15,9804.0,2004.0,946.0,2843.0,1785.0,277.0,0.0,6309.0,1013.0,0.0,0.15706060606060607,0.04021212121212121,0.9896969696969696,2062.0,0.9395400593402111,49.81444926924741,4.892215568859834,0.8656644034913358,6,0.2,0.77,0.025,0.035,0.26
23212881,2023-11-29,C25HMNV55ALK,128.5,8.23,9489.0,1005.0,707.0,3553.0,2531.0,0.0,540.0,6646.0,1052.0,0.0,0.15706060606060607,0.04021212121212121,0.9896969696969696,3071.0,0.939808381474879,51.71984435757417,9.441791044766724,0.8241615109082305,51,0.25,1.38,0.03,0.025,0.25
23212883,2023-11-29,C25HMNV55ALK,122.55,8.03,10563.0,1497.0,946.0,3975.0,2491.0,0.0,543.0,6455.0,1266.0,0.0,0.15706060606060607,0.04021212121212121,0.9896969696969696,3034.0,0.9385051309470173,52.67237862054123,7.056112224444185,0.8210283454183187,51,0.25,1.41,0.029,0.019,0.25
23212886,2023-11-29,S.TOWER6VAN,128.73,7.89,9543.0,1137.0,949.0,4456.0,2525.0,0.0,540.0,6497.0,1095.0,0.0,0.15706060606060607,0.04021212121212121,0.9896969696969696,3065.0,0.9422485726764586,50.46997591819724,8.393139841681272,0.8238172920062565,67,0.17,1.36,0.031,0.033,0.2
23212858,2023-11-29,C20MMNATLT,127.02,7.55,10536.0,1491.0,803.0,4474.0,1590.0,287.0,0.0,302.0,4621.0,0.0,0.15706060606060607,0.04021212121212121,0.9896969696969696,1877.0,0.9438953704321625,2.377578334101893,7.066398390337313,0.8470964304737096,41,0.2,0.69,0.032,0.042,0.17
23212868,2023-11-29,1786500D,134.67,8.03,10215.0,492.0,841.0,3576.0,1718.0,280.0,0.0,2261.0,361.0,0.0,0.15706060606060607,0.04021212121212121,0.9896969696969696,1998.0,0.9437281009043887,16.78918838630141,20.76219512190902,0.8598598598594295,2,0.22,0.8,0.027,0.032,0.2
23212871,2023-11-29,S.TOWER6VAN,131.37,8.2,11832.0,1734.0,850.0,3172.0,2319.0,0.0,439.0,5531.0,905.0,1179.0,0.15706060606060607,0.04021212121212121,0.9896969696969696,2758.0,0.941248119216585,42.10245870410214,6.823529411760771,0.8408266860040461,67,0.2,1.32,0.022,0.04,0.23
23212898,2023-11-29,2830C20MMNC,126.25,7.99,15708.0,2007.0,858.0,3694.0,1661.0,250.0,0.0,6195.0,1120.0,242.0,0.15706060606060607,0.04021212121212121,0.9896969696969696,1911.0,0.9404797377760692,49.0693069303044,7.826606875930331,0.8691784406065572,17,0.19,0.83,0.022,0.034,0.23
23212853,2023-11-29,2062BK1,125.09,7.88,9627.0,1218.0,957.0,4920.0,1782.0,257.0,0.0,6202.0,1197.0,0.0,0.15706060606060607,0.04021212121212121,0.9896969696969696,2039.0,0.9407385124393418,49.58030218203229,7.903940886693018,0.8739578224615625,6,0.19,0.76,0.019,0.033,0.22
23212851,2023-11-29,2830C20MMNC,127.38,8.11,9771.0,987.0,940.0,5122.0,1833.0,257.0,0.0,6267.0,997.0,0.0,0.15706060606060607,0.04021212121212121,0.9896969696969696,2090.0,0.9401431839918802,49.19924634911918,9.89969604862219,0.8770334928225468,17,0.17,0.78,0.021,0.038,0.2
23212849,2023-11-29,1786500D,131.7,7.87,10575.0,1209.0,938.0,4407.0,1728.0,260.0,0.0,6528.0,1043.0,0.0,0.15706060606060607,0.04021212121212121,0.9896969696969696,1988.0,0.9436125241746536,49.567198177300185,8.74689826302006,0.8692152917500658,2,0.2,0.74,0.019,0.034,0.218
23212847,2023-11-29,2830C20MMNC,127.88,8.8,9720.0,1008.0,963.0,4717.0,1796.0,260.0,0.0,6436.0,1024.0,0.0,0.15706060606060607,0.04021212121212121,0.9896969696969696,2056.0,0.9356160374529147,50.32843290545567,9.642857142847577,0.8735408560307035,17,0.19,0.73,0.024,0.035,0.18
23212845,2023-11-29,R34,130.76,0.0,10008.0,996.0,949.0,5259.0,1137.0,253.0,0.0,6469.0,1026.0,0.0,0.15706060606060607,0.04021212121212121,0.9896969696969696,1390.0,0.9999999999923525,49.4723156924941,10.048192771074248,0.8179856115102029,66,0.61,0.74,0.02,0.026,0.23
23212841,2023-11-29,S.TOWER6VAN,135.24,8.33,9492.0,1011.0,957.0,4139.0,2386.0,0.0,486.0,6651.0,1056.0,0.0,0.15706060606060607,0.04021212121212121,0.9896969696969696,2872.0,0.9419795221777392,49.17923691179252,9.388724035599022,0.8307799442894044,67,0.18,1.28,0.029,0.03,0.22
23212895,2023-11-29,S.TOWER6VAN,133.04,8.09,10680.0,1194.0,949.0,4444.0,2393.0,0.0,540.0,6950.0,1171.0,0.0,0.15706060606060607,0.04021212121212121,0.9896969696969696,2933.0,0.9426769644941354,52.239927840858094,8.94472361808296,0.815888169109848,67,0.19,1.29,0.025,0.026,0.21
23312928,2023-11-30,2062BK1,126.59,8.42,10233.0,3648.0,746.0,4094.0,1617.0,224.0,0.0,6967.0,1126.0,265.0,0.14963888888888888,0.036833333333333336,1.0136111111111112,1841.0,0.9376342493079208,55.035942807053985,2.8050986842097574,0.8783269961972415,6,0.22,0.81,0.036,0.032,0.2
23312926,2023-11-30,2062BK1,120.55,8.16,8991.0,1605.0,771.0,3105.0,1726.0,288.0,0.0,6297.0,1018.0,0.0,0.14963888888888888,0.036833333333333336,1.0136111111111112,2014.0,0.9366016626451977,52.23558689297192,5.601869158875014,0.8570009930482339,6,0.19,0.76,0.024,0.032,0.2
23312923,2023-11-30,1786500D,134.94,7.89,10821.0,1539.0,757.0,4053.0,1648.0,282.0,0.0,6338.0,1020.0,266.0,0.14963888888888888,0.036833333333333336,1.0136111111111112,1930.0,0.9447595042992037,46.969023269253235,7.031189083816094,0.8538860103622519,2,0.19,0.77,0.019,0.03,0.23
23312931,2023-11-30,2062BK1,118.47,7.98,11322.0,3159.0,751.0,2904.0,1838.0,356.0,0.0,6471.0,1740.0,0.0,0.14963888888888888,0.036833333333333336,1.0136111111111112,2194.0,0.936892052187134,54.62142314463897,3.5840455840444494,0.8377392889695361,6,0.22,0.8,0.028,0.032,0.21
23312920,2023-11-30,2062BK1,126.31,0.0,10362.0,1473.0,765.0,3086.0,1691.0,288.0,0.0,6470.0,1034.0,0.0,0.14963888888888888,0.036833333333333336,1.0136111111111112,1979.0,0.9999999999920829,51.22318106205982,7.034623217917831,0.8544719555326658,6,0.2,0.8,0.02,0.03,0.2
23312934,2023-11-30,2062BK1,122.29,8.0,11391.0,2316.0,802.0,4218.0,1675.0,190.0,0.0,6694.0,2323.0,0.0,0.14963888888888888,0.036833333333333336,1.0136111111111112,1865.0,0.9385985110066881,54.73873579152229,4.918393782381296,0.8981233243963013,6,0.2,0.76,0.03,0.03,0.23
23112944,2023-11-30,2830C20MMNC,131.06,0.0,11178.0,2562.0,792.0,4325.0,1733.0,302.0,0.0,6342.0,1129.0,0.0,0.14963888888888888,0.036833333333333336,1.0136111111111112,2035.0,0.99999999999237,48.390050358245155,4.362997658077922,0.8515970515966331,17,0.21,0.77,0.022,0.022,0.23
23212933,2023-11-30,2062BK1,117.22,7.75,11073.0,1542.0,795.0,3247.0,1708.0,307.0,0.0,6902.0,2039.0,0.0,0.14963888888888888,0.036833333333333336,1.0136111111111112,2015.0,0.937985116420437,58.88073707508206,7.180933852135421,0.8476426799003237,6,0.2,0.77,0.019,0.021,0.22
23312939,2023-11-30,2062BK1,121.73,0.0,11529.0,2520.0,825.0,3519.0,1734.0,294.0,0.0,6670.0,1332.0,0.0,0.14963888888888888,0.036833333333333336,1.0136111111111112,2028.0,0.999999999991785,54.79339521847701,4.574999999998185,0.8550295857983949,6,0.2,0.76,0.022,0.03,0.2
23112942,2023-11-30,C25HMNV55ALK,130.84,8.32,13815.0,1929.0,769.0,3114.0,2297.0,0.0,673.0,6545.0,1627.0,0.0,0.14963888888888888,0.036833333333333336,1.0136111111111112,2970.0,0.9402127047934737,50.02292876757855,7.161741835144032,0.773400673400413,51,0.23,1.38,0.025,0.02,0.23
23112940,2023-11-30,C25HMNV55ALK,122.5,7.89,12042.0,1638.0,742.0,2961.0,2510.0,0.0,409.0,6273.0,1028.0,0.0,0.14963888888888888,0.036833333333333336,1.0136111111111112,2919.0,0.9394892246265859,51.20816326488809,7.351648351643863,0.8598835217537307,51,0.22,1.38,0.026,0.021,0.26
23112938,2023-11-30,1786500D,115.09,7.99,11613.0,1632.0,767.0,2559.0,1807.0,236.0,0.0,6505.0,1355.0,0.0,0.14963888888888888,0.036833333333333336,1.0136111111111112,2043.0,0.9350828729205795,56.52098357757823,7.115808823525052,0.8844836025448436,2,0.19,0.79,0.027,0.027,0.207
23112937,2023-11-30,1786500D,123.34,8.1,11043.0,1194.0,794.0,2745.0,1713.0,321.0,0.0,5841.0,1495.0,0.0,0.14963888888888888,0.036833333333333336,1.0136111111111112,2034.0,0.9383749239125201,47.35689962666323,9.248743718585219,0.8421828908550432,2,0.2,0.73,0.027,0.032,0.195
23112935,2023-11-30,2062BK1,123.65,7.79,11085.0,1896.0,847.0,3732.0,1488.0,284.0,0.0,6182.0,2378.0,0.0,0.14963888888888888,0.036833333333333336,1.0136111111111112,1772.0,0.9407334144785399,49.9959563279418,5.846518987338689,0.8397291196383523,6,0.19,0.75,0.021,0.03,0.2
23112932,2023-11-30,1786500D,120.54,8.03,11214.0,1086.0,769.0,3601.0,1641.0,274.0,0.0,6109.0,1013.0,0.0,0.14963888888888888,0.036833333333333336,1.0136111111111112,1915.0,0.9375437504788245,50.68027210842309,10.32596685081922,0.8569190600517719,2,0.2,0.74,0.024,0.03,0.18
23112929,2023-11-30,2062BK1,125.9,8.3,9909.0,558.0,787.0,2581.0,1648.0,221.0,0.0,6047.0,1002.0,0.0,0.14963888888888888,0.036833333333333336,1.0136111111111112,1869.0,0.938152011915513,48.030182684288874,17.758064516097207,0.8817549491702077,6,0.2,0.83,0.036,0.037,0.25
23312936,2023-11-30,S.TOWER6VAN,122.57,0.0,11301.0,2538.0,815.0,4057.0,2493.0,0.0,573.0,6282.0,1668.0,0.0,0.14963888888888888,0.036833333333333336,1.0136111111111112,3066.0,0.9999999999918414,51.2523455980154,4.452718676121177,0.8131115459879931,67,0.19,1.33,0.03,0.032,0.23
23112925,2023-11-30,2062BK1,127.07,8.8,9333.0,1635.0,837.0,2115.0,1658.0,267.0,0.0,6202.0,1035.0,0.0,0.14963888888888888,0.036833333333333336,1.0136111111111112,1925.0,0.9352322072500535,48.80774376289598,5.7082568807304535,0.8612987012982539,6,0.22,0.8,0.032,0.037,0.21
23312918,2023-11-30,S.TOWER6VAN,121.81,8.26,10005.0,2001.0,712.0,4037.0,2462.0,191.0,285.0,6696.0,1376.0,0.0,0.14963888888888888,0.036833333333333336,1.0136111111111112,2938.0,0.9364957330596104,54.970856251087994,4.9999999999975016,0.8379850238254466,67,0.18,1.33,0.024,0.025,0.19
23112950,2023-11-30,2830C20MMNC,124.77,8.34,11238.0,1143.0,772.0,813.0,1692.0,244.0,0.0,6103.0,1054.0,0.0,0.14963888888888888,0.036833333333333336,1.0136111111111112,1936.0,0.9373450529566725,48.91400176285234,9.832020997366726,0.873966942148309,17,0.18,0.76,0.031,0.026,0.22
23112917,2023-11-30,IS2062E410C,125.81,7.58,10671.0,1107.0,775.0,1698.0,2494.0,0.0,576.0,5819.0,1944.0,0.0,0.14963888888888888,0.036833333333333336,1.0136111111111112,3070.0,0.9431741509787602,46.252285191588484,9.63956639565525,0.8123778501626019,61,0.19,1.42,0.027,0.02,0.26
23112914,2023-11-30,IS2062E410C,124.23,8.3,11400.0,1143.0,820.0,2709.0,2515.0,0.0,548.0,6136.0,3284.0,0.0,0.14963888888888888,0.036833333333333336,1.0136111111111112,3063.0,0.9373726703317184,49.39225629840302,9.973753280831168,0.821090434214554,61,0.19,1.35,0.029,0.02,0.26
23112956,2023-11-30,1786500D,130.5,0.0,9639.0,1167.0,950.0,3321.0,1654.0,277.0,0.0,4209.0,709.0,0.0,0.14963888888888888,0.036833333333333336,1.0136111111111112,1931.0,0.9999999999923372,32.252873562971246,8.259640102820686,0.8565510098390179,2,0.21,0.79,0.025,0.024,0.208
23312943,2023-11-30,2062BK1,127.97,8.21,11793.0,2433.0,767.0,4245.0,1745.0,243.0,0.0,6495.0,1467.0,0.0,0.14963888888888888,0.036833333333333336,1.0136111111111112,1988.0,0.9397121456826281,50.75408298780375,4.847102342784691,0.877766599597144,6,0.21,0.78,0.023,0.031,0.19
23312941,2023-11-30,2830C20MMNC,124.43,8.13,11619.0,2502.0,790.0,4200.0,1658.0,254.0,0.0,6667.0,1575.0,0.0,0.14963888888888888,0.036833333333333336,1.0136111111111112,1912.0,0.9386692818275599,53.58032628744209,4.643884892084475,0.8671548117150276,17,0.21,0.78,0.027,0.027,0.22
23112921,2023-11-30,R34,130.29,0.0,10833.0,1101.0,887.0,2972.0,1110.0,210.0,0.0,5603.0,940.0,0.0,0.14963888888888888,0.036833333333333336,1.0136111111111112,1320.0,0.9999999999923249,43.00406784831527,9.839237057211772,0.8409090909084539,66,0.63,0.77,0.017,0.02,0.25
23312915,2023-11-30,S.TOWER6VAN,126.54,0.0,11211.0,1776.0,671.0,4711.0,2495.0,20.0,393.0,6253.0,1076.0,0.0,0.14963888888888888,0.036833333333333336,1.0136111111111112,2908.0,0.9999999999920973,49.415204677972056,6.3124999999964455,0.85797799174661,67,0.19,1.31,0.022,0.026,0.22
23312945,2023-11-30,S.TOWER6VAN,126.92,0.0,12063.0,2904.0,823.0,5781.0,2471.0,0.0,390.0,6336.0,1761.0,0.0,0.14963888888888888,0.036833333333333336,1.0136111111111112,2861.0,0.999999999992121,49.921210210763306,4.15392561983328,0.8636840265638366,67,0.17,1.29,0.024,0.027,0.17
23312909,2023-11-30,S.TOWER6VAN,126.82,8.24,10947.0,909.0,743.0,4571.0,2488.0,20.0,356.0,6729.0,1201.0,281.0,0.14963888888888888,0.036833333333333336,1.0136111111111112,2864.0,0.9389900784766845,53.0594543443222,12.042904290415795,0.8687150837985793,67,0.16,1.35,0.021,0.027,0.19
23212889,2023-11-30,2062BK1,125.5,8.09,9735.0,1392.0,946.0,4199.0,1762.0,260.0,0.0,6707.0,1192.0,0.0,0.14963888888888888,0.036833333333333336,1.0136111111111112,2022.0,0.939441574961154,53.44223107527137,6.993534482753597,0.8714144411469479,6,0.21,0.73,0.039,0.029,0.19
23212901,2023-11-30,2062BK1,121.7,8.23,5592.0,2064.0,844.0,4066.0,1691.0,253.0,0.0,6405.0,1009.0,0.0,0.14963888888888888,0.036833333333333336,1.0136111111111112,1944.0,0.9366582005623285,52.62941659775982,2.7093023255800825,0.8698559670777418,6,0.22,0.72,0.02,0.026,0.25
23212904,2023-11-30,2062BK1,115.3,8.23,10455.0,1794.0,751.0,2855.0,1617.0,236.0,0.0,5738.0,1650.0,0.0,0.14963888888888888,0.036833333333333336,1.0136111111111112,1853.0,0.9333765077233597,49.76582827363603,5.827759197321166,0.8726389638419467,6,0.21,0.84,0.032,0.019,0.19
23212907,2023-11-30,2830C20MMNC,125.43,8.2,11085.0,2082.0,748.0,4090.0,1657.0,250.0,0.0,6526.0,1202.0,275.0,0.14963888888888888,0.036833333333333336,1.0136111111111112,1907.0,0.9386365337054657,52.02902017019828,5.324207492792832,0.8689040377551815,17,0.2,0.76,0.025,0.025,0.21
23212910,2023-11-30,2830C20MMNC,130.62,8.21,10749.0,2091.0,756.0,4168.0,1654.0,253.0,0.0,6638.0,1218.0,448.0,0.14963888888888888,0.036833333333333336,1.0136111111111112,1907.0,0.9408629258737963,50.81917011138555,5.140602582493955,0.8673308862082499,17,0.21,0.77,0.028,0.029,0.22
23212913,2023-11-30,2830C20MMNC,130.99,8.15,10443.0,2001.0,745.0,3691.0,1735.0,267.0,0.0,6523.0,1151.0,318.0,0.14963888888888888,0.036833333333333336,1.0136111111111112,2002.0,0.9414259019624737,49.79769448011453,5.218890554720031,0.8666333666329338,17,0.21,0.78,0.03,0.028,0.2
23212916,2023-11-30,2830C20MMNC,106.95,8.31,10722.0,1986.0,759.0,2350.0,1644.0,240.0,0.0,6555.0,2004.0,0.0,0.14963888888888888,0.036833333333333336,1.0136111111111112,1884.0,0.9279021342969989,61.290322580072086,5.3987915407827805,0.8726114649676897,17,0.21,0.75,0.022,0.025,0.24
23212919,2023-11-30,2830C20MMNC,122.97,8.11,9723.0,1506.0,800.0,2909.0,1711.0,280.0,0.0,6449.0,1513.0,258.0,0.14963888888888888,0.036833333333333336,1.0136111111111112,1991.0,0.9381293866269599,52.44368545130972,6.456175298800494,0.8593671521844001,17,0.2,0.74,0.022,0.03,0.21
23212922,2023-11-30,2062BK1,128.9,8.26,10653.0,1293.0,786.0,2881.0,1708.0,283.0,0.0,6124.0,977.0,0.0,0.14963888888888888,0.036833333333333336,1.0136111111111112,1991.0,0.939778361031352,47.5096974395073,8.238979118323094,0.8578603716720955,6,0.19,0.77,0.027,0.03,0.2
23212924,2023-11-30,2830C20MMNC,122.8,7.79,9936.0,1542.0,809.0,3372.0,1691.0,260.0,0.0,6488.0,1046.0,273.0,0.14963888888888888,0.036833333333333336,1.0136111111111112,1951.0,0.9403476529524439,52.83387622106813,6.443579766532786,0.8667350076879207,17,0.22,0.8,0.027,0.035,0.25
23212927,2023-11-30,1786500D,124.83,8.0,9699.0,1494.0,770.0,2294.0,1718.0,270.0,0.0,6576.0,1378.0,317.0,0.14963888888888888,0.036833333333333336,1.0136111111111112,1988.0,0.9397726417154276,52.679644315848115,6.491967871481599,0.8641851106635492,2,0.2,0.74,0.028,0.036,0.209
23212930,2023-11-30,1786500D,115.64,8.0,10395.0,996.0,828.0,3382.0,1718.0,260.0,0.0,6656.0,1171.0,0.0,0.14963888888888888,0.036833333333333336,1.0136111111111112,1978.0,0.9352960206977087,57.557938429111395,10.436746987941328,0.8685540950450614,2,0.2,0.73,0.027,0.027,0.179
23312912,2023-11-30,S.TOWER6VAN,123.2,8.23,10890.0,846.0,680.0,4247.0,2466.0,131.0,465.0,1073.0,267.0,0.0,0.14963888888888888,0.036833333333333336,1.0136111111111112,3062.0,0.9373811154155264,8.70941558434489,12.872340425516699,0.8053559764856939,67,0.18,1.34,0.024,0.028,0.19
23112893,2023-11-30,2062BK1,128.59,8.19,9948.0,1374.0,785.0,4082.0,1742.0,308.0,0.0,6425.0,1065.0,0.0,0.14963888888888888,0.036833333333333336,1.0136111111111112,2050.0,0.9401228249675383,49.96500505443686,7.240174672483813,0.8497560975605611,6,0.2,0.77,0.025,0.016,0.19
23212959,2023-11-30,2830C20MMNC,126.72,8.19,11793.0,1788.0,748.0,3563.0,1698.0,263.0,0.0,6294.0,991.0,423.0,0.14963888888888888,0.036833333333333336,1.0136111111111112,1961.0,0.9392928619009764,49.66856060566865,6.595637583888928,0.865884752676764,17,0.18,0.76,0.029,0.033,0.22
23212955,2023-11-30,2830C20MMNC,118.49,8.32,10860.0,1011.0,740.0,3769.0,1677.0,263.0,0.0,6306.0,1003.0,421.0,0.14963888888888888,0.036833333333333336,1.0136111111111112,1940.0,0.9343900323244665,53.21968098528804,10.741839762600652,0.864432989690276,17,0.2,0.74,0.024,0.028,0.22
23212952,2023-11-30,S.TOWER6VAN,122.57,8.46,7374.0,1815.0,707.0,3366.0,2457.0,88.0,439.0,6201.0,1044.0,407.0,0.14963888888888888,0.036833333333333336,1.0136111111111112,2984.0,0.9354346332829472,50.59149873500374,4.062809917353134,0.8233914209112522,67,0.19,1.33,0.027,0.027,0.25
23112953,2023-11-30,C20MMNATLT,121.58,8.9,9768.0,1713.0,977.0,4279.0,1782.0,267.0,0.0,6312.0,1053.0,0.0,0.14963888888888888,0.036833333333333336,1.0136111111111112,2049.0,0.9317903126844591,51.91643362352429,5.702276707527319,0.8696925329424745,41,0.2,0.84,0.043,0.025,0.23
23212949,2023-11-30,S.TOWER6VAN,124.65,8.42,16527.0,1215.0,902.0,2606.0,2423.0,101.0,496.0,6532.0,1043.0,0.0,0.14963888888888888,0.036833333333333336,1.0136111111111112,3020.0,0.9367250319310385,52.40272763696427,13.602469135791274,0.8023178807944363,67,0.2,1.39,0.03,0.025,0.26
23112911,2023-11-30,2062BK1,125.55,8.1,9210.0,1218.0,799.0,3486.0,1707.0,277.0,0.0,6495.0,1920.0,0.0,0.14963888888888888,0.036833333333333336,1.0136111111111112,1984.0,0.9393939393869106,51.732377538417104,7.561576354673595,0.8603830645156954,6,0.17,0.74,0.031,0.028,0.22
23112958,2023-11-30,S.TOWER6VAN,124.37,8.31,11211.0,1680.0,940.0,4358.0,2443.0,0.0,220.0,6093.0,1076.0,0.0,0.14963888888888888,0.036833333333333336,1.0136111111111112,2663.0,0.9373681037011052,48.99091420721242,6.673214285710314,0.9173864063083299,67,0.17,1.31,0.024,0.022,0.2
23312891,2023-11-30,2062BK1,123.3,8.07,10179.0,1236.0,778.0,3045.0,1786.0,295.0,0.0,6365.0,1324.0,0.0,0.14963888888888888,0.036833333333333336,1.0136111111111112,2081.0,0.9385704498672561,51.62206001580193,8.235436893197221,0.8582412301773867,6,0.21,0.77,0.026,0.028,0.24
23312897,2023-11-30,2062BK1,129.41,8.13,11868.0,1788.0,677.0,5088.0,1744.0,275.0,0.0,6532.0,1029.0,319.0,0.14963888888888888,0.036833333333333336,1.0136111111111112,2019.0,0.9408899229246701,50.47523375279751,6.637583892613738,0.8637939574042279,6,0.21,0.79,0.025,0.025,0.18
23312900,2023-11-30,2062BK1,128.4,8.29,10848.0,1452.0,719.0,4343.0,1730.0,269.0,0.0,6529.0,1037.0,0.0,0.14963888888888888,0.036833333333333336,1.0136111111111112,1999.0,0.9393518179754237,50.84890965692485,7.471074380160144,0.8654327163577462,6,0.2,0.81,0.033,0.026,0.21
23312903,2023-11-30,2830C20MMNC,127.47,8.4,10926.0,1773.0,683.0,4733.0,1727.0,188.0,0.0,6593.0,1051.0,298.0,0.14963888888888888,0.036833333333333336,1.0136111111111112,1915.0,0.938176197829262,51.72197379735058,6.162436548219874,0.9018276762397379,17,0.21,0.77,0.03,0.026,0.2
23312906,2023-11-30,S.TOWER6VAN,125.11,8.59,12318.0,1767.0,685.0,4949.0,2451.0,169.0,407.0,6706.0,1251.0,298.0,0.14963888888888888,0.036833333333333336,1.0136111111111112,3027.0,0.935751682865103,53.6008312680553,6.971137521218465,0.8097125867192568,67,0.19,1.32,0.022,0.021,0.22
23112908,2023-11-30,2062BK1,133.14,8.13,7797.0,1716.0,814.0,4068.0,1705.0,291.0,0.0,6711.0,1188.0,0.0,0.14963888888888888,0.036833333333333336,1.0136111111111112,1996.0,0.9424506264532991,50.4055881023704,4.543706293703646,0.8542084168332393,6,0.21,0.77,0.026,0.028,0.21
