Repository: SiddharthKumar268/FerroMind

# FerroMind
*Ferro-Alloy Optimisation using Machine Learning*
**SAIL Durgapur Steel Plant | Steel Melting Shop**
Intern: Siddharth Kumar | FY 2023-24 to FY 2025-26

---

## Quick Start

```bash

# 2. Place raw Excel files in data/raw/

## Dataset

| | |
|---|---|
| Total heats after cleaning | 47,421 |
| Training set | 37,936 heats (Apr 2023 – Jun 2025) |
| Test set | 9,485 heats (Jun 2025 – Dec 2025) |
| Input features | 21 (16 raw + 5 engineered) |
| Target variables | Mn, Si, C, S, P |
| BOF grades | 76 distinct grades |
| Split method | Chronological 80/20 — no shuffle, no leakage |

---

File: data/processed/sms_train.csv (part 76 of 253)
Heat_Number,Date,BOF Grade Code,Hot Metal Addn. Weight,Scrap Addn. Weight,Lime Into Converter,Dolomite Into Converter,Lime Into Ladle,Iron Ore Into Converter,SIMN Into Ladle,FESI Into Ladle,FEMN Into Ladle,Measered O2 Mainblow II,Duration of Mainblow I/II,Measered O2 2nd Blow,HM_P,HM_S,HM_Si,Total_FA_Ladle,HM_Ratio,O2_per_ton_HM,Lime_Dolo_Ratio,SiMn_FA_Fraction,Grade_Encoded,C,Mn,P,S,Si
23313002,2023-12-01,2830C20MMNC,0.0,10.22,11217.0,978.0,754.0,3726.0,1704.0,237.0,0.0,7001.0,1550.0,0.0,0.16527777777777777,0.03680555555555556,1.1565,1941.0,0.0,7001000000000.0,11.469325153362506,0.8778979907259774,17,0.21,0.76,0.022,0.022,0.2
23312996,2023-12-01,1786500D,127.11,10.12,11934.0,975.0,806.0,4695.0,1769.0,236.0,0.0,6601.0,1155.0,0.0,0.16527777777777777,0.03680555555555556,1.1565,2005.0,0.9262551920066586,51.93139800132223,12.239999999987447,0.882294264338712,2,0.21,0.81,0.028,0.028,0.238
23112961,2023-12-01,1786500D,126.57,8.29,10491.0,1689.0,990.0,4136.0,1780.0,265.0,0.0,6002.0,1005.0,0.0,0.16527777777777777,0.03680555555555556,1.1565,2045.0,0.9385288447209068,47.42039977840388,6.211367673175719,0.8704156479213347,2,0.19,0.74,0.017,0.021,0.19
23312990,2023-12-01,1786500D,121.96,10.03,14049.0,2016.0,771.0,3525.0,1716.0,322.0,0.0,6707.0,1452.0,0.0,0.16527777777777777,0.03680555555555556,1.1565,2038.0,0.9240093946441095,54.993440471835086,6.968749999996543,0.8420019627081247,2,0.21,0.77,0.023,0.026,0.224
23212994,2023-12-01,2830C20MMNC,130.61,0.0,14634.0,0.0,798.0,5108.0,1667.0,243.0,0.0,5075.0,1367.0,0.0,0.16527777777777777,0.03680555555555556,1.1565,1910.0,0.9999999999923437,38.85613658955014,14634000000000.0,0.8727748691094906,17,0.22,0.76,0.025,0.024,0.21
23213001,2023-12-01,2062BK1,126.35,10.01,14001.0,0.0,806.0,4746.0,1664.0,257.0,0.0,7215.0,1463.0,376.0,0.16527777777777777,0.03680555555555556,1.1565,1921.0,0.9265913757632255,57.103284526655294,14001000000000.0,0.8662155127533232,6,0.19,0.73,0.02,0.024,0.2
23213004,2023-12-01,2830C20MMNC,117.0,10.08,11205.0,1794.0,784.0,0.0,1650.0,253.0,0.0,6597.0,2384.0,0.0,0.16527777777777777,0.03680555555555556,1.1565,1903.0,0.9206798866783075,56.38461538413346,6.2458193979898295,0.8670520231209317,17,0.22,0.78,0.023,0.019,0.17
23213007,2023-12-01,2830C20MMNC,119.06,10.18,10554.0,1029.0,811.0,3318.0,1698.0,253.0,0.0,6595.0,1135.0,0.0,0.16527777777777777,0.03680555555555556,1.1565,1951.0,0.9212318167678643,55.39223920665721,10.256559766753881,0.8703229113270783,17,0.21,0.78,0.025,0.022,0.19
23213010,2023-12-01,2830C20MMNC,120.81,10.08,8490.0,0.0,800.0,1614.0,1691.0,270.0,138.0,5545.0,3172.0,0.0,0.16527777777777777,0.03680555555555556,1.1565,2099.0,0.9229887691884561,45.898518334195025,8489999999999.999,0.8056217246303927,17,0.21,0.72,0.021,0.027,0.17
23312993,2023-12-01,1786500D,123.3,10.2,12237.0,2013.0,762.0,5880.0,1739.0,322.0,0.0,6310.0,1074.0,566.0,0.16527777777777777,0.03680555555555556,1.1565,2061.0,0.9235955056110593,51.175993511344885,6.078986587180289,0.8437651625420457,2,0.2,0.78,0.026,0.023,0.215
23112964,2023-12-01,S.TOWER6VAN,122.0,8.31,10074.0,1371.0,935.0,3219.0,2300.0,0.0,758.0,6094.0,1016.0,175.0,0.16527777777777777,0.03680555555555556,1.1565,3058.0,0.9362289923955474,49.95081967172171,7.347921225377573,0.7521255722692112,67,0.2,1.34,0.039,0.022,0.25
23112968,2023-12-01,2830C20MMNC,130.07,0.0,11679.0,1710.0,945.0,4481.0,1766.0,287.0,0.0,6355.0,1050.0,0.0,0.16527777777777777,0.03680555555555556,1.1565,2053.0,0.9999999999923119,48.85830706505068,6.829824561399515,0.8602045786649487,17,0.2,0.77,0.029,0.027,0.21
23112971,2023-12-01,1786500D,132.22,0.0,10950.0,2814.0,920.0,5517.0,1791.0,282.0,0.0,6621.0,1085.0,0.0,0.16527777777777777,0.03680555555555556,1.1565,2073.0,0.9999999999924369,50.075631522840155,3.891257995734225,0.8639652677275138,2,0.17,0.79,0.035,0.027,0.164
23112974,2023-12-01,2062BK1,118.99,0.0,11004.0,1974.0,732.0,4234.0,1686.0,201.0,0.0,5834.0,963.0,0.0,0.16527777777777777,0.03680555555555556,1.1565,1887.0,0.999999999991596,49.02933019540273,5.574468085103559,0.8934817170106553,6,0.21,0.82,0.035,0.035,0.24
23112977,2023-12-01,2830C20MMNC,112.91,0.0,12342.0,1074.0,697.0,863.0,1638.0,305.0,0.0,5999.0,985.0,0.0,0.16527777777777777,0.03680555555555556,1.1565,1943.0,0.9999999999911433,53.13081215080037,11.491620111721144,0.843026248069561,17,0.19,0.79,0.036,0.027,0.2
23112979,2023-12-01,1786500D,123.63,0.0,12120.0,1512.0,737.0,2945.0,1678.0,247.0,0.0,5998.0,1000.0,0.0,0.16527777777777777,0.03680555555555556,1.1565,1925.0,0.9999999999919114,48.515732427011926,8.015873015867715,0.8716883116878589,2,0.21,0.85,0.021,0.019,0.27
23112982,2023-12-01,2062BK1,124.99,7.98,11625.0,3735.0,802.0,3459.0,1660.0,203.0,0.0,6000.0,996.0,0.0,0.16527777777777777,0.03680555555555556,1.1565,1863.0,0.9399864631049111,48.003840306840516,3.1124497991959537,0.8910359634992533,6,0.2,0.77,0.022,0.029,0.21
23112985,2023-12-01,2062BK1,123.81,8.13,12297.0,3042.0,674.0,3601.0,1704.0,298.0,0.0,6139.0,1094.0,0.0,0.16527777777777777,0.03680555555555556,1.1565,2002.0,0.9383810823030289,49.584040060983895,4.042406311635752,0.851148851148426,6,0.21,0.83,0.02,0.023,0.24
23112989,2023-12-01,1786500D,0.0,9.89,11292.0,2925.0,777.0,2488.0,1721.0,298.0,0.0,6211.0,1034.0,0.0,0.16527777777777777,0.03680555555555556,1.1565,2019.0,0.0,6211000000000.0,3.860512820511501,0.8524021792962594,2,0.22,0.81,0.027,0.026,0.202
23112992,2023-12-01,2062BK1,131.23,9.95,12690.0,2580.0,815.0,3126.0,1742.0,295.0,0.0,6533.0,1084.0,0.0,0.16527777777777777,0.03680555555555556,1.1565,2037.0,0.9295225952618678,49.78282404899961,4.9186046511608845,0.8551791850756725,6,0.2,0.76,0.022,0.02,0.16
23112995,2023-12-01,2062BK1,130.29,10.21,13047.0,1977.0,784.0,3707.0,1715.0,277.0,0.0,6241.0,1591.0,0.0,0.16527777777777777,0.03680555555555556,1.1565,1992.0,0.9273309608474923,47.900836594919795,6.599393019723521,0.8609437750999694,6,0.2,0.75,0.019,0.026,0.23
23112998,2023-12-01,2062BK1,127.9,10.02,12438.0,1434.0,797.0,2751.0,1666.0,255.0,0.0,6162.0,1056.0,0.0,0.16527777777777777,0.03680555555555556,1.1565,1921.0,0.927349187928311,48.17826426858343,8.673640167357968,0.8672566371676902,6,0.19,0.7,0.02,0.024,0.2
23113000,2023-12-01,R34,122.1,10.13,12696.0,1464.0,1007.0,3456.0,1127.0,271.0,0.0,5691.0,2237.0,0.0,0.16527777777777777,0.03680555555555556,1.1565,1398.0,0.9233910610230404,46.60933660895488,8.67213114753506,0.8061516452068626,66,0.61,0.77,0.019,0.028,0.23
23113003,2023-12-01,2062BK1,118.71,10.15,11895.0,1455.0,804.0,2727.0,1749.0,305.0,0.0,5876.0,1610.0,0.0,0.16527777777777777,0.03680555555555556,1.1565,2054.0,0.9212323451736675,49.49877853551092,8.175257731953144,0.8515092502430129,6,0.21,0.78,0.026,0.021,0.23
23113006,2023-12-01,2062BK1,122.88,10.38,11433.0,897.0,772.0,2409.0,1824.0,246.0,0.0,5755.0,1899.0,0.0,0.16527777777777777,0.03680555555555556,1.1565,2070.0,0.9221071589304961,46.83430989545219,12.745819397979101,0.8811594202894294,6,0.2,0.75,0.02,0.024,0.21
23113009,2023-12-01,1786500D,108.62,10.12,11694.0,690.0,825.0,2049.0,1827.0,247.0,0.0,5989.0,1399.0,0.0,0.16527777777777777,0.03680555555555556,1.1565,2074.0,0.9147717702466331,55.13717547362238,16.94782608693196,0.880906460944609,2,0.21,0.81,0.027,0.015,0.179
23113012,2023-12-01,1786500D,116.43,0.0,10506.0,2286.0,697.0,2773.0,1722.0,294.0,0.0,5608.0,1513.0,0.0,0.16527777777777777,0.03680555555555556,1.1565,2016.0,0.9999999999914111,48.166280167927795,4.595800524932373,0.854166666666243,2,0.22,0.83,0.024,0.026,0.224
23212988,2023-12-01,2830C20MMNC,123.7,10.13,11064.0,1347.0,803.0,4561.0,1671.0,287.0,0.0,6603.0,1067.0,0.0,0.16527777777777777,0.03680555555555556,1.1565,1958.0,0.9243069565798079,53.37914308768489,8.213808463245572,0.8534218590394007,17,0.21,0.82,0.038,0.028,0.19
23212986,2023-12-01,1786500D,127.27,9.89,11679.0,1896.0,803.0,4118.0,1671.0,290.0,0.0,4540.0,740.0,0.0,0.16527777777777777,0.03680555555555556,1.1565,1961.0,0.9278944298561688,35.67219297528347,6.159810126579029,0.8521162672101723,2,0.22,0.76,0.037,0.028,0.195
23212997,2023-12-01,1786500D,122.8,10.31,13326.0,0.0,792.0,3540.0,1674.0,253.0,0.0,6497.0,1327.0,0.0,0.16527777777777777,0.03680555555555556,1.1565,1927.0,0.9225452633091239,52.907166123347665,13326000000000.0,0.8687078360140795,2,0.21,0.76,0.022,0.029,0.223
23212980,2023-12-01,2062BK1,111.07,0.0,11958.0,1665.0,806.0,696.0,1620.0,294.0,0.0,6429.0,1097.0,0.0,0.16527777777777777,0.03680555555555556,1.1565,1914.0,0.9999999999909966,57.88241649358169,7.1819819819776685,0.8463949843255766,6,0.22,0.74,0.022,0.022,0.21
23312987,2023-12-01,2062BK1,0.0,10.12,13323.0,2667.0,751.0,3976.0,1698.0,268.0,0.0,6110.0,1884.0,0.0,0.16527777777777777,0.03680555555555556,1.1565,1966.0,0.0,6110000000000.0,4.995500562427823,0.8636826042721955,6,0.19,0.77,0.02,0.025,0.19
23312978,2023-12-01,1786500D,130.41,0.0,12492.0,2475.0,744.0,4209.0,1719.0,271.0,0.0,6731.0,1551.0,0.0,0.16527777777777777,0.03680555555555556,1.1565,1990.0,0.9999999999923319,51.614140019541345,5.047272727270688,0.8638190954769529,2,0.2,0.75,0.032,0.029,0.193
23312975,2023-12-01,2830C20MMNC,113.91,0.0,12810.0,2034.0,765.0,3870.0,1719.0,363.0,0.0,6118.0,1487.0,0.0,0.16527777777777777,0.03680555555555556,1.1565,2082.0,0.9999999999912211,53.70906856242903,6.297935103241741,0.8256484149851943,17,0.21,0.74,0.029,0.026,0.18
23312972,2023-12-01,2830C20MMNC,131.66,0.0,12333.0,2967.0,729.0,5975.0,1730.0,251.0,0.0,6702.0,1841.0,0.0,0.16527777777777777,0.03680555555555556,1.1565,1981.0,0.9999999999924047,50.90384323218211,4.1567239635981945,0.8732963149919872,17,0.22,0.79,0.032,0.028,0.22
23312969,2023-12-01,S.TOWER6VAN,125.87,0.0,11400.0,1761.0,718.0,6207.0,2434.0,149.0,494.0,6496.0,1024.0,0.0,0.16527777777777777,0.03680555555555556,1.1565,3077.0,0.9999999999920552,51.60880273256845,6.473594548548283,0.7910302242441368,67,0.2,1.32,0.028,0.026,0.23
23312966,2023-12-01,2062BK1,134.01,0.0,12951.0,1761.0,909.0,5679.0,1663.0,312.0,0.0,6526.0,1259.0,0.0,0.16527777777777777,0.03680555555555556,1.1565,1975.0,0.999999999992538,48.69785836841507,7.354344122653405,0.8420253164552699,6,0.2,0.78,0.023,0.031,0.23
23312963,2023-12-01,2830C20MMNC,136.87,8.21,11754.0,1791.0,660.0,7682.0,1735.0,230.0,0.0,6845.0,1159.0,0.0,0.16527777777777777,0.03680555555555556,1.1565,1965.0,0.9434105321137068,50.01095930408409,6.562814070348095,0.882951653943571,17,0.22,0.82,0.02,0.026,0.21
23312960,2023-12-01,1786500D,122.54,8.35,10890.0,1785.0,715.0,4204.0,1736.0,237.0,0.0,6562.0,1087.0,0.0,0.16527777777777777,0.03680555555555556,1.1565,1973.0,0.9362059744752372,53.549861269352455,6.100840336131036,0.8798783578302687,2,0.21,0.79,0.02,0.027,0.214
23212983,2023-12-01,1786500D,124.38,8.12,11832.0,2442.0,787.0,2571.0,1620.0,290.0,0.0,6606.0,1087.0,0.0,0.16527777777777777,0.03680555555555556,1.1565,1910.0,0.9387169811249908,53.111432705795856,4.845208845206861,0.8481675392665716,2,0.18,0.78,0.035,0.028,0.208
23312957,2023-12-01,2062BK1,125.2,8.29,10908.0,1815.0,688.0,4149.0,1715.0,254.0,0.0,6417.0,1199.0,300.0,0.16527777777777777,0.03680555555555556,1.1565,1969.0,0.9378979698783587,51.253993609814266,6.009917355368589,0.8710005078715739,6,0.21,0.78,0.025,0.027,0.21
23312954,2023-12-01,2062BK1,122.66,8.69,10935.0,1791.0,713.0,4031.0,1709.0,309.0,0.0,6421.0,1014.0,0.0,0.16527777777777777,0.03680555555555556,1.1565,2018.0,0.9338408831295483,52.34795369270872,6.105527638187546,0.8468780971254475,6,0.19,0.82,0.024,0.023,0.26
23312951,2023-12-01,2062BK1,123.73,8.51,11835.0,3222.0,710.0,2043.0,1705.0,315.0,0.0,6752.0,2303.0,0.0,0.16527777777777777,0.03680555555555556,1.1565,2020.0,0.9356473079179095,54.570435625518705,3.6731843575407592,0.8440594059401763,6,0.2,0.84,0.025,0.026,0.25
23312948,2023-12-01,2062BK1,122.45,8.31,12117.0,2655.0,776.0,3982.0,1716.0,298.0,0.0,6810.0,1471.0,0.0,0.16527777777777777,0.03680555555555556,1.1565,2014.0,0.9364484551779104,55.6145365450746,4.5638418079078855,0.8520357497513148,6,0.19,0.78,0.024,0.027,0.22
23212947,2023-12-01,2062BK1,135.7,0.0,12426.0,1992.0,795.0,4149.0,1853.0,297.0,0.0,6614.0,1532.0,0.0,0.16527777777777777,0.03680555555555556,1.1565,2150.0,0.9999999999926309,48.7398673540992,6.237951807225784,0.8618604651158782,6,0.21,0.77,0.023,0.027,0.23
23212962,2023-12-01,2062BK1,125.88,8.49,10899.0,2004.0,751.0,3274.0,1688.0,260.0,0.0,6503.0,1084.0,264.0,0.16527777777777777,0.03680555555555556,1.1565,1948.0,0.93681625362107,51.66031140727947,5.438622754488304,0.8665297741268653,6,0.22,0.79,0.022,0.028,0.25
23212965,2023-12-01,2830C20MMNC,121.4,8.24,10815.0,2001.0,754.0,3612.0,1677.0,267.0,0.0,6393.0,1120.0,282.0,0.16527777777777777,0.03680555555555556,1.1565,1944.0,0.9364393705574172,52.66062602922025,5.404797601196699,0.8626543209872106,17,0.21,0.76,0.02,0.027,0.2
23212967,2023-12-01,1786500D,130.15,0.0,11436.0,1989.0,748.0,5434.0,1731.0,263.0,0.0,6506.0,1159.0,314.0,0.16527777777777777,0.03680555555555556,1.1565,1994.0,0.9999999999923166,49.988474836342775,5.749622926090623,0.8681043129383811,2,0.21,0.77,0.026,0.023,0.22
23212970,2023-12-01,2062BK1,130.4,0.0,10938.0,2304.0,751.0,5389.0,1711.0,270.0,0.0,6387.0,1062.0,282.0,0.16527777777777777,0.03680555555555556,1.1565,1981.0,0.9999999999923314,48.98006134931764,4.7473958333312725,0.8637051993938093,6,0.2,0.73,0.025,0.029,0.23
23212973,2023-12-01,1786500D,121.27,0.0,11445.0,1620.0,764.0,5891.0,1694.0,263.0,0.0,6679.0,1568.0,0.0,0.16527777777777777,0.03680555555555556,1.1565,1957.0,0.9999999999917539,55.075451471468,7.064814814810454,0.8656106285125879,2,0.19,0.75,0.035,0.028,0.195
23212976,2023-12-01,R34,130.32,0.0,12027.0,1500.0,987.0,1668.0,1114.0,233.0,0.0,6654.0,1132.0,0.0,0.16527777777777777,0.03680555555555556,1.1565,1347.0,0.9999999999923267,51.05893185964504,8.017999999994654,0.8270230141048055,66,0.63,0.77,0.019,0.024,0.22
23312981,2023-12-01,2830C20MMNC,117.1,0.0,12861.0,2667.0,746.0,4158.0,1716.0,244.0,0.0,6247.0,1426.0,0.0,0.16527777777777777,0.03680555555555556,1.1565,1960.0,0.9999999999914603,53.347566182294216,4.8222722159711955,0.875510204081186,17,0.21,0.78,0.026,0.024,0.22
23312984,2023-12-01,2830C20MMNC,121.95,8.25,14025.0,3084.0,751.0,4351.0,1748.0,216.0,0.0,6782.0,2843.0,0.0,0.16527777777777777,0.03680555555555556,1.1565,1964.0,0.9366359446932672,55.612956129105264,4.547665369648331,0.8900203665983248,17,0.2,0.78,0.021,0.029,0.24
23113045,2023-12-02,2062BK1,120.96,9.87,9984.0,2388.0,756.0,798.0,1636.0,273.0,0.0,6051.0,999.0,0.0,0.1383,0.04033333333333333,0.8892666666666666,1909.0,0.924558587472869,50.024801586888024,4.180904522611314,0.856993190151463,6,0.19,0.86,0.021,0.026,0.25
23113038,2023-12-02,2062BK1,125.5,9.87,10950.0,2856.0,774.0,2204.0,1648.0,260.0,0.0,6078.0,1001.0,0.0,0.1383,0.04033333333333333,0.8892666666666666,1908.0,0.9270887197981305,48.43027888407625,3.834033613444036,0.8637316561840337,6,0.2,0.77,0.022,0.03,0.2
23113035,2023-12-02,2830C20MMNC,124.33,9.89,9975.0,1743.0,729.0,207.0,1661.0,281.0,0.0,6104.0,997.0,0.0,0.1383,0.04033333333333333,0.8892666666666666,1942.0,0.9263150052084167,49.09515000362668,5.722891566261777,0.855303810504194,17,0.19,0.79,0.025,0.028,0.21
23113049,2023-12-02,1786500D,130.67,0.0,10464.0,1737.0,656.0,1988.0,1607.0,233.0,0.0,6451.0,1692.0,0.0,0.1383,0.04033333333333333,0.8892666666666666,1840.0,0.9999999999923472,49.3686385547611,6.024179620031074,0.8733695652169167,2,0.17,0.78,0.034,0.032,0.226
23113056,2023-12-02,1786500D,130.78,8.48,9723.0,1107.0,787.0,2692.0,1667.0,260.0,0.0,6434.0,1107.0,0.0,0.1383,0.04033333333333333,0.8892666666666666,1927.0,0.9391067068724753,49.1971249422756,8.783197831970385,0.8650752464966969,2,0.2,0.82,0.034,0.031,0.253
23113052,2023-12-02,C20MMNATLT,127.9,5.36,8847.0,1113.0,586.0,3290.0,1638.0,307.0,0.0,6213.0,1038.0,0.0,0.1383,0.04033333333333333,0.8892666666666666,1945.0,0.9597778778256058,48.57701329125428,7.948787061987468,0.842159383032986,41,0.19,0.8,0.027,0.022,0.2
23113032,2023-12-02,1786500D,127.16,9.85,11229.0,1080.0,775.0,1186.0,1756.0,261.0,0.0,6109.0,1012.0,0.0,0.1383,0.04033333333333333,0.8892666666666666,2017.0,0.9281074374065535,48.04183705530008,10.397222222212596,0.8705999008424042,2,0.19,0.74,0.026,0.033,0.23
23113046,2023-12-02,1786500D,132.98,0.0,13011.0,90.0,744.0,3039.0,1604.0,294.0,0.0,6156.0,1084.0,0.0,0.1383,0.04033333333333333,0.8892666666666666,1898.0,0.9999999999924801,46.29267558996622,144.56666666506035,0.8451001053736327,2,0.19,0.74,0.027,0.028,0.22
23113029,2023-12-02,2830C20MMNC,123.32,10.5,10605.0,2820.0,734.0,2025.0,1736.0,359.0,0.0,6249.0,1138.0,0.0,0.1383,0.04033333333333333,0.8892666666666666,2095.0,0.9215363921616984,50.67304573426311,3.7606382978710067,0.8286396181380293,17,0.19,0.77,0.027,0.027,0.21
23113068,2023-12-02,1786500D,134.16,0.0,10761.0,993.0,805.0,5020.0,1753.0,264.0,0.0,6266.0,2268.0,0.0,0.1383,0.04033333333333333,0.8892666666666666,2017.0,0.9999999999925463,46.70542635624102,10.836858006031383,0.8691125433808284,2,0.19,0.87,0.03,0.028,0.252
23113023,2023-12-02,2062BK1,116.48,9.55,9405.0,1560.0,690.0,2111.0,1747.0,295.0,0.0,5156.0,1087.0,0.0,0.1383,0.04033333333333333,0.8892666666666666,2042.0,0.9242243910106782,44.265109889729864,6.028846153842289,0.8555337904011481,6,0.2,0.73,0.028,0.03,0.22
23113020,2023-12-02,2830C20MMNC,127.22,9.98,10482.0,1545.0,689.0,3601.0,1776.0,294.0,0.0,5695.0,947.0,757.0,0.1383,0.04033333333333333,0.8892666666666666,2070.0,0.9272594752119006,44.76497406033041,6.784466019413085,0.8579710144923391,17,0.21,0.84,0.023,0.028,0.21
23113017,2023-12-02,2830C20MMNC,128.89,9.3,11199.0,822.0,827.0,4549.0,1732.0,244.0,0.0,5995.0,997.0,373.0,0.1383,0.04033333333333333,0.8892666666666666,1976.0,0.9327013532026001,46.51253006403513,13.624087591224301,0.8765182186230382,17,0.21,0.78,0.023,0.034,0.19
23113014,2023-12-02,2830C20MMNC,121.21,0.0,11202.0,2091.0,677.0,2783.0,1780.0,298.0,0.0,5896.0,980.0,378.0,0.1383,0.04033333333333333,0.8892666666666666,2078.0,0.9999999999917498,48.642851249495564,5.357245337156692,0.8565928777666715,17,0.17,0.81,0.021,0.026,0.22
23113074,2023-12-02,2830C20MMNC,122.24,9.48,10074.0,1983.0,797.0,3524.0,1742.0,332.0,0.0,6194.0,1013.0,316.0,0.1383,0.04033333333333333,0.8892666666666666,2074.0,0.9280291527412085,50.67081151791009,5.0801815431139286,0.8399228543872518,17,0.17,0.7,0.025,0.03,0.16
23113071,2023-12-02,1786500D,124.81,10.21,9972.0,1482.0,797.0,2470.0,1756.0,284.0,0.0,6000.0,1043.0,0.0,0.1383,0.04033333333333333,0.8892666666666666,2040.0,0.9243815730934352,48.073071067638224,6.728744939266715,0.8607843137250683,2,0.19,0.8,0.025,0.028,0.239
23112905,2023-12-02,2830C20MMNC,122.6,8.21,16422.0,1581.0,772.0,3016.0,1688.0,288.0,0.0,6599.0,1112.0,0.0,0.1383,0.04033333333333333,0.8892666666666666,1976.0,0.9372372142730889,53.825448612937805,10.387096774186979,0.8542510121453166,17,0.17,0.76,0.03,0.026,0.17
23113062,2023-12-02,2830C20MMNC,128.74,11.08,10437.0,987.0,767.0,3262.0,1671.0,277.0,0.0,6465.0,1056.0,0.0,0.1383,0.04033333333333333,0.8892666666666666,1948.0,0.9207552567521045,50.217492620396015,10.574468085095669,0.8578028747428862,17,0.2,0.77,0.026,0.032,0.21
23113026,2023-12-02,1786500D,128.92,10.0,11475.0,1554.0,819.0,2863.0,1755.0,259.0,0.0,6052.0,1003.0,354.0,0.1383,0.04033333333333333,0.8892666666666666,2014.0,0.9280161243814569,46.94384114142924,7.384169884165132,0.8714001986092992,2,0.2,0.79,0.03,0.034,0.223
23113059,2023-12-02,2062BK1,128.24,9.6,9459.0,852.0,732.0,3845.0,1659.0,244.0,0.0,5947.0,980.0,0.0,0.1383,0.04033333333333333,0.8892666666666666,1903.0,0.9303540336554676,46.37398627537138,11.102112676043307,0.8717813977925004,6,0.16,0.82,0.034,0.031,0.22
23313044,2023-12-02,2062BK1,123.04,10.12,10437.0,1731.0,804.0,1527.0,1677.0,311.0,61.0,6952.0,3784.0,0.0,0.1383,0.04033333333333333,0.8892666666666666,2049.0,0.9240012015550918,56.50195058471633,6.0294627382980766,0.818448023425662,6,0.17,0.76,0.023,0.028,0.19
23313005,2023-12-02,2062BK1,126.83,10.25,11754.0,1986.0,785.0,2715.0,1725.0,289.0,0.0,6499.0,1069.0,0.0,0.1383,0.04033333333333333,0.8892666666666666,2014.0,0.925226145309854,51.24181975832814,5.918429003018168,0.8565044687185419,6,0.2,0.77,0.022,0.024,0.23
23313011,2023-12-02,2062BK1,124.5,9.55,10458.0,1755.0,729.0,3880.0,1720.0,230.0,0.0,6658.0,1041.0,298.0,0.1383,0.04033333333333333,0.8892666666666666,1950.0,0.9287579261400316,53.477911646156805,5.958974358970964,0.8820512820508297,6,0.2,0.76,0.022,0.027,0.22
23313018,2023-12-02,2062BK1,121.32,9.66,9894.0,1812.0,738.0,2926.0,1716.0,308.0,0.0,6297.0,1054.0,0.0,0.1383,0.04033333333333333,0.8892666666666666,2024.0,0.926248282173414,51.90405539027445,5.460264900659238,0.8478260869561028,6,0.19,0.76,0.03,0.032,0.23
23313021,2023-12-02,1786500D,121.05,9.66,9969.0,1674.0,669.0,2657.0,1767.0,224.0,0.0,435.0,92.0,6704.0,0.1383,0.04033333333333333,0.8892666666666666,1991.0,0.9260959375646386,3.5935563816307843,5.95519713261293,0.8874937217474197,2,0.22,0.8,0.021,0.02,0.19
23313024,2023-12-02,1786500D,126.77,10.4,10926.0,1755.0,674.0,3032.0,1758.0,254.0,0.0,6622.0,1172.0,0.0,0.1383,0.04033333333333333,0.8892666666666666,2012.0,0.9241816723706047,52.23633351698165,6.225641025637478,0.8737574552679553,2,0.2,0.85,0.022,0.026,0.207
23313027,2023-12-02,2830C20MMNC,123.94,9.58,10980.0,1812.0,741.0,2430.0,1749.0,309.0,0.0,6570.0,1036.0,0.0,0.1383,0.04033333333333333,0.8892666666666666,2058.0,0.9282504493639286,53.00952073541222,6.059602649003279,0.8498542274048348,17,0.2,0.75,0.023,0.028,0.21
23313030,2023-12-02,2062BK1,119.42,9.62,11457.0,2028.0,774.0,2642.0,1783.0,285.0,0.0,6221.0,1646.0,0.0,0.1383,0.04033333333333333,0.8892666666666666,2068.0,0.9254494730244465,52.093451682698934,5.649408284020883,0.8621856866533548,6,0.19,0.74,0.026,0.031,0.2
23313033,2023-12-02,2062BK1,123.67,10.11,11316.0,2073.0,771.0,2545.0,1705.0,241.0,0.0,6855.0,2709.0,0.0,0.1383,0.04033333333333333,0.8892666666666666,1946.0,0.924428165638179,55.42977278195658,5.458755426914878,0.8761562178823864,6,0.16,0.74,0.018,0.023,0.16
23313037,2023-12-02,1786500D,128.87,10.2,10743.0,1560.0,798.0,2801.0,1734.0,227.0,0.0,6824.0,2084.0,0.0,0.1383,0.04033333333333333,0.8892666666666666,1961.0,0.9266556410374155,52.95258787884727,6.886538461534047,0.8842427332988861,2,0.18,0.76,0.025,0.031,0.169
23313039,2023-12-02,1786500D,125.11,10.05,9735.0,2031.0,755.0,2632.0,1732.0,347.0,0.0,6712.0,1369.0,0.0,0.1383,0.04033333333333333,0.8892666666666666,2079.0,0.9256436815557441,53.64878906519344,4.793205317575188,0.8330928330924324,2,0.17,0.76,0.023,0.034,0.183
23313041,2023-12-02,2062BK1,125.8,10.04,10167.0,1743.0,812.0,2002.0,1693.0,191.0,11.0,6305.0,1435.0,0.0,0.1383,0.04033333333333333,0.8892666666666666,1895.0,0.9260895170720989,50.11923688354436,5.833046471597342,0.893403693930927,6,0.19,0.75,0.022,0.032,0.21
23313048,2023-12-02,2062BK1,129.34,9.87,9945.0,888.0,503.0,1685.0,1688.0,248.0,0.0,6605.0,3766.0,0.0,0.1383,0.04033333333333333,0.8892666666666666,1936.0,0.929099920976014,51.06695531118705,11.199324324311712,0.8719008264458307,6,0.2,0.74,0.031,0.034,0.19
23313051,2023-12-02,2062BK1,124.45,10.12,10122.0,924.0,796.0,2549.0,1713.0,282.0,0.0,6674.0,1213.0,304.0,0.1383,0.04033333333333333,0.8892666666666666,1995.0,0.9247975031513356,53.62796303693348,10.9545454545336,0.858646616540923,6,0.21,0.75,0.022,0.027,0.2
23313054,2023-12-02,2830C20MMNC,130.67,10.48,10293.0,882.0,779.0,2163.0,1695.0,207.0,0.0,6662.0,1225.0,386.0,0.1383,0.04033333333333333,0.8892666666666666,1902.0,0.9257527452998531,50.98339328039349,11.670068027197653,0.8911671924285536,17,0.2,0.76,0.024,0.03,0.2
23313057,2023-12-02,2830C20MMNC,124.29,8.89,10965.0,981.0,735.0,2910.0,1729.0,278.0,0.0,6667.0,1101.0,375.0,0.1383,0.04033333333333333,0.8892666666666666,2007.0,0.9332482354637841,53.64067905661243,11.177370030569646,0.8614848031884098,17,0.19,0.75,0.024,0.028,0.22
23313060,2023-12-02,2830C20MMNC,123.53,9.88,10371.0,1581.0,691.0,3335.0,1731.0,224.0,0.0,6804.0,1698.0,0.0,0.1383,0.04033333333333333,0.8892666666666666,1955.0,0.9259425830078261,55.079737715088804,6.559772296011031,0.8854219948844576,17,0.21,0.76,0.022,0.027,0.19
23313008,2023-12-02,2062BK1,112.75,0.0,11001.0,1953.0,788.0,4036.0,1730.0,239.0,0.0,5885.0,1005.0,283.0,0.1383,0.04033333333333333,0.8892666666666666,1969.0,0.9999999999911308,52.19512195075658,5.632872503837362,0.8786185881153487,6,0.2,0.8,0.019,0.021,0.2
23312999,2023-12-02,2062BK1,126.9,10.2,10947.0,1101.0,809.0,4118.0,1695.0,281.0,0.0,6405.0,1075.0,330.0,0.1383,0.04033333333333333,0.8892666666666666,1976.0,0.9256017505402948,50.47281323837294,9.942779291544102,0.8577935222667724,6,0.19,0.77,0.022,0.021,0.21
23312863,2023-12-02,C20MMNATLT,126.73,7.93,11424.0,1620.0,815.0,4106.0,1723.0,295.0,0.0,5862.0,944.0,0.0,0.1383,0.04033333333333333,0.8892666666666666,2018.0,0.9411109460794512,46.25581945832671,7.051851851847499,0.8538156590679614,41,0.18,0.69,0.017,0.04,0.24
23312502,2023-12-02,2830C20MMNC,132.14,0.0,11100.0,1536.0,832.0,2647.0,1725.0,336.0,0.0,6281.0,2042.0,0.0,0.1383,0.04033333333333333,0.8892666666666666,2061.0,0.9999999999924324,47.53291963033501,7.226562499995295,0.8369723435221558,17,0.2,0.74,0.027,0.025,0.23
23213034,2023-12-02,2062BK1,125.14,10.23,11472.0,216.0,858.0,3359.0,1654.0,270.0,182.0,6272.0,1042.0,446.0,0.1383,0.04033333333333333,0.8892666666666666,2106.0,0.9244293417971159,50.11986574995908,53.11111111086523,0.7853751187080791,6,0.18,0.76,0.026,0.031,0.17
23213036,2023-12-02,2062BK1,122.55,10.0,10830.0,1527.0,745.0,2922.0,1674.0,257.0,186.0,6389.0,1184.0,0.0,0.1383,0.04033333333333333,0.8892666666666666,2117.0,0.9245567710228249,52.13382292899116,7.092337917480621,0.7907416154932495,6,0.17,0.81,0.024,0.033,0.23
23213040,2023-12-02,2062BK1,123.9,9.94,10335.0,1776.0,806.0,3149.0,1667.0,277.0,186.0,6054.0,1010.0,0.0,0.1383,0.04033333333333333,0.8892666666666666,2130.0,0.9257322175663052,48.86198547176059,5.8192567567534805,0.7826291079808533,6,0.21,0.79,0.023,0.026,0.22
23213043,2023-12-02,2830C20MMNC,124.3,9.98,10026.0,1509.0,709.0,1670.0,1684.0,280.0,233.0,6346.0,1189.0,453.0,0.1383,0.04033333333333333,0.8892666666666666,2197.0,0.9256776884053792,51.053901849951295,6.644135188862396,0.7664997724165833,17,0.2,0.79,0.024,0.026,0.17
23213047,2023-12-02,C20MMNATLT,129.29,10.06,9927.0,2082.0,718.0,2572.0,1677.0,300.0,182.0,6319.0,1066.0,811.0,0.1383,0.04033333333333333,0.8892666666666666,2159.0,0.9278076785006976,48.87462294029798,4.768011527375232,0.7767484946731001,41,0.2,0.78,0.017,0.022,0.23
23213050,2023-12-02,C20MMNATLT,123.26,0.0,9345.0,1488.0,949.0,2573.0,1792.0,257.0,0.0,6752.0,1609.0,280.0,0.1383,0.04033333333333333,0.8892666666666666,2049.0,0.999999999991887,54.77851695558349,6.28024193547965,0.8745729624202662,41,0.18,0.77,0.026,0.031,0.25
23213053,2023-12-02,1786500D,123.59,10.17,9555.0,1506.0,946.0,2222.0,1826.0,260.0,0.0,6660.0,1057.0,0.0,0.1383,0.04033333333333333,0.8892666666666666,2086.0,0.9239683014284992,53.88785500401418,6.344621513940011,0.8753595397886503,2,0.2,0.75,0.02,0.025,0.219
23313063,2023-12-02,1786500D,123.01,10.21,3108.0,1995.0,737.0,2085.0,1771.0,327.0,0.0,6803.0,1313.0,0.0,0.1383,0.04033333333333333,0.8892666666666666,2098.0,0.9233598558705649,55.30444679249407,1.5578947368413243,0.8441372735934966,2,0.2,0.76,0.023,0.027,0.208
23213055,2023-12-02,2062BK1,123.28,9.5,9621.0,1881.0,781.0,2045.0,1799.0,253.0,0.0,6381.0,1010.0,0.0,0.1383,0.04033333333333333,0.8892666666666666,2052.0,0.9284530802761828,51.76022063553082,5.1148325358824485,0.8767056530210152,6,0.21,0.79,0.024,0.024,0.21
23213064,2023-12-02,2830C20MMNC,126.47,9.66,9102.0,2004.0,781.0,0.0,1792.0,260.0,0.0,6680.0,1069.0,0.0,0.1383,0.04033333333333333,0.8892666666666666,2052.0,0.9290384191513331,52.818850319816406,4.5419161676624045,0.8732943469781319,17,0.19,0.75,0.02,0.024,0.21
23213025,2023-12-02,2062BK1,125.55,9.68,10758.0,2004.0,789.0,2271.0,1684.0,257.0,125.0,6403.0,1244.0,769.0,0.1383,0.04033333333333333,0.8892666666666666,2066.0,0.9284182503813622,50.999601751883716,5.368263473051213,0.8151016456917642,6,0.2,0.76,0.022,0.024,0.22
23213022,2023-12-02,2830C20MMNC,135.26,10.06,10518.0,2088.0,797.0,2155.0,1701.0,260.0,128.0,6313.0,987.0,286.0,0.1383,0.04033333333333333,0.8892666666666666,2089.0,0.9307734654491414,46.67307407920544,5.037356321836668,0.814265198659256,17,0.2,0.8,0.022,0.023,0.2
23213019,2023-12-02,1786500D,113.73,10.3,10335.0,1986.0,806.0,2708.0,1661.0,257.0,125.0,6355.0,1001.0,474.0,0.1383,0.04033333333333333,0.8892666666666666,2043.0,0.916955575256656,55.87795656330011,5.203927492444509,0.8130200685262785,2,0.22,0.82,0.024,0.024,0.259
23213016,2023-12-02,1786500D,113.53,9.03,9861.0,1983.0,806.0,2591.0,1772.0,267.0,132.0,5994.0,948.0,0.0,0.1383,0.04033333333333333,0.8892666666666666,2171.0,0.9263218015590214,52.79661763364047,4.9727685325239674,0.8162137263929912,2,0.21,0.85,0.027,0.027,0.205
23213013,2023-12-02,2062BK1,126.83,9.58,9474.0,2004.0,795.0,2758.0,1606.0,253.0,0.0,6292.0,1059.0,376.0,0.1383,0.04033333333333333,0.8892666666666666,1859.0,0.929770544674659,49.609713789721596,4.727544910177282,0.8639053254433223,6,0.2,0.72,0.023,0.031,0.22
23111954,2023-12-02,1786500D,130.45,5.0,10329.0,1059.0,860.0,3796.0,1780.0,257.0,0.0,6291.0,2674.0,0.0,0.1383,0.04033333333333333,0.8892666666666666,2037.0,0.9630860095905273,48.22537370603124,9.753541076478042,0.8738340697099294,2,0.2,0.76,0.026,0.019,0.16
23213058,2023-12-02,1786500D,114.8,0.0,3528.0,186.0,776.0,225.0,1708.0,273.0,0.0,2643.0,481.0,0.0,0.1383,0.04033333333333333,0.8892666666666666,1981.0,0.9999999999912892,23.022648083423146,18.967741935381895,0.8621908127204129,2,0.19,0.73,0.02,0.02,0.204
23313070,2023-12-02,2830C20MMNC,118.81,11.07,8640.0,2106.0,724.0,1554.0,1657.0,257.0,0.0,6391.0,1005.0,0.0,0.1383,0.04033333333333333,0.8892666666666666,1914.0,0.9147674776646539,53.791768369213095,4.102564102562154,0.865726227794741,17,0.18,0.79,0.033,0.03,0.23
23213028,2023-12-02,1786500D,119.0,9.66,11748.0,720.0,787.0,3509.0,1701.0,294.0,0.0,6549.0,2279.0,0.0,0.1383,0.04033333333333333,0.8892666666666666,1995.0,0.9249183895466742,55.03361344491568,16.316666666644004,0.8526315789469411,2,0.2,0.72,0.023,0.027,0.219
23313118,2023-12-03,C20MMNATLT,122.5,10.88,10902.0,1731.0,691.0,4179.0,1651.0,261.0,0.0,6388.0,1007.0,0.0,0.1482758620689655,0.034482758620689655,0.9507241379310345,1912.0,0.9184285500006116,52.146938775084514,6.298093587518025,0.8634937238489208,41,0.22,0.77,0.033,0.02,0.21
23213107,2023-12-03,SEQRFE550D,124.35,7.68,11472.0,1986.0,740.0,3750.0,1677.0,243.0,165.0,6389.0,1145.0,0.0,0.1482758620689655,0.034482758620689655,0.9507241379310345,2085.0,0.9418314019469679,51.37917169238939,5.776435045314312,0.8043165467622042,73,0.2,0.77,0.026,0.022,0.21
23213110,2023-12-03,2062BK1,122.58,9.41,10386.0,1983.0,759.0,3747.0,1708.0,304.0,135.0,6603.0,1175.0,332.0,0.1482758620689655,0.034482758620689655,0.9507241379310345,2147.0,0.92870672019904,53.86686245673138,5.23751891073866,0.79552864462003,6,0.2,0.77,0.02,0.014,0.19
23313120,2023-12-03,SEQRFE550D,130.22,10.02,10956.0,1758.0,743.0,6142.0,1719.0,214.0,0.0,6490.0,1023.0,0.0,0.1482758620689655,0.034482758620689655,0.9507241379310345,1933.0,0.9285510553270925,49.83873444901061,6.232081911259254,0.8892912571128353,73,0.18,0.79,0.029,0.024,0.25
23113099,2023-12-03,SEQRFE550D,126.77,7.48,12225.0,1884.0,937.0,4659.0,1690.0,246.0,0.0,6659.0,1039.0,0.0,0.1482758620689655,0.034482758620689655,0.9507241379310345,1936.0,0.9442830539966907,52.528200677979584,6.488853503181269,0.8729338842970698,73,0.19,0.82,0.034,0.02,0.19
23113077,2023-12-03,2062BK1,108.71,10.21,11199.0,1677.0,827.0,2238.0,1727.0,244.0,0.0,5391.0,1240.0,0.0,0.1482758620689655,0.034482758620689655,0.9507241379310345,1971.0,0.9141439623199281,49.590654033211386,6.677996422178486,0.8762049720949385,6,0.2,0.83,0.026,0.024,0.22
23213113,2023-12-03,SEQRFE550D,125.17,10.08,10473.0,1998.0,745.0,3692.0,1721.0,250.0,132.0,6782.0,1093.0,329.0,0.1482758620689655,0.034482758620689655,0.9507241379310345,2103.0,0.9254713493462073,54.18231205517151,5.241741741739118,0.8183547313357973,73,0.21,0.8,0.026,0.023,0.23
23213097,2023-12-03,2062BK1,127.21,9.88,10968.0,1215.0,897.0,4596.0,1708.0,267.0,0.0,6999.0,1121.0,0.0,0.1482758620689655,0.034482758620689655,0.9507241379310345,1975.0,0.9279305565619087,55.01925949174578,9.02716049381973,0.8648101265818406,6,0.18,0.75,0.025,0.018,0.22
23213117,2023-12-03,2062BK1,130.5,10.08,10050.0,297.0,753.0,3358.0,1600.0,270.0,132.0,6672.0,1042.0,0.0,0.1482758620689655,0.034482758620689655,0.9507241379310345,2002.0,0.9282970550510151,51.12643678121743,33.838383838269905,0.7992007992004,6,0.2,0.79,0.042,0.031,0.19
23213122,2023-12-03,2830C20MMNC,130.99,9.07,10107.0,2007.0,756.0,3330.0,1586.0,263.0,138.0,7182.0,1160.0,0.0,0.1482758620689655,0.034482758620689655,0.9507241379310345,1987.0,0.9352420391194115,54.82861287079297,5.035874439459374,0.7981882234520392,17,0.2,0.78,0.032,0.027,0.2
23213092,2023-12-03,2062BK1,120.0,9.67,9600.0,2835.0,806.0,0.0,1694.0,273.0,0.0,6736.0,1077.0,0.0,0.1482758620689655,0.034482758620689655,0.9507241379310345,1967.0,0.9254260815845963,56.133333332865554,3.386243386242192,0.8612099644123735,6,0.2,0.77,0.025,0.029,0.22
23213089,2023-12-03,2062BK1,126.29,9.67,9999.0,189.0,742.0,0.0,1681.0,260.0,0.0,6604.0,1059.0,0.0,0.1482758620689655,0.034482758620689655,0.9507241379310345,1941.0,0.9288761400343567,52.29234301961919,52.90476190448199,0.8660484286445822,6,0.2,0.76,0.021,0.027,0.23
23213087,2023-12-03,2062BK1,132.59,0.0,9537.0,1497.0,748.0,5277.0,1667.0,246.0,0.0,6397.0,1189.0,0.0,0.1482758620689655,0.034482758620689655,0.9507241379310345,1913.0,0.999999999992458,48.246474092704986,6.370741482961677,0.8714061683215518,6,0.17,0.79,0.019,0.03,0.26
23213083,2023-12-03,2062BK1,127.79,9.59,9705.0,2004.0,811.0,1620.0,1677.0,246.0,0.0,6606.0,1119.0,0.0,0.1482758620689655,0.034482758620689655,0.9507241379310345,1923.0,0.9301936235192155,51.69418577313018,4.842814371255068,0.8720748829948664,6,0.19,0.78,0.018,0.027,0.25
23213080,2023-12-03,2062BK1,134.94,8.88,10473.0,2004.0,800.0,1591.0,1691.0,260.0,0.0,6792.0,1867.0,0.0,0.1482758620689655,0.034482758620689655,0.9507241379310345,1951.0,0.9382561535187162,50.333481546981375,5.226047904189009,0.8667350076879207,6,0.21,0.8,0.019,0.024,0.23
23213076,2023-12-03,1786500D,134.01,8.67,10536.0,1716.0,798.0,2170.0,1802.0,304.0,0.0,6667.0,1125.0,0.0,0.1482758620689655,0.034482758620689655,0.9507241379310345,2106.0,0.9392346509606166,49.750018654952996,6.1398601398565615,0.8556505223167827,2,0.2,0.8,0.02,0.026,0.2
23213073,2023-12-03,1786500D,122.41,9.6,9591.0,936.0,800.0,2127.0,1566.0,240.0,0.0,6589.0,1043.0,0.0,0.1482758620689655,0.034482758620689655,0.9507241379310345,1806.0,0.9272782364902109,53.82730169059858,10.246794871783925,0.8671096345510149,2,0.2,0.7,0.018,0.024,0.17
23113106,2023-12-03,2830C20MMNC,125.15,8.15,10791.0,1965.0,789.0,4024.0,1731.0,243.0,0.0,6397.0,1000.0,0.0,0.1482758620689655,0.034482758620689655,0.9507241379310345,1974.0,0.938859714921689,51.114662404705435,5.4916030534323195,0.876899696048188,17,0.2,0.78,0.024,0.026,0.22
23213126,2023-12-03,2830C20MMNC,121.14,9.07,10428.0,1959.0,792.0,2823.0,1806.0,287.0,0.0,5739.0,1269.0,0.0,0.1482758620689655,0.034482758620689655,0.9507241379310345,2093.0,0.9303432915987225,47.374938087771376,5.3231240428763025,0.8628762541801898,17,0.21,0.77,0.035,0.026,0.22
23113065,2023-12-03,2062BK1,125.62,9.6,11823.0,2256.0,790.0,4071.0,1676.0,261.0,0.0,5991.0,1009.0,0.0,0.1482758620689655,0.034482758620689655,0.9507241379310345,1937.0,0.9290045851136741,47.69145040560666,5.240691489359379,0.8652555498188615,6,0.19,0.77,0.025,0.032,0.2
23113109,2023-12-03,2830C20MMNC,127.48,7.28,10647.0,1497.0,679.0,3094.0,1709.0,260.0,0.0,306.0,1360.0,0.0,0.1482758620689655,0.034482758620689655,0.9507241379310345,1969.0,0.9459780350182104,2.4003765296328803,7.112224448893045,0.867953275774064,17,0.22,0.83,0.032,0.02,0.26
23113112,2023-12-03,2062BK1,117.5,10.21,10347.0,2025.0,0.0,3845.0,1721.0,311.0,0.0,6201.0,996.0,0.0,0.1482758620689655,0.034482758620689655,0.9507241379310345,2032.0,0.9200532456274366,52.77446808465724,5.109629629627106,0.846948818897221,6,0.21,0.79,0.035,0.02,0.23
23113114,2023-12-03,SEQRFE550D,128.6,10.93,10140.0,1500.0,770.0,3460.0,1720.0,251.0,0.0,6705.0,1053.0,0.0,0.1482758620689655,0.034482758620689655,0.9507241379310345,1971.0,0.9216655916224349,52.13841368544217,6.759999999995493,0.8726534753927587,73,0.21,0.79,0.035,0.028,0.23
23113116,2023-12-03,2062BK1,135.9,0.0,8472.0,1221.0,709.0,2286.0,1719.0,285.0,0.0,4151.0,658.0,0.0,0.1482758620689655,0.034482758620689655,0.9507241379310345,2004.0,0.9999999999926418,30.54451802773698,6.938574938569256,0.8577844311372965,6,0.2,0.74,0.024,0.022,0.22
23213069,2023-12-03,R34,116.33,0.0,11838.0,1119.0,996.0,4538.0,1117.0,233.0,0.0,6357.0,2568.0,0.0,0.1482758620689655,0.034482758620689655,0.9507241379310345,1350.0,0.9999999999914038,54.6462649354883,10.579088471840413,0.8274074074067945,66,0.63,0.75,0.022,0.021,0.25
23213067,2023-12-03,2062BK1,128.79,9.6,11466.0,0.0,797.0,2413.0,1718.0,260.0,0.0,6491.0,2556.0,0.0,0.1482758620689655,0.034482758620689655,0.9507241379310345,1978.0,0.9306308259200042,50.39987576636075,11466000000000.0,0.8685540950450614,6,0.19,0.81,0.029,0.03,0.24
23113119,2023-12-03,2062BK1,127.37,0.0,12498.0,1980.0,0.0,3764.0,0.0,0.0,0.0,6599.0,1118.0,0.0,0.1482758620689655,0.034482758620689655,0.9507241379310345,0.0,0.9999999999921488,51.80968830924228,6.312121212118024,0.0,6,0.18,0.82,0.027,0.018,0.21
23213061,2023-12-03,2062BK1,125.0,9.5,9192.0,2004.0,775.0,1283.0,1799.0,256.0,0.0,6551.0,1041.0,0.0,0.1482758620689655,0.034482758620689655,0.9507241379310345,2055.0,0.9293680297328673,52.40799999958073,4.5868263473031,0.8754257907538319,6,0.16,0.84,0.02,0.026,0.22
23213100,2023-12-03,2830C20MMNC,125.08,7.87,9948.0,0.0,792.0,3958.0,1718.0,253.0,0.0,411.0,84.0,0.0,0.1482758620689655,0.034482758620689655,0.9507241379310345,1971.0,0.9408048138327132,3.2858970258771514,9948000000000.0,0.8716387620492787,17,0.19,0.78,0.024,0.025,0.23
23113093,2023-12-03,2062BK1,119.82,11.55,10047.0,0.0,805.0,3914.0,1725.0,288.0,0.0,6198.0,970.0,0.0,0.1482758620689655,0.034482758620689655,0.9507241379310345,2013.0,0.9120803836422922,51.72759138664891,10047000000000.0,0.8569299552901853,6,0.19,0.76,0.039,0.036,0.21
23113096,2023-12-03,2062BK1,126.31,9.44,10170.0,0.0,782.0,3924.0,1709.0,244.0,95.0,6196.0,963.0,0.0,0.1482758620689655,0.034482758620689655,0.9507241379310345,2048.0,0.9304604051496836,49.05391497071448,10170000000000.0,0.8344726562495925,6,0.17,0.8,0.031,0.025,0.19
23113091,2023-12-03,2830C20MMNC,128.42,9.59,9189.0,1011.0,799.0,4139.0,1711.0,230.0,0.0,6231.0,1554.0,0.0,0.1482758620689655,0.034482758620689655,0.9507241379310345,1941.0,0.9305122817119738,48.5204796756851,9.089020771504362,0.8815043791855325,17,0.19,0.78,0.027,0.034,0.26
23313115,2023-12-03,SEQRFE550D,126.65,10.22,10935.0,1761.0,672.0,3685.0,1681.0,345.0,0.0,6603.0,1040.0,285.0,0.1482758620689655,0.034482758620689655,0.9507241379310345,2026.0,0.9253306056774654,52.1358073426598,6.2095400340680245,0.8297137216185441,73,0.22,0.78,0.024,0.024,0.23
23313111,2023-12-03,2062BK1,117.7,9.88,10926.0,1761.0,713.0,4304.0,1631.0,234.0,0.0,530.0,106.0,6240.0,0.1482758620689655,0.034482758620689655,0.9507241379310345,1865.0,0.9225583947254855,4.5029736618139085,6.2044293015296965,0.8745308310987268,6,0.19,0.79,0.022,0.02,0.2
23313108,2023-12-03,2062BK1,127.18,8.15,11697.0,2028.0,679.0,4553.0,1649.0,278.0,0.0,6405.0,1077.0,330.0,0.1482758620689655,0.034482758620689655,0.9507241379310345,1927.0,0.9397768417871886,50.361692089555255,5.767751479287097,0.8557343020234273,6,0.2,0.81,0.021,0.02,0.23
23313105,2023-12-03,2062BK1,123.07,7.28,10098.0,2454.0,806.0,4929.0,1637.0,203.0,0.0,6526.0,1045.0,229.0,0.1482758620689655,0.034482758620689655,0.9507241379310345,1840.0,0.9441503643962859,53.02673275328653,4.114914425426196,0.8896739130429947,6,0.19,0.74,0.02,0.019,0.2
23313103,2023-12-03,2062BK1,125.26,7.53,11316.0,2826.0,823.0,3821.0,1749.0,288.0,0.0,6622.0,1059.0,0.0,0.1482758620689655,0.034482758620689655,0.9507241379310345,2037.0,0.9432939227280422,52.86603863920752,4.0042462844996445,0.8586156111925093,6,0.2,0.79,0.025,0.02,0.21
23313101,2023-12-03,2062BK1,124.74,8.15,9771.0,3147.0,818.0,3934.0,1645.0,295.0,0.0,6637.0,1445.0,0.0,0.1482758620689655,0.034482758620689655,0.9507241379310345,1940.0,0.9386710813384103,53.20666987291,3.104861773116268,0.8479381443294598,6,0.2,0.8,0.024,0.023,0.23
23313098,2023-12-03,R34,128.06,0.0,10971.0,999.0,1002.0,5204.0,1135.0,193.0,0.0,6533.0,1047.0,0.0,0.1482758620689655,0.034482758620689655,0.9507241379310345,1328.0,0.9999999999921912,51.01514914843812,10.98198198197099,0.8546686746981517,66,0.62,0.75,0.02,0.02,0.23
