Repository: SiddharthKumar268/FerroMind

# FerroMind
*Ferro-Alloy Optimisation using Machine Learning*
**SAIL Durgapur Steel Plant | Steel Melting Shop**
Intern: Siddharth Kumar | FY 2023-24 to FY 2025-26

---

## Quick Start

```bash

# 2. Place raw Excel files in data/raw/

## Dataset

| | |
|---|---|
| Total heats after cleaning | 47,421 |
| Training set | 37,936 heats (Apr 2023 – Jun 2025) |
| Test set | 9,485 heats (Jun 2025 – Dec 2025) |
| Input features | 21 (16 raw + 5 engineered) |
| Target variables | Mn, Si, C, S, P |
| BOF grades | 76 distinct grades |
| Split method | Chronological 80/20 — no shuffle, no leakage |

---

File: data/processed/sms_train.csv (part 77 of 253)
Heat_Number,Date,BOF Grade Code,Hot Metal Addn. Weight,Scrap Addn. Weight,Lime Into Converter,Dolomite Into Converter,Lime Into Ladle,Iron Ore Into Converter,SIMN Into Ladle,FESI Into Ladle,FEMN Into Ladle,Measered O2 Mainblow II,Duration of Mainblow I/II,Measered O2 2nd Blow,HM_P,HM_S,HM_Si,Total_FA_Ladle,HM_Ratio,O2_per_ton_HM,Lime_Dolo_Ratio,SiMn_FA_Fraction,Grade_Encoded,C,Mn,P,S,Si
23313095,2023-12-03,2830C20MMNC,125.32,9.41,9921.0,2793.0,793.0,1804.0,1694.0,331.0,60.0,6381.0,1116.0,425.0,0.1482758620689655,0.034482758620689655,0.9507241379310345,2085.0,0.9301566095084232,50.91765081351007,3.5520945220180624,0.8124700239804257,17,0.2,0.8,0.029,0.026,0.2
23213104,2023-12-03,2062BK1,125.44,7.48,10245.0,2271.0,748.0,2907.0,1688.0,250.0,186.0,2761.0,447.0,0.0,0.1482758620689655,0.034482758620689655,0.9507241379310345,2124.0,0.9437255491954281,22.010522959008206,4.511228533683615,0.7947269303197765,6,0.22,0.82,0.024,0.02,0.24
23313086,2023-12-03,2830C20MMNC,126.93,8.88,9393.0,2418.0,900.0,3448.0,1672.0,275.0,0.0,6888.0,1097.0,0.0,0.1482758620689655,0.034482758620689655,0.9507241379310345,1947.0,0.9346145350052677,54.266130937884924,3.8846153846137783,0.8587570621464516,17,0.19,0.75,0.027,0.027,0.22
23313084,2023-12-03,1786500D,125.36,8.27,9432.0,1719.0,751.0,1846.0,1684.0,204.0,0.0,6722.0,1059.0,0.0,0.1482758620689655,0.034482758620689655,0.9507241379310345,1888.0,0.9381126992371616,53.62156987832146,5.486910994761206,0.8919491525419004,2,0.19,0.76,0.027,0.03,0.217
23313081,2023-12-03,2062BK1,115.82,9.59,10350.0,4113.0,807.0,2031.0,1743.0,312.0,0.0,6513.0,1187.0,0.0,0.1482758620689655,0.034482758620689655,0.9507241379310345,2055.0,0.923530818906598,56.23381108568267,2.5164113785551865,0.848175182481339,6,0.2,0.77,0.026,0.027,0.23
23313078,2023-12-03,2062BK1,124.22,9.67,10626.0,2133.0,801.0,3018.0,1743.0,329.0,0.0,6364.0,1007.0,0.0,0.1482758620689655,0.034482758620689655,0.9507241379310345,2072.0,0.9277765329679009,51.23168571847342,4.981715893105963,0.8412162162158102,6,0.19,0.78,0.026,0.032,0.24
23313090,2023-12-03,2830C20MMNC,122.9,9.6,10548.0,1152.0,740.0,3514.0,1677.0,200.0,125.0,6434.0,1022.0,523.0,0.1482758620689655,0.034482758620689655,0.9507241379310345,2002.0,0.9275471698043205,52.35150528842675,9.156249999992053,0.8376623376619192,17,0.2,0.81,0.033,0.029,0.22
23213031,2023-12-03,ASP1239,119.47,9.58,10014.0,1551.0,690.0,2033.0,1002.0,243.0,0.0,6114.0,953.0,0.0,0.1482758620689655,0.034482758620689655,0.9507241379310345,1245.0,0.9257652072768248,51.17602745416275,6.456479690518081,0.8048192771077873,24,0.45,0.74,0.016,0.012,0.26
23113088,2023-12-03,1786500D,130.28,9.59,10053.0,0.0,807.0,3497.0,1726.0,277.0,0.0,6497.0,1017.0,0.0,0.1482758620689655,0.034482758620689655,0.9507241379310345,2003.0,0.9314363337318122,49.869511820311104,10053000000000.0,0.8617074388413072,2,0.16,0.77,0.025,0.031,0.246
23313075,2023-12-03,2830C20MMNC,111.03,10.21,10203.0,2037.0,768.0,2736.0,1755.0,254.0,0.0,6445.0,1082.0,0.0,0.1482758620689655,0.034482758620689655,0.9507241379310345,2009.0,0.9157868690125718,58.047374582923105,5.008836524297983,0.8735689397705956,17,0.2,0.75,0.03,0.03,0.24
23213102,2023-12-03,2830C20MMNC,122.82,7.67,10710.0,0.0,753.0,3731.0,1647.0,253.0,0.0,6397.0,1087.0,0.0,0.1482758620689655,0.034482758620689655,0.9507241379310345,1900.0,0.9412215495368136,52.08435108246145,10710000000000.0,0.8668421052627017,17,0.18,0.79,0.027,0.024,0.23
23113082,2023-12-03,2062BK1,130.33,10.07,9987.0,999.0,802.0,220.0,1749.0,213.0,0.0,6649.0,1279.0,0.0,0.1482758620689655,0.034482758620689655,0.9507241379310345,1962.0,0.9282763532697418,51.01665004180912,9.99699699698699,0.8914373088680472,6,0.2,0.75,0.025,0.027,0.23
23113079,2023-12-03,2830C20MMNC,125.5,9.59,11082.0,2478.0,802.0,0.0,1782.0,324.0,0.0,244.0,61.0,6080.0,0.1482758620689655,0.034482758620689655,0.9507241379310345,2106.0,0.9290102894297949,1.9442231075542293,4.472154963678583,0.8461538461534444,17,0.2,0.71,0.025,0.025,0.2
23313131,2023-12-03,1786550DHCR,123.32,10.28,9336.0,1464.0,763.0,3967.0,1655.0,312.0,0.0,6221.0,996.0,0.0,0.1482758620689655,0.034482758620689655,0.9507241379310345,1967.0,0.9230538922086599,50.44599416112191,6.377049180323513,0.8413828164713567,4,0.21,0.76,0.037,0.028,0.2
23113085,2023-12-03,2830C20MMNC,123.08,8.87,9447.0,975.0,779.0,708.0,1749.0,274.0,0.0,6385.0,1543.0,0.0,0.1482758620689655,0.034482758620689655,0.9507241379310345,2023.0,0.9327775672532569,51.87682807887653,9.689230769220831,0.8645575877405514,17,0.2,0.8,0.03,0.027,0.23
23313127,2023-12-03,1786550DHCR,127.37,0.0,7953.0,1527.0,760.0,2990.0,1583.0,214.0,0.0,4923.0,794.0,0.0,0.1482758620689655,0.034482758620689655,0.9507241379310345,1797.0,0.9999999999921488,38.651173745476555,5.208251473473996,0.8809126321642288,4,0.22,0.83,0.025,0.018,0.24
23313125,2023-12-03,1786550DHCR,123.48,0.0,10137.0,1797.0,759.0,3143.0,1651.0,210.0,0.0,6036.0,1143.0,0.0,0.1482758620689655,0.034482758620689655,0.9507241379310345,1861.0,0.9999999999919015,48.882410106504025,5.641068447409215,0.8871574422348806,4,0.21,0.79,0.026,0.026,0.25
23313123,2023-12-03,1786550DHCR,128.29,0.0,10935.0,2292.0,685.0,4738.0,1648.0,227.0,0.0,6305.0,993.0,0.0,0.1482758620689655,0.034482758620689655,0.9507241379310345,1875.0,0.9999999999922052,49.14646503976034,4.770942408374882,0.8789333333328646,4,0.2,0.79,0.023,0.026,0.27
23313066,2023-12-03,2062BK1,123.29,9.86,8964.0,1794.0,660.0,1557.0,1645.0,237.0,0.0,658.0,1031.0,0.0,0.1482758620689655,0.034482758620689655,0.9507241379310345,1882.0,0.9259481787388214,5.337010300873249,4.996655518391863,0.8740701381504389,6,0.19,0.78,0.026,0.03,0.25
23313121,2023-12-03,1786550DHCR,129.19,10.22,10311.0,1794.0,710.0,3875.0,1682.0,340.0,0.0,6854.0,1136.0,0.0,0.1482758620689655,0.034482758620689655,0.9507241379310345,2022.0,0.9266910551543887,53.053641922338784,5.747491638792783,0.8318496538076994,4,0.2,0.78,0.025,0.025,0.26
23313129,2023-12-03,2830C20MMNC,122.42,9.86,9759.0,1056.0,732.0,4654.0,1676.0,306.0,0.0,6213.0,993.0,0.0,0.1482758620689655,0.034482758620689655,0.9507241379310345,1982.0,0.9254611430229404,50.75151119056729,9.241477272718521,0.8456104944496238,17,0.18,0.8,0.027,0.025,0.2
23313072,2023-12-03,2062BK1,118.36,10.65,8826.0,2571.0,823.0,1579.0,1685.0,237.0,0.0,6382.0,1010.0,0.0,0.1482758620689655,0.034482758620689655,0.9507241379310345,1922.0,0.9174482598177085,53.92024332499222,3.432905484246039,0.8766909469298249,6,0.19,0.77,0.03,0.027,0.21
23113138,2023-12-04,2830C20MMNC,136.69,0.0,12819.0,861.0,812.0,3093.0,1759.0,298.0,0.0,6638.0,1451.0,0.0,0.14265625,0.052125,1.04196875,2057.0,0.9999999999926843,48.56244055857369,14.888501742142987,0.8551288283904448,17,0.2,0.76,0.036,0.026,0.22
23113143,2023-12-04,2062BK1,124.03,9.48,8427.0,933.0,795.0,2498.0,1709.0,264.0,0.0,5986.0,937.0,0.0,0.14265625,0.052125,1.04196875,1973.0,0.9289940828332786,48.262517132562586,9.032154340826333,0.8661936137856735,6,0.2,0.81,0.02,0.031,0.27
23113146,2023-12-04,SEQRFE550D,123.84,9.6,8961.0,996.0,805.0,2505.0,1695.0,254.0,0.0,415.0,87.0,0.0,0.14265625,0.052125,1.04196875,1949.0,0.9280575539498798,3.3510981911874103,8.996987951798197,0.8696767573109956,73,0.21,0.8,0.025,0.035,0.25
23113149,2023-12-04,2062BK1,121.97,7.52,9054.0,1053.0,646.0,3420.0,1658.0,254.0,0.0,5991.0,931.0,0.0,0.14265625,0.052125,1.04196875,1912.0,0.9419260174458111,49.11863572969485,8.598290598282432,0.8671548117150276,6,0.18,0.76,0.019,0.034,0.22
23113155,2023-12-04,SEQRFE550D,122.41,8.67,9960.0,987.0,787.0,3009.0,1698.0,274.0,0.0,6199.0,964.0,0.0,0.14265625,0.052125,1.04196875,1972.0,0.9338571864438981,50.641287476099656,10.091185410324123,0.8610547667338433,73,0.19,0.81,0.02,0.034,0.24
23113158,2023-12-04,2830C20MMNC,122.15,9.5,9027.0,1023.0,840.0,3017.0,1743.0,271.0,0.0,6001.0,936.0,0.0,0.14265625,0.052125,1.04196875,2014.0,0.927838966950795,49.128121162102914,8.824046920812489,0.8654419066529964,17,0.18,0.76,0.025,0.039,0.19
23113164,2023-12-04,2062BK1,127.2,0.0,8520.0,1539.0,782.0,4091.0,1708.0,277.0,0.0,5245.0,851.0,0.0,0.14265625,0.052125,1.04196875,1985.0,0.9999999999921383,41.234276729235575,5.536062378164044,0.8604534005033448,6,0.21,0.9,0.035,0.042,0.26
23113175,2023-12-04,2830C20MMNC,119.67,10.48,10332.0,2310.0,711.0,1513.0,1708.0,298.0,0.0,6292.0,1010.0,478.0,0.14265625,0.052125,1.04196875,2006.0,0.9194775259245527,52.57792262010046,4.472727272725336,0.8514456630105427,17,0.2,0.81,0.025,0.04,0.21
23113186,2023-12-04,2830C20MMNC,121.11,7.08,11487.0,540.0,935.0,5122.0,1683.0,261.0,0.0,6237.0,967.0,0.0,0.14265625,0.052125,1.04196875,1944.0,0.9447694827916003,51.498637601754616,21.27222222218283,0.8657407407402954,17,0.21,0.8,0.035,0.04,0.2
23213148,2023-12-04,SEQRFE550D,125.12,10.47,9600.0,2214.0,850.0,2877.0,1701.0,283.0,186.0,6408.0,1172.0,0.0,0.14265625,0.052125,1.04196875,2170.0,0.9227819160637011,51.21483375918147,4.3360433604316455,0.7838709677415743,73,0.22,0.82,0.023,0.033,0.22
23313170,2023-12-04,2062BK1,124.77,7.43,9510.0,1806.0,884.0,3492.0,1702.0,301.0,0.0,6668.0,1051.0,0.0,0.14265625,0.052125,1.04196875,2003.0,0.9437972768461136,53.44233389393731,5.265780730894094,0.8497254118817525,6,0.22,0.75,0.025,0.041,0.23
23213151,2023-12-04,SEQRFE550D,122.99,8.85,9198.0,504.0,809.0,2724.0,1711.0,263.0,189.0,6188.0,996.0,386.0,0.14265625,0.052125,1.04196875,2163.0,0.9328731796045747,50.313033579556766,18.24999999996379,0.7910309754966293,73,0.2,0.82,0.022,0.032,0.2
23213154,2023-12-04,1786500D,122.36,7.53,10125.0,2451.0,795.0,2443.0,1718.0,263.0,186.0,5630.0,1008.0,634.0,0.14265625,0.052125,1.04196875,2167.0,0.942027869728678,46.01176855143828,4.130966952262696,0.7928011075215539,2,0.19,0.81,0.025,0.04,0.246
23213157,2023-12-04,2830C20MMNC,124.0,4.86,8895.0,2154.0,897.0,1933.0,1718.0,280.0,192.0,4773.0,772.0,0.0,0.14265625,0.052125,1.04196875,2190.0,0.9622846500002926,38.491935483560546,4.129526462393626,0.7844748858443906,17,0.18,0.78,0.022,0.032,0.2
23213160,2023-12-04,1786500D,127.89,8.08,11841.0,2493.0,498.0,3606.0,1687.0,294.0,189.0,6296.0,1012.0,0.0,0.14265625,0.052125,1.04196875,2170.0,0.940575126859303,49.2298068648899,4.7496991576394905,0.7774193548383515,2,0.2,0.85,0.026,0.039,0.245
23213163,2023-12-04,2830C20MMNC,125.57,7.88,9912.0,1794.0,858.0,3237.0,1708.0,240.0,189.0,6400.0,1250.0,591.0,0.14265625,0.052125,1.04196875,2137.0,0.9409516672840694,50.96758779922778,5.525083612037054,0.7992512868503513,17,0.18,0.78,0.029,0.04,0.2
23213174,2023-12-04,C20MMNATLT,122.56,7.29,10233.0,1989.0,850.0,3311.0,1738.0,300.0,196.0,6394.0,1080.0,342.0,0.14265625,0.052125,1.04196875,2234.0,0.943858298028927,52.170365534822366,5.144796380087911,0.7779767233658111,41,0.2,0.84,0.021,0.042,0.22
23213180,2023-12-04,1786500D,129.33,9.07,10806.0,2304.0,852.0,2907.0,1704.0,263.0,196.0,6599.0,1112.0,0.0,0.14265625,0.052125,1.04196875,2163.0,0.9344653179123233,51.024510940609105,4.690104166664631,0.7877947295419382,2,0.19,0.8,0.022,0.04,0.206
23213183,2023-12-04,2830C20MMNC,130.92,0.0,8001.0,0.0,803.0,1638.0,1407.0,294.0,0.0,3724.0,788.0,0.0,0.14265625,0.052125,1.04196875,1701.0,0.9999999999923618,28.4448518176868,8000999999999.999,0.8271604938266742,17,0.21,0.8,0.025,0.037,0.25
23213142,2023-12-04,2830C20MMNC,130.11,9.59,9723.0,2019.0,844.0,4169.0,1711.0,277.0,0.0,6499.0,1040.0,281.0,0.14265625,0.052125,1.04196875,1988.0,0.9313528990627677,49.95004227153985,4.81575037146864,0.8606639839029876,17,0.19,0.77,0.028,0.032,0.2
23213139,2023-12-04,2062BK1,130.17,9.6,11484.0,1503.0,798.0,4222.0,1779.0,300.0,0.0,6432.0,1026.0,0.0,0.14265625,0.052125,1.04196875,2079.0,0.9313157329832489,49.41230698279626,7.640718562869168,0.8556998556994441,6,0.21,0.78,0.02,0.029,0.21
23313162,2023-12-04,2062BK1,125.6,8.12,9846.0,1860.0,690.0,3004.0,1629.0,176.0,0.0,6849.0,1081.0,0.0,0.14265625,0.052125,1.04196875,1805.0,0.939276099304971,54.53025477663591,5.293548387093928,0.9024930747917438,6,0.21,0.77,0.022,0.039,0.22
23213134,2023-12-04,2830C20MMNC,128.35,0.0,11289.0,1617.0,899.0,4073.0,1735.0,300.0,0.0,6472.0,2118.0,0.0,0.14265625,0.052125,1.04196875,2035.0,0.9999999999922089,50.424620178804645,6.98144712429995,0.8525798525794336,17,0.2,0.75,0.033,0.029,0.23
23213132,2023-12-04,2830C20MMNC,125.08,9.6,9954.0,2091.0,833.0,3675.0,1718.0,304.0,0.0,6658.0,1398.0,0.0,0.14265625,0.052125,1.04196875,2022.0,0.928719928713033,53.22993284255492,4.7604017216619985,0.8496538081103612,17,0.21,0.81,0.033,0.026,0.25
23213128,2023-12-04,2062BK1,116.19,9.6,9591.0,984.0,800.0,2142.0,1711.0,310.0,0.0,6433.0,1022.0,0.0,0.14265625,0.052125,1.04196875,2021.0,0.9236823276816625,55.3662105167797,9.74695121950229,0.8466105888169982,6,0.2,0.74,0.023,0.022,0.2
23213124,2023-12-04,2062BK1,128.8,8.87,10770.0,1488.0,800.0,3996.0,1650.0,317.0,0.0,6305.0,2132.0,0.0,0.14265625,0.052125,1.04196875,1967.0,0.9355705672918169,48.9518633536572,7.237903225801587,0.8388408744276366,6,0.18,0.76,0.03,0.022,0.21
23213136,2023-12-04,2062BK1,129.34,9.6,11235.0,1920.0,913.0,3690.0,1276.0,341.0,297.0,6772.0,1325.0,0.0,0.14265625,0.052125,1.04196875,1914.0,0.9309054267962366,52.35812586939572,5.851562499996953,0.6666666666663184,6,0.21,0.77,0.03,0.03,0.21
23313156,2023-12-04,SAILTOWER6VA,126.16,8.23,9699.0,1971.0,895.0,2035.0,1844.0,0.0,1109.0,6256.0,998.0,263.0,0.14265625,0.052125,1.04196875,2953.0,0.9387603244219158,49.58782498375406,4.920852359206027,0.6244497121569169,68,0.18,1.37,0.026,0.03,0.2
23313173,2023-12-04,2062BK1,125.33,0.0,6975.0,0.0,867.0,1292.0,1732.0,298.0,0.0,2806.0,456.0,0.0,0.14265625,0.052125,1.04196875,2030.0,0.999999999992021,22.388893321452255,6975000000000.0,0.8532019704429294,6,0.2,0.81,0.021,0.026,0.22
23313176,2023-12-04,1786500D,139.37,7.44,10863.0,1773.0,862.0,6306.0,1716.0,241.0,0.0,6684.0,1055.0,380.0,0.14265625,0.052125,1.04196875,1957.0,0.949322253246037,47.958671162746946,6.126903553296037,0.8768523249867773,2,0.19,0.8,0.024,0.04,0.194
23313181,2023-12-04,2062BK1,133.78,9.5,10992.0,1644.0,884.0,3754.0,1730.0,350.0,0.0,6400.0,2351.0,468.0,0.14265625,0.052125,1.04196875,2080.0,0.933696259066627,47.83973688108956,6.686131386857247,0.8317307692303694,6,0.18,0.78,0.017,0.037,0.2
23313159,2023-12-04,2062BK1,121.38,8.07,9516.0,2196.0,796.0,2211.0,1855.0,367.0,0.0,6455.0,1091.0,0.0,0.14265625,0.052125,1.04196875,2222.0,0.9376593279185969,53.180095567200695,4.33333333333136,0.8348334833479591,6,0.17,0.77,0.023,0.037,0.22
23313187,2023-12-04,2062BK1,121.99,10.05,11970.0,1761.0,903.0,4893.0,1710.0,261.0,0.0,6330.0,1983.0,0.0,0.14265625,0.052125,1.04196875,1971.0,0.9238867009927001,51.88949913884835,6.797274275975697,0.867579908675359,6,0.2,0.84,0.024,0.04,0.22
23213145,2023-12-04,2830C20MMNC,129.64,8.48,9510.0,1482.0,841.0,3837.0,1887.0,267.0,182.0,6429.0,1089.0,414.0,0.14265625,0.052125,1.04196875,2336.0,0.9386041123592631,49.591175562715286,6.417004048578666,0.8077910958900651,17,0.21,0.83,0.032,0.038,0.22
23313184,2023-12-04,2062BK1,125.2,9.09,11046.0,2001.0,879.0,3761.0,1666.0,271.0,0.0,6818.0,1641.0,0.0,0.14265625,0.052125,1.04196875,1937.0,0.9323106709290916,54.456869009149706,5.520239880057211,0.8600929272065772,6,0.21,0.76,0.026,0.042,0.2
23313135,2023-12-04,2062BK1,120.65,8.89,11160.0,1470.0,854.0,3741.0,1699.0,305.0,0.0,6213.0,993.0,0.0,0.14265625,0.052125,1.04196875,2004.0,0.931372549012418,51.496062991699155,7.591836734688713,0.8478043912171418,6,0.2,0.76,0.02,0.027,0.2
23313144,2023-12-04,2062BK1,127.98,9.6,9180.0,1995.0,831.0,4893.0,1624.0,271.0,0.0,6544.0,1120.0,0.0,0.14265625,0.052125,1.04196875,1895.0,0.930222416042083,51.13298952921446,4.60150375939619,0.8569920844322655,6,0.18,0.7,0.015,0.027,0.23
23313147,2023-12-04,2830C20MMNC,129.46,8.08,9237.0,2388.0,773.0,2020.0,1755.0,172.0,0.0,6309.0,1005.0,0.0,0.14265625,0.052125,1.04196875,1927.0,0.9412534535339446,48.73319944346723,3.8680904522596866,0.910742086143793,17,0.19,0.77,0.023,0.037,0.22
23313150,2023-12-04,2830C20MMNC,130.52,8.27,9051.0,2154.0,818.0,2180.0,1756.0,264.0,0.0,6637.0,1254.0,157.0,0.14265625,0.052125,1.04196875,2020.0,0.9404135744582433,50.85044437595119,4.201949860722284,0.869306930692639,17,0.19,0.74,0.023,0.03,0.22
23313153,2023-12-04,S.TOWER6VAN,123.43,7.47,9018.0,2658.0,796.0,2464.0,1912.0,0.0,1027.0,6505.0,1037.0,0.0,0.14265625,0.052125,1.04196875,2939.0,0.9429335370439808,52.701936319754495,3.392776523700755,0.6505614154472098,67,0.18,1.37,0.031,0.023,0.23
23313133,2023-12-04,2062BK1,128.98,9.6,9744.0,1425.0,710.0,3589.0,1668.0,277.0,0.0,5880.0,1124.0,0.0,0.14265625,0.052125,1.04196875,1945.0,0.9307259344715636,45.58846332729425,6.837894736837307,0.8575835475573997,6,0.21,0.74,0.04,0.03,0.19
23113141,2023-12-05,2062BK1,121.6,8.49,10047.0,1998.0,801.0,3275.0,1721.0,270.0,0.0,5995.0,941.0,0.0,0.14444444444444443,0.046851851851851846,0.9011111111111111,1991.0,0.934737489423209,49.30098684169983,5.028528528526012,0.8643897538920822,6,0.17,0.7,0.021,0.032,0.2
23113231,2023-12-05,2062BK1,137.02,0.0,11112.0,2214.0,810.0,3563.0,1766.0,257.0,0.0,6439.0,1058.0,0.0,0.14444444444444443,0.046851851851851846,0.9011111111111111,2023.0,0.9999999999927018,46.993139687293876,5.01897018969963,0.872960949085085,6,0.19,0.83,0.03,0.039,0.25
23113189,2023-12-05,2062BK1,126.81,7.54,11931.0,1086.0,930.0,3769.0,1502.0,223.0,0.0,6592.0,1038.0,0.0,0.14444444444444443,0.046851851851851846,0.9011111111111111,1725.0,0.9438779307707937,51.98328207513616,10.98618784529375,0.8707246376806547,6,0.2,0.84,0.029,0.042,0.21
23113192,2023-12-05,2830C20MMNC,122.48,9.89,12042.0,1056.0,822.0,2771.0,1658.0,216.0,0.0,6409.0,1012.0,0.0,0.14444444444444443,0.046851851851851846,0.9011111111111111,1874.0,0.9252851854579944,52.32691051557538,11.403409090898291,0.8847385272140423,17,0.17,0.77,0.03,0.032,0.21
23113195,2023-12-05,2062BK1,133.31,8.87,11247.0,552.0,930.0,3392.0,1712.0,301.0,0.0,6585.0,1032.0,0.0,0.14444444444444443,0.046851851851851846,0.9011111111111111,2013.0,0.9376142917362666,49.396144324886386,20.37499999996309,0.8504719324387231,6,0.2,0.82,0.035,0.03,0.24
23113197,2023-12-05,2062BK1,122.76,7.28,12240.0,1161.0,884.0,4035.0,1685.0,305.0,0.0,6031.0,1071.0,0.0,0.14444444444444443,0.046851851851851846,0.9011111111111111,1990.0,0.9440172254618272,49.12838057959328,10.542635658905649,0.846733668341283,6,0.2,0.78,0.029,0.035,0.22
23113201,2023-12-05,2062BK1,126.37,8.15,11553.0,990.0,581.0,3045.0,1711.0,314.0,0.0,6277.0,955.0,0.0,0.14444444444444443,0.046851851851851846,0.9011111111111111,2025.0,0.9394142134928679,49.67159927158604,11.669696969685182,0.8449382716045211,6,0.22,0.92,0.036,0.037,0.23
23113203,2023-12-05,SEQRFE550D,132.73,0.0,11817.0,3258.0,797.0,1074.0,1671.0,288.0,321.0,6439.0,1043.0,366.0,0.14444444444444443,0.046851851851851846,0.9011111111111111,2280.0,0.999999999992466,48.51201687600007,3.627071823203307,0.7328947368417839,73,0.18,0.86,0.033,0.032,0.22
23113212,2023-12-05,2062BK1,136.45,0.0,11718.0,3951.0,789.0,1620.0,1792.0,317.0,0.0,6496.0,1194.0,0.0,0.14444444444444443,0.046851851851851846,0.9011111111111111,2109.0,0.9999999999926714,47.60718211764305,2.965831435078976,0.8496917970598152,6,0.19,0.85,0.04,0.041,0.21
23113234,2023-12-05,2062BK1,136.89,0.0,9525.0,3180.0,805.0,4114.0,1794.0,285.0,0.0,700.0,195.0,0.0,0.14444444444444443,0.046851851851851846,0.9011111111111111,2079.0,0.999999999992695,5.1135948571472465,2.995283018866983,0.8629148629144479,6,0.22,0.81,0.03,0.026,0.21
23313193,2023-12-05,2062BK1,123.03,10.04,11952.0,1632.0,881.0,5236.0,1643.0,281.0,0.0,6325.0,3417.0,0.0,0.14444444444444443,0.046851851851851846,0.9011111111111111,1924.0,0.9245509881947507,51.41022514791993,7.3235294117602185,0.8539501039496601,6,0.18,0.79,0.03,0.035,0.19
23213213,2023-12-05,2830C20MMNC,128.44,8.27,10869.0,2295.0,797.0,1856.0,1711.0,294.0,0.0,6502.0,1024.0,429.0,0.14444444444444443,0.046851851851851846,0.9011111111111111,2005.0,0.9395069855830627,50.62285892205993,4.7359477124162375,0.8533665835407215,17,0.21,0.78,0.026,0.031,0.24
23313137,2023-12-05,2062BK1,115.32,9.29,11991.0,963.0,854.0,3039.0,1681.0,237.0,0.0,5640.0,895.0,0.0,0.14444444444444443,0.046851851851851846,0.9011111111111111,1918.0,0.9254473958677036,48.907388136932816,12.4517133956257,0.8764337851924523,6,0.19,0.76,0.018,0.026,0.21
23313239,2023-12-05,S.TOWER6VAN,128.42,9.07,11439.0,1794.0,688.0,2396.0,2434.0,146.0,491.0,612.0,2029.0,0.0,0.14444444444444443,0.046851851851851846,0.9011111111111111,3071.0,0.9340315659252745,4.7656128328549645,6.376254180598453,0.7925757082381008,67,0.18,1.36,0.031,0.027,0.23
23213227,2023-12-05,2062BK1,130.99,8.15,10458.0,1620.0,792.0,2667.0,1708.0,257.0,0.0,6746.0,1121.0,0.0,0.14444444444444443,0.046851851851851846,0.9011111111111111,1965.0,0.9414259019624737,51.50011451216505,6.4555555555515705,0.8692111959283109,6,0.18,0.73,0.023,0.03,0.2
23313190,2023-12-05,2062BK1,128.33,7.89,12477.0,1608.0,868.0,4268.0,1652.0,325.0,0.0,6015.0,2751.0,0.0,0.14444444444444443,0.046851851851851846,0.9011111111111111,1977.0,0.9420789898624133,46.871347307357034,7.7593283582041295,0.8356095093571899,6,0.19,0.76,0.025,0.033,0.2
23213094,2023-12-05,2062BK1,128.79,9.28,9642.0,2217.0,1017.0,207.0,1762.0,240.0,0.0,7122.0,1137.0,0.0,0.14444444444444443,0.046851851851851846,0.9011111111111111,2002.0,0.9327877163689956,55.29932448128505,4.34912043301563,0.8801198801194405,6,0.18,0.71,0.039,0.023,0.17
23213191,2023-12-05,2062BK1,0.0,7.51,12060.0,0.0,943.0,3510.0,1647.0,287.0,0.0,6267.0,1229.0,0.0,0.14444444444444443,0.046851851851851846,0.9011111111111111,1934.0,0.0,6267000000000.0,12060000000000.0,0.8516028955528172,6,0.18,0.79,0.021,0.032,0.21
23313233,2023-12-05,2062BK1,0.0,7.44,10287.0,1827.0,702.0,3346.0,1746.0,248.0,0.0,6502.0,1412.0,0.0,0.14444444444444443,0.046851851851851846,0.9011111111111111,1994.0,0.0,6502000000000.0,5.6305418719181,0.8756268806414866,6,0.2,0.75,0.019,0.038,0.2
23213194,2023-12-05,2830C20MMNC,122.97,9.93,11520.0,1356.0,748.0,1120.0,1657.0,283.0,149.0,6425.0,998.0,418.0,0.14444444444444443,0.046851851851851846,0.9011111111111111,2089.0,0.9252821670359271,52.24851589776166,8.495575221232674,0.7932024892289166,17,0.21,0.82,0.025,0.033,0.24
23213215,2023-12-05,2062BK1,135.59,8.31,10551.0,0.0,896.0,4590.0,1711.0,277.0,0.0,6556.0,1575.0,253.0,0.14444444444444443,0.046851851851851846,0.9011111111111111,1988.0,0.9422515635792755,48.35164835129175,10551000000000.0,0.8606639839029876,6,0.18,0.77,0.036,0.036,0.18
23213218,2023-12-05,2062BK1,116.64,7.53,10185.0,0.0,806.0,3686.0,1701.0,304.0,0.0,6013.0,1075.0,340.0,0.14444444444444443,0.046851851851851846,0.9011111111111111,2005.0,0.9393573326814902,51.551783264304255,10185000000000.0,0.8483790523686542,6,0.2,0.79,0.032,0.04,0.2
23213221,2023-12-05,S.TOWER6VAN,124.92,8.15,14718.0,1005.0,704.0,3305.0,2406.0,0.0,483.0,6351.0,1046.0,0.0,0.14444444444444443,0.046851851851851846,0.9011111111111111,2889.0,0.9387540392204198,50.84053794387736,14.644776119388414,0.8328141225334604,67,0.17,1.32,0.029,0.035,0.21
23213235,2023-12-05,2830C20MMNC,123.63,7.48,11313.0,1155.0,803.0,2014.0,1725.0,257.0,0.0,6310.0,972.0,280.0,0.14444444444444443,0.046851851851851846,0.9011111111111111,1982.0,0.9429486690493255,51.0393917329852,9.794805194796714,0.8703329969723157,17,0.19,0.76,0.022,0.034,0.22
23213232,2023-12-05,2830C20MMNC,138.39,0.0,10533.0,1326.0,800.0,2040.0,1714.0,253.0,0.0,6918.0,1122.0,0.0,0.14444444444444443,0.046851851851851846,0.9011111111111111,1967.0,0.9999999999927741,49.989161066189844,7.943438914021159,0.871377732587254,17,0.21,0.74,0.022,0.027,0.21
23213223,2023-12-05,2062BK1,122.79,7.43,8214.0,951.0,784.0,3084.0,1701.0,294.0,0.0,6714.0,1767.0,0.0,0.14444444444444443,0.046851851851851846,0.9011111111111111,1995.0,0.9429427123257339,54.678719765007905,8.637223974754324,0.8526315789469411,6,0.18,0.8,0.024,0.028,0.2
23213210,2023-12-05,2830C20MMNC,131.28,8.47,10911.0,1500.0,861.0,2400.0,1623.0,304.0,149.0,6707.0,1118.0,316.0,0.14444444444444443,0.046851851851851846,0.9011111111111111,2076.0,0.9393917710129561,51.0892748320301,7.273999999995151,0.7817919075140742,17,0.19,0.75,0.027,0.04,0.24
23313230,2023-12-05,2062BK1,133.4,7.28,10578.0,1524.0,803.0,3114.0,1718.0,240.0,0.0,6499.0,1150.0,0.0,0.14444444444444443,0.046851851851851846,0.9011111111111111,1958.0,0.9482513505761427,48.71814092917003,6.940944881885209,0.877425944841227,6,0.19,0.76,0.022,0.035,0.21
23213225,2023-12-05,2062BK1,140.46,8.15,11124.0,1068.0,811.0,3714.0,1725.0,297.0,0.0,6786.0,1821.0,0.0,0.14444444444444443,0.046851851851851846,0.9011111111111111,2022.0,0.9451584684681706,48.31268688560222,10.415730337068899,0.8531157270025455,6,0.18,0.76,0.017,0.031,0.21
23313226,2023-12-05,S.TOWER6VAN,132.53,7.28,10671.0,1512.0,812.0,3039.0,2471.0,189.0,410.0,6298.0,1016.0,0.0,0.14444444444444443,0.046851851851851846,0.9011111111111111,3070.0,0.9479293326589806,47.52131592811046,7.0575396825350145,0.8048859934850798,67,0.16,1.28,0.031,0.034,0.22
23313208,2023-12-05,SEQRFE550D,123.06,7.8,10041.0,1962.0,876.0,2469.0,1742.0,257.0,0.0,6406.0,1016.0,0.0,0.14444444444444443,0.046851851851851846,0.9011111111111111,1999.0,0.9403943145274308,52.05590768688399,5.117737003055495,0.8714357178584935,73,0.22,0.79,0.026,0.035,0.24
23313228,2023-12-05,S.TOWER6VAN,130.16,8.29,10269.0,1515.0,771.0,2913.0,2353.0,0.0,227.0,6493.0,1049.0,0.0,0.14444444444444443,0.046851851851851846,0.9011111111111111,2580.0,0.9401227880033217,49.88475722149751,6.778217821777704,0.9120155038756155,67,0.17,1.28,0.027,0.042,0.22
23313207,2023-12-05,2062BK1,122.99,8.15,9912.0,2058.0,889.0,1997.0,1691.0,304.0,0.0,6669.0,1052.0,0.0,0.14444444444444443,0.046851851851851846,0.9011111111111111,1995.0,0.937852676521749,54.223920643513914,4.816326530609905,0.8476190476186227,6,0.2,0.75,0.019,0.032,0.23
23313206,2023-12-05,SEQRFE550D,127.12,8.09,10179.0,2025.0,834.0,1995.0,1727.0,251.0,0.0,2587.0,601.0,0.0,0.14444444444444443,0.046851851851851846,0.9011111111111111,1978.0,0.9401671473933869,20.350849590777603,5.026666666664185,0.8731041456011764,73,0.22,0.8,0.023,0.035,0.24
23313205,2023-12-05,2062BK1,131.79,8.15,12573.0,2064.0,756.0,2058.0,1735.0,288.0,0.0,6397.0,1007.0,0.0,0.14444444444444443,0.046851851851851846,0.9011111111111111,2023.0,0.9417607546023885,48.53934289362972,6.0915697674389095,0.8576371725156413,6,0.19,0.79,0.029,0.042,0.22
23313204,2023-12-05,1786500D,127.63,8.8,10917.0,1980.0,904.0,3186.0,1732.0,366.0,0.0,6200.0,1126.0,0.0,0.14444444444444443,0.046851851851851846,0.9011111111111111,2098.0,0.9354980576051052,48.577920551213836,5.513636363633579,0.8255481410863558,2,0.25,0.83,0.022,0.036,0.251
23313211,2023-12-05,SEQRFE550D,124.29,8.15,10371.0,3066.0,915.0,1006.0,1754.0,247.0,0.0,6500.0,1023.0,0.0,0.14444444444444443,0.046851851851851846,0.9011111111111111,2001.0,0.9384627000835213,52.297047227835726,3.3825831702533,0.8765617191399917,73,0.2,0.83,0.018,0.033,0.22
23313202,2023-12-05,2830C20MMNC,143.38,0.0,13851.0,1968.0,930.0,5644.0,1749.0,319.0,0.0,6899.0,1167.0,0.0,0.14444444444444443,0.046851851851851846,0.9011111111111111,2068.0,0.9999999999930256,48.11689217430523,7.038109756093985,0.8457446808506549,17,0.2,0.75,0.028,0.037,0.23
23313198,2023-12-05,2062BK1,127.23,4.74,11943.0,1542.0,815.0,5903.0,1634.0,299.0,0.0,6634.0,1136.0,0.0,0.14444444444444443,0.046851851851851846,0.9011111111111111,1933.0,0.964082746071349,52.14179045781543,7.745136186765405,0.8453181583027184,6,0.2,0.8,0.028,0.028,0.2
23313196,2023-12-05,2062BK1,126.83,7.28,11910.0,1992.0,863.0,5169.0,1679.0,228.0,0.0,6302.0,1019.0,0.0,0.14444444444444443,0.046851851851851846,0.9011111111111111,1907.0,0.9457162031097928,49.6885594886881,5.9789156626476005,0.8804404824326794,6,0.19,0.79,0.031,0.035,0.23
23313214,2023-12-05,1786550D,126.62,8.15,10989.0,1137.0,773.0,2892.0,1724.0,308.0,0.0,6292.0,1008.0,383.0,0.14444444444444443,0.046851851851851846,0.9011111111111111,2032.0,0.9395266008685945,49.69199178605518,9.664907651706539,0.8484251968499762,3,0.21,0.81,0.02,0.04,0.24
23313217,2023-12-05,1786500D,133.7,7.48,10314.0,2307.0,812.0,3031.0,1746.0,247.0,0.0,6296.0,1014.0,365.0,0.14444444444444443,0.046851851851851846,0.9011111111111111,1993.0,0.9470179912101785,47.09050112156253,4.470741222364772,0.8760662318109002,2,0.17,0.73,0.024,0.04,0.208
23313220,2023-12-05,2062BK1,123.2,7.88,9651.0,2193.0,809.0,2907.0,1719.0,264.0,0.0,6392.0,1020.0,269.0,0.14444444444444443,0.046851851851851846,0.9011111111111111,1983.0,0.9398840402735743,51.88311688269575,4.400820793431646,0.8668683812401075,6,0.2,0.73,0.027,0.04,0.2
23313224,2023-12-05,S.TOWER6VAN,126.66,7.28,10275.0,1458.0,815.0,2461.0,2439.0,37.0,393.0,6592.0,1059.0,0.0,0.14444444444444443,0.046851851851851846,0.9011111111111111,2869.0,0.9456473047562667,52.04484446508728,7.047325102875825,0.8501219937257406,67,0.17,1.32,0.025,0.033,0.23
23313200,2023-12-05,1786550D,123.78,7.48,12972.0,1530.0,867.0,5353.0,1668.0,278.0,0.0,6472.0,1045.0,0.0,0.14444444444444443,0.046851851851851846,0.9011111111111111,1946.0,0.943013865603055,52.28631442840292,8.478431372543477,0.8571428571424167,3,0.21,0.78,0.03,0.04,0.21
23313209,2023-12-05,2062BK1,124.0,8.15,9984.0,2016.0,906.0,2491.0,1693.0,261.0,0.0,6403.0,1055.0,0.0,0.14444444444444443,0.046851851851851846,0.9011111111111111,1954.0,0.9383276579573339,51.63709677377712,4.952380952378496,0.8664278403270899,6,0.19,0.71,0.022,0.036,0.21
23113280,2023-12-06,2830C20MMNC,128.89,0.0,10758.0,3648.0,885.0,4828.0,1692.0,240.0,0.0,6089.0,1072.0,0.0,0.15603225806451612,0.03487096774193548,1.073741935483871,1932.0,0.9999999999922415,47.241834121753115,2.9490131578939285,0.8757763975150746,17,0.23,0.88,0.035,0.024,0.18
23113278,2023-12-06,2062BK1,132.86,0.0,10854.0,3630.0,789.0,4649.0,1739.0,247.0,0.0,6224.0,1155.0,0.0,0.15603225806451612,0.03487096774193548,1.073741935483871,1986.0,0.9999999999924734,46.846304380198355,2.9900826446272757,0.8756294058404454,6,0.22,0.8,0.037,0.03,0.2
23113276,2023-12-06,2062BK1,132.4,0.0,11709.0,3582.0,812.0,4774.0,1678.0,260.0,0.0,275.0,936.0,0.0,0.15603225806451612,0.03487096774193548,1.073741935483871,1938.0,0.9999999999924473,2.077039274908784,3.268844221104615,0.865841073270967,6,0.21,0.8,0.024,0.023,0.22
23113274,2023-12-06,SEQR500D,134.62,0.0,11682.0,3762.0,767.0,4730.0,1750.0,265.0,0.0,6672.0,1165.0,0.0,0.15603225806451612,0.03487096774193548,1.073741935483871,2015.0,0.9999999999925717,49.56172931176971,3.1052631578939116,0.8684863523568891,72,0.19,0.79,0.027,0.026,0.19
23113272,2023-12-06,2830C20MMNC,127.29,0.0,12162.0,4074.0,827.0,4466.0,1759.0,247.0,0.0,5616.0,997.0,0.0,0.15603225806451612,0.03487096774193548,1.073741935483871,2006.0,0.9999999999921438,44.11972660818509,2.985272459498531,0.8768693918240893,17,0.2,0.78,0.03,0.028,0.2
23113268,2023-12-06,1786500D,132.59,0.0,11388.0,3495.0,822.0,1897.0,1703.0,250.0,0.0,6479.0,1203.0,0.0,0.15603225806451612,0.03487096774193548,1.073741935483871,1953.0,0.999999999992458,48.86492193944593,3.258369098711514,0.871991807475232,2,0.2,0.81,0.036,0.028,0.267
23113266,2023-12-06,2062BK1,127.2,0.0,10875.0,3630.0,794.0,2200.0,1760.0,301.0,0.0,5541.0,931.0,344.0,0.15603225806451612,0.03487096774193548,1.073741935483871,2061.0,0.9999999999921383,43.56132075437451,2.995867768594216,0.8539543910718806,6,0.2,0.78,0.028,0.027,0.21
23113260,2023-12-06,2062BK1,130.7,0.0,11847.0,3297.0,764.0,3209.0,1782.0,277.0,0.0,5825.0,961.0,361.0,0.15603225806451612,0.03487096774193548,1.073741935483871,2059.0,0.999999999992349,44.567712317945166,3.5932666060043696,0.865468674113227,6,0.2,0.8,0.027,0.028,0.24
23113257,2023-12-06,SEQRFE550D,130.82,0.0,11859.0,3231.0,810.0,4202.0,1746.0,294.0,0.0,5998.0,1062.0,261.0,0.15603225806451612,0.03487096774193548,1.073741935483871,2040.0,0.999999999992356,45.84925852281113,3.670380687092643,0.8558823529407569,73,0.19,0.79,0.028,0.03,0.22
23113282,2023-12-06,1786500D,136.34,0.0,10260.0,1245.0,822.0,7426.0,1820.0,292.0,0.0,6209.0,1079.0,0.0,0.15603225806451612,0.03487096774193548,1.073741935483871,2112.0,0.9999999999926654,45.54056036346237,8.240963855415067,0.8617424242420162,2,0.21,0.76,0.029,0.027,0.189
23113248,2023-12-06,2062BK1,130.55,0.0,9462.0,2517.0,864.0,3724.0,1789.0,263.0,0.0,6134.0,1014.0,0.0,0.15603225806451612,0.03487096774193548,1.073741935483871,2052.0,0.9999999999923401,46.9858291838607,3.7592371871260393,0.8718323586740391,6,0.19,0.74,0.029,0.032,0.22
23213258,2023-12-06,2062BK1,122.17,7.87,9969.0,1509.0,789.0,2576.0,1694.0,250.0,162.0,6202.0,983.0,312.0,0.15603225806451612,0.03487096774193548,1.073741935483871,2106.0,0.9394801599435599,50.765327002940445,6.606361829021467,0.8043684710347557,6,0.22,0.81,0.02,0.028,0.23
23213238,2023-12-06,SEQRFE550D,121.62,8.73,8646.0,2433.0,806.0,2045.0,1512.0,226.0,0.0,6217.0,989.0,0.0,0.15603225806451612,0.03487096774193548,1.073741935483871,1738.0,0.9330264671965247,51.11823713163034,3.5536374845854692,0.8699654775599137,73,0.19,0.75,0.029,0.028,0.24
23113241,2023-12-06,2830C20HMNAK,129.27,0.0,10002.0,2232.0,812.0,3938.0,2432.0,0.0,585.0,252.0,2083.0,0.0,0.15603225806451612,0.03487096774193548,1.073741935483871,3017.0,0.9999999999922643,1.9494082153481131,4.481182795696917,0.8060987736159079,15,0.17,1.32,0.029,0.031,0.2
23213284,2023-12-06,2830C20MMNC,123.91,8.16,12414.0,1845.0,688.0,8988.0,1711.0,256.0,0.0,6833.0,1136.0,214.0,0.15603225806451612,0.03487096774193548,1.073741935483871,1967.0,0.9382145831684848,55.14486320672145,6.728455284549199,0.8698525673610219,17,0.23,0.86,0.03,0.022,0.21
23213281,2023-12-06,2062BK1,135.07,7.26,10926.0,1764.0,701.0,3852.0,1701.0,270.0,0.0,6620.0,1099.0,0.0,0.15603225806451612,0.03487096774193548,1.073741935483871,1971.0,0.9489917796603037,49.01162360221359,6.193877551016897,0.8630136986296991,6,0.2,0.76,0.032,0.029,0.19
23213279,2023-12-06,2830C20MMNC,124.91,7.46,11040.0,1716.0,894.0,3528.0,1762.0,310.0,0.0,6303.0,1046.0,665.0,0.15603225806451612,0.03487096774193548,1.073741935483871,2072.0,0.943642819362819,50.46033143823185,6.433566433562684,0.85038610038569,17,0.22,0.79,0.027,0.028,0.2
23213277,2023-12-06,2830C20MMNC,132.9,0.0,10890.0,1875.0,877.0,3444.0,1630.0,290.0,0.0,5228.0,888.0,0.0,0.15603225806451612,0.03487096774193548,1.073741935483871,1920.0,0.9999999999924756,39.33784800572357,5.807999999996903,0.8489583333328912,17,0.21,0.76,0.017,0.018,0.23
23213275,2023-12-06,2830C20MMNC,125.45,8.15,10803.0,1872.0,814.0,3369.0,1698.0,280.0,0.0,7282.0,1338.0,0.0,0.15603225806451612,0.03487096774193548,1.073741935483871,1978.0,0.9389970059809957,58.04703068905502,5.770833333330251,0.8584428715870281,17,0.21,0.76,0.021,0.022,0.22
23213273,2023-12-06,SEQRFE550D,125.0,8.0,11139.0,1941.0,811.0,3074.0,1681.0,290.0,0.0,6558.0,1085.0,0.0,0.15603225806451612,0.03487096774193548,1.073741935483871,1971.0,0.9398496240530839,52.46399999958029,5.738794435854849,0.8528665651948996,73,0.2,0.76,0.019,0.028,0.24
23213271,2023-12-06,2062BK1,122.87,0.0,11052.0,969.0,792.0,3038.0,1691.0,273.0,0.0,6139.0,1036.0,0.0,0.15603225806451612,0.03487096774193548,1.073741935483871,1964.0,0.9999999999918613,49.96337592536857,11.405572755406187,0.8609979633396838,6,0.21,0.84,0.029,0.032,0.25
23213269,2023-12-06,2062BK1,129.65,0.0,10656.0,2400.0,795.0,4038.0,1684.0,287.0,0.0,6553.0,1711.0,0.0,0.15603225806451612,0.03487096774193548,1.073741935483871,1971.0,0.9999999999922871,50.543771692629825,4.43999999999815,0.8543886352101195,6,0.18,0.79,0.021,0.021,0.24
23213267,2023-12-06,SEQRFE550D,125.93,0.0,11439.0,2001.0,797.0,4660.0,1677.0,310.0,162.0,6497.0,1135.0,0.0,0.15603225806451612,0.03487096774193548,1.073741935483871,2149.0,0.999999999992059,51.59215437106652,5.716641679157563,0.7803629595156909,73,0.19,0.78,0.026,0.026,0.21
23213265,2023-12-06,SEQRFE550D,133.05,0.0,11109.0,2025.0,803.0,4466.0,1691.0,294.0,152.0,6505.0,1174.0,0.0,0.15603225806451612,0.03487096774193548,1.073741935483871,2137.0,0.9999999999924841,48.891394212334525,5.485925925923217,0.7912962096393115,73,0.2,0.76,0.021,0.025,0.23
23213263,2023-12-06,S.TOWER6VAN,121.23,8.87,11388.0,1995.0,800.0,3553.0,2541.0,138.0,520.0,6394.0,1153.0,0.0,0.15603225806451612,0.03487096774193548,1.073741935483871,3199.0,0.9318216756269654,52.74272044829875,5.708270676688868,0.7943107221004082,67,0.19,1.34,0.023,0.026,0.22
23213261,2023-12-06,SEQRFE550D,127.31,0.0,11772.0,2004.0,803.0,4081.0,1704.0,300.0,159.0,6486.0,1086.0,0.0,0.15603225806451612,0.03487096774193548,1.073741935483871,2163.0,0.9999999999921452,50.94650852210395,5.874251497003057,0.7877947295419382,73,0.19,0.8,0.022,0.026,0.2
23111279,2023-12-06,C20MMNATLT,123.07,9.59,9207.0,1098.0,0.0,1762.0,0.0,0.0,0.0,6342.0,1067.0,0.0,0.15603225806451612,0.03487096774193548,1.073741935483871,0.0,0.9277099351656286,51.53164865481814,8.385245901631707,0.0,41,0.21,0.8,0.024,0.021,0.2
23213255,2023-12-06,SEQRFE550D,123.67,7.87,10917.0,1812.0,803.0,3253.0,1698.0,324.0,155.0,6504.0,1153.0,353.0,0.15603225806451612,0.03487096774193548,1.073741935483871,2177.0,0.940170290398813,52.5915743506704,6.024834437082768,0.779972439136068,73,0.2,0.77,0.019,0.025,0.21
23213249,2023-12-06,S.TOWER6VAN,125.59,7.46,8718.0,1335.0,814.0,1916.0,2511.0,98.0,537.0,768.0,3895.0,0.0,0.15603225806451612,0.03487096774193548,1.073741935483871,3146.0,0.9439308530556638,6.115136555409546,6.530337078646794,0.7981563890652262,67,0.18,1.35,0.026,0.026,0.22
23213247,2023-12-06,S.TOWER6VAN,124.53,7.53,8724.0,1494.0,803.0,2769.0,2457.0,94.0,489.0,6177.0,962.0,0.0,0.15603225806451612,0.03487096774193548,1.073741935483871,3040.0,0.9429804634185751,49.602505419982315,5.839357429714967,0.8082236842102605,67,0.18,1.35,0.024,0.028,0.26
23213243,2023-12-06,2062BK1,125.39,9.59,8730.0,1506.0,811.0,2019.0,1674.0,243.0,0.0,6749.0,1050.0,0.0,0.15603225806451612,0.03487096774193548,1.073741935483871,1917.0,0.9289524373912511,53.824068904587094,5.796812749000135,0.8732394366192628,6,0.21,0.78,0.02,0.034,0.21
23213240,2023-12-06,2062BK1,124.85,8.88,9852.0,2223.0,577.0,2820.0,1650.0,263.0,0.0,6525.0,1116.0,0.0,0.15603225806451612,0.03487096774193548,1.073741935483871,1913.0,0.9335975472898109,52.26271525789137,4.431848852899491,0.8625196027177927,6,0.19,0.77,0.02,0.03,0.22
23213229,2023-12-06,2830C20MMNC,128.55,8.32,10689.0,2418.0,800.0,3509.0,1782.0,250.0,0.0,6726.0,1645.0,0.0,0.15603225806451612,0.03487096774193548,1.073741935483871,2032.0,0.939212391313369,52.32205367520559,4.420595533496931,0.8769685039365763,17,0.18,0.72,0.016,0.032,0.21
23113237,2023-12-06,2062BK1,131.04,0.0,10008.0,3219.0,814.0,3629.0,1769.0,287.0,0.0,6200.0,1018.0,0.0,0.15603225806451612,0.03487096774193548,1.073741935483871,2056.0,0.9999999999923688,47.313797313436254,3.1090400745563502,0.8604085603108655,6,0.2,0.76,0.032,0.036,0.21
23113244,2023-12-06,SEQR500D,130.8,0.0,9618.0,2811.0,792.0,3880.0,1776.0,261.0,0.0,824.0,156.0,0.0,0.15603225806451612,0.03487096774193548,1.073741935483871,2037.0,0.9999999999923548,6.299694189554284,3.421558164353105,0.8718703976431655,72,0.19,0.83,0.026,0.031,0.23
23313253,2023-12-06,S.TOWER6VAN,120.13,7.43,10707.0,2415.0,0.0,3701.0,2478.0,95.0,415.0,6594.0,1045.0,327.0,0.15603225806451612,0.03487096774193548,1.073741935483871,2988.0,0.9417529005884151,54.89053525301848,4.433540372668972,0.8293172690760277,67,0.19,1.36,0.03,0.032,0.23
23313262,2023-12-06,2062BK1,130.08,0.0,11730.0,1554.0,820.0,5220.0,1664.0,285.0,0.0,6144.0,992.0,325.0,0.15603225806451612,0.03487096774193548,1.073741935483871,1949.0,0.9999999999923125,47.232472324360145,7.548262548257691,0.8537711646994081,6,0.2,0.79,0.026,0.026,0.22
23313250,2023-12-06,S.TOWER6VAN,132.1,7.43,7905.0,1788.0,0.0,2051.0,2493.0,72.0,454.0,6111.0,963.0,370.0,0.15603225806451612,0.03487096774193548,1.073741935483871,3019.0,0.9467498029029833,46.260408780876155,4.421140939594843,0.8257701225568645,67,0.19,1.37,0.034,0.026,0.26
23313246,2023-12-06,SEQRFE550D,123.43,7.27,8895.0,1809.0,702.0,2027.0,1762.0,298.0,0.0,6507.0,1025.0,0.0,0.15603225806451612,0.03487096774193548,1.073741935483871,2060.0,0.944376434575789,52.71813983591737,4.917081260362124,0.8553398058248275,73,0.19,0.79,0.017,0.026,0.2
23313245,2023-12-06,2062BK1,126.85,9.06,9900.0,888.0,680.0,2034.0,1524.0,248.0,0.0,5998.0,1311.0,0.0,0.15603225806451612,0.03487096774193548,1.073741935483871,1772.0,0.9333382385333432,47.28419392946564,11.148648648636094,0.860045146726377,6,0.2,0.76,0.019,0.034,0.2
23313242,2023-12-06,ASP1239,122.76,9.26,9903.0,1779.0,908.0,2419.0,1139.0,198.0,0.0,462.0,97.0,6216.0,0.15603225806451612,0.03487096774193548,1.073741935483871,1337.0,0.9298591122486756,3.7634408601843967,5.566610455308844,0.8519072550479792,24,0.45,0.76,0.015,0.021,0.26
