Repository: SiddharthKumar268/FerroMind

# FerroMind
*Ferro-Alloy Optimisation using Machine Learning*
**SAIL Durgapur Steel Plant | Steel Melting Shop**
Intern: Siddharth Kumar | FY 2023-24 to FY 2025-26

---

## Quick Start

```bash

# 2. Place raw Excel files in data/raw/

## Dataset

| | |
|---|---|
| Total heats after cleaning | 47,421 |
| Training set | 37,936 heats (Apr 2023 – Jun 2025) |
| Test set | 9,485 heats (Jun 2025 – Dec 2025) |
| Input features | 21 (16 raw + 5 engineered) |
| Target variables | Mn, Si, C, S, P |
| BOF grades | 76 distinct grades |
| Split method | Chronological 80/20 — no shuffle, no leakage |

---

File: data/processed/sms_train.csv (part 78 of 253)
Heat_Number,Date,BOF Grade Code,Hot Metal Addn. Weight,Scrap Addn. Weight,Lime Into Converter,Dolomite Into Converter,Lime Into Ladle,Iron Ore Into Converter,SIMN Into Ladle,FESI Into Ladle,FEMN Into Ladle,Measered O2 Mainblow II,Duration of Mainblow I/II,Measered O2 2nd Blow,HM_P,HM_S,HM_Si,Total_FA_Ladle,HM_Ratio,O2_per_ton_HM,Lime_Dolo_Ratio,SiMn_FA_Fraction,Grade_Encoded,C,Mn,P,S,Si
23313264,2023-12-06,2062BK1,124.3,9.49,12591.0,0.0,791.0,2689.0,1677.0,342.0,0.0,6697.0,1118.0,528.0,0.15603225806451612,0.03487096774193548,1.073741935483871,2019.0,0.9290679422906865,53.877715204715386,12591000000000.0,0.830609212481015,6,0.21,0.75,0.024,0.027,0.16
23313256,2023-12-06,S.TOWER6VAN,128.07,8.88,10635.0,2628.0,0.0,2755.0,2451.0,128.0,443.0,6304.0,1007.0,318.0,0.15603225806451612,0.03487096774193548,1.073741935483871,3022.0,0.9351588170796996,49.223081127124054,4.046803652966497,0.8110522832558534,67,0.19,1.32,0.039,0.028,0.23
23313287,2023-12-06,1786500D,125.6,7.43,12129.0,2046.0,970.0,3931.0,1773.0,285.0,0.0,6820.0,1501.0,0.0,0.15603225806451612,0.03487096774193548,1.073741935483871,2058.0,0.9441479365485669,54.299363056892524,5.928152492665724,0.8615160349850042,2,0.21,0.86,0.037,0.026,0.198
23313259,2023-12-06,S.TOWER6VAN,130.1,8.88,11316.0,1650.0,856.0,4208.0,2493.0,2.0,437.0,6593.0,1050.0,270.0,0.15603225806451612,0.03487096774193548,1.073741935483871,2932.0,0.9361059145133394,50.67640276671272,6.858181818177662,0.8502728512957537,67,0.18,1.31,0.025,0.027,0.22
23313236,2023-12-06,2062BK1,127.68,10.21,10938.0,1773.0,707.0,3500.0,1783.0,242.0,0.0,6404.0,1067.0,0.0,0.15603225806451612,0.03487096774193548,1.073741935483871,2025.0,0.9259554717461314,50.15664160361719,6.169204737729177,0.880493827160059,6,0.17,0.8,0.02,0.03,0.2
23313305,2023-12-07,1786500D,131.43,6.07,13023.0,2868.0,724.0,1497.0,1688.0,237.0,0.0,6372.0,1005.0,0.0,0.1548125,0.03571875,1.1191875,1925.0,0.955854545447594,48.4820817161342,4.540794979077915,0.8768831168826614,2,0.24,0.79,0.021,0.021,0.221
23313335,2023-12-07,2062BK1,132.3,0.0,5055.0,1083.0,796.0,651.0,1713.0,245.0,0.0,2002.0,335.0,377.0,0.1548125,0.03571875,1.1191875,1958.0,0.9999999999924415,15.132275132160753,4.667590027696521,0.8748723186920966,6,0.2,0.78,0.017,0.013,0.19
23313323,2023-12-07,2830C20MMNC,134.5,0.0,9432.0,0.0,778.0,2958.0,1745.0,305.0,0.0,4102.0,732.0,326.0,0.1548125,0.03571875,1.1191875,2050.0,0.9999999999925652,30.49814126371377,9432000000000.0,0.8512195121947067,17,0.21,0.74,0.016,0.02,0.2
23313319,2023-12-07,2062BK1,125.13,10.21,11994.0,1677.0,831.0,2580.0,1763.0,343.0,0.0,6673.0,1120.0,322.0,0.1548125,0.03571875,1.1191875,2106.0,0.9245603664775782,53.32853831972086,7.152057245076236,0.837132003798273,6,0.18,0.8,0.023,0.024,0.19
23313339,2023-12-07,2830C20MMNC,130.21,0.0,11700.0,1623.0,820.0,5234.0,1789.0,278.0,0.0,6170.0,1317.0,358.0,0.1548125,0.03571875,1.1191875,2067.0,0.9999999999923201,47.384993471719646,7.208872458405909,0.8655055636183524,17,0.2,0.82,0.022,0.031,0.22
23113291,2023-12-07,2062BK1,132.7,0.0,12885.0,2511.0,767.0,5921.0,1803.0,224.0,0.0,6342.0,1155.0,0.0,0.1548125,0.03571875,1.1191875,2027.0,0.9999999999924643,47.7920120569119,5.131421744322926,0.8894918598910264,6,0.2,0.74,0.036,0.026,0.23
23113295,2023-12-07,SEQRFE550D,126.74,0.0,12237.0,1332.0,672.0,5731.0,1749.0,281.0,0.0,6085.0,1057.0,0.0,0.1548125,0.03571875,1.1191875,2030.0,0.9999999999921098,48.01167744951861,9.18693693693004,0.8615763546793785,73,0.2,0.79,0.024,0.022,0.23
23113298,2023-12-07,2062BK1,130.71,0.0,11730.0,993.0,794.0,5267.0,1722.0,237.0,0.0,5814.0,1082.0,0.0,0.1548125,0.03571875,1.1191875,1959.0,0.9999999999923496,44.480146889721674,11.81268882174037,0.8790199081159372,6,0.2,0.78,0.025,0.024,0.25
23113301,2023-12-07,2830C20MMNC,124.76,0.0,12048.0,3510.0,812.0,4317.0,1648.0,277.0,0.0,295.0,70.0,0.0,0.1548125,0.03571875,1.1191875,1925.0,0.9999999999919846,2.3645399166209957,3.4324786324776544,0.8561038961034514,17,0.23,0.76,0.021,0.023,0.23
23313316,2023-12-07,2830C20MMNC,119.95,7.46,11895.0,2265.0,803.0,975.0,1667.0,339.0,0.0,6666.0,1025.0,0.0,0.1548125,0.03571875,1.1191875,2006.0,0.9414488658587125,55.573155480987296,5.251655629136755,0.8310069790623973,17,0.2,0.71,0.021,0.02,0.18
23113304,2023-12-07,2830C20MMNC,130.4,0.0,11658.0,2301.0,787.0,3116.0,1665.0,217.0,0.0,6303.0,1087.0,0.0,0.1548125,0.03571875,1.1191875,1882.0,0.9999999999923314,48.33588957018147,5.066492829202492,0.8846971307115384,17,0.2,0.75,0.032,0.024,0.18
23113307,2023-12-07,1786500D,134.79,0.0,12546.0,3006.0,897.0,3380.0,1677.0,307.0,16.0,6200.0,1307.0,0.0,0.1548125,0.03571875,1.1191875,2000.0,0.9999999999925812,45.99747755734107,4.17365269460939,0.8384999999995808,2,0.19,0.7,0.021,0.021,0.214
23113309,2023-12-07,2830C20MMNC,125.14,0.0,11901.0,3450.0,895.0,3352.0,1668.0,267.0,210.0,6311.0,1373.0,0.0,0.1548125,0.03571875,1.1191875,2145.0,0.999999999992009,50.43151670089155,3.4495652173903046,0.7776223776220151,17,0.2,0.75,0.021,0.024,0.17
23113318,2023-12-07,2062BK1,131.25,0.0,11100.0,2760.0,875.0,4328.0,1663.0,237.0,353.0,6204.0,1170.0,314.0,0.1548125,0.03571875,1.1191875,2253.0,0.999999999992381,47.26857142821129,4.021739130433326,0.7381269418549764,6,0.18,0.75,0.031,0.031,0.19
23113329,2023-12-07,2062BK1,137.99,0.0,11661.0,3021.0,777.0,4857.0,1695.0,261.0,0.0,6525.0,1047.0,0.0,0.1548125,0.03571875,1.1191875,1956.0,0.9999999999927531,47.2860352196008,3.859980139025535,0.8665644171774711,6,0.18,0.79,0.031,0.025,0.23
23113332,2023-12-07,1786500D,130.96,0.0,12393.0,2496.0,794.0,4909.0,1692.0,325.0,0.0,6414.0,1035.0,0.0,0.1548125,0.03571875,1.1191875,2017.0,0.9999999999923641,48.97678680475735,4.965144230767241,0.8388696083287859,2,0.2,0.73,0.031,0.027,0.202
23113334,2023-12-07,1786500D,136.38,0.0,12198.0,2148.0,825.0,5100.0,1699.0,278.0,0.0,6406.0,1161.0,0.0,0.1548125,0.03571875,1.1191875,1977.0,0.9999999999926676,46.97169672938136,5.678770949718027,0.8593829033885385,2,0.19,0.79,0.036,0.032,0.212
23313313,2023-12-07,1786500D,124.81,6.71,11193.0,2496.0,881.0,903.0,1679.0,292.0,0.0,1002.0,1536.0,0.0,0.1548125,0.03571875,1.1191875,1971.0,0.948981143545096,8.028202868295583,4.484374999998203,0.8518518518514197,2,0.18,0.74,0.029,0.023,0.188
23113341,2023-12-07,2062BK1,131.93,0.0,12411.0,2130.0,810.0,5004.0,1703.0,301.0,0.0,6407.0,1101.0,0.0,0.1548125,0.03571875,1.1191875,2004.0,0.9999999999924203,48.56363222884436,5.8267605633775466,0.8498003992011728,6,0.2,0.74,0.031,0.028,0.22
23313311,2023-12-07,2062BK1,128.73,8.66,10902.0,4023.0,667.0,630.0,1744.0,217.0,0.0,6980.0,3015.0,0.0,0.1548125,0.03571875,1.1191875,1961.0,0.9369677560161805,54.22201506988098,2.7099179716622643,0.8893421723605868,6,0.19,0.73,0.02,0.02,0.2
23313290,2023-12-07,1786500D,129.53,8.15,11187.0,2595.0,749.0,5575.0,1722.0,294.0,0.0,6693.0,1064.0,0.0,0.1548125,0.03571875,1.1191875,2016.0,0.9408047646648693,51.6714274681412,4.310982658957876,0.854166666666243,2,0.23,0.74,0.024,0.025,0.221
23313294,2023-12-07,2830C20MMNC,131.02,7.86,11079.0,1998.0,751.0,4956.0,1713.0,304.0,0.0,6295.0,1004.0,0.0,0.1548125,0.03571875,1.1191875,2017.0,0.9434043778733914,48.04609983172,5.5450450450422695,0.8492811105598169,17,0.22,0.76,0.02,0.026,0.23
23313296,2023-12-07,R19,130.57,7.43,11055.0,2295.0,0.0,4583.0,0.0,0.0,0.0,6625.0,1930.0,0.0,0.1548125,0.03571875,1.1191875,0.0,0.9461594202829988,50.73906716664825,4.816993464050189,0.0,64,0.51,0.72,0.017,0.021,0.22
23313299,2023-12-07,SEQR500D,119.58,7.43,11133.0,1974.0,749.0,4977.0,1819.0,281.0,0.0,6495.0,1030.0,0.0,0.1548125,0.03571875,1.1191875,2100.0,0.9415006692312299,54.31510285955582,5.639817629176474,0.8661904761900637,72,0.2,0.75,0.017,0.02,0.2
23313302,2023-12-07,1786500D,128.84,7.43,11463.0,1881.0,0.0,3241.0,0.0,0.0,0.0,6569.0,1042.0,681.0,0.1548125,0.03571875,1.1191875,0.0,0.9454758934398952,50.985718720498404,6.094098883569328,0.0,2,0.23,0.77,0.022,0.024,0.214
23313308,2023-12-07,2830C20MMNC,127.91,10.21,10854.0,1083.0,1.0,2586.0,1709.0,356.0,0.0,6382.0,1054.0,0.0,0.1548125,0.03571875,1.1191875,2065.0,0.9260787720755425,49.89445703971625,10.022160664810691,0.8276029055686065,17,0.21,0.76,0.025,0.022,0.19
23113338,2023-12-07,2830C20MMNC,132.3,0.0,13152.0,2292.0,792.0,5389.0,1715.0,319.0,0.0,836.0,2443.0,0.0,0.1548125,0.03571875,1.1191875,2034.0,0.9999999999924415,6.3189720332099855,5.738219895285455,0.8431661750241676,17,0.19,0.76,0.024,0.028,0.24
23213300,2023-12-07,2830C20MMNC,130.74,7.66,11913.0,1875.0,701.0,2786.0,1755.0,253.0,0.0,6887.0,1244.0,0.0,0.1548125,0.03571875,1.1191875,2008.0,0.944653179183926,52.67706899148939,6.353599999996612,0.8740039840633098,17,0.21,0.79,0.022,0.025,0.23
23213285,2023-12-07,WTCC1875CL5,126.58,7.26,11883.0,1818.0,905.0,6329.0,1107.0,270.0,0.0,5626.0,1302.0,0.0,0.1548125,0.03571875,1.1191875,1377.0,0.9457561267114035,44.44620003124944,6.536303630359441,0.8039215686268671,81,0.5,0.75,0.019,0.023,0.19
23313330,2023-12-07,2830C20MMNC,130.59,0.0,11067.0,2199.0,862.0,6895.0,1705.0,278.0,0.0,5916.0,1356.0,0.0,0.1548125,0.03571875,1.1191875,1983.0,0.9999999999923426,45.302090511943476,5.03274215552295,0.8598083711543824,17,0.18,0.76,0.025,0.028,0.24
23213333,2023-12-07,2830C20MMNC,112.12,0.0,12345.0,2055.0,858.0,2955.0,1779.0,307.0,0.0,2250.0,6825.0,0.0,0.1548125,0.03571875,1.1191875,2086.0,0.9999999999910809,20.06778451641038,6.007299270070069,0.8528283796736085,17,0.19,0.78,0.026,0.028,0.21
23213331,2023-12-07,2830C20MMNC,122.92,8.16,12969.0,2019.0,814.0,1945.0,1725.0,314.0,0.0,6360.0,1008.0,0.0,0.1548125,0.03571875,1.1191875,2039.0,0.9377479401820434,51.74096973599299,6.423476968793253,0.8460029426185159,17,0.19,0.79,0.024,0.03,0.23
23213328,2023-12-07,2830C20MMNC,122.77,7.47,8934.0,2001.0,789.0,1060.0,1657.0,297.0,0.0,6573.0,1558.0,0.0,0.1548125,0.03571875,1.1191875,1954.0,0.9426443488871111,53.539138225514876,4.464767616189673,0.8480040941653797,17,0.17,0.76,0.016,0.02,0.24
23213317,2023-12-07,R19,130.2,0.0,11181.0,1713.0,1004.0,4891.0,1181.0,243.0,0.0,6463.0,1023.0,0.0,0.1548125,0.03571875,1.1191875,1424.0,0.9999999999923196,49.63901689670017,6.527145359015454,0.8293539325836873,64,0.51,0.75,0.015,0.028,0.25
23213310,2023-12-07,R19,127.47,0.0,11271.0,1764.0,1001.0,4505.0,1117.0,260.0,0.0,6693.0,1147.0,0.0,0.1548125,0.03571875,1.1191875,1377.0,0.9999999999921549,52.506472110673045,6.3894557823093034,0.8111837327517711,64,0.52,0.73,0.021,0.023,0.19
23213340,2023-12-07,1786500D,135.34,0.0,10941.0,2004.0,806.0,5155.0,1863.0,300.0,142.0,6491.0,1496.0,272.0,0.1548125,0.03571875,1.1191875,2305.0,0.9999999999926112,47.96069159119285,5.459580838320629,0.8082429501081092,2,0.19,0.71,0.016,0.024,0.169
23213303,2023-12-07,R19,127.73,0.0,11535.0,1533.0,1004.0,4374.0,1124.0,260.0,0.0,6444.0,1112.0,0.0,0.1548125,0.03571875,1.1191875,1384.0,0.9999999999921709,50.45016832341305,7.524461839525425,0.8121387283231126,64,0.52,0.76,0.022,0.015,0.24
23213306,2023-12-07,R19,129.04,0.0,12084.0,1491.0,995.0,4612.0,1121.0,250.0,0.0,5127.0,1205.0,0.0,0.1548125,0.03571875,1.1191875,1371.0,0.9999999999922505,39.73186608772682,8.104627766594161,0.8176513493794182,64,0.52,0.74,0.017,0.024,0.25
23213288,2023-12-07,R19,128.03,7.46,11289.0,1788.0,894.0,4501.0,1100.0,263.0,0.0,6945.0,1173.0,0.0,0.1548125,0.03571875,1.1191875,1363.0,0.9449405860141343,54.2450988045439,6.313758389258214,0.8070432868666126,64,0.5,0.74,0.015,0.017,0.18
23213292,2023-12-07,2830C20MMNC,121.18,7.27,11484.0,1791.0,715.0,4650.0,1714.0,253.0,0.0,6864.0,1672.0,0.0,0.1548125,0.03571875,1.1191875,1967.0,0.9434021019778638,56.64301039728797,6.412060301503957,0.871377732587254,17,0.22,0.76,0.017,0.021,0.25
23313325,2023-12-07,2830C20MMNC,128.54,8.26,11913.0,1875.0,782.0,4326.0,1739.0,244.0,0.0,6498.0,1177.0,0.0,0.1548125,0.03571875,1.1191875,1983.0,0.9396198830340672,50.55235724248832,6.353599999996612,0.8769541099340006,17,0.18,0.79,0.021,0.027,0.21
23213297,2023-12-07,2830C20MMNC,118.0,8.26,10989.0,1791.0,701.0,2757.0,1694.0,462.0,0.0,6478.0,1757.0,0.0,0.1548125,0.03571875,1.1191875,2156.0,0.9345794392449344,54.89830508428052,6.1356783919563735,0.7857142857139213,17,0.2,0.77,0.03,0.02,0.23
23213293,2023-12-07,R19,124.58,8.15,11379.0,1812.0,888.0,3743.0,1066.0,260.0,0.0,6047.0,1003.0,0.0,0.1548125,0.03571875,1.1191875,1326.0,0.9385971521062414,48.53909134653605,6.279801324499846,0.8039215686268447,64,0.52,0.74,0.017,0.022,0.26
23213389,2023-12-08,S.TOWER6VAN,128.5,8.1,10983.0,1932.0,811.0,3300.0,2470.0,105.0,486.0,6694.0,1496.0,415.0,0.14578125,0.03609375,0.9418124999999999,3061.0,0.9407027818379159,52.09338521360239,5.68478260869271,0.8069258412280932,67,0.19,1.29,0.021,0.026,0.21
23213386,2023-12-08,S.TOWER6VAN,120.24,8.14,11916.0,1629.0,795.0,3023.0,2420.0,94.0,479.0,6440.0,1280.0,358.0,0.14578125,0.03609375,0.9418124999999999,2993.0,0.9365944851149978,53.559547571078184,7.314917127067333,0.8085532910120921,67,0.17,1.34,0.024,0.023,0.25
23213370,2023-12-08,2062BK1,116.29,7.68,11871.0,0.0,795.0,2857.0,1758.0,290.0,0.0,6695.0,1187.0,389.0,0.14578125,0.03609375,0.9418124999999999,2048.0,0.9380495281040732,57.57158827020748,11871000000000.0,0.8583984374995809,6,0.19,0.8,0.02,0.021,0.23
23213368,2023-12-08,2062BK1,133.6,0.0,11361.0,756.0,800.0,3225.0,1748.0,283.0,0.0,6575.0,1249.0,0.0,0.14578125,0.03609375,0.9418124999999999,2031.0,0.9999999999925151,49.21407185591906,15.0277777777579,0.8606597735101622,6,0.19,0.73,0.022,0.025,0.22
23113378,2023-12-08,2830C20MMNC,126.91,0.0,10641.0,2409.0,757.0,3771.0,1702.0,240.0,0.0,5995.0,1200.0,0.0,0.14578125,0.03609375,0.9418124999999999,1942.0,0.9999999999921204,47.23820029905257,4.417185554170022,0.8764160659109802,17,0.2,0.78,0.026,0.027,0.22
23213362,2023-12-08,2062BK1,124.59,0.0,10065.0,2007.0,811.0,4359.0,1748.0,287.0,0.0,6191.0,1043.0,0.0,0.14578125,0.03609375,0.9418124999999999,2035.0,0.9999999999919736,49.69098643510963,5.0149476831066195,0.8589680589676368,6,0.19,0.82,0.022,0.029,0.21
23213360,2023-12-08,2062BK1,118.81,7.86,10554.0,159.0,676.0,4080.0,1714.0,294.0,0.0,5596.0,1300.0,0.0,0.14578125,0.03609375,0.9418124999999999,2008.0,0.9379490013346653,47.10041242280026,66.37735849014858,0.8535856573700928,6,0.19,0.81,0.024,0.029,0.21
23213357,2023-12-08,2830C20MMNC,120.59,7.27,10977.0,57.0,721.0,4057.0,1674.0,257.0,0.0,6183.0,1200.0,0.0,0.14578125,0.03609375,0.9418124999999999,1931.0,0.9431409353907153,51.27290820091821,192.5789473650425,0.8669083376484377,17,0.19,0.85,0.032,0.034,0.27
23213351,2023-12-08,2830C20MMNC,126.6,8.77,11859.0,1290.0,803.0,4163.0,1735.0,297.0,0.0,6661.0,1162.0,0.0,0.14578125,0.03609375,0.9418124999999999,2032.0,0.9352145970234527,52.61453396482927,9.193023255806827,0.8538385826767452,17,0.22,0.76,0.023,0.031,0.2
23213322,2023-12-08,2062BK1,134.92,0.0,14769.0,2013.0,990.0,5016.0,1107.0,226.0,0.0,6736.0,2786.0,0.0,0.14578125,0.03609375,0.9418124999999999,1333.0,0.9999999999925883,49.92588200378058,7.3368107302497085,0.8304576144029779,6,0.18,0.76,0.018,0.016,0.2
23113372,2023-12-08,2830C20MMNC,131.21,0.0,10062.0,3288.0,784.0,4268.0,1692.0,237.0,0.0,5788.0,962.0,0.0,0.14578125,0.03609375,0.9418124999999999,1929.0,0.9999999999923788,44.11249142562219,3.060218978101259,0.8771384136853929,17,0.19,0.78,0.022,0.03,0.24
23213345,2023-12-08,2830C20MMNC,124.85,8.08,10947.0,2007.0,800.0,3860.0,1688.0,304.0,145.0,6501.0,1148.0,320.0,0.14578125,0.03609375,0.9418124999999999,2137.0,0.939216128782523,52.070484581080734,5.454409566514472,0.7898923724844221,17,0.21,0.76,0.023,0.032,0.23
23213342,2023-12-08,1786500D,127.1,8.14,11151.0,2037.0,803.0,3855.0,1664.0,290.0,149.0,6694.0,1125.0,288.0,0.14578125,0.03609375,0.9418124999999999,2103.0,0.939810706884503,52.667191187626536,5.474226804121024,0.7912505943885919,2,0.2,0.75,0.02,0.03,0.202
23213324,2023-12-08,R34,123.54,0.0,12456.0,2211.0,1001.0,4215.0,1130.0,230.0,0.0,6372.0,1085.0,0.0,0.14578125,0.03609375,0.9418124999999999,1360.0,0.9999999999919055,51.578436133628145,5.633649932154847,0.8308823529405656,66,0.61,0.73,0.015,0.025,0.23
23213337,2023-12-08,2062BK1,134.7,0.0,11916.0,1992.0,786.0,4795.0,1698.0,297.0,0.0,6604.0,1334.0,319.0,0.14578125,0.03609375,0.9418124999999999,1995.0,0.9999999999925762,49.02746844803989,5.98192771084037,0.8511278195484455,6,0.22,0.75,0.029,0.034,0.24
23213354,2023-12-08,2830C20MMNC,131.52,7.87,10716.0,405.0,800.0,3944.0,1664.0,294.0,0.0,6534.0,1160.0,0.0,0.14578125,0.03609375,0.9418124999999999,1958.0,0.9435397087241298,49.68065693392883,26.459259259193928,0.8498467824306181,17,0.19,0.77,0.024,0.033,0.22
23213348,2023-12-08,2830C20MMNC,122.62,9.5,10944.0,1977.0,792.0,4187.0,1593.0,307.0,165.0,6643.0,1043.0,257.0,0.14578125,0.03609375,0.9418124999999999,2065.0,0.928095670595458,54.175501549060705,5.535660091044241,0.7714285714281979,17,0.22,0.75,0.024,0.024,0.24
23313343,2023-12-08,R19,126.8,0.0,17220.0,1113.0,986.0,4924.0,1118.0,203.0,0.0,6293.0,1146.0,0.0,0.14578125,0.03609375,0.9418124999999999,1321.0,0.9999999999921135,49.629337539040776,15.471698113193646,0.8463285389849763,64,0.5,0.74,0.016,0.029,0.23
23313336,2023-12-08,R19,129.7,0.0,12084.0,1074.0,980.0,4853.0,1090.0,223.0,0.0,6312.0,1346.0,0.0,0.14578125,0.03609375,0.9418124999999999,1313.0,0.99999999999229,48.66615265960937,11.251396648034216,0.8301599390701979,64,0.52,0.73,0.02,0.017,0.21
23113390,2023-12-08,2062BK1,132.72,0.0,11502.0,2133.0,797.0,4081.0,1688.0,237.0,0.0,6170.0,1290.0,0.0,0.14578125,0.03609375,0.9418124999999999,1925.0,0.9999999999924655,46.488848703688305,5.392405063288611,0.8768831168826614,6,0.19,0.76,0.018,0.024,0.22
23113387,2023-12-08,2062BK1,121.05,0.0,11673.0,3216.0,794.0,3973.0,1705.0,288.0,0.0,6348.0,1292.0,0.0,0.14578125,0.03609375,0.9418124999999999,1993.0,0.9999999999917389,52.44114002434993,3.629664179103349,0.8554942298038859,6,0.21,0.77,0.028,0.023,0.21
23113384,2023-12-08,2062BK1,120.3,0.0,10692.0,2664.0,837.0,3541.0,1753.0,250.0,0.0,6196.0,1178.0,0.0,0.14578125,0.03609375,0.9418124999999999,2003.0,0.9999999999916874,51.504571903146264,4.013513513512007,0.8751872191708062,6,0.2,0.75,0.025,0.023,0.19
23113381,2023-12-08,2062BK1,128.52,0.0,11139.0,2220.0,747.0,3333.0,1737.0,281.0,0.0,5996.0,1134.0,0.0,0.14578125,0.03609375,0.9418124999999999,2018.0,0.9999999999922192,46.65421724208952,5.017567567565307,0.8607532210104754,6,0.2,0.73,0.026,0.03,0.21
23313327,2023-12-08,R19,131.78,0.0,11574.0,1956.0,973.0,4863.0,1156.0,259.0,0.0,6353.0,1207.0,0.0,0.14578125,0.03609375,0.9418124999999999,1415.0,0.9999999999924116,48.209136439154584,5.917177914107405,0.8169611307414721,64,0.52,0.73,0.018,0.016,0.24
23313385,2023-12-08,R19,133.18,0.0,15708.0,1986.0,414.0,3616.0,0.0,335.0,837.0,6414.0,1010.0,0.0,0.14578125,0.03609375,0.9418124999999999,1172.0,0.9999999999924915,48.16038444174681,7.909365558908404,0.0,64,0.52,0.74,0.017,0.012,0.2
23313382,2023-12-08,1786500D,128.86,0.0,12282.0,1938.0,804.0,4948.0,1698.0,306.0,0.0,6421.0,1070.0,0.0,0.14578125,0.03609375,0.9418124999999999,2004.0,0.9999999999922398,49.829272077837736,6.337461300306328,0.8473053892211341,2,0.17,0.74,0.018,0.021,0.193
23313379,2023-12-08,R19,133.25,0.0,12495.0,2238.0,442.0,3436.0,0.0,311.0,1009.0,6603.0,1036.0,0.0,0.14578125,0.03609375,0.9418124999999999,1320.0,0.9999999999924953,49.5534709189527,5.5831099195685505,0.0,64,0.48,0.73,0.015,0.015,0.21
23313377,2023-12-08,R19,127.7,0.0,11667.0,1995.0,361.0,3626.0,0.0,318.0,847.0,6629.0,1018.0,0.0,0.14578125,0.03609375,0.9418124999999999,1165.0,0.9999999999921692,51.91072826897486,5.848120300748948,0.0,64,0.52,0.72,0.023,0.022,0.21
23313376,2023-12-08,1786500D,97.58,0.0,4185.0,0.0,798.0,0.0,1715.0,275.0,0.0,2772.0,525.0,0.0,0.14578125,0.03609375,0.9418124999999999,1990.0,0.999999999989752,28.407460544902566,4184999999999.9995,0.8618090452256976,2,0.22,0.84,0.016,0.021,0.206
23313375,2023-12-08,R19,135.09,0.0,12477.0,1980.0,604.0,4327.0,0.0,308.0,949.0,6579.0,1149.0,0.0,0.14578125,0.03609375,0.9418124999999999,1257.0,0.9999999999925976,48.700866088913315,6.301515151511969,0.0,64,0.5,0.74,0.014,0.017,0.26
23313373,2023-12-08,2830C20MMNC,134.24,0.0,10626.0,1941.0,754.0,4460.0,5.0,326.0,0.0,6456.0,1080.0,0.0,0.14578125,0.03609375,0.9418124999999999,331.0,0.9999999999925507,48.09296781847368,5.474497681604598,0.015105740181223246,17,0.22,0.97,0.018,0.023,0.27
23313367,2023-12-08,2062BK1,126.72,8.12,9504.0,2433.0,851.0,4148.0,1837.0,217.0,0.0,6393.0,1025.0,0.0,0.14578125,0.03609375,0.9418124999999999,2054.0,0.9397804805625943,50.449810605662485,3.9062885326741035,0.8943524829596425,6,0.22,0.79,0.017,0.03,0.19
23313363,2023-12-08,R19,133.51,0.0,10599.0,2193.0,829.0,4531.0,1268.0,186.0,0.0,6627.0,3570.0,0.0,0.14578125,0.03609375,0.9418124999999999,1454.0,0.99999999999251,49.636731330614666,4.833105335155115,0.8720770288852324,64,0.51,0.72,0.016,0.02,0.23
23313359,2023-12-08,1786500D,123.72,7.43,9966.0,1356.0,903.0,4784.0,1890.0,340.0,0.0,6348.0,1313.0,0.0,0.14578125,0.03609375,0.9418124999999999,2230.0,0.9433473122307027,51.30940834100138,7.349557522118474,0.8475336322866155,2,0.19,0.74,0.019,0.028,0.202
23313371,2023-12-08,SEQRFE550D,125.78,0.0,10488.0,2169.0,417.0,4450.0,5.0,285.0,0.0,6335.0,1090.0,0.0,0.14578125,0.03609375,0.9418124999999999,290.0,0.9999999999920496,50.36571791977766,4.835408022127784,0.017241379310285375,73,0.19,0.77,0.021,0.019,0.2
23113358,2023-12-08,1786500D,129.93,0.0,10866.0,642.0,799.0,5136.0,1759.0,280.0,0.0,6021.0,1101.0,0.0,0.14578125,0.03609375,0.9418124999999999,2039.0,0.9999999999923036,46.340337104238124,16.92523364483345,0.862677783226649,2,0.17,0.73,0.04,0.032,0.248
23313346,2023-12-08,R19,127.9,0.0,8613.0,0.0,763.0,6955.0,1191.0,269.0,0.0,6205.0,1261.0,266.0,0.14578125,0.03609375,0.9418124999999999,1460.0,0.9999999999921814,48.51446442495297,8612999999999.999,0.8157534246569755,64,0.47,0.74,0.014,0.03,0.23
23113344,2023-12-08,2062BK1,130.06,0.0,12222.0,2328.0,777.0,5258.0,1730.0,291.0,0.0,6172.0,1161.0,0.0,0.14578125,0.03609375,0.9418124999999999,2021.0,0.9999999999923114,47.45502075928452,5.249999999997745,0.8560118753088293,6,0.22,0.79,0.028,0.035,0.2
23313350,2023-12-08,1786500D,127.15,8.07,11748.0,1062.0,840.0,3692.0,1763.0,282.0,0.0,6026.0,1045.0,677.0,0.14578125,0.03609375,0.9418124999999999,2045.0,0.9403194793600037,47.392843098329585,11.06214689264495,0.862102689486131,2,0.2,0.83,0.02,0.028,0.176
23113347,2023-12-08,1786500D,129.17,0.0,12456.0,2139.0,807.0,4794.0,1715.0,307.0,0.0,6284.0,1075.0,0.0,0.14578125,0.03609375,0.9418124999999999,2022.0,0.9999999999922583,48.64906712047188,5.823281907430657,0.8481701285851394,2,0.21,0.76,0.028,0.029,0.206
23113349,2023-12-08,2062BK1,134.78,0.0,11922.0,1938.0,790.0,4793.0,1770.0,298.0,0.0,6238.0,1127.0,0.0,0.14578125,0.03609375,0.9418124999999999,2068.0,0.9999999999925806,46.28283128026204,6.151702786374535,0.8558994197287931,6,0.17,0.7,0.026,0.031,0.21
23113352,2023-12-08,2830C20MMNC,127.3,0.0,12534.0,4053.0,765.0,4257.0,1736.0,305.0,0.0,6448.0,1127.0,0.0,0.14578125,0.03609375,0.9418124999999999,2041.0,0.9999999999921445,50.652003141785926,3.0925240562538634,0.8505634492891472,17,0.19,0.77,0.022,0.029,0.21
23113355,2023-12-08,1786500D,133.82,0.0,10155.0,2001.0,779.0,5778.0,1775.0,301.0,0.0,6030.0,987.0,0.0,0.14578125,0.03609375,0.9418124999999999,2076.0,0.9999999999925273,45.0605290685618,5.074962518738094,0.8550096339109562,2,0.19,0.75,0.023,0.027,0.195
23113364,2023-12-08,1786500D,134.8,0.0,12552.0,1506.0,769.0,6031.0,1701.0,280.0,0.0,6394.0,1127.0,0.0,0.14578125,0.03609375,0.9418124999999999,1981.0,0.9999999999925817,47.433234421013104,8.33466135457614,0.858657243815821,2,0.19,0.76,0.036,0.028,0.229
23113366,2023-12-08,1786500D,137.22,0.0,11064.0,3285.0,834.0,5410.0,1715.0,263.0,0.0,6206.0,1080.0,0.0,0.14578125,0.03609375,0.9418124999999999,1978.0,0.9999999999927125,45.226643346121364,3.36803652967934,0.8670374115263564,2,0.19,0.75,0.021,0.023,0.22
23113369,2023-12-08,1786500D,130.89,0.0,10983.0,4533.0,782.0,5106.0,1712.0,305.0,0.0,5899.0,1111.0,0.0,0.14578125,0.03609375,0.9418124999999999,2017.0,0.9999999999923601,45.068378027006894,2.422898742554065,0.8487853247392916,2,0.2,0.75,0.025,0.029,0.206
23313356,2023-12-08,2062BK1,126.84,8.15,9420.0,2097.0,754.0,5336.0,1726.0,258.0,0.0,6543.0,1045.0,0.0,0.14578125,0.03609375,0.9418124999999999,1984.0,0.9396251574121074,51.58467360413446,4.492131616592994,0.8699596774189163,6,0.19,0.77,0.016,0.027,0.24
23113427,2023-12-09,S.TOWER6VAN,122.32,0.0,11154.0,2583.0,802.0,3714.0,2422.0,135.0,288.0,716.0,1606.0,0.0,0.15308823529411764,0.033,0.9304117647058824,2845.0,0.9999999999918247,5.853499018918791,4.318234610915866,0.8513181019329169,67,0.19,1.33,0.036,0.019,0.21
23113443,2023-12-09,2062BK1,132.69,0.0,12141.0,2724.0,791.0,4152.0,1731.0,260.0,0.0,5827.0,1198.0,0.0,0.15308823529411764,0.033,0.9304117647058824,1991.0,0.9999999999924637,43.914386916542966,4.457048458148144,0.8694123555997643,6,0.2,0.81,0.022,0.023,0.23
23113424,2023-12-09,S.TOWER6VAN,132.4,0.0,10248.0,2292.0,857.0,3310.0,2412.0,108.0,568.0,476.0,1317.0,0.0,0.15308823529411764,0.033,0.9304117647058824,3088.0,0.9999999999924473,3.59516616311484,4.4712041884797245,0.7810880829013015,67,0.2,1.32,0.029,0.019,0.19
23113421,2023-12-09,2062BK1,130.44,0.0,12504.0,2478.0,830.0,2951.0,1637.0,271.0,314.0,1188.0,213.0,0.0,0.15308823529411764,0.033,0.9304117647058824,2222.0,0.9999999999923337,9.107635694502395,5.046004842612976,0.7367236723669052,6,0.19,0.83,0.024,0.027,0.23
23113431,2023-12-09,2062BK1,135.12,0.0,11769.0,2004.0,804.0,4087.0,1698.0,230.0,0.0,6503.0,1139.0,0.0,0.15308823529411764,0.033,0.9304117647058824,1928.0,0.9999999999925993,48.12759028975631,5.8727544910150336,0.8807053941904146,6,0.19,0.76,0.023,0.02,0.19
23113434,2023-12-09,2062BK1,132.59,0.0,11076.0,1458.0,789.0,4311.0,1686.0,244.0,0.0,5019.0,1267.0,0.0,0.15308823529411764,0.033,0.9304117647058824,1930.0,0.999999999992458,37.85353344869256,7.5967078189248305,0.8735751295332261,6,0.2,0.76,0.031,0.023,0.21
23113441,2023-12-09,2062BK1,131.24,0.0,11913.0,2586.0,825.0,4892.0,1750.0,248.0,0.0,6033.0,1521.0,0.0,0.15308823529411764,0.033,0.9304117647058824,1998.0,0.9999999999923804,45.969216701874664,4.606728538281281,0.8758758758754375,6,0.18,0.74,0.037,0.03,0.2
23113447,2023-12-09,2062BK1,129.54,0.0,11562.0,2688.0,759.0,4312.0,1770.0,248.0,0.0,6092.0,1222.0,0.0,0.15308823529411764,0.033,0.9304117647058824,2018.0,0.9999999999922805,47.027945035919196,4.301339285712685,0.8771060455892581,6,0.2,0.74,0.022,0.021,0.2
23113438,2023-12-09,2062BK1,121.17,0.0,11241.0,1788.0,2203.0,4080.0,1688.0,292.0,0.0,6492.0,1095.0,0.0,0.15308823529411764,0.033,0.9304117647058824,1980.0,0.9999999999917472,53.57761822189009,6.286912751674336,0.8525252525248219,6,0.2,0.74,0.024,0.022,0.19
23113417,2023-12-09,2062BK1,135.2,0.0,10125.0,2745.0,867.0,3900.0,1661.0,281.0,108.0,122.0,1327.0,0.0,0.15308823529411764,0.033,0.9304117647058824,2050.0,0.9999999999926036,0.9023668638986513,3.688524590162591,0.8102439024386292,6,0.2,0.83,0.029,0.033,0.22
23113445,2023-12-09,SEQRFE550D,129.58,0.0,11331.0,2814.0,809.0,4125.0,1768.0,267.0,0.0,5996.0,1201.0,0.0,0.15308823529411764,0.033,0.9304117647058824,2035.0,0.9999999999922828,46.27257292756388,4.026652452024155,0.8687960687956419,73,0.2,0.75,0.023,0.024,0.19
23213426,2023-12-09,1786500D,125.78,0.0,9561.0,2043.0,698.0,3731.0,1711.0,267.0,0.0,6299.0,999.0,0.0,0.15308823529411764,0.033,0.9304117647058824,1978.0,0.9999999999920496,50.07950389529274,4.679882525695213,0.8650151668347498,2,0.17,0.77,0.019,0.024,0.225
23113414,2023-12-09,SEQRFE550D,130.47,0.0,9411.0,5292.0,707.0,2841.0,1692.0,231.0,237.0,6239.0,1120.0,0.0,0.15308823529411764,0.033,0.9304117647058824,2160.0,0.9999999999923355,47.81942208900269,1.7783446712014779,0.7833333333329707,73,0.19,0.82,0.027,0.024,0.21
23213440,2023-12-09,SEQRFE550D,125.08,8.12,10323.0,3075.0,800.0,3180.0,1860.0,250.0,0.0,6565.0,1035.0,0.0,0.15308823529411764,0.033,0.9304117647058824,2110.0,0.9390390390319894,52.48640869801338,3.3570731707306156,0.8815165876773073,73,0.2,0.8,0.021,0.023,0.24
23113408,2023-12-09,SEQRFE550D,132.16,0.0,10950.0,1977.0,794.0,3609.0,1668.0,254.0,176.0,6162.0,1060.0,0.0,0.15308823529411764,0.033,0.9304117647058824,2098.0,0.9999999999924335,46.62530266308547,5.538694992409945,0.7950428979977144,73,0.2,0.8,0.02,0.021,0.2
23113405,2023-12-09,S.TOWER6VAN,138.83,0.0,12087.0,2469.0,787.0,4002.0,2396.0,0.0,423.0,6164.0,1185.0,0.0,0.15308823529411764,0.033,0.9304117647058824,2819.0,0.999999999992797,44.39962544086725,4.895504252731918,0.8499467896414155,67,0.2,1.32,0.023,0.022,0.22
23113402,2023-12-09,2062BK1,130.78,0.0,10830.0,3504.0,820.0,4297.0,1729.0,250.0,0.0,5910.0,1113.0,0.0,0.15308823529411764,0.033,0.9304117647058824,1979.0,0.9999999999923537,45.19039608468275,3.0907534246566524,0.8736735725109279,6,0.18,0.73,0.027,0.024,0.21
23113399,2023-12-09,2062BK1,129.62,0.0,10677.0,2193.0,812.0,4553.0,1704.0,267.0,0.0,5971.0,1079.0,0.0,0.15308823529411764,0.033,0.9304117647058824,1971.0,0.9999999999922852,46.06542200242196,4.868673050613375,0.8645357686449191,6,0.22,0.77,0.024,0.024,0.21
23113398,2023-12-09,2062BK1,118.91,0.0,10506.0,1743.0,784.0,4071.0,1651.0,244.0,0.0,5701.0,991.0,0.0,0.15308823529411764,0.033,0.9304117647058824,1895.0,0.9999999999915903,47.943823059053535,6.027538726330449,0.8712401055404373,6,0.21,0.81,0.023,0.018,0.25
23113395,2023-12-09,2062BK1,129.47,0.0,11967.0,1671.0,806.0,4112.0,1775.0,270.0,0.0,6359.0,1141.0,0.0,0.15308823529411764,0.033,0.9304117647058824,2045.0,0.9999999999922763,49.1156252409893,7.161579892275786,0.8679706601462749,6,0.17,0.76,0.03,0.021,0.23
23113380,2023-12-09,2062BK1,123.94,0.0,10872.0,2415.0,777.0,3473.0,1713.0,278.0,0.0,5551.0,1444.0,0.0,0.15308823529411764,0.033,0.9304117647058824,1991.0,0.9999999999919316,44.78780054829121,4.501863354035403,0.8603716725259365,6,0.18,0.76,0.023,0.03,0.21
23213428,2023-12-09,2062BK1,126.34,8.15,9030.0,2214.0,784.0,3142.0,1877.0,263.0,0.0,6728.0,1132.0,0.0,0.15308823529411764,0.033,0.9304117647058824,2140.0,0.9394006989297391,53.25312648366904,4.078590785906017,0.8771028037379079,6,0.2,0.81,0.021,0.021,0.25
23213436,2023-12-09,SEQRFE550D,125.59,8.15,10662.0,2061.0,762.0,3444.0,1880.0,273.0,0.0,6738.0,1058.0,0.0,0.15308823529411764,0.033,0.9304117647058824,2153.0,0.9390608643566692,53.65076837285093,5.173216885004768,0.873200185786868,73,0.22,0.79,0.023,0.023,0.25
23213430,2023-12-09,SEQRFE550D,119.73,8.15,10287.0,2052.0,770.0,3456.0,1779.0,267.0,0.0,6376.0,1012.0,251.0,0.15308823529411764,0.033,0.9304117647058824,2046.0,0.9362683765957438,53.25315292697525,5.013157894734399,0.8695014662752348,73,0.22,0.8,0.019,0.025,0.25
23213420,2023-12-09,S.TOWER6VAN,0.0,8.15,10869.0,1104.0,998.0,3149.0,2420.0,71.0,435.0,6567.0,1281.0,0.0,0.15308823529411764,0.033,0.9304117647058824,2926.0,0.0,6567000000000.0,9.845108695643257,0.8270676691726496,67,0.18,1.35,0.021,0.023,0.27
23213433,2023-12-09,SEQRFE550D,120.11,7.44,10740.0,2001.0,787.0,3276.0,1755.0,253.0,0.0,6558.0,1036.0,0.0,0.15308823529411764,0.033,0.9304117647058824,2008.0,0.9416699333520842,54.599950045336776,5.367316341826403,0.8740039840633098,73,0.2,0.78,0.023,0.022,0.23
23113411,2023-12-09,SEQRFE550D,134.57,0.0,10629.0,1707.0,867.0,4240.0,1658.0,267.0,0.0,320.0,1764.0,0.0,0.15308823529411764,0.033,0.9304117647058824,1925.0,0.999999999992569,2.3779445641496775,6.2267135325095335,0.8612987012982539,73,0.2,0.76,0.023,0.022,0.21
23213418,2023-12-09,SEQRFE550D,123.92,7.95,11040.0,2097.0,759.0,3625.0,1701.0,304.0,0.0,6319.0,973.0,0.0,0.15308823529411764,0.033,0.9304117647058824,2005.0,0.9397133540536915,50.99257585497908,5.264663805433827,0.8483790523686542,73,0.21,0.8,0.016,0.021,0.23
23313401,2023-12-09,S.TOWER6VAN,123.07,7.47,10893.0,1965.0,739.0,3113.0,2563.0,27.0,718.0,6597.0,1111.0,0.0,0.15308823529411764,0.033,0.9304117647058824,3308.0,0.9427761605565899,53.60364020432596,5.543511450378858,0.7747883917772749,67,0.18,1.29,0.022,0.023,0.21
23213409,2023-12-09,S.TOWER6VAN,120.89,8.53,11115.0,183.0,811.0,1353.0,2406.0,64.0,483.0,6318.0,1008.0,0.0,0.15308823529411764,0.033,0.9304117647058824,2953.0,0.9340905578663725,52.262387293802114,60.73770491770089,0.8147646461223113,67,0.2,1.33,0.025,0.025,0.23
23313404,2023-12-09,2062BK1,127.74,8.15,10203.0,2019.0,755.0,3030.0,1669.0,343.0,0.0,6294.0,1078.0,0.0,0.15308823529411764,0.033,0.9304117647058824,2012.0,0.940025020230039,49.27195866565467,5.053491827634941,0.8295228628226493,6,0.2,0.74,0.021,0.024,0.22
23313407,2023-12-09,S.TOWER6VAN,130.82,8.45,11238.0,228.0,743.0,3247.0,2268.0,0.0,336.0,6642.0,1058.0,0.0,0.15308823529411764,0.033,0.9304117647058824,2604.0,0.9393264881098635,50.77205320248608,49.289473683994345,0.8709677419351494,67,0.2,1.37,0.019,0.02,0.26
23313410,2023-12-09,2062BK1,132.86,8.23,10467.0,2373.0,715.0,2099.0,1702.0,305.0,0.0,6714.0,1291.0,477.0,0.15308823529411764,0.033,0.9304117647058824,2007.0,0.941668438578626,50.53439710935922,4.410872313525322,0.8480318883902103,6,0.19,0.73,0.017,0.022,0.2
23313416,2023-12-09,S.TOWER6VAN,121.11,8.0,9909.0,2106.0,796.0,2523.0,2349.0,0.0,486.0,7503.0,1207.0,0.0,0.15308823529411764,0.033,0.9304117647058824,2835.0,0.938037332499899,61.95194451274088,4.705128205125971,0.8285714285711363,67,0.16,1.31,0.027,0.024,0.26
23313422,2023-12-09,1786500D,130.07,7.91,9270.0,2373.0,688.0,4269.0,1724.0,305.0,0.0,7154.0,4527.0,0.0,0.15308823529411764,0.033,0.9304117647058824,2029.0,0.9426728511310142,55.001153224763584,3.9064475347644727,0.8496796451449731,2,0.18,0.75,0.02,0.021,0.254
23313429,2023-12-09,2062BK1,127.28,0.0,11067.0,57.0,688.0,4308.0,1693.0,221.0,0.0,6841.0,1421.0,0.0,0.15308823529411764,0.033,0.9304117647058824,1914.0,0.9999999999921433,53.74764299140676,194.15789473343582,0.8845350052241983,6,0.19,0.76,0.022,0.019,0.19
23313432,2023-12-09,R19,134.91,0.0,10965.0,1839.0,395.0,5398.0,1146.0,279.0,0.0,411.0,1076.0,0.0,0.15308823529411764,0.033,0.9304117647058824,1425.0,0.9999999999925877,3.046475428040572,5.9624796084796285,0.8042105263152252,64,0.51,0.73,0.016,0.016,0.25
23213412,2023-12-09,S.TOWER6VAN,122.77,8.19,11982.0,3246.0,748.0,2528.0,2410.0,91.0,476.0,6092.0,1025.0,430.0,0.15308823529411764,0.033,0.9304117647058824,2977.0,0.9374618203960181,49.6212429742639,3.691312384472061,0.8095398051727211,67,0.19,1.36,0.018,0.025,0.24
23313437,2023-12-09,R19,132.63,0.0,11268.0,1920.0,414.0,5620.0,1176.0,233.0,0.0,6417.0,1027.0,0.0,0.15308823529411764,0.033,0.9304117647058824,1409.0,0.9999999999924603,48.382718841526184,5.868749999996943,0.8346344925473139,64,0.49,0.73,0.015,0.016,0.21
23313439,2023-12-09,R19,129.49,0.0,10929.0,1770.0,481.0,5346.0,1143.0,282.0,0.0,6464.0,1022.0,0.0,0.15308823529411764,0.033,0.9304117647058824,1425.0,0.9999999999922775,49.918912656962554,6.174576271182953,0.8021052631573319,64,0.51,0.73,0.015,0.018,0.25
23313442,2023-12-09,SEQRFE550D,131.45,7.43,9735.0,1500.0,798.0,2384.0,1766.0,213.0,0.0,5901.0,949.0,381.0,0.15308823529411764,0.033,0.9304117647058824,1979.0,0.9465005760300511,44.891593761545145,6.489999999995673,0.8923698837792358,73,0.21,0.77,0.02,0.024,0.19
23313393,2023-12-09,R19,129.85,0.0,11766.0,1509.0,542.0,3818.0,0.0,319.0,844.0,6394.0,1026.0,0.0,0.15308823529411764,0.033,0.9304117647058824,1163.0,0.9999999999922989,49.2414324216462,7.797216699796026,0.0,64,0.5,0.71,0.016,0.016,0.21
23313435,2023-12-09,R19,131.93,0.0,11112.0,1722.0,456.0,5706.0,1185.0,261.0,0.0,5998.0,1741.0,0.0,0.15308823529411764,0.033,0.9304117647058824,1446.0,0.9999999999924203,45.463503372656234,6.452961672470121,0.81950207468823,64,0.5,0.73,0.018,0.022,0.25
23213394,2023-12-09,S.TOWER6VAN,124.27,10.21,10929.0,1932.0,795.0,3067.0,2440.0,105.0,489.0,6498.0,1088.0,261.0,0.15308823529411764,0.033,0.9304117647058824,3034.0,0.9240779297968169,52.28936991991398,5.656832298133718,0.8042188529990757,67,0.2,1.26,0.023,0.023,0.21
23313396,2023-12-09,S.TOWER6VAN,126.93,10.22,10572.0,2121.0,754.0,3613.0,2488.0,186.0,386.0,6552.0,1188.0,330.0,0.15308823529411764,0.033,0.9304117647058824,3060.0,0.9254830477511814,51.61900259945151,4.984441301270635,0.8130718954245709,67,0.19,1.28,0.025,0.021,0.2
23313392,2023-12-09,R19,128.7,0.0,11670.0,1626.0,525.0,4283.0,0.0,220.0,898.0,6522.0,1306.0,266.0,0.15308823529411764,0.033,0.9304117647058824,1118.0,0.9999999999922301,50.67599067559693,7.177121771213298,0.0,64,0.5,0.74,0.014,0.014,0.22
23313361,2023-12-09,ASP6755,135.58,0.0,10548.0,2013.0,1039.0,4350.0,1259.0,227.0,0.0,6470.0,1323.0,0.0,0.15308823529411764,0.033,0.9304117647058824,1486.0,0.9999999999926243,47.72090278766986,5.239940387478768,0.8472409152080436,28,0.6,0.73,0.018,0.023,0.25
23213406,2023-12-09,2062BK1,128.21,0.0,10686.0,1419.0,798.0,2746.0,1634.0,290.0,0.0,7130.0,1135.0,0.0,0.15308823529411764,0.033,0.9304117647058824,1924.0,0.9999999999922004,55.61188674786981,7.5306553911152,0.8492723492719079,6,0.22,0.75,0.023,0.014,0.18
23113486,2023-12-10,2062BK1,123.6,0.0,11505.0,1422.0,910.0,4093.0,1802.0,244.0,0.0,4878.0,850.0,0.0,0.1468611111111111,0.034333333333333334,1.131138888888889,2046.0,0.9999999999919094,39.466019417156424,8.09071729957237,0.8807429130005471,6,0.2,0.77,0.025,0.028,0.2
23313425,2023-12-10,R19,127.47,0.0,10149.0,2235.0,408.0,5233.0,1156.0,258.0,0.0,6321.0,3020.0,0.0,0.1468611111111111,0.034333333333333334,1.131138888888889,1414.0,0.9999999999921549,49.58813838511345,4.540939597313405,0.8175388967462394,64,0.52,0.73,0.018,0.014,0.23
23313283,2023-12-10,2062BK1,128.81,0.0,12921.0,0.0,321.0,6065.0,1760.0,315.0,0.0,6256.0,3919.0,0.0,0.1468611111111111,0.034333333333333334,1.131138888888889,2075.0,0.9999999999922367,48.56765779016717,12921000000000.0,0.8481927710839285,6,0.2,0.77,0.025,0.025,0.2
23213462,2023-12-10,2830C20MMNC,128.81,7.48,11208.0,3486.0,800.0,4268.0,1681.0,263.0,189.0,6514.0,3147.0,310.0,0.1468611111111111,0.034333333333333334,1.131138888888889,2133.0,0.9451170298558581,50.57060787166703,3.2151462994827265,0.7880918893573426,17,0.2,0.85,0.023,0.02,0.19
23113449,2023-12-10,SEQRFE550D,127.65,0.0,11388.0,2697.0,822.0,4193.0,1756.0,244.0,0.0,5992.0,1182.0,0.0,0.1468611111111111,0.034333333333333334,1.131138888888889,2000.0,0.999999999992166,46.940853897007905,4.222469410454496,0.877999999999561,73,0.2,0.73,0.024,0.023,0.21
23113452,2023-12-10,2830C20MMNC,124.9,0.0,11616.0,2703.0,805.0,4329.0,1742.0,288.0,0.0,5995.0,1201.0,0.0,0.1468611111111111,0.034333333333333334,1.131138888888889,2030.0,0.9999999999919935,47.998398718590884,4.297447280797522,0.8581280788173112,17,0.2,0.74,0.026,0.026,0.19
23113459,2023-12-10,2062BK1,127.33,0.0,11286.0,1800.0,667.0,4817.0,1770.0,257.0,0.0,6088.0,1030.0,0.0,0.1468611111111111,0.034333333333333334,1.131138888888889,2027.0,0.9999999999921464,47.8127699674247,6.269999999996517,0.8732116428214735,6,0.2,0.74,0.037,0.022,0.22
23113461,2023-12-10,2830C20MMNC,130.43,0.0,11706.0,3315.0,754.0,5176.0,1756.0,267.0,0.0,6125.0,1038.0,0.0,0.1468611111111111,0.034333333333333334,1.131138888888889,2023.0,0.9999999999923331,46.960055201664034,3.5312217194559485,0.8680177953530064,17,0.17,0.71,0.03,0.019,0.2
23113488,2023-12-10,2830C20MMNC,127.06,0.0,12174.0,2025.0,910.0,4792.0,1826.0,260.0,0.0,6179.0,1078.0,0.0,0.1468611111111111,0.034333333333333334,1.131138888888889,2086.0,0.9999999999921296,48.63056823509656,6.011851851848883,0.8753595397886503,17,0.22,0.7,0.032,0.022,0.17
23113464,2023-12-10,2062BK1,128.57,0.0,10716.0,3483.0,522.0,5566.0,1749.0,278.0,0.0,376.0,958.0,0.0,0.1468611111111111,0.034333333333333334,1.131138888888889,2027.0,0.9999999999922222,2.9244769386099057,3.0766580534013563,0.8628515046863034,6,0.19,0.76,0.035,0.02,0.22
23113491,2023-12-10,2830C20MMNC,125.7,0.0,12051.0,2004.0,867.0,5457.0,1698.0,257.0,0.0,6195.0,1171.0,0.0,0.1468611111111111,0.034333333333333334,1.131138888888889,1955.0,0.9999999999920445,49.2840095461473,6.013473053889215,0.8685421994880468,17,0.2,0.76,0.034,0.026,0.2
23113470,2023-12-10,2830C20MMNC,132.44,0.0,10449.0,3273.0,799.0,5904.0,1756.0,301.0,0.0,5896.0,1134.0,0.0,0.1468611111111111,0.034333333333333334,1.131138888888889,2057.0,0.9999999999924495,44.518272424913036,3.192483959669052,0.8536703937769307,17,0.21,0.79,0.022,0.023,0.23
23113472,2023-12-10,2062BK1,129.26,0.0,10758.0,1821.0,827.0,6006.0,1753.0,254.0,0.0,5231.0,986.0,0.0,0.1468611111111111,0.034333333333333334,1.131138888888889,2007.0,0.9999999999922637,40.46882252792459,5.90774299834931,0.8734429496756984,6,0.22,0.79,0.027,0.025,0.19
23113474,2023-12-10,1786500D,125.47,0.0,12330.0,2127.0,759.0,4930.0,1759.0,308.0,0.0,5931.0,1141.0,0.0,0.1468611111111111,0.034333333333333334,1.131138888888889,2067.0,0.9999999999920299,47.270263807704865,5.79689703807908,0.8509917755196658,2,0.17,0.78,0.03,0.016,0.23
