Repository: SiddharthKumar268/FerroMind

# FerroMind
*Ferro-Alloy Optimisation using Machine Learning*
**SAIL Durgapur Steel Plant | Steel Melting Shop**
Intern: Siddharth Kumar | FY 2023-24 to FY 2025-26

---

## Quick Start

```bash

# 2. Place raw Excel files in data/raw/

## Dataset

| | |
|---|---|
| Total heats after cleaning | 47,421 |
| Training set | 37,936 heats (Apr 2023 – Jun 2025) |
| Test set | 9,485 heats (Jun 2025 – Dec 2025) |
| Input features | 21 (16 raw + 5 engineered) |
| Target variables | Mn, Si, C, S, P |
| BOF grades | 76 distinct grades |
| Split method | Chronological 80/20 — no shuffle, no leakage |

---

File: data/processed/sms_train.csv (part 79 of 253)
Heat_Number,Date,BOF Grade Code,Hot Metal Addn. Weight,Scrap Addn. Weight,Lime Into Converter,Dolomite Into Converter,Lime Into Ladle,Iron Ore Into Converter,SIMN Into Ladle,FESI Into Ladle,FEMN Into Ladle,Measered O2 Mainblow II,Duration of Mainblow I/II,Measered O2 2nd Blow,HM_P,HM_S,HM_Si,Total_FA_Ladle,HM_Ratio,O2_per_ton_HM,Lime_Dolo_Ratio,SiMn_FA_Fraction,Grade_Encoded,C,Mn,P,S,Si
23113475,2023-12-10,2830C20MMNC,130.5,0.0,12021.0,2781.0,827.0,4988.0,1827.0,250.0,0.0,6492.0,1141.0,0.0,0.1468611111111111,0.034333333333333334,1.131138888888889,2077.0,0.9999999999923372,49.74712643640041,4.322545846816137,0.8796340876259607,17,0.18,0.75,0.04,0.027,0.2
23113479,2023-12-10,2830C20MMNC,127.49,0.0,12375.0,2172.0,782.0,4942.0,1796.0,254.0,0.0,6001.0,1140.0,0.0,0.1468611111111111,0.034333333333333334,1.131138888888889,2050.0,0.9999999999921563,47.07035845911781,5.697513812152073,0.8760975609751824,17,0.19,0.76,0.026,0.027,0.2
23113481,2023-12-10,2062BK1,127.1,0.0,12708.0,2145.0,837.0,4664.0,1803.0,264.0,0.0,5931.0,1023.0,0.0,0.1468611111111111,0.034333333333333334,1.131138888888889,2067.0,0.9999999999921322,46.66404405942829,5.924475524472762,0.872278664731073,6,0.2,0.75,0.029,0.025,0.16
23113484,2023-12-10,2062BK1,127.7,0.0,12045.0,2040.0,772.0,4695.0,1799.0,264.0,0.0,6092.0,1047.0,0.0,0.1468611111111111,0.034333333333333334,1.131138888888889,2063.0,0.9999999999921692,47.70555990565618,5.904411764702988,0.8720310227819331,6,0.21,0.82,0.025,0.027,0.24
23113466,2023-12-10,2062BK1,129.26,0.0,11073.0,2571.0,807.0,5822.0,1756.0,284.0,0.0,4948.0,1137.0,0.0,0.1468611111111111,0.034333333333333334,1.131138888888889,2040.0,0.9999999999922637,38.27943679376235,4.306884480745116,0.8607843137250683,6,0.19,0.75,0.032,0.025,0.26
23113468,2023-12-10,2062BK1,127.49,0.0,11412.0,3144.0,802.0,5753.0,1762.0,288.0,0.0,5262.0,1061.0,0.0,0.1468611111111111,0.034333333333333334,1.131138888888889,2050.0,0.9999999999921563,41.2738253977467,3.6297709923652577,0.859512195121532,6,0.22,0.78,0.034,0.023,0.19
23213478,2023-12-10,SEQRFE550D,124.57,8.05,11013.0,0.0,803.0,2385.0,1694.0,283.0,0.0,6493.0,1094.0,568.0,0.1468611111111111,0.034333333333333334,1.131138888888889,1977.0,0.9393002563645053,52.12330416591376,11013000000000.0,0.8568538189171184,73,0.22,0.92,0.027,0.026,0.2
23213493,2023-12-10,2062BK1,123.49,8.77,11316.0,2016.0,808.0,4400.0,1623.0,240.0,0.0,6669.0,1038.0,0.0,0.1468611111111111,0.034333333333333334,1.131138888888889,1863.0,0.9336912142678536,54.0043728232731,5.613095238092454,0.8711755233489687,6,0.18,0.73,0.018,0.022,0.25
23213483,2023-12-10,SEQRFE550D,132.36,9.88,10845.0,1476.0,847.0,2572.0,1623.0,270.0,0.0,6494.0,1012.0,562.0,0.1468611111111111,0.034333333333333334,1.131138888888889,1893.0,0.9305399325018945,49.06316107548305,7.347560975604778,0.8573692551501018,73,0.22,0.76,0.018,0.029,0.23
23213485,2023-12-10,2830C20MMNC,131.22,8.17,10482.0,1506.0,855.0,2629.0,1785.0,273.0,142.0,6599.0,1086.0,0.0,0.1468611111111111,0.034333333333333334,1.131138888888889,2200.0,0.9413874739870768,50.289590001140915,6.96015936254518,0.8113636363632676,17,0.21,0.74,0.021,0.025,0.2
23213487,2023-12-10,SEQRFE550D,126.7,7.68,10890.0,1494.0,844.0,3016.0,1704.0,263.0,0.0,6688.0,1093.0,0.0,0.1468611111111111,0.034333333333333334,1.131138888888889,1967.0,0.9428486381831908,52.78610891828898,7.289156626501145,0.8662938484998138,73,0.21,0.77,0.025,0.031,0.24
23213490,2023-12-10,2830C15MMNAK,128.2,8.15,10884.0,1989.0,844.0,2918.0,1374.0,192.0,0.0,6592.0,1063.0,0.0,0.1468611111111111,0.034333333333333334,1.131138888888889,1566.0,0.9402273560620446,51.41965678587037,5.472096530917309,0.8773946360147654,13,0.16,0.64,0.018,0.023,0.21
23313492,2023-12-10,SEQRFE550D,137.51,7.88,12345.0,1968.0,804.0,3111.0,1725.0,255.0,17.0,6707.0,1365.0,0.0,0.1468611111111111,0.034333333333333334,1.131138888888889,1997.0,0.9458009491646896,48.77463457167644,6.272865853655349,0.863795693539878,73,0.2,0.74,0.025,0.027,0.21
23313489,2023-12-10,SEQRFE550D,131.93,0.0,12684.0,1956.0,807.0,4824.0,1819.0,254.0,0.0,6519.0,1257.0,381.0,0.1468611111111111,0.034333333333333334,1.131138888888889,2073.0,0.9999999999924203,49.41256727014771,6.484662576683801,0.8774722624211879,73,0.2,0.75,0.027,0.028,0.2
23313482,2023-12-10,2830C20MMNC,116.7,8.77,11664.0,1977.0,847.0,3786.0,1732.0,285.0,0.0,6507.0,1093.0,387.0,0.1468611111111111,0.034333333333333334,1.131138888888889,2017.0,0.930102813414122,55.758354755306264,5.89984825492873,0.8587010411497974,17,0.21,0.76,0.018,0.022,0.21
23213480,2023-12-10,SEQRFE550D,128.9,0.0,11262.0,1047.0,797.0,2680.0,1701.0,256.0,0.0,6506.0,1257.0,0.0,0.1468611111111111,0.034333333333333334,1.131138888888889,1957.0,0.9999999999922421,50.47323506555102,10.756446991393737,0.8691875319361936,73,0.21,0.76,0.023,0.021,0.22
23313476,2023-12-10,2062BK1,136.2,0.0,11685.0,2001.0,766.0,5364.0,1723.0,227.0,0.0,6493.0,1027.0,330.0,0.1468611111111111,0.034333333333333334,1.131138888888889,1950.0,0.999999999992658,47.67254038144147,5.8395802098921346,0.8835897435892904,6,0.21,0.74,0.026,0.026,0.23
23313473,2023-12-10,2830C20MMNC,131.42,0.0,10851.0,1890.0,715.0,4185.0,1715.0,288.0,0.0,6902.0,1659.0,0.0,0.1468611111111111,0.034333333333333334,1.131138888888889,2003.0,0.9999999999923909,52.51864251976475,5.741269841266804,0.8562156764848446,17,0.21,0.74,0.019,0.02,0.22
23313477,2023-12-10,ASP1239,130.82,0.0,11403.0,1884.0,483.0,4266.0,1221.0,252.0,0.0,6243.0,2014.0,0.0,0.1468611111111111,0.034333333333333334,1.131138888888889,1473.0,0.999999999992356,47.72206084660051,6.052547770697425,0.8289205702642031,24,0.46,0.72,0.015,0.014,0.23
23313467,2023-12-10,2830C20MMNC,136.14,7.44,10914.0,3792.0,704.0,3053.0,1759.0,264.0,0.0,7194.0,1232.0,0.0,0.1468611111111111,0.034333333333333334,1.131138888888889,2023.0,0.9481821980711229,52.842661965235486,2.8781645569612664,0.86950074147263,17,0.2,0.75,0.02,0.016,0.23
23313463,2023-12-10,2830C20MMNC,124.45,0.0,8988.0,1818.0,693.0,2313.0,1763.0,190.0,0.0,1837.0,445.0,0.0,0.1468611111111111,0.034333333333333334,1.131138888888889,1953.0,0.9999999999919646,14.760948171837999,4.943894389436225,0.9027137736810534,17,0.2,0.75,0.015,0.014,0.26
23313458,2023-12-10,2062BK1,128.57,8.14,7467.0,1782.0,719.0,4449.0,1747.0,251.0,0.0,6505.0,1249.0,332.0,0.1468611111111111,0.034333333333333334,1.131138888888889,1998.0,0.9404579035846651,50.59500661079105,4.190235690233338,0.8743743743739367,6,0.19,0.75,0.017,0.025,0.23
23313448,2023-12-10,2062BK1,132.08,9.07,10317.0,2184.0,784.0,2698.0,1833.0,243.0,0.0,6391.0,1016.0,473.0,0.1468611111111111,0.034333333333333334,1.131138888888889,2076.0,0.9357421183072212,48.38734100508489,4.723901098898936,0.8829479768781874,6,0.2,0.78,0.016,0.021,0.22
23313446,2023-12-10,R19,126.82,0.0,10680.0,1563.0,693.0,3388.0,1114.0,241.0,0.0,6005.0,1731.0,0.0,0.1468611111111111,0.034333333333333334,1.131138888888889,1355.0,0.9999999999921148,47.35057561861417,6.833013435696204,0.8221402214016073,64,0.51,0.73,0.015,0.016,0.26
23313444,2023-12-10,R19,119.37,0.0,10914.0,1569.0,713.0,4112.0,1143.0,260.0,0.0,6012.0,1618.0,0.0,0.1468611111111111,0.034333333333333334,1.131138888888889,1403.0,0.9999999999916227,50.364413168716055,6.956022944546236,0.814682822522584,64,0.51,0.73,0.015,0.013,0.24
23213457,2023-12-10,2830C20MMNC,128.43,0.0,10575.0,1533.0,798.0,4635.0,1772.0,294.0,0.0,5363.0,1131.0,0.0,0.1468611111111111,0.034333333333333334,1.131138888888889,2066.0,0.9999999999922138,41.75815619371052,6.898238747549316,0.8576960309773196,17,0.19,0.75,0.033,0.026,0.21
23213455,2023-12-10,2830C20MMNC,134.49,0.0,12597.0,1998.0,814.0,5409.0,1745.0,273.0,0.0,6666.0,1337.0,307.0,0.1468611111111111,0.034333333333333334,1.131138888888889,2018.0,0.9999999999925646,49.56502342144721,6.304804804801649,0.8647175421204834,17,0.18,0.76,0.027,0.024,0.19
23213453,2023-12-10,2062BK1,134.76,0.0,11673.0,2460.0,803.0,5797.0,1897.0,294.0,0.0,6618.0,1317.0,259.0,0.1468611111111111,0.034333333333333334,1.131138888888889,2191.0,0.9999999999925795,49.10952804950202,4.745121951217583,0.8658146964852278,6,0.19,0.77,0.027,0.027,0.19
23213460,2023-12-10,2830C20MMNC,126.67,7.67,10875.0,2001.0,792.0,3035.0,1681.0,243.0,0.0,6896.0,1071.0,0.0,0.1468611111111111,0.034333333333333334,1.131138888888889,1924.0,0.9429060592456238,54.4406726134488,5.434782608692936,0.8737006237001697,17,0.2,0.76,0.027,0.021,0.21
23113524,2023-12-11,2062BK1,129.55,0.0,12006.0,3918.0,702.0,5678.0,1779.0,292.0,282.0,6159.0,1006.0,0.0,0.14457142857142857,0.03417857142857143,1.0399642857142857,2353.0,0.9999999999922811,47.54148977192172,3.0643185298613926,0.7560560985972138,6,0.21,0.88,0.028,0.026,0.23
23113527,2023-12-11,2062BK1,135.36,0.0,12624.0,3099.0,775.0,4700.0,1756.0,322.0,0.0,6381.0,1143.0,0.0,0.14457142857142857,0.03417857142857143,1.0399642857142857,2078.0,0.9999999999926124,47.14095744646025,4.073572120037408,0.8450433108754355,6,0.19,0.79,0.03,0.025,0.2
23113530,2023-12-11,1786550D,124.67,0.0,12597.0,1974.0,890.0,4208.0,1817.0,285.0,0.0,6835.0,1156.0,0.0,0.14457142857142857,0.03417857142857143,1.0399642857142857,2102.0,0.9999999999919787,54.82473730604937,6.381458966562117,0.864414843006249,3,0.22,0.86,0.02,0.02,0.23
23113539,2023-12-11,1786550D,134.52,0.0,11343.0,1947.0,895.0,5958.0,1708.0,277.0,0.0,6396.0,1001.0,0.0,0.14457142857142857,0.03417857142857143,1.0399642857142857,1985.0,0.9999999999925663,47.546833184303104,5.825885978425359,0.8604534005033448,3,0.22,0.78,0.02,0.02,0.23
23113514,2023-12-11,2830C20MMNC,127.38,0.0,14661.0,0.0,867.0,5411.0,1715.0,260.0,0.0,6100.0,1357.0,257.0,0.14457142857142857,0.03417857142857143,1.0399642857142857,1975.0,0.9999999999921494,47.88820850959422,14661000000000.0,0.8683544303793072,17,0.19,0.79,0.025,0.026,0.22
23113522,2023-12-11,2830C20MMNC,130.52,0.0,11319.0,2790.0,669.0,5557.0,1670.0,257.0,0.0,6425.0,1041.0,0.0,0.14457142857142857,0.03417857142857143,1.0399642857142857,1927.0,0.9999999999923385,49.22617223376321,4.056989247310374,0.8666320705755752,17,0.18,0.73,0.029,0.024,0.21
23113506,2023-12-11,2830C20MMNC,125.52,0.0,12237.0,1995.0,785.0,4576.0,1726.0,261.0,0.0,6084.0,1083.0,0.0,0.14457142857142857,0.03417857142857143,1.0399642857142857,1987.0,0.9999999999920332,48.47036328833277,6.133834586463091,0.8686462003015256,17,0.2,0.78,0.032,0.028,0.2
23113503,2023-12-11,2062BK1,127.12,0.0,12426.0,3141.0,769.0,4370.0,1690.0,297.0,0.0,372.0,2898.0,0.0,0.14457142857142857,0.03417857142857143,1.0399642857142857,1987.0,0.9999999999921334,2.9263687853766016,3.9560649474676994,0.8505284348259434,6,0.18,0.75,0.031,0.023,0.21
23113500,2023-12-11,2830C20MMNC,134.56,0.0,12096.0,2973.0,862.0,4336.0,1718.0,267.0,348.0,6503.0,1060.0,0.0,0.14457142857142857,0.03417857142857143,1.0399642857142857,2333.0,0.9999999999925685,48.32788347169792,4.068617558020831,0.736390912987254,17,0.2,0.84,0.03,0.03,0.24
23113496,2023-12-11,2830C20MMNC,129.33,0.0,12546.0,2001.0,899.0,4277.0,1734.0,280.0,0.0,6142.0,1156.0,0.0,0.14457142857142857,0.03417857142857143,1.0399642857142857,2014.0,0.999999999992268,47.490914713929556,6.269865067463133,0.8609731876857691,17,0.2,0.77,0.025,0.028,0.23
23113509,2023-12-11,2062BK1,128.25,0.0,12072.0,1653.0,787.0,4383.0,1710.0,318.0,0.0,6177.0,1076.0,0.0,0.14457142857142857,0.03417857142857143,1.0399642857142857,2028.0,0.9999999999922028,48.16374268968294,7.3030852994511175,0.8431952662717735,6,0.2,0.74,0.032,0.029,0.21
23113520,2023-12-11,2830C20MMNC,126.85,0.0,11991.0,2982.0,731.0,4762.0,1735.0,284.0,0.0,1223.0,1930.0,0.0,0.14457142857142857,0.03417857142857143,1.0399642857142857,2019.0,0.9999999999921166,9.641308632166801,4.021126760562032,0.8593363051011098,17,0.2,0.77,0.024,0.028,0.22
23113512,2023-12-11,SEQRFE550D,135.01,0.0,13320.0,0.0,760.0,5876.0,1688.0,268.0,0.0,6108.0,1151.0,0.0,0.14457142857142857,0.03417857142857143,1.0399642857142857,1956.0,0.9999999999925933,45.24109325201659,13320000000000.0,0.8629856850711335,73,0.19,0.77,0.022,0.027,0.23
23213538,2023-12-11,1786550D,120.26,10.22,11385.0,1677.0,842.0,2118.0,1752.0,253.0,0.0,6456.0,1067.0,0.0,0.14457142857142857,0.03417857142857143,1.0399642857142857,2005.0,0.9216738197354255,53.68368534796537,6.7889087656489036,0.8738154613461976,3,0.23,0.78,0.02,0.02,0.2
23213543,2023-12-11,2062BK1,130.84,10.48,11187.0,2292.0,809.0,1953.0,1745.0,250.0,0.0,6699.0,1475.0,0.0,0.14457142857142857,0.03417857142857143,1.0399642857142857,1995.0,0.9258420605652008,51.199938856227455,4.880890052353892,0.8746867167915415,6,0.19,0.77,0.02,0.024,0.21
23213541,2023-12-11,2830C20MMNAK,138.3,0.0,7179.0,0.0,803.0,2142.0,1758.0,260.0,0.0,3400.0,969.0,0.0,0.14457142857142857,0.03417857142857143,1.0399642857142857,2018.0,0.9999999999927695,24.584237165404307,7179000000000.0,0.8711595639242462,16,0.2,0.78,0.021,0.017,0.17
23213534,2023-12-11,2062BK1,128.01,10.5,11787.0,0.0,704.0,3300.0,1694.0,290.0,240.0,6392.0,1141.0,463.0,0.14457142857142857,0.03417857142857143,1.0399642857142857,2224.0,0.9241931990403279,49.93359893719293,11787000000000.0,0.7616906474816719,6,0.2,0.82,0.016,0.022,0.2
23213525,2023-12-11,R34,125.9,0.0,11253.0,882.0,707.0,4830.0,1195.0,246.0,0.0,6597.0,1064.0,0.0,0.14457142857142857,0.03417857142857143,1.0399642857142857,1441.0,0.9999999999920571,52.398729149702945,12.75850340134608,0.8292852185976202,66,0.61,0.74,0.018,0.02,0.24
23213523,2023-12-11,2062BK1,133.28,0.0,10776.0,1209.0,795.0,3494.0,1721.0,257.0,236.0,6602.0,1081.0,0.0,0.14457142857142857,0.03417857142857143,1.0399642857142857,2214.0,0.9999999999924971,49.53481392519857,8.913151364756896,0.7773261065940482,6,0.2,0.86,0.025,0.024,0.24
23213521,2023-12-11,2062BK1,130.8,0.0,11817.0,1002.0,795.0,3606.0,1711.0,246.0,0.0,519.0,101.0,0.0,0.14457142857142857,0.03417857142857143,1.0399642857142857,1957.0,0.9999999999923548,3.967889908226545,11.793413173640925,0.874297393969916,6,0.2,0.74,0.024,0.024,0.24
23313537,2023-12-11,2062BK1,122.53,10.68,10818.0,1509.0,806.0,3123.0,1824.0,264.0,0.0,6292.0,1004.0,371.0,0.14457142857142857,0.03417857142857143,1.0399642857142857,2088.0,0.9198258388940783,51.35068962661103,7.168986083494255,0.8735632183903862,6,0.19,0.77,0.018,0.024,0.2
23213519,2023-12-11,R34,124.39,0.0,11772.0,882.0,710.0,3785.0,1178.0,260.0,0.0,6395.0,1048.0,0.0,0.14457142857142857,0.03417857142857143,1.0399642857142857,1438.0,0.9999999999919608,51.41088511896928,13.346938775495072,0.8191933240606264,66,0.62,0.72,0.015,0.017,0.24
23213513,2023-12-11,R34,124.41,0.0,11379.0,1041.0,696.0,3162.0,1208.0,257.0,0.0,5822.0,1004.0,0.0,0.14457142857142857,0.03417857142857143,1.0399642857142857,1465.0,0.999999999991962,46.79688127926375,10.930835734859818,0.8245733788390276,66,0.61,0.71,0.014,0.015,0.23
23213510,2023-12-11,2062BK1,132.6,8.48,10113.0,498.0,811.0,4220.0,1698.0,260.0,182.0,6496.0,1132.0,0.0,0.14457142857142857,0.03417857142857143,1.0399642857142857,2140.0,0.9398922597041404,48.98944193024895,20.307228915621874,0.7934579439248629,6,0.19,0.8,0.021,0.031,0.21
23213504,2023-12-11,2830C20MMNC,132.72,0.0,11511.0,1488.0,899.0,6465.0,1762.0,246.0,0.0,6394.0,1075.0,0.0,0.14457142857142857,0.03417857142857143,1.0399642857142857,2008.0,0.9999999999924655,48.17661241675576,7.7358870967689946,0.8774900398402005,17,0.17,0.72,0.021,0.026,0.25
23213502,2023-12-11,2830C20MMNC,122.43,9.5,10962.0,990.0,905.0,3659.0,1664.0,253.0,0.0,6791.0,1135.0,0.0,0.14457142857142857,0.03417857142857143,1.0399642857142857,1917.0,0.9279921170247254,55.46843093967598,11.072727272716088,0.868022952529542,17,0.19,0.73,0.023,0.025,0.23
23213499,2023-12-11,SEQRFE550D,124.82,7.44,10911.0,978.0,891.0,3095.0,1701.0,267.0,0.0,6653.0,1156.0,0.0,0.14457142857142857,0.03417857142857143,1.0399642857142857,1968.0,0.9437471646685034,53.30075308401457,11.156441717780003,0.8643292682922438,73,0.19,0.76,0.021,0.027,0.23
23213497,2023-12-11,2062BK1,0.0,8.88,10971.0,993.0,905.0,4190.0,1708.0,260.0,0.0,6888.0,1145.0,0.0,0.14457142857142857,0.03417857142857143,1.0399642857142857,1968.0,0.0,6888000000000.0,11.048338368568935,0.8678861788613477,6,0.19,0.74,0.02,0.027,0.24
23213516,2023-12-11,R34,121.54,0.0,10716.0,798.0,690.0,2959.0,1215.0,246.0,0.0,6097.0,938.0,0.0,0.14457142857142857,0.03417857142857143,1.0399642857142857,1461.0,0.9999999999917722,50.16455487863942,13.428571428554601,0.8316221765908066,66,0.61,0.72,0.018,0.012,0.21
23213450,2023-12-11,2062BK1,127.51,7.43,10569.0,1506.0,800.0,1286.0,1674.0,263.0,0.0,6659.0,1370.0,0.0,0.14457142857142857,0.03417857142857143,1.0399642857142857,1937.0,0.9449384911742632,52.2233550305684,7.01792828684793,0.8642230252964046,6,0.18,0.71,0.019,0.021,0.19
23313535,2023-12-11,1786550D,123.03,10.08,11643.0,921.0,804.0,2514.0,1770.0,356.0,227.0,7215.0,1556.0,0.0,0.14457142857142857,0.03417857142857143,1.0399642857142857,2353.0,0.924273157531934,58.644233113397995,12.641693811061193,0.7522311942198248,3,0.23,0.87,0.02,0.02,0.23
23313517,2023-12-11,1786550D,125.26,10.4,12168.0,2829.0,837.0,3205.0,1775.0,332.0,0.0,7096.0,1455.0,0.0,0.14457142857142857,0.03417857142857143,1.0399642857142857,2107.0,0.9233377561482875,56.65016765083306,4.301166489924248,0.8424299952535157,3,0.21,0.81,0.02,0.02,0.22
23313471,2023-12-11,R34,126.88,0.0,12363.0,3690.0,422.0,4428.0,1203.0,264.0,0.0,6294.0,1234.0,0.0,0.14457142857142857,0.03417857142857143,1.0399642857142857,1467.0,0.9999999999921185,49.60592685963425,3.3504065040641327,0.820040899794942,66,0.63,0.73,0.024,0.017,0.21
23313495,2023-12-11,SEQRFE550D,131.37,7.08,12135.0,2286.0,784.0,3179.0,1803.0,264.0,36.0,6706.0,1121.0,0.0,0.14457142857142857,0.03417857142857143,1.0399642857142857,2103.0,0.9488624051935799,51.0466620990253,5.308398950128911,0.857346647645812,73,0.22,0.74,0.028,0.033,0.22
23313498,2023-12-11,SEQRFE550D,132.83,7.28,12117.0,2262.0,781.0,2961.0,1741.0,234.0,156.0,6706.0,2172.0,0.0,0.14457142857142857,0.03417857142857143,1.0399642857142857,2131.0,0.9480408250592532,50.485583075732244,5.3567639257270745,0.8169873298916861,73,0.22,0.78,0.023,0.03,0.21
23313531,2023-12-11,2062BK1,98.23,0.0,11427.0,1953.0,774.0,3367.0,1702.0,247.0,0.0,5602.0,1458.0,0.0,0.14457142857142857,0.03417857142857143,1.0399642857142857,1949.0,0.9999999999898198,57.02942074664532,5.850998463898694,0.8732683427394186,6,0.17,0.78,0.015,0.02,0.24
23213547,2023-12-11,1786550D,124.53,7.28,12531.0,2256.0,795.0,2322.0,1823.0,257.0,0.0,6454.0,1091.0,0.0,0.14457142857142857,0.03417857142857143,1.0399642857142857,2080.0,0.9447689856540114,51.82686902712738,5.554521276593283,0.8764423076918864,3,0.22,0.78,0.03,0.02,0.2
23113518,2023-12-11,2062BK1,126.4,0.0,11757.0,3141.0,686.0,4196.0,1691.0,294.0,0.0,6245.0,1063.0,0.0,0.14457142857142857,0.03417857142857143,1.0399642857142857,1985.0,0.9999999999920886,49.406645569229376,3.7430754536759814,0.851889168765314,6,0.19,0.77,0.033,0.028,0.2
23313505,2023-12-11,SEQRFE550D,129.23,7.28,12873.0,1965.0,846.0,3036.0,1719.0,248.0,38.0,6609.0,2313.0,0.0,0.14457142857142857,0.03417857142857143,1.0399642857142857,2005.0,0.946670573577418,51.141375841127136,6.551145038164605,0.8573566084783754,73,0.19,0.77,0.016,0.028,0.22
23313508,2023-12-11,SEQRFE550D,124.17,8.77,12582.0,1737.0,746.0,2883.0,1682.0,284.0,111.0,6602.0,1496.0,0.0,0.14457142857142857,0.03417857142857143,1.0399642857142857,2077.0,0.9340303896424401,53.16904244138544,7.243523316058006,0.8098218584492971,73,0.19,0.75,0.015,0.025,0.22
23313511,2023-12-11,2830C20MMNC,127.1,7.54,12645.0,2001.0,778.0,3043.0,1757.0,224.0,0.0,3982.0,756.0,0.0,0.14457142857142857,0.03417857142857143,1.0399642857142857,1981.0,0.9439988116388593,31.329661683467116,6.319340329831925,0.8869257950525559,17,0.18,0.77,0.018,0.021,0.22
23313515,2023-12-11,2062BK1,126.92,9.67,11517.0,1764.0,632.0,3400.0,1762.0,288.0,0.0,500.0,159.0,481.0,0.14457142857142857,0.03417857142857143,1.0399642857142857,2050.0,0.9292041877082569,3.9394894421372557,6.528911564622149,0.859512195121532,6,0.22,0.78,0.018,0.032,0.24
23313501,2023-12-11,2062BK1,122.4,8.08,12369.0,1899.0,779.0,3060.0,1784.0,275.0,25.0,6695.0,1053.0,0.0,0.14457142857142857,0.03417857142857143,1.0399642857142857,2084.0,0.9380748007285555,54.69771241785377,6.5134281200597615,0.8560460652587063,6,0.21,0.75,0.017,0.025,0.21
23113588,2023-12-12,1786550D,123.51,0.0,11385.0,2493.0,794.0,3843.0,1593.0,244.0,0.0,6085.0,1104.0,0.0,0.1481025641025641,0.03761538461538462,0.8698461538461538,1837.0,0.9999999999919035,49.26726580803767,4.566787003608276,0.8671747414257663,3,0.2,0.79,0.03,0.03,0.2
23113593,2023-12-12,EXPORTDSP14,120.78,0.0,10704.0,1977.0,780.0,3672.0,1626.0,227.0,0.0,5855.0,1068.0,0.0,0.1481025641025641,0.03761538461538462,0.8698461538461538,1853.0,0.9999999999917204,48.476568967970884,5.4142640364160775,0.8774959525089706,55,0.19,0.74,0.031,0.026,0.22
23113581,2023-12-12,1786550D,123.83,0.0,10956.0,1938.0,830.0,3493.0,1679.0,309.0,0.0,5669.0,1025.0,0.0,0.1481025641025641,0.03761538461538462,0.8698461538461538,1988.0,0.9999999999919243,45.780505531407734,5.653250773990891,0.8445674044261345,3,0.22,0.82,0.02,0.03,0.27
23213574,2023-12-12,S.TOWER6VAN,127.6,9.6,9192.0,2031.0,808.0,2919.0,2484.0,108.0,489.0,6201.0,1087.0,651.0,0.1481025641025641,0.03761538461538462,0.8698461538461538,3081.0,0.9300291545121719,48.59717868300473,4.525849335300578,0.806231742940342,67,0.2,1.34,0.034,0.031,0.23
23113576,2023-12-12,1786550D,125.4,0.0,10188.0,2142.0,794.0,3931.0,1751.0,287.0,0.0,5703.0,985.0,0.0,0.1481025641025641,0.03761538461538462,0.8698461538461538,2038.0,0.9999999999920255,45.47846889915886,4.756302521006183,0.8591756624137099,3,0.22,0.79,0.02,0.03,0.2
23213577,2023-12-12,1786550D,131.51,7.88,9945.0,2091.0,685.0,3838.0,1701.0,280.0,0.0,6559.0,1421.0,0.0,0.1481025641025641,0.03761538461538462,0.8698461538461538,1981.0,0.9434679675662282,49.87453425557088,4.756097560973335,0.858657243815821,3,0.2,0.77,0.02,0.03,0.22
23113586,2023-12-12,1786550D,127.29,0.0,10035.0,1452.0,807.0,3520.0,1716.0,312.0,0.0,5724.0,1000.0,0.0,0.1481025641025641,0.03761538461538462,0.8698461538461538,2028.0,0.9999999999921438,44.96818288911172,6.911157024788629,0.8461538461534289,3,0.2,0.83,0.02,0.04,0.24
23113579,2023-12-12,EXPORTDSP14,125.9,0.0,10209.0,2019.0,777.0,3734.0,1712.0,284.0,0.0,5857.0,1011.0,0.0,0.1481025641025641,0.03761538461538462,0.8698461538461538,1996.0,0.9999999999920571,46.521048450782196,5.0564635958370205,0.8577154308612938,55,0.22,0.83,0.029,0.027,0.23
23213545,2023-12-12,2062BK1,127.58,8.77,12180.0,2172.0,795.0,2187.0,1664.0,256.0,0.0,6438.0,1053.0,0.0,0.1481025641025641,0.03761538461538462,0.8698461538461538,1920.0,0.9356802346832734,50.46245492984431,5.607734806627253,0.8666666666662153,6,0.22,0.75,0.023,0.019,0.23
23213552,2023-12-12,2830C20MMNC,124.43,4.88,10641.0,1896.0,789.0,2703.0,1755.0,246.0,0.0,6388.0,1060.0,334.0,0.1481025641025641,0.03761538461538462,0.8698461538461538,2001.0,0.9622612326891792,51.33810174353983,5.612341772148938,0.877061469264929,17,0.19,0.74,0.025,0.023,0.22
23213555,2023-12-12,R34,128.05,0.0,11877.0,2493.0,600.0,3939.0,1164.0,243.0,0.0,6523.0,1190.0,330.0,0.1481025641025641,0.03761538461538462,0.8698461538461538,1407.0,0.9999999999921906,50.941038656376875,4.764139590852482,0.8272921108736124,66,0.63,0.73,0.014,0.013,0.21
23213557,2023-12-12,S.TOWER6VAN,123.0,6.81,9423.0,1773.0,803.0,2631.0,2457.0,91.0,503.0,6300.0,1061.0,311.0,0.1481025641025641,0.03761538461538462,0.8698461538461538,3051.0,0.9475387104156264,51.21951219470553,5.314720812179743,0.8053097345130104,67,0.19,1.25,0.022,0.022,0.23
23213560,2023-12-12,S.TOWER6VAN,123.39,7.68,8811.0,1926.0,795.0,2358.0,2508.0,101.0,516.0,6293.0,1281.0,486.0,0.1481025641025641,0.03761538461538462,0.8698461538461538,3125.0,0.9414053559095034,51.00089148187859,4.574766355137812,0.8025599999997431,67,0.19,1.34,0.025,0.024,0.22
23213563,2023-12-12,S.TOWER6VAN,132.28,16.5,9282.0,1506.0,797.0,2487.0,2501.0,105.0,537.0,6698.0,1627.0,318.0,0.1481025641025641,0.03761538461538462,0.8698461538461538,3143.0,0.8890979970366374,50.63501663100518,6.163346613541724,0.7957365574289545,67,0.17,1.29,0.021,0.026,0.22
23113572,2023-12-12,1786550D,131.62,0.0,10836.0,1905.0,790.0,3696.0,1712.0,298.0,0.0,6800.0,1113.0,0.0,0.1481025641025641,0.03761538461538462,0.8698461538461538,2010.0,0.9999999999924024,51.663880868776296,5.688188976374967,0.8517412935319145,3,0.2,0.88,0.03,0.03,0.23
23113568,2023-12-12,1786550D,125.95,0.0,9846.0,4623.0,787.0,1402.0,1705.0,281.0,0.0,6185.0,974.0,626.0,0.1481025641025641,0.03761538461538462,0.8698461538461538,1986.0,0.9999999999920604,49.10678840770856,2.129785853341525,0.8585095669683492,3,0.22,0.89,0.04,0.03,0.25
23213589,2023-12-12,1786550D,122.7,0.0,11058.0,1830.0,998.0,4388.0,1762.0,294.0,0.0,7077.0,1114.0,0.0,0.1481025641025641,0.03761538461538462,0.8698461538461538,2056.0,0.99999999999185,57.67726161322186,6.04262295081637,0.8570038910501668,3,0.22,0.78,0.03,0.03,0.22
23113562,2023-12-12,1786550D,129.33,0.0,13299.0,1551.0,792.0,4362.0,1729.0,275.0,0.0,6193.0,1049.0,0.0,0.1481025641025641,0.03761538461538462,0.8698461538461538,2004.0,0.999999999992268,47.88525477423734,8.574468085100854,0.8627744510973738,3,0.24,0.73,0.03,0.03,0.22
23313546,2023-12-12,R34,134.87,0.0,11118.0,2244.0,702.0,4358.0,1205.0,146.0,0.0,6736.0,1045.0,0.0,0.1481025641025641,0.03761538461538462,0.8698461538461538,1351.0,0.9999999999925855,49.94439089456555,4.954545454543247,0.8919319022939364,66,0.61,0.76,0.019,0.018,0.2
23313549,2023-12-12,R34,131.07,0.0,11235.0,1977.0,765.0,4433.0,1147.0,275.0,0.0,6272.0,981.0,0.0,0.1481025641025641,0.03761538461538462,0.8698461538461538,1422.0,0.9999999999923705,47.852292667674895,5.682852807280889,0.8066104078756634,66,0.62,0.72,0.015,0.022,0.2
23313553,2023-12-12,2830C20MMNC,130.72,0.0,12462.0,0.0,773.0,1572.0,1565.0,247.0,0.0,4347.0,1012.0,0.0,0.1481025641025641,0.03761538461538462,0.8698461538461538,1812.0,0.9999999999923501,33.25428396547388,12462000000000.0,0.863686534215859,17,0.18,0.7,0.014,0.02,0.2
23313556,2023-12-12,S.TOWER6VAN,128.83,0.0,6531.0,1989.0,793.0,2616.0,2400.0,115.0,609.0,6404.0,1252.0,374.0,0.1481025641025641,0.03761538461538462,0.8698461538461538,3124.0,0.9999999999922379,49.7089187297236,3.283559577675574,0.768245838668128,67,0.2,1.29,0.02,0.018,0.19
23313559,2023-12-12,R34,133.34,0.0,10923.0,1491.0,702.0,3111.0,1231.0,309.0,0.0,6014.0,993.0,669.0,0.1481025641025641,0.03761538461538462,0.8698461538461538,1540.0,0.9999999999925004,45.10274486241861,7.325955734401525,0.7993506493501303,66,0.6,0.74,0.015,0.012,0.2
23313561,2023-12-12,R34,127.92,0.0,10956.0,930.0,713.0,2586.0,1241.0,241.0,0.0,6132.0,1116.0,0.0,0.1481025641025641,0.03761538461538462,0.8698461538461538,1482.0,0.9999999999921826,47.93621013095734,11.780645161277656,0.8373819163287197,66,0.6,0.75,0.015,0.016,0.22
23313564,2023-12-12,R34,129.36,0.0,9978.0,1449.0,705.0,2622.0,1312.0,234.0,0.0,6663.0,3176.0,0.0,0.1481025641025641,0.03761538461538462,0.8698461538461538,1546.0,0.9999999999922697,51.50742114988012,6.886128364384482,0.8486416558856089,66,0.62,0.73,0.014,0.017,0.21
23313570,2023-12-12,R34,126.05,0.0,9069.0,1095.0,707.0,1566.0,1149.0,275.0,0.0,5829.0,940.0,393.0,0.1481025641025641,0.03761538461538462,0.8698461538461538,1424.0,0.9999999999920666,46.243554144813615,8.282191780814355,0.8068820224713434,66,0.63,0.74,0.016,0.023,0.21
23113565,2023-12-12,1786550D,122.39,0.0,6900.0,2664.0,784.0,3908.0,1705.0,294.0,0.0,5885.0,996.0,0.0,0.1481025641025641,0.03761538461538462,0.8698461538461538,1999.0,0.9999999999918293,48.083993789949474,2.590090090089118,0.8529264632311891,3,0.21,0.77,0.02,0.04,0.25
23313578,2023-12-12,1786550D,119.25,7.44,9951.0,1641.0,801.0,1559.0,1669.0,258.0,0.0,6246.0,999.0,0.0,0.1481025641025641,0.03761538461538462,0.8698461538461538,1927.0,0.9412739758391249,52.37735849012682,6.063985374767785,0.8661131292159491,3,0.2,0.77,0.02,0.03,0.21
23313582,2023-12-12,2062BK1,119.87,8.15,9255.0,1986.0,801.0,1290.0,1688.0,245.0,0.0,6432.0,1028.0,0.0,0.1481025641025641,0.03761538461538462,0.8698461538461538,1933.0,0.9363380721689085,53.658129639996176,4.660120845919104,0.8732540093114985,6,0.22,0.76,0.02,0.026,0.19
23313584,2023-12-12,ASP1239,118.18,8.88,9933.0,1992.0,915.0,1329.0,1153.0,333.0,0.0,6203.0,2100.0,0.0,0.1481025641025641,0.03761538461538462,0.8698461538461538,1486.0,0.9301117582171406,52.48773058002633,4.986445783130027,0.775908479138105,24,0.43,0.74,0.015,0.021,0.23
23313573,2023-12-12,2830C20MMNC,130.36,0.0,10170.0,1476.0,829.0,3144.0,1625.0,282.0,0.0,6397.0,1038.0,0.0,0.1481025641025641,0.03761538461538462,0.8698461538461538,1907.0,0.999999999992329,49.07180116562541,6.8902439024343565,0.8521237545879119,17,0.18,0.74,0.022,0.027,0.18
23313587,2023-12-12,EXPORTDSP14,117.3,11.07,9966.0,1797.0,707.0,3100.0,1715.0,271.0,0.0,6419.0,1138.0,294.0,0.1481025641025641,0.03761538461538462,0.8698461538461538,1986.0,0.9137648983336156,54.72293265085488,5.545909849746496,0.8635448136954362,55,0.21,0.83,0.017,0.03,0.22
23113558,2023-12-12,1786550D,134.76,0.0,10479.0,1551.0,814.0,4429.0,1681.0,274.0,0.0,6347.0,1188.0,0.0,0.1481025641025641,0.03761538461538462,0.8698461538461538,1955.0,0.9999999999925795,47.09854556213195,6.756286266920209,0.8598465473141382,3,0.2,0.8,0.03,0.03,0.22
23313585,2023-12-12,2062BK1,105.79,0.0,7443.0,1530.0,776.0,2838.0,1711.0,213.0,0.0,4794.0,1135.0,0.0,0.1481025641025641,0.03761538461538462,0.8698461538461538,1924.0,0.9999999999905472,45.31619245632558,4.864705882349762,0.8892931392926771,6,0.19,0.83,0.022,0.03,0.22
23213583,2023-12-12,2830C20MMNC,121.21,6.88,10191.0,1863.0,806.0,3634.0,1769.0,297.0,0.0,6692.0,1356.0,0.0,0.1481025641025641,0.03761538461538462,0.8698461538461538,2066.0,0.9462877664068523,55.209966173952566,5.470209339771621,0.8562439496607666,17,0.2,0.78,0.025,0.033,0.21
23113548,2023-12-12,2062BK1,129.58,0.0,11463.0,1497.0,890.0,4911.0,1715.0,290.0,0.0,2024.0,336.0,0.0,0.1481025641025641,0.03761538461538462,0.8698461538461538,2005.0,0.9999999999922828,15.61969439716299,7.657314629253402,0.8553615960095484,6,0.2,0.79,0.022,0.024,0.23
23213566,2023-12-12,S.TOWER6VAN,123.53,10.48,9516.0,1710.0,814.0,2130.0,2541.0,91.0,560.0,6195.0,1027.0,268.0,0.1481025641025641,0.03761538461538462,0.8698461538461538,3192.0,0.9217968808229104,50.149761191207396,5.5649122806985005,0.796052631578698,67,0.19,1.3,0.02,0.029,0.22
23213580,2023-12-12,2062BK1,121.01,7.28,11418.0,1593.0,800.0,2919.0,1671.0,277.0,0.0,6203.0,1071.0,249.0,0.1481025641025641,0.03761538461538462,0.8698461538461538,1948.0,0.9432535661318635,51.26022642714436,7.167608286247854,0.8578028747428862,6,0.21,0.8,0.019,0.031,0.26
23213594,2023-12-12,1786550D,123.32,8.84,9453.0,2010.0,998.0,2206.0,1812.0,307.0,0.0,6531.0,1022.0,0.0,0.1481025641025641,0.03761538461538462,0.8698461538461538,2119.0,0.933111380138218,52.95977943518521,4.702985074624526,0.8551203397825129,3,0.2,0.76,0.02,0.02,0.21
23213591,2023-12-12,EXPORTDSP14,120.24,10.48,9525.0,2187.0,1006.0,3423.0,1839.0,300.0,0.0,6437.0,1011.0,0.0,0.1481025641025641,0.03761538461538462,0.8698461538461538,2139.0,0.9198286413638325,53.53459747127799,4.355281207131068,0.8597475455816458,55,0.21,0.79,0.017,0.028,0.25
23213569,2023-12-12,S.TOWER6VAN,125.06,10.22,8544.0,1305.0,795.0,1872.0,2484.0,115.0,584.0,6236.0,1286.0,387.0,0.1481025641025641,0.03761538461538462,0.8698461538461538,3183.0,0.9244529863917472,49.86406524828191,6.547126436776592,0.7803958529686521,67,0.18,1.33,0.024,0.034,0.21
23213596,2023-12-13,1786500D,128.36,9.88,9510.0,2328.0,990.0,3502.0,1833.0,297.0,0.0,6634.0,1040.0,261.0,0.15784848484848485,0.036333333333333336,0.9379696969696969,2130.0,0.9285300925858759,51.68276721679898,4.085051546389998,0.8605633802812861,2,0.19,0.76,0.022,0.023,0.215
23213600,2023-12-13,EXPORTDSP14,126.2,7.48,9843.0,2004.0,1009.0,3782.0,1785.0,300.0,0.0,6500.0,1018.0,0.0,0.15784848484848485,0.036333333333333336,0.9379696969696969,2085.0,0.9440454817403947,51.50554675078046,4.9116766467041355,0.8561151079132585,55,0.19,0.78,0.024,0.029,0.21
23213602,2023-12-13,2062ACUK1,129.89,0.0,10824.0,2580.0,987.0,4513.0,1849.0,297.0,0.0,6507.0,1020.0,0.0,0.15784848484848485,0.036333333333333336,0.9379696969696969,2146.0,0.9999999999923013,50.0962352756171,4.195348837207677,0.861602982292236,5,0.21,0.76,0.025,0.021,0.201
23213605,2023-12-13,EXPORTDSP14,119.5,7.54,9438.0,2019.0,1012.0,3680.0,1833.0,297.0,0.0,6541.0,1021.0,0.0,0.15784848484848485,0.036333333333333336,0.9379696969696969,2130.0,0.9406486146021673,54.73640167318212,4.674591381869899,0.8605633802812861,55,0.2,0.72,0.021,0.025,0.22
23213608,2023-12-13,2062ACUK1,128.37,8.16,10350.0,1806.0,803.0,2969.0,1765.0,304.0,0.0,6498.0,1023.0,357.0,0.15784848484848485,0.036333333333333336,0.9379696969696969,2069.0,0.9402329158357854,50.619303575207454,5.730897009963604,0.8530691155143291,5,0.2,0.76,0.02,0.023,0.232
23213610,2023-12-13,2062ACUK1,124.48,8.28,14148.0,2154.0,800.0,2425.0,1792.0,300.0,0.0,6672.0,1120.0,249.0,0.15784848484848485,0.036333333333333336,0.9379696969696969,2092.0,0.9376318168052304,53.598971721934454,6.56824512534514,0.8565965583169901,5,0.2,0.76,0.019,0.022,0.214
23213613,2023-12-13,2062ACUK1,124.07,10.93,7884.0,1500.0,798.0,2458.0,1785.0,307.0,0.0,6698.0,1118.0,264.0,0.15784848484848485,0.036333333333333336,0.9379696969696969,2092.0,0.9190370370302294,53.985653259821184,5.255999999996496,0.8532504780110645,5,0.2,0.75,0.023,0.027,0.21
23213616,2023-12-13,2062BK1,127.38,10.28,10146.0,1671.0,797.0,1657.0,1769.0,297.0,0.0,6592.0,1055.0,467.0,0.15784848484848485,0.036333333333333336,0.9379696969696969,2066.0,0.9253232601995837,51.750667294302474,6.071813285454176,0.8562439496607666,6,0.2,0.75,0.017,0.023,0.22
23213619,2023-12-13,EXPORTDSP14,125.99,10.08,10278.0,1038.0,800.0,702.0,1731.0,257.0,0.0,6595.0,1035.0,0.0,0.15784848484848485,0.036333333333333336,0.9379696969696969,1988.0,0.9259204820979944,52.345424239603574,9.901734104036704,0.8707243460760208,55,0.18,0.76,0.016,0.022,0.23
23213622,2023-12-13,2062BK1,121.37,9.88,10068.0,1515.0,811.0,1996.0,1782.0,294.0,0.0,6684.0,1064.0,0.0,0.15784848484848485,0.036333333333333336,0.9379696969696969,2076.0,0.9247238095167641,55.071269670799445,6.645544554451059,0.8583815028897599,6,0.21,0.75,0.022,0.019,0.26
23213625,2023-12-13,2062BK1,121.34,9.67,10458.0,1500.0,654.0,3283.0,1725.0,283.0,0.0,6067.0,1101.0,0.0,0.15784848484848485,0.036333333333333336,0.9379696969696969,2008.0,0.9261888405394537,49.999999999587935,6.971999999995352,0.8590637450194925,6,0.2,0.79,0.03,0.024,0.21
23213614,2023-12-13,EXPORTDSP14,123.03,10.08,10491.0,2070.0,800.0,3183.0,1758.0,297.0,0.0,6698.0,1188.0,259.0,0.15784848484848485,0.036333333333333336,0.9379696969696969,2055.0,0.924273157531934,54.442006014350625,5.068115942026537,0.8554744525543282,55,0.22,0.79,0.015,0.021,0.24
23213630,2023-12-13,1786550D,123.43,7.28,9936.0,2859.0,795.0,3814.0,1789.0,297.0,0.0,6203.0,978.0,0.0,0.15784848484848485,0.036333333333333336,0.9379696969696969,2086.0,0.944304184829437,50.25520537916021,3.475341028330369,0.8576222435278726,3,0.2,0.78,0.03,0.02,0.2
23313620,2023-12-13,1786550D,126.93,10.83,10791.0,1695.0,768.0,3177.0,1713.0,289.0,0.0,6702.0,1206.0,323.0,0.15784848484848485,0.036333333333333336,0.9379696969696969,2002.0,0.9213850174149144,52.800756321966425,6.366371681412173,0.8556443556439283,3,0.2,0.81,0.03,0.03,0.23
23313623,2023-12-13,2062BK1,125.74,10.22,10779.0,2211.0,751.0,3144.0,1668.0,299.0,0.0,6589.0,1127.0,0.0,0.15784848484848485,0.036333333333333336,0.9379696969696969,1967.0,0.9248308325910206,52.4017814533768,4.875169606510685,0.8479918657850289,6,0.19,0.76,0.019,0.027,0.22
23313626,2023-12-13,JIS540RC2ALK,124.5,7.43,10719.0,2832.0,768.0,3693.0,1897.0,0.0,803.0,6660.0,1509.0,0.0,0.15784848484848485,0.036333333333333336,0.9379696969696969,2700.0,0.9436822557345284,53.49397590318478,3.7849576271173078,0.7025925925923324,62,0.22,1.41,0.019,0.014,0.23
23313637,2023-12-13,2062BK1,121.59,8.08,10503.0,2121.0,743.0,2882.0,1702.0,268.0,0.0,6751.0,2270.0,0.0,0.15784848484848485,0.036333333333333336,0.9379696969696969,1970.0,0.9376879771655919,55.52265811287505,4.951909476659617,0.8639593908625056,6,0.19,0.78,0.019,0.029,0.22
23313640,2023-12-13,1786550D,121.48,9.29,13644.0,2133.0,784.0,3099.0,1769.0,235.0,0.0,6749.0,2150.0,0.0,0.15784848484848485,0.036333333333333336,0.9379696969696969,2004.0,0.9289592414091232,55.55647020039878,6.396624472570841,0.8827345309376833,3,0.22,0.79,0.02,0.03,0.2
23313643,2023-12-13,1786550D,126.42,8.47,10959.0,1833.0,710.0,3321.0,1674.0,206.0,0.0,6427.0,1080.0,324.0,0.15784848484848485,0.036333333333333336,0.9379696969696969,1880.0,0.9372080954782622,50.83847492445152,5.978723404252057,0.89042553191442,3,0.21,0.81,0.02,0.02,0.22
23313647,2023-12-13,1786550D,126.53,8.77,9759.0,1779.0,699.0,3387.0,1709.0,233.0,0.0,6505.0,1024.0,0.0,0.15784848484848485,0.036333333333333336,0.9379696969696969,1942.0,0.9351810790766062,51.41073263217094,5.485666104550036,0.880020597321895,3,0.21,0.83,0.02,0.02,0.21
23313590,2023-12-13,2062ACUK1,121.9,11.55,9996.0,1380.0,702.0,2027.0,1736.0,295.0,0.0,6420.0,1025.0,297.0,0.15784848484848485,0.036333333333333336,0.9379696969696969,2031.0,0.9134507306038707,52.66611976987148,7.2434782608643165,0.8547513540123808,5,0.21,0.78,0.018,0.031,0.231
23313592,2023-12-13,2062ACUK1,125.02,9.29,10575.0,1389.0,707.0,2535.0,1783.0,258.0,0.0,748.0,141.0,0.0,0.15784848484848485,0.036333333333333336,0.9379696969696969,2041.0,0.9308316580974549,5.983042713118037,7.613390928720221,0.8735913767756621,5,0.2,0.76,0.016,0.031,0.189
23313597,2023-12-13,2062BK1,122.65,9.5,9969.0,1134.0,657.0,2039.0,1708.0,261.0,0.0,6376.0,1166.0,0.0,0.15784848484848485,0.036333333333333336,0.9379696969696969,1969.0,0.92811199393925,51.985324092523555,8.79100529099754,0.8674454037578124,6,0.2,0.74,0.021,0.027,0.23
23313598,2023-12-13,2062ACUK1,123.11,9.5,10461.0,2169.0,730.0,2027.0,1607.0,275.0,0.0,6695.0,1052.0,0.0,0.15784848484848485,0.036333333333333336,0.9379696969696969,1882.0,0.9283613603730612,54.38225976724569,4.8229598893477075,0.8538788522843497,5,0.19,0.78,0.02,0.025,0.194
23313601,2023-12-13,EXPORTDSP14,126.58,8.15,11013.0,1419.0,701.0,2512.0,1729.0,200.0,0.0,828.0,150.0,0.0,0.15784848484848485,0.036333333333333336,0.9379696969696969,1929.0,0.9395086469165035,6.54131774366771,7.761099365745059,0.8963193364432885,55,0.21,0.75,0.019,0.02,0.22
23313604,2023-12-13,R34,124.88,0.0,10785.0,1704.0,958.0,4714.0,1123.0,288.0,0.0,5688.0,902.0,0.0,0.15784848484848485,0.036333333333333336,0.9379696969696969,1411.0,0.9999999999919923,45.54772581641938,6.329225352108962,0.7958894401128307,66,0.63,0.77,0.02,0.025,0.23
23313607,2023-12-13,2062BK1,138.37,8.12,10842.0,2010.0,796.0,3611.0,1657.0,258.0,0.0,6900.0,1410.0,0.0,0.15784848484848485,0.036333333333333336,0.9379696969696969,1915.0,0.9445695951877633,49.86630049830262,5.394029850743585,0.8652741514355795,6,0.2,0.75,0.022,0.022,0.24
23313609,2023-12-13,EXPORTDSP14,123.26,8.08,10860.0,1938.0,749.0,3401.0,1716.0,285.0,0.0,6506.0,1085.0,330.0,0.15784848484848485,0.036333333333333336,0.9379696969696969,2001.0,0.9384802801816776,52.782735680246766,5.603715170275747,0.857571214392375,55,0.22,0.77,0.025,0.024,0.21
23313612,2023-12-13,2062BK1,123.82,8.89,10773.0,1980.0,748.0,3112.0,1722.0,291.0,0.0,6407.0,1086.0,483.0,0.15784848484848485,0.036333333333333336,0.9379696969696969,2013.0,0.9330118302996535,51.74446777538569,5.440909090906343,0.8554396423244632,6,0.2,0.75,0.02,0.028,0.2
23313615,2023-12-13,2062ACUK1,122.4,10.21,10890.0,1956.0,770.0,2740.0,1707.0,301.0,0.0,6407.0,1103.0,420.0,0.15784848484848485,0.036333333333333336,0.9379696969696969,2008.0,0.9230073146751904,52.344771241402405,5.567484662573841,0.8500996015932022,5,0.19,0.76,0.017,0.028,0.194
23313618,2023-12-13,2062BK1,126.2,10.22,10404.0,1641.0,721.0,2396.0,1707.0,138.0,0.0,6504.0,1102.0,0.0,0.15784848484848485,0.036333333333333336,0.9379696969696969,1845.0,0.9250842984831763,51.537242471857866,6.340036563067435,0.9252032520320189,6,0.2,0.75,0.022,0.025,0.22
23213633,2023-12-13,2062BK1,128.41,7.15,10326.0,2565.0,800.0,3699.0,1731.0,307.0,0.0,6400.0,1008.0,0.0,0.15784848484848485,0.036333333333333336,0.9379696969696969,2038.0,0.9472558276707934,49.84035511214205,4.025730994150478,0.849362119724804,6,0.19,0.8,0.019,0.021,0.2
23213628,2023-12-13,1786550D,118.47,7.88,10743.0,2028.0,839.0,3516.0,1735.0,297.0,0.0,6603.0,1465.0,0.0,0.15784848484848485,0.036333333333333336,0.9379696969696969,2032.0,0.937633557570735,55.73562927276327,5.297337278103897,0.8538385826767452,3,0.22,0.82,0.02,0.03,0.22
