Repository: SiddharthKumar268/FerroMind

# FerroMind
*Ferro-Alloy Optimisation using Machine Learning*
**SAIL Durgapur Steel Plant | Steel Melting Shop**
Intern: Siddharth Kumar | FY 2023-24 to FY 2025-26

---

## Quick Start

```bash

# 2. Place raw Excel files in data/raw/

## Dataset

| | |
|---|---|
| Total heats after cleaning | 47,421 |
| Training set | 37,936 heats (Apr 2023 – Jun 2025) |
| Test set | 9,485 heats (Jun 2025 – Dec 2025) |
| Input features | 21 (16 raw + 5 engineered) |
| Target variables | Mn, Si, C, S, P |
| BOF grades | 76 distinct grades |
| Split method | Chronological 80/20 — no shuffle, no leakage |

---

File: data/processed/sms_train.csv (part 80 of 253)
Heat_Number,Date,BOF Grade Code,Hot Metal Addn. Weight,Scrap Addn. Weight,Lime Into Converter,Dolomite Into Converter,Lime Into Ladle,Iron Ore Into Converter,SIMN Into Ladle,FESI Into Ladle,FEMN Into Ladle,Measered O2 Mainblow II,Duration of Mainblow I/II,Measered O2 2nd Blow,HM_P,HM_S,HM_Si,Total_FA_Ladle,HM_Ratio,O2_per_ton_HM,Lime_Dolo_Ratio,SiMn_FA_Fraction,Grade_Encoded,C,Mn,P,S,Si
23113621,2023-12-13,2062BK1,128.8,0.0,10983.0,2064.0,780.0,4856.0,1746.0,241.0,0.0,5892.0,1115.0,0.0,0.15784848484848485,0.036333333333333336,0.9379696969696969,1987.0,0.9999999999922361,45.74534161455167,5.32122093022998,0.8787116255657379,6,0.2,0.83,0.029,0.028,0.22
23213645,2023-12-13,2062BK1,0.0,0.0,8976.0,2070.0,808.0,2832.0,1721.0,280.0,0.0,6550.0,1185.0,0.0,0.15784848484848485,0.036333333333333336,0.9379696969696969,2001.0,0.0,6550000000000.0,4.336231884055876,0.8600699650170615,6,0.19,0.81,0.02,0.024,0.2
23213642,2023-12-13,2062BK1,121.74,8.15,11157.0,3054.0,789.0,3469.0,1711.0,280.0,0.0,5681.0,1074.0,0.0,0.15784848484848485,0.036333333333333336,0.9379696969696969,1991.0,0.9372546000389773,46.665023820875106,3.6532416502934995,0.8593671521844001,6,0.2,0.76,0.018,0.031,0.2
23213639,2023-12-13,2830C20MMNC,121.64,8.17,9954.0,2973.0,795.0,1619.0,1728.0,283.0,0.0,6624.0,1043.0,0.0,0.15784848484848485,0.036333333333333336,0.9379696969696969,2011.0,0.9370618596337952,54.45577112747077,3.3481331987879757,0.8592739930378621,17,0.21,0.83,0.027,0.029,0.23
23213635,2023-12-13,1786550D,118.75,7.67,10947.0,1947.0,808.0,2016.0,1735.0,273.0,0.0,6664.0,1103.0,0.0,0.15784848484848485,0.036333333333333336,0.9379696969696969,2008.0,0.9393292200526868,56.11789473636953,5.622496147916989,0.8640438247007649,3,0.2,0.76,0.02,0.03,0.2
23113595,2023-12-13,EXPORTDSP14,127.24,0.0,9873.0,2160.0,817.0,4406.0,1706.0,291.0,0.0,6025.0,1256.0,0.0,0.15784848484848485,0.036333333333333336,0.9379696969696969,1997.0,0.9999999999921408,47.35146180409186,4.570833333331217,0.854281422132772,55,0.18,0.79,0.027,0.026,0.24
23113599,2023-12-13,2062BK1,120.42,0.0,11841.0,1911.0,789.0,3784.0,1702.0,264.0,0.0,5793.0,1063.0,0.0,0.15784848484848485,0.036333333333333336,0.9379696969696969,1966.0,0.9999999999916958,48.10662680577888,6.196232339086239,0.8657171922681253,6,0.19,0.77,0.03,0.019,0.21
23113603,2023-12-13,2062ACUK1,124.93,0.0,11205.0,2073.0,822.0,3791.0,1712.0,257.0,0.0,5960.0,960.0,0.0,0.15784848484848485,0.036333333333333336,0.9379696969696969,1969.0,0.9999999999919955,47.70671576044419,5.405209840807812,0.869476891822819,5,0.21,0.78,0.039,0.025,0.233
23113606,2023-12-13,EXPORTDSP14,120.68,0.0,11496.0,3027.0,782.0,4291.0,1749.0,271.0,0.0,6287.0,1276.0,0.0,0.15784848484848485,0.036333333333333336,0.9379696969696969,2020.0,0.9999999999917136,52.09645343012846,3.7978196233882398,0.8658415841579872,55,0.2,0.75,0.039,0.028,0.2
23113624,2023-12-13,1786500D,128.54,0.0,10173.0,1935.0,814.0,5011.0,1698.0,288.0,0.0,5346.0,1104.0,0.0,0.15784848484848485,0.036333333333333336,0.9379696969696969,1986.0,0.9999999999922204,41.59016648481726,5.257364341082554,0.8549848942593883,2,0.2,0.75,0.04,0.028,0.187
23113646,2023-12-13,2830C20MMNC,125.6,0.0,9906.0,2004.0,1005.0,4922.0,1807.0,284.0,0.0,5705.0,956.0,0.0,0.15784848484848485,0.036333333333333336,0.9379696969696969,2091.0,0.9999999999920381,45.421974521931354,4.943113772452623,0.8641798182683577,17,0.19,0.79,0.024,0.021,0.2
23113627,2023-12-13,EXPORTDSP14,126.83,0.0,11094.0,3129.0,814.0,4995.0,1717.0,301.0,0.0,5803.0,1034.0,0.0,0.15784848484848485,0.036333333333333336,0.9379696969696969,2018.0,0.9999999999921154,45.754159110259764,3.545541706614399,0.8508424182354555,55,0.19,0.73,0.022,0.025,0.24
23113617,2023-12-13,1786500D,121.3,0.0,8358.0,1626.0,790.0,2873.0,1591.0,286.0,0.0,5842.0,1022.0,0.0,0.15784848484848485,0.036333333333333336,0.9379696969696969,1877.0,0.9999999999917559,48.16158285203494,5.1402214022108605,0.847629195524322,2,0.19,0.79,0.037,0.029,0.232
23113634,2023-12-13,2830C20MMNC,131.72,0.0,10245.0,3687.0,801.0,4206.0,1701.0,250.0,0.0,5965.0,992.0,0.0,0.15784848484848485,0.036333333333333336,0.9379696969696969,1951.0,0.9999999999924082,45.28545399297536,2.778681855166049,0.8718605843152887,17,0.19,0.77,0.024,0.029,0.22
23113611,2023-12-13,1786550D,127.52,0.0,11703.0,2214.0,811.0,3357.0,1773.0,267.0,0.0,4279.0,5231.0,0.0,0.15784848484848485,0.036333333333333336,0.9379696969696969,2040.0,0.999999999992158,33.555520702371744,5.285907859076203,0.8691176470583974,3,0.2,0.77,0.02,0.03,0.2
23113636,2023-12-13,1786500D,124.89,0.0,10203.0,3021.0,805.0,4135.0,1702.0,234.0,0.0,5896.0,967.0,0.0,0.15784848484848485,0.036333333333333336,0.9379696969696969,1936.0,0.999999999991993,47.209544398693176,3.37735849056492,0.8791322314045046,2,0.18,0.75,0.028,0.025,0.195
23113641,2023-12-13,2830C20MMNC,126.09,0.0,10446.0,2781.0,794.0,5148.0,1678.0,277.0,0.0,4956.0,813.0,0.0,0.15784848484848485,0.036333333333333336,0.9379696969696969,1955.0,0.9999999999920691,39.305258148629505,3.7562028047451435,0.8583120204599191,17,0.19,0.86,0.025,0.031,0.26
23113644,2023-12-13,1786550D,119.23,0.0,9786.0,1953.0,998.0,5325.0,1842.0,300.0,0.0,5744.0,949.0,0.0,0.15784848484848485,0.036333333333333336,0.9379696969696969,2142.0,0.9999999999916128,48.175794682142275,5.010752688169477,0.8599439775906349,3,0.2,0.84,0.03,0.03,0.23
23113638,2023-12-13,2830C20MMNC,124.63,0.0,10782.0,2898.0,789.0,4724.0,1718.0,318.0,0.0,5314.0,1228.0,0.0,0.15784848484848485,0.036333333333333336,0.9379696969696969,2036.0,0.9999999999919762,42.63820909859072,3.720496894408654,0.8438113948915306,17,0.2,0.83,0.04,0.026,0.17
23113575,2023-12-14,2062BK1,108.23,0.0,10506.0,1866.0,796.0,3579.0,1705.0,317.0,0.0,5889.0,1009.0,0.0,0.14750000000000002,0.03941666666666667,0.9520277777777779,2022.0,0.9999999999907604,54.41190058159094,5.630225080382835,0.8432245301677334,6,0.16,0.7,0.029,0.032,0.19
23113554,2023-12-14,2062BK1,126.86,0.0,10626.0,1560.0,767.0,4431.0,1695.0,258.0,0.0,6153.0,1164.0,0.0,0.14750000000000002,0.03941666666666667,0.9520277777777779,1953.0,0.9999999999921173,48.502285984167564,6.811538461534095,0.8678955453144558,6,0.22,0.92,0.038,0.023,0.2
23113551,2023-12-14,2062BK1,125.04,0.0,9954.0,2091.0,834.0,4478.0,1711.0,317.0,0.0,492.0,2471.0,0.0,0.14750000000000002,0.03941666666666667,0.9520277777777779,2028.0,0.9999999999920025,3.934740882885998,4.7604017216619985,0.8436883629187162,6,0.21,0.77,0.031,0.026,0.2
23313703,2023-12-14,SEQRFE550D,127.57,8.08,10983.0,1815.0,702.0,4220.0,1661.0,254.0,0.0,6359.0,1044.0,0.0,0.14750000000000002,0.03941666666666667,0.9520277777777779,1915.0,0.9404349428607414,49.84714274476878,6.051239669418154,0.8673629242815314,73,0.2,0.83,0.022,0.025,0.22
23213365,2023-12-14,2062BK1,122.55,7.43,11391.0,0.0,795.0,4105.0,1752.0,290.0,0.0,6003.0,1128.0,0.0,0.14750000000000002,0.03941666666666667,0.9520277777777779,2042.0,0.94283735958653,48.98408812689527,11391000000000.0,0.8579823702248491,6,0.17,0.8,0.022,0.028,0.22
23213651,2023-12-14,1786500D,124.18,9.48,8733.0,1728.0,798.0,2763.0,1711.0,277.0,0.0,6497.0,1052.0,0.0,0.14750000000000002,0.03941666666666667,0.9520277777777779,1988.0,0.9290737692583492,52.319214043708165,5.05381944444152,0.8606639839029876,2,0.19,0.83,0.021,0.028,0.21
23113326,2023-12-14,2062BK1,123.76,7.43,13050.0,2382.0,832.0,4689.0,1702.0,288.0,0.0,6438.0,1037.0,0.0,0.14750000000000002,0.03941666666666667,0.9520277777777779,1990.0,0.9433645857081839,52.020038784324335,5.478589420652612,0.8552763819091179,6,0.2,0.77,0.036,0.017,0.23
23113289,2023-12-14,2062BK1,131.7,0.0,13077.0,2016.0,820.0,4817.0,1820.0,250.0,0.0,6147.0,1187.0,0.0,0.14750000000000002,0.03941666666666667,0.9520277777777779,2070.0,0.9999999999924071,46.674259680739006,6.486607142853925,0.8792270531396719,6,0.16,0.71,0.036,0.026,0.24
23213704,2023-12-14,2062BK1,127.08,8.77,10440.0,1941.0,800.0,2985.0,1529.0,300.0,0.0,6587.0,1128.0,216.0,0.14750000000000002,0.03941666666666667,0.9520277777777779,1829.0,0.9354435038576707,51.833490714102666,5.378670788250706,0.8359759431378699,6,0.21,0.8,0.026,0.033,0.23
23213700,2023-12-14,S.TOWER6VAN,124.45,8.15,11427.0,2010.0,806.0,3809.0,2508.0,91.0,540.0,6595.0,1346.0,426.0,0.14750000000000002,0.03941666666666667,0.9520277777777779,3139.0,0.9385369532357578,52.99316994734437,5.685074626862844,0.7989805670593186,67,0.18,1.35,0.036,0.026,0.21
23213252,2023-12-14,2062BK1,127.59,8.26,10551.0,1755.0,792.0,2350.0,1698.0,290.0,0.0,6303.0,1237.0,325.0,0.14750000000000002,0.03941666666666667,0.9520277777777779,1988.0,0.939197644453889,49.400423230273525,6.011965811962386,0.854124748490516,6,0.17,0.72,0.023,0.031,0.21
23213648,2023-12-14,2062BK1,120.09,8.09,9402.0,1050.0,792.0,1851.0,1671.0,280.0,0.0,6496.0,1044.0,362.0,0.14750000000000002,0.03941666666666667,0.9520277777777779,1951.0,0.9368856295760892,54.09276376006251,8.954285714277187,0.8564838544331848,6,0.21,0.76,0.025,0.029,0.19
23313695,2023-12-14,EXPORTDSP14,123.53,8.15,11106.0,2217.0,732.0,3531.0,1668.0,251.0,0.0,6500.0,2594.0,0.0,0.14750000000000002,0.03941666666666667,0.9520277777777779,1919.0,0.9381075334072136,52.6187970529214,5.0094722598082955,0.8692027097442058,55,0.19,0.77,0.018,0.03,0.24
23213659,2023-12-14,S.TOWER6VAN,124.25,8.48,8514.0,1059.0,682.0,1444.0,2390.0,125.0,446.0,6092.0,1377.0,0.0,0.14750000000000002,0.03941666666666667,0.9520277777777779,2961.0,0.9361109018237317,49.03018108612451,8.039660056649632,0.8071597433296835,67,0.19,1.3,0.023,0.029,0.19
23213662,2023-12-14,S.TOWER6VAN,125.5,8.48,9465.0,2049.0,803.0,2661.0,2433.0,128.0,435.0,6487.0,1119.0,359.0,0.14750000000000002,0.03941666666666667,0.9520277777777779,2996.0,0.9367069711827386,51.68924302747658,4.61932650072981,0.812082777035777,67,0.19,1.34,0.025,0.028,0.22
23213665,2023-12-14,S.TOWER6VAN,123.42,7.68,9678.0,2094.0,709.0,3357.0,2433.0,94.0,439.0,6412.0,1009.0,310.0,0.14750000000000002,0.03941666666666667,0.9520277777777779,2966.0,0.9414187642948787,51.952681898785016,4.621776504295787,0.8202966958864395,67,0.2,1.33,0.022,0.032,0.23
23213668,2023-12-14,EXPORTDSP14,118.85,8.28,10341.0,2067.0,770.0,3034.0,1809.0,304.0,0.0,6939.0,1618.0,0.0,0.14750000000000002,0.03941666666666667,0.9520277777777779,2113.0,0.9348698182888785,58.38451829988738,5.002902757617319,0.8561287269281325,55,0.18,0.85,0.018,0.027,0.21
23213671,2023-12-14,1786500D,127.65,7.88,9930.0,2049.0,773.0,2487.0,2460.0,118.0,483.0,6496.0,1166.0,0.0,0.14750000000000002,0.03941666666666667,0.9520277777777779,3061.0,0.9418578912348422,50.88915001918614,4.846266471447122,0.8036589349883033,2,0.19,1.32,0.02,0.028,0.219
23213676,2023-12-14,2830C20MMNAK,100.06,0.0,5022.0,0.0,806.0,0.0,1559.0,341.0,0.0,2498.0,734.0,0.0,0.14750000000000002,0.03941666666666667,0.9520277777777779,1900.0,0.999999999990006,24.965020987158052,5022000000000.0,0.8205263157890418,16,0.2,0.79,0.016,0.025,0.19
23213685,2023-12-14,S.TOWER6VAN,130.29,0.0,10974.0,3252.0,803.0,3065.0,2413.0,64.0,439.0,6725.0,1109.0,424.0,0.14750000000000002,0.03941666666666667,0.9520277777777779,2916.0,0.9999999999923249,51.61562667855081,3.3745387453864164,0.8275034293549974,67,0.16,1.35,0.027,0.023,0.22
23213688,2023-12-14,S.TOWER6VAN,123.62,7.43,9924.0,3630.0,690.0,2183.0,2417.0,78.0,439.0,6716.0,1424.0,0.0,0.14750000000000002,0.03941666666666667,0.9520277777777779,2934.0,0.9433040824040954,54.32777867615007,2.733884297519908,0.8237900477161473,67,0.17,1.29,0.021,0.02,0.22
23213691,2023-12-14,EXPORTDSP14,125.75,8.15,11895.0,1335.0,602.0,2082.0,1661.0,297.0,0.0,6703.0,1102.0,0.0,0.14750000000000002,0.03941666666666667,0.9520277777777779,1958.0,0.9391336818451148,53.304174949874316,8.910112359543888,0.8483146067411398,55,0.19,0.79,0.021,0.023,0.22
23213694,2023-12-14,S.TOWER6VAN,125.09,8.15,11055.0,2067.0,806.0,2906.0,2444.0,78.0,432.0,6895.0,2946.0,0.0,0.14750000000000002,0.03941666666666667,0.9520277777777779,2954.0,0.9388321825207233,55.120313373929804,5.348330914366063,0.8273527420444051,67,0.17,1.31,0.023,0.025,0.22
23313650,2023-12-14,2062BK1,125.82,9.49,10755.0,1782.0,715.0,4112.0,1648.0,295.0,0.0,6461.0,1068.0,579.0,0.14750000000000002,0.03941666666666667,0.9520277777777779,1943.0,0.9298647550001489,51.35113654386146,6.035353535350149,0.848172928460706,6,0.18,0.73,0.014,0.024,0.2
23313653,2023-12-14,2062BK1,116.82,9.6,9951.0,1764.0,674.0,2470.0,1746.0,258.0,0.0,6623.0,1040.0,0.0,0.14750000000000002,0.03941666666666667,0.9520277777777779,2004.0,0.9240626483078306,56.69405923594681,5.6411564625818365,0.8712574850295054,6,0.21,0.76,0.018,0.025,0.21
23313698,2023-12-14,S.TOWER6VAN,124.93,8.0,11172.0,2238.0,746.0,3414.0,2451.0,0.0,498.0,6436.0,1017.0,0.0,0.14750000000000002,0.03941666666666667,0.9520277777777779,2949.0,0.9398179492895523,51.51684943527161,4.99195710455541,0.8311291963374597,67,0.2,1.38,0.035,0.035,0.24
23313655,2023-12-14,EXPORTDSP14,123.94,8.15,9963.0,1803.0,707.0,3158.0,1706.0,272.0,0.0,6663.0,1049.0,0.0,0.14750000000000002,0.03941666666666667,0.9520277777777779,1978.0,0.9382996441748936,53.759883814315316,5.525790349414573,0.8624873609702414,55,0.2,0.75,0.021,0.032,0.2
23213697,2023-12-14,EXPORTDSP14,126.91,8.21,11037.0,2094.0,795.0,1803.0,1617.0,280.0,0.0,6654.0,1046.0,0.0,0.14750000000000002,0.03941666666666667,0.9520277777777779,1897.0,0.9392391947828653,52.43085651207603,5.270773638965965,0.8523985239847905,55,0.21,0.79,0.019,0.023,0.23
23313667,2023-12-14,EXPORTDSP14,116.68,8.17,9921.0,1515.0,899.0,2979.0,1767.0,296.0,0.0,5694.0,1082.0,364.0,0.14750000000000002,0.03941666666666667,0.9520277777777779,2063.0,0.9345614737610367,48.80013712676722,6.548514851480826,0.8565196316040443,55,0.19,0.85,0.02,0.031,0.24
23313670,2023-12-14,1786500D,118.29,7.54,9357.0,1626.0,799.0,1912.0,1780.0,336.0,0.0,6305.0,1355.0,0.0,0.14750000000000002,0.03941666666666667,0.9520277777777779,2116.0,0.940077882850353,53.30120889294698,5.754612546121922,0.8412098298672773,2,0.19,0.92,0.019,0.03,0.2
23313673,2023-12-14,2830C20MMNAK,126.63,9.5,9624.0,2865.0,693.0,2149.0,1793.0,199.0,0.0,6602.0,1182.0,0.0,0.14750000000000002,0.03941666666666667,0.9520277777777779,1992.0,0.9302137662460134,52.13614467304639,3.359162303663749,0.9001004016059738,16,0.18,0.77,0.019,0.033,0.2
23313675,2023-12-14,S.TOWER6VAN,126.91,9.29,10032.0,2076.0,662.0,2656.0,2482.0,61.0,542.0,6442.0,1110.0,0.0,0.14750000000000002,0.03941666666666667,0.9520277777777779,3085.0,0.9317914831062278,50.7603813722263,4.832369942194204,0.8045380875199986,67,0.18,1.25,0.021,0.034,0.22
23313677,2023-12-14,EXPORTDSP14,126.25,9.5,10338.0,1545.0,732.0,3330.0,1747.0,365.0,0.0,6071.0,969.0,276.0,0.14750000000000002,0.03941666666666667,0.9520277777777779,2112.0,0.9300184161994106,48.0871287124904,6.691262135918,0.8271780303026387,55,0.19,0.85,0.022,0.032,0.19
23313679,2023-12-14,S.TOWER6VAN,117.36,8.08,10476.0,2283.0,798.0,3056.0,2484.0,0.0,532.0,6268.0,1185.0,0.0,0.14750000000000002,0.03941666666666667,0.9520277777777779,3016.0,0.9355867346864191,53.40831629129679,4.588699080155678,0.8236074270554299,67,0.17,1.29,0.035,0.032,0.21
23313681,2023-12-14,S.TOWER6VAN,123.1,0.0,8040.0,0.0,729.0,2743.0,2488.0,0.0,349.0,4096.0,1743.0,0.0,0.14750000000000002,0.03941666666666667,0.9520277777777779,2837.0,0.9999999999918765,33.273761169510365,8039999999999.999,0.8769827282337409,67,0.19,1.41,0.029,0.023,0.17
23313683,2023-12-14,EXPORTDSP14,124.53,8.15,11289.0,1920.0,754.0,3477.0,0.0,591.0,1313.0,6452.0,1027.0,0.0,0.14750000000000002,0.03941666666666667,0.9520277777777779,1904.0,0.9385740126549701,51.81080864007218,5.879687499996938,0.0,55,0.19,0.77,0.02,0.028,0.23
23313686,2023-12-14,EXPORTDSP14,126.07,7.94,11319.0,2043.0,746.0,3341.0,1721.0,187.0,0.0,6309.0,1004.0,0.0,0.14750000000000002,0.03941666666666667,0.9520277777777779,1908.0,0.9407506902399766,50.043626556277914,5.540381791480401,0.9019916142552925,55,0.2,0.85,0.021,0.029,0.21
23313689,2023-12-14,SEQRFE550D,122.78,8.68,11508.0,2151.0,746.0,3771.0,1653.0,251.0,0.0,6548.0,1628.0,0.0,0.14750000000000002,0.03941666666666667,0.9520277777777779,1904.0,0.9339723109620115,53.33116142650813,5.350069735004486,0.8681722689071071,73,0.19,0.78,0.021,0.024,0.23
23313692,2023-12-14,2062BK1,121.96,7.88,11388.0,2691.0,755.0,3401.0,1716.0,325.0,0.0,6562.0,1461.0,0.0,0.14750000000000002,0.03941666666666667,0.9520277777777779,2041.0,0.9393099198941828,53.8045260736815,4.231884057969442,0.8407643312097791,6,0.19,0.79,0.018,0.029,0.22
23313658,2023-12-14,2062BK1,123.87,8.88,10440.0,1767.0,718.0,3215.0,1687.0,261.0,0.0,6657.0,1234.0,0.0,0.14750000000000002,0.03941666666666667,0.9520277777777779,1948.0,0.9331073446257394,53.74182610758261,5.9083191850560794,0.8660164271042783,6,0.2,0.74,0.021,0.032,0.25
23313701,2023-12-14,SEQRFE550D,127.11,8.49,11469.0,1743.0,690.0,3443.0,1751.0,230.0,0.0,6533.0,1028.0,0.0,0.14750000000000002,0.03941666666666667,0.9520277777777779,1981.0,0.9373893805240606,51.39642829005274,6.580034423404142,0.8838970217057628,73,0.19,0.82,0.029,0.034,0.22
23213657,2023-12-14,S.TOWER6VAN,122.94,8.08,9249.0,1050.0,814.0,2458.0,2423.0,125.0,483.0,6589.0,1126.0,379.0,0.14750000000000002,0.03941666666666667,0.9520277777777779,3031.0,0.9383300259430749,53.59524971487233,8.80857142856304,0.7994061365883209,67,0.2,1.33,0.022,0.031,0.21
23113649,2023-12-14,2830C20MMNC,122.44,0.0,9825.0,1050.0,1135.0,5359.0,1803.0,318.0,0.0,5765.0,952.0,0.0,0.14750000000000002,0.03941666666666667,0.9520277777777779,2121.0,0.9999999999918328,47.08428618060206,9.357142857133946,0.8500707213574493,17,0.19,0.76,0.023,0.03,0.21
23113705,2023-12-14,2830C20MMNAK,120.5,0.0,10494.0,1275.0,814.0,1341.0,1692.0,267.0,0.0,4593.0,844.0,0.0,0.14750000000000002,0.03941666666666667,0.9520277777777779,1959.0,0.9999999999917012,38.11618257229779,8.230588235287662,0.8637059724344749,16,0.2,0.81,0.02,0.02,0.22
23113702,2023-12-14,2062BK1,128.1,0.0,10899.0,2712.0,797.0,3725.0,1719.0,298.0,0.0,5867.0,2255.0,0.0,0.14750000000000002,0.03941666666666667,0.9520277777777779,2017.0,0.9999999999921937,45.80015612766745,4.018805309733032,0.8522558254829686,6,0.22,0.86,0.027,0.027,0.22
23113708,2023-12-14,SEQRFE550D,127.2,0.0,10974.0,1857.0,792.0,3332.0,1702.0,294.0,0.0,6395.0,1265.0,0.0,0.14750000000000002,0.03941666666666667,0.9520277777777779,1996.0,0.9999999999921383,50.275157232309155,5.909531502420081,0.8527054108212161,73,0.2,0.87,0.025,0.035,0.25
23113696,2023-12-14,C20MMNATLT,125.19,0.0,10428.0,3036.0,777.0,4566.0,1695.0,277.0,0.0,5903.0,1033.0,0.0,0.14750000000000002,0.03941666666666667,0.9520277777777779,1972.0,0.9999999999920122,47.15232846036303,3.434782608694521,0.8595334685594018,41,0.2,0.8,0.032,0.031,0.23
23113631,2023-12-14,2062BK1,128.6,0.0,10107.0,3162.0,787.0,3945.0,1685.0,294.0,0.0,5323.0,1024.0,0.0,0.14750000000000002,0.03941666666666667,0.9520277777777779,1979.0,0.999999999992224,41.391912907920755,3.19639468690601,0.8514401212729401,6,0.19,0.81,0.035,0.028,0.19
23113693,2023-12-14,2062BK1,130.65,0.0,10554.0,4284.0,764.0,3606.0,1698.0,264.0,0.0,5892.0,978.0,0.0,0.14750000000000002,0.03941666666666667,0.9520277777777779,1962.0,0.999999999992346,45.097588977840815,2.463585434173094,0.8654434250760115,6,0.18,0.76,0.022,0.029,0.2
23113690,2023-12-14,2062BK1,126.78,0.0,12747.0,2193.0,746.0,5062.0,1733.0,294.0,0.0,5311.0,1051.0,0.0,0.14750000000000002,0.03941666666666667,0.9520277777777779,2027.0,0.9999999999921123,41.8914655305104,5.8125854993133546,0.8549580661071263,6,0.17,0.84,0.027,0.022,0.2
23113687,2023-12-14,SEQRFE550D,130.99,0.0,10710.0,2532.0,759.0,4645.0,1637.0,273.0,0.0,5267.0,868.0,0.0,0.14750000000000002,0.03941666666666667,0.9520277777777779,1910.0,0.9999999999923659,40.209176272690975,4.229857819903542,0.8570680628267764,73,0.18,0.78,0.025,0.03,0.22
23113684,2023-12-14,C20MMNATLT,127.24,0.0,10275.0,2889.0,744.0,3844.0,1664.0,263.0,0.0,5755.0,943.0,0.0,0.14750000000000002,0.03941666666666667,0.9520277777777779,1927.0,0.9999999999921408,45.22948758216575,3.5565939771534936,0.8635184224178186,41,0.2,0.79,0.025,0.033,0.23
23113456,2023-12-14,2062BK1,125.86,0.0,12546.0,3015.0,810.0,4449.0,1757.0,244.0,0.0,6099.0,1234.0,0.0,0.14750000000000002,0.03941666666666667,0.9520277777777779,2001.0,0.9999999999920547,48.458604798597975,4.161194029849366,0.8780609695148036,6,0.18,0.72,0.023,0.025,0.19
23213654,2023-12-14,2062BK1,124.79,8.08,9741.0,1044.0,806.0,1199.0,1711.0,273.0,0.0,6502.0,1087.0,0.0,0.14750000000000002,0.03941666666666667,0.9520277777777779,1984.0,0.9391886806582436,52.10353393659665,9.330459770106005,0.8623991935479525,6,0.21,0.81,0.02,0.03,0.21
23113680,2023-12-14,1786500D,127.3,0.0,10173.0,3039.0,784.0,4125.0,1715.0,284.0,0.0,317.0,1011.0,0.0,0.14750000000000002,0.03941666666666667,0.9520277777777779,1999.0,0.9999999999921445,2.490180675549959,3.347482724579353,0.857928964481812,2,0.18,0.75,0.021,0.03,0.163
23113682,2023-12-14,EXPORTDSP14,123.1,0.0,10038.0,3087.0,724.0,3827.0,1654.0,230.0,0.0,4867.0,1075.0,0.0,0.14750000000000002,0.03941666666666667,0.9520277777777779,1884.0,0.9999999999918765,39.536961819337634,3.2517006802710555,0.8779193205940139,55,0.22,0.81,0.019,0.03,0.22
23113666,2023-12-14,1786500D,127.5,0.0,11103.0,2451.0,827.0,3709.0,1660.0,247.0,0.0,5550.0,924.0,0.0,0.14750000000000002,0.03941666666666667,0.9520277777777779,1907.0,0.9999999999921568,43.529411764364475,4.529987760096071,0.870477189302113,2,0.21,0.82,0.037,0.035,0.202
23113663,2023-12-14,EXPORTDSP14,126.5,0.0,10698.0,2127.0,782.0,4291.0,1705.0,311.0,0.0,5720.0,999.0,0.0,0.14750000000000002,0.03941666666666667,0.9520277777777779,2016.0,0.9999999999920949,45.217391303990375,5.029619181944039,0.8457341269837074,55,0.21,0.82,0.028,0.036,0.2
23113656,2023-12-14,EXPORTDSP14,124.63,0.0,9072.0,1608.0,1028.0,4519.0,1800.0,261.0,0.0,5654.0,921.0,0.0,0.14750000000000002,0.03941666666666667,0.9520277777777779,2061.0,0.9999999999919762,45.36628420087165,5.641791044772611,0.8733624454144234,55,0.21,0.77,0.026,0.033,0.2
23113652,2023-12-14,2062BK1,127.01,0.0,9852.0,1350.0,953.0,5115.0,1802.0,298.0,0.0,5796.0,1017.0,0.0,0.14750000000000002,0.03941666666666667,0.9520277777777779,2100.0,0.9999999999921265,45.634202030976816,7.297777777772372,0.8580952380948295,6,0.19,0.77,0.024,0.03,0.18
23113660,2023-12-14,2830C20MMNC,123.21,0.0,9639.0,1305.0,992.0,3978.0,1689.0,322.0,0.0,5749.0,936.0,0.0,0.14750000000000002,0.03941666666666667,0.9520277777777779,2011.0,0.9999999999918837,46.66017368682201,7.3862068965460645,0.8398806563894382,17,0.2,0.75,0.033,0.03,0.16
23113672,2023-12-14,EXPORTDSP14,129.3,0.0,11694.0,1440.0,780.0,4958.0,1695.0,301.0,0.0,6288.0,1572.0,0.0,0.14750000000000002,0.03941666666666667,0.9520277777777779,1996.0,0.9999999999922661,48.63109048686287,8.120833333327694,0.8491983967931618,55,0.19,0.82,0.023,0.035,0.21
23113674,2023-12-14,EXPORTDSP14,119.41,0.0,11010.0,1110.0,831.0,3086.0,1712.0,311.0,0.0,5625.0,978.0,0.0,0.14750000000000002,0.03941666666666667,0.9520277777777779,2023.0,0.9999999999916255,47.106607486415655,9.918918918909982,0.8462679189318605,55,0.19,0.8,0.033,0.029,0.2
23313735,2023-12-15,2062BK1,124.17,8.15,10308.0,3039.0,801.0,1930.0,1761.0,319.0,0.0,6505.0,1097.0,369.0,0.13290625,0.04584375,0.86246875,2080.0,0.9384068923750122,52.387855359165755,3.391905231983089,0.8466346153842084,6,0.19,0.8,0.02,0.03,0.2
23313738,2023-12-15,2062BK1,126.6,7.43,10002.0,3054.0,702.0,2073.0,1709.0,309.0,0.0,6330.0,1138.0,0.0,0.13290625,0.04584375,0.86246875,2018.0,0.9445646496982425,49.99999999960506,3.2750491159124837,0.8468780971254475,6,0.19,0.82,0.022,0.035,0.22
23313724,2023-12-15,SEQRFE550D,126.75,7.28,10017.0,1953.0,677.0,3567.0,1671.0,326.0,0.0,6600.0,1408.0,0.0,0.13290625,0.04584375,0.86246875,1997.0,0.9456838021267949,52.071005916748945,5.12903225806189,0.8367551326986296,73,0.2,0.81,0.025,0.024,0.24
23313741,2023-12-15,S.TOWER6VAN,129.9,8.77,9981.0,2130.0,773.0,2484.0,2461.0,0.0,502.0,6494.0,1652.0,0.0,0.13290625,0.04584375,0.86246875,2963.0,0.93675632796613,49.992301770207916,4.685915492955546,0.8305771177857474,67,0.19,1.35,0.036,0.034,0.22
23313720,2023-12-15,2062BK1,125.45,8.15,9909.0,1740.0,709.0,2787.0,1664.0,325.0,0.0,6537.0,1234.0,0.0,0.13290625,0.04584375,0.86246875,1989.0,0.9389970059809957,52.10840972457466,5.6948275862036235,0.8366013071891218,6,0.2,0.77,0.02,0.032,0.23
23313717,2023-12-15,S.TOWER6VAN,126.6,7.44,10494.0,1758.0,1004.0,2838.0,2450.0,0.0,376.0,1965.0,1074.0,0.0,0.13290625,0.04584375,0.86246875,2826.0,0.9444941808344935,15.521327014095409,5.969283276447117,0.866949752299764,67,0.19,1.31,0.022,0.028,0.22
23313714,2023-12-15,SEQRFE550D,123.8,8.15,9975.0,1836.0,688.0,3142.0,1712.0,330.0,0.0,1769.0,363.0,5105.0,0.13290625,0.04584375,0.86246875,2042.0,0.9382341796063796,14.289176090353076,5.433006535944753,0.8383937316352408,73,0.22,0.82,0.021,0.022,0.21
23313710,2023-12-15,SEQRFE550D,128.82,8.76,10914.0,1761.0,707.0,4317.0,1728.0,346.0,0.0,942.0,228.0,0.0,0.13290625,0.04584375,0.86246875,2074.0,0.9363279546377649,7.312529110329821,6.197614991478593,0.8331726133072164,73,0.22,0.81,0.016,0.028,0.23
23313706,2023-12-15,2062BK1,126.24,8.15,10890.0,1779.0,724.0,4342.0,1742.0,193.0,0.0,2881.0,608.0,0.0,0.13290625,0.04584375,0.86246875,1935.0,0.9393556068089937,22.821609632265353,6.121416526134839,0.9002583979323513,6,0.21,0.78,0.023,0.028,0.21
23313733,2023-12-15,2830C20MMNC,131.04,7.44,11121.0,2445.0,735.0,2002.0,1638.0,298.0,0.0,6949.0,1176.0,0.0,0.13290625,0.04584375,0.86246875,1936.0,0.946273830149146,53.02960927920461,4.548466257666852,0.8460743801648523,17,0.2,0.86,0.018,0.036,0.25
23313727,2023-12-15,2062BK1,118.18,8.28,9969.0,3285.0,743.0,2673.0,1693.0,310.0,0.0,6312.0,1175.0,0.0,0.13290625,0.04584375,0.86246875,2003.0,0.9345247509019885,53.410052461893635,3.034703196346108,0.8452321517719195,6,0.2,0.81,0.024,0.029,0.19
23113711,2023-12-15,EXPORTDSP14,127.8,0.0,10896.0,1482.0,802.0,3223.0,1702.0,244.0,0.0,5662.0,2977.0,0.0,0.13290625,0.04584375,0.86246875,1946.0,0.9999999999921753,44.30359937367525,7.352226720642812,0.8746145940386051,55,0.19,0.82,0.023,0.025,0.25
23113716,2023-12-15,SEQRFE550D,126.89,0.0,10290.0,1473.0,909.0,2767.0,1705.0,288.0,0.0,6401.0,1144.0,0.0,0.13290625,0.04584375,0.86246875,1993.0,0.9999999999921191,50.44526755417728,6.985743380850654,0.8554942298038859,73,0.22,0.83,0.027,0.026,0.22
23113719,2023-12-15,EXPORTDSP14,127.16,0.0,10986.0,1917.0,757.0,3668.0,1691.0,297.0,0.0,6601.0,1144.0,0.0,0.13290625,0.04584375,0.86246875,1988.0,0.9999999999921358,51.910978294653106,5.730829420967277,0.8506036217299544,55,0.2,0.84,0.031,0.03,0.23
23113722,2023-12-15,SEQRFE550D,122.44,0.0,9513.0,2493.0,726.0,4424.0,1685.0,263.0,0.0,5541.0,905.0,0.0,0.13290625,0.04584375,0.86246875,1948.0,0.9999999999918328,45.25481868633408,3.8158844765327653,0.8649897330591042,73,0.2,0.85,0.029,0.035,0.22
23113728,2023-12-15,1786500D,122.98,0.0,9093.0,3282.0,799.0,4666.0,1719.0,223.0,0.0,5382.0,908.0,0.0,0.13290625,0.04584375,0.86246875,1942.0,0.9999999999918686,43.76321353029953,2.7705667276042747,0.885169927908916,2,0.18,0.8,0.038,0.037,0.179
23113729,2023-12-15,1786500D,128.83,0.0,8943.0,2874.0,795.0,4808.0,1725.0,308.0,0.0,5021.0,889.0,0.0,0.13290625,0.04584375,0.86246875,2033.0,0.9999999999922379,38.97384149624332,3.1116910229634267,0.8484997540576249,2,0.18,0.86,0.03,0.04,0.227
23113736,2023-12-15,S.TOWER6VAN,125.08,0.0,9294.0,2976.0,777.0,4024.0,2426.0,78.0,565.0,5797.0,950.0,0.0,0.13290625,0.04584375,0.86246875,3069.0,0.9999999999920051,46.34633834308965,3.1229838709666926,0.790485500162662,67,0.19,1.28,0.04,0.035,0.23
23113760,2023-12-15,2062BK1,129.71,0.0,10893.0,1680.0,802.0,3827.0,1698.0,264.0,0.0,4456.0,1323.0,0.0,0.13290625,0.04584375,0.86246875,1962.0,0.9999999999922906,34.35355793667139,6.483928571424712,0.8654434250760115,6,0.18,0.84,0.024,0.028,0.23
23113740,2023-12-15,2062BK1,126.35,0.0,9846.0,1719.0,862.0,4165.0,1703.0,311.0,0.0,6310.0,1131.0,0.0,0.13290625,0.04584375,0.86246875,2014.0,0.9999999999920854,49.94064107597989,5.727748691096145,0.8455809334653199,6,0.2,0.79,0.041,0.041,0.21
23113742,2023-12-15,2062BK1,126.75,0.0,11139.0,2859.0,774.0,4174.0,1715.0,280.0,0.0,5993.0,1080.0,0.0,0.13290625,0.04584375,0.86246875,1995.0,0.9999999999921104,47.28205128167825,3.896117523608291,0.8596491228065867,6,0.2,0.87,0.023,0.035,0.24
23113746,2023-12-15,2062BK1,128.96,0.0,11064.0,3099.0,787.0,4942.0,1713.0,254.0,0.0,5800.0,952.0,0.0,0.13290625,0.04584375,0.86246875,1967.0,0.9999999999922458,44.97518610386961,3.5701839302989447,0.87086934417851,6,0.19,0.77,0.021,0.034,0.21
23113748,2023-12-15,SEQRFE550D,128.36,0.0,13515.0,3567.0,830.0,5195.0,1665.0,304.0,150.0,6436.0,1041.0,0.0,0.13290625,0.04584375,0.86246875,2119.0,0.9999999999922095,50.140230601042845,3.788898233808862,0.7857479943365806,73,0.18,0.85,0.034,0.022,0.19
23113767,2023-12-15,SEQRFE550D,124.53,0.0,3858.0,1095.0,802.0,3599.0,1749.0,261.0,0.0,5792.0,1227.0,0.0,0.13290625,0.04584375,0.86246875,2010.0,0.9999999999919698,46.51088091185649,3.5232876712296592,0.8701492537309103,73,0.22,0.83,0.023,0.025,0.24
23113713,2023-12-15,2062BK1,125.2,0.0,10488.0,2118.0,827.0,3378.0,1688.0,291.0,0.0,6396.0,1207.0,0.0,0.13290625,0.04584375,0.86246875,1979.0,0.9999999999920127,51.086261980422634,4.951841359771033,0.852956038402803,6,0.22,0.8,0.028,0.03,0.27
23313744,2023-12-15,S.TOWER6VAN,121.56,9.5,10173.0,2541.0,760.0,2226.0,2515.0,0.0,376.0,6601.0,1418.0,0.0,0.13290625,0.04584375,0.86246875,2891.0,0.9275141156651343,54.30240210550919,4.003541912631246,0.8699411968174092,67,0.18,1.37,0.019,0.037,0.17
23313752,2023-12-15,SEQRFE550D,119.06,7.43,11121.0,2181.0,709.0,3159.0,1746.0,285.0,0.0,6588.0,2009.0,0.0,0.13290625,0.04584375,0.86246875,2031.0,0.9412601786628092,55.33344532122179,5.09903713892476,0.8596750369271986,73,0.19,0.78,0.022,0.031,0.22
23313755,2023-12-15,2062BK1,121.76,8.14,13617.0,2511.0,859.0,2295.0,1131.0,197.0,0.0,6320.0,1042.0,0.0,0.13290625,0.04584375,0.86246875,1328.0,0.9373364126178805,51.905387647405504,5.422939068098199,0.8516566265053828,6,0.18,0.72,0.032,0.033,0.21
23113669,2023-12-15,2062BK1,115.46,0.0,11184.0,2139.0,1290.0,4012.0,1715.0,301.0,0.0,5639.0,966.0,0.0,0.13290625,0.04584375,0.86246875,2016.0,0.9999999999913389,48.83942490863642,5.228611500698818,0.8506944444440224,6,0.18,0.77,0.032,0.035,0.18
23113754,2023-12-15,2062BK1,123.86,0.0,11124.0,2001.0,784.0,3544.0,1728.0,244.0,0.0,5810.0,973.0,0.0,0.13290625,0.04584375,0.86246875,1972.0,0.9999999999919263,46.90779912766908,5.559220389802319,0.8762677484782575,6,0.2,0.82,0.02,0.029,0.22
23213771,2023-12-15,S.TOWER6VAN,122.94,0.0,9057.0,2004.0,803.0,2899.0,2518.0,84.0,523.0,6310.0,1116.0,507.0,0.13290625,0.04584375,0.86246875,3125.0,0.999999999991866,51.32585000771656,4.519461077842056,0.8057599999997421,67,0.2,1.32,0.023,0.031,0.21
23213765,2023-12-15,2062BK1,121.69,10.21,9822.0,2013.0,803.0,3544.0,1698.0,280.0,132.0,6408.0,1063.0,289.0,0.13290625,0.04584375,0.86246875,2110.0,0.9225928733819364,52.65839428011621,4.879284649774029,0.8047393364925096,6,0.19,0.81,0.028,0.036,0.2
23213762,2023-12-15,SEQRFE550D,125.05,0.0,9876.0,1707.0,792.0,3303.0,1779.0,287.0,135.0,6506.0,1347.0,0.0,0.13290625,0.04584375,0.86246875,2201.0,0.9999999999920032,52.02718912393421,5.785588752193448,0.8082689686502461,73,0.18,0.84,0.029,0.03,0.22
23313747,2023-12-15,2062BK1,121.13,8.7,10680.0,2526.0,782.0,2166.0,1692.0,230.0,0.0,6216.0,986.0,0.0,0.13290625,0.04584375,0.86246875,1922.0,0.9329892936845646,51.31676710929318,4.228028503561272,0.8803329864719666,6,0.18,0.78,0.018,0.038,0.22
23213756,2023-12-15,SEQRFE550D,125.53,7.48,9999.0,2007.0,902.0,3598.0,1890.0,273.0,0.0,6423.0,1073.0,0.0,0.13290625,0.04584375,0.86246875,2163.0,0.9437636267878825,51.167051700381045,4.982062780266576,0.8737864077665863,73,0.19,0.8,0.018,0.03,0.2
23213753,2023-12-15,S.TOWER6VAN,126.86,8.15,9387.0,2172.0,993.0,3622.0,2130.0,0.0,486.0,6583.0,1040.0,265.0,0.13290625,0.04584375,0.86246875,2616.0,0.939634101170731,51.891849282264765,4.3218232044179,0.8142201834859273,67,0.18,1.32,0.023,0.034,0.17
23213751,2023-12-15,S.TOWER6VAN,126.52,9.88,9219.0,2031.0,1006.0,3773.0,2521.0,0.0,489.0,6677.0,1208.0,0.0,0.13290625,0.04584375,0.86246875,3010.0,0.9275659823978918,52.77426493793254,4.539143279170586,0.8375415282389244,67,0.17,1.3,0.026,0.033,0.2
23213750,2023-12-15,SEQRFE550D,121.27,8.83,10731.0,2238.0,1004.0,3174.0,1880.0,267.0,0.0,6366.0,1025.0,266.0,0.13290625,0.04584375,0.86246875,2147.0,0.9321291314301913,52.49443390737615,4.794906166217697,0.8756404285044828,73,0.21,0.75,0.02,0.03,0.22
23213745,2023-12-15,S.TOWER6VAN,123.64,8.15,9498.0,1191.0,990.0,3363.0,2329.0,0.0,493.0,6724.0,1066.0,0.0,0.13290625,0.04584375,0.86246875,2822.0,0.938159192647863,54.38369459677787,7.97481108311673,0.8253012048189846,67,0.19,1.35,0.028,0.031,0.21
23213743,2023-12-15,2062BK1,126.63,9.47,9234.0,1008.0,932.0,3496.0,1796.0,287.0,0.0,6416.0,1027.0,0.0,0.13290625,0.04584375,0.86246875,2083.0,0.9304188096919147,50.66729842809234,9.160714285705199,0.8622179548723657,6,0.18,0.75,0.021,0.037,0.2
23213739,2023-12-15,S.TOWER6VAN,124.5,7.88,9438.0,999.0,877.0,3535.0,2437.0,0.0,493.0,6201.0,1724.0,0.0,0.13290625,0.04584375,0.86246875,2930.0,0.9404743918949958,49.80722891526259,9.447447447437991,0.8317406143341871,67,0.18,1.32,0.025,0.024,0.2
23213759,2023-12-15,2062BK1,131.71,8.08,9141.0,1005.0,1004.0,2035.0,1026.0,307.0,0.0,6285.0,985.0,0.0,0.13290625,0.04584375,0.86246875,1333.0,0.9421990127981815,47.71847240112582,9.095522388050652,0.769692423105199,6,0.18,0.81,0.026,0.026,0.22
23213734,2023-12-15,2062BK1,120.43,7.48,10503.0,1737.0,809.0,3039.0,1735.0,283.0,0.0,6400.0,1006.0,0.0,0.13290625,0.04584375,0.86246875,2018.0,0.9415213822145139,53.14290459143782,6.046632124348851,0.8597621407329734,6,0.2,0.78,0.017,0.032,0.21
23313758,2023-12-15,2062BK1,125.51,8.52,10272.0,2574.0,766.0,3111.0,1653.0,309.0,0.0,6691.0,1482.0,0.0,0.13290625,0.04584375,0.86246875,1962.0,0.9364321420507616,53.31049318736905,3.9906759906744402,0.8425076452595094,6,0.18,0.92,0.026,0.031,0.25
23313761,2023-12-15,S.TOWER6VAN,124.4,8.15,9993.0,2232.0,798.0,2976.0,2519.0,27.0,376.0,6037.0,2089.0,0.0,0.13290625,0.04584375,0.86246875,2922.0,0.9385137683822067,48.528938906362306,4.477150537632403,0.8620807665979253,67,0.17,1.31,0.026,0.028,0.2
23313764,2023-12-15,S.TOWER6VAN,128.72,8.87,9906.0,1992.0,798.0,3822.0,2402.0,3.0,610.0,6643.0,1088.0,0.0,0.13290625,0.04584375,0.86246875,3015.0,0.9355331055968056,51.60814170252014,4.972891566262564,0.7966832504143294,67,0.17,1.32,0.022,0.029,0.2
23213737,2023-12-15,2062BK1,118.94,7.88,10944.0,2232.0,696.0,3002.0,1708.0,287.0,0.0,6492.0,1019.0,366.0,0.13290625,0.04584375,0.86246875,1995.0,0.9378646901045745,54.58214225614106,4.9032258064494165,0.8561403508767639,6,0.19,0.75,0.018,0.029,0.2
23213712,2023-12-15,S.TOWER6VAN,124.19,7.28,9858.0,1755.0,803.0,2978.0,2528.0,91.0,520.0,6010.0,1643.0,0.0,0.13290625,0.04584375,0.86246875,3139.0,0.9446261504453897,48.39359046583144,5.617094017090817,0.8053520229369846,67,0.2,1.31,0.019,0.024,0.2
23213715,2023-12-15,2062BK1,120.6,7.68,9441.0,1770.0,795.0,3332.0,1741.0,300.0,142.0,6299.0,1040.0,517.0,0.13290625,0.04584375,0.86246875,2183.0,0.9401309635099772,52.23051409575265,5.333898305081732,0.7975263398988559,6,0.21,0.85,0.023,0.029,0.19
23113757,2023-12-15,S.TOWER6VAN,124.33,0.0,11313.0,2001.0,915.0,4031.0,2442.0,0.0,433.0,5556.0,946.0,0.0,0.13290625,0.04584375,0.86246875,2875.0,0.9999999999919569,44.68752513436268,5.6536731634154656,0.8493913043475306,67,0.17,1.43,0.028,0.027,0.22
23213721,2023-12-15,SAILTOWER6VA,128.7,7.08,9618.0,2034.0,891.0,1936.0,1829.0,0.0,844.0,7019.0,1094.0,0.0,0.13290625,0.04584375,0.86246875,2673.0,0.9478568272135229,54.53768453726079,4.728613569319209,0.6842499064718727,68,0.19,1.34,0.021,0.017,0.22
23213731,2023-12-15,2062BK1,121.54,8.28,9963.0,2073.0,803.0,1992.0,1725.0,290.0,0.0,6496.0,1064.0,0.0,0.13290625,0.04584375,0.86246875,2015.0,0.9362193806737313,53.44742471570308,4.8060781476098375,0.8560794044660764,6,0.19,0.81,0.019,0.027,0.24
23213730,2023-12-15,2062BK1,122.96,7.53,9909.0,2382.0,786.0,2019.0,1728.0,307.0,0.0,6450.0,1611.0,0.0,0.13290625,0.04584375,0.86246875,2035.0,0.9422944286846328,52.45608327868855,4.1599496221645005,0.8491400491396319,6,0.21,0.77,0.022,0.036,0.21
23213723,2023-12-15,SAILTOWER6VA,124.77,8.15,11001.0,2166.0,899.0,2044.0,1843.0,0.0,837.0,6214.0,956.0,0.0,0.13290625,0.04584375,0.86246875,2680.0,0.9386849232550507,49.8036386948,5.078947368418707,0.6876865671639225,68,0.2,1.34,0.025,0.025,0.21
23213726,2023-12-15,SAILTOWER6VA,122.5,8.15,10353.0,2448.0,916.0,1638.0,1836.0,64.0,844.0,5872.0,919.0,335.0,0.13290625,0.04584375,0.86246875,2744.0,0.9376195943288357,47.93469387715972,4.2291666666649395,0.6690962099122926,68,0.19,1.42,0.035,0.022,0.19
23213718,2023-12-15,2062BK1,127.9,7.88,9975.0,2061.0,809.0,3511.0,1688.0,290.0,138.0,6200.0,1035.0,0.0,0.13290625,0.04584375,0.86246875,2116.0,0.9419649432836799,48.475371383514656,4.839883551671597,0.7977315689977327,6,0.18,0.8,0.025,0.034,0.23
23113763,2023-12-16,2062BK1,126.47,0.0,11037.0,1665.0,787.0,3739.0,1753.0,294.0,0.0,5953.0,1410.0,0.0,0.150875,0.039625,1.04795,2047.0,0.999999999992093,47.07045149009986,6.628828828824847,0.856375183194501,6,0.19,0.8,0.026,0.028,0.24
23113769,2023-12-16,1786500D,128.66,0.0,9210.0,1605.0,784.0,3594.0,1752.0,298.0,0.0,5896.0,1286.0,0.0,0.150875,0.039625,1.04795,2050.0,0.9999999999922277,45.826208611489,5.73831775700577,0.8546341463410465,2,0.17,0.8,0.031,0.037,0.177
23113782,2023-12-16,SEQRFE550D,135.3,0.0,19716.0,4323.0,794.0,3357.0,1739.0,311.0,0.0,1646.0,2228.0,0.0,0.150875,0.039625,1.04795,2050.0,0.9999999999926091,12.16555801912664,4.560721721026009,0.8482926829264155,73,0.19,0.81,0.025,0.032,0.17
23113787,2023-12-16,2830C20MMNC,129.07,0.0,11694.0,4509.0,830.0,2827.0,1711.0,288.0,0.0,6237.0,1032.0,0.0,0.150875,0.039625,1.04795,1999.0,0.9999999999922523,48.3226156345524,2.593479707251587,0.8559279639815628,17,0.23,0.76,0.024,0.028,0.24
23113798,2023-12-16,SEQRFE550D,124.14,0.0,9333.0,1560.0,914.0,5131.0,1820.0,280.0,0.0,317.0,2288.0,0.0,0.150875,0.039625,1.04795,2100.0,0.9999999999919446,2.5535685516146804,5.982692307688473,0.866666666666254,73,0.2,0.76,0.023,0.027,0.21
23113801,2023-12-16,SEQRFE550D,129.1,0.0,10116.0,3696.0,892.0,4266.0,1802.0,284.0,0.0,6335.0,1038.0,150.0,0.150875,0.039625,1.04795,2086.0,0.9999999999922542,49.070487993423164,2.7370129870122466,0.8638542665384161,73,0.2,0.8,0.03,0.028,0.22
23113807,2023-12-16,2062BK1,132.48,0.0,10083.0,4221.0,877.0,3996.0,1790.0,298.0,0.0,6348.0,1212.0,0.0,0.150875,0.039625,1.04795,2088.0,0.9999999999924518,47.916666666304984,2.3887704335459867,0.8572796934861795,6,0.2,0.76,0.028,0.025,0.22
23113810,2023-12-16,2062BK1,125.48,0.0,10485.0,4074.0,895.0,3795.0,1769.0,281.0,0.0,6431.0,1054.0,0.0,0.150875,0.039625,1.04795,2050.0,0.9999999999920306,51.25119540921859,2.57363770250305,0.8629268292678718,6,0.2,0.77,0.02,0.026,0.24
23113816,2023-12-16,2062BK1,136.82,0.0,12048.0,3519.0,819.0,4153.0,1707.0,290.0,0.0,6374.0,1106.0,0.0,0.150875,0.039625,1.04795,1997.0,0.9999999999926912,46.58675632183463,3.423699914747535,0.8547821732594618,6,0.2,0.8,0.027,0.029,0.25
23113819,2023-12-16,SEQRFE550D,124.93,0.0,11214.0,2088.0,799.0,3479.0,1702.0,298.0,0.0,5821.0,1011.0,0.0,0.150875,0.039625,1.04795,2000.0,0.9999999999919955,46.594092691534506,5.3706896551698415,0.8509999999995745,73,0.21,0.81,0.03,0.029,0.23
23113821,2023-12-16,SEQRFE550D,127.87,0.0,10935.0,1881.0,792.0,4126.0,1685.0,294.0,0.0,5428.0,1051.0,0.0,0.150875,0.039625,1.04795,1979.0,0.9999999999921795,42.449362633593104,5.813397129183512,0.8514401212729401,73,0.19,0.83,0.033,0.03,0.23
23113824,2023-12-16,SEQRFE550D,127.42,0.0,11025.0,2118.0,799.0,4733.0,1729.0,305.0,0.0,5841.0,1006.0,0.0,0.150875,0.039625,1.04795,2034.0,0.9999999999921519,45.84052738937498,5.205382436258166,0.8500491642080383,73,0.2,0.84,0.026,0.031,0.24
23113790,2023-12-16,S.TOWER6VAN,141.34,0.0,11622.0,3930.0,787.0,3651.0,2420.0,0.0,457.0,6805.0,1314.0,0.0,0.150875,0.039625,1.04795,2877.0,0.9999999999929249,48.1463138527795,2.957251908396194,0.8411539798398189,67,0.19,1.26,0.027,0.032,0.24
23113813,2023-12-16,SEQRFE550D,127.89,0.0,10977.0,4494.0,880.0,3007.0,1807.0,284.0,0.0,6406.0,1111.0,0.0,0.150875,0.039625,1.04795,2091.0,0.9999999999921807,50.08992102548995,2.44259012015967,0.8641798182683577,73,0.2,0.75,0.022,0.025,0.22
23313818,2023-12-16,2062BK1,123.41,9.88,11307.0,0.0,851.0,1497.0,1747.0,204.0,0.0,6811.0,1314.0,0.0,0.150875,0.039625,1.04795,1951.0,0.9258759096636967,55.190017016002024,11307000000000.0,0.8954382368011812,6,0.2,0.73,0.016,0.03,0.23
