Repository: SiddharthKumar268/FerroMind

# FerroMind
*Ferro-Alloy Optimisation using Machine Learning*
**SAIL Durgapur Steel Plant | Steel Melting Shop**
Intern: Siddharth Kumar | FY 2023-24 to FY 2025-26

---

## Quick Start

```bash

# 2. Place raw Excel files in data/raw/

## Dataset

| | |
|---|---|
| Total heats after cleaning | 47,421 |
| Training set | 37,936 heats (Apr 2023 – Jun 2025) |
| Test set | 9,485 heats (Jun 2025 – Dec 2025) |
| Input features | 21 (16 raw + 5 engineered) |
| Target variables | Mn, Si, C, S, P |
| BOF grades | 76 distinct grades |
| Split method | Chronological 80/20 — no shuffle, no leakage |

---

File: data/processed/sms_train.csv (part 81 of 253)
Heat_Number,Date,BOF Grade Code,Hot Metal Addn. Weight,Scrap Addn. Weight,Lime Into Converter,Dolomite Into Converter,Lime Into Ladle,Iron Ore Into Converter,SIMN Into Ladle,FESI Into Ladle,FEMN Into Ladle,Measered O2 Mainblow II,Duration of Mainblow I/II,Measered O2 2nd Blow,HM_P,HM_S,HM_Si,Total_FA_Ladle,HM_Ratio,O2_per_ton_HM,Lime_Dolo_Ratio,SiMn_FA_Fraction,Grade_Encoded,C,Mn,P,S,Si
23313766,2023-12-16,S.TOWER6VAN,118.91,9.88,9408.0,2523.0,823.0,2925.0,2427.0,251.0,519.0,6246.0,1745.0,0.0,0.150875,0.039625,1.04795,3197.0,0.9232859694003939,52.5271213518415,3.728894173601376,0.7591492023769912,67,0.19,1.34,0.024,0.025,0.22
23213803,2023-12-16,S.TOWER6VAN,120.73,8.23,10905.0,1422.0,803.0,3330.0,2417.0,128.0,489.0,6499.0,1133.0,342.0,0.150875,0.039625,1.04795,3034.0,0.9361817617793411,53.83086225417186,7.668776371302624,0.7966381015158878,67,0.19,1.35,0.026,0.029,0.22
23213806,2023-12-16,2062BK1,123.64,7.29,10188.0,2157.0,797.0,1395.0,1721.0,284.0,0.0,6606.0,2514.0,0.0,0.150875,0.039625,1.04795,2005.0,0.9443213931036102,53.42931090218838,4.723226703753026,0.8583541147127889,6,0.22,0.79,0.032,0.029,0.21
23213809,2023-12-16,SEQRFE550D,125.32,8.08,11535.0,1284.0,797.0,1742.0,1718.0,294.0,0.0,6809.0,1671.0,0.0,0.150875,0.039625,1.04795,2012.0,0.939430284850529,54.33290775571072,8.983644859806088,0.8538767395621999,73,0.22,0.77,0.022,0.03,0.22
23213811,2023-12-16,2062BK1,127.23,10.21,10764.0,1491.0,795.0,1608.0,1006.0,250.0,0.0,6990.0,2223.0,0.0,0.150875,0.039625,1.04795,1256.0,0.9257130384100284,54.93987267110791,7.219315895367392,0.8009554140121011,6,0.2,0.74,0.016,0.024,0.24
23213814,2023-12-16,S.TOWER6VAN,125.84,9.5,11202.0,1005.0,591.0,3719.0,2410.0,121.0,435.0,6999.0,1470.0,0.0,0.150875,0.039625,1.04795,2966.0,0.9298064134702986,55.61824539053068,11.146268656705328,0.8125421443018164,67,0.2,1.33,0.018,0.022,0.19
23213786,2023-12-16,2830C20MMNC,131.05,8.15,10536.0,1815.0,811.0,1197.0,1731.0,283.0,0.0,6377.0,1108.0,0.0,0.150875,0.039625,1.04795,2014.0,0.9414511494185241,48.660816481887366,5.804958677682752,0.8594836146966934,17,0.23,0.76,0.02,0.036,0.25
23213820,2023-12-16,S.TOWER6VAN,125.8,9.5,10650.0,2097.0,809.0,439.0,2508.0,155.0,432.0,6306.0,1053.0,0.0,0.150875,0.039625,1.04795,3095.0,0.9297856614861065,50.12718600914048,5.0786838340462195,0.8103392568656509,67,0.17,1.27,0.024,0.021,0.19
23213781,2023-12-16,1786500D,127.07,0.0,10170.0,1671.0,806.0,4752.0,1512.0,287.0,0.0,300.0,997.0,0.0,0.150875,0.039625,1.04795,1799.0,0.9999999999921303,2.3609034390307633,6.086175942545729,0.8404669260695717,2,0.2,0.79,0.024,0.038,0.2
23213779,2023-12-16,SEQRFE550D,128.4,0.0,10140.0,1764.0,795.0,3753.0,1701.0,300.0,142.0,6402.0,1123.0,0.0,0.150875,0.039625,1.04795,2143.0,0.9999999999922119,49.859813083723836,5.748299319724633,0.7937470835273944,73,0.2,0.8,0.022,0.034,0.22
23213773,2023-12-16,SEQRFE550D,128.97,9.47,9411.0,2499.0,792.0,3653.0,1728.0,304.0,145.0,6499.0,2215.0,0.0,0.150875,0.039625,1.04795,2177.0,0.9315949147577898,50.39156392920531,3.765906362543511,0.7937528709229243,73,0.19,0.79,0.019,0.032,0.23
23213776,2023-12-16,SEQRFE550D,128.47,0.0,9567.0,1992.0,798.0,3120.0,1748.0,300.0,149.0,6303.0,1236.0,0.0,0.150875,0.039625,1.04795,2197.0,0.9999999999922161,49.06203782946165,4.802710843371083,0.7956304050974986,73,0.2,0.78,0.022,0.032,0.23
23313815,2023-12-16,SEQRFE550D,127.7,9.88,12144.0,1782.0,735.0,3604.0,1723.0,321.0,0.0,6595.0,3912.0,0.0,0.150875,0.039625,1.04795,2044.0,0.9281872365101891,51.64447924783364,6.81481481481099,0.8429549902148518,73,0.21,0.74,0.016,0.023,0.23
23313812,2023-12-16,S.TOWER6VAN,131.93,9.88,12063.0,2298.0,790.0,3414.0,2473.0,0.0,406.0,6700.0,1046.0,373.0,0.150875,0.039625,1.04795,2879.0,0.9303293138641118,50.78450693511116,5.249347258483356,0.858978812087232,67,0.2,1.31,0.022,0.022,0.23
23313808,2023-12-16,S.TOWER6VAN,132.12,8.08,12156.0,2172.0,818.0,3432.0,2509.0,0.0,489.0,6729.0,1058.0,427.0,0.150875,0.039625,1.04795,2998.0,0.9423680456423511,50.930971843392896,5.596685082870351,0.8368912608402812,67,0.2,1.34,0.023,0.018,0.21
23313805,2023-12-16,S.TOWER6VAN,122.24,8.15,12096.0,2430.0,773.0,2952.0,2485.0,0.0,380.0,6796.0,3290.0,0.0,0.150875,0.039625,1.04795,2865.0,0.9374952066804396,55.59554973776509,4.97777777777573,0.8673647469455961,67,0.18,1.4,0.024,0.026,0.2
23313802,2023-12-16,R34,129.64,0.0,15669.0,3270.0,892.0,5179.0,1176.0,268.0,0.0,6400.0,1611.0,0.0,0.150875,0.039625,1.04795,1444.0,0.9999999999922864,49.36747917271393,4.79174311926459,0.8144044321324,66,0.63,0.75,0.026,0.023,0.23
23313800,2023-12-16,S.TOWER6VAN,130.82,8.15,11346.0,2343.0,812.0,3441.0,2485.0,0.0,383.0,6795.0,1074.0,325.0,0.150875,0.039625,1.04795,2868.0,0.941354249111741,51.94159914346476,4.8425096030709165,0.866457461645444,67,0.18,1.29,0.037,0.031,0.24
23313795,2023-12-16,S.TOWER6VAN,128.55,7.43,10200.0,1983.0,809.0,2061.0,2410.0,0.0,505.0,6899.0,1215.0,0.0,0.150875,0.039625,1.04795,2915.0,0.9453596117006519,53.6678335273927,5.143721633885455,0.8267581475125809,67,0.18,1.3,0.03,0.023,0.22
23313792,2023-12-16,SAILTOWER6VA,130.11,8.15,10002.0,2250.0,782.0,1725.0,2393.0,0.0,356.0,6546.0,1114.0,0.0,0.150875,0.039625,1.04795,2749.0,0.9410530883773973,50.31127507454991,4.445333333331358,0.8704983630407892,68,0.18,1.32,0.026,0.018,0.25
23313789,2023-12-16,SAILTOWER6VA,124.45,8.15,11919.0,1971.0,823.0,1695.0,2414.0,0.0,383.0,6502.0,1174.0,0.0,0.150875,0.039625,1.04795,2797.0,0.9385369532357578,52.245881879853385,6.047184170468774,0.8630675723986904,68,0.16,1.33,0.025,0.022,0.23
23313785,2023-12-16,SAILTOWER6VA,115.39,7.28,10050.0,1992.0,1006.0,1710.0,1861.0,0.0,911.0,6395.0,1154.0,0.0,0.150875,0.039625,1.04795,2772.0,0.9406537865742182,55.420747031324886,5.045180722889033,0.6713564213561791,68,0.19,1.35,0.019,0.019,0.24
23313780,2023-12-16,S.TOWER6VAN,122.63,0.0,10740.0,1458.0,782.0,4476.0,2366.0,146.0,410.0,5913.0,1071.0,274.0,0.150875,0.039625,1.04795,2922.0,0.9999999999918454,48.2182174015476,7.366255144027869,0.8097193702940418,67,0.18,1.34,0.023,0.039,0.19
23313777,2023-12-16,S.TOWER6VAN,133.04,0.0,10092.0,1551.0,790.0,2555.0,2314.0,220.0,437.0,6898.0,1245.0,0.0,0.150875,0.039625,1.04795,2971.0,0.9999999999924836,51.84906794909916,6.506769825914567,0.7788623359135716,67,0.2,1.42,0.023,0.033,0.21
23313774,2023-12-16,S.TOWER6VAN,136.71,9.47,11442.0,1641.0,818.0,3330.0,2425.0,78.0,438.0,6897.0,2006.0,0.0,0.150875,0.039625,1.04795,2941.0,0.9352168559246463,50.44985736193073,6.97257769652226,0.8245494729680978,67,0.2,1.31,0.023,0.033,0.21
23313770,2023-12-16,S.TOWER6VAN,132.43,10.21,8901.0,1023.0,790.0,1716.0,2441.0,139.0,414.0,6162.0,1567.0,0.0,0.150875,0.039625,1.04795,2994.0,0.9284212002178321,46.53024239185585,8.70087976538739,0.8152972611887724,67,0.19,1.34,0.027,0.03,0.2
23213799,2023-12-16,SEQRFE550D,128.5,0.0,11217.0,2301.0,795.0,5747.0,1704.0,283.0,0.0,6905.0,1251.0,0.0,0.150875,0.039625,1.04795,1987.0,0.999999999992218,53.735408559893116,4.874837027377282,0.857574232510892,73,0.2,0.77,0.032,0.023,0.23
23213796,2023-12-16,S.TOWER6VAN,133.07,8.12,11283.0,3330.0,795.0,2265.0,2406.0,0.0,486.0,7009.0,1093.0,0.0,0.150875,0.039625,1.04795,2892.0,0.9424888448123628,52.671526263976325,3.3882882882872707,0.831950207468592,67,0.17,1.26,0.04,0.029,0.22
23213883,2023-12-17,1786500D,123.74,7.67,10407.0,435.0,800.0,1751.0,1711.0,246.0,0.0,6136.0,962.0,0.0,0.13927272727272727,0.03624242424242424,0.8771818181818182,1957.0,0.9416330568378234,49.58784548206249,23.924137930979484,0.874297393969916,2,0.19,0.72,0.024,0.026,0.233
23113829,2023-12-17,2062BK1,124.89,0.0,10017.0,2316.0,784.0,4222.0,1719.0,307.0,0.0,5564.0,1030.0,0.0,0.13927272727272727,0.03624242424242424,0.8771818181818182,2026.0,0.999999999991993,44.55120506009647,4.325129533676889,0.8484698914112297,6,0.21,0.86,0.02,0.024,0.22
23113827,2023-12-17,2062BK1,122.6,0.0,10698.0,2112.0,819.0,4737.0,1681.0,301.0,0.0,5582.0,1026.0,0.0,0.13927272727272727,0.03624242424242424,0.8771818181818182,1982.0,0.9999999999918434,45.53017944497936,5.065340909088511,0.848133198788674,6,0.19,0.78,0.026,0.028,0.22
23213880,2023-12-17,2062BK1,133.47,0.0,11085.0,1296.0,806.0,3725.0,1769.0,307.0,0.0,6101.0,1015.0,0.0,0.13927272727272727,0.03624242424242424,0.8771818181818182,2076.0,0.9999999999925078,45.7106465869056,8.553240740734141,0.852119460500553,6,0.22,0.77,0.02,0.023,0.22
23113830,2023-12-17,2062BK1,130.03,0.0,9999.0,1833.0,814.0,4275.0,1692.0,295.0,0.0,6110.0,1111.0,0.0,0.13927272727272727,0.03624242424242424,0.8771818181818182,1987.0,0.9999999999923096,46.98915634817359,5.454991816690969,0.8515349773523646,6,0.19,0.74,0.019,0.021,0.23
23113832,2023-12-17,2062BK1,123.61,0.0,9999.0,2235.0,772.0,4049.0,1675.0,332.0,0.0,229.0,2977.0,0.0,0.13927272727272727,0.03624242424242424,0.8771818181818182,2007.0,0.99999999999191,1.8526009222404933,4.473825503353703,0.8345789735920107,6,0.2,0.73,0.028,0.025,0.22
23113848,2023-12-17,S.TOWER6VAN,124.02,0.0,9093.0,3585.0,852.0,2982.0,2376.0,0.0,677.0,6064.0,1149.0,0.0,0.13927272727272727,0.03624242424242424,0.8771818181818182,3053.0,0.9999999999919368,48.895339460982946,2.53640167363946,0.7782509007531024,67,0.19,1.39,0.038,0.027,0.2
23113836,2023-12-17,2062BK1,131.97,0.0,11001.0,4050.0,792.0,2962.0,1641.0,230.0,0.0,6148.0,945.0,0.0,0.13927272727272727,0.03624242424242424,0.8771818181818182,1871.0,0.9999999999924226,46.5863453811731,2.7162962962956256,0.8770710849808246,6,0.19,0.76,0.014,0.025,0.22
23113879,2023-12-17,S.TOWER6VAN,129.74,0.0,10002.0,2616.0,812.0,4568.0,2405.0,98.0,260.0,6003.0,991.0,0.0,0.13927272727272727,0.03624242424242424,0.8771818181818182,2763.0,0.9999999999922924,46.269462000568296,3.8233944954113825,0.8704306912772818,67,0.19,1.35,0.026,0.025,0.22
23113876,2023-12-17,2062BK1,132.74,0.0,9978.0,2310.0,767.0,3930.0,1709.0,298.0,0.0,6009.0,1035.0,0.0,0.13927272727272727,0.03624242424242424,0.8771818181818182,2007.0,0.9999999999924666,45.268946812978236,4.31948051947865,0.8515196811156694,6,0.18,0.74,0.025,0.027,0.21
23113874,2023-12-17,SEQRFE550D,137.27,0.0,10380.0,3174.0,830.0,5032.0,1709.0,254.0,0.0,5685.0,996.0,0.0,0.13927272727272727,0.03624242424242424,0.8771818181818182,1963.0,0.9999999999927152,41.414730093673676,3.270321361057571,0.8706062149766324,73,0.21,0.79,0.022,0.022,0.2
23113871,2023-12-17,2062BK1,128.83,0.0,10506.0,1476.0,797.0,5666.0,1719.0,264.0,0.0,5994.0,1026.0,0.0,0.13927272727272727,0.03624242424242424,0.8771818181818182,1983.0,0.9999999999922379,46.52643017894491,7.117886178856966,0.8668683812401075,6,0.19,0.78,0.026,0.028,0.22
23113869,2023-12-17,S.TOWER6VAN,131.27,0.0,10434.0,1491.0,794.0,6179.0,2192.0,132.0,704.0,6202.0,1325.0,0.0,0.13927272727272727,0.03624242424242424,0.8771818181818182,3028.0,0.9999999999923822,47.246133922089996,6.997987927560699,0.7239101717302762,67,0.18,1.31,0.027,0.025,0.21
23113866,2023-12-17,2062BK1,126.0,0.0,10008.0,1959.0,818.0,5008.0,1682.0,231.0,0.0,5999.0,1021.0,0.0,0.13927272727272727,0.03624242424242424,0.8771818181818182,1913.0,0.9999999999920635,47.61111111073324,5.10872894333583,0.8792472556189863,6,0.21,0.77,0.035,0.027,0.2
23113863,2023-12-17,2062BK1,130.76,0.0,9978.0,2013.0,774.0,5680.0,1694.0,290.0,0.0,5991.0,972.0,0.0,0.13927272727272727,0.03624242424242424,0.8771818181818182,1984.0,0.9999999999923525,45.816763535899234,4.956780923991577,0.8538306451608599,6,0.22,0.77,0.026,0.026,0.22
23113861,2023-12-17,2062BK1,127.7,0.0,9948.0,1983.0,834.0,5228.0,1717.0,297.0,0.0,5791.0,1063.0,0.0,0.13927272727272727,0.03624242424242424,0.8771818181818182,2014.0,0.9999999999921692,45.34847298320009,5.0166414523424026,0.8525322740810067,6,0.19,0.82,0.024,0.025,0.2
23113834,2023-12-17,SEQRFE550D,129.41,0.0,11001.0,3399.0,857.0,3781.0,1668.0,247.0,0.0,6068.0,959.0,0.0,0.13927272727272727,0.03624242424242424,0.8771818181818182,1915.0,0.9999999999922727,46.88973031414196,3.2365401588693037,0.8710182767619472,73,0.19,0.77,0.016,0.027,0.22
23113858,2023-12-17,2062BK1,129.76,0.0,9945.0,1980.0,782.0,6191.0,1693.0,301.0,54.0,5993.0,1180.0,0.0,0.13927272727272727,0.03624242424242424,0.8771818181818182,2048.0,0.9999999999922935,46.18526510445296,5.022727272724736,0.8266601562495963,6,0.19,0.78,0.02,0.028,0.19
23113852,2023-12-17,S.TOWER6VAN,133.1,0.0,9096.0,2181.0,799.0,5259.0,2482.0,115.0,321.0,6199.0,1380.0,0.0,0.13927272727272727,0.03624242424242424,0.8771818181818182,2918.0,0.9999999999924869,46.574004507538895,4.170563961483645,0.8505825908153356,67,0.19,1.29,0.026,0.025,0.25
23113850,2023-12-17,2062BK1,131.47,0.0,10455.0,3555.0,789.0,2996.0,1732.0,261.0,0.0,6166.0,961.0,0.0,0.13927272727272727,0.03624242424242424,0.8771818181818182,1993.0,0.9999999999923938,46.900433558630105,2.940928270041367,0.8690416457597245,6,0.18,0.74,0.022,0.031,0.19
23213877,2023-12-17,SEQRFE550D,123.63,8.17,12453.0,2019.0,690.0,1947.0,1644.0,287.0,0.0,6480.0,1061.0,0.0,0.13927272727272727,0.03624242424242424,0.8771818181818182,1931.0,0.9380121395983461,52.41446250867577,6.167904903414478,0.851372345934308,73,0.22,0.78,0.02,0.02,0.25
23113846,2023-12-17,2830C20MMNC,127.58,0.0,9072.0,4236.0,800.0,2897.0,1697.0,224.0,0.0,5969.0,983.0,0.0,0.13927272727272727,0.03624242424242424,0.8771818181818182,1921.0,0.9999999999921617,46.78633014542415,2.1416430594895792,0.8833940655903783,17,0.2,0.74,0.025,0.022,0.21
23113844,2023-12-17,2062BK1,127.82,0.0,9459.0,4161.0,777.0,2140.0,1729.0,244.0,0.0,6171.0,972.0,0.0,0.13927272727272727,0.03624242424242424,0.8771818181818182,1973.0,0.9999999999921765,48.2788296037531,2.273251622205654,0.8763304612261144,6,0.21,0.78,0.032,0.03,0.27
23113842,2023-12-17,2062BK1,131.51,0.0,6645.0,3885.0,842.0,2758.0,1688.0,294.0,0.0,6174.0,967.0,0.0,0.13927272727272727,0.03624242424242424,0.8771818181818182,1982.0,0.9999999999923961,46.94700022776256,1.7104247104242702,0.8516649848633443,6,0.2,0.76,0.022,0.024,0.26
23113840,2023-12-17,SEQRFE550D,132.17,0.0,11223.0,3648.0,764.0,2435.0,1688.0,277.0,0.0,6341.0,990.0,0.0,0.13927272727272727,0.03624242424242424,0.8771818181818182,1965.0,0.999999999992434,47.976091397079706,3.0764802631570514,0.8590330788799699,73,0.19,0.85,0.025,0.022,0.22
23113838,2023-12-17,S.TOWER6VAN,128.83,0.0,9111.0,3723.0,794.0,1919.0,2432.0,0.0,332.0,6332.0,973.0,0.0,0.13927272727272727,0.03624242424242424,0.8771818181818182,2764.0,0.9999999999922379,49.150042691538076,2.4472199838833073,0.8798842257594501,67,0.18,1.27,0.021,0.024,0.22
23113856,2023-12-17,2062BK1,126.36,0.0,9963.0,1992.0,794.0,5252.0,1732.0,257.0,0.0,4218.0,740.0,0.0,0.13927272727272727,0.03624242424242424,0.8771818181818182,1989.0,0.9999999999920861,33.38081671388588,5.0015060240938745,0.8707893413771389,6,0.18,0.79,0.023,0.03,0.2
23213873,2023-12-17,S.TOWER6VAN,139.02,0.0,10956.0,2391.0,811.0,4136.0,2383.0,94.0,435.0,6788.0,1113.0,0.0,0.13927272727272727,0.03624242424242424,0.8771818181818182,2912.0,0.9999999999928069,48.8275068331979,4.58218318694915,0.8183379120876311,67,0.18,1.31,0.026,0.02,0.19
23213868,2023-12-17,SEQRFE550D,0.0,0.0,10809.0,993.0,696.0,1174.0,1620.0,270.0,0.0,5409.0,1037.0,0.0,0.13927272727272727,0.03624242424242424,0.8771818181818182,1890.0,0.0,5409000000000.0,10.885196374611395,0.8571428571424037,73,0.2,0.79,0.018,0.021,0.23
23213864,2023-12-17,SEQRFE550D,126.34,11.08,9678.0,1479.0,740.0,1949.0,1725.0,280.0,0.0,6930.0,1128.0,0.0,0.13927272727272727,0.03624242424242424,0.8771818181818182,2005.0,0.919371270550725,54.851986702114516,6.543610547662919,0.8603491271816158,73,0.21,0.76,0.02,0.025,0.21
23313867,2023-12-17,2062BK1,127.7,8.49,11685.0,1590.0,757.0,1804.0,1710.0,251.0,0.0,6689.0,1118.0,0.0,0.13927272727272727,0.03624242424242424,0.8771818181818182,1961.0,0.9376606211840983,52.380579482753475,7.349056603768963,0.8720040795508047,6,0.2,0.76,0.022,0.03,0.21
23313865,2023-12-17,S.TOWER6VAN,131.74,9.49,11640.0,2295.0,754.0,1027.0,2465.0,0.0,525.0,6890.0,1511.0,0.0,0.13927272727272727,0.03624242424242424,0.8771818181818182,2990.0,0.9328046448988685,52.29998481818506,5.071895424834391,0.8244147157187878,67,0.18,1.38,0.028,0.029,0.26
23313860,2023-12-17,S.TOWER6VAN,124.41,10.21,12819.0,1683.0,826.0,2238.0,2420.0,0.0,587.0,6992.0,1106.0,382.0,0.13927272727272727,0.03624242424242424,0.8771818181818182,3007.0,0.9241568860427563,56.2012699939217,7.616755793221856,0.8047888260722299,67,0.18,1.28,0.032,0.027,0.21
23313855,2023-12-17,S.TOWER6VAN,125.33,8.15,10005.0,1323.0,671.0,754.0,2488.0,0.0,373.0,6386.0,1082.0,0.0,0.13927272727272727,0.03624242424242424,0.8771818181818182,2861.0,0.9389421636129838,50.9534828049872,7.562358276638275,0.8696260048930899,67,0.18,1.3,0.031,0.032,0.22
23313849,2023-12-17,2062BK1,124.86,0.0,9978.0,915.0,707.0,2683.0,1752.0,265.0,0.0,5884.0,962.0,0.0,0.13927272727272727,0.03624242424242424,0.8771818181818182,2017.0,0.999999999991991,47.1247797529463,10.904918032774967,0.8686167575603031,6,0.21,0.78,0.03,0.029,0.22
23313847,2023-12-17,2062BK1,121.54,7.54,10065.0,906.0,682.0,1899.0,1811.0,250.0,0.0,6362.0,982.0,0.0,0.13927272727272727,0.03624242424242424,0.8771818181818182,2061.0,0.9415866129459127,52.34490702606265,11.109271523166546,0.8786996603586227,6,0.2,0.78,0.026,0.026,0.21
23313845,2023-12-17,S.TOWER6VAN,124.15,7.48,9924.0,1107.0,688.0,2325.0,2401.0,169.0,468.0,7019.0,1121.0,0.0,0.13927272727272727,0.03624242424242424,0.8771818181818182,3038.0,0.9431740484620288,56.536447844892976,8.964769647688378,0.7903225806449011,67,0.17,1.33,0.028,0.022,0.23
23313843,2023-12-17,2830C20MMNC,129.39,7.95,10275.0,1545.0,724.0,2475.0,1736.0,353.0,0.0,7074.0,1087.0,0.0,0.13927272727272727,0.03624242424242424,0.8771818181818182,2089.0,0.9421144604562247,54.671922095566345,6.650485436888899,0.8310196266152078,17,0.19,0.71,0.021,0.02,0.19
23313841,2023-12-17,S.TOWER6VAN,127.27,9.09,9972.0,1500.0,464.0,2613.0,2421.0,0.0,317.0,6906.0,1127.0,0.0,0.13927272727272727,0.03624242424242424,0.8771818181818182,2738.0,0.9333382223457516,54.26259134081667,6.647999999995568,0.8842220598974126,67,0.19,1.34,0.02,0.019,0.23
23313839,2023-12-17,2062BK1,128.43,7.48,9999.0,1893.0,0.0,2767.0,1453.0,0.0,0.0,559.0,112.0,0.0,0.13927272727272727,0.03624242424242424,0.8771818181818182,1453.0,0.9449635788319848,4.352565599903818,5.2820919175883345,0.9999999999993118,6,0.16,0.8,0.018,0.024,0.21
23313837,2023-12-17,1786500D,126.45,8.15,10923.0,1536.0,528.0,2841.0,1753.0,326.0,0.0,430.0,92.0,0.0,0.13927272727272727,0.03624242424242424,0.8771818181818182,2079.0,0.9394502228756357,3.400553578462629,7.11132812499537,0.8431938431934376,2,0.17,0.7,0.02,0.026,0.2
23313835,2023-12-17,S.TOWER6VAN,128.22,9.86,10632.0,2385.0,674.0,3152.0,2424.0,0.0,495.0,6482.0,1021.0,320.0,0.13927272727272727,0.03624242424242424,0.8771818181818182,2919.0,0.9285921205031245,50.5537357662568,4.457861635218257,0.8304213771836826,67,0.19,1.36,0.025,0.028,0.2
23313833,2023-12-17,S.TOWER6VAN,126.66,0.0,11352.0,1215.0,776.0,2421.0,2434.0,146.0,393.0,6496.0,1048.0,0.0,0.13927272727272727,0.03624242424242424,0.8771818181818182,2973.0,0.9999999999921049,51.28690983695494,9.34320987653552,0.8187016481665594,67,0.18,1.29,0.028,0.022,0.22
23313831,2023-12-17,R34,125.0,0.0,11166.0,1215.0,815.0,3608.0,1223.0,159.0,0.0,6208.0,1010.0,261.0,0.13927272727272727,0.03624242424242424,0.8771818181818182,1382.0,0.999999999992,49.66399999960269,9.19012345678256,0.8849493487692583,66,0.62,0.75,0.014,0.02,0.22
23313828,2023-12-17,SEQRFE550D,128.6,10.21,10443.0,1782.0,782.0,2238.0,1765.0,298.0,0.0,6662.0,1063.0,273.0,0.13927272727272727,0.03624242424242424,0.8771818181818182,2063.0,0.9264462214471115,51.80404354547587,5.860269360266072,0.8555501696554263,73,0.2,0.82,0.022,0.025,0.22
23313826,2023-12-17,SEQRFE550D,123.27,9.5,9339.0,1725.0,859.0,1692.0,1736.0,306.0,0.0,6218.0,1127.0,0.0,0.13927272727272727,0.03624242424242424,0.8771818181818182,2042.0,0.9284476914895803,50.44211892552574,5.413913043475122,0.8501469147890058,73,0.2,0.83,0.02,0.027,0.22
23313822,2023-12-17,2062BK1,126.84,10.08,9834.0,1173.0,575.0,1821.0,1763.0,275.0,0.0,6697.0,1089.0,258.0,0.13927272727272727,0.03624242424242424,0.8771818181818182,2038.0,0.9263803680913937,52.798801639444974,8.38363171354784,0.8650637880270534,6,0.18,0.78,0.021,0.027,0.22
23313870,2023-12-17,2062BK1,129.62,8.08,12078.0,1746.0,738.0,2651.0,1584.0,214.0,0.0,6806.0,1511.0,0.0,0.13927272727272727,0.03624242424242424,0.8771818181818182,1798.0,0.9413217138638974,52.507329115472096,6.917525773191914,0.8809788654055167,6,0.19,0.76,0.02,0.023,0.2
23313872,2023-12-17,2062BK1,126.3,8.87,11589.0,2154.0,793.0,2256.0,1797.0,301.0,0.0,6502.0,2846.0,0.0,0.13927272727272727,0.03624242424242424,0.8771818181818182,2098.0,0.9343789302290866,51.4806017414768,5.380222841223129,0.8565300285982571,6,0.19,0.74,0.019,0.022,0.23
23313853,2023-12-17,S.TOWER6VAN,120.59,7.29,9264.0,1548.0,737.0,528.0,2414.0,0.0,540.0,6245.0,991.0,274.0,0.13927272727272727,0.03624242424242424,0.8771818181818182,2954.0,0.9429934313345089,51.78704701839467,5.9844961240271415,0.8171970209882136,67,0.17,1.37,0.026,0.019,0.25
23213817,2023-12-17,S.TOWER6VAN,122.75,10.22,11601.0,2103.0,1716.0,3082.0,2524.0,132.0,435.0,5832.0,1012.0,331.0,0.13927272727272727,0.03624242424242424,0.8771818181818182,3091.0,0.9231405580136638,47.511201628940846,5.516405135518061,0.8165642186991858,67,0.19,1.3,0.03,0.024,0.21
23213862,2023-12-17,2062BK1,130.91,7.48,9690.0,993.0,806.0,2679.0,1698.0,277.0,0.0,7000.0,1671.0,0.0,0.13927272727272727,0.03624242424242424,0.8771818181818182,1975.0,0.9459498518610743,53.47185088951592,9.758308157089871,0.8597468354426027,6,0.2,0.73,0.02,0.026,0.22
23213859,2023-12-17,2062BK1,128.2,4.49,11511.0,2007.0,792.0,1465.0,1701.0,290.0,0.0,6904.0,1482.0,0.0,0.13927272727272727,0.03624242424242424,0.8771818181818182,1991.0,0.9661617303416523,53.853354133745306,5.735426008965752,0.8543445504767181,6,0.2,0.76,0.022,0.025,0.19
23313875,2023-12-17,2062BK1,123.55,9.48,10887.0,2010.0,798.0,2388.0,1725.0,258.0,0.0,6297.0,1129.0,511.0,0.13927272727272727,0.03624242424242424,0.8771818181818182,1983.0,0.928737878667002,50.96721974867691,5.416417910445067,0.8698940998482754,6,0.22,0.73,0.019,0.024,0.25
23213857,2023-12-17,IS2062E350BR,129.4,0.0,9867.0,1011.0,817.0,2239.0,2427.0,125.0,435.0,6911.0,2046.0,0.0,0.13927272727272727,0.03624242424242424,0.8771818181818182,2987.0,0.9999999999922721,53.408037093868565,9.759643916904293,0.8125209240037454,59,0.19,1.42,0.035,0.024,0.2
23213823,2023-12-17,S.TOWER6VAN,124.11,9.88,11751.0,267.0,1796.0,3316.0,2187.0,0.0,435.0,6501.0,1351.0,0.0,0.13927272727272727,0.03624242424242424,0.8771818181818182,2622.0,0.926263153959801,52.380952380530324,44.01123595489135,0.8340961098394988,67,0.2,1.36,0.027,0.023,0.25
23113912,2023-12-18,S.TOWER6VAN,129.2,0.0,8949.0,1005.0,902.0,5057.0,1793.0,152.0,927.0,5993.0,1025.0,0.0,0.15006666666666665,0.04183333333333333,0.8283,2872.0,0.9999999999922602,46.385448916049654,8.904477611931439,0.6243036211696991,67,0.2,1.32,0.035,0.03,0.2
23113909,2023-12-18,S.TOWER6VAN,129.17,0.0,8964.0,996.0,907.0,5596.0,1837.0,149.0,991.0,3016.0,500.0,0.0,0.15006666666666665,0.04183333333333333,0.8283,2977.0,0.9999999999922583,23.349074862403434,8.999999999990964,0.6170641585486675,67,0.19,1.36,0.04,0.033,0.19
23113906,2023-12-18,2830C20MMNAK,130.9,0.0,9003.0,1008.0,897.0,4983.0,1688.0,281.0,0.0,6198.0,1041.0,0.0,0.15006666666666665,0.04183333333333333,0.8283,1969.0,0.9999999999923607,47.34912146640681,8.931547619038758,0.8572879634327795,16,0.19,0.67,0.028,0.034,0.17
23113903,2023-12-18,S.TOWER6VAN,132.27,0.0,8997.0,1011.0,946.0,5589.0,1900.0,128.0,713.0,3720.0,623.0,0.0,0.15006666666666665,0.04183333333333333,0.8283,2741.0,0.9999999999924398,28.124291222286804,8.899109792276064,0.6931776723820893,67,0.2,1.32,0.028,0.041,0.22
23313661,2023-12-18,2062BK1,127.44,9.6,10065.0,2169.0,682.0,3411.0,1685.0,274.0,0.0,6215.0,986.0,328.0,0.15006666666666665,0.04183333333333333,0.8283,1959.0,0.9299474605886607,48.768047708343,4.640387275239908,0.860132720775467,6,0.17,0.73,0.022,0.036,0.21
23113899,2023-12-18,2062BK1,129.62,0.0,8916.0,1005.0,814.0,5635.0,1675.0,294.0,0.0,5994.0,1044.0,0.0,0.15006666666666665,0.04183333333333333,0.8283,1969.0,0.9999999999922852,46.24286375523652,8.871641791035948,0.8506856272215081,6,0.19,0.79,0.02,0.033,0.22
23113897,2023-12-18,1786500D,130.49,0.0,9006.0,1518.0,784.0,5166.0,1749.0,247.0,0.0,5995.0,1307.0,0.0,0.15006666666666665,0.04183333333333333,0.8283,1996.0,0.9999999999923367,45.94221779411493,5.932806324106764,0.8762525050095811,2,0.18,0.75,0.026,0.039,0.2
23113894,2023-12-18,2062BK1,127.76,0.0,8655.0,2010.0,832.0,4049.0,1676.0,244.0,0.0,4269.0,1065.0,0.0,0.15006666666666665,0.04183333333333333,0.8283,1920.0,0.9999999999921728,33.41421415127259,4.305970149251589,0.872916666666212,6,0.18,0.75,0.014,0.029,0.19
23113891,2023-12-18,2062BK1,131.09,0.0,9075.0,3147.0,777.0,5502.0,1705.0,244.0,0.0,6181.0,1089.0,0.0,0.15006666666666665,0.04183333333333333,0.8283,1949.0,0.9999999999923718,47.15081241858913,2.883698760723583,0.8748075936373141,6,0.17,0.76,0.023,0.027,0.17
23113888,2023-12-18,SEQRFE550D,128.03,0.0,10968.0,2094.0,829.0,5169.0,1695.0,294.0,0.0,300.0,70.0,0.0,0.15006666666666665,0.04183333333333333,0.8283,1989.0,0.9999999999921894,2.3432008122913133,5.2378223495677,0.8521870286571884,73,0.19,0.82,0.035,0.03,0.24
23113886,2023-12-18,1786500D,131.19,0.0,9138.0,2994.0,784.0,4852.0,1702.0,260.0,0.0,5803.0,1000.0,0.0,0.15006666666666665,0.04183333333333333,0.8283,1962.0,0.9999999999923775,44.233554386430114,3.0521042084158143,0.8674821610597006,2,0.21,0.79,0.022,0.038,0.242
23113884,2023-12-18,C20MMNATLT,130.23,0.0,9132.0,3018.0,799.0,4859.0,1694.0,297.0,0.0,6012.0,948.0,0.0,0.15006666666666665,0.04183333333333333,0.8283,1991.0,0.9999999999923214,46.164478230467914,3.0258449304164925,0.8508287292813406,41,0.2,0.75,0.022,0.027,0.22
23113881,2023-12-18,2062BK1,128.83,0.0,9093.0,2970.0,797.0,4824.0,1695.0,284.0,0.0,5893.0,1009.0,0.0,0.15006666666666665,0.04183333333333333,0.8283,1979.0,0.9999999999922379,45.74245129204578,3.061616161615131,0.8564931783724828,6,0.19,0.76,0.027,0.036,0.21
23213927,2023-12-18,SEQRFE550D,128.76,10.48,10230.0,1923.0,803.0,2907.0,1725.0,300.0,0.0,6907.0,1189.0,309.0,0.15006666666666665,0.04183333333333333,0.8283,2025.0,0.9247342717543471,53.642435538570666,5.319812792508934,0.8518518518514312,73,0.22,0.83,0.025,0.027,0.24
23213825,2023-12-18,S.TOWER6VAN,122.23,9.08,10728.0,2109.0,800.0,2247.0,2420.0,115.0,439.0,6207.0,994.0,479.0,0.15006666666666665,0.04183333333333333,0.8283,2974.0,0.9308506587393889,50.78131391597168,5.086770981505412,0.813718897107998,67,0.19,1.23,0.021,0.025,0.22
23213932,2023-12-18,SEQRFE550D,125.25,10.01,9978.0,1995.0,803.0,3099.0,1721.0,294.0,0.0,6769.0,1053.0,307.0,0.15006666666666665,0.04183333333333333,0.8283,2015.0,0.9259943811849329,54.043912175217216,5.001503759395989,0.8540942928035463,73,0.22,0.78,0.03,0.03,0.2
23213885,2023-12-18,2830C20HMNAK,122.23,8.15,9918.0,1440.0,808.0,3204.0,2410.0,94.0,435.0,6293.0,987.0,391.0,0.15006666666666665,0.04183333333333333,0.8283,2939.0,0.9374904126327851,51.48490550559204,6.887499999995217,0.8200068050354474,15,0.2,1.15,0.022,0.027,0.23
23213889,2023-12-18,S.TOWER6VAN,126.38,8.15,10944.0,1323.0,880.0,2661.0,2410.0,78.0,435.0,6272.0,985.0,0.0,0.15006666666666665,0.04183333333333333,0.8283,2923.0,0.9394187170078093,49.62810571253657,8.272108843531162,0.8244953814571248,67,0.19,1.39,0.028,0.024,0.23
23213892,2023-12-18,S.TOWER6VAN,131.01,8.15,10899.0,1935.0,600.0,3077.0,2413.0,94.0,435.0,6514.0,1068.0,0.0,0.15006666666666665,0.04183333333333333,0.8283,2942.0,0.9414343202001909,49.721395312955345,5.632558139531973,0.8201903467026443,67,0.18,1.33,0.022,0.024,0.21
23213898,2023-12-18,S.TOWER6VAN,124.35,7.88,10389.0,2403.0,699.0,2038.0,2413.0,94.0,499.0,6700.0,1360.0,0.0,0.15006666666666665,0.04183333333333333,0.8283,3006.0,0.9404068668158482,53.88017691955062,4.323345817726041,0.80272787757791,67,0.19,1.32,0.03,0.033,0.23
23213900,2023-12-18,SEQRFE550D,131.15,7.28,9015.0,801.0,949.0,2649.0,1657.0,260.0,0.0,6477.0,1090.0,0.0,0.15006666666666665,0.04183333333333333,0.8283,1917.0,0.9474102434374962,49.386199008392026,11.254681647926024,0.8643714136667374,73,0.22,0.81,0.026,0.027,0.22
23213904,2023-12-18,2062BK1,123.47,8.08,9264.0,1878.0,954.0,1541.0,1998.0,314.0,0.0,6462.0,1026.0,0.0,0.15006666666666665,0.04183333333333333,0.8283,2312.0,0.938578487260064,52.33659998337785,4.932907348240185,0.8641868512106989,6,0.21,0.76,0.03,0.031,0.2
23213905,2023-12-18,SEQRFE550D,124.46,8.15,9861.0,2106.0,1007.0,1552.0,1917.0,294.0,0.0,6515.0,1025.0,0.0,0.15006666666666665,0.04183333333333333,0.8283,2211.0,0.9385415881084495,52.34613530409492,4.682336182333959,0.8670284938937733,73,0.22,0.78,0.021,0.026,0.21
23213908,2023-12-18,2062BK1,116.88,8.15,8544.0,2001.0,1007.0,1531.0,1748.0,297.0,0.0,6502.0,1197.0,0.0,0.15006666666666665,0.04183333333333333,0.8283,2045.0,0.9348156442379043,55.62970568056443,4.269865067464133,0.8547677261609512,6,0.22,0.77,0.019,0.022,0.19
23213911,2023-12-18,2062BK1,118.44,8.08,8670.0,2004.0,1015.0,1538.0,1860.0,300.0,0.0,6282.0,998.0,0.0,0.15006666666666665,0.04183333333333333,0.8283,2160.0,0.9361365791895657,53.03951367736373,4.3263473053870625,0.8611111111107125,6,0.21,0.73,0.018,0.031,0.23
23213921,2023-12-18,SEQRFE550D,128.5,8.88,8472.0,996.0,809.0,2221.0,1593.0,283.0,0.0,6796.0,1133.0,318.0,0.15006666666666665,0.04183333333333333,0.8283,1876.0,0.9353617702654291,52.88715953266236,8.506024096377002,0.8491471215347286,73,0.21,0.77,0.023,0.032,0.23
23113915,2023-12-18,SEQRFE550D,128.75,0.0,9531.0,1611.0,789.0,3816.0,1685.0,308.0,0.0,6405.0,1183.0,0.0,0.15006666666666665,0.04183333333333333,0.8283,1993.0,0.9999999999922331,49.7475728151476,5.916201117314763,0.845459106873635,73,0.21,0.81,0.034,0.034,0.23
23213930,2023-12-18,2062BK1,137.09,9.88,10401.0,2139.0,800.0,2579.0,1714.0,304.0,0.0,7004.0,1633.0,0.0,0.15006666666666665,0.04183333333333333,0.8283,2018.0,0.9327753963330424,51.09052447260128,4.862552594668133,0.8493557978192025,6,0.21,0.78,0.022,0.026,0.22
23113918,2023-12-18,SEQRFE550D,132.45,0.0,9210.0,1785.0,819.0,4837.0,1786.0,230.0,0.0,6295.0,1108.0,0.0,0.15006666666666665,0.04183333333333333,0.8283,2016.0,0.99999999999245,47.52736881806322,5.159663865543328,0.885912698412259,73,0.22,0.84,0.026,0.031,0.2
23113901,2023-12-18,S.TOWER6VAN,123.29,0.0,8784.0,1473.0,967.0,5069.0,1812.0,156.0,1038.0,5995.0,952.0,0.0,0.15006666666666665,0.04183333333333333,0.8283,3006.0,0.999999999991889,48.62519263485582,5.963340122195544,0.6027944111774441,67,0.2,1.37,0.025,0.028,0.22
23113922,2023-12-18,2062BK1,119.1,0.0,9177.0,1596.0,0.0,4528.0,0.0,0.0,0.0,5622.0,941.0,0.0,0.15006666666666665,0.04183333333333333,0.8283,0.0,0.9999999999916037,47.204030226303914,5.7499999999963975,0.0,6,0.22,0.8,0.022,0.031,0.23
23313893,2023-12-18,1786500D,130.88,7.88,9786.0,2583.0,655.0,2586.0,1691.0,299.0,0.0,6892.0,1244.0,0.0,0.15006666666666665,0.04183333333333333,0.8283,1990.0,0.9432113000796829,52.658924204976636,3.788617886177395,0.849748743718166,2,0.19,0.79,0.029,0.038,0.243
23313890,2023-12-18,2062BK1,133.1,7.68,9561.0,2697.0,823.0,1953.0,1766.0,342.0,0.0,6792.0,1178.0,283.0,0.15006666666666665,0.04183333333333333,0.8283,2108.0,0.9454467964132303,51.029301276851776,3.5450500556160383,0.8377609108155418,6,0.19,0.78,0.023,0.032,0.24
23313887,2023-12-18,2062BK1,123.82,7.68,9387.0,2487.0,801.0,852.0,1749.0,213.0,0.0,6804.0,1151.0,0.0,0.15006666666666665,0.04183333333333333,0.8283,1962.0,0.9415969581677446,54.95073493736916,3.774427020505117,0.8914373088680472,6,0.19,0.78,0.023,0.026,0.22
23313907,2023-12-18,S.TOWER6VAN,124.14,9.07,9369.0,1641.0,923.0,773.0,2454.0,0.0,417.0,6403.0,1466.0,0.0,0.15006666666666665,0.04183333333333333,0.8283,2871.0,0.9319120186102251,51.57886257409716,5.709323583177508,0.8547544409610398,67,0.19,1.33,0.022,0.036,0.18
23313882,2023-12-18,2062BK1,127.29,8.15,10164.0,2127.0,627.0,2005.0,1715.0,275.0,0.0,6400.0,1101.0,619.0,0.15006666666666665,0.04183333333333333,0.8283,1990.0,0.9398257530940652,50.27889072157845,4.7785613540175,0.8618090452256976,6,0.22,0.8,0.022,0.026,0.23
23313913,2023-12-18,2062BK1,123.06,8.15,9105.0,1653.0,801.0,0.0,1772.0,223.0,0.0,6389.0,2931.0,0.0,0.15006666666666665,0.04183333333333333,0.8283,1995.0,0.9378858318654227,51.91776369208583,5.508166969143673,0.8882205513780009,6,0.21,0.75,0.026,0.032,0.19
23313916,2023-12-18,2062BK1,130.26,8.15,8127.0,2577.0,796.0,444.0,1697.0,244.0,0.0,6311.0,1055.0,0.0,0.15006666666666665,0.04183333333333333,0.8283,1941.0,0.9411169713103019,48.44925533511095,3.153667054713561,0.8742916022664223,6,0.21,0.77,0.024,0.031,0.25
23313925,2023-12-18,2062BK1,126.14,10.08,9279.0,2109.0,795.0,2201.0,1084.0,254.0,0.0,6160.0,972.0,364.0,0.15006666666666665,0.04183333333333333,0.8283,1338.0,0.9260020554916606,48.83462819051185,4.399715504976577,0.8101644245135948,6,0.19,0.72,0.023,0.027,0.2
23313878,2023-12-18,2062BK1,129.23,0.0,10980.0,2091.0,823.0,1692.0,1755.0,380.0,0.0,6498.0,1163.0,525.0,0.15006666666666665,0.04183333333333333,0.8283,2135.0,0.999999999992262,50.28244215700471,5.2510760401696555,0.8220140515218632,6,0.2,0.76,0.019,0.025,0.24
23313926,2023-12-18,SEQRFE550D,135.2,10.16,9369.0,2106.0,651.0,1930.0,1775.0,329.0,0.0,6597.0,1036.0,0.0,0.15006666666666665,0.04183333333333333,0.8283,2104.0,0.9301045679627814,48.794378697863955,4.448717948715836,0.8436311787068234,73,0.22,0.84,0.018,0.022,0.22
23313928,2023-12-18,2062BK1,120.79,8.01,8706.0,1584.0,853.0,1405.0,1735.0,349.0,0.0,5945.0,931.0,0.0,0.15006666666666665,0.04183333333333333,0.8283,2084.0,0.9378105589989301,49.21765046734649,5.496212121208651,0.83253358925104,6,0.2,0.77,0.023,0.029,0.21
23113920,2023-12-18,2062BK1,136.12,0.0,9000.0,1560.0,774.0,4528.0,1836.0,257.0,0.0,6340.0,1166.0,0.0,0.15006666666666665,0.04183333333333333,0.8283,2093.0,0.9999999999926537,46.57655010250826,5.769230769227071,0.8772097467745451,6,0.2,0.75,0.021,0.034,0.18
23313931,2023-12-18,2830C20MMNC,130.19,10.22,10263.0,1422.0,721.0,2326.0,1728.0,210.0,0.0,6625.0,1129.0,0.0,0.15006666666666665,0.04183333333333333,0.8283,1938.0,0.9272131614491332,50.88716491242886,7.217299578053996,0.8916408668726049,17,0.22,0.71,0.021,0.02,0.2
23313937,2023-12-18,1786500D,125.77,8.16,11166.0,1773.0,679.0,2841.0,1756.0,260.0,0.0,627.0,118.0,0.0,0.15006666666666665,0.04183333333333333,0.8283,2016.0,0.9390726498847228,4.985290609803727,6.297800338405923,0.871031746031314,2,0.17,0.72,0.031,0.031,0.202
23113936,2023-12-18,2062BK1,137.19,0.0,11229.0,3891.0,837.0,2802.0,1813.0,288.0,0.0,6627.0,1048.0,0.0,0.15006666666666665,0.04183333333333333,0.8283,2101.0,0.9999999999927109,48.3052700630636,2.885890516575974,0.8629224178958291,6,0.19,0.74,0.02,0.021,0.24
23113933,2023-12-18,SEQRFE550D,0.0,0.0,11064.0,3228.0,772.0,3486.0,1773.0,288.0,0.0,6408.0,971.0,0.0,0.15006666666666665,0.04183333333333333,0.8283,2061.0,0.0,6408000000000.0,3.4275092936792357,0.860262008733207,73,0.19,0.76,0.026,0.032,0.2
23113929,2023-12-18,2830C20MMNAK,129.1,0.0,11370.0,1260.0,810.0,4496.0,1703.0,248.0,0.0,6415.0,2887.0,0.0,0.15006666666666665,0.04183333333333333,0.8283,1951.0,0.9999999999922542,49.690162664216196,9.023809523802361,0.8728856996407622,16,0.21,0.83,0.043,0.028,0.22
23313896,2023-12-18,SEQRFE550D,131.04,7.53,11157.0,2391.0,889.0,2280.0,1696.0,261.0,0.0,6800.0,1423.0,278.0,0.15006666666666665,0.04183333333333333,0.8283,1957.0,0.945659233593522,51.89255189215589,4.666248431616618,0.8666326009193324,73,0.21,0.82,0.025,0.028,0.22
23313902,2023-12-18,2062BK1,127.48,8.15,9354.0,2016.0,925.0,425.0,1692.0,258.0,0.0,6322.0,1145.0,0.0,0.15006666666666665,0.04183333333333333,0.8283,1950.0,0.9399100493921707,49.592092876925065,4.639880952378651,0.8676923076918627,6,0.22,0.8,0.023,0.025,0.2
23313989,2023-12-19,1786550D,134.44,0.0,9588.0,4317.0,812.0,3956.0,1738.0,311.0,0.0,6781.0,1167.0,0.0,0.13992105263157895,0.0393421052631579,0.9696315789473685,2049.0,0.9999999999925618,50.43885748251682,2.2209867963858647,0.8482186432401913,3,0.21,0.79,0.02,0.03,0.23
23313985,2023-12-19,2062BK1,125.29,9.47,9492.0,3939.0,1011.0,1707.0,1706.0,345.0,0.0,6699.0,1474.0,253.0,0.13992105263157895,0.0393421052631579,0.9696315789473685,2051.0,0.9297269219283932,53.46795434549071,2.409748667173798,0.8317893710381122,6,0.21,0.77,0.022,0.037,0.24
23313982,2023-12-19,C20MMNATLT,131.05,9.7,11667.0,2214.0,787.0,2559.0,1722.0,359.0,0.0,6800.0,1470.0,0.0,0.13992105263157895,0.0393421052631579,0.9696315789473685,2081.0,0.9310834813432962,51.888592140008484,5.269647696474585,0.8274867851990257,41,0.23,0.76,0.018,0.029,0.25
23313980,2023-12-19,1786550D,134.09,9.47,11760.0,2172.0,857.0,2556.0,1756.0,285.0,0.0,6890.0,1373.0,0.0,0.13992105263157895,0.0393421052631579,0.9696315789473685,2041.0,0.9340345500074253,51.38339920910297,5.414364640881485,0.8603625673685152,3,0.22,0.79,0.03,0.03,0.23
23313977,2023-12-19,2062BK1,128.42,10.28,11205.0,2199.0,721.0,2763.0,1729.0,298.0,0.0,6654.0,1348.0,0.0,0.13992105263157895,0.0393421052631579,0.9696315789473685,2027.0,0.9258832011468935,51.814359133687795,5.095497953612963,0.852984706462332,6,0.2,0.75,0.023,0.035,0.21
23313974,2023-12-19,2062BK1,121.54,7.28,11043.0,1803.0,666.0,2571.0,1610.0,329.0,0.0,6663.0,1086.0,0.0,0.13992105263157895,0.0393421052631579,0.9696315789473685,1939.0,0.9434870361671832,54.82145795577734,6.124792013307751,0.8303249097468642,6,0.21,0.8,0.024,0.033,0.22
23213947,2023-12-19,2830C20MMNC,129.63,0.0,12690.0,3090.0,600.0,4586.0,1610.0,297.0,240.0,6454.0,1042.0,0.0,0.13992105263157895,0.0393421052631579,0.9696315789473685,2147.0,0.9999999999922858,49.78785774859379,4.106796116503525,0.749883558453307,17,0.22,0.79,0.024,0.02,0.2
23213949,2023-12-19,2830C20MMNC,118.58,8.71,10011.0,2217.0,803.0,1919.0,1755.0,280.0,0.0,6107.0,1109.0,475.0,0.13992105263157895,0.0393421052631579,0.9696315789473685,2035.0,0.9315735721507458,51.5010963058568,4.5155615696867315,0.8624078624074386,17,0.23,0.76,0.019,0.018,0.2
23213952,2023-12-19,2830C20MMNC,120.9,8.08,9561.0,1938.0,800.0,1383.0,1937.0,273.0,0.0,6248.0,976.0,0.0,0.13992105263157895,0.0393421052631579,0.9696315789473685,2210.0,0.9373546286173255,51.679073614130026,4.933436532505194,0.8764705882348975,17,0.22,0.79,0.033,0.024,0.2
23213954,2023-12-19,1786550D,126.46,0.0,12282.0,1656.0,792.0,4257.0,1735.0,260.0,0.0,6023.0,952.0,370.0,0.13992105263157895,0.0393421052631579,0.9696315789473685,1995.0,0.9999999999920923,47.62770836590521,7.416666666662188,0.8696741854632232,3,0.21,0.76,0.03,0.03,0.2
23213957,2023-12-19,R34,126.89,0.0,10977.0,1110.0,1892.0,2943.0,1124.0,223.0,0.0,6048.0,973.0,0.0,0.13992105263157895,0.0393421052631579,0.9696315789473685,1347.0,0.9999999999921191,47.66333044331576,9.88918918918028,0.8344469190788163,66,0.63,0.74,0.025,0.017,0.23
23213960,2023-12-19,2062BK1,126.7,0.0,11934.0,1566.0,718.0,4521.0,1721.0,270.0,240.0,6430.0,1036.0,314.0,0.13992105263157895,0.0393421052631579,0.9696315789473685,2231.0,0.9999999999921073,50.74980268310379,7.620689655167547,0.7714029583143114,6,0.22,0.82,0.03,0.029,0.19
23213961,2023-12-19,2062BK1,127.0,8.28,10530.0,1653.0,795.0,3201.0,1721.0,277.0,240.0,6237.0,993.0,334.0,0.13992105263157895,0.0393421052631579,0.9696315789473685,2238.0,0.93879361323966,49.110236220085746,6.370235934660393,0.7689901697941157,6,0.22,0.84,0.027,0.037,0.23
23213964,2023-12-19,2830C25HMN,128.93,9.67,10263.0,1569.0,696.0,2523.0,1762.0,283.0,240.0,6497.0,1042.0,585.0,0.13992105263157895,0.0393421052631579,0.9696315789473685,2285.0,0.9302308802241688,50.39168541029713,6.54110898661151,0.7711159737414568,18,0.27,0.89,0.023,0.032,0.23
23213967,2023-12-19,2062BK1,121.18,7.74,10458.0,2091.0,704.0,2287.0,1769.0,287.0,236.0,6504.0,1484.0,0.0,0.13992105263157895,0.0393421052631579,0.9696315789473685,2292.0,0.9399627676005278,53.67222313868895,5.001434720227163,0.7718150087256668,6,0.22,0.83,0.023,0.03,0.21
23213970,2023-12-19,2062BK1,128.53,7.54,11415.0,2151.0,800.0,3197.0,1772.0,243.0,0.0,6668.0,1326.0,0.0,0.13992105263157895,0.0393421052631579,0.9696315789473685,2015.0,0.9445873447420844,51.87893876875532,5.306834030680936,0.8794044665008043,6,0.21,0.82,0.022,0.031,0.22
23213973,2023-12-19,2062BK1,122.84,8.15,10425.0,1509.0,797.0,2848.0,1708.0,260.0,0.0,6504.0,1270.0,0.0,0.13992105263157895,0.0393421052631579,0.9696315789473685,1968.0,0.9377815100317751,52.946922826009875,6.908548707748901,0.8678861788613477,6,0.21,0.73,0.027,0.035,0.19
23213976,2023-12-19,1786500D,126.55,9.49,11067.0,1500.0,789.0,4366.0,1674.0,267.0,0.0,6149.0,1213.0,285.0,0.13992105263157895,0.0393421052631579,0.9696315789473685,1941.0,0.9302411055503512,48.58949031964765,7.377999999995081,0.8624420401850271,2,0.19,0.72,0.024,0.04,0.194
