Repository: SiddharthKumar268/FerroMind

# FerroMind
*Ferro-Alloy Optimisation using Machine Learning*
**SAIL Durgapur Steel Plant | Steel Melting Shop**
Intern: Siddharth Kumar | FY 2023-24 to FY 2025-26

---

## Quick Start

```bash

# 2. Place raw Excel files in data/raw/

## Dataset

| | |
|---|---|
| Total heats after cleaning | 47,421 |
| Training set | 37,936 heats (Apr 2023 – Jun 2025) |
| Test set | 9,485 heats (Jun 2025 – Dec 2025) |
| Input features | 21 (16 raw + 5 engineered) |
| Target variables | Mn, Si, C, S, P |
| BOF grades | 76 distinct grades |
| Split method | Chronological 80/20 — no shuffle, no leakage |

---

File: data/processed/sms_train.csv (part 82 of 253)
Heat_Number,Date,BOF Grade Code,Hot Metal Addn. Weight,Scrap Addn. Weight,Lime Into Converter,Dolomite Into Converter,Lime Into Ladle,Iron Ore Into Converter,SIMN Into Ladle,FESI Into Ladle,FEMN Into Ladle,Measered O2 Mainblow II,Duration of Mainblow I/II,Measered O2 2nd Blow,HM_P,HM_S,HM_Si,Total_FA_Ladle,HM_Ratio,O2_per_ton_HM,Lime_Dolo_Ratio,SiMn_FA_Fraction,Grade_Encoded,C,Mn,P,S,Si
23213988,2023-12-19,1786550D,127.53,0.0,11013.0,1794.0,2440.0,2955.0,1738.0,253.0,0.0,6420.0,1053.0,0.0,0.13992105263157895,0.0393421052631579,0.9696315789473685,1991.0,0.9999999999921587,50.34109621226111,6.138795986618652,0.8729281767951417,3,0.23,0.86,0.03,0.03,0.26
23213986,2023-12-19,2062BK1,122.69,10.22,10983.0,1803.0,2170.0,2926.0,1768.0,260.0,0.0,6435.0,1009.0,0.0,0.13992105263157895,0.0393421052631579,0.9696315789473685,2028.0,0.9231058611020759,52.4492623681437,6.091514143091463,0.8717948717944419,6,0.21,0.74,0.02,0.031,0.21
23313971,2023-12-19,1786550D,122.08,0.0,10014.0,2301.0,688.0,3792.0,1729.0,309.0,0.0,6165.0,1015.0,0.0,0.13992105263157895,0.0393421052631579,0.9696315789473685,2038.0,0.9999999999918087,50.49967234558896,4.352020860493545,0.8483807654559135,3,0.22,0.8,0.02,0.03,0.22
23313968,2023-12-19,1786550D,130.1,7.56,11166.0,1986.0,718.0,2037.0,1716.0,363.0,0.0,6546.0,1006.0,0.0,0.13992105263157895,0.0393421052631579,0.9696315789473685,2079.0,0.9450820862927134,50.315142197922256,5.622356495465447,0.8253968253964283,3,0.21,0.79,0.02,0.03,0.24
23313943,2023-12-19,2830C20MMNC,125.7,8.19,10980.0,1803.0,698.0,3606.0,1750.0,311.0,0.0,6902.0,1060.0,0.0,0.13992105263157895,0.0393421052631579,0.9696315789473685,2061.0,0.9388303831433353,54.90851233050987,6.089850249580649,0.849102377486245,17,0.2,0.73,0.022,0.02,0.23
23313962,2023-12-19,2062BK1,126.2,8.15,10974.0,2316.0,682.0,4061.0,1722.0,315.0,0.0,6895.0,1483.0,0.0,0.13992105263157895,0.0393421052631579,0.9696315789473685,2037.0,0.9393375511653196,54.63549920717404,4.738341968909872,0.845360824741853,6,0.21,0.78,0.019,0.027,0.2
23113938,2023-12-19,2830C20MMNC,138.56,0.0,9786.0,3486.0,797.0,2985.0,1743.0,247.0,0.0,6572.0,1011.0,0.0,0.13992105263157895,0.0393421052631579,0.9696315789473685,1990.0,0.999999999992783,47.43071593499256,2.8072289156618453,0.8758793969844845,17,0.18,0.72,0.038,0.025,0.21
23113942,2023-12-19,2062BK1,133.54,0.0,11211.0,3021.0,776.0,4042.0,1684.0,284.0,0.0,6574.0,1023.0,0.0,0.13992105263157895,0.0393421052631579,0.9696315789473685,1968.0,0.9999999999925117,49.228695521572355,3.7110228401179373,0.8556910569101344,6,0.16,0.73,0.022,0.021,0.2
23113946,2023-12-19,2062BK1,131.26,0.0,11406.0,2484.0,865.0,3796.0,971.0,271.0,0.0,789.0,1131.0,0.0,0.13992105263157895,0.0393421052631579,0.9696315789473685,1242.0,0.9999999999923816,6.010970592670952,4.591787439611678,0.7818035426724784,6,0.2,0.76,0.04,0.019,0.23
23113950,2023-12-19,2062BK1,129.07,0.0,10209.0,2166.0,779.0,2814.0,1676.0,244.0,0.0,535.0,1147.0,0.0,0.13992105263157895,0.0393421052631579,0.9696315789473685,1920.0,0.9999999999922523,4.145037576476757,4.713296398889791,0.872916666666212,6,0.21,0.81,0.042,0.023,0.21
23113953,2023-12-19,2062BK1,128.73,0.0,12780.0,1410.0,789.0,5803.0,1520.0,277.0,0.0,4690.0,1564.0,0.0,0.13992105263157895,0.0393421052631579,0.9696315789473685,1797.0,0.9999999999922319,36.43284393663923,9.063829787227615,0.8458542014463851,6,0.21,0.86,0.028,0.018,0.22
23113955,2023-12-19,2830C20MMNC,128.85,0.0,11229.0,2970.0,787.0,4803.0,1616.0,229.0,0.0,5248.0,1315.0,0.0,0.13992105263157895,0.0393421052631579,0.9696315789473685,1845.0,0.9999999999922391,40.72953046146117,3.780808080806808,0.8758807588071134,17,0.18,0.73,0.019,0.03,0.2
23113958,2023-12-19,2062BK1,135.46,0.0,11787.0,2574.0,809.0,4243.0,1671.0,294.0,0.0,6720.0,1160.0,0.0,0.13992105263157895,0.0393421052631579,0.9696315789473685,1965.0,0.9999999999926178,49.60874058726112,4.5792540792523,0.8503816793888802,6,0.21,0.77,0.022,0.023,0.2
23113963,2023-12-19,1786500D,133.69,0.0,11796.0,3459.0,805.0,3817.0,1671.0,265.0,0.0,6664.0,1438.0,0.0,0.13992105263157895,0.0393421052631579,0.9696315789473685,1936.0,0.9999999999925201,49.84666018363493,3.4102341717249463,0.863119834710298,2,0.18,0.71,0.024,0.029,0.189
23113966,2023-12-19,1786500D,133.65,0.0,11904.0,1431.0,802.0,4963.0,1664.0,251.0,0.0,6425.0,1124.0,0.0,0.13992105263157895,0.0393421052631579,0.9696315789473685,1915.0,0.9999999999925179,48.073325850743934,8.318658280916619,0.8689295039159953,2,0.19,0.78,0.035,0.031,0.203
23113969,2023-12-19,2062BK1,136.43,0.0,10125.0,1800.0,792.0,4923.0,1758.0,264.0,0.0,6163.0,4154.0,0.0,0.13992105263157895,0.0393421052631579,0.9696315789473685,2022.0,0.9999999999926703,45.173348969836745,5.624999999996875,0.8694362017799855,6,0.19,0.75,0.025,0.032,0.21
23113972,2023-12-19,2830C20MMNC,123.38,0.0,10905.0,1365.0,817.0,5013.0,1702.0,237.0,0.0,6007.0,1042.0,0.0,0.13992105263157895,0.0393421052631579,0.9696315789473685,1939.0,0.9999999999918949,48.68698330322024,7.989010989005136,0.877772047446685,17,0.21,0.79,0.035,0.036,0.25
23113984,2023-12-19,2062BK1,125.6,0.0,11313.0,1533.0,845.0,3900.0,1628.0,254.0,0.0,5879.0,1013.0,0.0,0.13992105263157895,0.0393421052631579,0.9696315789473685,1882.0,0.9999999999920381,46.807324840391665,7.379647749505949,0.8650371944735042,6,0.2,0.83,0.025,0.031,0.22
23113987,2023-12-19,2062BK1,124.78,0.0,11238.0,2670.0,797.0,3460.0,1820.0,277.0,0.0,5739.0,1041.0,0.0,0.13992105263157895,0.0393421052631579,0.9696315789473685,2097.0,0.9999999999919859,45.992947587385856,4.208988764043368,0.8679065331421708,6,0.22,0.74,0.026,0.035,0.21
23313965,2023-12-19,2062BK1,129.35,8.88,9981.0,2085.0,710.0,2050.0,1692.0,302.0,0.0,6515.0,1002.0,0.0,0.13992105263157895,0.0393421052631579,0.9696315789473685,1994.0,0.9357592418365351,50.36722071859013,4.7870503597099345,0.8485456369103066,6,0.21,0.77,0.018,0.027,0.21
23113990,2023-12-19,2830C20MMNC,122.83,0.0,10101.0,4005.0,791.0,3551.0,1553.0,216.0,0.0,5780.0,929.0,0.0,0.13992105263157895,0.0393421052631579,0.9696315789473685,1769.0,0.9999999999918586,47.05690792113444,2.522097378276524,0.8778971170147666,17,0.19,0.71,0.026,0.03,0.2
23313939,2023-12-19,2062BK1,122.09,7.29,10551.0,2223.0,710.0,2644.0,1726.0,231.0,0.0,6502.0,1000.0,0.0,0.13992105263157895,0.0393421052631579,0.9696315789473685,1957.0,0.9436543515153529,53.255794904961455,4.7462887989182425,0.8819621870204998,6,0.2,0.78,0.034,0.03,0.2
23313941,2023-12-19,SEQRFE550D,124.0,7.44,10959.0,1881.0,710.0,3858.0,1723.0,252.0,0.0,6342.0,974.0,0.0,0.13992105263157895,0.0393421052631579,0.9696315789473685,1975.0,0.9433962264079171,51.14516128991012,5.826156299837413,0.8724050632906976,73,0.21,0.71,0.024,0.024,0.19
23213983,2023-12-19,1786550D,120.87,10.22,11073.0,1659.0,841.0,2315.0,1758.0,253.0,0.0,6669.0,1091.0,0.0,0.13992105263157895,0.0393421052631579,0.9696315789473685,2011.0,0.9220382942945913,55.17498138450256,6.674502712473373,0.8741919443058805,3,0.23,0.87,0.02,0.03,0.26
23313945,2023-12-19,2062BK1,114.78,8.28,10941.0,1731.0,662.0,2828.0,1748.0,267.0,0.0,6292.0,1164.0,0.0,0.13992105263157895,0.0393421052631579,0.9696315789473685,2015.0,0.9327157484078277,54.81791252783744,6.32062391680744,0.8674937965256241,6,0.19,0.77,0.02,0.022,0.2
23313951,2023-12-19,1786550D,124.3,8.15,10698.0,2274.0,719.0,3633.0,1726.0,326.0,0.0,6692.0,1323.0,0.0,0.13992105263157895,0.0393421052631579,0.9696315789473685,2052.0,0.9384673461612801,53.837489943251505,4.70448548812458,0.8411306042880892,3,0.22,0.75,0.03,0.02,0.16
23313956,2023-12-19,2062BK1,126.2,7.54,10746.0,2091.0,685.0,3665.0,1770.0,350.0,0.0,6082.0,2149.0,0.0,0.13992105263157895,0.0393421052631579,0.9696315789473685,2120.0,0.9436219530361626,48.193343898191806,5.1391678622644,0.8349056603769647,6,0.22,0.77,0.026,0.026,0.19
23313959,2023-12-19,1786550D,133.4,0.0,11070.0,3198.0,623.0,4760.0,1791.0,275.0,0.0,6690.0,1565.0,0.0,0.13992105263157895,0.0393421052631579,0.9696315789473685,2066.0,0.9999999999925038,50.14992503710533,3.461538461537379,0.8668925459821555,3,0.21,0.75,0.02,0.03,0.22
23113995,2023-12-19,1786550D,118.99,0.0,11223.0,3081.0,3290.0,2943.0,1711.0,253.0,0.0,5553.0,903.0,0.0,0.13992105263157895,0.0393421052631579,0.9696315789473685,1964.0,0.999999999991596,46.667787208616964,3.642648490748574,0.8711812627286807,3,0.22,0.76,0.03,0.03,0.19
23213979,2023-12-19,2062BK1,120.43,10.22,10797.0,1503.0,872.0,2823.0,1846.0,361.0,0.0,6135.0,1458.0,0.0,0.13992105263157895,0.0393421052631579,0.9696315789473685,2207.0,0.9217757366940547,50.9424561981986,7.183632734526158,0.8364295423648227,6,0.2,0.76,0.024,0.026,0.24
23314007,2023-12-20,EXPORTDSP14,129.64,7.28,14094.0,3489.0,995.0,3150.0,1878.0,258.0,0.0,6617.0,1008.0,0.0,0.1365945945945946,0.03783783783783784,0.9124054054054054,2136.0,0.9468302658417556,51.04134526341376,4.039552880480356,0.8792134831456558,55,0.19,0.85,0.018,0.03,0.18
23314004,2023-12-20,2062BK1,139.51,0.0,9909.0,3795.0,999.0,3666.0,1917.0,308.0,0.0,6678.0,1020.0,0.0,0.1365945945945946,0.03783783783783784,0.9124054054054054,2225.0,0.9999999999928322,47.86753637697752,2.6110671936752015,0.861573033707478,6,0.19,0.76,0.024,0.03,0.2
23314001,2023-12-20,2830C20MMNC,129.39,0.0,9621.0,3507.0,1005.0,4295.0,1830.0,281.0,0.0,6642.0,1012.0,0.0,0.1365945945945946,0.03783783783783784,0.9124054054054054,2111.0,0.9999999999922715,51.33317876148596,2.7433704020522547,0.8668877309327964,17,0.19,0.71,0.019,0.03,0.18
23313997,2023-12-20,2062BK1,130.34,7.48,9534.0,2946.0,983.0,2774.0,1912.0,244.0,0.0,605.0,115.0,0.0,0.1365945945945946,0.03783783783783784,0.9124054054054054,2156.0,0.94572630967243,4.641706306547172,3.2362525458237488,0.8868274582556184,6,0.18,0.77,0.02,0.027,0.2
23313994,2023-12-20,2062BK1,122.69,7.43,11136.0,3087.0,684.0,2076.0,1807.0,234.0,0.0,6641.0,1008.0,0.0,0.1365945945945946,0.03783783783783784,0.9124054054054054,2041.0,0.9428988625811336,54.12829081380611,3.6073858114662753,0.8853503184709038,6,0.19,0.74,0.02,0.028,0.21
23313992,2023-12-20,2830C20MMNC,134.51,7.48,12318.0,1782.0,889.0,2910.0,1726.0,231.0,0.0,6793.0,1092.0,0.0,0.1365945945945946,0.03783783783783784,0.9124054054054054,1957.0,0.9473202338126114,50.50182142554085,6.912457912454033,0.8819621870204998,17,0.2,0.7,0.024,0.03,0.17
23214023,2023-12-20,IS2062E350BR,118.79,10.0,10878.0,1395.0,803.0,2285.0,2403.0,94.0,435.0,6204.0,1648.0,0.0,0.1365945945945946,0.03783783783783784,0.9124054054054054,2932.0,0.9223542200409787,52.22661840178275,7.797849462360001,0.8195770804908528,59,0.2,1.39,0.023,0.029,0.26
23214002,2023-12-20,2062BK1,127.27,0.0,9987.0,1782.0,787.0,5058.0,1809.0,250.0,0.0,6293.0,1056.0,0.0,0.1365945945945946,0.03783783783783784,0.9124054054054054,2059.0,0.9999999999921426,49.4460595580306,5.60437710437396,0.8785818358422154,6,0.2,0.78,0.022,0.03,0.2
23314040,2023-12-20,EXPORTDSP14,128.47,8.77,8121.0,1644.0,776.0,4635.0,1729.0,288.0,0.0,6657.0,1047.0,330.0,0.1365945945945946,0.03783783783783784,0.9124054054054054,2017.0,0.9360973477052165,51.817544951725566,4.939781021894806,0.8572136836882215,55,0.21,0.8,0.022,0.03,0.2
23314038,2023-12-20,2062BK1,120.23,8.67,13899.0,2994.0,798.0,2637.0,1752.0,197.0,0.0,6678.0,1094.0,0.0,0.1365945945945946,0.03783783783783784,0.9124054054054054,1949.0,0.9327385570137104,55.54354154490939,4.642284569136726,0.8989225243710113,6,0.19,0.78,0.03,0.029,0.21
23314034,2023-12-20,2062BK1,129.4,7.88,9972.0,3372.0,790.0,2024.0,1671.0,275.0,0.0,6641.0,1022.0,0.0,0.1365945945945946,0.03783783783783784,0.9124054054054054,1946.0,0.9425990675922015,51.32148377085532,2.9572953736646035,0.858684480986198,6,0.2,0.83,0.028,0.024,0.21
23314009,2023-12-20,1786500D,128.41,0.0,7521.0,2151.0,641.0,4586.0,1786.0,336.0,0.0,6896.0,1732.0,0.0,0.1365945945945946,0.03783783783783784,0.9124054054054054,2122.0,0.9999999999922126,53.70298263333306,3.4965132496496993,0.8416588124406966,2,0.22,0.81,0.022,0.026,0.21
23314012,2023-12-20,EXPORTDSP14,125.1,10.48,10221.0,2022.0,807.0,2682.0,1774.0,353.0,0.0,6796.0,1379.0,0.0,0.1365945945945946,0.03783783783783784,0.9124054054054054,2127.0,0.9227024634833848,54.32454036727159,5.054896142430734,0.8340385519507127,55,0.19,0.75,0.018,0.023,0.19
23314022,2023-12-20,2062BK1,130.05,11.4,10518.0,4095.0,702.0,1080.0,1652.0,224.0,0.0,6652.0,1570.0,0.0,0.1365945945945946,0.03783783783783784,0.9124054054054054,1876.0,0.9194061505767451,51.149557861967324,2.568498168497541,0.8805970149249037,6,0.22,0.91,0.027,0.025,0.21
23314024,2023-12-20,EXPORTDSP14,132.18,0.0,9969.0,3066.0,784.0,1473.0,1752.0,336.0,0.0,6844.0,1059.0,0.0,0.1365945945945946,0.03783783783783784,0.9124054054054054,2088.0,0.9999999999924346,51.77787864993359,3.2514677103707594,0.8390804597697131,55,0.22,0.83,0.023,0.023,0.24
23314027,2023-12-20,2830C20MMNC,122.37,0.0,9723.0,3339.0,687.0,1633.0,1692.0,291.0,0.0,6617.0,1017.0,0.0,0.1365945945945946,0.03783783783783784,0.9124054054054054,1983.0,0.999999999991828,54.07371087640701,2.911949685533719,0.8532526475033518,17,0.2,0.7,0.019,0.022,0.23
23314029,2023-12-20,IS2062E350BR,123.78,0.0,10194.0,2964.0,768.0,1275.0,2401.0,0.0,504.0,6189.0,1404.0,0.0,0.1365945945945946,0.03783783783783784,0.9124054054054054,2905.0,0.9999999999919211,49.99999999959606,3.4392712550595683,0.8265060240961011,59,0.2,1.39,0.023,0.018,0.21
23314031,2023-12-20,EXPORTDSP14,125.04,7.54,10494.0,2460.0,738.0,2074.0,1747.0,295.0,0.0,6796.0,1045.0,0.0,0.1365945945945946,0.03783783783783784,0.9124054054054054,2042.0,0.9431286770180787,54.35060780506757,4.265853658534851,0.8555337904011481,55,0.22,0.76,0.025,0.025,0.23
23114045,2023-12-20,EXPORTDSP14,134.88,0.0,9519.0,4038.0,1034.0,3692.0,1900.0,267.0,0.0,6267.0,1027.0,0.0,0.1365945945945946,0.03783783783783784,0.9124054054054054,2167.0,0.999999999992586,46.463523131328124,2.3573551262995647,0.8767881864324519,55,0.2,0.79,0.027,0.025,0.2
23114041,2023-12-20,EXPORTDSP14,126.03,0.0,10011.0,3879.0,915.0,3037.0,1935.0,288.0,0.0,6198.0,1675.0,0.0,0.1365945945945946,0.03783783783783784,0.9124054054054054,2223.0,0.9999999999920653,49.17876695985734,2.5808197989165813,0.8704453441291631,55,0.2,0.76,0.024,0.024,0.19
23114039,2023-12-20,2062BK1,129.34,0.0,11199.0,2505.0,744.0,5279.0,1727.0,260.0,0.0,4820.0,807.0,0.0,0.1365945945945946,0.03783783783783784,0.9124054054054054,1987.0,0.9999999999922685,37.26612030278904,4.470658682632946,0.8691494715647362,6,0.19,0.75,0.023,0.022,0.2
23114036,2023-12-20,1786500D,133.32,0.0,10698.0,3087.0,819.0,5231.0,1661.0,301.0,0.0,5996.0,987.0,0.0,0.1365945945945946,0.03783783783783784,0.9124054054054054,1962.0,0.9999999999924993,44.974497449407636,3.4655004859075267,0.8465851172268876,2,0.2,0.76,0.023,0.023,0.2
23114033,2023-12-20,1786500D,127.07,0.0,12783.0,984.0,774.0,4456.0,1709.0,257.0,0.0,5898.0,1772.0,0.0,0.1365945945945946,0.03783783783783784,0.9124054054054054,1966.0,0.9999999999921303,46.41536161134481,12.990853658523383,0.8692777212610024,2,0.19,0.77,0.029,0.027,0.22
23114015,2023-12-20,1786500D,132.37,0.0,11121.0,1788.0,824.0,3496.0,1766.0,291.0,0.0,6594.0,1155.0,0.0,0.1365945945945946,0.03783783783783784,0.9124054054054054,2057.0,0.9999999999924455,49.81491274420326,6.219798657714642,0.8585318424886443,2,0.21,0.77,0.028,0.022,0.2
23114010,2023-12-20,EXPORTDSP14,128.46,0.0,11235.0,2010.0,792.0,3215.0,1759.0,311.0,0.0,6497.0,1262.0,0.0,0.1365945945945946,0.03783783783783784,0.9124054054054054,2070.0,0.9999999999922156,50.57605480265782,5.589552238803189,0.8497584541058697,55,0.21,0.77,0.033,0.029,0.21
23114006,2023-12-20,EXPORTDSP14,134.56,0.0,11436.0,2010.0,1818.0,3449.0,1761.0,311.0,0.0,5940.0,1230.0,0.0,0.1365945945945946,0.03783783783783784,0.9124054054054054,2072.0,0.9999999999925685,44.143876337365164,5.68955223880314,0.8499034749030647,55,0.19,0.75,0.022,0.027,0.2
23113998,2023-12-20,2830C20MMNC,122.69,0.0,11979.0,372.0,807.0,4288.0,1704.0,233.0,0.0,5541.0,971.0,0.0,0.1365945945945946,0.03783783783783784,0.9124054054054054,1937.0,0.9999999999918493,45.16260493890975,32.20161290313924,0.8797108931332578,17,0.2,0.75,0.025,0.026,0.18
23113993,2023-12-20,2062BK1,124.97,0.0,10833.0,3705.0,769.0,3676.0,1776.0,267.0,0.0,5767.0,1011.0,0.0,0.1365945945945946,0.03783783783783784,0.9124054054054054,2043.0,0.9999999999919981,46.14707529770227,2.9238866396753243,0.8693098384724086,6,0.21,0.74,0.022,0.027,0.21
23113978,2023-12-20,2062BK1,124.38,0.0,12027.0,0.0,829.0,5056.0,1783.0,308.0,0.0,6430.0,1286.0,0.0,0.1365945945945946,0.03783783783783784,0.9124054054054054,2091.0,0.9999999999919601,51.69641421408831,12027000000000.0,0.8527020564319212,6,0.21,0.88,0.029,0.027,0.21
23213999,2023-12-20,2830C20MMNC,122.91,8.15,10014.0,1803.0,811.0,2712.0,1799.0,253.0,0.0,6460.0,1075.0,286.0,0.1365945945945946,0.03783783783783784,0.9124054054054054,2052.0,0.9378147413326887,52.55878284881166,5.554076539098417,0.8767056530210152,17,0.21,0.8,0.022,0.023,0.2
23314044,2023-12-20,2062BK1,133.47,7.43,10440.0,1782.0,768.0,3207.0,1827.0,322.0,0.0,467.0,96.0,0.0,0.1365945945945946,0.03783783783783784,0.9124054054054054,2149.0,0.9472675656426738,3.4989136135199006,5.858585858582571,0.8501628664491158,6,0.2,0.76,0.02,0.024,0.18
23314043,2023-12-20,EXPORTDSP14,131.06,8.15,11184.0,1779.0,627.0,3239.0,1749.0,308.0,0.0,6681.0,1252.0,0.0,0.1365945945945946,0.03783783783783784,0.9124054054054054,2057.0,0.9414553552119714,50.97665191476441,6.286677908934071,0.850267379678731,55,0.2,0.82,0.025,0.026,0.21
23314049,2023-12-20,S.TOWER6VAN,123.82,7.28,9975.0,2166.0,624.0,4736.0,2453.0,115.0,433.0,6502.0,1201.0,0.0,0.1365945945945946,0.03783783783783784,0.9124054054054054,3001.0,0.9444698703207898,52.51171054714496,4.605263157892611,0.8173942019324167,67,0.2,1.38,0.023,0.029,0.24
23214013,2023-12-20,1786500D,122.94,10.21,9399.0,1971.0,803.0,0.0,1806.0,260.0,0.0,6757.0,1122.0,0.0,0.1365945945945946,0.03783783783783784,0.9124054054054054,2066.0,0.923319564394117,54.96176996864355,4.768645357684035,0.8741529525649205,2,0.22,0.8,0.026,0.024,0.178
23214018,2023-12-20,1786500D,124.46,9.53,10107.0,897.0,803.0,2056.0,1897.0,253.0,0.0,6673.0,1490.0,0.0,0.1365945945945946,0.03783783783783784,0.9124054054054054,2150.0,0.9288752891937544,53.615619475706126,11.267558528415533,0.8823255813949384,2,0.17,0.68,0.025,0.027,0.211
23214019,2023-12-20,1786500D,126.6,11.4,10914.0,2079.0,800.0,2321.0,1691.0,257.0,0.0,6667.0,2044.0,0.0,0.1365945945945946,0.03783783783783784,0.9124054054054054,1948.0,0.9173913043411783,52.66192732975781,5.249639249636725,0.8680698151946262,2,0.21,0.82,0.022,0.025,0.213
23214021,2023-12-20,1786500D,136.45,12.1,11112.0,996.0,800.0,2034.0,1721.0,240.0,0.0,6898.0,2129.0,0.0,0.1365945945945946,0.03783783783783784,0.9124054054054054,1961.0,0.9185459441203734,50.553316232681915,11.156626506012895,0.8776134625186753,2,0.2,0.8,0.021,0.02,0.204
23214026,2023-12-20,2062BK1,123.02,0.0,10776.0,1662.0,800.0,3755.0,2612.0,118.0,439.0,6198.0,1086.0,298.0,0.1365945945945946,0.03783783783783784,0.9124054054054054,3169.0,0.9999999999918712,50.3820516985012,6.483754512631478,0.8242347743765149,6,0.19,1.3,0.036,0.022,0.21
23214028,2023-12-20,1786500D,122.93,0.0,9807.0,1113.0,800.0,3027.0,1613.0,253.0,189.0,6398.0,1064.0,0.0,0.1365945945945946,0.03783783783783784,0.9124054054054054,2055.0,0.9999999999918653,52.04587976855083,8.811320754709065,0.7849148418487665,2,0.19,0.76,0.021,0.025,0.202
23214030,2023-12-20,1786500D,123.69,9.82,10140.0,1539.0,797.0,3072.0,1789.0,257.0,186.0,6340.0,1073.0,0.0,0.1365945945945946,0.03783783783783784,0.9124054054054054,2232.0,0.9264474571123779,51.25717519564025,6.588693957110729,0.8015232974906803,2,0.2,0.86,0.025,0.025,0.186
23214032,2023-12-20,EXPORTDSP14,128.74,8.15,10017.0,1587.0,806.0,3604.0,1704.0,270.0,186.0,6482.0,1099.0,0.0,0.1365945945945946,0.03783783783783784,0.9124054054054054,2160.0,0.9404631455844805,50.34954171158653,6.311909262755947,0.7888888888885237,55,0.2,0.78,0.027,0.033,0.21
23214035,2023-12-20,2062BK1,122.33,0.0,10338.0,1557.0,803.0,4857.0,1688.0,243.0,182.0,6549.0,1145.0,0.0,0.1365945945945946,0.03783783783783784,0.9124054054054054,2113.0,0.9999999999918253,53.53551867854544,6.639691714831959,0.7988641741595841,6,0.2,0.77,0.021,0.024,0.21
23314107,2023-12-21,2062BK1,130.4,10.28,9720.0,2286.0,749.0,3101.0,1681.0,241.0,131.0,7149.0,1605.0,0.0,0.1361,0.04583333333333333,0.9059,2053.0,0.9269263576846253,54.823619631481414,4.251968503935148,0.8188017535310186,6,0.21,0.81,0.022,0.033,0.23
23314092,2023-12-21,2830C20MMNC,124.39,8.06,10302.0,3096.0,881.0,2055.0,1722.0,241.0,0.0,6686.0,1725.0,0.0,0.1361,0.04583333333333333,0.9059,1963.0,0.9391468478600292,53.75030147074724,3.3275193798438867,0.8772287315329205,17,0.2,0.82,0.021,0.028,0.21
23314089,2023-12-21,2830C20MMNC,124.76,9.07,9933.0,4605.0,763.0,2094.0,1704.0,325.0,0.0,6500.0,1236.0,261.0,0.1361,0.04583333333333333,0.9059,2029.0,0.9322274527315831,52.10003206114059,2.1570032573285216,0.8398225726954954,17,0.21,0.73,0.016,0.034,0.22
23314084,2023-12-21,S.TOWER6VAN,122.85,8.16,12537.0,3042.0,818.0,2946.0,2435.0,102.0,376.0,6537.0,1488.0,0.0,0.1361,0.04583333333333333,0.9059,2913.0,0.937714678261677,53.211233210800074,4.121301775146574,0.8359079986265582,67,0.18,1.32,0.031,0.032,0.2
23314080,2023-12-21,2830C20MMNC,126.64,8.29,10650.0,3936.0,688.0,2652.0,1702.0,258.0,0.0,6391.0,1169.0,0.0,0.1361,0.04583333333333333,0.9059,1960.0,0.9385607351890717,50.465887554876296,2.7057926829261416,0.8683673469383325,17,0.21,0.77,0.022,0.032,0.19
23314077,2023-12-21,S.TOWER6VAN,128.2,10.48,10758.0,2607.0,826.0,3886.0,2364.0,170.0,403.0,6387.0,1130.0,473.0,0.1361,0.04583333333333333,0.9059,2937.0,0.9244303432295615,49.82059282332434,4.12658227847943,0.804902962206059,67,0.2,1.4,0.022,0.033,0.24
23314075,2023-12-21,S.TOWER6VAN,129.31,6.72,10431.0,3231.0,765.0,3479.0,2535.0,51.0,447.0,6430.0,1003.0,323.0,0.1361,0.04583333333333333,0.9059,3033.0,0.9505991325373037,49.725465934191284,3.2284122562664104,0.8358061325417621,67,0.2,1.41,0.026,0.03,0.2
23314072,2023-12-21,2830C20MMNAK,78.47,0.0,6159.0,1668.0,699.0,558.0,1712.0,352.0,0.0,2998.0,480.0,562.0,0.1361,0.04583333333333333,0.9059,2064.0,0.9999999999872562,38.205683700290486,3.6924460431632538,0.8294573643406834,16,0.2,0.77,0.018,0.02,0.21
23314020,2023-12-21,IS2062E350BR,124.37,11.0,10236.0,3945.0,766.0,567.0,2400.0,167.0,451.0,6789.0,1180.0,449.0,0.1361,0.04583333333333333,0.9059,3018.0,0.9187412277393904,54.58711907972511,2.5946768060829926,0.7952286282303528,59,0.19,1.36,0.021,0.02,0.22
23314016,2023-12-21,2062BK1,124.5,9.6,10170.0,948.0,798.0,2108.0,2427.0,111.0,447.0,6334.0,1464.0,0.0,0.1361,0.04583333333333333,0.9059,2985.0,0.9284116331026965,50.87550200762349,10.727848101254507,0.8130653266328934,6,0.2,1.16,0.024,0.027,0.18
23314070,2023-12-21,S.TOWER6VAN,131.1,7.54,10401.0,2187.0,793.0,4639.0,2566.0,0.0,403.0,6496.0,1019.0,361.0,0.1361,0.04583333333333333,0.9059,2969.0,0.9456145412511137,49.54996186079673,4.755829903975878,0.8642640619734374,67,0.2,1.34,0.029,0.035,0.24
23314066,2023-12-21,2062BK1,117.1,7.67,10428.0,2097.0,782.0,3181.0,1596.0,301.0,0.0,6415.0,1074.0,268.0,0.1361,0.04583333333333333,0.9059,1897.0,0.9385268894691149,54.78223740346044,4.972818311871735,0.8413284132836893,6,0.21,0.79,0.022,0.032,0.2
23314058,2023-12-21,1786500D,124.04,7.53,9882.0,1755.0,680.0,3466.0,2428.0,186.0,457.0,6694.0,1029.0,0.0,0.1361,0.04583333333333333,0.9059,3071.0,0.9427681082241944,53.96646243103864,5.630769230766022,0.7906219472481958,2,0.19,1.12,0.024,0.035,0.214
23314055,2023-12-21,1786500D,126.7,8.88,8919.0,1737.0,699.0,3205.0,2444.0,0.0,444.0,6397.0,1046.0,0.0,0.1361,0.04583333333333333,0.9059,2888.0,0.9345036140954823,50.48934490883592,5.1347150259037795,0.8462603878113413,2,0.18,1.25,0.027,0.037,0.2
23314095,2023-12-21,S.TOWER6VAN,129.84,8.76,9078.0,2967.0,690.0,3599.0,2383.0,142.0,492.0,6354.0,1012.0,0.0,0.1361,0.04583333333333333,0.9059,3017.0,0.9367965367897779,48.93715341921644,3.0596562184013956,0.7898574743119688,67,0.19,1.35,0.023,0.039,0.24
23314051,2023-12-21,S.TOWER6VAN,130.65,7.43,10347.0,1782.0,691.0,3332.0,2410.0,149.0,417.0,6452.0,1057.0,0.0,0.1361,0.04583333333333333,0.9059,2976.0,0.9461906141298799,49.38384998048692,5.806397306394048,0.8098118279567171,67,0.2,1.38,0.028,0.037,0.22
23314046,2023-12-21,2062BK1,123.46,7.28,10296.0,1812.0,696.0,2303.0,1836.0,199.0,0.0,444.0,91.0,0.0,0.1361,0.04583333333333333,0.9059,2035.0,0.9443169649614174,3.596306496001974,5.682119205294877,0.9022113022108589,6,0.21,0.76,0.018,0.028,0.19
23314061,2023-12-21,1786500D,119.42,7.53,10134.0,2208.0,816.0,3621.0,1765.0,210.0,0.0,6386.0,990.0,380.0,0.1361,0.04583333333333333,0.9059,1975.0,0.9406853091694314,53.47512979355656,4.589673913041399,0.8936708860754968,2,0.22,0.92,0.023,0.033,0.227
23114071,2023-12-21,1786500D,118.52,0.0,9987.0,1977.0,762.0,3927.0,1705.0,246.0,0.0,5513.0,999.0,0.0,0.1361,0.04583333333333333,0.9059,1951.0,0.9999999999915625,46.5153560576568,5.0515933232144405,0.8739108149662358,2,0.21,0.81,0.027,0.033,0.187
23114050,2023-12-21,2062BK1,128.82,0.0,9390.0,3411.0,982.0,4751.0,1875.0,308.0,0.0,6107.0,1001.0,0.0,0.1361,0.04583333333333333,0.9059,2183.0,0.9999999999922373,47.407234901044816,2.752858399295587,0.8589097572144485,6,0.2,0.75,0.025,0.031,0.2
23214037,2023-12-21,2062BK1,121.72,8.17,10392.0,1560.0,784.0,4093.0,1711.0,283.0,0.0,6403.0,1133.0,0.0,0.1361,0.04583333333333333,0.9059,1994.0,0.9371006235973741,52.6043378240831,6.6615384615341915,0.8580742226675737,6,0.22,0.78,0.022,0.024,0.2
23214047,2023-12-21,1786500D,112.68,7.53,9720.0,1791.0,806.0,3244.0,1704.0,280.0,135.0,6101.0,1010.0,335.0,0.1361,0.04583333333333333,0.9059,2119.0,0.9373596206560406,54.14447994272147,5.42713567838893,0.8041529023120321,2,0.17,0.76,0.025,0.027,0.168
23214057,2023-12-21,EXPORTDSP14,125.71,7.28,8739.0,1794.0,795.0,3117.0,1917.0,290.0,118.0,6315.0,1217.0,337.0,0.1361,0.04583333333333333,0.9059,2325.0,0.945259042026128,50.23466709052395,4.871237458191264,0.8245161290319034,55,0.2,0.78,0.016,0.022,0.23
23214060,2023-12-21,2062BK1,132.76,7.28,9876.0,1983.0,646.0,3029.0,1576.0,287.0,0.0,6278.0,1029.0,0.0,0.1361,0.04583333333333333,0.9059,1863.0,0.9480148528924022,47.28833986104785,4.980332829044388,0.8459473966715803,6,0.21,0.74,0.017,0.031,0.23
23214063,2023-12-21,2062BK1,129.84,7.87,9657.0,1671.0,781.0,2223.0,1785.0,273.0,0.0,6004.0,1021.0,363.0,0.1361,0.04583333333333333,0.9059,2058.0,0.9428509185902052,46.24152803414786,5.7791741472137765,0.8673469387750887,6,0.21,0.81,0.023,0.03,0.22
23214067,2023-12-21,1786500D,0.0,7.53,10521.0,2109.0,798.0,2309.0,1913.0,287.0,0.0,6413.0,1572.0,0.0,0.1361,0.04583333333333333,0.9059,2200.0,0.0,6413000000000.0,4.988620199144149,0.8695454545450593,2,0.21,0.72,0.021,0.029,0.181
23214074,2023-12-21,1786500D,122.8,8.28,11901.0,0.0,806.0,2955.0,1704.0,290.0,0.0,6316.0,1979.0,0.0,0.1361,0.04583333333333333,0.9059,1994.0,0.9368324687142446,51.433224755281486,11901000000000.0,0.8545636910727911,2,0.22,0.75,0.03,0.034,0.205
23214025,2023-12-21,IS2062E350BR,134.11,0.0,11574.0,1629.0,800.0,4563.0,2501.0,105.0,580.0,6852.0,1163.0,0.0,0.1361,0.04583333333333333,0.9059,3186.0,0.9999999999925435,51.092386846237474,7.104972375686247,0.7849968612678013,59,0.2,1.4,0.037,0.024,0.22
23214078,2023-12-21,C25HMNV55ALK,132.59,0.0,11880.0,1596.0,800.0,4361.0,1819.0,0.0,844.0,6339.0,1180.0,0.0,0.1361,0.04583333333333333,0.9059,2663.0,0.999999999992458,47.80903537183944,7.443609022551727,0.6830642132930218,51,0.25,1.4,0.021,0.025,0.24
23214085,2023-12-21,2062BK1,125.33,7.49,11031.0,2265.0,806.0,3164.0,1664.0,267.0,0.0,6252.0,984.0,410.0,0.1361,0.04583333333333333,0.9059,1931.0,0.9436078903708508,49.884305433257126,4.870198675494539,0.8617296737437278,6,0.19,0.73,0.021,0.032,0.21
23214087,2023-12-21,1786500D,121.27,9.43,10962.0,2187.0,652.0,2673.0,1650.0,297.0,0.0,6286.0,1032.0,0.0,0.1361,0.04583333333333333,0.9059,1947.0,0.9278500382484481,51.83474890696929,5.012345679010054,0.8474576271182088,2,0.2,0.74,0.028,0.032,0.2
23214090,2023-12-21,2062BK1,128.42,7.43,10821.0,951.0,800.0,4280.0,1660.0,287.0,0.0,6941.0,1146.0,0.0,0.1361,0.04583333333333333,0.9059,1947.0,0.9453073242477342,54.04921351772272,11.37854889588709,0.8525937339492282,6,0.22,0.74,0.02,0.031,0.24
23214093,2023-12-21,2062BK1,123.44,8.23,11142.0,2874.0,509.0,2016.0,1698.0,284.0,0.0,6342.0,1053.0,0.0,0.1361,0.04583333333333333,0.9059,1982.0,0.9374952532776071,51.377187297056246,3.8768267223368555,0.8567103935414446,6,0.21,0.76,0.02,0.026,0.19
23214096,2023-12-21,1786500D,136.94,0.0,11196.0,4488.0,503.0,2036.0,1671.0,284.0,0.0,6568.0,1032.0,0.0,0.1361,0.04583333333333333,0.9059,1955.0,0.9999999999926976,47.96261136229033,2.4946524064165563,0.8547314578000743,2,0.18,0.79,0.025,0.028,0.221
23214099,2023-12-21,2062BK1,128.96,0.0,9972.0,2142.0,844.0,4253.0,1617.0,290.0,0.0,6497.0,1323.0,320.0,0.1361,0.04583333333333333,0.9059,1907.0,0.9999999999922458,50.379962778765666,4.6554621848717765,0.8479286837960944,6,0.21,0.84,0.019,0.038,0.23
23214103,2023-12-21,1786500D,127.7,9.48,9903.0,1596.0,852.0,3329.0,1758.0,297.0,118.0,6508.0,1061.0,476.0,0.1361,0.04583333333333333,0.9059,2173.0,0.9308937162783869,50.963194987854635,6.204887218041225,0.8090197883107183,2,0.2,0.79,0.016,0.022,0.161
23214081,2023-12-21,1786500D,123.19,7.29,10947.0,1650.0,792.0,3141.0,1671.0,294.0,0.0,6171.0,967.0,305.0,0.1361,0.04583333333333333,0.9059,1965.0,0.9441293684783559,50.09335173268858,6.634545454541434,0.8503816793888802,2,0.21,0.78,0.026,0.033,0.2
23114105,2023-12-21,S.TOWER6VAN,133.77,0.0,8982.0,2799.0,844.0,993.0,2388.0,132.0,287.0,5948.0,993.0,0.0,0.1361,0.04583333333333333,0.9059,2807.0,0.9999999999925245,44.46437915792431,3.2090032154329373,0.8507303170641786,67,0.19,1.31,0.024,0.035,0.23
23214054,2023-12-21,EXPORTDSP14,123.01,7.28,9876.0,2088.0,814.0,3537.0,1752.0,283.0,125.0,6206.0,1050.0,382.0,0.1361,0.04583333333333333,0.9059,2160.0,0.9441246450153956,50.451182830254034,4.729885057468999,0.8111111111107356,55,0.2,0.76,0.02,0.03,0.22
23114100,2023-12-21,S.TOWER6VAN,134.92,0.0,12258.0,1587.0,867.0,3294.0,2498.0,92.0,328.0,5533.0,1701.0,0.0,0.1361,0.04583333333333333,0.9059,2918.0,0.9999999999925883,41.00948710316477,7.724007561431806,0.8560657984918245,67,0.2,1.35,0.023,0.028,0.19
23114053,2023-12-21,2062BK1,126.67,0.0,11418.0,2037.0,1035.0,3999.0,1905.0,247.0,0.0,6563.0,1074.0,0.0,0.1361,0.04583333333333333,0.9059,2152.0,0.9999999999921054,51.81179442605343,5.605301914577513,0.8852230483267262,6,0.19,0.82,0.025,0.022,0.21
23114056,2023-12-21,2062BK1,131.36,0.0,9573.0,4728.0,1015.0,3636.0,1654.0,294.0,0.0,6559.0,1072.0,0.0,0.1361,0.04583333333333333,0.9059,1948.0,0.9999999999923874,49.93148599231173,2.0247461928929726,0.849075975358907,6,0.2,0.79,0.022,0.024,0.22
23114059,2023-12-21,C20MMNATLT,132.9,0.0,9678.0,4584.0,922.0,3063.0,1867.0,237.0,0.0,6404.0,1047.0,0.0,0.1361,0.04583333333333333,0.9059,2104.0,0.9999999999924756,48.18660647066827,2.111256544502157,0.8873574144482475,41,0.2,0.78,0.022,0.028,0.23
23114062,2023-12-21,EXPORTDSP14,130.74,0.0,10920.0,1914.0,732.0,4222.0,1763.0,251.0,0.0,6095.0,1358.0,0.0,0.1361,0.04583333333333333,0.9059,2014.0,0.9999999999923513,46.61924430131085,5.705329153602035,0.8753723932468345,55,0.19,0.79,0.023,0.03,0.22
23114102,2023-12-21,S.TOWER6VAN,129.7,0.0,11274.0,1737.0,844.0,3583.0,2391.0,111.0,572.0,6201.0,1200.0,0.0,0.1361,0.04583333333333333,0.9059,3074.0,0.99999999999229,47.81033153394133,6.4905008635541215,0.7778139232268126,67,0.2,1.27,0.02,0.03,0.21
23114068,2023-12-21,2062BK1,131.07,0.0,10659.0,2367.0,792.0,3536.0,1793.0,240.0,0.0,6225.0,1089.0,0.0,0.1361,0.04583333333333333,0.9059,2033.0,0.9999999999923705,47.493705653105266,4.5031685678054485,0.8819478603045342,6,0.21,0.83,0.025,0.03,0.22
23114069,2023-12-21,1786500D,126.76,0.0,10206.0,1668.0,837.0,3717.0,1732.0,338.0,0.0,5948.0,1041.0,0.0,0.1361,0.04583333333333333,0.9059,2070.0,0.9999999999921111,46.923319658828305,6.1187050359675546,0.8367149758450064,2,0.2,0.77,0.028,0.025,0.175
23114073,2023-12-21,2062BK1,132.94,0.0,11889.0,2172.0,1017.0,5225.0,1769.0,291.0,0.0,5901.0,1860.0,0.0,0.1361,0.04583333333333333,0.9059,2060.0,0.9999999999924779,44.388445915116684,5.473756906074828,0.858737864077253,6,0.21,0.85,0.03,0.03,0.23
23114079,2023-12-21,2062BK1,134.13,0.0,11451.0,4029.0,809.0,3429.0,1793.0,256.0,0.0,6036.0,1114.0,0.0,0.1361,0.04583333333333333,0.9059,2049.0,0.9999999999925446,45.00111831771415,2.8421444527170907,0.8750610053680453,6,0.19,0.82,0.024,0.029,0.26
23114082,2023-12-21,2062BK1,136.23,0.0,11055.0,3777.0,749.0,3666.0,1766.0,278.0,0.0,6436.0,1186.0,0.0,0.1361,0.04583333333333333,0.9059,2044.0,0.9999999999926595,47.24363209243747,2.9269261318499002,0.8639921722109276,6,0.2,0.77,0.031,0.032,0.21
23114086,2023-12-21,2830C20MMNC,135.22,0.0,11499.0,3075.0,782.0,3557.0,1761.0,288.0,0.0,6467.0,1098.0,0.0,0.1361,0.04583333333333333,0.9059,2049.0,0.9999999999926047,47.82576541896299,3.739512195120735,0.859443631039112,17,0.2,0.71,0.027,0.031,0.18
23114088,2023-12-21,1786500D,133.07,0.0,11070.0,4269.0,812.0,3493.0,1735.0,271.0,0.0,6387.0,1072.0,0.0,0.1361,0.04583333333333333,0.9059,2006.0,0.9999999999924852,47.99729465658679,2.593113141250271,0.8649052841471262,2,0.2,0.74,0.027,0.03,0.193
23114065,2023-12-21,C20MMNATLT,121.24,0.0,11448.0,1968.0,692.0,4613.0,1769.0,294.0,0.0,5906.0,1073.0,0.0,0.1361,0.04583333333333333,0.9059,2063.0,0.9999999999917518,48.71329594153156,5.817073170728752,0.8574890935526623,41,0.22,0.82,0.023,0.026,0.18
23114091,2023-12-21,S.TOWER6VAN,129.38,0.0,15504.0,3942.0,799.0,3094.0,2419.0,0.0,575.0,6235.0,1102.0,0.0,0.1361,0.04583333333333333,0.9059,2994.0,0.999999999992271,48.19137424603346,3.9330289193292916,0.8079492317966573,67,0.19,1.38,0.028,0.03,0.21
23114097,2023-12-21,2830C20MMNC,129.19,0.0,10689.0,4473.0,702.0,4832.0,1820.0,301.0,0.0,6026.0,1032.0,0.0,0.1361,0.04583333333333333,0.9059,2121.0,0.9999999999922595,46.644477126351546,2.389671361501813,0.8580858085804535,17,0.22,0.78,0.027,0.03,0.2
23114048,2023-12-21,EXPORTDSP14,133.09,0.0,9681.0,4326.0,965.0,3356.0,1879.0,258.0,0.0,6446.0,1484.0,0.0,0.1361,0.04583333333333333,0.9059,2137.0,0.9999999999924863,48.43339093809878,2.237864077669385,0.8792700046790457,55,0.2,0.8,0.022,0.026,0.21
23114094,2023-12-21,1786500D,133.13,0.0,6648.0,3414.0,774.0,3328.0,1780.0,244.0,0.0,6391.0,1082.0,0.0,0.1361,0.04583333333333333,0.9059,2024.0,0.9999999999924887,48.00570870541572,1.947275922670783,0.879446640315771,2,0.17,0.77,0.028,0.04,0.21
23314098,2023-12-22,2830C20MMNAK,128.22,7.43,9603.0,2907.0,731.0,3745.0,1724.0,281.0,0.0,6534.0,1029.0,0.0,0.14594117647058824,0.03994117647058824,0.8731470588235295,2005.0,0.9452266863181332,50.959288722110756,3.3034055727542815,0.859850374064409,16,0.22,0.84,0.023,0.042,0.23
23214155,2023-12-22,S.TOWER6VAN,119.15,7.28,10041.0,2052.0,792.0,1065.0,2315.0,91.0,537.0,6346.0,1082.0,268.0,0.14594117647058824,0.03994117647058824,0.8731470588235295,2943.0,0.9424187297244133,53.26059588708971,4.893274853798785,0.7866123003735009,67,0.2,1.42,0.023,0.017,0.19
23214152,2023-12-22,S.TOWER6VAN,123.0,7.29,10149.0,2574.0,806.0,1782.0,2481.0,115.0,429.0,5876.0,1095.0,0.0,0.14594117647058824,0.03994117647058824,0.8731470588235295,3025.0,0.9440478931541636,47.77235772318884,3.942890442888911,0.8201652892559272,67,0.18,1.31,0.019,0.016,0.19
23214149,2023-12-22,2062BK1,120.36,8.29,9933.0,2280.0,808.0,2530.0,1762.0,263.0,0.0,5994.0,1177.0,0.0,0.14594117647058824,0.03994117647058824,0.8731470588235295,2025.0,0.9355616012364123,49.800598204970086,4.35657894736651,0.8701234567896937,6,0.2,0.92,0.022,0.022,0.21
23214146,2023-12-22,2062BK1,124.99,7.43,10806.0,1995.0,814.0,2688.0,1563.0,257.0,186.0,6456.0,1087.0,266.0,0.14594117647058824,0.03994117647058824,0.8731470588235295,2006.0,0.9438906509519418,51.6521321701604,5.416541353380744,0.7791625124622238,6,0.19,0.87,0.021,0.021,0.18
23214143,2023-12-22,2062BK1,121.08,7.88,10557.0,2205.0,770.0,2528.0,1721.0,270.0,0.0,6488.0,1024.0,0.0,0.14594117647058824,0.03994117647058824,0.8731470588235295,1991.0,0.9388957816304366,53.58440700319141,4.787755102038645,0.8643897538920822,6,0.21,0.74,0.022,0.024,0.26
23214138,2023-12-22,2062BK1,122.22,7.48,9963.0,2145.0,701.0,1578.0,1728.0,246.0,0.0,6327.0,1105.0,0.0,0.14594117647058824,0.03994117647058824,0.8731470588235295,1974.0,0.9423284502625882,51.767304859664804,4.644755244753079,0.875379939209283,6,0.19,0.77,0.024,0.024,0.19
23214135,2023-12-22,2062BK1,125.01,8.27,10620.0,1827.0,698.0,1122.0,1607.0,283.0,0.0,6499.0,1024.0,0.0,0.14594117647058824,0.03994117647058824,0.8731470588235295,1890.0,0.9379501800649914,51.98784097230631,5.812807881770217,0.8502645502641004,6,0.2,0.74,0.022,0.026,0.21
23214132,2023-12-22,2830C20MMNC,120.42,8.15,10743.0,3093.0,698.0,1575.0,1586.0,280.0,0.0,6433.0,1014.0,0.0,0.14594117647058824,0.03994117647058824,0.8731470588235295,1866.0,0.9366104067750128,53.421358577865625,3.4733268671181787,0.8499464094314845,17,0.21,0.79,0.02,0.03,0.21
23214129,2023-12-22,2062BK1,0.0,0.0,8805.0,0.0,1012.0,0.0,1475.0,314.0,0.0,4362.0,698.0,0.0,0.14594117647058824,0.03994117647058824,0.8731470588235295,1789.0,0.0,4361999999999.9995,8805000000000.0,0.8244829513690193,6,0.21,0.74,0.02,0.027,0.22
23214127,2023-12-22,S.TOWER6VAN,128.88,8.15,9273.0,2226.0,839.0,3466.0,2393.0,105.0,432.0,219.0,1083.0,0.0,0.14594117647058824,0.03994117647058824,0.8731470588235295,2930.0,0.9405239728457964,1.699255121029646,4.165768194068209,0.8167235494877758,67,0.19,1.32,0.025,0.024,0.26
23214125,2023-12-22,2062BK1,134.83,7.48,9915.0,2217.0,858.0,3647.0,1745.0,267.0,0.0,5486.0,1167.0,0.0,0.14594117647058824,0.03994117647058824,0.8731470588235295,2012.0,0.947438690176745,40.68827412266789,4.472259810552787,0.8672962226635849,6,0.2,0.75,0.025,0.032,0.2
23214123,2023-12-22,2830C20MMNC,126.88,7.43,9414.0,2229.0,847.0,1617.0,1715.0,263.0,0.0,6503.0,1024.0,0.0,0.14594117647058824,0.03994117647058824,0.8731470588235295,1978.0,0.9446802174004566,51.25315258471585,4.223418573349384,0.8670374115263564,17,0.22,0.76,0.028,0.029,0.22
23214119,2023-12-22,2062BK1,132.56,10.83,10857.0,2256.0,847.0,0.0,1684.0,267.0,0.0,6571.0,1034.0,0.0,0.14594117647058824,0.03994117647058824,0.8731470588235295,1951.0,0.9244717204761527,49.570006034629074,4.812499999997867,0.8631471040487632,6,0.22,0.77,0.033,0.039,0.21
23214116,2023-12-22,2062BK1,126.59,12.28,9630.0,2655.0,908.0,763.0,1741.0,304.0,118.0,6456.0,1587.0,0.0,0.14594117647058824,0.03994117647058824,0.8731470588235295,2163.0,0.911571973781871,50.99928904296548,3.6271186440664307,0.8049006010167338,6,0.19,0.76,0.021,0.038,0.2
23214110,2023-12-22,2062BK1,137.58,8.91,9498.0,1236.0,902.0,1999.0,1708.0,327.0,121.0,6298.0,1228.0,588.0,0.14594117647058824,0.03994117647058824,0.8731470588235295,2156.0,0.9391767356069414,45.7770024709567,7.684466019411259,0.7922077922074248,6,0.18,0.82,0.019,0.033,0.19
23214106,2023-12-22,1786500D,124.3,10.84,9063.0,1560.0,852.0,2463.0,1698.0,307.0,125.0,6401.0,1081.0,0.0,0.14594117647058824,0.03994117647058824,0.8731470588235295,2130.0,0.9197868876652378,51.49637972605393,5.809615384611661,0.7971830985911751,2,0.23,0.8,0.016,0.031,0.24
23314154,2023-12-22,S.TOWER6VAN,101.4,9.5,9009.0,1776.0,683.0,0.0,2537.0,190.0,458.0,6378.0,1019.0,361.0,0.14594117647058824,0.03994117647058824,0.8731470588235295,3185.0,0.9143372407491944,62.89940828340335,5.072635135132279,0.7965463108317751,67,0.17,1.33,0.02,0.02,0.19
23314133,2023-12-22,1786500D,124.95,9.5,10605.0,2490.0,718.0,2988.0,1748.0,275.0,0.0,6044.0,1043.0,608.0,0.14594117647058824,0.03994117647058824,0.8731470588235295,2023.0,0.929341762730165,48.37134853902864,4.259036144576603,0.8640632723673435,2,0.25,0.75,0.017,0.023,0.226
23314124,2023-12-22,1786500D,124.45,7.67,11091.0,1704.0,704.0,3215.0,2437.0,87.0,481.0,6324.0,1005.0,0.0,0.14594117647058824,0.03994117647058824,0.8731470588235295,3005.0,0.9419467151003487,50.81558858938678,6.508802816897589,0.8109816971711111,2,0.2,1.22,0.023,0.026,0.23
23314121,2023-12-22,2062BK1,130.35,10.48,11715.0,1878.0,782.0,3411.0,1601.0,265.0,14.0,6816.0,1034.0,0.0,0.14594117647058824,0.03994117647058824,0.8731470588235295,1880.0,0.9255840374854394,52.289988492118994,6.238019169325752,0.8515957446803981,6,0.2,0.76,0.026,0.031,0.21
23314118,2023-12-22,2062BK1,124.68,9.88,10035.0,1590.0,892.0,3011.0,1699.0,305.0,180.0,6820.0,1364.0,0.0,0.14594117647058824,0.03994117647058824,0.8731470588235295,2184.0,0.926575505343887,54.700032081691525,6.3113207547130115,0.7779304029300468,6,0.22,0.78,0.025,0.041,0.23
23314115,2023-12-22,1786500D,124.4,10.47,9357.0,1569.0,845.0,2437.0,1683.0,240.0,105.0,6322.0,961.0,0.0,0.14594117647058824,0.03994117647058824,0.8731470588235295,2028.0,0.9223696893236275,50.8199356909098,5.9636711281032735,0.8298816568043246,2,0.21,0.74,0.025,0.04,0.19
