Repository: SiddharthKumar268/FerroMind

# FerroMind
*Ferro-Alloy Optimisation using Machine Learning*
**SAIL Durgapur Steel Plant | Steel Melting Shop**
Intern: Siddharth Kumar | FY 2023-24 to FY 2025-26

---

## Quick Start

```bash

# 2. Place raw Excel files in data/raw/

## Dataset

| | |
|---|---|
| Total heats after cleaning | 47,421 |
| Training set | 37,936 heats (Apr 2023 – Jun 2025) |
| Test set | 9,485 heats (Jun 2025 – Dec 2025) |
| Input features | 21 (16 raw + 5 engineered) |
| Target variables | Mn, Si, C, S, P |
| BOF grades | 76 distinct grades |
| Split method | Chronological 80/20 — no shuffle, no leakage |

---

File: data/processed/sms_train.csv (part 83 of 253)
Heat_Number,Date,BOF Grade Code,Hot Metal Addn. Weight,Scrap Addn. Weight,Lime Into Converter,Dolomite Into Converter,Lime Into Ladle,Iron Ore Into Converter,SIMN Into Ladle,FESI Into Ladle,FEMN Into Ladle,Measered O2 Mainblow II,Duration of Mainblow I/II,Measered O2 2nd Blow,HM_P,HM_S,HM_Si,Total_FA_Ladle,HM_Ratio,O2_per_ton_HM,Lime_Dolo_Ratio,SiMn_FA_Fraction,Grade_Encoded,C,Mn,P,S,Si
23314112,2023-12-22,2062BK1,119.39,10.28,9531.0,1806.0,867.0,2641.0,1700.0,323.0,0.0,6554.0,1409.0,0.0,0.14594117647058824,0.03994117647058824,0.8731470588235295,2023.0,0.9207218323365413,54.895719909080356,5.277408637870832,0.8403361344533661,6,0.2,0.75,0.025,0.039,0.21
23314147,2023-12-22,S.TOWER6VAN,0.0,0.0,7539.0,1089.0,688.0,568.0,2421.0,115.0,380.0,2993.0,950.0,0.0,0.14594117647058824,0.03994117647058824,0.8731470588235295,2916.0,0.0,2993000000000.0,6.922865013767748,0.8302469135799622,67,0.2,1.34,0.02,0.017,0.21
23314104,2023-12-22,2830C20MMNC,124.81,8.08,9951.0,2640.0,757.0,3608.0,1774.0,366.0,0.0,6678.0,1497.0,0.0,0.14594117647058824,0.03994117647058824,0.8731470588235295,2140.0,0.9391978327869727,53.50532809828134,3.7693181818167543,0.828971962616435,17,0.21,0.76,0.022,0.04,0.23
23314151,2023-12-22,S.TOWER6VAN,106.68,9.5,9588.0,2292.0,715.0,1857.0,2553.0,125.0,420.0,6219.0,1001.0,584.0,0.14594117647058824,0.03994117647058824,0.8731470588235295,3098.0,0.9182303322351676,58.29583801970101,4.183246073296604,0.8240800516459573,67,0.19,1.31,0.021,0.022,0.23
23214158,2023-12-22,S.TOWER6VAN,128.83,8.12,11007.0,1395.0,701.0,3083.0,2474.0,0.0,435.0,6008.0,924.0,511.0,0.14594117647058824,0.03994117647058824,0.8731470588235295,2909.0,0.9407082876893705,46.635100519703215,7.890322580639506,0.850464077002114,67,0.19,1.37,0.02,0.024,0.25
23214113,2023-12-22,1786500D,115.65,10.76,9417.0,2052.0,894.0,465.0,1694.0,284.0,118.0,6294.0,991.0,309.0,0.14594117647058824,0.03994117647058824,0.8731470588235295,2096.0,0.9148801518794804,54.42282749628687,4.589181286547471,0.8082061068698434,2,0.22,0.77,0.016,0.025,0.21
23314139,2023-12-22,TMT600,121.38,8.15,9219.0,2628.0,796.0,2463.0,2514.0,169.0,397.0,6257.0,1077.0,354.0,0.14594117647058824,0.03994117647058824,0.8731470588235295,3080.0,0.937080213070817,51.54885483562738,3.507990867578574,0.8162337662335012,79,0.21,1.31,0.023,0.028,0.27
23114165,2023-12-22,S.TOWER6VAN,130.95,0.0,10446.0,2499.0,905.0,2280.0,2318.0,109.0,619.0,5678.0,3476.0,0.0,0.14594117647058824,0.03994117647058824,0.8731470588235295,3046.0,0.9999999999923636,43.36006109168874,4.180072028809852,0.7609980302032958,67,0.19,1.37,0.022,0.02,0.24
23114148,2023-12-22,2062BK1,133.69,0.0,10911.0,3384.0,812.0,3654.0,2596.0,139.0,332.0,5936.0,1007.0,0.0,0.14594117647058824,0.03994117647058824,0.8731470588235295,3067.0,0.9999999999925201,44.40122671819582,3.2242907801408913,0.846429735897996,6,0.19,1.04,0.028,0.022,0.19
23114134,2023-12-22,2062BK1,130.43,0.0,9168.0,5040.0,1005.0,3023.0,1911.0,304.0,0.0,6511.0,1066.0,0.0,0.14594117647058824,0.03994117647058824,0.8731470588235295,2215.0,0.9999999999923331,49.91949704784237,1.819047619047258,0.8627539503382109,6,0.21,0.77,0.031,0.029,0.16
23114153,2023-12-22,S.TOWER6VAN,126.72,0.0,10317.0,3111.0,740.0,2991.0,2446.0,105.0,440.0,6038.0,1124.0,0.0,0.14594117647058824,0.03994117647058824,0.8731470588235295,2991.0,0.9999999999921085,47.64835858548257,3.3162970106064558,0.8177866934133007,67,0.2,1.3,0.032,0.024,0.22
23114156,2023-12-22,S.TOWER6VAN,125.07,0.0,10518.0,3735.0,702.0,3252.0,2452.0,105.0,443.0,5918.0,1017.0,0.0,0.14594117647058824,0.03994117647058824,0.8731470588235295,3000.0,0.9999999999920044,47.317502198390365,2.8160642570273584,0.8173333333330609,67,0.2,1.33,0.033,0.03,0.24
23114130,2023-12-22,S.TOWER6VAN,132.49,0.0,9339.0,5097.0,1015.0,3030.0,2437.0,0.0,448.0,6592.0,1078.0,0.0,0.14594117647058824,0.03994117647058824,0.8731470588235295,2885.0,0.9999999999924524,49.75469846743336,1.8322542672156499,0.8447140381279568,67,0.19,1.34,0.027,0.03,0.2
23114128,2023-12-22,2062BK1,126.44,0.0,9552.0,5430.0,1012.0,2109.0,1796.0,284.0,0.0,6443.0,1054.0,0.0,0.14594117647058824,0.03994117647058824,0.8731470588235295,2080.0,0.9999999999920911,50.956975640217046,1.7591160220991233,0.8634615384611234,6,0.21,0.74,0.024,0.032,0.2
23114126,2023-12-22,S.TOWER6VAN,137.26,0.0,9675.0,4011.0,1002.0,3662.0,1986.0,98.0,599.0,6539.0,1071.0,0.0,0.14594117647058824,0.03994117647058824,0.8731470588235295,2683.0,0.9999999999927146,47.63951624619234,2.4121166791317847,0.7402161759221989,67,0.2,1.3,0.027,0.018,0.22
23114122,2023-12-22,2830C20MMNC,137.0,0.0,9636.0,4080.0,982.0,3262.0,1807.0,260.0,0.0,6676.0,1091.0,0.0,0.14594117647058824,0.03994117647058824,0.8731470588235295,2067.0,0.9999999999927008,48.72992700694358,2.361764705881774,0.8742138364775645,17,0.21,0.74,0.028,0.029,0.22
23114120,2023-12-22,2830C20MMNC,125.09,0.0,9570.0,1785.0,1053.0,4875.0,1820.0,267.0,0.0,6231.0,1019.0,151.0,0.14594117647058824,0.03994117647058824,0.8731470588235295,2087.0,0.9999999999920057,49.812135262212706,5.361344537812123,0.8720651653086382,17,0.2,0.76,0.018,0.031,0.22
23114145,2023-12-22,S.TOWER6VAN,126.9,0.0,11463.0,3921.0,785.0,3552.0,2426.0,95.0,454.0,6293.0,1179.0,0.0,0.14594117647058824,0.03994117647058824,0.8731470588235295,2975.0,0.9999999999921197,49.590228526007955,2.9234889058906086,0.8154621848736755,67,0.19,1.32,0.025,0.025,0.21
23114114,2023-12-22,2062BK1,131.45,0.0,9003.0,1293.0,834.0,3259.0,1734.0,256.0,0.0,5529.0,2096.0,0.0,0.14594117647058824,0.03994117647058824,0.8731470588235295,1990.0,0.9999999999923926,42.06162038766025,6.962877030157028,0.8713567839191602,6,0.21,0.79,0.022,0.039,0.22
23114108,2023-12-22,2062BK1,126.1,0.0,9960.0,2460.0,970.0,3188.0,1705.0,291.0,0.0,6294.0,2409.0,0.0,0.14594117647058824,0.03994117647058824,0.8731470588235295,1996.0,0.9999999999920698,49.91276764433059,4.048780487803232,0.8542084168332393,6,0.2,0.78,0.019,0.033,0.23
23114076,2023-12-22,2062BK1,120.6,0.0,12003.0,1977.0,786.0,5199.0,1724.0,317.0,0.0,5437.0,995.0,0.0,0.14594117647058824,0.03994117647058824,0.8731470588235295,2041.0,0.9999999999917081,45.08291873926134,6.071320182091011,0.8446839784415263,6,0.22,0.79,0.024,0.029,0.23
23314142,2023-12-22,2062BK1,129.7,0.0,5499.0,555.0,782.0,0.0,1608.0,278.0,0.0,2297.0,1106.0,0.0,0.14594117647058824,0.03994117647058824,0.8731470588235295,1886.0,0.99999999999229,17.710100231166464,9.908108108090255,0.8525980911978512,6,0.19,0.77,0.016,0.016,0.2
23114111,2023-12-22,2830C20MMNC,134.15,0.0,9072.0,984.0,882.0,2162.0,1680.0,263.0,0.0,5883.0,1046.0,0.0,0.14594117647058824,0.03994117647058824,0.8731470588235295,1943.0,0.9999999999925457,43.853894893448725,9.219512195112582,0.8646423057123702,17,0.22,0.78,0.031,0.036,0.22
23114137,2023-12-22,S.TOWER6VAN,127.78,0.0,9069.0,5121.0,787.0,2669.0,2417.0,78.0,443.0,6448.0,1055.0,0.0,0.14594117647058824,0.03994117647058824,0.8731470588235295,2938.0,0.999999999992174,50.46173109993378,1.7709431751607554,0.8226684819602373,67,0.2,1.31,0.028,0.018,0.26
23214141,2023-12-23,S.TOWER6VAN,134.12,0.0,11838.0,1800.0,858.0,3963.0,2342.0,0.0,334.0,6728.0,1257.0,0.0,0.1568974358974359,0.03415384615384615,0.9296153846153847,2676.0,0.9999999999925441,50.164032209587205,6.576666666663013,0.8751868460385369,67,0.18,1.31,0.032,0.031,0.22
23214160,2023-12-23,S.TOWER6VAN,125.45,7.68,11010.0,1809.0,855.0,2034.0,1856.0,155.0,425.0,6483.0,996.0,299.0,0.1568974358974359,0.03415384615384615,0.9296153846153847,2436.0,0.9423120258323271,51.67795934594118,6.0862354892171995,0.7619047619044491,67,0.19,1.31,0.025,0.019,0.21
23214166,2023-12-23,2062BK1,137.03,9.09,12000.0,1386.0,861.0,4100.0,1708.0,263.0,0.0,6736.0,1162.0,0.0,0.1568974358974359,0.03415384615384615,0.9296153846153847,1971.0,0.9377908568235849,49.15711887871885,8.65800865800241,0.8665651953318789,6,0.19,0.78,0.025,0.024,0.2
23214168,2023-12-23,S.TOWER6VAN,110.8,9.86,9921.0,1404.0,852.0,2042.0,2268.0,145.0,432.0,6221.0,1048.0,0.0,0.1568974358974359,0.03415384615384615,0.9296153846153847,2845.0,0.9182827780464257,56.14620938577485,7.066239316234284,0.7971880492088587,67,0.2,1.31,0.019,0.024,0.23
23214171,2023-12-23,2062BK1,122.27,9.48,9924.0,1803.0,844.0,2630.0,1576.0,263.0,0.0,6399.0,1251.0,0.0,0.1568974358974359,0.03415384615384615,0.9296153846153847,1839.0,0.92804554078992,52.334996319192484,5.504159733773985,0.8569874932023617,6,0.21,0.83,0.017,0.027,0.19
23114210,2023-12-23,S.TOWER6VAN,132.09,0.0,9108.0,5163.0,829.0,2161.0,2436.0,101.0,619.0,6238.0,1023.0,0.0,0.1568974358974359,0.03415384615384615,0.9296153846153847,3156.0,0.9999999999924295,47.22537663678382,1.7640906449735105,0.7718631178704779,67,0.18,1.31,0.033,0.022,0.23
23114150,2023-12-23,2062BK1,131.83,0.0,12066.0,3534.0,767.0,3668.0,1735.0,277.0,0.0,6382.0,1029.0,0.0,0.1568974358974359,0.03415384615384615,0.9296153846153847,2012.0,0.9999999999924145,48.410832131924366,3.4142614601009016,0.8623260437371459,6,0.18,0.77,0.02,0.019,0.19
23114159,2023-12-23,S.TOWER6VAN,122.86,0.0,10866.0,3231.0,682.0,4801.0,2471.0,89.0,606.0,6422.0,1088.0,221.0,0.1568974358974359,0.03415384615384615,0.9296153846153847,3166.0,0.9999999999918606,52.270877421029866,3.363045496749191,0.7804801010736638,67,0.18,1.34,0.026,0.021,0.21
23114162,2023-12-23,2062BK1,129.79,0.0,10071.0,1998.0,908.0,988.0,1730.0,319.0,0.0,4130.0,2107.0,0.0,0.1568974358974359,0.03415384615384615,0.9296153846153847,2049.0,0.9999999999922953,31.820633330519918,5.040540540538018,0.8443142996579579,6,0.2,0.9,0.019,0.02,0.24
23114176,2023-12-23,2830C20MMNC,112.43,0.0,9840.0,3870.0,727.0,3442.0,1671.0,281.0,0.0,5942.0,976.0,0.0,0.1568974358974359,0.03415384615384615,0.9296153846153847,1952.0,0.9999999999911056,52.85066263405807,2.5426356589140715,0.8560450819667745,17,0.22,0.77,0.04,0.038,0.19
23114186,2023-12-23,SEQRFE550D,130.78,0.0,10431.0,3540.0,772.0,3216.0,1697.0,301.0,0.0,6165.0,1066.0,0.0,0.1568974358974359,0.03415384615384615,0.9296153846153847,1998.0,0.9999999999923537,47.14023550965637,2.946610169490693,0.8493493493489243,73,0.19,0.89,0.026,0.025,0.22
23114188,2023-12-23,2830C25HMN,131.17,0.0,11982.0,3657.0,830.0,4708.0,964.0,217.0,0.0,6308.0,1088.0,0.0,0.1568974358974359,0.03415384615384615,0.9296153846153847,1181.0,0.9999999999923764,48.09026454183053,3.2764561115659623,0.8162574089747534,18,0.27,0.81,0.033,0.022,0.27
23114191,2023-12-23,SEQRFE550D,126.9,0.0,12030.0,3105.0,802.0,3369.0,1546.0,227.0,0.0,6018.0,1039.0,0.0,0.1568974358974359,0.03415384615384615,0.9296153846153847,1773.0,0.9999999999921197,47.42316784832605,3.874396135264453,0.8719684151151315,73,0.2,0.8,0.025,0.021,0.2
23114193,2023-12-23,SEQRFE550D,119.34,0.0,9555.0,5073.0,709.0,2757.0,1871.0,308.0,0.0,6527.0,1039.0,0.0,0.1568974358974359,0.03415384615384615,0.9296153846153847,2179.0,0.9999999999916206,54.69247528025228,1.883500887048712,0.8586507572276922,73,0.21,0.79,0.018,0.016,0.22
23114216,2023-12-23,2062BK1,128.9,0.0,10164.0,2103.0,786.0,3711.0,1747.0,300.0,0.0,5729.0,943.0,0.0,0.1568974358974359,0.03415384615384615,0.9296153846153847,2047.0,0.9999999999922421,44.445306438755274,4.833095577743779,0.8534440644841947,6,0.2,0.75,0.019,0.018,0.21
23114197,2023-12-23,S.TOWER6VAN,127.17,0.0,9258.0,4863.0,862.0,2925.0,2453.0,68.0,332.0,5916.0,976.0,0.0,0.1568974358974359,0.03415384615384615,0.9296153846153847,2853.0,0.9999999999921365,46.52040575570873,1.9037631091914653,0.8597967052222714,67,0.19,1.3,0.024,0.017,0.23
23114199,2023-12-23,SEQRFE550D,130.25,0.0,9252.0,5085.0,1030.0,2371.0,1871.0,301.0,0.0,6279.0,1034.0,0.0,0.1568974358974359,0.03415384615384615,0.9296153846153847,2172.0,0.9999999999923226,48.20729366565676,1.8194690265483147,0.8614180478817397,73,0.22,0.8,0.026,0.02,0.2
23114202,2023-12-23,2062BK1,123.58,0.0,9024.0,5328.0,1017.0,2001.0,1761.0,284.0,0.0,5656.0,930.0,0.0,0.1568974358974359,0.03415384615384615,0.9296153846153847,2045.0,0.999999999991908,45.76792361186464,1.6936936936933757,0.8611246943761071,6,0.17,0.79,0.021,0.02,0.19
23114205,2023-12-23,2062BK1,127.5,0.0,9396.0,5091.0,1013.0,2407.0,1733.0,261.0,0.0,6179.0,1010.0,0.0,0.1568974358974359,0.03415384615384615,0.9296153846153847,1994.0,0.9999999999921568,48.462745097659116,1.8456098998228547,0.8691073219654618,6,0.2,0.73,0.028,0.02,0.21
23114208,2023-12-23,2062BK1,122.49,0.0,9144.0,5109.0,1035.0,2888.0,1756.0,297.0,0.0,5997.0,982.0,0.0,0.1568974358974359,0.03415384615384615,0.9296153846153847,2053.0,0.9999999999918361,48.959098701535154,1.7897827363472714,0.855333658060957,6,0.21,0.76,0.021,0.022,0.22
23214177,2023-12-23,S.TOWER6VAN,120.4,7.48,10533.0,1998.0,792.0,2952.0,2292.0,84.0,439.0,6539.0,1044.0,0.0,0.1568974358974359,0.03415384615384615,0.9296153846153847,2815.0,0.9415076634271073,54.31063122878479,5.271771771769133,0.8142095914739559,67,0.2,1.31,0.025,0.029,0.23
23214182,2023-12-23,2062BK1,123.41,8.15,14646.0,984.0,803.0,4548.0,1610.0,307.0,256.0,413.0,84.0,6342.0,0.1568974358974359,0.03415384615384615,0.9296153846153847,2173.0,0.938051079348297,3.3465683493773066,14.884146341448288,0.7409111826963917,6,0.2,0.81,0.021,0.019,0.18
23214174,2023-12-23,S.TOWER6VAN,121.54,8.08,10350.0,1785.0,864.0,2048.0,2400.0,67.0,439.0,6530.0,1026.0,0.0,0.1568974358974359,0.03415384615384615,0.9296153846153847,2906.0,0.9376639407426505,53.72716801008946,5.798319327727844,0.8258774948379815,67,0.2,1.31,0.021,0.03,0.24
23214201,2023-12-23,SEQRFE550D,133.26,8.12,9834.0,1494.0,847.0,2007.0,1674.0,277.0,0.0,6739.0,1049.0,429.0,0.1568974358974359,0.03415384615384615,0.9296153846153847,1951.0,0.9425661338170706,50.57031367214041,6.58232931726467,0.8580215274213951,73,0.2,0.7,0.026,0.025,0.19
23314217,2023-12-23,S.TOWER6VAN,116.74,7.43,10959.0,2172.0,732.0,2976.0,2407.0,33.0,386.0,390.0,1275.0,0.0,0.1568974358974359,0.03415384615384615,0.9296153846153847,2826.0,0.9401626801889332,3.3407572382787327,5.045580110494915,0.8517338995042988,67,0.16,1.3,0.023,0.02,0.21
23314214,2023-12-23,2062BK1,130.98,8.5,10641.0,1491.0,705.0,1913.0,1729.0,271.0,0.0,6245.0,1137.0,0.0,0.1568974358974359,0.03415384615384615,0.9296153846153847,2000.0,0.9390593633428517,47.67903496680655,7.136820925548533,0.8644999999995677,6,0.21,0.75,0.018,0.019,0.19
23314211,2023-12-23,2062BK1,136.01,7.43,10890.0,1803.0,826.0,5769.0,1773.0,285.0,0.0,1349.0,305.0,0.0,0.1568974358974359,0.03415384615384615,0.9296153846153847,2058.0,0.9482013385321514,9.918388353724593,6.039933444256217,0.8615160349850042,6,0.2,0.81,0.027,0.019,0.23
23314206,2023-12-23,SEQRFE550D,126.11,7.43,10413.0,1755.0,801.0,3058.0,1719.0,315.0,0.0,924.0,242.0,0.0,0.1568974358974359,0.03415384615384615,0.9296153846153847,2034.0,0.9443612400708077,7.326936801147197,5.933333333329952,0.8451327433624164,73,0.21,0.78,0.025,0.024,0.24
23314203,2023-12-23,R34,122.56,0.0,10722.0,2766.0,884.0,5669.0,1132.0,223.0,0.0,6306.0,2267.0,0.0,0.1568974358974359,0.03415384615384615,0.9296153846153847,1355.0,0.9999999999918407,51.452349869031885,3.8763557483717004,0.8354243542429259,66,0.62,0.74,0.014,0.028,0.21
23314200,2023-12-23,S.TOWER6VAN,124.18,8.29,9957.0,1824.0,887.0,3224.0,2402.0,0.0,413.0,473.0,99.0,0.0,0.1568974358974359,0.03415384615384615,0.9296153846153847,2815.0,0.9374197931536393,3.8089869543903285,5.458881578944376,0.8532859680281161,67,0.19,1.35,0.023,0.021,0.23
23314198,2023-12-23,2062BK1,119.1,7.43,10953.0,1794.0,894.0,3334.0,1806.0,233.0,0.0,6078.0,960.0,0.0,0.1568974358974359,0.03415384615384615,0.9296153846153847,2039.0,0.9412787481155356,51.03274559151106,6.105351170565159,0.8857282981849506,6,0.18,0.8,0.021,0.022,0.2
23314219,2023-12-23,S.TOWER6VAN,119.55,8.48,9984.0,2064.0,668.0,3130.0,2430.0,121.0,329.0,6045.0,977.0,0.0,0.1568974358974359,0.03415384615384615,0.9296153846153847,2880.0,0.9337655236980883,50.564617314508034,4.837209302323238,0.843749999999707,67,0.19,1.35,0.026,0.022,0.22
23314196,2023-12-23,SEQRFE550D,125.52,7.88,9939.0,903.0,671.0,2205.0,1739.0,261.0,0.0,6487.0,1024.0,0.0,0.1568974358974359,0.03415384615384615,0.9296153846153847,2000.0,0.9409295352253304,51.681007010423194,11.006644518260236,0.8694999999995653,73,0.21,0.76,0.026,0.022,0.2
23314192,2023-12-23,2830C20MMNC,125.01,8.67,10359.0,1452.0,691.0,2501.0,1766.0,274.0,0.0,6877.0,1518.0,0.0,0.1568974358974359,0.03415384615384615,0.9296153846153847,2040.0,0.9351436265639202,55.01159907163417,7.134297520656244,0.8656862745093795,17,0.2,0.79,0.017,0.016,0.22
23314190,2023-12-23,ASP1239,116.51,9.68,11913.0,2532.0,853.0,2013.0,1150.0,298.0,0.0,5815.0,927.0,357.0,0.1568974358974359,0.03415384615384615,0.9296153846153847,1448.0,0.9232902765597647,49.909878979916655,4.704976303315678,0.7941988950270759,24,0.43,0.74,0.017,0.013,0.26
23314187,2023-12-23,2830C20MMNC,124.79,7.67,9945.0,1869.0,831.0,3133.0,1667.0,298.0,0.0,5997.0,957.0,0.0,0.1568974358974359,0.03415384615384615,0.9296153846153847,1965.0,0.9420957270048159,48.056735314944646,5.321027287316575,0.8483460559792121,17,0.2,0.81,0.028,0.025,0.22
23314184,2023-12-23,SEQRFE550D,121.0,9.23,9972.0,2904.0,817.0,1448.0,1751.0,193.0,0.0,6063.0,957.0,0.0,0.1568974358974359,0.03415384615384615,0.9296153846153847,1944.0,0.9291253935273815,50.10743801611481,3.4338842975194788,0.9007201646085902,73,0.2,0.77,0.024,0.028,0.2
23314172,2023-12-23,2830C20MMNC,121.7,9.49,10569.0,1650.0,715.0,1942.0,1645.0,251.0,149.0,6231.0,2076.0,0.0,0.1568974358974359,0.03415384615384615,0.9296153846153847,2045.0,0.9276621693655945,51.19967132250452,6.405454545450663,0.8044009779947167,17,0.23,0.86,0.026,0.033,0.19
23314170,2023-12-23,2062BK1,120.5,10.21,10479.0,1656.0,701.0,1661.0,1593.0,311.0,220.0,6394.0,2041.0,0.0,0.1568974358974359,0.03415384615384615,0.9296153846153847,2124.0,0.9218881493311768,53.06224066346006,6.327898550720817,0.749999999999647,6,0.2,0.76,0.023,0.027,0.22
23314167,2023-12-23,1786500D,119.01,7.43,11211.0,1734.0,707.0,1902.0,1681.0,339.0,61.0,6596.0,1535.0,0.0,0.1568974358974359,0.03415384615384615,0.9296153846153847,2081.0,0.9412369503247292,55.42391395634464,6.465397923871704,0.8077847188847632,2,0.21,0.75,0.022,0.023,0.18
23314194,2023-12-23,S.TOWER6VAN,123.11,8.15,9960.0,870.0,729.0,1569.0,2414.0,24.0,291.0,6258.0,988.0,0.0,0.1568974358974359,0.03415384615384615,0.9296153846153847,2729.0,0.9379094926029415,50.83258874136274,11.448275862055807,0.8845731037006652,67,0.19,1.32,0.022,0.02,0.2
23214189,2023-12-23,2830C20MMNC,122.81,8.15,9360.0,1101.0,536.0,1721.0,1661.0,267.0,0.0,6490.0,995.0,366.0,0.1568974358974359,0.03415384615384615,0.9296153846153847,1928.0,0.9377672571706035,52.845859457268574,8.501362397812443,0.86151452282113,17,0.17,0.7,0.022,0.022,0.22
23114213,2023-12-23,S.TOWER6VAN,124.39,0.0,10971.0,2220.0,772.0,4387.0,2517.0,51.0,535.0,5451.0,1145.0,0.0,0.1568974358974359,0.03415384615384615,0.9296153846153847,3103.0,0.9999999999919608,43.821850630727376,4.941891891889666,0.8111504995163354,67,0.18,1.31,0.024,0.024,0.22
23214204,2023-12-23,S.TOWER6VAN,120.49,7.43,9630.0,1689.0,847.0,2210.0,2494.0,84.0,513.0,6203.0,1025.0,284.0,0.1568974358974359,0.03415384615384615,0.9296153846153847,3091.0,0.9419168230070207,51.481450742372964,5.701598579037477,0.80685862180498,67,0.2,1.33,0.028,0.023,0.22
23214207,2023-12-23,S.TOWER6VAN,126.19,9.28,9831.0,2007.0,850.0,2605.0,2498.0,105.0,513.0,6513.0,1089.0,0.0,0.1568974358974359,0.03415384615384615,0.9296153846153847,3116.0,0.9314977485721452,51.612647594487576,4.898355754855556,0.8016688061614885,67,0.19,1.35,0.04,0.025,0.23
23214209,2023-12-23,2062BK1,124.09,7.67,10407.0,1995.0,844.0,3041.0,1684.0,297.0,135.0,6203.0,1247.0,324.0,0.1568974358974359,0.03415384615384615,0.9296153846153847,2116.0,0.9417880995678373,49.98791199895247,5.216541353380844,0.7958412098294916,6,0.22,0.83,0.028,0.028,0.19
23214212,2023-12-23,2062BK1,126.76,7.47,10938.0,2010.0,806.0,3571.0,1681.0,284.0,0.0,6601.0,1085.0,321.0,0.1568974358974359,0.03415384615384615,0.9296153846153847,1965.0,0.9443492512780723,52.07478699864251,5.441791044773412,0.8554707379130506,6,0.2,0.75,0.02,0.02,0.2
23214215,2023-12-23,2062BK1,125.15,6.08,10218.0,2103.0,795.0,3405.0,1779.0,283.0,0.0,6201.0,1501.0,0.0,0.1568974358974359,0.03415384615384615,0.9296153846153847,2062.0,0.9536691305269095,49.5485417495042,4.8587731811674475,0.8627546071770792,6,0.22,0.78,0.021,0.02,0.21
23214218,2023-12-23,2062BK1,127.59,7.47,9054.0,2415.0,808.0,2404.0,1721.0,290.0,0.0,6075.0,969.0,409.0,0.1568974358974359,0.03415384615384615,0.9296153846153847,2011.0,0.9446912483270792,47.61344932951161,3.749068322979814,0.8557931377419912,6,0.19,0.76,0.023,0.019,0.18
23214237,2023-12-24,2830C20MMNC,118.8,7.28,9951.0,2757.0,798.0,463.0,1681.0,270.0,182.0,4130.0,662.0,2568.0,0.15314285714285716,0.03634285714285714,0.826,2133.0,0.9422588832412574,34.764309764017135,3.6093579978224124,0.7880918893573426,17,0.21,0.84,0.019,0.019,0.22
23214261,2023-12-24,SEQRFE550D,126.29,8.15,9168.0,2073.0,795.0,2850.0,1698.0,314.0,0.0,6435.0,1108.0,0.0,0.15314285714285716,0.03634285714285714,0.826,2012.0,0.9393781612545421,50.95415313919586,4.422575976843018,0.8439363817093221,73,0.21,0.8,0.029,0.03,0.23
23114262,2023-12-24,SEQRFE550D,130.06,0.0,9930.0,2478.0,782.0,3499.0,1746.0,307.0,0.0,5816.0,2429.0,0.0,0.15314285714285716,0.03634285714285714,0.826,2053.0,0.9999999999923114,44.71782254309767,4.007263922516542,0.8504627374569652,73,0.22,0.81,0.028,0.029,0.24
23114256,2023-12-24,S.TOWER6VAN,129.79,0.0,10536.0,3474.0,802.0,4171.0,2511.0,149.0,399.0,6194.0,1089.0,0.0,0.15314285714285716,0.03634285714285714,0.826,3059.0,0.9999999999922953,47.72324524194682,3.0328151986174343,0.8208564890484404,67,0.2,1.3,0.022,0.018,0.23
23214220,2023-12-24,2830C20MMNC,131.18,7.85,10434.0,1590.0,800.0,2443.0,1708.0,287.0,0.0,6511.0,1099.0,0.0,0.15314285714285716,0.03634285714285714,0.826,1995.0,0.9435373660293208,49.6340905622074,6.562264150939269,0.8561403508767639,17,0.19,0.8,0.023,0.024,0.19
23114242,2023-12-24,2830C20MMNC,134.09,0.0,13608.0,3204.0,792.0,4566.0,1705.0,294.0,0.0,6278.0,1151.0,0.0,0.15314285714285716,0.03634285714285714,0.826,1999.0,0.9999999999925424,46.81930046948453,4.247191011234629,0.8529264632311891,17,0.19,0.79,0.031,0.02,0.21
23114221,2023-12-24,2062BK1,123.62,0.0,10815.0,2088.0,821.0,3827.0,1746.0,290.0,0.0,5705.0,949.0,0.0,0.15314285714285716,0.03634285714285714,0.826,2036.0,0.9999999999919107,46.14949037335261,5.179597701146944,0.8575638506872016,6,0.21,0.76,0.022,0.02,0.18
23114239,2023-12-24,SEQRFE550D,130.84,0.0,9225.0,2715.0,780.0,1909.0,1736.0,304.0,0.0,6010.0,1237.0,0.0,0.15314285714285716,0.03634285714285714,0.826,2040.0,0.9999999999923571,45.93396514792163,3.397790055247367,0.8509803921564456,73,0.22,0.85,0.035,0.022,0.23
23114234,2023-12-24,IS2062E350BR,127.2,0.0,11064.0,3810.0,794.0,3148.0,2382.0,0.0,420.0,5926.0,956.0,0.0,0.15314285714285716,0.03634285714285714,0.826,2802.0,0.9999999999921383,46.58805031409915,2.9039370078732536,0.850107066380853,59,0.19,1.37,0.03,0.022,0.21
23114231,2023-12-24,S.TOWER6VAN,128.8,0.0,10572.0,3984.0,799.0,3248.0,2408.0,0.0,432.0,6632.0,1111.0,0.0,0.15314285714285716,0.03634285714285714,0.826,2840.0,0.9999999999922361,51.49068322941389,2.6536144578306593,0.8478873239433634,67,0.19,1.37,0.025,0.018,0.22
23114227,2023-12-24,SEQRFE550D,131.74,0.0,10974.0,1545.0,799.0,4079.0,1742.0,308.0,0.0,5716.0,1211.0,0.0,0.15314285714285716,0.03634285714285714,0.826,2050.0,0.9999999999924094,43.38849248486877,7.102912621354626,0.8497560975605611,73,0.22,0.74,0.024,0.021,0.21
23214223,2023-12-24,2062BK1,121.23,8.48,10254.0,1689.0,792.0,2917.0,1779.0,287.0,0.0,4835.0,1364.0,0.0,0.15314285714285716,0.03634285714285714,0.826,2066.0,0.9346233906334545,39.882867276747646,6.0710479573676315,0.8610842207159434,6,0.17,0.76,0.022,0.022,0.22
23214226,2023-12-24,2062BK1,127.6,0.0,11493.0,2049.0,800.0,5964.0,1708.0,280.0,0.0,6204.0,1120.0,0.0,0.15314285714285716,0.03634285714285714,0.826,1988.0,0.9999999999921629,48.62068965479138,5.60907759882596,0.8591549295770327,6,0.21,0.78,0.024,0.025,0.21
23214229,2023-12-24,2062BK1,129.28,0.0,11628.0,2199.0,806.0,5151.0,1714.0,294.0,0.0,6202.0,1465.0,265.0,0.15314285714285716,0.03634285714285714,0.826,2008.0,0.999999999992265,47.973391088737834,5.287858117323653,0.8535856573700928,6,0.2,0.78,0.023,0.022,0.2
23214255,2023-12-24,IS2062E410C,127.48,7.43,9927.0,2115.0,863.0,3441.0,2504.0,101.0,516.0,6300.0,1055.0,515.0,0.15314285714285716,0.03634285714285714,0.826,3121.0,0.9449262471207108,49.419516786559306,4.693617021274377,0.8023069528994545,61,0.19,1.37,0.03,0.02,0.27
23214248,2023-12-24,2062BK1,123.34,8.07,9123.0,3282.0,841.0,2204.0,1519.0,263.0,182.0,6343.0,1044.0,359.0,0.15314285714285716,0.03634285714285714,0.826,1964.0,0.9385891484594888,51.42694989418334,2.7797074954287693,0.7734215885943109,6,0.21,0.76,0.024,0.027,0.22
23214232,2023-12-24,SEQRFE550D,134.75,0.0,11274.0,2970.0,896.0,3110.0,1768.0,280.0,0.0,6483.0,1065.0,0.0,0.15314285714285716,0.03634285714285714,0.826,2048.0,0.9999999999925789,48.11131725381736,3.7959595959583177,0.8632812499995784,73,0.21,0.74,0.024,0.024,0.2
23114224,2023-12-24,2062BK1,133.14,0.0,10524.0,2085.0,787.0,4555.0,1773.0,244.0,0.0,6300.0,1252.0,0.0,0.15314285714285716,0.03634285714285714,0.826,2017.0,0.9999999999924892,47.31861198702631,5.047482014386069,0.8790282597913341,6,0.17,0.76,0.022,0.022,0.22
23214235,2023-12-24,S.TOWER6VAN,120.61,8.12,9330.0,5247.0,800.0,1067.0,2319.0,115.0,432.0,6445.0,1020.0,0.0,0.15314285714285716,0.03634285714285714,0.826,2866.0,0.9369222403407371,53.436696790867785,1.7781589479699298,0.8091416608510784,67,0.2,1.33,0.023,0.022,0.21
23214240,2023-12-24,2830C20MMNC,119.56,7.08,10755.0,3153.0,795.0,2285.0,1664.0,294.0,182.0,6307.0,1128.0,468.0,0.15314285714285716,0.03634285714285714,0.826,2140.0,0.9440934933595697,52.75175643983981,3.4110371075155688,0.7775700934575805,17,0.18,0.73,0.024,0.022,0.18
23214245,2023-12-24,2830C20MMNC,124.33,8.88,10476.0,3969.0,847.0,1153.0,1684.0,273.0,0.0,6310.0,983.0,0.0,0.15314285714285716,0.03634285714285714,0.826,1957.0,0.9333383379556089,50.752030885138325,2.63945578231226,0.8605007664788653,17,0.19,0.75,0.031,0.026,0.21
23314257,2023-12-24,2062BK1,128.44,8.47,10080.0,2109.0,740.0,2596.0,1705.0,363.0,0.0,6220.0,1047.0,329.0,0.15314285714285716,0.03634285714285714,0.826,2068.0,0.9381345409324511,48.42728122042645,4.779516358461461,0.8244680851059843,6,0.21,0.75,0.022,0.022,0.16
23314250,2023-12-24,TMT600,125.86,8.87,8433.0,2484.0,762.0,3113.0,2501.0,0.0,563.0,6345.0,1021.0,0.0,0.15314285714285716,0.03634285714285714,0.826,3064.0,0.9341646255404576,50.413157476160706,3.3949275362305174,0.8162532637073054,79,0.2,1.37,0.025,0.022,0.26
23314259,2023-12-24,S.TOWER6VAN,124.75,7.68,10188.0,2301.0,634.0,2362.0,2541.0,109.0,519.0,6286.0,1081.0,0.0,0.15314285714285716,0.03634285714285714,0.826,3169.0,0.9420070980824435,50.3887775547063,4.427640156451791,0.8018302303563264,67,0.2,1.31,0.026,0.027,0.21
23314263,2023-12-24,S.TOWER6VAN,130.41,9.07,11040.0,2355.0,725.0,2556.0,2427.0,0.0,542.0,6459.0,1093.0,0.0,0.15314285714285716,0.03634285714285714,0.826,2969.0,0.9349727559439708,49.52841039759583,4.687898089169984,0.8174469518353595,67,0.2,1.3,0.025,0.027,0.23
23314266,2023-12-24,S.TOWER6VAN,124.2,7.68,11127.0,2202.0,704.0,2502.0,2649.0,0.0,320.0,6787.0,2504.0,0.0,0.15314285714285716,0.03634285714285714,0.826,2969.0,0.9417652411211576,54.64573268877096,5.053133514984081,0.892219602559484,67,0.2,1.27,0.027,0.023,0.2
23314247,2023-12-24,IS2062E350BR,120.37,8.11,8505.0,5865.0,895.0,1021.0,2509.0,0.0,549.0,6383.0,1021.0,0.0,0.15314285714285716,0.03634285714285714,0.826,3058.0,0.9368773349864813,53.028163163138416,1.4501278772376043,0.8204708960101961,59,0.2,1.43,0.024,0.023,0.19
23314241,2023-12-24,IS2062E350BR,110.04,0.0,7992.0,6279.0,889.0,1609.0,2494.0,0.0,484.0,5953.0,1106.0,0.0,0.15314285714285716,0.03634285714285714,0.826,2978.0,0.9999999999909124,54.098509632369144,1.272814142379157,0.837474815312009,59,0.18,1.43,0.026,0.019,0.21
23314238,2023-12-24,SEQRFE550D,131.48,7.43,8598.0,5544.0,903.0,0.0,2526.0,0.0,525.0,6474.0,1154.0,272.0,0.15314285714285716,0.03634285714285714,0.826,3051.0,0.9465121301494024,49.23942804951903,1.550865800865521,0.8279252704028751,73,0.19,1.15,0.026,0.024,0.16
23314233,2023-12-24,SEQRFE550D,125.64,8.15,8952.0,3075.0,895.0,2076.0,1868.0,288.0,0.0,6380.0,1171.0,0.0,0.15314285714285716,0.03634285714285714,0.826,2156.0,0.9390836385309884,50.78000636699475,2.911219512194175,0.8664192949903217,73,0.22,0.79,0.018,0.025,0.22
23314230,2023-12-24,S.TOWER6VAN,125.91,0.0,11037.0,1956.0,834.0,5034.0,2461.0,87.0,420.0,6248.0,1160.0,0.0,0.15314285714285716,0.03634285714285714,0.826,2968.0,0.9999999999920578,49.62274640576902,5.6426380368069315,0.8291778975738446,67,0.2,1.35,0.023,0.023,0.22
23314225,2023-12-24,2830C20MMNC,129.33,8.15,9930.0,2544.0,807.0,3810.0,1774.0,339.0,0.0,6179.0,1000.0,0.0,0.15314285714285716,0.03634285714285714,0.826,2113.0,0.9407186499786099,47.777004561603825,3.9033018867909184,0.8395646000942548,17,0.2,0.78,0.028,0.027,0.2
23314222,2023-12-24,S.TOWER6VAN,129.62,7.44,9933.0,2064.0,801.0,4019.0,2482.0,44.0,424.0,6363.0,1203.0,0.0,0.15314285714285716,0.03634285714285714,0.826,2950.0,0.9457172041372705,49.089646659087414,4.8124999999976685,0.8413559322031047,67,0.19,1.28,0.03,0.02,0.2
23314254,2023-12-24,SEQRFE550D,120.94,7.48,10104.0,1806.0,754.0,3067.0,1766.0,247.0,0.0,6035.0,1020.0,326.0,0.15314285714285716,0.03634285714285714,0.826,2013.0,0.9417536209239858,49.90077724450222,5.594684385378962,0.8772975658217201,73,0.2,0.8,0.024,0.026,0.22
23314253,2023-12-24,2830C20MMNC,125.5,0.0,10098.0,2004.0,752.0,2276.0,1755.0,322.0,0.0,6660.0,5211.0,0.0,0.15314285714285716,0.03634285714285714,0.826,2077.0,0.9999999999920318,53.06772908324249,5.038922155686108,0.8449687048623761,17,0.2,0.77,0.027,0.027,0.22
23214268,2023-12-25,S.TOWER6VAN,126.86,7.43,9930.0,2058.0,855.0,3342.0,2555.0,88.0,486.0,6405.0,1007.0,0.0,0.15485294117647058,0.04661764705882353,1.1455588235294116,3129.0,0.9446719785468415,50.48872773095941,4.825072886295032,0.8165548098431394,67,0.2,1.32,0.022,0.026,0.2
23214328,2023-12-25,SEQRFE550D,123.15,8.07,11850.0,1974.0,954.0,3625.0,1731.0,277.0,0.0,6395.0,1093.0,0.0,0.15485294117647058,0.04661764705882353,1.1455588235294116,2008.0,0.9385002286165335,51.92854242751174,6.0030395136747705,0.862051792828256,73,0.2,0.76,0.018,0.035,0.21
23214325,2023-12-25,S.TOWER6VAN,125.63,7.48,12417.0,2091.0,998.0,3548.0,2403.0,108.0,432.0,6672.0,1194.0,0.0,0.15485294117647058,0.04661764705882353,1.1455588235294116,2943.0,0.9438058748332673,53.108333996234116,5.938307030126285,0.8165137614676125,67,0.18,1.35,0.029,0.039,0.22
23214302,2023-12-25,1786500D,134.2,0.0,13647.0,2040.0,905.0,3921.0,2420.0,81.0,435.0,6461.0,1017.0,0.0,0.15485294117647058,0.04661764705882353,1.1455588235294116,2936.0,0.9999999999925485,48.144560357316365,6.689705882349662,0.8242506811986293,2,0.21,1.07,0.036,0.039,0.237
23214299,2023-12-25,SEQRFE550D,129.33,10.21,10185.0,2067.0,850.0,787.0,1728.0,300.0,0.0,6667.0,1181.0,0.0,0.15485294117647058,0.04661764705882353,1.1455588235294116,2028.0,0.9268310161894308,51.55029768768615,4.927431059504148,0.8520710059167396,73,0.22,0.85,0.033,0.021,0.23
23214296,2023-12-25,2830C20MMNC,126.49,0.0,9387.0,1989.0,850.0,3592.0,1826.0,304.0,0.0,4482.0,829.0,392.0,0.15485294117647058,0.04661764705882353,1.1455588235294116,2130.0,0.9999999999920942,35.43363111680422,4.7194570135722875,0.8572769953047619,17,0.2,0.83,0.022,0.021,0.23
23214294,2023-12-25,SEQRFE550D,127.27,0.0,10446.0,3591.0,844.0,2866.0,1681.0,260.0,189.0,6496.0,1076.0,372.0,0.15485294117647058,0.04661764705882353,1.1455588235294116,2130.0,0.9999999999921426,51.04109373732191,2.908939014201362,0.7892018779339018,73,0.2,0.8,0.019,0.019,0.21
23214271,2023-12-25,S.TOWER6VAN,127.97,7.08,9969.0,2067.0,847.0,2788.0,2470.0,125.0,432.0,6442.0,1094.0,0.0,0.15485294117647058,0.04661764705882353,1.1455588235294116,3027.0,0.94757497222549,50.33992341915808,4.822931785193603,0.8159894284767704,67,0.19,1.3,0.027,0.025,0.22
23214291,2023-12-25,2830C20MMNC,132.41,0.0,11226.0,3015.0,853.0,2536.0,1684.0,263.0,182.0,6502.0,1012.0,0.0,0.15485294117647058,0.04661764705882353,1.1455588235294116,2129.0,0.9999999999924478,49.105052488111895,3.7233830845758793,0.7909816815402578,17,0.22,0.78,0.021,0.021,0.18
23214285,2023-12-25,S.TOWER6VAN,125.91,7.47,9546.0,1518.0,800.0,2460.0,2464.0,122.0,432.0,6228.0,1419.0,257.0,0.15485294117647058,0.04661764705882353,1.1455588235294116,3018.0,0.9439946018822614,49.463902787312655,6.288537549402972,0.8164347249831622,67,0.19,1.3,0.031,0.023,0.19
23114276,2023-12-25,IS2062E350BR,124.19,0.0,9927.0,993.0,910.0,5477.0,2413.0,88.0,467.0,5789.0,970.0,0.0,0.15485294117647058,0.04661764705882353,1.1455588235294116,2968.0,0.9999999999919478,46.61405910261201,9.99697885195368,0.8130053908353055,59,0.19,1.41,0.03,0.024,0.18
23214282,2023-12-25,SEQRFE550D,122.25,7.48,10056.0,2100.0,784.0,2220.0,1698.0,287.0,0.0,6203.0,1083.0,409.0,0.15485294117647058,0.04661764705882353,1.1455588235294116,1985.0,0.9423417867806805,50.74028629815345,4.788571428569148,0.8554156171280325,73,0.19,0.77,0.023,0.024,0.21
23214277,2023-12-25,IS2062E350BR,117.76,7.43,9975.0,1035.0,814.0,2654.0,2457.0,135.0,432.0,6406.0,1143.0,251.0,0.15485294117647058,0.04661764705882353,1.1455588235294116,3024.0,0.9406502116707353,54.398777173451094,9.637681159410977,0.8124999999997313,59,0.17,1.4,0.026,0.023,0.22
23314157,2023-12-25,S.TOWER6VAN,128.42,0.0,10629.0,1644.0,721.0,2872.0,2480.0,0.0,620.0,6408.0,3129.0,0.0,0.15485294117647058,0.04661764705882353,1.1455588235294116,3100.0,0.9999999999922131,49.89876966165786,6.465328467149352,0.7999999999997419,67,0.17,1.36,0.02,0.024,0.21
23214275,2023-12-25,S.TOWER6VAN,116.41,6.88,9087.0,1626.0,852.0,3459.0,2464.0,122.0,432.0,6123.0,1128.0,0.0,0.15485294117647058,0.04661764705882353,1.1455588235294116,3018.0,0.9441966096119377,52.59857400521778,5.588560885605419,0.8164347249831622,67,0.19,1.33,0.019,0.023,0.21
23214288,2023-12-25,2830C20MMNC,122.17,7.68,10092.0,1587.0,806.0,2258.0,1677.0,270.0,179.0,6204.0,1031.0,0.0,0.15485294117647058,0.04661764705882353,1.1455588235294116,2126.0,0.9408548324917918,50.78169763402814,6.359168241961966,0.7888052681087541,17,0.22,0.92,0.022,0.022,0.21
23214264,2023-12-25,2062BK1,124.66,9.5,9957.0,1980.0,800.0,3668.0,0.0,290.0,121.0,6507.0,1332.0,360.0,0.15485294117647058,0.04661764705882353,1.1455588235294116,411.0,0.9291890280193115,52.197978501105425,5.028787878785339,0.0,6,0.2,0.82,0.037,0.025,0.21
23214330,2023-12-25,SEQRFE550D,116.82,7.68,11850.0,1959.0,1048.0,3133.0,1708.0,260.0,0.0,5891.0,1018.0,0.0,0.15485294117647058,0.04661764705882353,1.1455588235294116,1968.0,0.9383132530045114,50.4280089021535,6.0490045941776165,0.8678861788613477,73,0.2,0.77,0.017,0.03,0.23
23314270,2023-12-25,2062BK1,127.28,7.48,9591.0,2340.0,721.0,2278.0,1669.0,207.0,0.0,6635.0,1068.0,0.0,0.15485294117647058,0.04661764705882353,1.1455588235294116,1876.0,0.9444939151013322,52.12916404735913,4.098717948716197,0.8896588486135982,6,0.22,0.77,0.032,0.03,0.23
23213571,2023-12-25,S.TOWER6VAN,124.1,10.1,7908.0,0.0,806.0,1950.0,2487.0,98.0,489.0,6267.0,4086.0,0.0,0.15485294117647058,0.04661764705882353,1.1455588235294116,3074.0,0.9247391952241079,50.499597098706694,7907999999999.999,0.8090435914115781,67,0.16,1.3,0.033,0.032,0.21
23314324,2023-12-25,IS2062E350BR,124.75,8.69,13260.0,2652.0,879.0,3869.0,2468.0,45.0,512.0,386.0,262.0,0.0,0.15485294117647058,0.04661764705882353,1.1455588235294116,3025.0,0.9348770983143371,3.0941883767287037,4.999999999998114,0.8158677685947716,59,0.18,1.39,0.023,0.036,0.21
23314322,2023-12-25,S.TOWER6VAN,119.88,9.6,11892.0,2247.0,729.0,4279.0,2441.0,179.0,376.0,6295.0,1162.0,376.0,0.15485294117647058,0.04661764705882353,1.1455588235294116,2996.0,0.9258572752477151,52.51084417707282,5.292389853135162,0.8147530040050686,67,0.2,1.34,0.029,0.036,0.23
23314319,2023-12-25,S.TOWER6VAN,119.64,8.88,11712.0,2250.0,829.0,4525.0,2507.0,92.0,520.0,6006.0,957.0,326.0,0.15485294117647058,0.04661764705882353,1.1455588235294116,3119.0,0.9309056956043347,50.20060180499665,5.20533333333102,0.8037832638663662,67,0.2,1.39,0.038,0.035,0.17
23314317,2023-12-25,S.TOWER6VAN,122.21,9.09,11235.0,2445.0,662.0,4173.0,2522.0,71.0,390.0,6088.0,979.0,0.0,0.15485294117647058,0.04661764705882353,1.1455588235294116,2983.0,0.930769230762142,49.81589067956946,4.595092024537998,0.8454575930268704,67,0.18,1.34,0.039,0.036,0.22
23314313,2023-12-25,IS2062E350BR,118.82,10.48,10770.0,2247.0,796.0,3612.0,2495.0,153.0,597.0,6002.0,957.0,285.0,0.15485294117647058,0.04661764705882353,1.1455588235294116,3245.0,0.9189481825141614,50.51338158516653,4.793057409877707,0.7688751926037692,59,0.19,1.43,0.025,0.034,0.24
23314311,2023-12-25,2830C20MMNC,120.23,11.55,10845.0,2193.0,773.0,4064.0,1650.0,277.0,0.0,6294.0,1065.0,0.0,0.15485294117647058,0.04661764705882353,1.1455588235294116,1927.0,0.912353923198419,52.349663145202115,4.945280437754243,0.8562532433830533,17,0.2,0.75,0.025,0.035,0.2
23314309,2023-12-25,IS2062E350BR,124.17,9.82,11526.0,2253.0,829.0,4063.0,2561.0,129.0,548.0,6497.0,1106.0,343.0,0.15485294117647058,0.04661764705882353,1.1455588235294116,3238.0,0.9267109485713358,52.323427558570316,5.115845539278688,0.790920321185673,59,0.2,1.38,0.026,0.026,0.21
23114260,2023-12-25,S.TOWER6VAN,131.63,0.0,9474.0,1503.0,795.0,2935.0,2379.0,72.0,582.0,6291.0,1663.0,0.0,0.15485294117647058,0.04661764705882353,1.1455588235294116,3033.0,0.9999999999924031,47.793056293794784,6.30339321356866,0.7843719090007305,67,0.2,1.26,0.029,0.021,0.19
23314307,2023-12-25,IS2062E350BR,126.06,8.12,11277.0,2208.0,784.0,3699.0,2525.0,152.0,613.0,6490.0,1580.0,341.0,0.15485294117647058,0.04661764705882353,1.1455588235294116,3290.0,0.9394842748476712,51.48342059295983,5.107336956519426,0.7674772036471832,59,0.19,1.36,0.026,0.024,0.22
23114265,2023-12-25,2062BK1,132.82,0.0,11460.0,2532.0,842.0,4711.0,1820.0,271.0,0.0,6495.0,1119.0,0.0,0.15485294117647058,0.04661764705882353,1.1455588235294116,2091.0,0.9999999999924711,48.90076795626487,4.526066350709113,0.870396939263094,6,0.21,0.81,0.029,0.02,0.2
23114267,2023-12-25,2062BK1,128.3,0.0,11013.0,3342.0,769.0,3455.0,1790.0,260.0,0.0,6103.0,1043.0,0.0,0.15485294117647058,0.04661764705882353,1.1455588235294116,2050.0,0.9999999999922059,47.5681995319753,3.2953321364442565,0.8731707317068912,6,0.22,0.79,0.028,0.026,0.21
23114269,2023-12-25,S.TOWER6VAN,133.43,0.0,11475.0,1458.0,877.0,5672.0,1789.0,118.0,781.0,6001.0,1006.0,0.0,0.15485294117647058,0.04661764705882353,1.1455588235294116,2688.0,0.9999999999925056,44.974893202091174,7.870370370364973,0.6655505952378477,67,0.2,1.36,0.038,0.024,0.18
23314305,2023-12-25,2830C20MMNC,124.48,9.27,11157.0,1191.0,845.0,3726.0,1722.0,234.0,0.0,6196.0,1112.0,0.0,0.15485294117647058,0.04661764705882353,1.1455588235294116,1956.0,0.9306915887780884,49.77506426695232,9.36775818639012,0.8803680981590591,17,0.21,0.78,0.021,0.025,0.24
23314303,2023-12-25,IS2062E350BR,126.01,10.21,11415.0,1473.0,699.0,3838.0,2502.0,81.0,502.0,6244.0,1062.0,325.0,0.15485294117647058,0.04661764705882353,1.1455588235294116,3085.0,0.9250477169217073,49.55162288667922,7.749490835025289,0.8110210696917954,59,0.2,1.35,0.025,0.024,0.24
23314297,2023-12-25,IS2062E350BR,126.49,8.32,10419.0,2160.0,787.0,1812.0,2540.0,0.0,650.0,6615.0,1584.0,0.0,0.15485294117647058,0.04661764705882353,1.1455588235294116,3190.0,0.9382835101184016,52.29662423865684,4.823611111108878,0.7962382445138569,59,0.2,1.4,0.03,0.023,0.22
23314293,2023-12-25,ASP1239,127.15,8.12,10086.0,1644.0,850.0,2286.0,1287.0,263.0,0.0,6114.0,3031.0,0.0,0.15485294117647058,0.04661764705882353,1.1455588235294116,1550.0,0.9399719080288315,48.08493904798989,6.1350364963466335,0.8303225806446256,24,0.43,0.79,0.02,0.02,0.25
23314290,2023-12-25,S.TOWER6VAN,122.11,8.15,10662.0,2481.0,737.0,3600.0,2535.0,0.0,572.0,6145.0,2429.0,0.0,0.15485294117647058,0.04661764705882353,1.1455588235294116,3107.0,0.9374328266471871,50.32347883015049,4.297460701328377,0.8158995815896956,67,0.2,1.32,0.025,0.026,0.2
23314287,2023-12-25,2830C20MMNC,123.21,7.43,9414.0,2055.0,809.0,3122.0,1705.0,264.0,0.0,6293.0,1056.0,256.0,0.15485294117647058,0.04661764705882353,1.1455588235294116,1969.0,0.9431261481862897,51.075399723633836,4.5810218978079895,0.8659217877090575,17,0.23,0.8,0.033,0.024,0.17
23314281,2023-12-25,S.TOWER6VAN,122.67,8.15,10365.0,2820.0,696.0,2898.0,2434.0,37.0,339.0,6256.0,1013.0,0.0,0.15485294117647058,0.04661764705882353,1.1455588235294116,2810.0,0.9377006573846683,50.998614167677516,3.675531914892314,0.8661921708181971,67,0.2,1.32,0.026,0.023,0.2
