Repository: SiddharthKumar268/FerroMind

# FerroMind
*Ferro-Alloy Optimisation using Machine Learning*
**SAIL Durgapur Steel Plant | Steel Melting Shop**
Intern: Siddharth Kumar | FY 2023-24 to FY 2025-26

---

## Quick Start

```bash

# 2. Place raw Excel files in data/raw/

## Dataset

| | |
|---|---|
| Total heats after cleaning | 47,421 |
| Training set | 37,936 heats (Apr 2023 – Jun 2025) |
| Test set | 9,485 heats (Jun 2025 – Dec 2025) |
| Input features | 21 (16 raw + 5 engineered) |
| Target variables | Mn, Si, C, S, P |
| BOF grades | 76 distinct grades |
| Split method | Chronological 80/20 — no shuffle, no leakage |

---

File: data/processed/sms_train.csv (part 84 of 253)
Heat_Number,Date,BOF Grade Code,Hot Metal Addn. Weight,Scrap Addn. Weight,Lime Into Converter,Dolomite Into Converter,Lime Into Ladle,Iron Ore Into Converter,SIMN Into Ladle,FESI Into Ladle,FEMN Into Ladle,Measered O2 Mainblow II,Duration of Mainblow I/II,Measered O2 2nd Blow,HM_P,HM_S,HM_Si,Total_FA_Ladle,HM_Ratio,O2_per_ton_HM,Lime_Dolo_Ratio,SiMn_FA_Fraction,Grade_Encoded,C,Mn,P,S,Si
23314279,2023-12-25,2830C20MMNC,126.13,7.68,9231.0,3501.0,738.0,3372.0,1705.0,265.0,0.0,6323.0,1071.0,0.0,0.15485294117647058,0.04661764705882353,1.1455588235294116,1970.0,0.9426051864513668,50.130817410210646,2.636675235646205,0.8654822335020987,17,0.2,0.78,0.018,0.022,0.2
23314274,2023-12-25,S.TOWER6VAN,122.44,8.0,9504.0,1863.0,784.0,3906.0,2359.0,136.0,386.0,6440.0,1043.0,0.0,0.15485294117647058,0.04661764705882353,1.1455588235294116,2881.0,0.9386691198946745,52.5971904602042,5.10144927535958,0.8188129121829855,67,0.19,1.34,0.024,0.023,0.21
23314272,2023-12-25,IS2062E350BR,119.66,7.43,9438.0,1923.0,1007.0,3011.0,2531.0,109.0,531.0,6249.0,1091.0,0.0,0.15485294117647058,0.04661764705882353,1.1455588235294116,3171.0,0.9415374931077067,52.222965067255366,4.907956318250178,0.7981709239984869,59,0.2,1.38,0.026,0.025,0.21
23114195,2023-12-25,2062BK1,126.35,0.0,9366.0,5019.0,935.0,2568.0,1851.0,284.0,0.0,6156.0,1010.0,0.0,0.15485294117647058,0.04661764705882353,1.1455588235294116,2135.0,0.9999999999920854,48.72180451089259,1.8661087866105066,0.8669789227162216,6,0.19,0.78,0.021,0.018,0.22
23114273,2023-12-25,SEQRFE550D,125.2,0.0,10944.0,1005.0,917.0,5708.0,1729.0,277.0,0.0,6000.0,1007.0,0.0,0.15485294117647058,0.04661764705882353,1.1455588235294116,2006.0,0.9999999999920127,47.92332268332329,10.889552238795135,0.8619142572278854,73,0.22,0.82,0.023,0.021,0.23
23114278,2023-12-25,SEQRFE550D,129.29,0.0,10944.0,1983.0,899.0,5095.0,1691.0,284.0,0.0,5793.0,974.0,0.0,0.15485294117647058,0.04661764705882353,1.1455588235294116,1975.0,0.9999999999922655,44.80624951624406,5.518910741298276,0.8562025316451362,73,0.22,0.82,0.035,0.03,0.2
23114314,2023-12-25,S.TOWER6VAN,121.39,0.0,10872.0,2217.0,809.0,3224.0,2323.0,155.0,518.0,5360.0,1016.0,0.0,0.15485294117647058,0.04661764705882353,1.1455588235294116,2996.0,0.999999999991762,44.15520224034801,4.903924221919303,0.7753671562080189,67,0.2,1.33,0.03,0.036,0.25
23114323,2023-12-25,SEQRFE550D,133.84,0.0,12294.0,3270.0,900.0,3683.0,1827.0,315.0,0.0,305.0,1414.0,0.0,0.15485294117647058,0.04661764705882353,1.1455588235294116,2142.0,0.9999999999925284,2.2788404064384427,3.759633027521786,0.8529411764701901,73,0.19,0.82,0.03,0.035,0.21
23114321,2023-12-25,1786500D,136.92,0.0,13380.0,2388.0,820.0,4950.0,1705.0,284.0,0.0,6393.0,1542.0,0.0,0.15485294117647058,0.04661764705882353,1.1455588235294116,1989.0,0.9999999999926965,46.69149868502271,5.603015075374538,0.8572146807436616,2,0.21,0.76,0.028,0.04,0.2
23114316,2023-12-25,IS2062E350BR,131.25,0.0,12441.0,2352.0,777.0,3801.0,2501.0,69.0,312.0,6199.0,1061.0,0.0,0.15485294117647058,0.04661764705882353,1.1455588235294116,2882.0,0.999999999992381,47.23047619011634,5.289540816324282,0.8678001387922041,59,0.2,1.35,0.03,0.034,0.23
23114312,2023-12-25,S.TOWER6VAN,132.12,0.0,11892.0,1938.0,799.0,4240.0,2418.0,91.0,622.0,6110.0,1148.0,0.0,0.15485294117647058,0.04661764705882353,1.1455588235294116,3131.0,0.9999999999924312,46.245837117421694,6.136222910213552,0.7722772277225256,67,0.18,1.3,0.027,0.03,0.18
23114310,2023-12-25,SEQRFE550D,127.12,0.0,11952.0,2154.0,794.0,4229.0,1681.0,294.0,0.0,5867.0,1483.0,0.0,0.15485294117647058,0.04661764705882353,1.1455588235294116,1975.0,0.9999999999921334,46.153241031732584,5.548746518103274,0.8511392405058982,73,0.22,0.82,0.021,0.026,0.21
23114306,2023-12-25,SEQRFE550D,130.17,0.0,12129.0,5076.0,790.0,2724.0,1749.0,332.0,0.0,6196.0,1016.0,0.0,0.15485294117647058,0.04661764705882353,1.1455588235294116,2081.0,0.9999999999923178,47.599293231561816,2.389479905436881,0.8404613166742718,73,0.2,0.77,0.032,0.024,0.21
23114308,2023-12-25,SEQRFE550D,134.3,0.0,12054.0,2103.0,802.0,4469.0,1755.0,288.0,0.0,6306.0,2023.0,0.0,0.15485294117647058,0.04661764705882353,1.1455588235294116,2043.0,0.9999999999925541,46.954579299724834,5.731811697572168,0.8590308370039849,73,0.21,0.75,0.019,0.018,0.21
23114298,2023-12-25,2830C20MMNC,129.58,0.0,9054.0,5073.0,897.0,2778.0,1806.0,280.0,0.0,6448.0,1055.0,0.0,0.15485294117647058,0.04661764705882353,1.1455588235294116,2086.0,0.9999999999922828,49.760765549855215,1.7847427557654671,0.8657718120801219,17,0.2,0.78,0.026,0.021,0.22
23114292,2023-12-25,IS2062E350BR,139.07,0.0,9522.0,5685.0,917.0,2290.0,2439.0,81.0,535.0,6892.0,1121.0,0.0,0.15485294117647058,0.04661764705882353,1.1455588235294116,3055.0,0.9999999999928094,49.55777665888001,1.6749340369390193,0.7983633387886093,59,0.18,1.37,0.036,0.021,0.23
23114286,2023-12-25,SEQRFE550D,115.73,0.0,9975.0,975.0,852.0,5047.0,1673.0,257.0,0.0,5795.0,957.0,0.0,0.15485294117647058,0.04661764705882353,1.1455588235294116,1930.0,0.9999999999913591,50.073446815431836,10.230769230758737,0.8668393782378928,73,0.2,0.77,0.027,0.024,0.19
23114280,2023-12-25,SEQRFE550D,136.49,0.0,10554.0,1488.0,906.0,5565.0,1718.0,239.0,0.0,5799.0,976.0,0.0,0.15485294117647058,0.04661764705882353,1.1455588235294116,1957.0,0.9999999999926735,42.486629056762496,7.092741935479104,0.8778742973935217,73,0.22,0.76,0.027,0.025,0.19
23114301,2023-12-25,2830C20MMNC,127.78,0.0,9057.0,5520.0,935.0,1925.0,1790.0,298.0,0.0,6406.0,1050.0,0.0,0.15485294117647058,0.04661764705882353,1.1455588235294116,2088.0,0.999999999992174,50.133041164109144,1.64076086956492,0.8572796934861795,17,0.19,0.73,0.04,0.024,0.2
23214345,2023-12-26,2062BK1,123.6,0.0,10416.0,0.0,855.0,1908.0,1701.0,260.0,0.0,6406.0,1427.0,627.0,0.14213157894736841,0.040947368421052635,0.8626842105263157,1961.0,0.9999999999919094,51.82847896398197,10416000000000.0,0.8674145843952742,6,0.2,0.77,0.021,0.031,0.22
23214339,2023-12-26,2830C20MMNC,127.12,8.89,10077.0,2082.0,982.0,4347.0,1721.0,250.0,0.0,6009.0,1087.0,0.0,0.14213157894736841,0.040947368421052635,0.8626842105263157,1971.0,0.9346371590255524,47.27029578313979,4.840057636885283,0.8731608320644987,17,0.21,0.82,0.032,0.029,0.23
23214342,2023-12-26,2062BK1,124.29,7.48,10926.0,2016.0,847.0,3856.0,1664.0,283.0,135.0,6296.0,1049.0,703.0,0.14213157894736841,0.040947368421052635,0.8626842105263157,2082.0,0.9432344236097501,50.65572451483904,5.419642857140169,0.7992315081648419,6,0.22,0.93,0.019,0.04,0.21
23214348,2023-12-26,2062BK1,121.35,12.37,10455.0,1167.0,858.0,1342.0,1674.0,270.0,132.0,6412.0,1010.0,276.0,0.14213157894736841,0.040947368421052635,0.8626842105263157,2076.0,0.9074932695116101,52.838895755642035,8.958868894593866,0.8063583815025017,6,0.21,0.79,0.018,0.033,0.22
23214361,2023-12-26,IS2062E350BR,117.68,0.0,5406.0,0.0,806.0,0.0,2383.0,118.0,483.0,2803.0,1071.0,0.0,0.14213157894736841,0.040947368421052635,0.8626842105263157,2984.0,0.9999999999915024,23.818830727193923,5406000000000.0,0.7985924932973195,59,0.2,1.35,0.021,0.028,0.23
23214352,2023-12-26,2062BK1,116.41,12.27,11607.0,3294.0,792.0,2696.0,1667.0,267.0,189.0,5815.0,922.0,1212.0,0.14213157894736841,0.040947368421052635,0.8626842105263157,2123.0,0.9046471868129884,49.95275319946781,3.52367941712097,0.7852096090434361,6,0.2,0.83,0.02,0.021,0.21
23214336,2023-12-26,SEQRFE550D,127.05,7.28,10107.0,2076.0,1012.0,3985.0,1704.0,260.0,0.0,6502.0,1083.0,0.0,0.14213157894736841,0.040947368421052635,0.8626842105263157,1964.0,0.9458051068194314,51.17670208539019,4.868497109824244,0.8676171079425318,73,0.19,0.82,0.019,0.035,0.25
23214356,2023-12-26,2830C20MMNC,122.81,12.28,9561.0,1782.0,797.0,2904.0,1684.0,267.0,186.0,6399.0,1062.0,0.0,0.14213157894736841,0.040947368421052635,0.8626842105263157,2137.0,0.9090976386045667,52.10487745255187,5.365319865316854,0.7880205896112363,17,0.21,0.8,0.026,0.034,0.19
23214350,2023-12-26,2062BK1,135.27,12.28,9918.0,2298.0,748.0,3109.0,1667.0,260.0,189.0,6202.0,1018.0,726.0,0.14213157894736841,0.040947368421052635,0.8626842105263157,2116.0,0.9167739749175414,45.84904265509093,4.3159268929485135,0.787807183364467,6,0.22,0.82,0.017,0.034,0.21
23114334,2023-12-26,S.TOWER6VAN,126.37,0.0,12120.0,3999.0,1020.0,3753.0,2402.0,122.0,352.0,6009.0,1006.0,0.0,0.14213157894736841,0.040947368421052635,0.8626842105263157,2876.0,0.9999999999920867,47.55084276293779,3.0307576894215975,0.8351877607785692,67,0.19,1.35,0.032,0.038,0.21
23114351,2023-12-26,2062BK1,126.15,0.0,10866.0,3420.0,619.0,3530.0,1730.0,288.0,217.0,5958.0,968.0,365.0,0.14213157894736841,0.040947368421052635,0.8626842105263157,2235.0,0.9999999999920729,47.22948870354951,3.177192982455211,0.7740492170018908,6,0.19,0.83,0.043,0.026,0.21
23114340,2023-12-26,2062BK1,126.55,0.0,10551.0,2991.0,905.0,2694.0,1702.0,261.0,0.0,6044.0,1008.0,0.0,0.14213157894736841,0.040947368421052635,0.8626842105263157,1963.0,0.999999999992098,47.75977874320221,3.527582748243555,0.8670402445232466,6,0.2,0.76,0.031,0.038,0.21
23114343,2023-12-26,SEQRFE550D,128.18,0.0,12660.0,3519.0,908.0,1083.0,1704.0,301.0,355.0,6023.0,1025.0,0.0,0.14213157894736841,0.040947368421052635,0.8626842105263157,2360.0,0.9999999999921986,46.98860976714785,3.5976129582257466,0.7220338983047788,73,0.19,0.79,0.032,0.035,0.2
23114346,2023-12-26,2062BK1,126.97,0.0,10854.0,4440.0,820.0,3066.0,1712.0,254.0,189.0,6094.0,987.0,0.0,0.14213157894736841,0.040947368421052635,0.8626842105263157,2155.0,0.9999999999921241,47.99558950895491,2.4445945945940437,0.7944315545239933,6,0.22,0.82,0.03,0.038,0.26
23114347,2023-12-26,2062BK1,129.15,0.0,10152.0,3999.0,790.0,2576.0,1699.0,271.0,180.0,4581.0,742.0,1937.0,0.14213157894736841,0.040947368421052635,0.8626842105263157,2150.0,0.9999999999922572,35.47038327498668,2.5386346586640314,0.7902325581391674,6,0.2,0.81,0.028,0.036,0.18
23114349,2023-12-26,2062BK1,127.76,0.0,10428.0,4377.0,727.0,2540.0,1641.0,254.0,159.0,5880.0,952.0,0.0,0.14213157894736841,0.040947368421052635,0.8626842105263157,2054.0,0.9999999999921728,46.0237946145427,2.382453735434685,0.7989289191816947,6,0.18,0.8,0.023,0.041,0.19
23214359,2023-12-26,S.TOWER6VAN,124.74,11.55,11055.0,1377.0,797.0,2038.0,2423.0,94.0,486.0,6909.0,2903.0,0.0,0.14213157894736841,0.040947368421052635,0.8626842105263157,3003.0,0.9152542372814202,55.387205386761366,8.028322440081316,0.8068598068595382,67,0.19,1.3,0.026,0.028,0.21
23114357,2023-12-26,2830C20MMNC,127.02,0.0,11028.0,3993.0,780.0,3128.0,1770.0,271.0,0.0,6041.0,992.0,372.0,0.14213157894736841,0.040947368421052635,0.8626842105263157,2041.0,0.9999999999921272,47.55943945797859,2.7618332081135084,0.8672219500240729,17,0.2,0.76,0.024,0.033,0.27
23114362,2023-12-26,2830C20MMNC,123.19,0.0,11175.0,993.0,829.0,4302.0,1729.0,318.0,0.0,6223.0,1776.0,0.0,0.14213157894736841,0.040947368421052635,0.8626842105263157,2047.0,0.9999999999918824,50.51546391711571,11.253776435033984,0.8446507083532757,17,0.2,0.8,0.032,0.035,0.22
23114337,2023-12-26,IS2062E350BR,128.53,0.0,11961.0,3186.0,992.0,3150.0,2409.0,108.0,457.0,6050.0,997.0,0.0,0.14213157894736841,0.040947368421052635,0.8626842105263157,2974.0,0.9999999999922198,47.070722788087835,3.754237288134415,0.8100201748484163,59,0.18,1.39,0.025,0.04,0.22
23314358,2023-12-26,2830C20MMNC,124.94,12.08,11550.0,2259.0,804.0,3908.0,1688.0,271.0,0.0,6311.0,1117.0,0.0,0.14213157894736841,0.040947368421052635,0.8626842105263157,1959.0,0.9118376879221147,50.51224587761716,5.112881806106635,0.8616641143436132,17,0.21,0.77,0.017,0.031,0.21
23214383,2023-12-26,2830C20MMNC,135.44,0.0,10059.0,0.0,1006.0,4037.0,1795.0,294.0,0.0,4961.0,989.0,0.0,0.14213157894736841,0.040947368421052635,0.8626842105263157,2089.0,0.9999999999926167,36.628765504750234,10059000000000.0,0.8592628051695265,17,0.19,0.71,0.018,0.021,0.21
23214366,2023-12-26,IS2062E350BR,122.9,7.08,10443.0,2319.0,608.0,582.0,2464.0,135.0,537.0,7042.0,1102.0,0.0,0.14213157894736841,0.040947368421052635,0.8626842105263157,3136.0,0.9455300815437334,57.298616761128564,4.503234152650063,0.7857142857140351,59,0.2,1.38,0.023,0.023,0.22
23314360,2023-12-26,1786500D,124.5,12.99,9927.0,1905.0,798.0,3767.0,1814.0,254.0,0.0,6332.0,1076.0,399.0,0.14213157894736841,0.040947368421052635,0.8626842105263157,2068.0,0.9055204014771582,50.859437750595504,5.211023622044508,0.8771760154734637,2,0.2,0.71,0.016,0.029,0.183
23314367,2023-12-26,2830C20MMNC,131.35,5.36,9951.0,1761.0,688.0,2021.0,1798.0,316.0,0.0,6492.0,1038.0,477.0,0.14213157894736841,0.040947368421052635,0.8626842105263157,2114.0,0.960792919311237,49.425199847358776,5.65076660987754,0.8505203405861634,17,0.19,0.73,0.016,0.029,0.22
23314371,2023-12-26,1786500D,121.7,7.74,8910.0,1800.0,701.0,977.0,1848.0,183.0,0.0,482.0,200.0,0.0,0.14213157894736841,0.040947368421052635,0.8626842105263157,2031.0,0.9402039554933546,3.960558750994572,4.94999999999725,0.9098966026583408,2,0.21,0.73,0.02,0.031,0.182
23314374,2023-12-26,2830C20MMNC,126.76,7.08,9795.0,1803.0,691.0,4980.0,1790.0,305.0,0.0,6434.0,1028.0,269.0,0.14213157894736841,0.040947368421052635,0.8626842105263157,2095.0,0.9471010161315968,50.75733669887379,5.432612312808967,0.8544152744625994,17,0.23,0.76,0.026,0.028,0.2
23314382,2023-12-26,1786500D,135.44,0.0,11160.0,3621.0,815.0,4601.0,1732.0,311.0,0.0,6508.0,1105.0,0.0,0.14213157894736841,0.040947368421052635,0.8626842105263157,2043.0,0.9999999999926167,48.05079740070843,3.082021541009919,0.8477728830147588,2,0.22,0.83,0.024,0.027,0.244
23314353,2023-12-26,2830C20MMNC,124.42,11.55,11349.0,2235.0,834.0,4028.0,1651.0,179.0,132.0,6300.0,1143.0,780.0,0.14213157894736841,0.040947368421052635,0.8626842105263157,1962.0,0.9150547914913949,50.634946149729664,5.077852348991017,0.8414882772676648,17,0.22,0.82,0.018,0.031,0.23
23314344,2023-12-26,2062BK1,126.6,0.0,12048.0,1986.0,837.0,4386.0,1682.0,286.0,0.0,6502.0,1294.0,380.0,0.14213157894736841,0.040947368421052635,0.8626842105263157,1968.0,0.9999999999921011,51.35860979422308,6.066465256794529,0.8546747967475332,6,0.21,0.8,0.037,0.034,0.21
23314341,2023-12-26,C20MMNATLT,129.1,7.44,12285.0,2652.0,0.0,3843.0,0.0,0.0,0.0,6584.0,1053.0,0.0,0.14213157894736841,0.040947368421052635,0.8626842105263157,0.0,0.9455104731145049,50.999225406266476,4.632352941174724,0.0,41,0.21,0.82,0.021,0.042,0.24
23314338,2023-12-26,2062BK1,120.84,7.43,10896.0,2640.0,947.0,2972.0,1718.0,269.0,0.0,6586.0,1051.0,0.0,0.14213157894736841,0.040947368421052635,0.8626842105263157,1987.0,0.9420753098858496,54.501820588757845,4.127272727271164,0.8646200301958407,6,0.21,0.78,0.028,0.038,0.22
23314335,2023-12-26,IS2062E350BR,124.64,7.44,11871.0,1761.0,934.0,3068.0,2493.0,35.0,678.0,6505.0,1203.0,0.0,0.14213157894736841,0.040947368421052635,0.8626842105263157,3206.0,0.9436705027184762,52.19030808687267,6.741056218054093,0.7776044915780481,59,0.2,1.35,0.024,0.038,0.26
23314332,2023-12-26,IS2062E350BR,125.61,9.5,14163.0,2667.0,945.0,3887.0,2479.0,0.0,418.0,6176.0,989.0,0.0,0.14213157894736841,0.040947368421052635,0.8626842105263157,2897.0,0.9296869217605678,49.16805986745348,5.310461192348965,0.8557128063511026,59,0.2,1.37,0.022,0.04,0.24
23314327,2023-12-26,S.TOWER6VAN,118.74,8.16,12945.0,2682.0,964.0,3844.0,2312.0,65.0,451.0,6603.0,1059.0,265.0,0.14213157894736841,0.040947368421052635,0.8626842105263157,2828.0,0.9356973995198132,55.60889338002688,4.82662192393556,0.8175388967465285,67,0.19,1.35,0.028,0.025,0.25
23213895,2023-12-26,2830C20HMNAK,137.4,8.15,10110.0,1983.0,701.0,2356.0,2437.0,81.0,442.0,6852.0,1566.0,0.0,0.14213157894736841,0.040947368421052635,0.8626842105263157,2960.0,0.9440054963865063,49.86899563282483,5.098335854762936,0.8233108108105327,15,0.17,1.22,0.026,0.026,0.21
23214388,2023-12-26,1786500D,138.99,0.0,11052.0,1011.0,1004.0,5275.0,1843.0,338.0,0.0,6519.0,1098.0,0.0,0.14213157894736841,0.040947368421052635,0.8626842105263157,2181.0,0.9999999999928053,46.902654866919185,10.93175074182895,0.8450252177896171,2,0.21,0.74,0.03,0.029,0.215
23114365,2023-12-26,1786500D,128.71,0.0,10956.0,1986.0,769.0,4636.0,1762.0,304.0,0.0,5690.0,1191.0,0.0,0.14213157894736841,0.040947368421052635,0.8626842105263157,2066.0,0.9999999999922307,44.2079092530168,5.516616314196618,0.8528557599221429,2,0.21,0.8,0.02,0.026,0.217
23214378,2023-12-26,1786500D,129.66,0.0,11685.0,2877.0,1089.0,2086.0,1920.0,314.0,0.0,7222.0,1154.0,0.0,0.14213157894736841,0.040947368421052635,0.8626842105263157,2234.0,0.9999999999922876,55.699521825885405,4.061522419185241,0.8594449418080307,2,0.23,0.77,0.03,0.02,0.195
23214375,2023-12-26,1786500D,129.5,0.0,9510.0,2985.0,704.0,1125.0,1640.0,280.0,0.0,6304.0,1041.0,286.0,0.14213157894736841,0.040947368421052635,0.8626842105263157,1920.0,0.9999999999922781,48.679536679160776,3.1859296482401387,0.8541666666662218,2,0.2,0.73,0.021,0.025,0.185
23214373,2023-12-26,IS2062E350BR,126.59,7.48,9747.0,1995.0,696.0,967.0,2477.0,98.0,435.0,6610.0,1834.0,0.0,0.14213157894736841,0.040947368421052635,0.8626842105263157,3010.0,0.9442082494149012,52.215814834882565,4.8857142857118365,0.8229235880395938,59,0.2,1.36,0.023,0.024,0.24
23214369,2023-12-26,S.TOWER6VAN,123.02,7.49,9693.0,2283.0,797.0,0.0,2481.0,101.0,486.0,6606.0,1045.0,0.0,0.14213157894736841,0.040947368421052635,0.8626842105263157,3068.0,0.9426097616968616,53.698585595401575,4.245729303546104,0.8086701434156426,67,0.2,1.35,0.021,0.018,0.19
23214364,2023-12-26,2830C20MMNC,127.1,12.26,10986.0,1476.0,800.0,2441.0,1711.0,378.0,0.0,6899.0,1491.0,0.0,0.14213157894736841,0.040947368421052635,0.8626842105263157,2089.0,0.9120264064228473,54.2800944134203,7.443089430889266,0.8190521780752422,17,0.19,0.74,0.014,0.026,0.23
23114368,2023-12-26,S.TOWER6VAN,130.52,0.0,8997.0,1965.0,835.0,3830.0,2237.0,193.0,511.0,5806.0,1710.0,0.0,0.14213157894736841,0.040947368421052635,0.8626842105263157,2941.0,0.9999999999923385,44.483604045016214,4.578625954196143,0.7606256375379936,67,0.17,1.27,0.03,0.034,0.19
23314355,2023-12-26,2062BK1,125.35,11.87,9468.0,1563.0,856.0,2469.0,1671.0,331.0,85.0,6394.0,1082.0,332.0,0.14213157894736841,0.040947368421052635,0.8626842105263157,2087.0,0.9134965748366601,51.00917431151967,6.057581573892477,0.8006708193575464,6,0.21,0.78,0.025,0.032,0.22
23114372,2023-12-26,S.TOWER6VAN,137.15,0.0,9225.0,1929.0,762.0,4146.0,2446.0,98.0,426.0,6070.0,1065.0,0.0,0.14213157894736841,0.040947368421052635,0.8626842105263157,2970.0,0.9999999999927088,44.25811155636706,4.782270606529402,0.8235690235687463,67,0.2,1.31,0.03,0.032,0.22
23114326,2023-12-26,IS2062E350BR,116.97,0.0,12465.0,4995.0,980.0,3416.0,2436.0,85.0,572.0,5748.0,975.0,0.0,0.14213157894736841,0.040947368421052635,0.8626842105263157,3093.0,0.9999999999914507,49.14080533428109,2.4954954954949957,0.7875848690589112,59,0.19,1.35,0.026,0.038,0.22
23114329,2023-12-26,IS2062E350BR,124.59,0.0,12852.0,3432.0,1025.0,3206.0,2542.0,88.0,528.0,6488.0,1475.0,0.0,0.14213157894736841,0.040947368421052635,0.8626842105263157,3158.0,0.9999999999919736,52.07480536116803,3.7447552447541534,0.8049398353385672,59,0.19,1.41,0.032,0.033,0.22
23114389,2023-12-26,2830C20MMNC,126.83,0.0,10680.0,4665.0,769.0,2979.0,1698.0,423.0,0.0,6183.0,1044.0,0.0,0.14213157894736841,0.040947368421052635,0.8626842105263157,2121.0,0.9999999999921154,48.75029567098675,2.289389067523625,0.8005657708624231,17,0.21,0.78,0.023,0.026,0.17
23214333,2023-12-26,C20MMNATLT,121.7,7.5,11055.0,2001.0,998.0,2582.0,1748.0,257.0,0.0,6503.0,1040.0,0.0,0.14213157894736841,0.040947368421052635,0.8626842105263157,2005.0,0.9419504643889943,53.43467543094959,5.5247376311816465,0.8718204488773706,41,0.18,0.74,0.02,0.042,0.19
23114379,2023-12-26,2830C20MMNC,131.7,0.0,9003.0,3471.0,794.0,3434.0,1725.0,298.0,0.0,5950.0,1192.0,0.0,0.14213157894736841,0.040947368421052635,0.8626842105263157,2023.0,0.9999999999924071,45.17843583868506,2.5937770095065993,0.8526940187835627,17,0.2,0.83,0.039,0.03,0.27
23114376,2023-12-26,S.TOWER6VAN,124.15,0.0,8967.0,1515.0,837.0,5097.0,2389.0,112.0,497.0,5432.0,2315.0,0.0,0.14213157894736841,0.040947368421052635,0.8626842105263157,2998.0,0.9999999999919452,43.75352396259562,5.918811881184212,0.7968645763839903,67,0.2,1.37,0.028,0.029,0.22
23114331,2023-12-26,S.TOWER6VAN,116.33,0.0,11868.0,2970.0,975.0,2624.0,2389.0,74.0,447.0,5986.0,999.0,0.0,0.14213157894736841,0.040947368421052635,0.8626842105263157,2910.0,0.9999999999914038,51.45706180648623,3.9959595959582503,0.8209621993124326,67,0.19,1.3,0.032,0.035,0.2
23114370,2023-12-26,IS2062E350BR,127.6,0.0,9468.0,1875.0,789.0,3103.0,2188.0,156.0,595.0,6045.0,1051.0,0.0,0.14213157894736841,0.040947368421052635,0.8626842105263157,2939.0,0.9999999999921629,47.37460815009894,5.049599999997307,0.7444709084720161,59,0.2,1.4,0.031,0.024,0.23
23314380,2023-12-27,IS2062E350BR,138.17,0.0,10584.0,3552.0,660.0,4587.0,2481.0,115.0,593.0,6195.0,1063.0,0.0,0.1398709677419355,0.03661290322580645,0.8170322580645161,3189.0,0.9999999999927626,44.83607150579116,2.979729729728891,0.7779868297269432,59,0.18,1.37,0.025,0.024,0.23
23314386,2023-12-27,IS2062E350BR,130.95,8.37,11454.0,2496.0,974.0,2468.0,2506.0,31.0,587.0,6343.0,1098.0,305.0,0.1398709677419355,0.03661290322580645,0.8170322580645161,3124.0,0.9399224806134086,48.43833524208906,4.588942307690469,0.8021766965426369,59,0.19,1.38,0.037,0.033,0.23
23314391,2023-12-27,1786500D,121.1,8.89,10290.0,2283.0,712.0,3310.0,1715.0,336.0,0.0,6098.0,1078.0,334.0,0.1398709677419355,0.03661290322580645,0.8170322580645161,2051.0,0.9316101238485144,50.35507844714818,4.507227332455319,0.8361774744023227,2,0.21,0.75,0.027,0.025,0.206
23314394,2023-12-27,S.TOWER6VAN,121.48,7.87,10557.0,2292.0,759.0,4030.0,2454.0,0.0,553.0,6300.0,1146.0,337.0,0.1398709677419355,0.03661290322580645,0.8170322580645161,3007.0,0.9391573250797128,51.860388540896764,4.606020942406367,0.8160957765211786,67,0.2,1.31,0.028,0.022,0.19
23314421,2023-12-27,1786500D,127.53,9.49,9537.0,1041.0,801.0,2055.0,1747.0,224.0,0.0,6293.0,1008.0,0.0,0.1398709677419355,0.03661290322580645,0.8170322580645161,1971.0,0.9307400379438714,49.34525209715874,9.161383285293793,0.886352105529738,2,0.2,0.76,0.025,0.025,0.195
23314398,2023-12-27,IS2062E350BR,136.17,7.55,10731.0,2445.0,754.0,3425.0,2496.0,10.0,624.0,6295.0,1142.0,0.0,0.1398709677419355,0.03661290322580645,0.8170322580645161,3130.0,0.9474672975163688,46.228978482439395,4.388957055212929,0.7974440894566143,59,0.18,1.37,0.029,0.032,0.21
23314400,2023-12-27,1786500D,129.05,8.88,10122.0,2259.0,809.0,3684.0,1681.0,335.0,85.0,6294.0,1057.0,333.0,0.1398709677419355,0.03661290322580645,0.8170322580645161,2101.0,0.9356195171395955,48.771793877963795,4.480743691897087,0.800095192764969,2,0.22,0.76,0.034,0.027,0.211
23314403,2023-12-27,IS2062E350BR,129.2,9.68,11076.0,2481.0,798.0,4110.0,2502.0,71.0,502.0,6497.0,1089.0,578.0,0.1398709677419355,0.03661290322580645,0.8170322580645161,3075.0,0.9302995391638084,50.28637770858912,4.4643288996354435,0.8136585365851012,59,0.2,1.39,0.024,0.025,0.22
23314409,2023-12-27,1786500D,130.74,7.92,8910.0,2229.0,862.0,2952.0,1662.0,285.0,109.0,6580.0,1037.0,369.0,0.1398709677419355,0.03661290322580645,0.8170322580645161,2056.0,0.9428818693138407,50.32889704719039,3.9973082099578296,0.8083657587544707,2,0.21,0.76,0.023,0.029,0.184
23314411,2023-12-27,IS2062E350BR,122.97,8.67,8463.0,2214.0,912.0,2581.0,2597.0,17.0,661.0,6196.0,989.0,323.0,0.1398709677419355,0.03661290322580645,0.8170322580645161,3275.0,0.9341385597011993,50.38627307432393,3.822493224930523,0.7929770992363991,59,0.18,1.38,0.026,0.029,0.27
23214417,2023-12-27,1786500D,128.04,9.48,10947.0,1497.0,905.0,3538.0,2416.0,94.0,432.0,6908.0,1093.0,0.0,0.1398709677419355,0.03661290322580645,0.8170322580645161,2942.0,0.9310645724190587,53.9518900339429,7.312625250496117,0.8212100611825897,2,0.17,1.02,0.025,0.021,0.177
23214410,2023-12-27,1786500D,118.16,8.76,9435.0,1962.0,643.0,2007.0,1459.0,388.0,0.0,6504.0,1354.0,280.0,0.1398709677419355,0.03661290322580645,0.8170322580645161,1847.0,0.9309801449658762,55.044008124111,4.808868501526601,0.7899296155924256,2,0.2,0.74,0.026,0.025,0.19
23314427,2023-12-27,1786500D,123.17,9.88,9936.0,3183.0,820.0,2082.0,1692.0,313.0,0.0,6386.0,1075.0,0.0,0.1398709677419355,0.03661290322580645,0.8170322580645161,2005.0,0.9257422021726739,51.84704067506822,3.1215834118746084,0.8438902743137936,2,0.22,0.76,0.023,0.034,0.208
23214419,2023-12-27,IS2062E350BR,120.54,10.21,9450.0,1494.0,910.0,3211.0,2427.0,98.0,439.0,5974.0,1019.0,0.0,0.1398709677419355,0.03661290322580645,0.8170322580645161,2964.0,0.9219120458820506,49.56031192923875,6.325301204815044,0.8188259109308978,59,0.2,1.39,0.025,0.031,0.23
23214422,2023-12-27,S.TOWER6VAN,120.88,9.68,8460.0,2022.0,894.0,2996.0,2427.0,78.0,435.0,6500.0,1094.0,0.0,0.1398709677419355,0.03661290322580645,0.8170322580645161,2940.0,0.9258578431301635,53.77233620074642,4.183976261125527,0.8255102040813519,67,0.2,1.32,0.037,0.028,0.23
23214424,2023-12-27,1786500D,122.24,10.47,11151.0,2007.0,797.0,3783.0,1721.0,321.0,0.0,6507.0,1337.0,0.0,0.1398709677419355,0.03661290322580645,0.8170322580645161,2042.0,0.9211061713441254,53.2313481671038,5.556053811656424,0.8428011753179027,2,0.22,0.91,0.025,0.029,0.209
23214426,2023-12-27,1786500D,122.9,9.49,9930.0,1539.0,800.0,2136.0,1738.0,304.0,0.0,5972.0,960.0,379.0,0.1398709677419355,0.03661290322580645,0.8170322580645161,2042.0,0.9283178487731074,48.592351504893465,6.4522417153954175,0.8511263467184862,2,0.18,0.75,0.022,0.027,0.223
23214429,2023-12-27,S.TOWER6VAN,126.15,9.39,10014.0,222.0,737.0,3984.0,2423.0,68.0,489.0,6376.0,1025.0,0.0,0.1398709677419355,0.03661290322580645,0.8170322580645161,2980.0,0.9307215582047312,50.54300435948836,45.10810810790492,0.8130872483218748,67,0.18,1.33,0.027,0.027,0.2
23214434,2023-12-27,1786500D,128.46,0.0,10947.0,1545.0,806.0,2323.0,1390.0,257.0,0.0,5057.0,796.0,0.0,0.1398709677419355,0.03661290322580645,0.8170322580645161,1647.0,0.9999999999922156,39.36633971633687,7.085436893199297,0.8439587128106594,2,0.19,0.73,0.017,0.02,0.212
23214440,2023-12-27,S.TOWER6VAN,123.55,10.21,9006.0,1803.0,688.0,2720.0,2521.0,260.0,233.0,6801.0,1112.0,0.0,0.1398709677419355,0.03661290322580645,0.8170322580645161,3014.0,0.9236692583663004,55.046539861958344,4.995008319464784,0.8364299933640225,67,0.18,1.37,0.03,0.025,0.22
23214449,2023-12-27,2830C20MMNC,120.0,9.28,9987.0,3222.0,704.0,2057.0,1657.0,277.0,0.0,6935.0,1134.0,0.0,0.1398709677419355,0.03661290322580645,0.8170322580645161,1934.0,0.9282178217749983,57.791666666185066,3.099627560520453,0.8567735263697742,17,0.21,0.79,0.022,0.023,0.24
23314430,2023-12-27,1786500D,120.8,12.81,9930.0,1938.0,760.0,4226.0,1676.0,275.0,0.0,6485.0,1099.0,0.0,0.1398709677419355,0.03661290322580645,0.8170322580645161,1951.0,0.9041239428118846,53.683774833992686,5.123839009285282,0.8590466427468688,2,0.2,0.74,0.023,0.032,0.24
23314433,2023-12-27,S.TOWER6VAN,120.84,8.97,9054.0,1446.0,846.0,2566.0,2449.0,84.0,354.0,6402.0,1029.0,0.0,0.1398709677419355,0.03661290322580645,0.8170322580645161,2887.0,0.9308990062327179,52.9791459777145,6.261410788377413,0.8482854173879986,67,0.18,1.3,0.032,0.029,0.22
23314436,2023-12-27,S.TOWER6VAN,122.51,11.68,9933.0,981.0,782.0,4115.0,2411.0,81.0,481.0,6398.0,1148.0,0.0,0.1398709677419355,0.03661290322580645,0.8170322580645161,2973.0,0.9129592368960955,52.22430821931088,10.125382262986621,0.8109653548601375,67,0.2,1.27,0.029,0.027,0.24
23314444,2023-12-27,S.TOWER6VAN,120.86,9.09,8949.0,2406.0,798.0,2631.0,2447.0,145.0,447.0,6296.0,1417.0,290.0,0.1398709677419355,0.03661290322580645,0.8170322580645161,3039.0,0.9300500192310117,52.09333112649269,3.7194513715695265,0.805199078644026,67,0.2,1.34,0.022,0.024,0.24
23214413,2023-12-27,1786500D,118.52,10.21,9123.0,1998.0,891.0,2523.0,1809.0,280.0,0.0,6502.0,1025.0,282.0,0.1398709677419355,0.03661290322580645,0.8170322580645161,2089.0,0.9206867086077786,54.85993925029649,4.56606606606378,0.8659645763519072,2,0.2,0.8,0.028,0.026,0.225
23214407,2023-12-27,2830C20MMNC,124.87,7.43,11499.0,2481.0,855.0,2686.0,1654.0,263.0,149.0,6190.0,977.0,0.0,0.1398709677419355,0.03661290322580645,0.8170322580645161,2066.0,0.9438397581183383,49.57155441619627,4.634824667470925,0.800580832526234,17,0.2,0.84,0.023,0.028,0.17
23214401,2023-12-27,IS2062E350BR,126.32,8.88,10677.0,1686.0,786.0,4367.0,2538.0,88.0,567.0,6612.0,1082.0,368.0,0.1398709677419355,0.03661290322580645,0.8170322580645161,3193.0,0.9343195266203084,52.34325522441147,6.332740213519376,0.7948637644845616,59,0.19,1.41,0.034,0.025,0.23
23114420,2023-12-27,1786500D,133.15,0.0,9978.0,2133.0,805.0,4739.0,1790.0,281.0,0.0,5962.0,1392.0,0.0,0.1398709677419355,0.03661290322580645,0.8170322580645161,2071.0,0.9999999999924898,44.77656778036218,4.677918424751675,0.8643167551903118,2,0.18,0.8,0.026,0.03,0.192
23114387,2023-12-27,2830C20MMNC,128.78,0.0,11922.0,3642.0,797.0,3623.0,1708.0,368.0,0.0,6174.0,1163.0,0.0,0.1398709677419355,0.03661290322580645,0.8170322580645161,2076.0,0.9999999999922349,47.94222705351808,3.2734761120254605,0.8227360308281201,17,0.21,0.79,0.023,0.024,0.21
23114396,2023-12-27,1786500D,131.09,0.0,11058.0,3870.0,912.0,3460.0,1697.0,409.0,0.0,6812.0,1116.0,0.0,0.1398709677419355,0.03661290322580645,0.8170322580645161,2106.0,0.9999999999923718,51.96429933593742,2.857364341084533,0.8057929724592565,2,0.2,0.79,0.023,0.024,0.218
23114399,2023-12-27,S.TOWER6VAN,132.7,0.0,10743.0,3279.0,777.0,3827.0,2461.0,105.0,454.0,6206.0,1125.0,0.0,0.1398709677419355,0.03661290322580645,0.8170322580645161,3020.0,0.9999999999924643,46.767143933332584,3.2763037511426423,0.8149006622513858,67,0.2,1.36,0.037,0.031,0.24
23114402,2023-12-27,2830C20MMNC,132.44,0.0,11934.0,2484.0,822.0,4050.0,1693.0,319.0,0.0,5619.0,1196.0,0.0,0.1398709677419355,0.03661290322580645,0.8170322580645161,2012.0,0.9999999999924495,42.42675928690406,4.8043478260850225,0.8414512922461027,17,0.22,0.78,0.032,0.027,0.18
23114405,2023-12-27,IS2062E350BR,134.61,0.0,11169.0,1992.0,847.0,2019.0,2412.0,162.0,395.0,5996.0,973.0,0.0,0.1398709677419355,0.03661290322580645,0.8170322580645161,2969.0,0.9999999999925712,44.5434960252244,5.606927710840559,0.8123947457053512,59,0.18,1.4,0.025,0.025,0.25
23114408,2023-12-27,IS2062E350BR,130.02,0.0,10614.0,2262.0,815.0,1998.0,2368.0,85.0,379.0,5323.0,882.0,0.0,0.1398709677419355,0.03661290322580645,0.8170322580645161,2832.0,0.9999999999923089,40.93985540654561,4.692307692305618,0.8361581920901002,59,0.2,1.38,0.028,0.023,0.2
23114412,2023-12-27,1786500D,122.64,0.0,12009.0,1968.0,890.0,2521.0,1759.0,335.0,0.0,5993.0,1304.0,0.0,0.1398709677419355,0.03661290322580645,0.8170322580645161,2094.0,0.9999999999918461,48.86660143469613,6.102134146338363,0.8400191021963515,2,0.21,0.79,0.025,0.026,0.216
23114414,2023-12-27,IS2062E350BR,123.6,0.0,9957.0,1989.0,857.0,3423.0,2375.0,74.0,511.0,5794.0,961.0,0.0,0.1398709677419355,0.03661290322580645,0.8170322580645161,2960.0,0.9999999999919094,46.87702265334242,5.006033182501254,0.8023648648645938,59,0.19,1.42,0.034,0.023,0.2
23114416,2023-12-27,1786500D,125.95,0.0,11322.0,2004.0,847.0,3958.0,1702.0,332.0,0.0,5939.0,1083.0,0.0,0.1398709677419355,0.03661290322580645,0.8170322580645161,2034.0,0.9999999999920604,47.15363239343268,5.649700598799576,0.836774827924859,2,0.21,0.72,0.028,0.028,0.188
23114418,2023-12-27,1786500D,126.78,0.0,10161.0,2382.0,777.0,4132.0,1729.0,335.0,0.0,6145.0,1067.0,0.0,0.1398709677419355,0.03661290322580645,0.8170322580645161,2064.0,0.9999999999921123,48.46979018734446,4.265743073046068,0.8376937984492066,2,0.21,0.72,0.039,0.025,0.199
23214404,2023-12-27,2062BK1,126.75,10.21,11952.0,3003.0,800.0,4219.0,2535.0,94.0,560.0,5976.0,920.0,1113.0,0.1398709677419355,0.03661290322580645,0.8170322580645161,3189.0,0.9254526869091307,47.14792899371086,3.9800199800186546,0.7949200376291016,6,0.17,1.26,0.028,0.025,0.19
23114423,2023-12-27,IS2062E350BR,125.17,0.0,9453.0,2049.0,812.0,4040.0,2399.0,132.0,372.0,5929.0,1073.0,0.0,0.1398709677419355,0.03661290322580645,0.8170322580645161,2903.0,0.9999999999920108,47.36758009069771,4.61346998535646,0.8263864967272386,59,0.2,1.39,0.04,0.021,0.19
23114425,2023-12-27,S.TOWER6VAN,125.75,0.0,11115.0,1977.0,787.0,4946.0,2429.0,105.0,450.0,5922.0,1091.0,0.0,0.1398709677419355,0.03661290322580645,0.8170322580645161,2984.0,0.9999999999920477,47.0934393634426,5.622154779966807,0.8140080428951696,67,0.2,1.35,0.031,0.033,0.23
23114428,2023-12-27,IS2062E350BR,131.69,0.0,10248.0,2193.0,807.0,4950.0,2400.0,85.0,390.0,5767.0,1332.0,0.0,0.1398709677419355,0.03661290322580645,0.8170322580645161,2875.0,0.9999999999924065,43.79223934965607,4.6730506155929445,0.8347826086953618,59,0.18,1.38,0.033,0.03,0.23
23114431,2023-12-27,1786500D,129.46,0.0,11178.0,942.0,807.0,4477.0,1749.0,321.0,0.0,5691.0,1603.0,0.0,0.1398709677419355,0.03661290322580645,0.8170322580645161,2070.0,0.9999999999922757,43.95952417701252,11.866242038203964,0.8449275362314759,2,0.22,0.8,0.03,0.034,0.2
23114435,2023-12-27,IS2062E350BR,128.3,0.0,10188.0,1923.0,795.0,4060.0,2187.0,99.0,681.0,6012.0,1046.0,0.0,0.1398709677419355,0.03661290322580645,0.8170322580645161,2967.0,0.9999999999922059,46.85892439558177,5.297971918874,0.7371081900907526,59,0.19,1.43,0.036,0.027,0.24
23114438,2023-12-27,1786500D,0.0,0.0,8472.0,4704.0,992.0,3205.0,1918.0,335.0,0.0,6102.0,1003.0,0.0,0.1398709677419355,0.03661290322580645,0.8170322580645161,2253.0,0.0,6102000000000.0,1.8010204081628822,0.8513093652903456,2,0.21,0.76,0.028,0.027,0.207
23114441,2023-12-27,S.TOWER6VAN,129.07,0.0,9099.0,4044.0,1033.0,3006.0,2521.0,0.0,359.0,6181.0,1011.0,0.0,0.1398709677419355,0.03661290322580645,0.8170322580645161,2880.0,0.9999999999922523,47.8887425424352,2.2499999999994436,0.8753472222219183,67,0.19,1.37,0.034,0.021,0.22
23114445,2023-12-27,IS2062E350BR,127.0,0.0,8031.0,4071.0,1000.0,3061.0,2497.0,95.0,616.0,6473.0,1061.0,0.0,0.1398709677419355,0.03661290322580645,0.8170322580645161,3208.0,0.999999999992126,50.968503936606545,1.9727339719965677,0.7783665835409045,59,0.17,1.36,0.04,0.025,0.21
23114447,2023-12-27,IS2062E350BR,131.95,0.0,8871.0,4908.0,1020.0,3306.0,2504.0,95.0,863.0,6172.0,1015.0,0.0,0.1398709677419355,0.03661290322580645,0.8170322580645161,3462.0,0.9999999999924215,46.775293671490914,1.807457212713568,0.7232813402655335,59,0.19,1.39,0.04,0.025,0.21
23214385,2023-12-27,S.TOWER6VAN,126.42,8.88,9675.0,1509.0,995.0,4225.0,2470.0,57.0,560.0,6559.0,1058.0,0.0,0.1398709677419355,0.03661290322580645,0.8170322580645161,3087.0,0.934368070946531,51.88261351011008,6.411530815105095,0.8001295756395206,67,0.18,1.3,0.016,0.022,0.21
23314377,2023-12-27,2062BK1,122.74,7.29,10362.0,2688.0,773.0,3118.0,2492.0,41.0,685.0,6130.0,1053.0,0.0,0.1398709677419355,0.03661290322580645,0.8170322580645161,3218.0,0.9439360147585639,49.94296887689471,3.85491071428428,0.7743940335609775,6,0.18,1.27,0.027,0.027,0.22
23214390,2023-12-27,S.TOWER6VAN,122.88,8.23,9543.0,1809.0,896.0,4577.0,2437.0,0.0,489.0,6424.0,1075.0,0.0,0.1398709677419355,0.03661290322580645,0.8170322580645161,2926.0,0.9372282815884585,52.27864583290789,5.275290215585807,0.8328776486668377,67,0.2,1.29,0.03,0.028,0.2
23214393,2023-12-27,IS2062E350BR,119.37,7.43,9861.0,0.0,974.0,3849.0,2501.0,0.0,638.0,6427.0,1078.0,0.0,0.1398709677419355,0.03661290322580645,0.8170322580645161,3139.0,0.9414037854815346,53.840998575405536,9861000000000.0,0.7967505575021355,59,0.18,1.42,0.025,0.027,0.22
23214395,2023-12-27,2830C20MMNC,124.85,7.43,10857.0,111.0,1004.0,4216.0,1826.0,314.0,0.0,6246.0,1000.0,0.0,0.1398709677419355,0.03661290322580645,0.8170322580645161,2140.0,0.943831267002239,50.02803363996774,97.81081080992963,0.8532710280369844,17,0.2,0.8,0.025,0.026,0.19
23214397,2023-12-27,2830C20MMNC,120.86,8.15,9540.0,2475.0,1012.0,4421.0,1934.0,317.0,0.0,6480.0,1028.0,0.0,0.1398709677419355,0.03661290322580645,0.8170322580645161,2251.0,0.936826602581685,53.6157537642428,3.854545454543897,0.8591737005771394,17,0.2,0.84,0.029,0.032,0.24
23114381,2023-12-27,S.TOWER6VAN,130.64,0.0,10008.0,3549.0,789.0,3906.0,2389.0,98.0,342.0,6205.0,1043.0,0.0,0.1398709677419355,0.03661290322580645,0.8170322580645161,2829.0,0.9999999999923455,47.496938150279426,2.8199492814869487,0.8444680098971917,67,0.2,1.32,0.042,0.028,0.23
23314470,2023-12-28,2830C20MMNC,121.84,10.08,9423.0,1995.0,799.0,2811.0,1723.0,194.0,0.0,291.0,1186.0,0.0,0.13756410256410256,0.03623076923076923,0.8141282051282052,1917.0,0.9235900545715313,2.3883782008996355,4.723308270674324,0.8988002086588948,17,0.21,0.74,0.019,0.023,0.19
23314467,2023-12-28,2830C20MMNC,122.51,9.66,8967.0,1941.0,807.0,1527.0,1732.0,373.0,0.0,6559.0,1116.0,268.0,0.13756410256410256,0.03623076923076923,0.8141282051282052,2105.0,0.9269123098968985,53.53848665371366,4.619783616690047,0.8228028503559036,17,0.22,0.8,0.037,0.025,0.22
23314473,2023-12-28,2830C20MMNC,124.34,10.24,9264.0,2964.0,785.0,0.0,1663.0,363.0,0.0,6305.0,1005.0,213.0,0.13756410256410256,0.03623076923076923,0.8141282051282052,2026.0,0.9239114281399621,50.707736850163194,3.1255060728734394,0.8208292201377982,17,0.21,0.76,0.017,0.026,0.21
23314451,2023-12-28,2830C20MMNC,127.68,8.76,8916.0,1458.0,818.0,1763.0,1730.0,298.0,0.0,6504.0,1464.0,671.0,0.13756410256410256,0.03623076923076923,0.8141282051282052,2028.0,0.9357959542587527,50.93984962366118,6.115226337444366,0.8530571992106247,17,0.19,0.8,0.02,0.022,0.23
23114499,2023-12-28,1786500D,126.8,0.0,11244.0,2961.0,784.0,4144.0,1709.0,301.0,0.0,6396.0,1128.0,0.0,0.13756410256410256,0.03623076923076923,0.8141282051282052,2010.0,0.9999999999921135,50.44164037815109,3.7973657548112807,0.8502487562184825,2,0.22,0.75,0.028,0.026,0.206
23314455,2023-12-28,2830C20MMNC,121.83,9.48,9465.0,1533.0,558.0,1863.0,1737.0,261.0,0.0,6269.0,2081.0,0.0,0.13756410256410256,0.03623076923076923,0.8141282051282052,1998.0,0.9278044322524728,51.45694820609491,6.174168297451941,0.8693693693689343,17,0.22,0.74,0.018,0.026,0.23
23314476,2023-12-28,2830C20MMNC,119.43,8.67,9576.0,2973.0,826.0,948.0,1666.0,224.0,0.0,6296.0,966.0,0.0,0.13756410256410256,0.03623076923076923,0.8141282051282052,1890.0,0.9323185011636823,52.717072761846126,3.2209889000998246,0.8814814814810151,17,0.21,0.75,0.028,0.025,0.21
23214457,2023-12-28,IS2062E350BR,120.79,8.87,9711.0,1989.0,808.0,2798.0,2417.0,98.0,432.0,6501.0,1094.0,390.0,0.13756410256410256,0.03623076923076923,0.8141282051282052,2947.0,0.9315903131194542,53.820680519465014,4.882352941174016,0.8201560909396606,59,0.18,1.39,0.033,0.027,0.24
23314486,2023-12-28,1786500D,122.36,7.43,10449.0,1311.0,799.0,3684.0,1743.0,279.0,0.0,6207.0,991.0,0.0,0.13756410256410256,0.03623076923076923,0.8141282051282052,2022.0,0.9427536790126918,50.727361882553716,7.97025171624106,0.8620178041538764,2,0.22,0.76,0.034,0.029,0.225
23114450,2023-12-28,IS2062E350BR,135.09,0.0,9426.0,4239.0,995.0,3316.0,2483.0,142.0,572.0,6498.0,1065.0,0.0,0.13756410256410256,0.03623076923076923,0.8141282051282052,3197.0,0.9999999999925976,48.10126582242874,2.223637650388718,0.7766656240222782,59,0.19,1.41,0.033,0.026,0.23
23114453,2023-12-28,IS2062E350BR,128.71,0.0,9843.0,4200.0,1017.0,3322.0,2520.0,114.0,869.0,6521.0,1125.0,0.0,0.13756410256410256,0.03623076923076923,0.8141282051282052,3503.0,0.9999999999922307,50.66428404901978,2.34357142857087,0.7193833856692209,59,0.18,1.37,0.035,0.023,0.23
23114456,2023-12-28,IS2062E350BR,130.66,0.0,10662.0,3327.0,1002.0,3696.0,2500.0,114.0,632.0,6492.0,1119.0,0.0,0.13756410256410256,0.03623076923076923,0.8141282051282052,3246.0,0.9999999999923467,49.68620847964422,3.204688908925998,0.77017868145386,59,0.19,1.4,0.034,0.024,0.23
23114459,2023-12-28,2830C20MMNC,132.69,0.0,9927.0,2022.0,818.0,3658.0,1743.0,298.0,0.0,6237.0,1422.0,0.0,0.13756410256410256,0.03623076923076923,0.8141282051282052,2041.0,0.9999999999924637,47.00429572652797,4.909495548958996,0.853993140616926,17,0.19,0.77,0.027,0.027,0.22
23114464,2023-12-28,2830C20MMNC,134.53,0.0,10176.0,2004.0,789.0,3364.0,1604.0,284.0,0.0,6119.0,2522.0,0.0,0.13756410256410256,0.03623076923076923,0.8141282051282052,1888.0,0.9999999999925668,45.48427859923078,5.077844311374712,0.8495762711859907,17,0.19,0.81,0.02,0.028,0.24
23214506,2023-12-28,1786500D,131.43,7.43,9354.0,2691.0,902.0,1879.0,1681.0,304.0,142.0,6407.0,1005.0,439.0,0.13756410256410256,0.03623076923076923,0.8141282051282052,2127.0,0.9464928705102514,48.74838316937725,3.4760312151603583,0.7903149976488997,2,0.23,0.89,0.018,0.026,0.205
23214502,2023-12-28,2830C20MMNC,128.52,0.0,10392.0,3474.0,897.0,3398.0,1681.0,297.0,135.0,6397.0,1333.0,337.0,0.13756410256410256,0.03623076923076923,0.8141282051282052,2113.0,0.9999999999922192,49.7743541857316,2.9913644214153736,0.7955513487928085,17,0.2,0.75,0.024,0.023,0.16
