Repository: SiddharthKumar268/FerroMind

# FerroMind
*Ferro-Alloy Optimisation using Machine Learning*
**SAIL Durgapur Steel Plant | Steel Melting Shop**
Intern: Siddharth Kumar | FY 2023-24 to FY 2025-26

---

## Quick Start

```bash

# 2. Place raw Excel files in data/raw/

## Dataset

| | |
|---|---|
| Total heats after cleaning | 47,421 |
| Training set | 37,936 heats (Apr 2023 – Jun 2025) |
| Test set | 9,485 heats (Jun 2025 – Dec 2025) |
| Input features | 21 (16 raw + 5 engineered) |
| Target variables | Mn, Si, C, S, P |
| BOF grades | 76 distinct grades |
| Split method | Chronological 80/20 — no shuffle, no leakage |

---

File: data/processed/sms_train.csv (part 85 of 253)
Heat_Number,Date,BOF Grade Code,Hot Metal Addn. Weight,Scrap Addn. Weight,Lime Into Converter,Dolomite Into Converter,Lime Into Ladle,Iron Ore Into Converter,SIMN Into Ladle,FESI Into Ladle,FEMN Into Ladle,Measered O2 Mainblow II,Duration of Mainblow I/II,Measered O2 2nd Blow,HM_P,HM_S,HM_Si,Total_FA_Ladle,HM_Ratio,O2_per_ton_HM,Lime_Dolo_Ratio,SiMn_FA_Fraction,Grade_Encoded,C,Mn,P,S,Si
23114466,2023-12-28,IS2062E350BR,118.29,0.0,9240.0,1881.0,779.0,2948.0,2433.0,81.0,451.0,6092.0,1141.0,0.0,0.13756410256410256,0.03623076923076923,0.8141282051282052,2965.0,0.9999999999915462,51.50054949656352,4.912280701751775,0.8205733558175985,59,0.19,1.42,0.027,0.022,0.26
23214500,2023-12-28,IS2062E350BR,127.7,0.0,9903.0,2295.0,899.0,4079.0,2565.0,105.0,604.0,6402.0,1127.0,344.0,0.13756410256410256,0.03623076923076923,0.8141282051282052,3274.0,0.9999999999921692,50.133124510179066,4.315032679736682,0.7834453268171095,59,0.19,1.4,0.031,0.029,0.18
23214494,2023-12-28,IS2062E350BR,131.98,7.43,9987.0,3897.0,894.0,1632.0,2275.0,54.0,540.0,6663.0,1058.0,0.0,0.13756410256410256,0.03623076923076923,0.8141282051282052,2869.0,0.9467039667100875,50.484921957489895,2.5627405696683185,0.792959219239877,59,0.2,1.37,0.04,0.028,0.27
23214491,2023-12-28,1786500D,123.13,8.15,10005.0,2097.0,905.0,1128.0,1610.0,290.0,0.0,6168.0,982.0,0.0,0.13756410256410256,0.03623076923076923,0.8141282051282052,1900.0,0.9379189518514784,50.093397222040984,4.771101573674406,0.8473684210521856,2,0.21,0.72,0.028,0.034,0.227
23214487,2023-12-28,2830C20MMNC,126.74,7.28,10038.0,1773.0,847.0,2880.0,1718.0,287.0,0.0,5950.0,1001.0,0.0,0.13756410256410256,0.03623076923076923,0.8141282051282052,2005.0,0.9456797492840945,46.946504654829205,5.661590524531494,0.8568578553611687,17,0.22,0.78,0.032,0.034,0.24
23314482,2023-12-28,2830C20MMNC,122.08,10.13,9969.0,1992.0,815.0,2082.0,1734.0,275.0,0.0,5991.0,967.0,0.0,0.13756410256410256,0.03623076923076923,0.8141282051282052,2009.0,0.9233794720450542,49.074377457002996,5.004518072286644,0.8631159780981269,17,0.23,0.83,0.036,0.026,0.25
23214480,2023-12-28,2830C20MMNC,122.54,8.29,10077.0,2253.0,806.0,2737.0,1600.0,300.0,0.0,6335.0,1220.0,0.0,0.13756410256410256,0.03623076923076923,0.8141282051282052,1900.0,0.9366353282814597,51.69740492858089,4.472703062581237,0.8421052631574515,17,0.22,0.74,0.017,0.026,0.24
23214463,2023-12-28,IS2062E350BR,126.47,9.88,9864.0,2790.0,784.0,2153.0,2420.0,159.0,479.0,6664.0,1106.0,594.0,0.13756410256410256,0.03623076923076923,0.8141282051282052,3058.0,0.927539420601925,52.69233810348152,3.5354838709664747,0.7913669064745613,59,0.19,1.32,0.02,0.026,0.22
23214461,2023-12-28,2062BK1,132.8,9.48,9351.0,1533.0,853.0,3260.0,2501.0,118.0,489.0,6351.0,971.0,686.0,0.13756410256410256,0.03623076923076923,0.8141282051282052,3108.0,0.9333708180985848,47.82379518036277,6.099804305279778,0.8046975546972958,6,0.19,1.3,0.035,0.025,0.21
23114503,2023-12-28,1786500D,124.11,0.0,10821.0,2985.0,759.0,3174.0,1719.0,291.0,0.0,6039.0,1024.0,0.0,0.13756410256410256,0.03623076923076923,0.8141282051282052,2010.0,0.9999999999919426,48.65844815044188,3.625125628139489,0.8552238805965895,2,0.21,0.78,0.026,0.029,0.225
23114469,2023-12-28,IS2062E350BR,130.9,0.0,9645.0,2574.0,845.0,3556.0,2593.0,150.0,245.0,5854.0,2209.0,0.0,0.13756410256410256,0.03623076923076923,0.8141282051282052,2988.0,0.9999999999923607,44.72116119140779,3.747086247084791,0.8678045515392009,59,0.16,1.4,0.028,0.029,0.25
23114472,2023-12-28,IS2062E350BR,130.97,0.0,9255.0,1902.0,769.0,2929.0,2311.0,105.0,511.0,6111.0,1521.0,0.0,0.13756410256410256,0.03623076923076923,0.8141282051282052,2927.0,0.9999999999923648,46.659540352396284,4.865930599366527,0.7895456098391563,59,0.2,1.43,0.031,0.026,0.24
23114475,2023-12-28,IS2062E350BR,128.77,0.0,9426.0,1977.0,789.0,3958.0,2409.0,148.0,294.0,5936.0,1084.0,0.0,0.13756410256410256,0.03623076923076923,0.8141282051282052,2851.0,0.9999999999922343,46.09769356180711,4.767830045521109,0.8449666783581743,59,0.2,1.38,0.033,0.034,0.25
23114483,2023-12-28,1786500D,122.8,0.0,10509.0,3006.0,782.0,3101.0,1688.0,285.0,0.0,6092.0,1045.0,0.0,0.13756410256410256,0.03623076923076923,0.8141282051282052,1973.0,0.9999999999918566,49.609120520768656,3.496007984030773,0.8555499239732106,2,0.2,0.8,0.035,0.027,0.23
23114485,2023-12-28,IS2062E350BR,127.98,0.0,11532.0,3195.0,789.0,3729.0,2412.0,61.0,639.0,6116.0,1026.0,0.0,0.13756410256410256,0.03623076923076923,0.8141282051282052,3112.0,0.9999999999921863,47.788716986655814,3.609389671360373,0.775064267351936,59,0.19,1.42,0.027,0.024,0.24
23114493,2023-12-28,1786500D,129.36,0.0,10233.0,2997.0,985.0,3053.0,1688.0,275.0,0.0,6026.0,1008.0,0.0,0.13756410256410256,0.03623076923076923,0.8141282051282052,1963.0,0.9999999999922697,46.583178725675765,3.414414414413275,0.8599083036164749,2,0.18,0.72,0.032,0.032,0.177
23114496,2023-12-28,1786500D,127.28,0.0,11268.0,4353.0,777.0,3463.0,1736.0,233.0,0.0,6043.0,1079.0,0.0,0.13756410256410256,0.03623076923076923,0.8141282051282052,1969.0,0.9999999999921433,47.478001256698,2.5885596140586746,0.8816658202128584,2,0.19,0.73,0.023,0.033,0.176
23314504,2023-12-28,IS2062E350BR,129.5,0.0,10977.0,1818.0,711.0,3215.0,2499.0,0.0,448.0,6508.0,1027.0,0.0,0.13756410256410256,0.03623076923076923,0.8141282051282052,2947.0,0.9999999999922781,50.25482625443819,6.037953795376216,0.8479809976244154,59,0.18,1.35,0.035,0.033,0.21
23314489,2023-12-28,IS2062E350BR,118.84,8.08,9996.0,1080.0,884.0,4755.0,2442.0,51.0,418.0,6196.0,994.0,0.0,0.13756410256410256,0.03623076923076923,0.8141282051282052,2911.0,0.936337850607183,52.13732749871981,9.255555555546986,0.8388869804188118,59,0.2,1.38,0.029,0.029,0.21
23214477,2023-12-28,IS2062E350BR,126.58,8.15,9444.0,1020.0,905.0,1677.0,2504.0,88.0,537.0,6854.0,1185.0,0.0,0.13756410256410256,0.03623076923076923,0.8141282051282052,3129.0,0.9395086469165035,54.14757465591604,9.258823529402688,0.8002556727386385,59,0.19,1.38,0.029,0.03,0.22
23114505,2023-12-29,S.TOWER6VAN,128.29,0.0,10779.0,2955.0,781.0,2380.0,2404.0,82.0,390.0,6497.0,1145.0,0.0,0.13933333333333334,0.0401025641025641,0.8295384615384614,2876.0,0.9999999999922052,50.6430742844287,3.6477157360393746,0.8358831710706413,67,0.2,1.34,0.03,0.025,0.2
23314552,2023-12-29,S.TOWER6VAN,122.35,7.43,9423.0,2403.0,785.0,3230.0,2489.0,0.0,550.0,6443.0,1006.0,0.0,0.13933333333333334,0.0401025641025641,0.8295384615384614,3039.0,0.9427492679847223,52.660400489965994,3.9213483146051096,0.819019414280744,67,0.2,1.33,0.028,0.036,0.24
23314509,2023-12-29,S.TOWER6VAN,123.2,8.08,10899.0,1785.0,658.0,4060.0,2397.0,159.0,503.0,6359.0,1004.0,0.0,0.13933333333333334,0.0401025641025641,0.8295384615384614,3059.0,0.9384521633079034,51.61525973984078,6.105882352937756,0.783589408303111,67,0.19,1.36,0.024,0.035,0.23
23214553,2023-12-29,IS2062E350BR,124.43,7.68,9228.0,3867.0,858.0,803.0,2626.0,0.0,645.0,6503.0,1031.0,0.0,0.13933333333333334,0.0401025641025641,0.8295384615384614,3271.0,0.9418666262891389,52.26231616127732,2.386346004654154,0.8028125955362877,59,0.17,1.39,0.037,0.031,0.24
23214556,2023-12-29,S.TOWER6VAN,124.29,0.0,10428.0,3711.0,850.0,3366.0,2521.0,111.0,651.0,6352.0,1848.0,0.0,0.13933333333333334,0.0401025641025641,0.8295384615384614,3283.0,0.9999999999919543,51.10628369095578,2.8100242522223633,0.7678952177883741,67,0.19,1.39,0.042,0.025,0.2
23214557,2023-12-29,S.TOWER6VAN,128.21,7.68,9267.0,3561.0,847.0,2309.0,2585.0,88.0,614.0,6404.0,1069.0,0.0,0.13933333333333334,0.0401025641025641,0.8295384615384614,3287.0,0.9434837000445693,49.9493019261372,2.6023588879520916,0.7864313964098611,67,0.18,1.31,0.023,0.026,0.19
23214560,2023-12-29,2830C20MMNC,120.76,9.49,9930.0,3483.0,855.0,1022.0,1684.0,280.0,118.0,6298.0,1059.0,429.0,0.13933333333333334,0.0401025641025641,0.8295384615384614,2082.0,0.9271401151560298,52.15303080447041,2.8509905254083114,0.8088376560995154,17,0.19,0.71,0.02,0.03,0.18
23314507,2023-12-29,IS2062E350BR,122.51,7.09,9981.0,1839.0,697.0,2822.0,2513.0,51.0,527.0,721.0,136.0,0.0,0.13933333333333334,0.0401025641025641,0.8295384615384614,3091.0,0.9452932098692495,5.885233858412494,5.427406199018256,0.813005499837977,59,0.2,1.39,0.04,0.031,0.21
23114558,2023-12-29,IS2062E350BR,128.68,0.0,10401.0,2277.0,787.0,3857.0,2429.0,88.0,569.0,6231.0,1278.0,0.0,0.13933333333333334,0.0401025641025641,0.8295384615384614,3086.0,0.9999999999922289,48.42244326975115,4.567852437415649,0.7871030460140029,59,0.17,1.4,0.035,0.028,0.2
23114548,2023-12-29,1786500D,130.68,0.0,10224.0,2013.0,799.0,4022.0,1741.0,311.0,0.0,6048.0,1050.0,0.0,0.13933333333333334,0.0401025641025641,0.8295384615384614,2052.0,0.9999999999923478,46.280991735183036,5.078986587180785,0.8484405458085534,2,0.21,0.75,0.039,0.035,0.215
23114545,2023-12-29,1786500D,133.5,0.0,11202.0,1443.0,784.0,4172.0,1748.0,298.0,0.0,6340.0,1834.0,0.0,0.13933333333333334,0.0401025641025641,0.8295384615384614,2046.0,0.9999999999925094,47.49063670376412,7.762993762988383,0.8543499511237271,2,0.21,0.78,0.036,0.03,0.24
23114542,2023-12-29,2830C20MMNC,127.4,0.0,9720.0,1422.0,832.0,3082.0,1778.0,305.0,0.0,5679.0,1390.0,0.0,0.13933333333333334,0.0401025641025641,0.8295384615384614,2083.0,0.9999999999921507,44.576138147216824,6.835443037969877,0.8535765722511505,17,0.2,0.76,0.019,0.033,0.21
23114538,2023-12-29,S.TOWER6VAN,121.81,0.0,9351.0,2727.0,791.0,3578.0,2310.0,87.0,463.0,5413.0,1286.0,0.0,0.13933333333333334,0.0401025641025641,0.8295384615384614,2860.0,0.9999999999917905,44.438059272272895,3.4290429042891715,0.8076923076920253,67,0.2,1.31,0.019,0.033,0.22
23114536,2023-12-29,2830C20MMNC,133.55,0.0,10101.0,1950.0,801.0,4899.0,1925.0,317.0,0.0,6131.0,1064.0,0.0,0.13933333333333334,0.0401025641025641,0.8295384615384614,2242.0,0.9999999999925122,45.9078996627038,5.179999999997343,0.8586083853698222,17,0.21,0.77,0.039,0.033,0.19
23114534,2023-12-29,S.TOWER6VAN,125.2,0.0,10524.0,1518.0,790.0,5083.0,1989.0,118.0,751.0,5997.0,1110.0,0.0,0.13933333333333334,0.0401025641025641,0.8295384615384614,2858.0,0.9999999999920127,47.89936102198163,6.932806324106105,0.695941217634466,67,0.2,1.34,0.029,0.025,0.25
23114531,2023-12-29,1786500D,130.8,0.0,9429.0,1512.0,902.0,5161.0,1722.0,261.0,0.0,5993.0,1128.0,0.0,0.13933333333333334,0.0401025641025641,0.8295384615384614,1983.0,0.9999999999923548,45.818042813105365,6.236111111106987,0.8683812405441914,2,0.19,0.81,0.033,0.031,0.209
23114529,2023-12-29,1786500D,132.91,0.0,9681.0,975.0,900.0,4838.0,1678.0,247.0,0.0,5748.0,1268.0,0.0,0.13933333333333334,0.0401025641025641,0.8295384615384614,1925.0,0.9999999999924762,43.2473102095911,9.929230769220586,0.8716883116878589,2,0.19,0.75,0.03,0.036,0.221
23114527,2023-12-29,2830C20MMNC,128.12,0.0,9972.0,1011.0,907.0,4953.0,1708.0,267.0,0.0,5796.0,1048.0,0.0,0.13933333333333334,0.0401025641025641,0.8295384615384614,1975.0,0.9999999999921949,45.23883858846988,9.863501483669769,0.8648101265818406,17,0.22,0.78,0.029,0.032,0.22
23114526,2023-12-29,2830C20MMNC,121.14,0.0,9945.0,996.0,799.0,3772.0,1696.0,247.0,0.0,5547.0,946.0,0.0,0.13933333333333334,0.0401025641025641,0.8295384615384614,1943.0,0.999999999991745,45.789995046675,9.984939759026119,0.8728769943382023,17,0.2,0.79,0.025,0.029,0.18
23114522,2023-12-29,S.TOWER6VAN,122.23,0.0,11538.0,1485.0,890.0,4490.0,2005.0,145.0,703.0,1691.0,1533.0,0.0,0.13933333333333334,0.0401025641025641,0.8295384615384614,2853.0,0.9999999999918187,13.83457416334914,7.769696969691737,0.7027690150716078,67,0.2,1.36,0.028,0.022,0.22
23114520,2023-12-29,2830C20MMNC,123.86,0.0,9969.0,1989.0,817.0,4043.0,1698.0,261.0,0.0,5576.0,1376.0,0.0,0.13933333333333334,0.0401025641025641,0.8295384615384614,1959.0,0.9999999999919263,45.01856935213129,5.012066365005022,0.8667687595707674,17,0.19,0.77,0.026,0.031,0.2
23114514,2023-12-29,IS2062E350BR,124.94,0.0,10143.0,2469.0,867.0,2067.0,2514.0,3.0,514.0,6000.0,1023.0,0.0,0.13933333333333334,0.0401025641025641,0.8295384615384614,3031.0,0.9999999999919962,48.0230510641266,4.108140947750463,0.8294292312765327,59,0.2,1.35,0.036,0.034,0.18
23114511,2023-12-29,2830C20MMNC,123.54,0.0,10695.0,3498.0,707.0,3564.0,1679.0,298.0,0.0,5652.0,1196.0,0.0,0.13933333333333334,0.0401025641025641,0.8295384615384614,1977.0,0.9999999999919055,45.75036425412214,3.0574614065171364,0.8492665655028583,17,0.2,0.75,0.017,0.029,0.2
23114508,2023-12-29,2830C20MMNC,130.3,0.0,10422.0,3489.0,822.0,3319.0,1692.0,301.0,0.0,5758.0,1113.0,0.0,0.13933333333333334,0.0401025641025641,0.8295384615384614,1993.0,0.9999999999923255,44.190330007335454,2.987102321581259,0.8489713998992228,17,0.19,0.81,0.027,0.026,0.21
23214550,2023-12-29,1786500D,120.99,7.68,8754.0,4443.0,850.0,1132.0,1890.0,257.0,0.0,6636.0,1060.0,0.0,0.13933333333333334,0.0401025641025641,0.8295384615384614,2147.0,0.9403124271318855,54.84750805806391,1.9702903443614739,0.8802980903582299,2,0.21,0.83,0.023,0.024,0.203
23214533,2023-12-29,2830C20MMNC,132.98,0.0,9978.0,4479.0,861.0,1790.0,1930.0,270.0,0.0,7073.0,1132.0,0.0,0.13933333333333334,0.0401025641025641,0.8295384615384614,2200.0,0.9999999999924801,53.188449390485886,2.227729403884298,0.8772727272723285,17,0.18,0.87,0.021,0.023,0.21
23114517,2023-12-29,IS2062E350BR,128.79,0.0,10209.0,1515.0,799.0,5324.0,2436.0,97.0,626.0,5982.0,1168.0,0.0,0.13933333333333334,0.0401025641025641,0.8295384615384614,3159.0,0.9999999999922355,46.44770556684178,6.73861386138169,0.7711301044631937,59,0.17,1.37,0.029,0.032,0.21
23214528,2023-12-29,S.TOWER6VAN,124.84,9.68,9927.0,2718.0,795.0,2127.0,2366.0,74.0,429.0,6263.0,1008.0,0.0,0.13933333333333334,0.0401025641025641,0.8295384615384614,2869.0,0.9280404400763601,50.16821531520211,3.6523178807933583,0.8246775880094721,67,0.19,1.36,0.026,0.024,0.2
23314559,2023-12-29,2830C20MMNC,125.97,7.08,9966.0,2070.0,745.0,3850.0,1759.0,345.0,126.0,6402.0,1040.0,285.0,0.13933333333333334,0.0401025641025641,0.8295384615384614,2230.0,0.9467869222025795,50.821624195833756,4.814492753620862,0.7887892376678077,17,0.18,0.76,0.019,0.022,0.2
23214510,2023-12-29,1786500D,124.77,7.43,9639.0,3474.0,2689.0,776.0,1708.0,297.0,115.0,6510.0,1407.0,0.0,0.13933333333333334,0.0401025641025641,0.8295384615384614,2120.0,0.9437972768461136,52.17600384666045,2.7746113989629317,0.8056603773581106,2,0.23,0.76,0.022,0.031,0.169
23214530,2023-12-29,S.TOWER6VAN,118.46,8.28,9930.0,2181.0,803.0,2118.0,2447.0,91.0,425.0,6369.0,1065.0,0.0,0.13933333333333334,0.0401025641025641,0.8295384615384614,2963.0,0.9346694019178264,53.764983960376796,4.552957359007541,0.8258521768475107,67,0.2,1.41,0.026,0.024,0.21
23314544,2023-12-29,1786500D,123.13,9.86,10041.0,2244.0,991.0,2835.0,1644.0,267.0,0.0,6637.0,1763.0,654.0,0.13933333333333334,0.0401025641025641,0.8295384615384614,1911.0,0.9258590871424478,53.90237959836025,4.4745989304792895,0.8602825745678386,2,0.2,0.78,0.018,0.029,0.187
23314543,2023-12-29,S.TOWER6VAN,126.62,8.14,10956.0,1878.0,986.0,3379.0,2570.0,136.0,552.0,6690.0,1070.0,375.0,0.13933333333333334,0.0401025641025641,0.8295384615384614,3258.0,0.9395963193756339,52.83525509356472,5.833865814693379,0.7888275015344417,67,0.17,1.39,0.024,0.026,0.24
23314541,2023-12-29,IS2062E350BR,121.45,7.68,9189.0,1905.0,886.0,2171.0,2447.0,46.0,474.0,6071.0,985.0,0.0,0.13933333333333334,0.0401025641025641,0.8295384615384614,2967.0,0.9405250522656199,49.98764923795811,4.823622047241562,0.8247387933937227,59,0.19,1.38,0.036,0.036,0.24
23314539,2023-12-29,1786500D,123.44,7.43,9825.0,3834.0,882.0,2197.0,1930.0,275.0,0.0,6662.0,1153.0,0.0,0.13933333333333334,0.0401025641025641,0.8295384615384614,2205.0,0.9432261022316557,53.969539856983396,2.562597809076014,0.8752834467116212,2,0.22,0.78,0.026,0.034,0.202
23314537,2023-12-29,2830C20MMNC,132.66,0.0,10914.0,1473.0,887.0,4674.0,1878.0,294.0,0.0,6354.0,1023.0,366.0,0.13933333333333334,0.0401025641025641,0.8295384615384614,2172.0,0.999999999992462,47.89687923980178,7.409368635432852,0.8646408839775025,17,0.21,0.83,0.027,0.026,0.22
23314535,2023-12-29,2830C20MMNC,125.16,9.27,10086.0,2946.0,776.0,4008.0,1678.0,308.0,54.0,6662.0,1027.0,0.0,0.13933333333333334,0.0401025641025641,0.8295384615384614,2040.0,0.931042178078323,53.22786832811419,3.4236252545813226,0.82254901960744,17,0.21,0.77,0.033,0.032,0.21
23314555,2023-12-29,IS2062E350BR,128.54,0.0,11436.0,1896.0,815.0,4446.0,2439.0,119.0,329.0,6292.0,1065.0,0.0,0.13933333333333334,0.0401025641025641,0.8295384615384614,2887.0,0.9999999999922204,48.94974327019644,6.031645569617072,0.8448216141320246,59,0.2,1.43,0.024,0.026,0.21
23314532,2023-12-29,1786500D,122.9,8.15,9567.0,2880.0,798.0,0.0,1738.0,213.0,240.0,6346.0,978.0,562.0,0.13933333333333334,0.0401025641025641,0.8295384615384614,2191.0,0.9378099961775063,51.63547599632518,3.3218749999988466,0.7932450935642203,2,0.18,0.72,0.036,0.035,0.178
23314521,2023-12-29,S.TOWER6VAN,123.57,8.15,9975.0,1665.0,978.0,0.0,2529.0,27.0,389.0,5995.0,946.0,0.0,0.13933333333333334,0.0401025641025641,0.8295384615384614,2945.0,0.9381263285686446,48.51501173384709,5.990990990987393,0.8587436332764486,67,0.18,1.3,0.027,0.035,0.21
23314518,2023-12-29,S.TOWER6VAN,119.62,9.49,10845.0,1767.0,961.0,2009.0,2583.0,0.0,437.0,6059.0,957.0,0.0,0.13933333333333334,0.0401025641025641,0.8295384615384614,3020.0,0.9264967856794478,50.65206487167152,6.1375212224073925,0.8552980132447499,67,0.2,1.28,0.022,0.031,0.22
23314515,2023-12-29,S.TOWER6VAN,128.0,9.28,8934.0,2094.0,782.0,3013.0,2424.0,24.0,393.0,5990.0,943.0,0.0,0.13933333333333334,0.0401025641025641,0.8295384615384614,2841.0,0.9324009323941405,46.796874999634404,4.266475644697103,0.8532206969373977,67,0.2,1.32,0.023,0.037,0.21
23314512,2023-12-29,S.TOWER6VAN,123.6,7.28,9924.0,1767.0,749.0,4258.0,2458.0,132.0,430.0,6622.0,1139.0,277.0,0.13933333333333334,0.0401025641025641,0.8295384615384614,3020.0,0.9443765281101439,53.57605177950181,5.616298811541813,0.8139072847679424,67,0.19,1.35,0.022,0.029,0.2
23214513,2023-12-29,1786500D,125.44,8.77,9897.0,3201.0,916.0,0.0,1694.0,304.0,0.0,6604.0,1045.0,282.0,0.13933333333333334,0.0401025641025641,0.8295384615384614,1998.0,0.9346546456975289,52.646683673049694,3.091846298030899,0.8478478478474235,2,0.21,0.72,0.03,0.035,0.162
23214516,2023-12-29,2830C20MMNC,127.36,0.0,11727.0,2364.0,891.0,3607.0,1549.0,297.0,0.0,6469.0,1074.0,0.0,0.13933333333333334,0.0401025641025641,0.8295384615384614,1846.0,0.9999999999921482,50.793027637792136,4.960659898475059,0.8391115926322649,17,0.19,0.79,0.029,0.028,0.2
23214519,2023-12-29,IS2062E350BR,119.94,9.07,10758.0,3444.0,861.0,2161.0,2629.0,132.0,486.0,6374.0,1044.0,484.0,0.13933333333333334,0.0401025641025641,0.8295384615384614,3247.0,0.9296953724445417,53.143238285366486,3.123693379790034,0.8096704650444072,59,0.19,1.43,0.025,0.023,0.23
23214524,2023-12-29,2830C20MMNC,124.59,8.27,10857.0,1218.0,762.0,2127.0,1748.0,290.0,0.0,6474.0,1025.0,0.0,0.13933333333333334,0.0401025641025641,0.8295384615384614,2038.0,0.9377540267880645,51.96243679226292,8.913793103440957,0.8577036310103741,17,0.19,0.74,0.027,0.029,0.16
23214525,2023-12-29,S.TOWER6VAN,112.74,8.15,10986.0,1848.0,809.0,1598.0,2504.0,71.0,530.0,6304.0,1049.0,0.0,0.13933333333333334,0.0401025641025641,0.8295384615384614,3105.0,0.932583340218938,55.91626751768746,5.944805194801978,0.8064412238322685,67,0.18,1.36,0.025,0.026,0.19
23314523,2023-12-29,2830C20MMNC,116.85,8.15,10143.0,2769.0,779.0,2498.0,1700.0,305.0,0.0,6212.0,983.0,0.0,0.13933333333333334,0.0401025641025641,0.8295384615384614,2005.0,0.9347999999925215,53.16217372654547,3.6630552546032273,0.8478802992514475,17,0.2,0.83,0.016,0.024,0.21
23314549,2023-12-29,IS2062E350BR,125.05,9.49,8730.0,3828.0,920.0,2325.0,2458.0,0.0,411.0,6339.0,1024.0,0.0,0.13933333333333334,0.0401025641025641,0.8295384615384614,2869.0,0.9294633566156575,50.691723310270355,2.2805642633222885,0.8567445102820297,59,0.18,1.41,0.027,0.03,0.23
23214619,2023-12-30,IS2062E350BR,126.43,8.88,10500.0,1986.0,888.0,3573.0,2420.0,115.0,425.0,6548.0,1162.0,0.0,0.14778125,0.03471875,1.06425,2960.0,0.9343729214327517,51.79150518032277,5.287009063441447,0.8175675675672913,59,0.17,1.41,0.027,0.027,0.24
23214612,2023-12-30,IS2062E350BR,129.41,8.88,10845.0,1992.0,847.0,3759.0,2538.0,98.0,631.0,6306.0,1089.0,417.0,0.14778125,0.03471875,1.06425,3267.0,0.9357871140289553,48.72884630207304,5.4442771084310015,0.7768595041319937,59,0.18,1.37,0.029,0.022,0.2
23214609,2023-12-30,IS2062E350BR,121.45,7.08,11451.0,993.0,910.0,2796.0,2400.0,111.0,483.0,6291.0,1722.0,0.0,0.14778125,0.03471875,1.06425,2994.0,0.9449155839030196,51.79909427705394,11.531722054369052,0.8016032064125579,59,0.19,1.39,0.022,0.015,0.21
23214606,2023-12-30,IS2062E350BR,128.26,0.0,11628.0,999.0,792.0,3065.0,2467.0,101.0,489.0,6382.0,1377.0,0.0,0.14778125,0.03471875,1.06425,3057.0,0.9999999999922035,49.75830344573712,11.639639639627989,0.8070003271178257,59,0.2,1.36,0.025,0.024,0.21
23214603,2023-12-30,IS2062E350BR,124.72,7.48,12018.0,1008.0,902.0,3981.0,2393.0,81.0,493.0,6550.0,1403.0,0.0,0.14778125,0.03471875,1.06425,2967.0,0.9434190620200953,52.51763951208693,11.92261904760722,0.8065385911692596,59,0.2,1.43,0.026,0.026,0.23
23214594,2023-12-30,IS2062E350BR,125.09,7.88,10227.0,2997.0,800.0,5451.0,2531.0,91.0,540.0,6829.0,1526.0,0.0,0.14778125,0.03471875,1.06425,3162.0,0.9407385124393418,54.59269326041576,3.412412412411274,0.8004427577480074,59,0.17,1.39,0.032,0.025,0.25
23214585,2023-12-30,2062BK1,125.19,8.15,9987.0,1941.0,775.0,2829.0,1718.0,290.0,0.0,6582.0,1039.0,0.0,0.14778125,0.03471875,1.06425,2008.0,0.938878056090154,52.57608435136532,5.145285935082357,0.8555776892426018,6,0.2,1.26,0.04,0.027,0.23
23214578,2023-12-30,1786500D,124.97,6.95,9849.0,5418.0,1039.0,1984.0,1762.0,253.0,0.0,6588.0,1047.0,0.0,0.14778125,0.03471875,1.06425,2015.0,0.9473165554809938,52.71665199605732,1.8178294573640055,0.8744416873444791,2,0.2,0.8,0.022,0.025,0.216
23214573,2023-12-30,S.TOWER6VAN,124.02,9.49,10671.0,1989.0,858.0,2911.0,2518.0,0.0,489.0,6525.0,1037.0,0.0,0.14778125,0.03471875,1.06425,3007.0,0.9289191820767815,52.612481857340654,5.365007541475433,0.8373794479544937,67,0.19,1.35,0.039,0.033,0.23
23214570,2023-12-30,S.TOWER6VAN,134.1,0.0,11943.0,3996.0,844.0,3325.0,2558.0,94.0,624.0,6611.0,1100.0,0.0,0.14778125,0.03471875,1.06425,3276.0,0.999999999992543,49.299030573830734,2.988738738737991,0.7808302808300425,67,0.19,1.32,0.028,0.029,0.23
23214567,2023-12-30,2830C25HMN,133.87,0.0,11106.0,3990.0,1056.0,2772.0,2578.0,128.0,638.0,6594.0,1115.0,277.0,0.14778125,0.03471875,1.06425,3344.0,0.9999999999925302,49.256741614631686,2.783458646615844,0.7709330143538364,18,0.24,1.38,0.028,0.028,0.23
23214565,2023-12-30,IS2062E350BR,125.08,7.74,10830.0,3471.0,844.0,2337.0,2589.0,115.0,631.0,6642.0,1047.0,338.0,0.14778125,0.03471875,1.06425,3335.0,0.941725643721264,53.10201471016068,3.1201382886767157,0.7763118440777282,59,0.19,1.32,0.036,0.034,0.22
23214615,2023-12-30,1786550D,123.7,8.08,11229.0,2004.0,888.0,3240.0,1701.0,267.0,0.0,6398.0,1144.0,0.0,0.14778125,0.03471875,1.06425,1968.0,0.9386856882612029,51.72190784113402,5.6032934131708565,0.8643292682922438,3,0.2,0.79,0.02,0.02,0.23
23214563,2023-12-30,S.TOWER6VAN,130.7,0.0,10452.0,3489.0,855.0,1575.0,2558.0,122.0,628.0,6441.0,1076.0,0.0,0.14778125,0.03471875,1.06425,3308.0,0.999999999992349,49.28079571500169,2.9957007738598467,0.7732769044737686,67,0.19,1.32,0.03,0.026,0.21
23314586,2023-12-30,C20MMNATLT,126.16,8.47,9771.0,3537.0,790.0,5045.0,1844.0,241.0,271.0,6688.0,1473.0,0.0,0.14778125,0.03471875,1.06425,2356.0,0.9370868305657203,53.01204819235089,2.7625106022044776,0.7826825127331143,41,0.21,1.0,0.043,0.026,0.21
23314569,2023-12-30,IS2062E350BR,129.94,0.0,11259.0,1998.0,820.0,4954.0,2467.0,224.0,374.0,6291.0,1265.0,0.0,0.14778125,0.03471875,1.06425,3065.0,0.9999999999923043,48.414652916358214,5.635135135132315,0.8048939641106673,59,0.2,1.37,0.024,0.033,0.25
23114604,2023-12-30,1786550D,120.34,8.15,10953.0,1746.0,749.0,4604.0,1667.0,315.0,0.0,5788.0,1045.0,0.0,0.14778125,0.03471875,1.06425,1982.0,0.9365709393654248,48.09705833431862,6.273195876285067,0.8410696266393335,3,0.22,0.82,0.02,0.03,0.23
23114601,2023-12-30,IS2062E350BR,128.89,8.29,11292.0,2223.0,772.0,3922.0,2402.0,20.0,456.0,5999.0,1107.0,0.0,0.14778125,0.03471875,1.06425,2878.0,0.939568450204552,46.543564279257176,5.079622132251426,0.8346073662262562,59,0.18,1.35,0.027,0.03,0.23
23114599,2023-12-30,IS2062E350BR,123.78,7.43,11070.0,2178.0,749.0,3950.0,2314.0,105.0,761.0,6122.0,1207.0,0.0,0.14778125,0.03471875,1.06425,3180.0,0.9433732184974973,49.45871707828842,5.08264462809684,0.7276729559746139,59,0.2,1.41,0.025,0.023,0.26
23114597,2023-12-30,1786500D,116.48,8.14,11307.0,1596.0,681.0,3242.0,1671.0,284.0,0.0,5824.0,1063.0,0.0,0.14778125,0.03471875,1.06425,1955.0,0.9346814315444175,49.99999999957074,7.0845864661609745,0.8547314578000743,2,0.19,0.78,0.016,0.021,0.212
23114593,2023-12-30,IS2062E350BR,127.27,8.15,9999.0,1005.0,802.0,4049.0,2498.0,116.0,403.0,5998.0,1013.0,0.0,0.14778125,0.03471875,1.06425,3017.0,0.9398168660394344,47.12815274575998,9.949253731333384,0.82797480941305,59,0.19,1.36,0.033,0.028,0.26
23114590,2023-12-30,IS2062E350BR,129.35,0.0,11472.0,3141.0,799.0,5060.0,2510.0,106.0,508.0,5989.0,2192.0,0.0,0.14778125,0.03471875,1.06425,3124.0,0.9999999999922691,46.30073444108002,3.652340019101034,0.8034571062737504,59,0.17,1.4,0.031,0.026,0.25
23114587,2023-12-30,2062BK1,128.95,0.0,12534.0,2295.0,0.0,4642.0,2534.0,102.0,565.0,6081.0,1016.0,0.0,0.14778125,0.03471875,1.06425,3201.0,0.9999999999922451,47.15781310548928,5.461437908494353,0.7916276163696371,6,0.2,0.83,0.025,0.028,0.2
23114582,2023-12-30,1786500D,127.76,0.0,10692.0,3018.0,797.0,4789.0,1724.0,267.0,0.0,5960.0,1026.0,0.0,0.14778125,0.03471875,1.06425,1991.0,0.9999999999921728,46.64996869093104,3.5427435387662216,0.8658965344043867,2,0.18,0.75,0.025,0.025,0.22
23114577,2023-12-30,IS2062E350BR,129.59,0.0,10836.0,2868.0,810.0,3832.0,2521.0,0.0,389.0,5976.0,1124.0,0.0,0.14778125,0.03471875,1.06425,2910.0,0.9999999999922834,46.11466934141435,3.7782426778229503,0.8663230240546851,59,0.2,1.38,0.038,0.026,0.25
23114574,2023-12-30,1786500D,124.31,0.0,11037.0,3357.0,797.0,2697.0,1703.0,247.0,0.0,6131.0,1046.0,0.0,0.14778125,0.03471875,1.06425,1950.0,0.9999999999919555,49.320247767280826,3.2877569258256516,0.8733333333328854,2,0.2,0.76,0.037,0.028,0.197
23114571,2023-12-30,IS2062E350BR,120.59,0.0,10959.0,2277.0,805.0,2551.0,2383.0,125.0,388.0,5930.0,962.0,0.0,0.14778125,0.03471875,1.06425,2896.0,0.9999999999917074,49.17489012315138,4.81291172595309,0.8228591160218153,59,0.16,1.3,0.034,0.033,0.23
23114568,2023-12-30,2830C20MMNC,127.92,0.0,10470.0,1989.0,772.0,2170.0,1727.0,288.0,0.0,5996.0,968.0,0.0,0.14778125,0.03471875,1.06425,2015.0,0.9999999999921826,46.87304565316703,5.263951734537323,0.8570719602973415,17,0.21,0.76,0.028,0.03,0.23
23114566,2023-12-30,1786500D,128.79,0.0,11217.0,2478.0,840.0,3308.0,1726.0,294.0,0.0,6251.0,1116.0,0.0,0.14778125,0.03471875,1.06425,2020.0,0.9999999999922355,48.536377047530586,4.526634382564759,0.8544554455441314,2,0.23,0.72,0.023,0.026,0.205
23114564,2023-12-30,S.TOWER6VAN,131.67,0.0,10533.0,2469.0,784.0,4222.0,2374.0,74.0,521.0,5965.0,1628.0,0.0,0.14778125,0.03471875,1.06425,2969.0,0.9999999999924053,45.302650565464404,4.2660996354782235,0.7995958235093299,67,0.2,1.3,0.034,0.031,0.22
23114562,2023-12-30,IS2062E350BR,130.72,0.0,11196.0,1974.0,782.0,3287.0,2417.0,119.0,420.0,5642.0,1133.0,0.0,0.14778125,0.03471875,1.06425,2956.0,0.9999999999923501,43.16095471203213,5.671732522793479,0.8176589986465435,59,0.17,1.36,0.026,0.028,0.23
23114554,2023-12-30,2830C20MMNC,102.22,0.0,9315.0,2010.0,804.0,2734.0,1695.0,274.0,0.0,671.0,1285.0,0.0,0.14778125,0.03471875,1.06425,1969.0,0.9999999999902172,6.564273136308312,4.634328358206649,0.8608430675465409,17,0.2,0.73,0.022,0.031,0.19
23314561,2023-12-30,IS2062E350BR,129.17,8.14,11439.0,1497.0,824.0,2040.0,2469.0,89.0,316.0,6617.0,1291.0,270.0,0.14778125,0.03471875,1.06425,2874.0,0.9407180831626194,51.22706510760064,7.641282565125156,0.8590814196239182,59,0.2,1.32,0.024,0.029,0.23
23114607,2023-12-30,1786550D,119.39,7.48,11055.0,2298.0,746.0,4041.0,1717.0,281.0,0.0,5939.0,985.0,0.0,0.14778125,0.03471875,1.06425,1998.0,0.9410420115004252,49.74453471773394,4.810704960833416,0.8593593593589293,3,0.23,0.81,0.02,0.02,0.24
23114610,2023-12-30,1786550D,125.35,4.65,10443.0,2010.0,784.0,2889.0,1705.0,297.0,0.0,5955.0,2542.0,0.0,0.14778125,0.03471875,1.06425,2002.0,0.9642307692233522,47.50698045434777,5.195522388057117,0.8516483516479263,3,0.22,0.77,0.03,0.03,0.22
23114620,2023-12-30,1786550D,135.2,7.48,10569.0,2148.0,915.0,3494.0,1730.0,285.0,0.0,6417.0,1102.0,360.0,0.14778125,0.03471875,1.06425,2015.0,0.9475749929846681,47.46301775112824,4.920391061450223,0.8585607940442389,3,0.21,0.77,0.02,0.03,0.21
23314616,2023-12-30,1786550D,128.52,7.68,10947.0,1755.0,685.0,7234.0,1759.0,298.0,0.0,6446.0,1177.0,0.0,0.14778125,0.03471875,1.06425,2057.0,0.943612334794834,50.15561780228637,6.237606837603283,0.8551288283904448,3,0.21,0.81,0.02,0.03,0.26
23314572,2023-12-30,1786500D,128.8,0.0,10248.0,2322.0,1006.0,3717.0,1804.0,248.0,0.0,6617.0,1022.0,0.0,0.14778125,0.03471875,1.06425,2052.0,0.9999999999922361,51.37422360208561,4.413436692504559,0.8791423001945033,2,0.21,0.74,0.03,0.029,0.217
23314575,2023-12-30,IS2062E350BR,127.17,7.88,9882.0,3360.0,995.0,3154.0,2539.0,0.0,688.0,6649.0,1069.0,163.0,0.14778125,0.03471875,1.06425,3227.0,0.9416512402744046,52.28434379136365,2.9410714285705533,0.7867988844125234,59,0.18,1.39,0.031,0.03,0.22
23314579,2023-12-30,IS2062E350BR,123.34,7.68,11061.0,3297.0,840.0,2883.0,2570.0,160.0,550.0,7023.0,1078.0,0.0,0.14778125,0.03471875,1.06425,3280.0,0.9413829949554161,56.9401653960034,3.3548680618734137,0.7835365853656148,59,0.2,1.39,0.023,0.025,0.22
23314583,2023-12-30,1786500D,130.35,8.15,9813.0,3588.0,959.0,3003.0,2550.0,92.0,686.0,7218.0,1109.0,181.0,0.14778125,0.03471875,1.06425,3328.0,0.9411552346502444,55.37399309508728,2.7349498327751576,0.7662259615382313,2,0.16,1.21,0.029,0.029,0.255
23314589,2023-12-30,1786550D,123.93,8.47,10803.0,2265.0,898.0,5635.0,1827.0,345.0,0.0,6564.0,1009.0,0.0,0.14778125,0.03471875,1.06425,2172.0,0.9360271903252567,52.965383683910545,4.769536423838954,0.8411602209940878,3,0.23,0.79,0.03,0.03,0.24
23314592,2023-12-30,1786550D,126.35,0.0,11370.0,2028.0,812.0,6715.0,1773.0,187.0,0.0,6600.0,1973.0,0.0,0.14778125,0.03471875,1.06425,1960.0,0.9999999999920854,52.23585278945599,5.60650887573688,0.9045918367342324,3,0.2,0.78,0.03,0.02,0.19
23314600,2023-12-30,1786550D,124.37,7.68,13026.0,0.0,796.0,3936.0,1707.0,268.0,0.0,6407.0,1102.0,0.0,0.14778125,0.03471875,1.06425,1975.0,0.9418402120337612,51.51563881923683,13026000000000.0,0.8643037974679169,3,0.22,0.8,0.02,0.02,0.23
23314614,2023-12-30,IS2062E350BR,133.0,7.68,10932.0,1779.0,754.0,5083.0,2448.0,102.0,675.0,6535.0,1002.0,0.0,0.14778125,0.03471875,1.06425,3225.0,0.945408018190607,49.13533834549523,6.145025295106158,0.7590697674416251,59,0.2,1.37,0.028,0.028,0.24
23214637,2023-12-31,2830C20MMNC,128.37,0.0,11763.0,1497.0,806.0,4198.0,1711.0,310.0,0.0,6503.0,1729.0,0.0,0.13721875,0.0379375,0.965375,2021.0,0.9999999999922101,50.65825348562236,7.857715430856475,0.8466105888169982,17,0.19,0.77,0.021,0.022,0.18
23214634,2023-12-31,S.TOWER6VAN,126.06,7.48,11013.0,1485.0,795.0,3228.0,2487.0,105.0,486.0,6543.0,1718.0,0.0,0.13721875,0.0379375,0.965375,3078.0,0.9439868204212672,51.90385530658493,7.416161616156622,0.8079922027287824,67,0.19,1.34,0.024,0.026,0.23
23214631,2023-12-31,2062BK1,121.6,8.27,7155.0,1500.0,792.0,3268.0,2403.0,98.0,429.0,6330.0,1731.0,0.0,0.13721875,0.0379375,0.965375,2930.0,0.9363209363137266,52.05592105220349,4.76999999999682,0.8201365187710512,6,0.19,1.3,0.02,0.028,0.21
23214628,2023-12-31,IS2062E350BR,124.76,7.29,10962.0,1986.0,808.0,4825.0,2396.0,105.0,425.0,6112.0,1196.0,0.0,0.13721875,0.0379375,0.965375,2926.0,0.9447936387660372,48.990060916567884,5.51963746223287,0.8188653451808549,59,0.18,1.37,0.024,0.027,0.22
23114671,2023-12-31,IS2062E350BR,120.19,8.15,9936.0,984.0,820.0,2032.0,2389.0,98.0,514.0,5994.0,1056.0,0.0,0.13721875,0.0379375,0.965375,3001.0,0.9364968053534635,49.87103752350552,10.097560975599494,0.7960679773406211,59,0.19,1.4,0.034,0.03,0.24
23114636,2023-12-31,S.TOWER6VAN,122.86,8.08,8904.0,2496.0,927.0,3597.0,2624.0,124.0,348.0,6138.0,1017.0,0.0,0.13721875,0.0379375,0.965375,3096.0,0.9382923476329748,49.959303271610295,3.567307692306263,0.8475452196379691,67,0.19,1.35,0.023,0.032,0.22
23114668,2023-12-31,IS2062E350BR,123.56,9.59,10413.0,1548.0,777.0,4018.0,2429.0,135.0,345.0,5873.0,976.0,0.0,0.13721875,0.0379375,0.965375,2909.0,0.9279759669475932,47.531563612434994,6.726744186042167,0.8349948435885751,59,0.2,1.38,0.028,0.026,0.23
23114665,2023-12-31,S.TOWER6VAN,124.88,8.15,10800.0,1569.0,816.0,3666.0,2489.0,102.0,442.0,6014.0,998.0,256.0,0.13721875,0.0379375,0.965375,3033.0,0.9387356235365051,48.158231902240885,6.883365200760431,0.820639630728381,67,0.2,1.32,0.022,0.032,0.22
23114661,2023-12-31,2830C20MMNC,122.2,8.15,10437.0,2085.0,799.0,4244.0,1756.0,247.0,0.0,5917.0,984.0,0.0,0.13721875,0.0379375,0.965375,2003.0,0.9374760260764292,48.42062193086399,5.005755395681052,0.8766849725407505,17,0.22,0.77,0.019,0.031,0.23
23114658,2023-12-31,1786500D,125.93,8.08,10068.0,1548.0,792.0,3838.0,1769.0,288.0,0.0,6172.0,1024.0,0.0,0.13721875,0.0379375,0.965375,2057.0,0.9397059920831303,49.011355514579435,6.503875968988047,0.8599902771021585,2,0.21,0.78,0.018,0.036,0.227
23114654,2023-12-31,1786500D,123.2,8.15,11115.0,2322.0,794.0,3880.0,1788.0,298.0,0.0,6101.0,1013.0,0.0,0.13721875,0.0379375,0.965375,2086.0,0.9379520365364451,49.521103895701934,4.786821705424295,0.8571428571424462,2,0.21,0.72,0.022,0.028,0.208
23114652,2023-12-31,2830C20MMNC,121.3,8.28,9522.0,2112.0,809.0,3736.0,1739.0,280.0,0.0,5722.0,950.0,265.0,0.13721875,0.0379375,0.965375,2019.0,0.9361012501857071,47.17230008205134,4.508522727270592,0.8613174839024956,17,0.2,0.75,0.018,0.035,0.21
23114649,2023-12-31,1786500D,132.6,0.0,11196.0,2100.0,777.0,5548.0,1759.0,277.0,0.0,5976.0,999.0,0.0,0.13721875,0.0379375,0.965375,2036.0,0.9999999999924586,45.06787330282755,5.3314285714260325,0.8639489194494774,2,0.19,0.81,0.02,0.02,0.222
23114646,2023-12-31,S.TOWER6VAN,123.5,8.77,11586.0,2106.0,840.0,4108.0,2505.0,95.0,650.0,6291.0,1034.0,0.0,0.13721875,0.0379375,0.965375,3250.0,0.9336962274065647,50.93927125464826,5.501424501421889,0.7707692307689936,67,0.19,1.29,0.028,0.02,0.21
23114643,2023-12-31,S.TOWER6VAN,125.47,7.68,10041.0,1971.0,933.0,3515.0,2485.0,126.0,505.0,6465.0,1047.0,0.0,0.13721875,0.0379375,0.965375,3116.0,0.9423206909429792,51.52626125726049,5.094368340941099,0.7974967907571253,67,0.19,1.37,0.04,0.026,0.21
23214639,2023-12-31,2830C20MMNC,127.08,7.88,10821.0,1185.0,795.0,2915.0,1714.0,300.0,0.0,6678.0,1458.0,0.0,0.13721875,0.0379375,0.965375,2014.0,0.9416123295721576,52.54957507040801,9.131645569612548,0.8510427010919309,17,0.18,0.77,0.023,0.026,0.22
23114621,2023-12-31,IS2062E350BR,125.4,6.65,10458.0,1977.0,872.0,3509.0,2537.0,122.0,683.0,5806.0,1004.0,0.0,0.13721875,0.0379375,0.965375,3342.0,0.9496402877625927,46.29984050999761,5.289833080422211,0.7591262716933695,59,0.18,1.43,0.029,0.029,0.25
23114630,2023-12-31,2830C20MMNC,122.95,6.88,10191.0,2496.0,880.0,3112.0,1027.0,257.0,0.0,5771.0,959.0,0.0,0.13721875,0.0379375,0.965375,1284.0,0.9470076253489409,46.937779584815466,4.0829326923060565,0.7998442367595017,17,0.19,0.66,0.02,0.028,0.21
23114632,2023-12-31,2830C20MMNC,126.64,7.88,9033.0,2190.0,872.0,2460.0,1705.0,274.0,0.0,6340.0,1066.0,0.0,0.13721875,0.0379375,0.965375,1979.0,0.941421349978134,50.06317119354024,4.124657534244692,0.8615462354720255,17,0.21,0.72,0.026,0.029,0.2
23114640,2023-12-31,S.TOWER6VAN,118.48,8.15,8820.0,1998.0,920.0,2835.0,2510.0,61.0,619.0,6037.0,982.0,0.0,0.13721875,0.0379375,0.965375,3190.0,0.9356392639900841,50.95374746749701,4.414414414412205,0.7868338557991263,67,0.18,1.32,0.026,0.028,0.21
23214642,2023-12-31,IS2062E350BR,124.23,8.29,11106.0,1497.0,797.0,4082.0,2406.0,88.0,496.0,6552.0,1888.0,0.0,0.13721875,0.0379375,0.965375,2990.0,0.9374434047620175,52.740883844057464,7.4188376753457455,0.8046822742472225,59,0.18,1.38,0.023,0.023,0.21
23214647,2023-12-31,2062BK1,124.8,7.87,11253.0,1497.0,814.0,4112.0,1711.0,294.0,0.0,6498.0,1258.0,478.0,0.13721875,0.0379375,0.965375,2005.0,0.9406798824079244,52.067307691890484,7.5170340681312515,0.8533665835407215,6,0.22,0.83,0.017,0.022,0.2
23314670,2023-12-31,S.TOWER6VAN,138.93,0.0,10614.0,1884.0,837.0,4731.0,2360.0,0.0,535.0,6902.0,1080.0,0.0,0.13721875,0.0379375,0.965375,2895.0,0.9999999999928022,49.67969480997856,5.633757961780449,0.815198618307145,67,0.2,1.32,0.024,0.026,0.21
23314653,2023-12-31,S.TOWER6VAN,122.66,8.15,10953.0,2664.0,698.0,3566.0,2510.0,149.0,488.0,6728.0,1091.0,318.0,0.13721875,0.0379375,0.965375,3147.0,0.937695894802097,54.85080710863484,4.111486486484943,0.7975850015885613,67,0.2,1.39,0.019,0.027,0.24
23314656,2023-12-31,S.TOWER6VAN,121.3,8.88,10965.0,2667.0,696.0,3403.0,2480.0,31.0,376.0,1422.0,367.0,0.0,0.13721875,0.0379375,0.965375,2887.0,0.9317867567911217,11.723000824305663,4.111361079863475,0.8590232074815175,67,0.19,1.28,0.017,0.025,0.24
23314659,2023-12-31,S.TOWER6VAN,123.49,8.88,10851.0,1791.0,715.0,3439.0,2515.0,152.0,413.0,458.0,93.0,0.0,0.13721875,0.0379375,0.965375,3080.0,0.93291531313037,3.7088023321426125,6.058626465658259,0.8165584415581765,67,0.2,1.3,0.023,0.027,0.27
23314662,2023-12-31,1786500D,126.2,7.69,11034.0,1791.0,682.0,3364.0,1785.0,254.0,0.0,6748.0,1034.0,0.0,0.13721875,0.0379375,0.965375,2039.0,0.9425647919863875,53.47068145757947,6.160804020097062,0.875429131926986,2,0.21,0.79,0.022,0.024,0.247
23314664,2023-12-31,1786500D,122.0,7.28,10383.0,1818.0,727.0,4855.0,1327.0,306.0,0.0,6535.0,1005.0,314.0,0.13721875,0.0379375,0.965375,1633.0,0.9436881188045817,53.56557377005274,5.71122112210907,0.8126148193503904,2,0.19,0.72,0.022,0.023,0.214
23314667,2023-12-31,S.TOWER6VAN,128.9,0.0,10944.0,1740.0,774.0,4819.0,2486.0,11.0,286.0,6901.0,3053.0,0.0,0.13721875,0.0379375,0.965375,2783.0,0.9999999999922421,53.53762606630305,6.289655172410178,0.8932806324107462,67,0.2,1.33,0.018,0.027,0.2
23214644,2023-12-31,2830C20MMNC,121.81,9.6,11085.0,1491.0,806.0,3620.0,1711.0,307.0,0.0,6786.0,1715.0,0.0,0.13721875,0.0379375,0.965375,2018.0,0.9269461989123587,55.70971184586068,7.4346076458702655,0.8478691774029495,17,0.19,0.73,0.015,0.023,0.2
23314673,2023-12-31,S.TOWER6VAN,122.77,0.0,10650.0,1977.0,702.0,5443.0,2478.0,135.0,356.0,6203.0,1235.0,0.0,0.13721875,0.0379375,0.965375,2969.0,0.9999999999918546,50.52537264762951,5.386949924124741,0.8346244526773882,67,0.2,1.3,0.024,0.022,0.25
23314641,2023-12-31,2830C20MMNC,127.8,8.15,10782.0,4470.0,815.0,3465.0,1743.0,298.0,0.0,6974.0,1202.0,0.0,0.13721875,0.0379375,0.965375,2041.0,0.9400514895112907,54.56964006217082,2.412080536912212,0.853993140616926,17,0.2,0.76,0.018,0.027,0.21
23314638,2023-12-31,IS2062E350BR,131.16,8.15,9735.0,2190.0,994.0,3031.0,2543.0,20.0,678.0,6908.0,1049.0,0.0,0.13721875,0.0379375,0.965375,3241.0,0.9414973799372515,52.66849649243163,4.445205479450025,0.7846343721071322,59,0.19,1.42,0.028,0.023,0.21
23314635,2023-12-31,IS2062E350BR,128.43,8.15,9636.0,1656.0,1025.0,3947.0,2533.0,0.0,457.0,6797.0,1427.0,0.0,0.13721875,0.0379375,0.965375,2990.0,0.9403280128793358,52.92377170401835,5.818840579706631,0.8471571906351681,59,0.17,1.35,0.027,0.029,0.22
23314629,2023-12-31,2830C20MMNAK,133.77,7.43,9762.0,2223.0,823.0,4242.0,1803.0,278.0,0.0,7001.0,1070.0,173.0,0.13721875,0.0379375,0.965375,2081.0,0.947379603392724,52.336099274483544,4.391363022939995,0.8664103796247639,16,0.22,0.78,0.018,0.025,0.19
23314626,2023-12-31,1786550D,129.7,6.68,10983.0,1824.0,716.0,5272.0,1820.0,311.0,0.0,6647.0,1077.0,0.0,0.13721875,0.0379375,0.965375,2131.0,0.9510192110210367,51.24903623707596,6.021381578944068,0.8540591271699418,3,0.21,0.76,0.02,0.03,0.2
23314623,2023-12-31,IS2062E350BR,129.61,7.77,10932.0,2457.0,689.0,5166.0,2458.0,50.0,487.0,6621.0,1015.0,0.0,0.13721875,0.0379375,0.965375,2995.0,0.9434415489813405,51.08402129425905,4.4493284493266385,0.8207011686140833,59,0.19,1.39,0.026,0.025,0.25
23314651,2023-12-31,IS2062E350BR,127.08,8.5,10686.0,3900.0,702.0,3631.0,2513.0,3.0,672.0,6622.0,1140.0,0.0,0.13721875,0.0379375,0.965375,3188.0,0.9373063873658557,52.10890777422011,2.7399999999992977,0.788268506900631,59,0.2,1.4,0.02,0.026,0.21
23314618,2023-12-31,1786500D,130.33,8.69,10962.0,2280.0,718.0,5232.0,1739.0,277.0,0.0,6430.0,987.0,0.0,0.13721875,0.0379375,0.965375,2016.0,0.9374910084812439,49.33630016075089,4.807894736839996,0.8625992063487785,2,0.2,0.78,0.018,0.029,0.205
