Repository: SiddharthKumar268/FerroMind

# FerroMind
*Ferro-Alloy Optimisation using Machine Learning*
**SAIL Durgapur Steel Plant | Steel Melting Shop**
Intern: Siddharth Kumar | FY 2023-24 to FY 2025-26

---

## Quick Start

```bash

# 2. Place raw Excel files in data/raw/

## Dataset

| | |
|---|---|
| Total heats after cleaning | 47,421 |
| Training set | 37,936 heats (Apr 2023 – Jun 2025) |
| Test set | 9,485 heats (Jun 2025 – Dec 2025) |
| Input features | 21 (16 raw + 5 engineered) |
| Target variables | Mn, Si, C, S, P |
| BOF grades | 76 distinct grades |
| Split method | Chronological 80/20 — no shuffle, no leakage |

---

File: data/processed/sms_train.csv (part 86 of 253)
Heat_Number,Date,BOF Grade Code,Hot Metal Addn. Weight,Scrap Addn. Weight,Lime Into Converter,Dolomite Into Converter,Lime Into Ladle,Iron Ore Into Converter,SIMN Into Ladle,FESI Into Ladle,FEMN Into Ladle,Measered O2 Mainblow II,Duration of Mainblow I/II,Measered O2 2nd Blow,HM_P,HM_S,HM_Si,Total_FA_Ladle,HM_Ratio,O2_per_ton_HM,Lime_Dolo_Ratio,SiMn_FA_Fraction,Grade_Encoded,C,Mn,P,S,Si
23214672,2023-12-31,1786500D,128.16,9.95,10062.0,1323.0,798.0,3078.0,1694.0,273.0,0.0,6350.0,1027.0,0.0,0.13721875,0.0379375,0.965375,1967.0,0.9279559771129684,49.54744069873949,7.605442176865,0.8612099644123735,2,0.2,0.75,0.033,0.03,0.236
23214669,2023-12-31,1786500D,120.53,7.67,11004.0,2052.0,808.0,2458.0,1607.0,294.0,0.0,6747.0,1303.0,0.0,0.13721875,0.0379375,0.965375,1901.0,0.9401716068569411,55.97776487135171,5.362573099412591,0.8453445554966621,2,0.2,0.73,0.026,0.024,0.235
23214666,2023-12-31,IS2062E350BR,120.38,7.48,10197.0,1581.0,701.0,3079.0,2386.0,108.0,432.0,6121.0,1055.0,0.0,0.13721875,0.0379375,0.965375,2926.0,0.9414985139923235,50.84731682961582,6.4497153700148955,0.8154477101842736,59,0.18,1.4,0.029,0.03,0.25
23214663,2023-12-31,IS2062E350BR,122.51,8.15,10881.0,1782.0,795.0,3371.0,2400.0,115.0,486.0,6399.0,1351.0,0.0,0.13721875,0.0379375,0.965375,3001.0,0.9376243685830583,52.23247081828232,6.10606060605718,0.799733422192336,59,0.18,1.39,0.03,0.03,0.25
23214660,2023-12-31,IS2062E350BR,121.02,10.67,10938.0,2304.0,751.0,3114.0,2403.0,101.0,486.0,6491.0,1602.0,0.0,0.13721875,0.0379375,0.965375,2990.0,0.9189763839249832,53.63576268341071,4.7473958333312725,0.8036789297656175,59,0.2,1.39,0.022,0.03,0.23
23214657,2023-12-31,2830C20MMNC,122.9,8.15,10296.0,1899.0,762.0,2663.0,1728.0,284.0,0.0,6505.0,1160.0,0.0,0.13721875,0.0379375,0.965375,2012.0,0.9378099961775063,52.929210740008706,5.421800947864443,0.8588469184886387,17,0.21,0.77,0.016,0.027,0.26
23214655,2023-12-31,2830C20MMNC,124.87,0.0,6720.0,588.0,795.0,3190.0,1812.0,280.0,0.0,4905.0,805.0,0.0,0.13721875,0.0379375,0.965375,2092.0,0.9999999999919916,39.28085208585504,11.428571428551992,0.8661567877624923,17,0.19,0.76,0.018,0.03,0.23
23214650,2023-12-31,S.TOWER6VAN,126.69,8.29,15750.0,1008.0,786.0,4338.0,2460.0,115.0,493.0,6599.0,1176.0,0.0,0.13721875,0.0379375,0.965375,3068.0,0.9385834938439875,52.08777330450637,15.6249999999845,0.8018252933504557,67,0.2,1.32,0.023,0.027,0.24
23314645,2023-12-31,IS2062E350BR,132.69,7.68,10698.0,4506.0,839.0,3507.0,2529.0,115.0,616.0,7001.0,1074.0,0.0,0.13721875,0.0379375,0.965375,3260.0,0.9452874545775787,52.76207702123173,2.374167776297742,0.7757668711654062,59,0.2,1.4,0.022,0.023,0.21
23114674,2024-01-01,IS2062E350BR,130.53,0.0,11469.0,1464.0,787.0,5496.0,2392.0,71.0,518.0,5803.0,981.0,0.0,0.15563636363636363,0.037909090909090906,0.8950303030303031,2981.0,0.999999999992339,44.45721290090817,7.834016393437272,0.8024152968799724,59,0.2,1.39,0.032,0.033,0.22
23114677,2024-01-01,2830C20MMNC,121.0,8.15,10545.0,1485.0,820.0,2524.0,1715.0,264.0,0.0,5998.0,1168.0,0.0,0.15563636363636363,0.037909090909090906,0.8950303030303031,1979.0,0.9368950832292924,49.570247933474626,7.101010101005319,0.8665992925715682,17,0.23,0.76,0.023,0.026,0.22
23114679,2024-01-01,S.TOWER6VAN,123.16,8.15,9981.0,978.0,762.0,2958.0,2410.0,88.0,346.0,6198.0,1015.0,0.0,0.15563636363636363,0.037909090909090906,0.8950303030303031,2844.0,0.9379331353214688,50.324780772569625,10.205521472382204,0.8473980309420368,67,0.18,1.26,0.03,0.033,0.19
23114685,2024-01-01,S.TOWER6VAN,118.5,7.53,9171.0,1002.0,784.0,3000.0,2422.0,95.0,409.0,5546.0,913.0,0.0,0.15563636363636363,0.037909090909090906,0.8950303030303031,2926.0,0.9402523208685213,46.80168776331813,9.15269461076931,0.8277511961719659,67,0.18,1.31,0.034,0.03,0.21
23114690,2024-01-01,1786500D,123.16,7.68,9747.0,3024.0,0.0,1773.0,0.0,0.0,0.0,4919.0,978.0,0.0,0.15563636363636363,0.037909090909090906,0.8950303030303031,0.0,0.941302354012983,39.939915556674734,3.2232142857132198,0.0,2,0.18,0.81,0.019,0.033,0.217
23114708,2024-01-01,2062BK1,132.27,0.0,11922.0,0.0,784.0,4027.0,1705.0,317.0,0.0,6397.0,3692.0,0.0,0.15563636363636363,0.037909090909090906,0.8950303030303031,2022.0,0.9999999999924398,48.36319649165825,11922000000000.0,0.8432245301677334,6,0.2,0.8,0.039,0.03,0.22
23214722,2024-01-01,2830C20MMNC,128.64,8.17,9828.0,1995.0,792.0,3327.0,1802.0,209.0,0.0,6494.0,1096.0,0.0,0.15563636363636363,0.037909090909090906,0.8950303030303031,2011.0,0.9402821431113204,50.48196517373693,4.926315789471215,0.896071606165641,17,0.19,0.75,0.018,0.028,0.22
23114712,2024-01-01,2062BK1,135.94,0.0,11499.0,2436.0,945.0,2546.0,1691.0,290.0,0.0,6194.0,1023.0,0.0,0.15563636363636363,0.037909090909090906,0.8950303030303031,1981.0,0.9999999999926439,45.56421950827156,4.720443349751757,0.8536092882378327,6,0.21,0.77,0.019,0.026,0.21
23214711,2024-01-01,1786500D,127.64,9.88,10665.0,2121.0,896.0,3969.0,1708.0,229.0,0.0,6729.0,1254.0,263.0,0.15563636363636363,0.037909090909090906,0.8950303030303031,1937.0,0.9281559045889459,52.71858351572612,5.028288543137657,0.8817759421781716,2,0.2,0.77,0.018,0.027,0.209
23214709,2024-01-01,1786500D,127.72,6.37,10302.0,2112.0,817.0,3786.0,1762.0,186.0,0.0,6466.0,1188.0,556.0,0.15563636363636363,0.037909090909090906,0.8950303030303031,1948.0,0.9524945931765793,50.626370184382814,4.8778409090886,0.9045174537983036,2,0.2,0.78,0.018,0.027,0.262
23214706,2024-01-01,2830C20MMNC,114.26,6.28,8925.0,2220.0,795.0,1609.0,1674.0,199.0,0.0,5884.0,979.0,0.0,0.15563636363636363,0.037909090909090906,0.8950303030303031,1873.0,0.9479011116563141,51.496586731564,4.020270270268459,0.8937533368922084,17,0.21,0.74,0.018,0.025,0.23
23214705,2024-01-01,S.TOWER6VAN,120.84,8.86,5703.0,2433.0,789.0,2452.0,2521.0,94.0,537.0,6298.0,1141.0,367.0,0.15563636363636363,0.037909090909090906,0.8950303030303031,3152.0,0.9316885119434721,52.11850380625522,2.3440197287289997,0.799809644669797,67,0.19,1.35,0.027,0.023,0.23
23214699,2024-01-01,1786500D,121.43,8.88,9639.0,4491.0,1004.0,1287.0,1823.0,294.0,0.0,6795.0,1120.0,0.0,0.15563636363636363,0.037909090909090906,0.8950303030303031,2117.0,0.9318548077589452,55.95816519759566,2.1462925851698627,0.861124232403939,2,0.21,0.69,0.02,0.028,0.183
23214696,2024-01-01,S.TOWER6VAN,122.13,8.68,9009.0,4503.0,1020.0,0.0,2528.0,94.0,554.0,6696.0,1104.0,0.0,0.15563636363636363,0.037909090909090906,0.8950303030303031,3176.0,0.9336442167958593,54.82682387574857,2.000666222517877,0.7959697732994975,67,0.17,1.32,0.034,0.033,0.21
23214694,2024-01-01,1786500D,120.83,7.48,9042.0,1776.0,927.0,4507.0,1802.0,283.0,0.0,6366.0,1103.0,0.0,0.15563636363636363,0.037909090909090906,0.8950303030303031,2085.0,0.9417036863771983,52.68559132622126,5.09121621621335,0.86426858513148,2,0.2,0.75,0.017,0.033,0.203
23214692,2024-01-01,S.TOWER6VAN,130.38,0.0,9525.0,5406.0,795.0,1303.0,2568.0,81.0,607.0,6515.0,1067.0,0.0,0.15563636363636363,0.037909090909090906,0.8950303030303031,3256.0,0.9999999999923302,49.96932044753821,1.7619311875690413,0.7886977886975465,67,0.19,1.32,0.029,0.031,0.24
23214689,2024-01-01,1786500D,131.78,0.0,1995.0,0.0,710.0,537.0,1758.0,341.0,0.0,2250.0,376.0,0.0,0.15563636363636363,0.037909090909090906,0.8950303030303031,2099.0,0.9999999999924116,17.073911063764807,1994999999999.9998,0.8375416865169902,2,0.22,0.75,0.014,0.028,0.214
23214686,2024-01-01,1786500D,127.46,0.0,9972.0,3282.0,795.0,1735.0,1661.0,260.0,0.0,6872.0,1175.0,0.0,0.15563636363636363,0.037909090909090906,0.8950303030303031,1921.0,0.9999999999921544,53.914953710545156,3.0383912248619627,0.8646538261317727,2,0.19,0.72,0.016,0.026,0.192
23214683,2024-01-01,S.TOWER6VAN,133.45,7.54,10929.0,1917.0,800.0,2033.0,2427.0,64.0,341.0,7160.0,1169.0,0.0,0.15563636363636363,0.037909090909090906,0.8950303030303031,2832.0,0.9465210298535605,53.65305357771711,5.701095461655868,0.8569915254234262,67,0.17,1.29,0.025,0.028,0.22
23214681,2024-01-01,1786500D,136.88,8.48,10350.0,3018.0,803.0,3666.0,1718.0,277.0,0.0,6602.0,1140.0,0.0,0.15563636363636363,0.037909090909090906,0.8950303030303031,1995.0,0.9416620803457509,48.232028053417366,3.4294234592433965,0.8611528822050821,2,0.23,0.76,0.022,0.031,0.229
23214675,2024-01-01,S.TOWER6VAN,130.36,0.0,12645.0,2046.0,803.0,5451.0,2440.0,84.0,439.0,5860.0,1055.0,0.0,0.15563636363636363,0.037909090909090906,0.8950303030303031,2963.0,0.999999999992329,44.95243939824369,6.180351906155337,0.8234897063783924,67,0.19,1.3,0.028,0.028,0.23
23214719,2024-01-01,2830C20MMNC,122.82,8.76,9318.0,2211.0,910.0,2236.0,1745.0,189.0,0.0,6125.0,991.0,575.0,0.15563636363636363,0.037909090909090906,0.8950303030303031,1934.0,0.9334245325966454,49.869728056913615,4.214382632291174,0.9022750775589957,17,0.2,0.78,0.017,0.025,0.22
23114715,2024-01-01,1786500D,124.93,0.0,10029.0,2055.0,827.0,2747.0,1635.0,312.0,0.0,5601.0,932.0,262.0,0.15563636363636363,0.037909090909090906,0.8950303030303031,1947.0,0.9999999999919955,44.833106539303344,4.8802919708005446,0.8397534668716796,2,0.18,0.73,0.016,0.026,0.192
23114687,2024-01-01,1786500D,102.72,7.53,9141.0,2793.0,782.0,2570.0,1787.0,319.0,0.0,179.0,1394.0,0.0,0.15563636363636363,0.037909090909090906,0.8950303030303031,2106.0,0.931700680263658,1.7426012460889544,3.272824919440289,0.848528015194279,2,0.2,0.76,0.017,0.031,0.23
23314693,2024-01-01,1786500D,128.14,7.53,9912.0,1740.0,691.0,3251.0,1810.0,298.0,0.0,6425.0,985.0,0.0,0.15563636363636363,0.037909090909090906,0.8950303030303031,2108.0,0.9444976781827634,50.14047135905932,5.6965517241346575,0.8586337760906743,2,0.19,0.78,0.022,0.032,0.218
23314697,2024-01-01,1786500D,129.44,8.68,4986.0,1734.0,890.0,3696.0,1821.0,290.0,0.0,646.0,120.0,0.0,0.15563636363636363,0.037909090909090906,0.8950303030303031,2111.0,0.9371560961414918,4.990729295387896,2.8754325259498987,0.8626243486495203,2,0.19,0.74,0.016,0.029,0.225
23314695,2024-01-01,S.TOWER6VAN,131.78,7.43,15933.0,1296.0,919.0,2907.0,2398.0,10.0,590.0,6634.0,1028.0,0.0,0.15563636363636363,0.037909090909090906,0.8950303030303031,2998.0,0.9466273974502792,50.34147822089588,12.293981481471995,0.7998665777182122,67,0.19,1.31,0.027,0.032,0.22
23314702,2024-01-01,1786500D,127.52,8.68,10923.0,1803.0,771.0,3797.0,1786.0,372.0,0.0,6651.0,2648.0,0.0,0.15563636363636363,0.037909090909090906,0.8950303030303031,2158.0,0.9362701908888674,52.15652446634131,6.058236272875176,0.8276181649671791,2,0.2,0.77,0.018,0.028,0.253
23314691,2024-01-01,1786500D,125.95,6.81,9960.0,1791.0,713.0,3025.0,1838.0,291.0,0.0,6450.0,991.0,0.0,0.15563636363636363,0.037909090909090906,0.8950303030303031,2129.0,0.9487044290377472,51.210797935282166,5.561139028472607,0.8633161108497589,2,0.22,0.76,0.021,0.036,0.267
23314688,2024-01-01,S.TOWER6VAN,126.97,0.0,10455.0,1734.0,713.0,3456.0,2397.0,85.0,437.0,6832.0,1038.0,0.0,0.15563636363636363,0.037909090909090906,0.8950303030303031,2919.0,0.9999999999921241,53.80798613803412,6.029411764702405,0.8211716341209931,67,0.2,1.35,0.02,0.032,0.27
23314684,2024-01-01,S.TOWER6VAN,128.22,8.08,9945.0,2328.0,674.0,4235.0,2442.0,79.0,428.0,6254.0,972.0,564.0,0.15563636363636363,0.037909090909090906,0.8950303030303031,2949.0,0.9407190021941253,48.775542036743296,4.271907216493011,0.8280773143435646,67,0.19,1.31,0.018,0.029,0.26
23314680,2024-01-01,1786500D,128.93,7.53,10419.0,2118.0,740.0,3924.0,2665.0,51.0,501.0,6463.0,1007.0,0.0,0.15563636363636363,0.037909090909090906,0.8950303030303031,3217.0,0.9448189945702418,50.127976420925094,4.919263456088329,0.8284115635682846,2,0.19,1.21,0.036,0.031,0.213
23314707,2024-01-01,S.TOWER6VAN,119.77,8.15,9495.0,1500.0,734.0,1367.0,2512.0,172.0,400.0,6003.0,922.0,425.0,0.15563636363636363,0.037909090909090906,0.8950303030303031,3084.0,0.9362883051834248,50.12106537488419,6.32999999999578,0.8145265888453909,67,0.19,1.3,0.02,0.027,0.24
23314676,2024-01-01,1786500D,123.06,8.0,11904.0,2271.0,738.0,3000.0,2610.0,98.0,509.0,2445.0,2378.0,0.0,0.15563636363636363,0.037909090909090906,0.8950303030303031,3217.0,0.9389592552957504,19.868356898912168,5.241743725228868,0.8113148896484889,2,0.18,1.25,0.026,0.033,0.257
23314710,2024-01-01,SAILTOWER6VA,114.71,8.55,10761.0,1467.0,846.0,2263.0,1846.0,0.0,842.0,6497.0,1492.0,0.0,0.15563636363636363,0.037909090909090906,0.8950303030303031,2688.0,0.9306344312759156,56.638479643826706,7.3353783231033844,0.6867559523806969,68,0.19,1.34,0.027,0.026,0.24
23314713,2024-01-01,SAILTOWER6VA,130.93,8.21,10644.0,1026.0,851.0,1637.0,1853.0,0.0,694.0,6614.0,1071.0,277.0,0.15563636363636363,0.037909090909090906,0.8950303030303031,2547.0,0.940994681608876,50.51554265599545,10.374269005837842,0.727522575578827,68,0.18,1.34,0.038,0.024,0.22
23314698,2024-01-01,2830C20MMNC,124.47,7.88,8940.0,1776.0,906.0,3631.0,1831.0,301.0,0.0,6615.0,1075.0,0.0,0.15563636363636363,0.037909090909090906,0.8950303030303031,2132.0,0.940460899123986,53.14533622516956,5.033783783780949,0.8588180112566328,17,0.19,0.82,0.026,0.032,0.23
23314716,2024-01-01,1786500D,128.9,8.15,9243.0,1050.0,870.0,2849.0,1783.0,271.0,0.0,6132.0,1396.0,0.0,0.15563636363636363,0.037909090909090906,0.8950303030303031,2054.0,0.9405326523098101,47.571761054712404,8.80285714284876,0.8680623174289834,2,0.19,0.8,0.02,0.031,0.168
23114717,2024-01-01,2830C20MMNC,129.02,0.0,11034.0,1980.0,905.0,3068.0,1722.0,271.0,0.0,6193.0,1018.0,0.0,0.15563636363636363,0.037909090909090906,0.8950303030303031,1993.0,0.9999999999922493,48.00031002908076,5.572727272724459,0.8640240842945991,17,0.22,0.72,0.035,0.03,0.2
23314718,2024-01-01,1786500D,132.18,8.27,9210.0,1449.0,837.0,2632.0,1756.0,217.0,0.0,6676.0,1671.0,0.0,0.15563636363636363,0.037909090909090906,0.8950303030303031,1973.0,0.9411178355219572,50.50688455098724,6.3561076604511,0.8900152052707095,2,0.21,0.75,0.024,0.03,0.21
23314700,2024-01-01,2830C20MMNC,131.26,7.48,10509.0,1848.0,922.0,2993.0,1793.0,247.0,0.0,6811.0,1043.0,0.0,0.15563636363636363,0.037909090909090906,0.8950303030303031,2040.0,0.9460862044043097,51.88937985637751,5.686688311685234,0.8789215686270201,17,0.19,0.76,0.019,0.029,0.21
23314721,2024-01-02,1786500D,128.7,8.08,10248.0,1560.0,682.0,2296.0,1773.0,271.0,0.0,6506.0,1054.0,0.0,0.15013333333333334,0.03573333333333333,0.8944666666666666,2044.0,0.9409270361095121,50.55167055127777,6.569230769226558,0.8674168297451725,2,0.23,0.73,0.018,0.028,0.242
23314724,2024-01-02,2830C20MMNAK,121.74,8.48,8943.0,1011.0,826.0,3393.0,1719.0,248.0,0.0,606.0,129.0,0.0,0.15013333333333334,0.03573333333333333,0.8944666666666666,1967.0,0.9348794347954625,4.977821586947775,8.845697329368106,0.8739196746309741,16,0.21,0.76,0.026,0.029,0.22
23314727,2024-01-02,2830C20MMNC,127.45,8.26,10059.0,1044.0,820.0,3983.0,1676.0,390.0,0.0,6511.0,1815.0,0.0,0.15013333333333334,0.03573333333333333,0.8944666666666666,2066.0,0.9391349200431868,51.08670066652737,9.63505747125514,0.8112294288476228,17,0.22,0.76,0.024,0.03,0.2
23314734,2024-01-02,1786500D,128.73,7.28,9921.0,1884.0,859.0,2631.0,1807.0,268.0,0.0,501.0,99.0,0.0,0.15013333333333334,0.03573333333333333,0.8944666666666666,2075.0,0.946474523925105,3.8918666977092227,5.265923566876186,0.8708433734935562,2,0.19,0.73,0.024,0.031,0.216
23314742,2024-01-02,2062BK1,126.37,8.17,16407.0,990.0,777.0,5912.0,1749.0,281.0,0.0,6500.0,1059.0,0.0,0.15013333333333334,0.03573333333333333,0.8944666666666666,2030.0,0.9392745651780938,51.436258605274695,16.572727272710534,0.8615763546793785,6,0.22,0.76,0.021,0.024,0.21
23314745,2024-01-02,2062BK1,131.03,0.0,7911.0,1278.0,923.0,4633.0,1793.0,278.0,0.0,7005.0,1481.0,0.0,0.15013333333333334,0.03573333333333333,0.8944666666666666,2071.0,0.9999999999923682,53.461039456204986,6.190140845065579,0.8657653307576698,6,0.21,0.75,0.019,0.024,0.22
23314746,2024-01-02,SEQRFE550D,122.7,8.15,9432.0,1620.0,892.0,3307.0,1827.0,292.0,0.0,6604.0,1135.0,386.0,0.15013333333333334,0.03573333333333333,0.8944666666666666,2119.0,0.93771494076471,53.82233088790691,5.822222222218628,0.8621991505423019,73,0.21,0.75,0.022,0.026,0.23
23314749,2024-01-02,R34,130.6,0.0,14502.0,1713.0,937.0,2016.0,1204.0,215.0,0.0,5805.0,1114.0,0.0,0.15013333333333334,0.03573333333333333,0.8944666666666666,1419.0,0.9999999999923431,44.44869831512674,8.465849387035338,0.8484848484842505,66,0.63,0.77,0.023,0.02,0.24
23314753,2024-01-02,2830C20MMNC,128.2,9.29,6060.0,1416.0,804.0,3828.0,1793.0,275.0,0.0,6793.0,1202.0,376.0,0.15013333333333334,0.03573333333333333,0.8944666666666666,2068.0,0.9324314495531864,52.98751950036672,4.279661016946131,0.8670212765953255,17,0.2,0.74,0.022,0.024,0.21
23314755,2024-01-02,2830C20MMNC,121.45,9.49,10950.0,1509.0,806.0,2523.0,1759.0,336.0,0.0,6964.0,1126.0,0.0,0.15013333333333334,0.03573333333333333,0.8944666666666666,2095.0,0.927524056812834,57.340469328469815,7.256461232599565,0.8396181384244202,17,0.2,0.75,0.018,0.021,0.2
23114726,2024-01-02,2830C20MMNC,126.44,8.15,10506.0,2388.0,842.0,3005.0,1709.0,291.0,0.0,6243.0,1031.0,0.0,0.15013333333333334,0.03573333333333333,0.8944666666666666,2000.0,0.939445724043841,49.3751977218493,4.399497487435344,0.8544999999995727,17,0.19,0.73,0.027,0.029,0.24
23214714,2024-01-02,S.TOWER6VAN,124.48,7.87,10446.0,2220.0,789.0,2815.0,1893.0,0.0,942.0,6436.0,1199.0,466.0,0.15013333333333334,0.03573333333333333,0.8944666666666666,2835.0,0.9405364563585907,51.70308483248953,4.705405405403286,0.6677248677246322,67,0.19,1.42,0.023,0.017,0.24
23214787,2024-01-02,SEQRFE550D,120.72,8.47,9276.0,3507.0,767.0,1789.0,1701.0,314.0,0.0,6168.0,971.0,337.0,0.15013333333333334,0.03573333333333333,0.8944666666666666,2015.0,0.9344376499656751,51.093439363393856,2.64499572283928,0.8441687344908962,73,0.21,0.8,0.025,0.032,0.25
23214779,2024-01-02,2830C20MMNC,121.09,8.88,10593.0,1575.0,792.0,3635.0,1620.0,311.0,0.0,6454.0,1030.0,0.0,0.15013333333333334,0.03573333333333333,0.8944666666666666,1931.0,0.9316765407330025,53.29919894249484,6.725714285710016,0.8389435525630041,17,0.22,0.79,0.034,0.022,0.21
23214773,2024-01-02,2830C20MMNC,119.76,7.88,10443.0,1971.0,800.0,2527.0,1698.0,294.0,0.0,5666.0,1307.0,0.0,0.15013333333333334,0.03573333333333333,0.8944666666666666,1992.0,0.9382638671189418,47.31128924476192,5.298325722980569,0.8524096385537889,17,0.2,0.73,0.021,0.021,0.23
23214770,2024-01-02,2062BK1,118.99,8.15,10119.0,1980.0,806.0,1849.0,1691.0,300.0,0.0,6403.0,1072.0,0.0,0.15013333333333334,0.03573333333333333,0.8944666666666666,1991.0,0.9358974358900747,53.811244641954694,5.110606060603479,0.849321948769036,6,0.19,0.74,0.022,0.023,0.21
23214767,2024-01-02,C20MMNATLT,123.78,7.53,9924.0,1059.0,797.0,1801.0,1674.0,300.0,0.0,6666.0,1144.0,414.0,0.15013333333333334,0.03573333333333333,0.8944666666666666,1974.0,0.9426547863761888,53.85361124532353,9.371104815855174,0.8480243161089929,41,0.21,0.75,0.04,0.023,0.2
23214754,2024-01-02,2062BK1,127.19,9.5,9876.0,1689.0,957.0,2378.0,1910.0,297.0,0.0,6593.0,1076.0,0.0,0.15013333333333334,0.03573333333333333,0.8944666666666666,2207.0,0.930499670781107,51.83583615023323,5.847246891648403,0.8654281830535272,6,0.22,0.84,0.037,0.028,0.21
23214751,2024-01-02,2062BK1,127.23,9.29,9747.0,1887.0,968.0,2534.0,1698.0,287.0,169.0,6401.0,1156.0,337.0,0.15013333333333334,0.03573333333333333,0.8944666666666666,2154.0,0.9319513624309116,50.310461368778505,5.165341812397899,0.7883008356542301,6,0.22,1.0,0.022,0.025,0.21
23214748,2024-01-02,2830C20MMNC,125.57,10.93,10899.0,2334.0,968.0,3776.0,1731.0,287.0,132.0,6189.0,1028.0,553.0,0.15013333333333334,0.03573333333333333,0.8944666666666666,2150.0,0.9199267399200005,49.28725013897199,4.669665809766637,0.805116279069393,17,0.2,0.76,0.021,0.027,0.2
23214744,2024-01-02,2830C20MMNC,123.26,7.95,12945.0,0.0,940.0,7667.0,1708.0,283.0,132.0,6292.0,1221.0,384.0,0.15013333333333334,0.03573333333333333,0.8944666666666666,2123.0,0.9394101059298879,51.046568229344096,12945000000000.0,0.8045219029671199,17,0.21,0.77,0.03,0.019,0.22
23214739,2024-01-02,1786500D,118.48,7.88,10002.0,324.0,899.0,2984.0,1752.0,294.0,0.0,5990.0,998.0,0.0,0.15013333333333334,0.03573333333333333,0.8944666666666666,2046.0,0.9376384931866284,50.55705604278733,30.870370370275094,0.8563049853368249,2,0.23,0.69,0.039,0.026,0.191
23214736,2024-01-02,1786500D,113.72,8.15,10758.0,873.0,908.0,3993.0,1741.0,304.0,0.0,5853.0,1406.0,0.0,0.15013333333333334,0.03573333333333333,0.8944666666666666,2045.0,0.9331254615497404,51.468519169438366,12.323024054968702,0.8513447432758673,2,0.23,0.76,0.027,0.029,0.256
23214733,2024-01-02,2830C20MMNC,120.71,7.54,6969.0,1302.0,899.0,2064.0,1860.0,304.0,0.0,5929.0,909.0,0.0,0.15013333333333334,0.03573333333333333,0.8944666666666666,2164.0,0.9412085769907118,49.11772015533827,5.352534562207871,0.8595194085023754,17,0.2,0.73,0.04,0.03,0.23
23214731,2024-01-02,2062BK1,117.78,7.68,12936.0,2034.0,789.0,3206.0,1607.0,284.0,0.0,6115.0,1061.0,0.0,0.15013333333333334,0.03573333333333333,0.8944666666666666,1891.0,0.9387852701981604,51.918831719715406,6.359882005896578,0.8498149127441302,6,0.19,0.74,0.025,0.03,0.2
23214730,2024-01-02,2830C20MMNC,126.86,0.0,10578.0,1506.0,811.0,6200.0,1718.0,267.0,0.0,5908.0,992.0,0.0,0.15013333333333334,0.03573333333333333,0.8944666666666666,1985.0,0.9999999999921173,46.5710231747866,7.023904382465456,0.8654911838786572,17,0.2,0.79,0.027,0.032,0.21
23214725,2024-01-02,2062BK1,118.99,8.78,10950.0,1965.0,806.0,1806.0,1694.0,250.0,0.0,6442.0,1169.0,0.0,0.15013333333333334,0.03573333333333333,0.8944666666666666,1944.0,0.9312827737267646,54.139003277131366,5.57251908396663,0.8713991769542843,6,0.2,0.77,0.031,0.029,0.24
23314757,2024-01-02,SEQRFE550D,119.2,10.07,10731.0,1914.0,821.0,3185.0,1787.0,302.0,0.0,6294.0,1402.0,344.0,0.15013333333333334,0.03573333333333333,0.8944666666666666,2089.0,0.9221010288472028,52.80201342237582,5.606583072097385,0.8554332216367375,73,0.22,0.8,0.029,0.028,0.23
23314759,2024-01-02,2830C20MMNC,126.5,9.67,10884.0,1920.0,823.0,2673.0,1750.0,255.0,0.0,6556.0,1008.0,0.0,0.15013333333333334,0.03573333333333333,0.8944666666666666,2005.0,0.9289858265335319,51.82608695611204,5.668749999997048,0.8728179551117842,17,0.2,0.75,0.022,0.031,0.18
23314738,2024-01-02,2830C20MMNC,126.69,7.54,10356.0,1008.0,901.0,3999.0,1676.0,169.0,0.0,6199.0,947.0,0.0,0.15013333333333334,0.03573333333333333,0.8944666666666666,1845.0,0.9438277583182313,48.93046017800197,10.273809523799331,0.9084010840103478,17,0.2,0.73,0.027,0.03,0.22
23314763,2024-01-02,SEQRFE550D,125.07,10.28,9996.0,1734.0,901.0,2198.0,1780.0,278.0,0.0,6405.0,983.0,567.0,0.15013333333333334,0.03573333333333333,0.8944666666666666,2058.0,0.9240487624608493,51.211321659461014,5.764705882349617,0.8649173955292202,73,0.21,0.78,0.021,0.028,0.22
23114774,2024-01-02,2830C20MMNC,117.13,8.15,10641.0,1983.0,731.0,3665.0,1729.0,274.0,0.0,5819.0,945.0,0.0,0.15013333333333334,0.03573333333333333,0.8944666666666666,2003.0,0.9349457215761897,49.6798429091635,5.366111951585796,0.8632051922112515,17,0.22,0.79,0.038,0.022,0.18
23114772,2024-01-02,2830C20MMNC,108.17,8.15,9774.0,1992.0,752.0,2934.0,1733.0,311.0,0.0,5547.0,907.0,362.0,0.15013333333333334,0.03573333333333333,0.8944666666666666,2044.0,0.9299346629906298,51.2803919751199,4.906626506021634,0.8478473581209159,17,0.21,0.78,0.03,0.024,0.19
23114769,2024-01-02,SEQRFE550D,125.32,0.0,10011.0,2940.0,727.0,4145.0,1732.0,281.0,0.0,5881.0,1004.0,0.0,0.15013333333333334,0.03573333333333333,0.8944666666666666,2013.0,0.9999999999920204,46.927864666079415,3.4051020408151684,0.8604073522102035,73,0.2,0.74,0.023,0.023,0.18
23314761,2024-01-02,2062BK1,127.32,9.48,10212.0,1722.0,843.0,2869.0,1787.0,301.0,0.0,6691.0,1091.0,329.0,0.15013333333333334,0.03573333333333333,0.8944666666666666,2088.0,0.9307017543791617,52.552623310928745,5.93031358884673,0.8558429118769848,6,0.22,0.84,0.032,0.027,0.2
23114764,2024-01-02,2830C20MMNC,124.54,9.59,9723.0,1455.0,717.0,3001.0,1593.0,264.0,0.0,6184.0,2123.0,0.0,0.15013333333333334,0.03573333333333333,0.8944666666666666,1857.0,0.9285021993519087,49.65472940380877,6.682474226799531,0.8578352180932376,17,0.21,0.76,0.021,0.022,0.2
23114762,2024-01-02,2062BK1,123.04,10.93,10218.0,1488.0,915.0,2781.0,1686.0,292.0,0.0,6378.0,1097.0,0.0,0.15013333333333334,0.03573333333333333,0.8944666666666666,1978.0,0.9184145704193596,51.83680103989079,6.866935483866353,0.8523761375122081,6,0.19,0.75,0.033,0.03,0.23
23114760,2024-01-02,SEQRFE550D,122.91,9.59,10176.0,1671.0,860.0,2522.0,1763.0,298.0,0.0,6261.0,1068.0,0.0,0.15013333333333334,0.03573333333333333,0.8944666666666666,2061.0,0.9276226415024331,50.939711983964365,6.089766606818618,0.8554099951475713,73,0.18,0.79,0.026,0.027,0.24
23114782,2024-01-02,SEQRFE550D,134.99,8.27,10734.0,2883.0,925.0,3895.0,1776.0,291.0,0.0,6198.0,1006.0,0.0,0.15013333333333334,0.03573333333333333,0.8944666666666666,2067.0,0.9422727907235636,45.914512185747725,3.723204994795795,0.8592162554422549,73,0.2,0.79,0.028,0.026,0.23
23114758,2024-01-02,2830C20MMNC,124.88,7.81,10662.0,1503.0,982.0,2933.0,1749.0,327.0,0.0,5700.0,1154.0,0.0,0.15013333333333334,0.03573333333333333,0.8944666666666666,2076.0,0.941141005343725,45.643818064977225,7.093812375244782,0.8424855491325421,17,0.19,0.76,0.025,0.026,0.21
23114752,2024-01-02,SEQRFE550D,125.44,9.48,10251.0,1722.0,1040.0,2401.0,1746.0,298.0,0.0,6362.0,1180.0,0.0,0.15013333333333334,0.03573333333333333,0.8944666666666666,2044.0,0.9297361399278853,50.7174744893916,5.95296167247041,0.8542074363987994,73,0.21,0.76,0.035,0.022,0.25
23114750,2024-01-02,SEQRFE550D,117.55,9.67,10689.0,1608.0,822.0,2216.0,1766.0,284.0,318.0,5991.0,1496.0,0.0,0.15013333333333334,0.03573333333333333,0.8944666666666666,2368.0,0.9239899386816224,50.96554657549157,6.6473880596973585,0.7457770270267121,73,0.22,0.77,0.025,0.026,0.22
23114747,2024-01-02,2062BK1,117.0,8.88,11079.0,2202.0,990.0,4040.0,1742.0,302.0,0.0,5945.0,1445.0,0.0,0.15013333333333334,0.03573333333333333,0.8944666666666666,2044.0,0.9294566253500997,50.81196581153152,5.031335149861476,0.8522504892363737,6,0.2,0.78,0.019,0.023,0.21
23114743,2024-01-02,1786500D,122.75,7.68,11253.0,1452.0,1014.0,4115.0,1758.0,283.0,0.0,6223.0,2114.0,0.0,0.15013333333333334,0.03573333333333333,0.8944666666666666,2041.0,0.9411178409802874,50.69653767779473,7.749999999994663,0.861342479176452,2,0.18,0.74,0.026,0.022,0.223
23114740,2024-01-02,2830C20MMNC,128.87,7.54,11319.0,2430.0,889.0,4791.0,1731.0,288.0,0.0,6582.0,1097.0,0.0,0.15013333333333334,0.03573333333333333,0.8944666666666666,2019.0,0.9447254600033377,51.074726468137854,4.658024691356108,0.857355126299724,17,0.2,0.74,0.04,0.03,0.21
23114737,2024-01-02,2062BK1,116.95,7.87,9882.0,2058.0,919.0,2903.0,1698.0,284.0,233.0,5878.0,1101.0,0.0,0.15013333333333334,0.03573333333333333,0.8944666666666666,2215.0,0.9369492068503689,50.26079521119914,4.801749271134693,0.7665914221215501,6,0.22,0.82,0.033,0.025,0.21
23114732,2024-01-02,2062BK1,123.76,7.87,9831.0,2751.0,897.0,3133.0,1692.0,290.0,0.0,6383.0,1119.0,0.0,0.15013333333333334,0.03573333333333333,0.8944666666666666,1982.0,0.9402111980480119,51.575630251684096,3.573609596509061,0.8536831483345845,6,0.19,0.78,0.026,0.026,0.21
23114756,2024-01-02,2062BK1,120.7,9.49,10470.0,1497.0,985.0,2491.0,1746.0,291.0,0.0,6355.0,1078.0,0.0,0.15013333333333334,0.03573333333333333,0.8944666666666666,2037.0,0.9271065365932323,52.65120132516444,6.993987975947232,0.8571428571424363,6,0.19,0.84,0.026,0.022,0.24
23114790,2024-01-02,1786500D,128.9,7.28,8991.0,1986.0,955.0,2966.0,1715.0,230.0,0.0,6616.0,1131.0,0.0,0.15013333333333334,0.03573333333333333,0.8944666666666666,1945.0,0.9465413423340686,51.326609774621204,4.527190332324005,0.8817480719789811,2,0.17,0.77,0.031,0.037,0.23
23114766,2024-01-02,SEQRFE550D,120.9,0.0,10467.0,3003.0,757.0,4265.0,1681.0,298.0,0.0,5439.0,889.0,0.0,0.15013333333333334,0.03573333333333333,0.8944666666666666,1979.0,0.9999999999917286,44.98759305173707,3.485514485513325,0.8494188984331231,73,0.19,0.83,0.023,0.024,0.2
23314765,2024-01-02,2062BK1,126.32,8.23,12267.0,1971.0,823.0,2119.0,1777.0,244.0,0.0,6854.0,1602.0,0.0,0.15013333333333334,0.03573333333333333,0.8944666666666666,2021.0,0.9388331475218222,54.25902469874716,6.223744292234286,0.8792676892623061,6,0.2,0.75,0.024,0.032,0.21
23314768,2024-01-02,2830C20MMNC,121.75,7.48,10170.0,3372.0,809.0,1107.0,1772.0,296.0,0.0,6297.0,1308.0,0.0,0.15013333333333334,0.03573333333333333,0.8944666666666666,2068.0,0.9421187030802283,51.720739219287715,3.0160142348745502,0.8568665377171872,17,0.22,0.83,0.024,0.023,0.21
23314771,2024-01-02,2062BK1,117.44,7.88,10563.0,3162.0,792.0,1253.0,1623.0,269.0,0.0,6447.0,1236.0,0.0,0.15013333333333334,0.03573333333333333,0.8944666666666666,1892.0,0.9371209703085133,54.896117165745096,3.3406072106251297,0.8578224101475381,6,0.22,0.75,0.034,0.028,0.22
23314775,2024-01-02,2062BK1,127.89,8.42,10548.0,3627.0,779.0,1173.0,1749.0,176.0,0.0,6449.0,1055.0,278.0,0.15013333333333334,0.03573333333333333,0.8944666666666666,1925.0,0.9382290367475737,50.426147470088154,2.9081885856071388,0.9085714285709566,6,0.22,0.76,0.023,0.025,0.21
23314778,2024-01-02,2062BK1,133.31,0.0,11076.0,3288.0,830.0,4332.0,1718.0,331.0,0.0,6467.0,988.0,0.0,0.15013333333333334,0.03573333333333333,0.8944666666666666,2049.0,0.9999999999924988,48.51098942278516,3.368613138685107,0.8384577842846079,6,0.2,0.75,0.029,0.019,0.21
23314780,2024-01-02,2062BK1,127.89,8.81,10812.0,3102.0,793.0,1719.0,1732.0,335.0,0.0,6498.0,1132.0,290.0,0.15013333333333334,0.03573333333333333,0.8944666666666666,2067.0,0.9355523043091768,50.80928923253726,3.4854932301729575,0.8379293662308477,6,0.21,0.77,0.017,0.025,0.25
23314783,2024-01-02,2062BK1,111.58,8.89,10938.0,1779.0,886.0,5842.0,1775.0,251.0,0.0,7519.0,1148.0,222.0,0.15013333333333334,0.03573333333333333,0.8944666666666666,2026.0,0.9262056943560537,67.38662842742977,6.148397976387775,0.8761105626846614,6,0.21,0.77,0.02,0.02,0.21
23314785,2024-01-02,SEQRFE550D,128.16,7.29,10515.0,1794.0,901.0,2031.0,1735.0,319.0,0.0,443.0,90.0,0.0,0.15013333333333334,0.03573333333333333,0.8944666666666666,2054.0,0.9461794019863702,3.4566167290616683,5.8612040133746595,0.8446932814017309,73,0.2,0.75,0.024,0.029,0.2
23314788,2024-01-02,2062BK1,120.5,7.54,9975.0,1749.0,958.0,3213.0,1780.0,265.0,0.0,6665.0,1047.0,0.0,0.15013333333333334,0.03573333333333333,0.8944666666666666,2045.0,0.9411121524450087,55.31120331904306,5.703259005142537,0.8704156479213347,6,0.21,0.76,0.038,0.036,0.21
23214789,2024-01-03,SEQRFE550D,129.48,7.53,9081.0,2907.0,921.0,1021.0,1887.0,290.0,0.0,7111.0,1175.0,0.0,0.128,0.03832142857142857,0.6673928571428572,2177.0,0.9450405079852198,54.91967871443529,3.123839009286851,0.8667891593932628,73,0.2,0.79,0.029,0.034,0.24
23214794,2024-01-03,2062BK1,122.44,7.88,9237.0,4002.0,902.0,1046.0,1799.0,290.0,0.0,2868.0,6259.0,0.0,0.128,0.03832142857142857,0.6673928571428572,2089.0,0.9395334561008324,23.423717739109573,2.3080959520234114,0.8611775969359209,6,0.2,0.72,0.018,0.024,0.2
23114842,2024-01-03,S.TOWER6VAN,123.95,7.48,8064.0,2010.0,887.0,0.0,2510.0,91.0,636.0,6290.0,1020.0,0.0,0.128,0.03832142857142857,0.6673928571428572,3237.0,0.9430875751278773,50.74626865630701,4.011940298505467,0.7754093296259575,67,0.2,1.31,0.024,0.024,0.25
23214797,2024-01-03,2830C20MMNAK,95.25,0.0,6450.0,1476.0,910.0,506.0,1806.0,307.0,0.0,2582.0,400.0,0.0,0.128,0.03832142857142857,0.6673928571428572,2113.0,0.9999999999895013,27.107611548271834,4.369918699184031,0.8547089446280858,16,0.21,0.82,0.022,0.017,0.21
23214802,2024-01-03,2062BK1,120.03,7.49,9294.0,2115.0,800.0,2560.0,1843.0,236.0,0.0,5990.0,1023.0,281.0,0.128,0.03832142857142857,0.6673928571428572,2079.0,0.9412641154254919,49.90419061859615,4.394326241132674,0.8864838864834601,6,0.2,0.82,0.024,0.03,0.21
23214804,2024-01-03,2062BK1,118.95,7.88,10392.0,2070.0,806.0,3014.0,1802.0,246.0,0.0,6113.0,1056.0,529.0,0.128,0.03832142857142857,0.6673928571428572,2048.0,0.9378695892065136,51.39134089910558,5.020289855070039,0.8798828124995703,6,0.2,0.79,0.025,0.029,0.2
23214805,2024-01-03,SEQRFE550D,126.15,8.88,9441.0,2220.0,800.0,2948.0,1782.0,233.0,0.0,6498.0,1029.0,278.0,0.128,0.03832142857142857,0.6673928571428572,2015.0,0.9342368362516905,51.51010701504946,4.252702702700787,0.8843672456571293,73,0.22,0.83,0.024,0.029,0.22
23214808,2024-01-03,SEQRFE550D,121.07,8.15,9432.0,1869.0,795.0,2121.0,1819.0,236.0,0.0,6369.0,1112.0,378.0,0.128,0.03832142857142857,0.6673928571428572,2055.0,0.9369292679079327,52.60593045302217,5.046548956658616,0.8851581508511508,73,0.19,0.76,0.02,0.025,0.2
23214810,2024-01-03,2062BK1,118.57,8.09,8457.0,2223.0,806.0,0.0,1718.0,250.0,0.0,6201.0,1052.0,384.0,0.128,0.03832142857142857,0.6673928571428572,1968.0,0.9361282172672025,52.2982204600464,3.8043184885273034,0.8729674796743532,6,0.21,0.75,0.021,0.023,0.2
23214812,2024-01-03,2062BK1,120.95,11.48,8244.0,2154.0,792.0,0.0,1657.0,230.0,0.0,6262.0,1324.0,301.0,0.128,0.03832142857142857,0.6673928571428572,1887.0,0.9133126934915555,51.77346010705437,3.827298050137499,0.8781134075247069,6,0.2,0.74,0.025,0.03,0.22
23214814,2024-01-03,SEQRFE550D,120.46,9.6,9288.0,1668.0,803.0,2973.0,1711.0,240.0,0.0,6499.0,1103.0,278.0,0.128,0.03832142857142857,0.6673928571428572,1951.0,0.9261879132636769,53.95151917604225,5.5683453237376686,0.8769861609426566,73,0.2,0.78,0.029,0.026,0.22
23214817,2024-01-03,2062BK1,119.97,6.81,9639.0,1689.0,762.0,2480.0,1667.0,270.0,0.0,6156.0,1021.0,0.0,0.128,0.03832142857142857,0.6673928571428572,1937.0,0.9462849029740787,51.31282820662405,5.706927175840316,0.8606091894678056,6,0.22,0.78,0.022,0.026,0.22
23214828,2024-01-03,S.TOWER6VAN,125.82,10.52,8535.0,1713.0,701.0,1940.0,1735.0,118.0,439.0,6561.0,1068.0,0.0,0.128,0.03832142857142857,0.6673928571428572,2292.0,0.9228399589194453,52.14592274636667,4.982486865145953,0.7569808027919909,67,0.16,1.32,0.024,0.025,0.2
23214832,2024-01-03,S.TOWER6VAN,124.01,8.15,8523.0,1533.0,704.0,0.0,2460.0,84.0,439.0,6131.0,1011.0,0.0,0.128,0.03832142857142857,0.6673928571428572,2983.0,0.938332324448106,49.439561325300865,5.559686888450385,0.8246731478374708,67,0.19,1.31,0.019,0.024,0.22
23214799,2024-01-03,2830C20MMNAK,134.2,0.0,7074.0,990.0,795.0,830.0,1735.0,223.0,0.0,3600.0,574.0,330.0,0.128,0.03832142857142857,0.6673928571428572,1958.0,0.9999999999925485,26.825633382810544,7.145454545447328,0.8861082737482706,16,0.22,0.84,0.03,0.023,0.26
23214784,2024-01-03,2062BK1,122.76,0.0,11505.0,3651.0,954.0,5077.0,1971.0,294.0,0.0,6831.0,1136.0,328.0,0.128,0.03832142857142857,0.6673928571428572,2265.0,0.999999999991854,55.64516128986929,3.151191454395193,0.8701986754963046,6,0.21,0.77,0.027,0.028,0.23
23114798,2024-01-03,2062BK1,127.23,7.53,10077.0,1989.0,787.0,3278.0,1702.0,274.0,0.0,6323.0,1073.0,0.0,0.128,0.03832142857142857,0.6673928571428572,1976.0,0.9441228851221126,49.69739841193353,5.066365007538931,0.8613360323882281,6,0.18,0.75,0.018,0.029,0.21
23214776,2024-01-03,2062BK1,126.87,9.65,11253.0,2010.0,800.0,3910.0,1731.0,297.0,0.0,6469.0,1095.0,0.0,0.128,0.03832142857142857,0.6673928571428572,2028.0,0.9293143861637173,50.98920154448656,5.598507462683782,0.8535502958575673,6,0.2,0.73,0.019,0.031,0.23
23114795,2024-01-03,C20MMNATLT,123.36,8.15,8661.0,2037.0,785.0,2867.0,1713.0,308.0,7.0,6528.0,6588.0,0.0,0.128,0.03832142857142857,0.6673928571428572,2028.0,0.9380275264167135,52.91828793731421,4.251840942560505,0.8446745562126012,41,0.2,0.83,0.018,0.023,0.21
23114792,2024-01-03,1786500D,125.25,7.28,10197.0,324.0,682.0,4030.0,1698.0,315.0,0.0,6140.0,1116.0,0.0,0.128,0.03832142857142857,0.6673928571428572,2013.0,0.9450690409647245,49.021956087432955,31.472222222125087,0.8435171385986868,2,0.18,0.78,0.032,0.028,0.195
23114807,2024-01-03,2062BK1,121.65,6.68,9153.0,1458.0,854.0,1554.0,1697.0,280.0,0.0,5701.0,926.0,0.0,0.128,0.03832142857142857,0.6673928571428572,1977.0,0.9479466999068967,46.86395396591151,6.277777777773472,0.8583712695999705,6,0.2,0.85,0.029,0.032,0.2
23114786,2024-01-03,SEQRFE550D,124.79,8.14,11712.0,1959.0,895.0,3152.0,1738.0,294.0,0.0,6552.0,1209.0,0.0,0.128,0.03832142857142857,0.6673928571428572,2032.0,0.9387647634022511,52.50420706745329,5.97856049004289,0.8553149606295003,73,0.19,0.76,0.029,0.026,0.22
23114809,2024-01-03,2062BK1,120.15,8.67,8328.0,1500.0,809.0,1492.0,1712.0,274.0,0.0,5834.0,1291.0,0.0,0.128,0.03832142857142857,0.6673928571428572,1986.0,0.9326967862060808,48.55597170163499,5.551999999996299,0.8620342396773102,6,0.21,0.8,0.027,0.032,0.19
23114777,2024-01-03,2062BK1,118.25,8.48,10656.0,4290.0,746.0,3987.0,1694.0,294.0,0.0,5793.0,1044.0,0.0,0.128,0.03832142857142857,0.6673928571428572,1988.0,0.9330860885273172,48.989429175061396,2.4839160839155046,0.8521126760559095,6,0.21,0.75,0.017,0.025,0.2
23114836,2024-01-03,S.TOWER6VAN,127.01,8.82,8199.0,2004.0,792.0,590.0,2524.0,88.0,598.0,6319.0,1039.0,0.0,0.128,0.03832142857142857,0.6673928571428572,3210.0,0.9350658911806298,49.75198803204667,4.09131736526742,0.7862928348907208,67,0.19,1.32,0.026,0.029,0.23
23114811,2024-01-03,SEQRFE550D,131.9,0.0,8307.0,996.0,824.0,2099.0,1675.0,305.0,0.0,5876.0,1499.0,0.0,0.128,0.03832142857142857,0.6673928571428572,1980.0,0.9999999999924186,44.54890068199736,8.340361445774759,0.8459595959591687,73,0.22,0.8,0.021,0.032,0.21
23114825,2024-01-03,S.TOWER6VAN,121.45,7.44,7944.0,1026.0,817.0,1015.0,2278.0,71.0,572.0,5796.0,957.0,0.0,0.128,0.03832142857142857,0.6673928571428572,2921.0,0.9422763596792437,47.72334293908832,7.742690058471986,0.7798699075656351,67,0.18,1.31,0.026,0.033,0.22
23114816,2024-01-03,2062BK1,131.22,0.0,10251.0,981.0,767.0,2689.0,1710.0,281.0,0.0,6183.0,1095.0,0.0,0.128,0.03832142857142857,0.6673928571428572,1991.0,0.9999999999923793,47.11934156342693,10.449541284393018,0.8588648920136319,6,0.22,0.78,0.018,0.025,0.2
23114818,2024-01-03,2062BK1,123.14,7.88,9969.0,1947.0,770.0,3979.0,1699.0,302.0,0.0,6000.0,1003.0,0.0,0.128,0.03832142857142857,0.6673928571428572,2001.0,0.9398565104492455,48.725028422537555,5.120184899843287,0.8490754622684412,6,0.18,0.78,0.018,0.03,0.2
23114823,2024-01-03,S.TOWER6VAN,124.25,9.59,8973.0,999.0,772.0,479.0,2442.0,53.0,500.0,5997.0,983.0,0.0,0.128,0.03832142857142857,0.6673928571428572,2995.0,0.9283472803277918,48.26559356097975,8.981981981972991,0.8153589315523154,67,0.18,1.34,0.023,0.03,0.21
23114800,2024-01-03,SEQRFE550D,120.46,8.15,10266.0,987.0,276.0,1754.0,1712.0,267.0,352.0,6300.0,1014.0,0.0,0.128,0.03832142857142857,0.6673928571428572,2331.0,0.9366301220672062,52.29951851193509,10.401215805460586,0.7344487344484194,73,0.21,0.9,0.025,0.028,0.18
23214835,2024-01-03,S.TOWER6VAN,130.22,8.08,8619.0,1977.0,789.0,451.0,2521.0,98.0,472.0,6696.0,1117.0,535.0,0.128,0.03832142857142857,0.6673928571428572,3091.0,0.941576283434985,51.42067270733052,4.35963581183391,0.8155936590097652,67,0.2,1.33,0.026,0.026,0.22
23114813,2024-01-03,2062BK1,129.17,0.0,8187.0,1512.0,777.0,1485.0,1708.0,260.0,0.0,6299.0,1109.0,0.0,0.128,0.03832142857142857,0.6673928571428572,1968.0,0.9999999999922583,48.765193155928124,5.414682539678958,0.8678861788613477,6,0.21,0.76,0.024,0.027,0.2
23114827,2024-01-03,2062BK1,126.73,7.88,7995.0,1005.0,767.0,2079.0,1587.0,291.0,0.0,5997.0,992.0,0.0,0.128,0.03832142857142857,0.6673928571428572,1878.0,0.9414605155564857,47.321076303579886,7.9552238805891,0.8450479233222338,6,0.2,0.78,0.021,0.032,0.22
23114830,2024-01-03,2062BK1,118.78,9.5,7947.0,1014.0,767.0,1987.0,1609.0,247.0,0.0,5796.0,949.0,0.0,0.128,0.03832142857142857,0.6673928571428572,1856.0,0.9259432491352827,48.79609361804347,7.837278106501147,0.8669181034478087,6,0.2,0.76,0.018,0.03,0.19
23314829,2024-01-03,S.TOWER6VAN,122.71,9.88,9660.0,1518.0,806.0,1919.0,2569.0,0.0,518.0,6361.0,1044.0,273.0,0.128,0.03832142857142857,0.6673928571428572,3087.0,0.9254845765070858,51.837666041464935,6.363636363632172,0.8321995464849912,67,0.19,1.31,0.019,0.025,0.2
23314837,2024-01-03,S.TOWER6VAN,126.39,8.1,8994.0,1749.0,691.0,2407.0,2454.0,58.0,438.0,6860.0,1067.0,0.0,0.128,0.03832142857142857,0.6673928571428572,2950.0,0.9397724737828852,54.2764459209251,5.142367066892429,0.831864406779379,67,0.17,1.28,0.038,0.027,0.21
23314834,2024-01-03,S.TOWER6VAN,132.47,9.58,12468.0,1800.0,707.0,2542.0,2477.0,0.0,498.0,6780.0,1113.0,374.0,0.128,0.03832142857142857,0.6673928571428572,2975.0,0.9325589581067754,51.18139956177866,6.926666666662818,0.8326050420165269,67,0.19,1.31,0.029,0.03,0.23
23314831,2024-01-03,S.TOWER6VAN,127.1,7.67,9609.0,1377.0,806.0,1917.0,2480.0,0.0,600.0,6248.0,1030.0,316.0,0.128,0.03832142857142857,0.6673928571428572,3080.0,0.9430882243752833,49.158143193948405,6.978213507620205,0.8051948051945438,67,0.18,1.33,0.024,0.029,0.21
