Repository: SiddharthKumar268/FerroMind

# FerroMind
*Ferro-Alloy Optimisation using Machine Learning*
**SAIL Durgapur Steel Plant | Steel Melting Shop**
Intern: Siddharth Kumar | FY 2023-24 to FY 2025-26

---

## Quick Start

```bash

# 2. Place raw Excel files in data/raw/

## Dataset

| | |
|---|---|
| Total heats after cleaning | 47,421 |
| Training set | 37,936 heats (Apr 2023 – Jun 2025) |
| Test set | 9,485 heats (Jun 2025 – Dec 2025) |
| Input features | 21 (16 raw + 5 engineered) |
| Target variables | Mn, Si, C, S, P |
| BOF grades | 76 distinct grades |
| Split method | Chronological 80/20 — no shuffle, no leakage |

---

File: data/processed/sms_train.csv (part 87 of 253)
Heat_Number,Date,BOF Grade Code,Hot Metal Addn. Weight,Scrap Addn. Weight,Lime Into Converter,Dolomite Into Converter,Lime Into Ladle,Iron Ore Into Converter,SIMN Into Ladle,FESI Into Ladle,FEMN Into Ladle,Measered O2 Mainblow II,Duration of Mainblow I/II,Measered O2 2nd Blow,HM_P,HM_S,HM_Si,Total_FA_Ladle,HM_Ratio,O2_per_ton_HM,Lime_Dolo_Ratio,SiMn_FA_Fraction,Grade_Encoded,C,Mn,P,S,Si
23314826,2024-01-03,S.TOWER6VAN,125.69,8.77,9180.0,1920.0,804.0,1914.0,2441.0,0.0,451.0,6749.0,1499.0,0.0,0.128,0.03832142857142857,0.6673928571428572,2892.0,0.9347761415964988,53.69560028599176,4.7812499999975095,0.8440525587825574,67,0.18,1.35,0.022,0.032,0.22
23314824,2024-01-03,2062BK1,120.68,7.48,8937.0,1644.0,815.0,1957.0,1815.0,244.0,0.0,6301.0,1034.0,0.0,0.128,0.03832142857142857,0.6673928571428572,2059.0,0.9416354556730523,52.212462710869964,5.4361313868580075,0.8814958717819905,6,0.22,0.8,0.023,0.031,0.2
23314819,2024-01-03,2830C20MMNC,123.49,0.0,10452.0,1557.0,823.0,2121.0,1777.0,271.0,0.0,6410.0,1474.0,0.0,0.128,0.03832142857142857,0.6673928571428572,2048.0,0.9999999999919021,51.90703700662477,6.712909441228829,0.8676757812495763,17,0.21,0.78,0.018,0.027,0.22
23314822,2024-01-03,C20MMNATLT,116.54,7.87,8994.0,1695.0,748.0,1706.0,1735.0,269.0,0.0,6000.0,996.0,325.0,0.128,0.03832142857142857,0.6673928571428572,2004.0,0.9367414194925107,51.484468851454565,5.306194690262356,0.8657684630734203,41,0.19,0.78,0.02,0.035,0.22
23314806,2024-01-03,2062BK1,121.3,8.29,8247.0,1521.0,812.0,1993.0,1816.0,300.0,0.0,6713.0,1356.0,0.0,0.128,0.03832142857142857,0.6673928571428572,2116.0,0.9360290145772358,55.34212695749924,5.422090729779472,0.858223062381447,6,0.22,0.79,0.017,0.03,0.2
23314801,2024-01-03,SEQRFE550D,127.62,8.49,8457.0,2178.0,787.0,1093.0,1766.0,369.0,0.0,6939.0,1699.0,0.0,0.128,0.03832142857142857,0.6673928571428572,2135.0,0.9376239805970346,54.372355429757306,3.882920110191055,0.8271662763462168,73,0.21,0.79,0.022,0.029,0.22
23314796,2024-01-03,C20MMNATLT,132.26,9.48,10707.0,2727.0,801.0,3653.0,1730.0,288.0,0.0,6643.0,1026.0,479.0,0.128,0.03832142857142857,0.6673928571428572,2018.0,0.933116974735903,50.226825948508804,3.9262926292614866,0.8572844400392184,41,0.2,0.85,0.022,0.024,0.22
23314793,2024-01-03,SEQRFE550D,124.11,7.53,9855.0,1770.0,911.0,3423.0,1731.0,227.0,0.0,516.0,97.0,0.0,0.128,0.03832142857142857,0.6673928571428572,1958.0,0.942798541469593,4.157602127111775,5.567796610166346,0.8840653728289662,73,0.21,0.74,0.02,0.031,0.22
23314815,2024-01-03,2062BK1,129.44,8.27,9747.0,1776.0,812.0,1688.0,1818.0,299.0,0.0,6514.0,1061.0,364.0,0.128,0.03832142857142857,0.6673928571428572,2117.0,0.9399462638810547,50.324474659685386,5.4881756756725855,0.8587623996217011,6,0.19,0.79,0.037,0.039,0.21
23314859,2024-01-04,1786550D,126.87,10.21,10194.0,1014.0,870.0,2185.0,1711.0,275.0,0.0,6342.0,1541.0,0.0,0.12578787878787878,0.035606060606060606,0.8732121212121212,1986.0,0.9255179457183724,49.98817687357146,10.053254437859907,0.8615307150046014,3,0.21,0.76,0.02,0.02,0.19
23314863,2024-01-04,2062BK1,121.9,8.93,9948.0,1035.0,809.0,2570.0,1596.0,326.0,0.0,6696.0,2746.0,0.0,0.12578787878787878,0.035606060606060606,0.8732121212121212,1922.0,0.9317434839032963,54.93027071324913,9.611594202889265,0.8303850156083089,6,0.22,0.78,0.021,0.025,0.22
23314861,2024-01-04,2062BK1,125.34,8.66,10182.0,918.0,931.0,1706.0,1685.0,302.0,0.0,6359.0,1284.0,0.0,0.12578787878787878,0.035606060606060606,0.8732121212121212,1987.0,0.9353731343213779,50.7340035100468,11.091503267961775,0.8480120785098902,6,0.2,0.77,0.02,0.027,0.22
23314856,2024-01-04,2062BK1,136.34,0.0,10107.0,2292.0,892.0,3979.0,1685.0,245.0,0.0,6762.0,1357.0,0.0,0.12578787878787878,0.035606060606060606,0.8732121212121212,1930.0,0.9999999999926654,49.59659674307176,4.409685863872421,0.8730569948182005,6,0.21,0.72,0.02,0.026,0.22
23314880,2024-01-04,2062BK1,126.11,0.0,11511.0,1440.0,782.0,3231.0,1690.0,305.0,0.0,6350.0,1137.0,0.0,0.12578787878787878,0.035606060606060606,0.8732121212121212,1995.0,0.9999999999920703,50.35286654468042,7.993749999994449,0.8471177944857909,6,0.2,0.81,0.034,0.023,0.22
23114845,2024-01-04,S.TOWER6VAN,124.34,7.53,8292.0,3189.0,882.0,1546.0,2503.0,157.0,611.0,6601.0,1075.0,0.0,0.12578787878787878,0.035606060606060606,0.8732121212121212,3271.0,0.9428983089334732,53.088306256610196,2.600188146753653,0.7652094160804753,67,0.2,1.26,0.028,0.02,0.17
23114848,2024-01-04,2062BK1,127.98,8.12,9738.0,1893.0,0.0,3444.0,1631.0,250.0,0.0,6531.0,1825.0,0.0,0.12578787878787878,0.035606060606060606,0.8732121212121212,1881.0,0.9403379867675216,51.03141115759469,5.144215530900611,0.8670919723546693,6,0.19,0.79,0.03,0.023,0.22
23314865,2024-01-04,2062BK1,122.21,7.53,9960.0,1020.0,798.0,3051.0,1668.0,238.0,0.0,5534.0,1088.0,0.0,0.12578787878787878,0.035606060606060606,0.8732121212121212,1906.0,0.9419608447591958,45.28271008882021,9.764705882343367,0.875131164742458,6,0.21,0.74,0.028,0.027,0.2
23114851,2024-01-04,2062BK1,123.53,7.88,8217.0,1662.0,757.0,4020.0,1699.0,277.0,0.0,6132.0,996.0,0.0,0.12578787878787878,0.035606060606060606,0.8732121212121212,1976.0,0.9400350049391978,49.639763619771394,4.944043321296665,0.8598178137647471,6,0.19,0.71,0.026,0.024,0.21
23114833,2024-01-04,2062BK1,120.85,7.48,8112.0,1029.0,820.0,1985.0,1696.0,322.0,0.0,5582.0,912.0,363.0,0.12578787878787878,0.035606060606060606,0.8732121212121212,2018.0,0.9417127717529674,46.18949110429301,7.88338192419059,0.8404360753216846,6,0.19,0.78,0.026,0.031,0.25
23314867,2024-01-04,1786550D,123.22,8.15,9999.0,2034.0,796.0,3106.0,1604.0,207.0,0.0,7000.0,1253.0,0.0,0.12578787878787878,0.035606060606060606,0.8732121212121212,1811.0,0.9379614828276017,56.808959584022,4.915929203537406,0.8856985091104993,3,0.23,0.78,0.02,0.02,0.21
23214838,2024-01-04,2062BK1,121.44,8.12,8358.0,1560.0,800.0,271.0,1674.0,294.0,0.0,6503.0,1098.0,328.0,0.12578787878787878,0.035606060606060606,0.8732121212121212,1968.0,0.9373263352814347,53.54907773341939,5.357692307688874,0.8506097560971287,6,0.21,0.76,0.024,0.026,0.21
23314875,2024-01-04,2062BK1,112.77,8.15,8949.0,2064.0,989.0,3035.0,1137.0,377.0,0.0,6896.0,1184.0,0.0,0.12578787878787878,0.035606060606060606,0.8732121212121212,1514.0,0.9326000661517316,61.15101534041721,4.335755813951388,0.7509907529717629,6,0.22,0.77,0.037,0.024,0.25
23314876,2024-01-04,2830C20MMNAK,125.1,0.0,8058.0,1005.0,992.0,522.0,1479.0,278.0,0.0,4004.0,749.0,0.0,0.12578787878787878,0.035606060606060606,0.8732121212121212,1757.0,0.9999999999920064,32.00639488383688,8.017910447753216,0.8417757541258727,16,0.2,0.73,0.019,0.018,0.17
23314878,2024-01-04,2830C20MMNC,129.99,10.22,9972.0,2067.0,984.0,4870.0,1631.0,201.0,0.0,5979.0,1098.0,0.0,0.12578787878787878,0.035606060606060606,0.8732121212121212,1832.0,0.9271093359893938,45.995845833941104,4.824383164003471,0.8902838427942739,17,0.2,0.75,0.017,0.022,0.18
23214849,2024-01-04,2830C20MMNC,131.02,0.0,10365.0,1479.0,803.0,570.0,1583.0,260.0,138.0,6906.0,1102.0,316.0,0.12578787878787878,0.035606060606060606,0.8732121212121212,1981.0,0.9999999999923677,52.70950999807121,7.0081135902589535,0.7990913679955582,17,0.21,0.71,0.027,0.023,0.21
23314883,2024-01-04,2830C20MMNC,130.35,0.0,11298.0,2154.0,812.0,4112.0,1677.0,312.0,0.0,6507.0,1156.0,0.0,0.12578787878787878,0.035606060606060606,0.8732121212121212,1989.0,0.9999999999923285,49.91944764058367,5.24512534818698,0.8431372549015369,17,0.21,0.73,0.016,0.023,0.22
23114853,2024-01-04,1786550D,125.68,8.48,9402.0,1515.0,712.0,3347.0,1809.0,335.0,0.0,6183.0,1002.0,0.0,0.12578787878787878,0.035606060606060606,0.8732121212121212,2144.0,0.9367918902732799,49.196371737355214,6.20594059405531,0.8437499999996064,3,0.21,0.95,0.02,0.02,0.22
23214840,2024-01-04,2062BK1,123.49,7.48,8640.0,1836.0,806.0,467.0,1691.0,270.0,152.0,6493.0,1399.0,331.0,0.12578787878787878,0.035606060606060606,0.8732121212121212,2113.0,0.9428876841952899,52.57915620655454,4.705882352938613,0.8002839564596307,6,0.2,0.77,0.023,0.023,0.21
23214843,2024-01-04,2062BK1,124.5,7.53,9108.0,1623.0,797.0,1132.0,1664.0,280.0,138.0,6458.0,1025.0,380.0,0.12578787878787878,0.035606060606060606,0.8732121212121212,2082.0,0.9429675073775433,51.87148594335846,5.611829944543677,0.7992315081648419,6,0.2,0.75,0.032,0.025,0.19
23214887,2024-01-04,1786550D,122.84,8.87,10848.0,1494.0,797.0,2163.0,1667.0,287.0,132.0,6501.0,1121.0,360.0,0.12578787878787878,0.035606060606060606,0.8732121212121212,2086.0,0.9326550755376763,52.922500813636255,7.261044176701967,0.799137104505849,3,0.2,0.77,0.02,0.02,0.21
23214885,2024-01-04,2830C20MMNC,124.72,8.15,11415.0,1671.0,803.0,2052.0,1671.0,283.0,118.0,6899.0,1110.0,354.0,0.12578787878787878,0.035606060606060606,0.8732121212121212,2072.0,0.9386618499214371,55.31590763265462,6.831238779170059,0.8064671814667923,17,0.21,0.72,0.021,0.019,0.22
23314869,2024-01-04,2062BK1,128.44,6.81,10056.0,1584.0,813.0,3140.0,1750.0,230.0,0.0,949.0,6387.0,0.0,0.12578787878787878,0.035606060606060606,0.8732121212121212,1980.0,0.9496487985142356,7.388663967553811,6.34848484848084,0.8838383838379374,6,0.22,0.73,0.023,0.019,0.2
23114855,2024-01-04,2062BK1,132.49,0.0,8463.0,2049.0,699.0,4661.0,1711.0,297.0,0.0,5213.0,960.0,0.0,0.12578787878787878,0.035606060606060606,0.8732121212121212,2008.0,0.9999999999924524,39.34636576315687,4.1303074670550854,0.8520916334657112,6,0.2,0.73,0.028,0.02,0.17
23214846,2024-01-04,2062BK1,123.38,7.68,9297.0,1464.0,809.0,1475.0,1654.0,294.0,138.0,6421.0,1091.0,339.0,0.12578787878787878,0.035606060606060606,0.8732121212121212,2086.0,0.9414008850836152,52.042470416177316,6.350409836061236,0.7929050814953054,6,0.22,0.86,0.031,0.024,0.22
23114858,2024-01-04,2062BK1,117.9,0.0,9405.0,2028.0,890.0,3939.0,1690.0,281.0,0.0,5750.0,1003.0,0.0,0.12578787878787878,0.035606060606060606,0.8732121212121212,1971.0,0.9999999999915182,48.770144189577856,4.637573964494755,0.8574327752405594,6,0.21,0.77,0.024,0.026,0.18
23114874,2024-01-04,2062BK1,126.92,8.48,8199.0,4005.0,895.0,3270.0,1631.0,250.0,0.0,6704.0,1098.0,0.0,0.12578787878787878,0.035606060606060606,0.8732121212121212,1881.0,0.937370753316563,52.820674440176326,2.047191011235444,0.8670919723546693,6,0.2,0.82,0.032,0.021,0.21
23114872,2024-01-04,2062BK1,123.12,7.68,5775.0,2193.0,877.0,4356.0,1664.0,291.0,0.0,6585.0,1147.0,0.0,0.12578787878787878,0.035606060606060606,0.8732121212121212,1955.0,0.9412844036625284,53.48440545765526,2.6333789329673354,0.8511508951402296,6,0.2,0.79,0.026,0.024,0.23
23114871,2024-01-04,2062BK1,120.65,7.43,14142.0,1992.0,629.0,3680.0,1720.0,264.0,0.0,5937.0,968.0,0.0,0.12578787878787878,0.035606060606060606,0.8732121212121212,1984.0,0.9419893816291225,49.208454205974235,7.099397590357881,0.8669354838705308,6,0.22,0.75,0.031,0.029,0.2
23314854,2024-01-04,2062BK1,130.49,8.15,8946.0,1851.0,809.0,3024.0,1724.0,311.0,0.0,6301.0,1026.0,0.0,0.12578787878787878,0.035606060606060606,0.8732121212121212,2035.0,0.9412146566579543,48.28722507434833,4.833063209073564,0.8471744471740309,6,0.21,0.76,0.017,0.023,0.24
23314852,2024-01-04,1786550D,122.8,7.53,9126.0,1725.0,801.0,3820.0,1722.0,217.0,0.0,6445.0,1034.0,392.0,0.12578787878787878,0.035606060606060606,0.8732121212121212,1939.0,0.9422235862737497,52.483713354621464,5.290434782605629,0.88808664259882,3,0.21,0.73,0.02,0.02,0.21
23114877,2024-01-04,2062BK1,126.67,8.67,9117.0,1971.0,441.0,3258.0,1698.0,281.0,0.0,6280.0,1020.0,0.0,0.12578787878787878,0.035606060606060606,0.8732121212121212,1979.0,0.9359391162927743,49.57764269322193,4.625570776253361,0.8580090955023456,6,0.2,0.78,0.032,0.022,0.23
23314844,2024-01-04,S.TOWER6VAN,131.25,6.87,12666.0,1785.0,787.0,3838.0,2333.0,188.0,630.0,1126.0,339.0,5629.0,0.12578787878787878,0.035606060606060606,0.8732121212121212,3151.0,0.9502606429123208,8.579047618982255,7.095798319323756,0.7403998730559377,67,0.18,1.34,0.04,0.025,0.22
23114857,2024-01-04,1786550D,119.62,8.0,8409.0,1989.0,920.0,0.0,1712.0,288.0,0.0,5874.0,960.0,0.0,0.12578787878787878,0.035606060606060606,0.8732121212121212,2000.0,0.9373139006351879,49.10550075197203,4.22775263951522,0.855999999999572,3,0.23,0.77,0.04,0.03,0.24
23314847,2024-01-04,S.TOWER6VAN,127.54,7.53,9114.0,1815.0,786.0,3532.0,2544.0,111.0,409.0,6311.0,1573.0,371.0,0.12578787878787878,0.035606060606060606,0.8732121212121212,3064.0,0.9442511290372086,49.482515288933016,5.021487603303019,0.8302872062660476,67,0.19,1.36,0.03,0.03,0.2
23114884,2024-01-04,2062BK1,126.36,9.88,10965.0,2670.0,772.0,3114.0,1796.0,304.0,0.0,6216.0,1008.0,466.0,0.12578787878787878,0.035606060606060606,0.8732121212121212,2100.0,0.9274809160237266,49.19278252572655,4.10674157303217,0.855238095237688,6,0.2,0.71,0.021,0.022,0.22
23114860,2024-01-04,2062BK1,118.71,9.48,9213.0,1983.0,889.0,0.0,1657.0,344.0,0.0,5694.0,1044.0,0.0,0.12578787878787878,0.035606060606060606,0.8732121212121212,2001.0,0.9260472735710582,47.965630527773854,4.645990922841833,0.8280859570210755,6,0.19,0.77,0.028,0.028,0.23
23114862,2024-01-04,1786550D,120.27,8.08,8898.0,2193.0,799.0,0.0,1688.0,288.0,0.0,6204.0,1019.0,0.0,0.12578787878787878,0.035606060606060606,0.8732121212121212,1976.0,0.9370471367281883,51.583936143247826,4.057455540353827,0.8542510121453166,3,0.23,0.77,0.04,0.03,0.19
23114864,2024-01-04,1786550D,133.78,0.0,11112.0,2487.0,794.0,4388.0,1729.0,274.0,0.0,6371.0,1044.0,0.0,0.12578787878787878,0.035606060606060606,0.8732121212121212,2003.0,0.9999999999925251,47.622963073347115,4.468033775631497,0.8632051922112515,3,0.24,0.78,0.03,0.03,0.24
23314841,2024-01-04,S.TOWER6VAN,127.31,7.53,9372.0,1803.0,682.0,2037.0,2437.0,85.0,342.0,6587.0,1004.0,0.0,0.12578787878787878,0.035606060606060606,0.8732121212121212,2864.0,0.9441560367773351,51.739847615648884,5.198003327784138,0.8509078212287532,67,0.18,1.31,0.029,0.025,0.23
23114868,2024-01-04,2062BK1,119.79,8.29,8853.0,2394.0,848.0,3687.0,1719.0,248.0,0.0,6280.0,1029.0,0.0,0.12578787878787878,0.035606060606060606,0.8732121212121212,1967.0,0.9352748282250526,52.425077218028,3.697994987467127,0.8739196746309741,6,0.22,0.77,0.024,0.024,0.21
23114866,2024-01-04,2062BK1,120.48,7.68,10170.0,1995.0,840.0,2019.0,1675.0,261.0,0.0,6208.0,1046.0,0.0,0.12578787878787878,0.035606060606060606,0.8732121212121212,1936.0,0.9400749063597061,51.52722443516328,5.097744360899701,0.8651859504127762,6,0.19,0.77,0.029,0.028,0.2
23114930,2024-01-05,2062BK1,129.71,7.48,10080.0,2181.0,943.0,2799.0,1781.0,305.0,0.0,6680.0,1093.0,0.0,0.142,0.03825714285714286,0.8318285714285715,2086.0,0.9454770755817081,51.49949888172462,4.6217331499291054,0.8537871524444612,6,0.19,0.75,0.03,0.036,0.21
23114896,2024-01-05,2062BK1,122.86,10.21,11421.0,1893.0,786.0,3490.0,1856.0,332.0,0.0,6254.0,1030.0,269.0,0.142,0.03825714285714286,0.8318285714285715,2188.0,0.9232734650866217,50.903467360809834,6.03328050712835,0.8482632541129579,6,0.2,0.73,0.022,0.024,0.17
23114898,2024-01-05,1786550D,125.69,9.47,11025.0,1557.0,709.0,3587.0,1840.0,307.0,58.0,6555.0,1062.0,0.0,0.142,0.03825714285714286,0.8318285714285715,2205.0,0.9299348919729955,52.15212029555134,7.080924855486781,0.8344671201810274,3,0.2,0.78,0.02,0.03,0.22
23314937,2024-01-05,1786500D,130.0,0.0,10587.0,1023.0,815.0,3761.0,1751.0,265.0,0.0,6799.0,1088.0,0.0,0.142,0.03825714285714286,0.8318285714285715,2016.0,0.9999999999923078,52.299999999597695,10.348973607028007,0.8685515873011564,2,0.21,0.71,0.03,0.036,0.202
23314889,2024-01-05,2830C20MMNC,123.88,8.14,10971.0,1638.0,815.0,3426.0,1732.0,281.0,0.0,6794.0,1839.0,0.0,0.142,0.03825714285714286,0.8318285714285715,2013.0,0.938342675345112,54.843396835204686,6.697802197798109,0.8604073522102035,17,0.23,0.79,0.018,0.021,0.22
23314894,2024-01-05,1786550D,131.91,0.0,11601.0,2433.0,693.0,3394.0,1712.0,217.0,0.0,6502.0,997.0,0.0,0.142,0.03825714285714286,0.8318285714285715,1929.0,0.9999999999924192,49.29118338223569,4.768187422932689,0.8875064800410122,3,0.21,0.77,0.02,0.02,0.2
23314902,2024-01-05,2062BK1,123.36,7.52,10158.0,1005.0,804.0,1669.0,1725.0,322.0,0.0,6304.0,1194.0,0.0,0.142,0.03825714285714286,0.8318285714285715,2047.0,0.9425427872788621,51.10246433162206,10.107462686557106,0.8426966292130714,6,0.22,0.79,0.021,0.024,0.22
23114923,2024-01-05,2062BK1,126.57,9.68,9561.0,3351.0,830.0,2499.0,1699.0,281.0,0.0,6519.0,1071.0,0.0,0.142,0.03825714285714286,0.8318285714285715,1980.0,0.928954128433549,51.50509599390452,2.853178155773544,0.8580808080803747,6,0.2,0.75,0.021,0.03,0.21
23314910,2024-01-05,2062BK1,124.75,8.67,9846.0,1737.0,693.0,2034.0,1797.0,313.0,0.0,6503.0,1046.0,385.0,0.142,0.03825714285714286,0.8318285714285715,2110.0,0.9350172387877754,52.12825651260819,5.668393782380156,0.8516587677721082,6,0.2,0.78,0.024,0.029,0.2
23314914,2024-01-05,2062BK1,118.66,6.88,9795.0,2370.0,481.0,2790.0,1729.0,332.0,278.0,6332.0,1121.0,237.0,0.142,0.03825714285714286,0.8318285714285715,2339.0,0.9451967500322989,53.36254845732882,4.13291139240332,0.7392047883707827,6,0.2,0.84,0.027,0.029,0.2
23314915,2024-01-05,2062BK1,128.91,9.49,9660.0,1977.0,511.0,1993.0,1678.0,305.0,0.0,6845.0,1166.0,0.0,0.142,0.03825714285714286,0.8318285714285715,1983.0,0.9314306358314203,53.0990613602273,4.886191198783568,0.8461926374176267,6,0.21,0.78,0.033,0.039,0.2
23314917,2024-01-05,2062BK1,126.3,8.77,8916.0,1737.0,668.0,2949.0,1783.0,319.0,0.0,6584.0,1254.0,329.0,0.142,0.03825714285714286,0.8318285714285715,2102.0,0.9350707040724435,52.12984956411615,5.132987910187028,0.8482397716456479,6,0.2,0.78,0.028,0.035,0.2
23314931,2024-01-05,1786500D,134.67,0.0,11001.0,2592.0,795.0,4092.0,1738.0,274.0,0.0,6590.0,1184.0,0.0,0.142,0.03825714285714286,0.8318285714285715,2012.0,0.9999999999925745,48.934432315668424,4.244212962961326,0.8638170974150776,2,0.18,0.77,0.02,0.035,0.201
23114933,2024-01-05,IS2062E350BR,130.93,8.68,11001.0,2007.0,975.0,1984.0,2497.0,135.0,653.0,7038.0,1156.0,0.0,0.142,0.03825714285714286,0.8318285714285715,3285.0,0.937826803230873,53.75391430494345,5.481315396110872,0.7601217656009863,59,0.2,1.39,0.04,0.032,0.22
23214781,2024-01-05,2062BK1,118.86,8.72,9987.0,1731.0,754.0,4021.0,1566.0,304.0,0.0,6058.0,1101.0,0.0,0.142,0.03825714285714286,0.8318285714285715,1870.0,0.931650728947079,50.96752481868612,5.769497400343288,0.8374331550797661,6,0.18,0.74,0.027,0.031,0.2
23314928,2024-01-05,2830C20MMNAK,127.68,7.99,10149.0,1473.0,688.0,3312.0,1743.0,332.0,0.0,6620.0,1201.0,0.0,0.142,0.03825714285714286,0.8318285714285715,2075.0,0.9411070980987609,51.84837092691221,6.890020366594101,0.8399999999995952,16,0.23,0.75,0.017,0.028,0.2
23314900,2024-01-05,2830C20MMNC,107.81,0.0,10506.0,888.0,829.0,4148.0,1787.0,210.0,0.0,6249.0,1631.0,0.0,0.142,0.03825714285714286,0.8318285714285715,1997.0,0.9999999999907244,57.963083201391676,11.831081081067758,0.8948422633946446,17,0.22,0.76,0.017,0.023,0.22
23314919,2024-01-05,2062BK1,123.97,8.15,9063.0,1491.0,611.0,2826.0,1756.0,250.0,0.0,6800.0,1078.0,0.0,0.142,0.03825714285714286,0.8318285714285715,2006.0,0.9383136542466068,54.851980317376366,6.078470824945621,0.8753738783644689,6,0.2,0.79,0.023,0.028,0.22
23114892,2024-01-05,2830C20MMNC,126.81,10.21,11307.0,2094.0,782.0,3384.0,1825.0,315.0,0.0,6203.0,1014.0,360.0,0.142,0.03825714285714286,0.8318285714285715,2140.0,0.925485330601916,48.91570065413677,5.399713467046132,0.8528037383173586,17,0.2,0.75,0.016,0.02,0.21
23214926,2024-01-05,1786500D,124.94,7.43,9951.0,2109.0,795.0,1341.0,1721.0,260.0,0.0,5947.0,1072.0,0.0,0.142,0.03825714285714286,0.8318285714285715,1981.0,0.9438694568184341,47.59884744639348,4.718349928874008,0.8687531549717977,2,0.19,0.74,0.018,0.026,0.179
23214904,2024-01-05,1786550D,127.4,7.52,9981.0,2229.0,808.0,3159.0,1701.0,277.0,0.0,5471.0,1034.0,0.0,0.142,0.03825714285714286,0.8318285714285715,1978.0,0.9442632671142583,42.94348508600515,4.4777927321648825,0.8599595551057331,3,0.22,0.73,0.02,0.02,0.19
23214901,2024-01-05,2062BK1,124.37,7.28,11052.0,2001.0,809.0,2362.0,1677.0,273.0,0.0,5708.0,917.0,0.0,0.142,0.03825714285714286,0.8318285714285715,1950.0,0.9447018609878869,45.89531237399778,5.523238380806835,0.859999999999559,6,0.21,0.78,0.021,0.023,0.24
23214899,2024-01-05,2830C20MMNC,126.67,9.6,9261.0,1209.0,800.0,1784.0,1657.0,253.0,0.0,5297.0,1210.0,0.0,0.142,0.03825714285714286,0.8318285714285715,1910.0,0.9295516254426539,41.817320596496266,7.660049627785227,0.8675392670152526,17,0.2,0.78,0.027,0.026,0.23
23214895,2024-01-05,2830C20MMNC,124.13,7.68,10911.0,1458.0,797.0,1869.0,1671.0,284.0,115.0,6602.0,1123.0,353.0,0.142,0.03825714285714286,0.8318285714285715,2070.0,0.9417343145365167,53.18617578302436,7.4835390946450735,0.8072463768112043,17,0.2,0.74,0.02,0.02,0.19
23214893,2024-01-05,2062BK1,124.37,9.28,10926.0,2058.0,809.0,2519.0,1684.0,270.0,115.0,6391.0,1019.0,606.0,0.142,0.03825714285714286,0.8318285714285715,2069.0,0.9305649083357235,51.38699043136297,5.309037900872056,0.8139197680034732,6,0.21,0.79,0.016,0.015,0.2
23214918,2024-01-05,2830C20MMNC,126.62,7.28,8940.0,2112.0,800.0,1977.0,1711.0,287.0,0.0,5460.0,884.0,0.0,0.142,0.03825714285714286,0.8318285714285715,1998.0,0.9456310679541029,43.12114989699004,4.232954545452541,0.8563563563559278,17,0.19,0.75,0.017,0.023,0.2
23214922,2024-01-05,2830C20MMNC,128.44,0.0,8982.0,2079.0,809.0,682.0,1701.0,283.0,0.0,6371.0,997.0,0.0,0.142,0.03825714285714286,0.8318285714285715,1984.0,0.9999999999922143,49.602927436549344,4.3203463203442425,0.8573588709673098,17,0.19,0.75,0.03,0.031,0.2
23214890,2024-01-05,1786550D,123.91,8.47,10506.0,1470.0,795.0,2438.0,1661.0,277.0,138.0,6398.0,1264.0,317.0,0.142,0.03825714285714286,0.8318285714285715,2076.0,0.9360175252988668,51.63425066538912,7.146938775505342,0.8000963391132948,3,0.23,0.78,0.02,0.02,0.22
23214924,2024-01-05,2830C20MMNC,130.81,9.68,10542.0,2235.0,902.0,3616.0,1704.0,280.0,0.0,6792.0,1749.0,0.0,0.142,0.03825714285714286,0.8318285714285715,1984.0,0.9310982988046758,51.922635883709795,4.716778523487823,0.8588709677415026,17,0.18,0.77,0.029,0.03,0.21
23214916,2024-01-05,2830C20MMNC,127.11,0.0,10035.0,0.0,886.0,1980.0,1691.0,263.0,0.0,5581.0,944.0,0.0,0.142,0.03825714285714286,0.8318285714285715,1954.0,0.9999999999921327,43.90685233227986,10035000000000.0,0.8654042988736615,17,0.19,0.75,0.026,0.023,0.18
23214929,2024-01-05,1786500D,130.16,8.13,10035.0,1980.0,803.0,1221.0,1755.0,253.0,0.0,6397.0,1132.0,0.0,0.142,0.03825714285714286,0.8318285714285715,2008.0,0.9412104996677909,49.14720344154006,5.068181818179259,0.8740039840633098,2,0.2,0.74,0.019,0.029,0.177
23214932,2024-01-05,2830C20MMNC,129.63,7.43,10302.0,1479.0,896.0,1938.0,1688.0,250.0,0.0,6662.0,1118.0,0.0,0.142,0.03825714285714286,0.8318285714285715,1938.0,0.9457901648843879,51.39242459267614,6.9655172413746005,0.8710010319912946,17,0.2,0.77,0.026,0.037,0.21
23214935,2024-01-05,IS2062E350BR,126.12,7.68,10764.0,1758.0,809.0,3195.0,2595.0,94.0,489.0,6205.0,1066.0,387.0,0.142,0.03825714285714286,0.8318285714285715,3178.0,0.9426008968539418,49.19917538812877,6.12286689419447,0.8165512901193152,59,0.18,1.38,0.026,0.028,0.23
23214938,2024-01-05,1786500D,128.08,8.26,10509.0,2217.0,792.0,2932.0,1802.0,287.0,0.0,6046.0,962.0,404.0,0.142,0.03825714285714286,0.8318285714285715,2089.0,0.9394161654617912,47.20487195465955,4.740189445194073,0.8626136907607168,2,0.2,0.78,0.022,0.033,0.213
23214939,2024-01-05,IS2062E350BR,118.23,8.77,9936.0,2664.0,602.0,2041.0,2629.0,145.0,547.0,5800.0,956.0,780.0,0.142,0.03825714285714286,0.8318285714285715,3321.0,0.9309448818824335,49.05692294638368,3.7297297297283296,0.7916290274011467,59,0.18,1.39,0.017,0.017,0.19
23114927,2024-01-05,2062BK1,118.76,7.88,9885.0,2697.0,799.0,2021.0,1786.0,267.0,0.0,6267.0,1031.0,0.0,0.142,0.03825714285714286,0.8318285714285715,2053.0,0.9377763739660631,52.770293027511194,3.6651835372622674,0.8699464198729323,6,0.19,0.79,0.022,0.026,0.24
23214881,2024-01-05,R34,131.81,0.0,10887.0,1590.0,940.0,1644.0,1272.0,243.0,0.0,6594.0,1535.0,0.0,0.142,0.03825714285714286,0.8318285714285715,1515.0,0.9999999999924134,50.02655337189875,6.847169811316449,0.8396039603954855,66,0.63,0.76,0.016,0.023,0.21
23214907,2024-01-05,2062BK1,122.69,8.15,13548.0,2010.0,698.0,3107.0,1691.0,257.0,0.0,5939.0,1009.0,0.0,0.142,0.03825714285714286,0.8318285714285715,1948.0,0.9377101803658078,48.406553100917705,6.740298507459333,0.8680698151946262,6,0.19,0.76,0.014,0.027,0.21
23314942,2024-01-06,2062BK1,123.12,8.69,9075.0,489.0,796.0,2094.0,1703.0,323.0,0.0,6598.0,1388.0,0.0,0.1367,0.04273333333333333,0.8408666666666667,2026.0,0.9340717699648429,53.58999350183893,18.558282208551006,0.8405725567616779,6,0.2,0.74,0.021,0.037,0.2
23314944,2024-01-06,1786500D,128.69,8.77,9189.0,1032.0,793.0,2424.0,1725.0,278.0,0.0,6802.0,1091.0,0.0,0.1367,0.04273333333333333,0.8408666666666667,2003.0,0.9361996217013225,52.8556997431591,8.904069767433233,0.8612081877179925,2,0.21,0.7,0.02,0.038,0.219
23214946,2024-01-06,1786500D,121.24,8.87,9033.0,2214.0,814.0,1850.0,1704.0,283.0,0.0,6191.0,1028.0,386.0,0.1367,0.04273333333333333,0.8408666666666667,1987.0,0.9318269156795649,51.0640052783647,4.079945799456151,0.857574232510892,2,0.22,0.72,0.017,0.03,0.202
23214965,2024-01-06,S.TOWER6VAN,122.22,9.49,9969.0,1887.0,806.0,3196.0,2335.0,98.0,489.0,6166.0,1022.0,472.0,0.1367,0.04273333333333333,0.8408666666666667,2922.0,0.9279477640199837,50.45000818155416,5.282988871221366,0.7991101984939086,67,0.17,1.28,0.022,0.03,0.25
23214992,2024-01-06,2062BK1,128.43,0.0,9918.0,2682.0,660.0,3870.0,1755.0,314.0,0.0,5288.0,1492.0,0.0,0.1367,0.04273333333333333,0.8408666666666667,2069.0,0.9999999999922138,41.17418048710446,3.697986577179829,0.8482358627352111,6,0.22,0.85,0.019,0.033,0.26
23214968,2024-01-06,S.TOWER6VAN,121.04,8.29,10437.0,1518.0,0.0,2796.0,0.0,0.0,0.0,4116.0,1239.0,0.0,0.1367,0.04273333333333333,0.8408666666666667,0.0,0.93590040979714,34.00528750798079,6.875494071141715,0.0,67,0.18,1.34,0.021,0.024,0.24
23314952,2024-01-06,1786500D,130.3,0.0,11277.0,2664.0,680.0,6759.0,1765.0,261.0,0.0,6386.0,1094.0,290.0,0.1367,0.04273333333333333,0.8408666666666667,2026.0,0.9999999999923255,49.009976975832615,4.233108108106519,0.8711747285286914,2,0.2,0.75,0.033,0.032,0.215
23214962,2024-01-06,S.TOWER6VAN,130.61,7.48,9960.0,2454.0,795.0,2534.0,2403.0,169.0,486.0,6178.0,970.0,0.0,0.1367,0.04273333333333333,0.8408666666666667,3058.0,0.9458324281197349,47.30112548773217,4.058679706599813,0.7858077174621367,67,0.19,1.27,0.022,0.029,0.23
23214959,2024-01-06,S.TOWER6VAN,122.3,7.43,10059.0,2331.0,798.0,3372.0,2423.0,145.0,486.0,6081.0,961.0,0.0,0.1367,0.04273333333333333,0.8408666666666667,3054.0,0.9427272026443945,49.721995093624514,4.315315315313464,0.7933857236408666,67,0.18,1.29,0.028,0.033,0.23
23214950,2024-01-06,2062BK1,121.07,8.67,9843.0,2208.0,704.0,2272.0,1742.0,283.0,0.0,6142.0,979.0,0.0,0.1367,0.04273333333333333,0.8408666666666667,2025.0,0.9331740403812767,50.73098207606566,4.45788043478059,0.8602469135798221,6,0.2,0.73,0.02,0.033,0.17
23214940,2024-01-06,2062BK1,130.52,0.0,9639.0,2199.0,798.0,874.0,1927.0,260.0,0.0,6219.0,1029.0,283.0,0.1367,0.04273333333333333,0.8408666666666667,2187.0,0.9999999999923385,47.647870057863564,4.383356070939343,0.8811156835844165,6,0.18,0.74,0.014,0.023,0.19
23214941,2024-01-06,IS2062E350BR,128.09,0.0,10239.0,2121.0,798.0,1774.0,2548.0,105.0,543.0,6170.0,981.0,351.0,0.1367,0.04273333333333333,0.8408666666666667,3196.0,0.999999999992193,48.169255991504656,4.8274398868435515,0.7972465581974978,59,0.17,1.4,0.031,0.032,0.21
23214943,2024-01-06,IS2062E350BR,119.19,8.27,11631.0,2097.0,690.0,2683.0,2501.0,101.0,429.0,6490.0,1878.0,383.0,0.1367,0.04273333333333333,0.8408666666666667,3031.0,0.9351168994120892,54.450876750948474,5.546494992844279,0.8251402177496453,59,0.2,1.42,0.024,0.027,0.21
23214948,2024-01-06,2062BK1,133.78,7.08,10029.0,2208.0,795.0,1844.0,1731.0,267.0,0.0,6492.0,1022.0,379.0,0.1367,0.04273333333333333,0.8408666666666667,1998.0,0.9497373278365062,48.52743309875522,4.5421195652153346,0.8663663663659328,6,0.21,0.77,0.021,0.032,0.21
23214994,2024-01-06,1786550D,122.92,8.77,9339.0,1734.0,701.0,1535.0,1701.0,300.0,0.0,6203.0,1003.0,0.0,0.1367,0.04273333333333333,0.8408666666666667,2001.0,0.9334042068423313,50.463716237793165,5.385813148785822,0.8500749625183158,3,0.22,0.8,0.02,0.03,0.22
23314955,2024-01-06,2062BK1,124.72,7.94,10365.0,1752.0,721.0,3653.0,1834.0,278.0,0.0,6264.0,1021.0,0.0,0.1367,0.04273333333333333,0.8408666666666667,2112.0,0.9401477461108085,50.224502886062986,5.916095890407582,0.8683712121208009,6,0.2,0.75,0.019,0.032,0.18
23314990,2024-01-06,2062BK1,127.97,7.88,10011.0,1848.0,784.0,1791.0,1702.0,288.0,0.0,6775.0,1101.0,0.0,0.1367,0.04273333333333333,0.8408666666666667,1990.0,0.9419948472510712,52.942095803290286,5.417207792204861,0.8552763819091179,6,0.2,0.76,0.028,0.033,0.22
23314970,2024-01-06,1786500D,123.63,7.43,9969.0,1794.0,722.0,5723.0,1836.0,189.0,0.0,486.0,97.0,0.0,0.1367,0.04273333333333333,0.8408666666666667,2025.0,0.9433084083553845,3.931084688150683,5.556856187287872,0.906666666666219,2,0.22,0.74,0.027,0.022,0.216
23114987,2024-01-06,2062BK1,121.14,8.88,9141.0,2187.0,0.0,1064.0,1668.0,271.0,0.0,6264.0,1012.0,0.0,0.1367,0.04273333333333333,0.8408666666666667,1939.0,0.9317028149443801,51.708766715769286,4.1796982167333425,0.8602372356880555,6,0.22,0.76,0.028,0.03,0.2
23114984,2024-01-06,2062BK1,125.6,8.49,9789.0,2811.0,764.0,3119.0,1665.0,284.0,0.0,6641.0,1096.0,0.0,0.1367,0.04273333333333333,0.8408666666666667,1949.0,0.9366843164968552,52.87420382123508,3.482390608323201,0.8542842483320399,6,0.19,0.81,0.021,0.025,0.24
23114982,2024-01-06,1786550D,124.82,7.47,6084.0,2154.0,772.0,3765.0,1665.0,248.0,0.0,6179.0,1019.0,0.0,0.1367,0.04273333333333333,0.8408666666666667,1913.0,0.9435331468671591,49.50328472961462,2.82451253481763,0.8703606900152272,3,0.2,0.75,0.02,0.04,0.23
23114981,2024-01-06,2062BK1,124.97,7.43,13659.0,4680.0,815.0,3058.0,1725.0,331.0,0.0,6480.0,1537.0,0.0,0.1367,0.04273333333333333,0.8408666666666667,2056.0,0.9438821752194572,51.85244458628589,2.9185897435891195,0.8390077821007592,6,0.2,0.78,0.025,0.031,0.21
23114979,2024-01-06,2062BK1,122.56,8.72,5967.0,1995.0,812.0,3189.0,1642.0,315.0,0.0,6028.0,979.0,308.0,0.1367,0.04273333333333333,0.8408666666666667,1957.0,0.9335770871348753,49.1840731066483,2.990977443607523,0.839039345937231,6,0.22,0.78,0.036,0.035,0.23
23114977,2024-01-06,S.TOWER6VAN,123.75,9.5,10254.0,2601.0,797.0,3135.0,2534.0,27.0,589.0,6166.0,1035.0,0.0,0.1367,0.04273333333333333,0.8408666666666667,3150.0,0.9287054408935933,49.82626262585999,3.9423298731242054,0.804444444444189,67,0.18,1.38,0.031,0.031,0.22
23114973,2024-01-06,2062BK1,127.25,8.14,9732.0,1278.0,980.0,3336.0,1709.0,277.0,0.0,6284.0,1027.0,0.0,0.1367,0.04273333333333333,0.8408666666666667,1986.0,0.9398773912331793,49.38310412534866,7.615023474172445,0.860523665659184,6,0.21,0.78,0.03,0.03,0.2
23114964,2024-01-06,1786550D,127.13,7.43,10005.0,1995.0,922.0,3048.0,1715.0,261.0,0.0,6197.0,1086.0,0.0,0.1367,0.04273333333333333,0.8408666666666667,1976.0,0.9447829964257968,48.74537874578191,5.0150375939824485,0.8679149797566458,3,0.2,0.78,0.04,0.04,0.24
23314967,2024-01-06,1786550D,131.36,7.43,10140.0,1815.0,710.0,3219.0,1831.0,271.0,0.0,6561.0,1049.0,0.0,0.1367,0.04273333333333333,0.8408666666666667,2102.0,0.9464658837023816,49.94671132726898,5.586776859501054,0.8710751665076731,3,0.2,0.78,0.02,0.04,0.22
23114954,2024-01-06,2830C20MMNC,128.72,7.43,10032.0,2022.0,759.0,2444.0,1627.0,250.0,0.0,6205.0,1010.0,0.0,0.1367,0.04273333333333333,0.8408666666666667,1877.0,0.9454278369376025,48.20540708477156,4.96142433234176,0.8668087373463682,17,0.2,0.74,0.03,0.039,0.21
23114951,2024-01-06,2830C20MMNC,128.49,7.43,9924.0,1980.0,1739.0,3031.0,1577.0,254.0,0.0,5999.0,1013.0,0.0,0.1367,0.04273333333333333,0.8408666666666667,1831.0,0.945335491458613,46.688458245414516,5.0121212121186804,0.861277990168836,17,0.2,0.73,0.024,0.036,0.22
23114936,2024-01-06,2830C20MMNC,124.19,9.26,13098.0,1968.0,774.0,1524.0,1709.0,321.0,0.0,1890.0,1683.0,0.0,0.1367,0.04273333333333333,0.8408666666666667,2030.0,0.9306107156168558,15.21861663567744,6.655487804874667,0.8418719211818513,17,0.2,0.78,0.029,0.035,0.23
23114961,2024-01-06,1786500D,125.66,7.44,10182.0,1983.0,895.0,2468.0,1683.0,254.0,0.0,6196.0,1023.0,0.0,0.1367,0.04273333333333333,0.8408666666666667,1937.0,0.9441021788058295,49.30765557815289,5.134644478060951,0.8688693856474605,2,0.19,0.74,0.024,0.029,0.203
23314974,2024-01-06,S.TOWER6VAN,128.68,7.44,10890.0,3954.0,773.0,1809.0,2539.0,61.0,549.0,6717.0,1031.0,0.0,0.1367,0.04273333333333333,0.8408666666666667,3149.0,0.9453423449827701,52.19925396291421,2.7541729893771487,0.8062877103839929,67,0.17,1.34,0.029,0.033,0.2
23314971,2024-01-06,S.TOWER6VAN,125.6,7.53,10083.0,1722.0,679.0,3986.0,2482.0,65.0,376.0,6755.0,1048.0,0.0,0.1367,0.04273333333333333,0.8408666666666667,2923.0,0.9434387440776427,53.78184713332976,5.855400696860711,0.849127608620989,67,0.16,1.25,0.03,0.029,0.22
23314976,2024-01-06,2062BK1,125.73,7.68,10641.0,1938.0,771.0,2415.0,1878.0,262.0,0.0,460.0,96.0,0.0,0.1367,0.04273333333333333,0.8408666666666667,2140.0,0.94243310095988,3.6586335798643232,5.490712074300572,0.8775700934575339,6,0.22,0.77,0.022,0.028,0.22
23314978,2024-01-06,1786550D,123.1,7.67,10062.0,2181.0,798.0,2494.0,1713.0,296.0,0.0,6546.0,1111.0,0.0,0.1367,0.04273333333333333,0.8408666666666667,2009.0,0.9413474038316026,53.1762794471716,4.613480055018518,0.8526630164256582,3,0.22,0.77,0.02,0.03,0.23
23314980,2024-01-06,S.TOWER6VAN,128.44,7.28,11085.0,2235.0,827.0,3303.0,2534.0,59.0,533.0,6824.0,1047.0,0.0,0.1367,0.04273333333333333,0.8408666666666667,3126.0,0.9463601532497321,53.12986608491802,4.959731543621942,0.8106206014072903,67,0.2,1.39,0.019,0.026,0.27
23314983,2024-01-06,2062BK1,128.08,7.43,9987.0,2469.0,807.0,2070.0,1752.0,251.0,0.0,6681.0,1088.0,0.0,0.1367,0.04273333333333333,0.8408666666666667,2003.0,0.9451700981407632,52.16271080533914,4.044957472659358,0.8746879680474914,6,0.22,0.77,0.019,0.03,0.22
23314985,2024-01-06,1786500D,126.11,7.43,8022.0,2004.0,807.0,0.0,1834.0,230.0,0.0,6884.0,1052.0,0.0,0.1367,0.04273333333333333,0.8408666666666667,2064.0,0.9443612400708077,54.58726508560314,4.00299401197405,0.8885658914724377,2,0.19,0.75,0.033,0.033,0.218
23314988,2024-01-06,1786550D,128.2,7.72,6630.0,4290.0,801.0,658.0,1736.0,325.0,0.0,6847.0,1039.0,0.0,0.1367,0.04273333333333333,0.8408666666666667,2061.0,0.94320188345392,53.40873634903738,1.545454545454185,0.842309558466355,3,0.2,0.73,0.03,0.04,0.24
23314986,2024-01-06,2062BK1,125.9,8.67,13182.0,2232.0,843.0,1060.0,1814.0,251.0,0.0,6699.0,1021.0,0.0,0.1367,0.04273333333333333,0.8408666666666667,2065.0,0.9355725644576388,53.208895948743375,5.905913978491978,0.8784503631957005,6,0.18,0.75,0.035,0.032,0.2
23314991,2024-01-06,1786550D,129.54,8.89,10146.0,1845.0,793.0,2140.0,1697.0,264.0,0.0,6389.0,1051.0,0.0,0.1367,0.04273333333333333,0.8408666666666667,1961.0,0.9357798165070015,49.320673150769494,5.499186991866938,0.8653748087705939,3,0.22,0.77,0.04,0.03,0.21
23315023,2024-01-07,2062BK1,122.31,7.88,9330.0,1767.0,696.0,5823.0,1890.0,336.0,0.0,6493.0,1168.0,637.0,0.14568571428571428,0.04002857142857143,0.8437428571428571,2226.0,0.9394730778021395,53.08641975265238,5.280135823426553,0.8490566037732035,6,0.2,0.8,0.022,0.032,0.19
23315031,2024-01-07,1786500D,121.9,7.68,9084.0,1437.0,746.0,3427.0,1743.0,288.0,68.0,6395.0,1473.0,379.0,0.14568571428571428,0.04002857142857143,0.8437428571428571,2099.0,0.9407315943745892,52.46103363369597,6.321503131519609,0.8303954263931251,2,0.21,0.79,0.035,0.035,0.21
23315033,2024-01-07,2062BK1,123.9,7.28,9876.0,1959.0,727.0,3367.0,1692.0,309.0,78.0,6389.0,1066.0,324.0,0.14568571428571428,0.04002857142857143,0.8437428571428571,2079.0,0.944503735318307,51.56577885349825,5.041347626337396,0.8138528138524224,6,0.19,0.8,0.024,0.027,0.18
23315035,2024-01-07,2062BK1,130.12,7.48,10404.0,1671.0,744.0,3019.0,1697.0,312.0,146.0,6390.0,1260.0,328.0,0.14568571428571428,0.04002857142857143,0.8437428571428571,2155.0,0.9456395348768487,49.108515216345616,6.226211849188375,0.787470997679449,6,0.2,0.78,0.02,0.03,0.21
23315037,2024-01-07,2830C20MMNC,125.1,7.87,10287.0,1617.0,766.0,2689.0,1730.0,319.0,160.0,6492.0,1625.0,573.0,0.14568571428571428,0.04002857142857143,0.8437428571428571,2209.0,0.9408137173727847,51.8944844120552,6.361781076062856,0.7831598008144938,17,0.19,0.75,0.021,0.027,0.19
23315040,2024-01-07,R34,132.8,0.0,10428.0,1215.0,956.0,2622.0,1200.0,220.0,0.0,6293.0,1849.0,414.0,0.14568571428571428,0.04002857142857143,0.8437428571428571,1420.0,0.9999999999924699,47.387048192414255,8.582716049375652,0.8450704225346162,66,0.63,0.73,0.024,0.023,0.21
23315029,2024-01-07,2830C20MMNC,131.38,8.48,9348.0,1407.0,760.0,3353.0,1790.0,339.0,0.0,6699.0,1261.0,420.0,0.14568571428571428,0.04002857142857143,0.8437428571428571,2129.0,0.939367939361223,50.98949611774251,6.643923240933444,0.840770314701343,17,0.2,0.69,0.036,0.04,0.18
23315043,2024-01-07,2062BK1,128.14,10.48,10899.0,1461.0,788.0,2676.0,1635.0,326.0,294.0,6397.0,1238.0,318.0,0.14568571428571428,0.04002857142857143,0.8437428571428571,2255.0,0.9243976338124053,49.9219603554712,7.459958932233087,0.7250554323721841,6,0.19,0.77,0.025,0.033,0.2
23315021,2024-01-07,2062BK1,122.72,7.44,9900.0,1836.0,718.0,3724.0,1889.0,281.0,0.0,6615.0,1136.0,0.0,0.14568571428571428,0.04002857142857143,0.8437428571428571,2170.0,0.9428395820456145,53.903194262924515,5.392156862742161,0.8705069124419952,6,0.21,0.73,0.022,0.03,0.19
23314999,2024-01-07,SAILTOWER6VA,127.32,9.88,10197.0,1590.0,788.0,2302.0,1862.0,0.0,740.0,6632.0,1083.0,0.0,0.14568571428571428,0.04002857142857143,0.8437428571428571,2602.0,0.9279883381856562,52.08922400210423,6.4132075471657775,0.7156033820135604,68,0.17,1.29,0.041,0.019,0.22
23315012,2024-01-07,2062BK1,126.39,7.43,9372.0,1791.0,555.0,4543.0,1844.0,247.0,0.0,6493.0,1157.0,0.0,0.14568571428571428,0.04002857142857143,0.8437428571428571,2091.0,0.9444776565465217,51.37273518433916,5.232830820767598,0.8818747010995305,6,0.21,0.83,0.027,0.033,0.18
23315009,2024-01-07,S.TOWER6VAN,122.69,6.88,9492.0,2058.0,895.0,4380.0,2387.0,146.0,418.0,6399.0,997.0,0.0,0.14568571428571428,0.04002857142857143,0.8437428571428571,2951.0,0.9469012888712905,52.15583992132891,4.612244897956942,0.8088783463230061,67,0.18,1.34,0.03,0.035,0.2
23314997,2024-01-07,2830C20MMNC,116.81,8.47,9936.0,1533.0,812.0,1962.0,1716.0,159.0,0.0,6396.0,1045.0,325.0,0.14568571428571428,0.04002857142857143,0.8437428571428571,1875.0,0.9323914431598628,54.75558599388104,6.481409001952719,0.9151999999995118,17,0.21,0.79,0.034,0.034,0.2
23314993,2024-01-07,S.TOWER6VAN,127.43,8.29,11118.0,2262.0,798.0,2817.0,2535.0,0.0,495.0,6388.0,1110.0,586.0,0.14568571428571428,0.04002857142857143,0.8437428571428571,3030.0,0.9389183613252365,50.12948285293785,4.915119363393052,0.8366336633660605,67,0.18,1.3,0.02,0.02,0.19
23315051,2024-01-07,1786500D,123.09,8.14,10194.0,636.0,812.0,2117.0,1711.0,216.0,0.0,6301.0,1409.0,0.0,0.14568571428571428,0.04002857142857143,0.8437428571428571,1927.0,0.9379715004119639,51.19018604231708,16.028301886767252,0.887908666320245,2,0.18,0.76,0.029,0.038,0.218
23314995,2024-01-07,2062BK1,129.45,7.28,10191.0,1998.0,822.0,2235.0,1735.0,294.0,0.0,6699.0,1087.0,0.0,0.14568571428571428,0.04002857142857143,0.8437428571428571,2029.0,0.9467563811822808,51.749710312462355,5.100600600598048,0.8551010349921858,6,0.2,0.78,0.026,0.031,0.2
23315006,2024-01-07,2062BK1,125.36,9.68,9960.0,1065.0,813.0,3375.0,1700.0,292.0,0.0,6622.0,1295.0,0.0,0.14568571428571428,0.04002857142857143,0.8437428571428571,1992.0,0.9283175355381494,52.82386726186324,9.352112676047557,0.8534136546180455,6,0.21,0.79,0.028,0.035,0.2
23315003,2024-01-07,2062BK1,124.58,10.28,9675.0,1614.0,784.0,2761.0,1761.0,332.0,0.0,6726.0,1615.0,0.0,0.14568571428571428,0.04002857142857143,0.8437428571428571,2093.0,0.9237728014168489,53.98940439834653,5.994423791817847,0.8413760152886568,6,0.21,0.74,0.037,0.036,0.23
23315001,2024-01-07,2830C20MMNC,127.63,9.48,10323.0,1548.0,803.0,2803.0,1739.0,311.0,0.0,6455.0,1054.0,315.0,0.14568571428571428,0.04002857142857143,0.8437428571428571,2050.0,0.9308584348265565,50.57588341259441,6.668604651158483,0.8482926829264155,17,0.21,0.79,0.034,0.033,0.2
23315017,2024-01-07,2830C20MMNC,113.65,6.72,9384.0,1758.0,685.0,4219.0,1728.0,251.0,0.0,6564.0,987.0,0.0,0.14568571428571428,0.04002857142857143,0.8437428571428571,1979.0,0.9441721359064205,57.756269247182075,5.337883959041332,0.8731682668009736,17,0.2,0.78,0.029,0.033,0.21
