Repository: SiddharthKumar268/FerroMind

# FerroMind
*Ferro-Alloy Optimisation using Machine Learning*
**SAIL Durgapur Steel Plant | Steel Melting Shop**
Intern: Siddharth Kumar | FY 2023-24 to FY 2025-26

---

## Quick Start

```bash

# 2. Place raw Excel files in data/raw/

## Dataset

| | |
|---|---|
| Total heats after cleaning | 47,421 |
| Training set | 37,936 heats (Apr 2023 – Jun 2025) |
| Test set | 9,485 heats (Jun 2025 – Dec 2025) |
| Input features | 21 (16 raw + 5 engineered) |
| Target variables | Mn, Si, C, S, P |
| BOF grades | 76 distinct grades |
| Split method | Chronological 80/20 — no shuffle, no leakage |

---

File: data/processed/sms_train.csv (part 88 of 253)
Heat_Number,Date,BOF Grade Code,Hot Metal Addn. Weight,Scrap Addn. Weight,Lime Into Converter,Dolomite Into Converter,Lime Into Ladle,Iron Ore Into Converter,SIMN Into Ladle,FESI Into Ladle,FEMN Into Ladle,Measered O2 Mainblow II,Duration of Mainblow I/II,Measered O2 2nd Blow,HM_P,HM_S,HM_Si,Total_FA_Ladle,HM_Ratio,O2_per_ton_HM,Lime_Dolo_Ratio,SiMn_FA_Fraction,Grade_Encoded,C,Mn,P,S,Si
23214998,2024-01-07,2062BK1,124.86,8.77,8445.0,1992.0,795.0,0.0,1630.0,277.0,0.0,6489.0,1021.0,0.0,0.14568571428571428,0.04002857142857143,0.8437428571428571,1907.0,0.9343710244635609,51.97020663101097,4.239457831323173,0.8547456738327978,6,0.19,0.74,0.025,0.033,0.16
23215002,2024-01-07,S.TOWER6VAN,124.42,9.49,9444.0,1533.0,798.0,1816.0,2403.0,84.0,435.0,5776.0,1046.0,0.0,0.14568571428571428,0.04002857142857143,0.8437428571428571,2922.0,0.929131506228593,46.4234045969585,6.160469667314964,0.8223819301845234,67,0.19,1.35,0.03,0.032,0.21
23215000,2024-01-07,2062BK1,126.86,10.21,9054.0,1992.0,803.0,1042.0,1701.0,250.0,0.0,6495.0,1029.0,0.0,0.14568571428571428,0.04002857142857143,0.8437428571428571,1951.0,0.9255125118485045,51.1981712119565,4.545180722889285,0.8718605843152887,6,0.21,0.74,0.036,0.033,0.27
23115010,2024-01-07,1786500D,120.6,7.48,8844.0,2676.0,764.0,3108.0,1699.0,294.0,0.0,6101.0,1049.0,0.0,0.14568571428571428,0.04002857142857143,0.8437428571428571,1993.0,0.9415990006172581,50.58872305099015,3.304932735424774,0.8524836929248106,2,0.21,0.77,0.03,0.033,0.22
23115015,2024-01-07,2830C20MMNC,123.04,7.28,8847.0,2565.0,677.0,2852.0,1698.0,227.0,0.0,6255.0,1128.0,0.0,0.14568571428571428,0.04002857142857143,0.8437428571428571,1925.0,0.9441375076661747,50.83712613742817,3.449122807016199,0.8820779220774638,17,0.19,0.73,0.022,0.029,0.22
23115018,2024-01-07,2830C20MMNC,123.86,7.28,9207.0,2337.0,0.0,2805.0,1709.0,261.0,0.0,6407.0,1061.0,0.0,0.14568571428571428,0.04002857142857143,0.8437428571428571,1970.0,0.9444868079842575,51.72775714474626,3.939666238765965,0.8675126903548895,17,0.22,0.79,0.04,0.039,0.22
23115020,2024-01-07,1786500D,122.91,7.43,9042.0,1992.0,787.0,3197.0,1705.0,264.0,0.0,6539.0,1056.0,0.0,0.14568571428571428,0.04002857142857143,0.8437428571428571,1969.0,0.9429952432028311,53.20152957405254,4.539156626503745,0.8659217877090575,2,0.2,0.77,0.021,0.032,0.214
23115024,2024-01-07,2830C20MMNC,118.8,7.43,9342.0,2004.0,798.0,2528.0,1720.0,264.0,0.0,5946.0,995.0,0.0,0.14568571428571428,0.04002857142857143,0.8437428571428571,1984.0,0.941139190359335,50.05050505008375,4.661676646704261,0.8669354838705308,17,0.22,0.79,0.023,0.029,0.23
23115026,2024-01-07,2830C20MMNC,131.41,8.77,8787.0,2394.0,777.0,2907.0,1709.0,284.0,0.0,6679.0,1126.0,0.0,0.14568571428571428,0.04002857142857143,0.8437428571428571,1993.0,0.9374375802472719,50.82566014724279,3.670426065161374,0.8575012543899361,17,0.2,0.77,0.026,0.031,0.22
23214996,2024-01-07,SAILTOWER6VA,120.74,8.15,9507.0,2010.0,795.0,639.0,1897.0,0.0,844.0,5973.0,1038.0,0.0,0.14568571428571428,0.04002857142857143,0.8437428571428571,2741.0,0.9367677864773315,49.46993539796696,4.729850746266304,0.6920831813204333,68,0.2,1.42,0.023,0.022,0.2
23115030,2024-01-07,2062BK1,124.27,7.44,8517.0,2082.0,874.0,2461.0,1783.0,298.0,0.0,5771.0,948.0,0.0,0.14568571428571428,0.04002857142857143,0.8437428571428571,2081.0,0.9435122617800963,46.43920495657488,4.090778097980744,0.8567996155690261,6,0.19,0.76,0.024,0.036,0.21
23115032,2024-01-07,2830C20MMNC,128.18,8.21,10896.0,1539.0,689.0,4772.0,1877.0,305.0,0.0,6192.0,1028.0,0.0,0.14568571428571428,0.04002857142857143,0.8437428571428571,2182.0,0.939804971032042,48.307068184987465,7.079922027285848,0.8602199816678001,17,0.22,0.79,0.033,0.039,0.24
23115034,2024-01-07,2062BK1,125.2,7.98,10188.0,1557.0,699.0,2769.0,1849.0,332.0,0.0,5918.0,982.0,356.0,0.14568571428571428,0.04002857142857143,0.8437428571428571,2181.0,0.9400810932501872,47.26837060665121,6.543352601151867,0.8477762494264797,6,0.22,0.78,0.026,0.023,0.24
23115036,2024-01-07,2062BK1,124.25,7.44,9114.0,1101.0,792.0,1515.0,1744.0,258.0,0.0,5669.0,934.0,360.0,0.14568571428571428,0.04002857142857143,0.8437428571428571,2002.0,0.943503682884475,45.62575452679577,8.277929155305833,0.871128871128436,6,0.21,0.74,0.024,0.033,0.26
23115039,2024-01-07,2062BK1,124.66,7.28,9780.0,1551.0,820.0,2135.0,1803.0,294.0,0.0,6191.0,1217.0,0.0,0.14568571428571428,0.04002857142857143,0.8437428571428571,2097.0,0.9448234045706775,49.663083586959225,6.305609284328623,0.8597997138765571,6,0.2,0.75,0.04,0.042,0.24
23115042,2024-01-07,2830C20MMNC,124.91,7.43,10338.0,1554.0,975.0,2157.0,1698.0,294.0,0.0,6061.0,994.0,0.0,0.14568571428571428,0.04002857142857143,0.8437428571428571,1992.0,0.9438567326511723,48.522936513901826,6.652509652505372,0.8524096385537889,17,0.2,0.77,0.03,0.03,0.24
23115044,2024-01-07,2830C20MMNC,126.93,7.5,10650.0,1683.0,797.0,3087.0,1787.0,271.0,0.0,5890.0,1307.0,0.0,0.14568571428571428,0.04002857142857143,0.8437428571428571,2058.0,0.9442088819389705,46.40352950408568,6.327985739746686,0.8683187560734362,17,0.19,0.77,0.027,0.032,0.22
23115046,2024-01-07,2830C20MMNC,121.9,7.43,10164.0,1089.0,703.0,2981.0,1685.0,278.0,0.0,6050.0,1155.0,0.0,0.14568571428571428,0.04002857142857143,0.8437428571428571,1963.0,0.9425500657160555,49.6308449544739,9.333333333324763,0.8583800305650238,17,0.21,0.8,0.02,0.027,0.21
23115049,2024-01-07,2830C20MMNC,118.42,7.43,8643.0,2007.0,749.0,2850.0,1751.0,288.0,0.0,5497.0,896.0,0.0,0.14568571428571428,0.04002857142857143,0.8437428571428571,2039.0,0.9409614620505288,46.41952372870782,4.306427503734775,0.858754291318853,17,0.19,0.8,0.028,0.04,0.24
23115052,2024-01-07,2062BK1,118.76,7.87,9606.0,1761.0,674.0,1517.0,1763.0,274.0,0.0,5717.0,928.0,0.0,0.14568571428571428,0.04002857142857143,0.8437428571428571,2037.0,0.9378504303803376,48.139104075040926,5.4548551959083165,0.8654884634261829,6,0.2,0.85,0.019,0.04,0.22
23115007,2024-01-07,2830C20MMNC,124.93,0.0,8811.0,1980.0,699.0,3316.0,1640.0,230.0,0.0,5796.0,942.0,0.0,0.14568571428571428,0.04002857142857143,0.8437428571428571,1870.0,0.9999999999919955,46.39398062878096,4.449999999997752,0.8770053475931139,17,0.22,0.73,0.025,0.031,0.23
23115004,2024-01-07,2830C20MMNC,130.48,0.0,10449.0,1722.0,687.0,3584.0,1706.0,284.0,0.0,5990.0,970.0,0.0,0.14568571428571428,0.04002857142857143,0.8437428571428571,1990.0,0.999999999992336,45.907418761144186,6.067944250867557,0.8572864321603733,17,0.21,0.75,0.027,0.032,0.22
23115028,2024-01-07,1786500D,122.2,7.43,9639.0,2499.0,802.0,3126.0,1698.0,268.0,0.0,6467.0,1137.0,0.0,0.14568571428571428,0.04002857142857143,0.8437428571428571,1966.0,0.9426830208983826,52.92144026143272,3.8571428571413136,0.8636826042721955,2,0.19,0.82,0.019,0.03,0.215
23315048,2024-01-07,2062BK1,125.68,7.67,10095.0,948.0,807.0,2324.0,1763.0,285.0,0.0,6887.0,1950.0,0.0,0.14568571428571428,0.04002857142857143,0.8437428571428571,2048.0,0.9424821897192166,54.79789942668047,10.648734177203957,0.8608398437495797,6,0.19,0.75,0.021,0.03,0.19
23215045,2024-01-07,2062BK1,124.66,7.48,10182.0,1029.0,756.0,4203.0,1711.0,290.0,0.0,6729.0,1253.0,0.0,0.14568571428571428,0.04002857142857143,0.8437428571428571,2001.0,0.9433933706603347,53.97882239648661,9.89504373176881,0.8550724637676886,6,0.22,0.79,0.027,0.032,0.22
23215041,2024-01-07,2062BK1,124.65,7.28,9708.0,1086.0,754.0,2426.0,1691.0,283.0,0.0,6789.0,1235.0,0.0,0.14568571428571428,0.04002857142857143,0.8437428571428571,1974.0,0.9448192223077025,54.46450060124777,8.939226519328786,0.8566362715294547,6,0.21,0.78,0.028,0.037,0.24
23215038,2024-01-07,2062BK1,122.82,7.43,10440.0,1074.0,745.0,3309.0,1694.0,304.0,0.0,6504.0,1099.0,485.0,0.14568571428571428,0.04002857142857143,0.8437428571428571,1998.0,0.9429558541194399,52.95554469912917,9.720670391052401,0.8478478478474235,6,0.2,0.77,0.025,0.027,0.22
23215027,2024-01-07,2062BK1,123.41,7.43,10899.0,1518.0,745.0,2520.0,1725.0,267.0,0.0,6575.0,1170.0,0.0,0.14568571428571428,0.04002857142857143,0.8437428571428571,1992.0,0.9432130846763741,53.27769224492928,7.179841897228472,0.865963855421252,6,0.21,0.76,0.03,0.03,0.23
23215022,2024-01-07,2062BK1,128.03,7.47,9510.0,1458.0,698.0,500.0,1833.0,310.0,155.0,7050.0,1193.0,0.0,0.14568571428571428,0.04002857142857143,0.8437428571428571,2298.0,0.9448708487015139,55.06521908884586,6.522633744851493,0.7976501305479557,6,0.21,0.77,0.021,0.025,0.21
23215019,2024-01-07,S.TOWER6VAN,122.89,7.28,9954.0,2046.0,803.0,0.0,1593.0,98.0,938.0,6397.0,1012.0,0.0,0.14568571428571428,0.04002857142857143,0.8437428571428571,2629.0,0.9440731351237301,52.05468304945842,4.86510263929381,0.6059338151386056,67,0.2,1.32,0.021,0.023,0.23
23215047,2024-01-07,2062BK1,122.9,7.48,10527.0,2229.0,701.0,3381.0,1910.0,287.0,0.0,6289.0,1016.0,0.0,0.14568571428571428,0.04002857142857143,0.8437428571428571,2197.0,0.9426292376059011,51.17168429575938,4.722745625839066,0.8693673190710653,6,0.2,0.81,0.027,0.033,0.19
23215013,2024-01-07,S.TOWER6VAN,125.44,7.48,10032.0,2094.0,786.0,3858.0,1917.0,152.0,739.0,6393.0,1085.0,0.0,0.14568571428571428,0.04002857142857143,0.8437428571428571,2808.0,0.9437255491954281,50.96460459143045,4.7908309455564515,0.6826923076920646,67,0.19,1.32,0.027,0.03,0.22
23215008,2024-01-07,1786500D,116.15,9.5,9342.0,1809.0,709.0,2508.0,1714.0,277.0,0.0,6306.0,991.0,0.0,0.14568571428571428,0.04002857142857143,0.8437428571428571,1991.0,0.9243931555835703,54.291863968538166,5.164179104474758,0.8608739326967048,2,0.2,0.77,0.022,0.023,0.207
23215005,2024-01-07,S.TOWER6VAN,116.36,9.49,9912.0,1500.0,809.0,2556.0,2400.0,128.0,439.0,6294.0,1073.0,291.0,0.14568571428571428,0.04002857142857143,0.8437428571428571,2967.0,0.9245927691622996,54.09075283556127,6.607999999995594,0.8088978766428012,67,0.18,1.32,0.024,0.028,0.22
23215011,2024-01-07,2830C20MMNC,128.88,6.71,8949.0,1797.0,693.0,2039.0,1738.0,250.0,0.0,6560.0,1071.0,0.0,0.14568571428571428,0.04002857142857143,0.8437428571428571,1988.0,0.9505125746666383,50.9000620728515,4.979966611015593,0.8742454728365824,17,0.21,0.72,0.02,0.031,0.22
23215053,2024-01-07,1786500D,124.92,7.44,15231.0,1428.0,786.0,2824.0,1627.0,297.0,0.0,6326.0,994.0,0.0,0.14568571428571428,0.04002857142857143,0.8437428571428571,1924.0,0.9437896645440934,50.6404098619065,10.665966386547153,0.8456340956336561,2,0.19,0.72,0.021,0.038,0.208
23315085,2024-01-08,S.TOWER6VAN,125.63,7.27,13620.0,3519.0,826.0,3415.0,2465.0,28.0,447.0,6389.0,2979.0,731.0,0.13857894736842105,0.04692105263157895,0.8349473684210527,2940.0,0.9452972159447306,50.85568733542262,3.8704177323092157,0.8384353741493746,67,0.2,1.39,0.032,0.035,0.22
23315087,2024-01-08,S.TOWER6VAN,121.8,7.68,9723.0,1062.0,787.0,3068.0,2465.0,126.0,350.0,6795.0,1774.0,0.0,0.13857894736842105,0.04692105263157895,0.8349473684210527,2941.0,0.9406858201966275,55.78817733944344,9.155367231629798,0.838150289017056,67,0.19,1.36,0.03,0.03,0.22
23315089,2024-01-08,S.TOWER6VAN,126.0,8.77,10239.0,1029.0,867.0,4018.0,2502.0,125.0,549.0,6795.0,1770.0,0.0,0.13857894736842105,0.04692105263157895,0.8349473684210527,3176.0,0.9349261705057882,53.92857142814342,9.950437317774586,0.7877833753146134,67,0.2,1.28,0.02,0.024,0.22
23315092,2024-01-08,S.TOWER6VAN,125.5,7.68,10743.0,1632.0,842.0,2819.0,2464.0,3.0,491.0,6595.0,1213.0,0.0,0.13857894736842105,0.04692105263157895,0.8349473684210527,2958.0,0.9423336837292211,52.549800796394024,6.58272058823126,0.8329952670720646,67,0.19,1.3,0.025,0.036,0.21
23315067,2024-01-08,2062BK1,126.87,8.68,10416.0,1389.0,907.0,3594.0,1794.0,346.0,0.0,1736.0,2881.0,0.0,0.13857894736842105,0.04692105263157895,0.8349473684210527,2140.0,0.9359645887057473,13.683297863847375,7.49892008638769,0.8383177570089541,6,0.2,0.82,0.029,0.039,0.22
23315064,2024-01-08,IS2062E350BR,131.0,8.76,10965.0,810.0,815.0,3547.0,2509.0,0.0,485.0,6747.0,1782.0,0.0,0.13857894736842105,0.04692105263157895,0.8349473684210527,2994.0,0.9373211219165906,51.50381679349997,13.537037037020324,0.8380093520371282,59,0.2,1.39,0.037,0.04,0.23
23315104,2024-01-08,2830C20MMNC,131.22,8.88,8946.0,2019.0,774.0,3467.0,1717.0,306.0,0.0,6366.0,1078.0,326.0,0.13857894736842105,0.04692105263157895,0.8349473684210527,2023.0,0.9366167023487751,48.51394604444053,4.43090638929944,0.8487394957978998,17,0.18,0.75,0.021,0.033,0.21
23115109,2024-01-08,2062BK1,122.64,8.47,8937.0,2202.0,789.0,3144.0,1731.0,240.0,0.0,6188.0,1004.0,0.0,0.13857894736842105,0.04692105263157895,0.8349473684210527,1971.0,0.9353977576009809,50.45662100415479,4.0585831062651865,0.8782343987818985,6,0.19,0.78,0.027,0.038,0.21
23115099,2024-01-08,2830C20MMNC,122.71,10.22,9750.0,1197.0,897.0,2360.0,1820.0,288.0,0.0,5869.0,957.0,0.0,0.13857894736842105,0.04692105263157895,0.8349473684210527,2108.0,0.9231174302194906,47.82821285919788,8.145363408514498,0.8633776091077499,17,0.2,0.74,0.025,0.035,0.19
23115096,2024-01-08,2830C20MMNC,122.83,8.28,10230.0,2223.0,927.0,2893.0,1776.0,311.0,0.0,5908.0,971.0,0.0,0.13857894736842105,0.04692105263157895,0.8349473684210527,2087.0,0.9368469224244007,48.098998615581706,4.601889338729374,0.8509822712022755,17,0.19,0.74,0.024,0.039,0.23
23115086,2024-01-08,2830C20MMNC,125.93,10.21,11631.0,0.0,870.0,2707.0,1878.0,291.0,0.0,6332.0,1174.0,0.0,0.13857894736842105,0.04692105263157895,0.8349473684210527,2169.0,0.9250036726830836,50.28190264392693,11631000000000.0,0.8658367911475953,17,0.2,0.76,0.025,0.038,0.22
23115084,2024-01-08,2062BK1,123.58,8.14,9855.0,2166.0,1123.0,3242.0,1805.0,288.0,0.0,6310.0,1035.0,0.0,0.13857894736842105,0.04692105263157895,0.8349473684210527,2093.0,0.9382022471838886,51.060042077592975,4.549861495842775,0.8623984710937113,6,0.19,0.72,0.021,0.034,0.22
23315095,2024-01-08,S.TOWER6VAN,128.09,7.68,8319.0,957.0,868.0,1517.0,2465.0,139.0,370.0,6596.0,1286.0,0.0,0.13857894736842105,0.04692105263157895,0.8349473684210527,2974.0,0.9434337482437694,51.49504254780627,8.692789968642954,0.8288500336244691,67,0.19,1.31,0.028,0.031,0.25
23115082,2024-01-08,S.TOWER6VAN,127.12,8.87,11181.0,3432.0,1088.0,2365.0,2473.0,112.0,629.0,6605.0,1084.0,0.0,0.13857894736842105,0.04692105263157895,0.8349473684210527,3214.0,0.9347746157736982,51.95877910594746,3.2578671328661835,0.7694461729929155,67,0.18,1.37,0.024,0.032,0.22
23115076,2024-01-08,R34,135.6,0.0,12642.0,2208.0,1085.0,3388.0,1086.0,260.0,0.0,6715.0,1098.0,0.0,0.13857894736842105,0.04692105263157895,0.8349473684210527,1346.0,0.9999999999926255,49.52064896718643,5.725543478258277,0.8068350668641852,66,0.6,0.69,0.022,0.024,0.23
23115074,2024-01-08,2062BK1,123.3,7.48,11100.0,3474.0,1105.0,2682.0,1810.0,288.0,0.0,6632.0,1079.0,0.0,0.13857894736842105,0.04692105263157895,0.8349473684210527,2098.0,0.9428047101931274,53.787510137438865,3.195164075992172,0.8627264061006374,6,0.18,0.77,0.022,0.037,0.21
23115072,2024-01-08,2062BK1,124.44,7.48,11166.0,3291.0,1075.0,2713.0,1830.0,298.0,0.0,6697.0,1087.0,0.0,0.13857894736842105,0.04692105263157895,0.8349473684210527,2128.0,0.9432989690650145,53.817100610303626,3.3928896991785495,0.8599624060146335,6,0.21,0.77,0.024,0.038,0.19
23115070,2024-01-08,2062BK1,121.05,7.87,11118.0,2421.0,1098.0,1751.0,1803.0,267.0,0.0,6545.0,1059.0,0.0,0.13857894736842105,0.04692105263157895,0.8349473684210527,2070.0,0.938954390312295,54.06856670752525,4.592317224285588,0.8710144927532024,6,0.2,0.79,0.03,0.032,0.19
23315057,2024-01-08,C20MMNATLT,121.15,6.71,11124.0,738.0,785.0,3381.0,1767.0,258.0,0.0,6597.0,1604.0,0.0,0.13857894736842105,0.04692105263157895,0.8349473684210527,2025.0,0.9475207257864264,54.45315724263761,15.073170731686893,0.8725925925921617,41,0.18,0.76,0.025,0.036,0.21
23315061,2024-01-08,IS2062E350BR,132.3,7.48,11145.0,699.0,777.0,3302.0,2509.0,0.0,538.0,6823.0,1574.0,0.0,0.13857894736842105,0.04692105263157895,0.8349473684210527,3047.0,0.9464873372374698,51.572184428937476,15.944206008560881,0.8234328848044558,59,0.19,1.38,0.04,0.04,0.2
23115080,2024-01-08,2062BK1,124.17,7.43,11799.0,2382.0,1080.0,2196.0,1783.0,254.0,0.0,6748.0,1104.0,0.0,0.13857894736842105,0.04692105263157895,0.8349473684210527,2037.0,0.9435410334274809,54.34484980225219,4.953400503776258,0.8753068237600024,6,0.2,0.75,0.022,0.03,0.2
23315098,2024-01-08,2062BK1,125.7,10.08,9468.0,978.0,829.0,777.0,1773.0,362.0,0.0,6589.0,1274.0,0.0,0.13857894736842105,0.04692105263157895,0.8349473684210527,2135.0,0.9257622624766111,52.418456642383305,9.680981595082127,0.8304449648708054,6,0.2,0.77,0.032,0.033,0.21
23215077,2024-01-08,2062BK1,124.18,7.27,5943.0,1794.0,905.0,4040.0,1806.0,294.0,0.0,6584.0,1034.0,0.0,0.13857894736842105,0.04692105263157895,0.8349473684210527,2100.0,0.9446937999167387,53.019809952866645,3.312709030098488,0.8599999999995904,6,0.22,0.78,0.025,0.033,0.21
23115068,2024-01-08,1786500D,120.78,8.76,11091.0,2190.0,1130.0,1654.0,1815.0,265.0,0.0,6642.0,1079.0,0.0,0.13857894736842105,0.04692105263157895,0.8349473684210527,2080.0,0.9323761000391203,54.99254843471607,5.064383561641523,0.8725961538457343,2,0.18,0.77,0.022,0.032,0.196
23215079,2024-01-08,S.TOWER6VAN,118.94,7.48,10938.0,1794.0,905.0,3922.0,2454.0,81.0,489.0,6339.0,1145.0,0.0,0.13857894736842105,0.04692105263157895,0.8349473684210527,3024.0,0.9408321468047711,53.295779384115555,6.096989966551785,0.8115079365076682,67,0.17,1.38,0.032,0.028,0.19
23215081,2024-01-08,1786500D,122.78,7.87,11286.0,1800.0,638.0,4127.0,1792.0,280.0,0.0,847.0,236.0,0.0,0.13857894736842105,0.04692105263157895,0.8349473684210527,2072.0,0.9397627248301588,6.898517673832069,6.269999999996517,0.8648648648644475,2,0.18,0.73,0.023,0.04,0.2
23215083,2024-01-08,1786500D,123.25,6.7,10860.0,2007.0,652.0,3673.0,1843.0,294.0,0.0,6260.0,982.0,293.0,0.13857894736842105,0.04692105263157895,0.8349473684210527,2137.0,0.9484417083420668,50.79107505029784,5.411061285498051,0.8624239588203733,2,0.21,0.75,0.025,0.032,0.199
23215088,2024-01-08,2062BK1,120.0,9.5,10320.0,2292.0,699.0,1935.0,1806.0,300.0,0.0,5982.0,941.0,291.0,0.13857894736842105,0.04692105263157895,0.8349473684210527,2106.0,0.9266409266337712,49.84999999958458,4.502617801045156,0.8575498575494503,6,0.19,0.77,0.021,0.036,0.2
23215090,2024-01-08,2830C20MMNC,122.01,7.68,10047.0,2118.0,861.0,2270.0,1812.0,317.0,0.0,6060.0,957.0,217.0,0.13857894736842105,0.04692105263157895,0.8349473684210527,2129.0,0.9407818644387327,49.66805999467528,4.743626062320707,0.8511038046027003,17,0.21,0.74,0.017,0.028,0.19
23215091,2024-01-08,2062BK1,115.97,8.31,8418.0,1431.0,795.0,1049.0,1603.0,277.0,0.0,5824.0,923.0,0.0,0.13857894736842105,0.04692105263157895,0.8349473684210527,1880.0,0.9331348567675157,50.2198844524427,5.8825995807086775,0.8526595744676315,6,0.2,0.76,0.022,0.033,0.2
23215093,2024-01-08,2062BK1,120.69,8.28,9072.0,1485.0,800.0,1726.0,1637.0,263.0,0.0,6393.0,1067.0,0.0,0.13857894736842105,0.04692105263157895,0.8349473684210527,1900.0,0.9357990230213554,52.970420084075144,6.109090909086795,0.8615789473679676,6,0.19,0.77,0.019,0.028,0.22
23215103,2024-01-08,2830C20MMNC,128.92,8.14,9018.0,1047.0,808.0,2142.0,1583.0,206.0,0.0,6499.0,1056.0,0.0,0.13857894736842105,0.04692105263157895,0.8349473684210527,1789.0,0.9406099518390441,50.411107663276375,8.613180515751086,0.8848518725540051,17,0.19,0.72,0.024,0.039,0.2
23114989,2024-01-08,2062BK1,119.9,8.15,8973.0,1914.0,486.0,2386.0,1655.0,254.0,0.0,6100.0,990.0,0.0,0.13857894736842105,0.04692105263157895,0.8349473684210527,1909.0,0.936352987107096,50.87572977438802,4.688087774292222,0.8669460450493102,6,0.2,0.73,0.022,0.037,0.2
23315101,2024-01-08,2062BK1,122.45,10.21,7980.0,981.0,715.0,3734.0,1738.0,258.0,0.0,6587.0,1291.0,0.0,0.13857894736842105,0.04692105263157895,0.8349473684210527,1996.0,0.9230363334771369,53.79338505468523,8.134556574915255,0.8707414829654956,6,0.19,0.8,0.03,0.03,0.2
23215073,2024-01-08,1786500D,126.09,7.43,10938.0,1785.0,899.0,2864.0,1917.0,280.0,0.0,6514.0,1021.0,0.0,0.13857894736842105,0.04692105263157895,0.8349473684210527,2197.0,0.944352905924623,51.66151161827534,6.1277310924335415,0.8725534820205405,2,0.19,0.79,0.019,0.034,0.229
23215066,2024-01-08,C20MMNATLT,122.82,8.76,9363.0,1716.0,899.0,3587.0,1802.0,263.0,0.0,6480.0,1002.0,0.0,0.13857894736842105,0.04692105263157895,0.8349473684210527,2065.0,0.9334245325966454,52.76013678511024,5.456293706290527,0.8726392251811754,41,0.21,0.76,0.024,0.033,0.21
23215062,2024-01-08,1786500D,128.77,8.67,10401.0,2370.0,803.0,2838.0,1620.0,290.0,0.0,6714.0,1073.0,0.0,0.13857894736842105,0.04692105263157895,0.8349473684210527,1910.0,0.9369179278162333,52.139473479442884,4.388607594934857,0.8481675392665716,2,0.22,0.72,0.032,0.04,0.178
23215060,2024-01-08,1786500D,119.45,7.43,9924.0,1287.0,800.0,1755.0,1752.0,277.0,0.0,6533.0,1062.0,0.0,0.13857894736842105,0.04692105263157895,0.8349473684210527,2029.0,0.9414407313923279,54.69233989070998,7.71095571094972,0.8634795465742418,2,0.21,0.71,0.021,0.031,0.187
23215058,2024-01-08,2062BK1,122.56,7.98,5655.0,1107.0,798.0,1101.0,1495.0,304.0,0.0,6846.0,2553.0,0.0,0.13857894736842105,0.04692105263157895,0.8349473684210527,1799.0,0.9388693120810567,55.85835509092804,5.108401084006226,0.83101723179498,6,0.2,0.75,0.023,0.039,0.26
23215050,2024-01-08,2062BK1,120.65,7.28,9948.0,930.0,814.0,2109.0,1654.0,283.0,0.0,6045.0,951.0,490.0,0.13857894736842105,0.04692105263157895,0.8349473684210527,1937.0,0.9430938794579606,50.10360546995355,10.696774193536886,0.8538977800718359,6,0.22,0.76,0.026,0.034,0.21
23215075,2024-01-08,S.TOWER6VAN,121.53,7.43,14964.0,1848.0,896.0,3572.0,2400.0,57.0,489.0,6490.0,1018.0,0.0,0.13857894736842105,0.04692105263157895,0.8349473684210527,2946.0,0.9423852357247023,53.402452069008454,8.097402597398215,0.8146639511198864,67,0.18,1.28,0.029,0.032,0.25
23115056,2024-01-08,1786500D,126.66,7.43,9972.0,2001.0,754.0,0.0,1645.0,244.0,0.0,6296.0,1031.0,0.0,0.13857894736842105,0.04692105263157895,0.8349473684210527,1889.0,0.9445894548367172,49.70787936167924,4.983508245874571,0.8708311275802696,2,0.22,0.69,0.025,0.038,0.204
23115059,2024-01-08,2062BK1,124.01,7.48,9078.0,2010.0,754.0,0.0,1689.0,261.0,0.0,6400.0,1045.0,0.0,0.13857894736842105,0.04692105263157895,0.8349473684210527,1950.0,0.9431135447490828,51.60874123012975,4.516417910445514,0.866153846153402,6,0.18,0.73,0.035,0.032,0.19
23115063,2024-01-08,1786500D,123.08,8.76,9696.0,1662.0,799.0,1529.0,1627.0,243.0,0.0,6497.0,1448.0,0.0,0.13857894736842105,0.04692105263157895,0.8349473684210527,1870.0,0.9335558252356375,52.78680532943787,5.833935018047032,0.8700534759353636,2,0.17,0.69,0.029,0.03,0.21
23215071,2024-01-08,1786500D,126.51,7.43,10914.0,1788.0,902.0,3501.0,1556.0,408.0,0.0,6687.0,1250.0,0.0,0.13857894736842105,0.04692105263157895,0.8349473684210527,1964.0,0.9445274003214535,52.85748162158835,6.10402684563417,0.792260692463955,2,0.21,0.74,0.021,0.035,0.22
23115054,2024-01-08,2062BK1,118.1,6.29,10176.0,2001.0,742.0,0.0,1688.0,274.0,0.0,5927.0,972.0,0.0,0.13857894736842105,0.04692105263157895,0.8349473684210527,1962.0,0.9494332341751793,50.18628281075202,5.0854572713617765,0.8603465851167889,6,0.2,0.77,0.021,0.034,0.23
23115146,2024-01-09,1786500D,128.34,7.81,9297.0,2037.0,950.0,2984.0,1722.0,250.0,0.0,6068.0,994.0,0.0,0.14989473684210525,0.04510526315789474,0.870421052631579,1972.0,0.9426367976427277,47.28066074452797,4.564064801175963,0.8732251521293747,2,0.2,0.74,0.026,0.04,0.23
23315166,2024-01-09,S.TOWER6VAN,132.75,7.43,11160.0,3315.0,892.0,2007.0,2600.0,51.0,469.0,7075.0,1078.0,0.0,0.14989473684210525,0.04510526315789474,0.870421052631579,3120.0,0.946996718498024,53.29566854950437,3.366515837103057,0.8333333333330663,67,0.18,1.33,0.027,0.028,0.22
23315160,2024-01-09,S.TOWER6VAN,123.97,8.15,11040.0,1767.0,770.0,6640.0,2546.0,145.0,532.0,6548.0,1009.0,262.0,0.14989473684210525,0.04510526315789474,0.870421052631579,3223.0,0.9383136542466068,52.81923045855594,6.247877758909877,0.7899472541108316,67,0.19,1.36,0.038,0.031,0.19
23215135,2024-01-09,S.TOWER6VAN,129.2,9.09,9576.0,1497.0,800.0,1919.0,2433.0,149.0,543.0,6403.0,1090.0,0.0,0.14989473684210525,0.04510526315789474,0.870421052631579,3125.0,0.9342685660500812,49.55882352902819,6.396793587170076,0.7785599999997509,67,0.17,1.31,0.02,0.036,0.22
23315117,2024-01-09,1786500D,125.35,8.29,8967.0,975.0,901.0,2376.0,1694.0,203.0,0.0,961.0,256.0,0.0,0.14989473684210525,0.04510526315789474,0.870421052631579,1897.0,0.9379676743419788,7.666533705563091,9.196923076913643,0.8929889298888282,2,0.18,0.8,0.023,0.04,0.219
23315148,2024-01-09,2830C20MMNC,130.46,8.77,10164.0,1161.0,903.0,3507.0,1705.0,296.0,0.0,6902.0,1392.0,0.0,0.14989473684210525,0.04510526315789474,0.870421052631579,2001.0,0.9370107017098541,52.905105012625285,8.75452196381675,0.8520739630180649,17,0.18,0.79,0.027,0.039,0.23
23315142,2024-01-09,1786500D,131.92,8.21,8934.0,1137.0,912.0,3405.0,1706.0,268.0,0.0,6593.0,1258.0,317.0,0.14989473684210525,0.04510526315789474,0.870421052631579,1974.0,0.9414115464144622,49.9772589444362,7.857519788911295,0.8642350557239796,2,0.18,0.71,0.025,0.04,0.22
23315134,2024-01-09,1786500D,130.51,8.16,9288.0,1224.0,826.0,2278.0,1708.0,309.0,10.0,6390.0,1342.0,378.0,0.14989473684210525,0.04510526315789474,0.870421052631579,2027.0,0.9411552606840619,48.96176538158792,7.588235294111447,0.842624568327162,2,0.19,0.8,0.02,0.039,0.225
23315130,2024-01-09,C20MMNATLT,129.75,8.15,10704.0,1662.0,978.0,3173.0,1679.0,275.0,163.0,6695.0,1875.0,0.0,0.14989473684210525,0.04510526315789474,0.870421052631579,2117.0,0.9408992023136991,51.59922928669288,6.440433212992515,0.7931034482754874,41,0.2,0.77,0.02,0.042,0.22
23315128,2024-01-09,S.TOWER6VAN,123.93,7.48,9588.0,1704.0,818.0,2629.0,2599.0,111.0,311.0,6191.0,1107.0,386.0,0.14989473684210525,0.04510526315789474,0.870421052631579,3021.0,0.9430789133175325,49.95562010772245,5.62676056337698,0.8603111552463223,67,0.19,1.3,0.025,0.033,0.21
23315124,2024-01-09,S.TOWER6VAN,123.9,7.48,10500.0,1665.0,864.0,4267.0,2556.0,99.0,431.0,6302.0,1057.0,385.0,0.14989473684210525,0.04510526315789474,0.870421052631579,3086.0,0.9430659156573067,50.86359967674847,6.306306306302519,0.8282566429031665,67,0.19,1.31,0.025,0.037,0.21
23315123,2024-01-09,2830C20MMNC,132.12,0.0,10338.0,1695.0,901.0,4975.0,1718.0,315.0,126.0,6294.0,1333.0,279.0,0.14989473684210525,0.04510526315789474,0.870421052631579,2159.0,0.9999999999924312,47.63851044468939,6.099115044244189,0.7957387679477556,17,0.21,0.86,0.03,0.04,0.21
23315121,2024-01-09,1786500D,128.74,7.5,9441.0,1011.0,912.0,4548.0,1744.0,292.0,0.0,393.0,107.0,0.0,0.14989473684210525,0.04510526315789474,0.870421052631579,2036.0,0.9449500880729232,3.0526642845809175,9.338278931741506,0.8565815324160823,2,0.2,0.79,0.027,0.04,0.21
23315157,2024-01-09,S.TOWER6VAN,130.31,7.68,10917.0,1731.0,901.0,3516.0,2485.0,275.0,458.0,6600.0,1078.0,326.0,0.14989473684210525,0.04510526315789474,0.870421052631579,3218.0,0.9443437930216367,50.64845368697223,6.306759098783185,0.7722187694217613,67,0.18,1.36,0.041,0.037,0.2
23315115,2024-01-09,S.TOWER6VAN,122.97,7.99,9150.0,981.0,922.0,2823.0,2434.0,27.0,372.0,6035.0,1022.0,0.0,0.14989473684210525,0.04510526315789474,0.870421052631579,2833.0,0.9389890042689448,49.0770106526057,9.327217125372755,0.8591599011645397,67,0.19,1.33,0.03,0.035,0.22
23315113,2024-01-09,1786500D,119.9,7.87,9981.0,999.0,887.0,2058.0,1669.0,214.0,0.0,6396.0,1075.0,0.0,0.14989473684210525,0.04510526315789474,0.870421052631579,1883.0,0.9384049463806965,53.34445371098128,9.99099099098099,0.8863515666484937,2,0.19,0.73,0.022,0.026,0.213
23315110,2024-01-09,S.TOWER6VAN,123.88,8.76,5970.0,2022.0,887.0,2988.0,2435.0,78.0,434.0,6402.0,1184.0,0.0,0.14989473684210525,0.04510526315789474,0.870421052631579,2947.0,0.9339565741787248,51.679044235940594,2.9525222551914183,0.8262639972850946,67,0.18,1.36,0.023,0.034,0.21
23115161,2024-01-09,S.TOWER6VAN,132.43,8.08,13527.0,0.0,737.0,6149.0,2531.0,129.0,623.0,6574.0,1118.0,0.0,0.14989473684210525,0.04510526315789474,0.870421052631579,3283.0,0.9424951960647463,49.64131994223634,13527000000000.0,0.770941212305583,67,0.19,1.37,0.039,0.034,0.21
23115149,2024-01-09,2830C15HMNAK,132.9,9.07,9282.0,2109.0,995.0,2697.0,2074.0,150.0,732.0,6003.0,1056.0,0.0,0.14989473684210525,0.04510526315789474,0.870421052631579,2956.0,0.9361132633589061,45.16930022539376,4.401137980083262,0.7016238159672863,12,0.16,1.21,0.027,0.04,0.2
23115158,2024-01-09,S.TOWER6VAN,125.29,7.43,10266.0,3030.0,760.0,3998.0,2301.0,132.0,765.0,6195.0,1011.0,0.0,0.14989473684210525,0.04510526315789474,0.870421052631579,3198.0,0.9440174804027728,49.44528693391774,3.38811881188007,0.7195121951217263,67,0.2,1.34,0.035,0.032,0.18
23215097,2024-01-09,2062BK1,122.55,9.5,8844.0,1491.0,808.0,1765.0,1650.0,250.0,0.0,6329.0,1069.0,0.0,0.14989473684210525,0.04510526315789474,0.870421052631579,1900.0,0.9280575539498064,51.64422684576382,5.931589537219362,0.8684210526311219,6,0.2,0.79,0.024,0.035,0.23
23215100,2024-01-09,S.TOWER6VAN,125.26,8.58,9762.0,1506.0,833.0,2504.0,2410.0,142.0,435.0,6699.0,1692.0,0.0,0.14989473684210525,0.04510526315789474,0.870421052631579,2987.0,0.9358936042966536,53.480760018733186,6.482071713143106,0.8068295949110121,67,0.19,1.34,0.029,0.034,0.19
23215106,2024-01-09,2830C20MMNC,113.64,8.14,9930.0,1044.0,808.0,3739.0,1617.0,199.0,0.0,6404.0,1110.0,0.0,0.14989473684210525,0.04510526315789474,0.870421052631579,1816.0,0.9331581540406211,56.35339669080998,9.511494252864452,0.8904185022021529,17,0.21,0.81,0.028,0.037,0.23
23215108,2024-01-09,1786500D,130.9,0.0,10926.0,0.0,902.0,3647.0,1698.0,290.0,0.0,6681.0,1227.0,336.0,0.14989473684210525,0.04510526315789474,0.870421052631579,1988.0,0.9999999999923607,51.03896103857113,10926000000000.0,0.854124748490516,2,0.21,0.8,0.029,0.04,0.219
23215165,2024-01-09,S.TOWER6VAN,127.08,7.88,10122.0,1785.0,798.0,2049.0,2427.0,84.0,486.0,440.0,88.0,0.0,0.14989473684210525,0.04510526315789474,0.870421052631579,2997.0,0.9416123295721576,3.462385898619276,5.670588235290941,0.8098098098095396,67,0.19,1.3,0.02,0.028,0.2
23215162,2024-01-09,1786500D,132.88,7.43,11964.0,1728.0,808.0,2804.0,1816.0,341.0,159.0,6779.0,1936.0,0.0,0.14989473684210525,0.04510526315789474,0.870421052631579,2316.0,0.9470458270903924,51.015954244047144,6.923611111107104,0.7841105354055337,2,0.19,0.78,0.019,0.02,0.19
23215159,2024-01-09,2830C20MMNC,126.84,8.29,9963.0,1050.0,797.0,1680.0,1745.0,304.0,0.0,5947.0,946.0,0.0,0.14989473684210525,0.04510526315789474,0.870421052631579,2049.0,0.9386516687564669,46.88584042851714,9.488571428562391,0.8516349438746453,17,0.21,0.73,0.017,0.033,0.21
23215156,2024-01-09,2830C20MMNC,122.87,7.43,10509.0,1629.0,792.0,1845.0,1819.0,284.0,0.0,6497.0,1183.0,478.0,0.14989473684210525,0.04510526315789474,0.870421052631579,2103.0,0.9429777436612204,52.87702449700596,6.451197053403038,0.86495482643801,17,0.22,0.82,0.02,0.031,0.23
23215153,2024-01-09,2830C20MMNC,125.69,7.73,8736.0,1038.0,792.0,1845.0,1732.0,277.0,0.0,6790.0,555.0,0.0,0.14989473684210525,0.04510526315789474,0.870421052631579,2009.0,0.9420626592644128,54.02179966541473,8.416184971090157,0.8621204579388442,17,0.22,0.76,0.023,0.034,0.22
23215150,2024-01-09,2830C20MMNC,127.62,7.83,6930.0,678.0,861.0,0.0,1745.0,290.0,0.0,6600.0,1482.0,0.0,0.14989473684210525,0.04510526315789474,0.870421052631579,2035.0,0.9421926910229443,51.71603196950544,10.221238938038022,0.8574938574934361,17,0.21,0.73,0.018,0.029,0.21
23215147,2024-01-09,S.TOWER6VAN,132.64,8.89,9462.0,1059.0,902.0,1485.0,2464.0,121.0,486.0,6051.0,1201.0,0.0,0.14989473684210525,0.04510526315789474,0.870421052631579,3071.0,0.9371864622275337,45.619722556954024,8.934844192626123,0.8023445131876255,67,0.2,1.32,0.022,0.031,0.25
23215139,2024-01-09,S.TOWER6VAN,125.33,7.44,8094.0,1203.0,897.0,3959.0,2420.0,132.0,489.0,6499.0,1084.0,595.0,0.14989473684210525,0.04510526315789474,0.870421052631579,3041.0,0.9439632447017853,51.85510252890884,6.728179551116602,0.7957908582700441,67,0.2,1.32,0.024,0.035,0.23
23115102,2024-01-09,S.TOWER6VAN,124.83,8.48,8772.0,2004.0,877.0,1934.0,2454.0,0.0,511.0,897.0,1493.0,0.0,0.14989473684210525,0.04510526315789474,0.870421052631579,2965.0,0.936388868044885,7.185772650747531,4.377245508979851,0.8276559865089957,67,0.17,1.34,0.03,0.034,0.25
23115155,2024-01-09,S.TOWER6VAN,109.51,8.88,8424.0,1773.0,762.0,3404.0,2409.0,115.0,446.0,1826.0,1198.0,0.0,0.14989473684210525,0.04510526315789474,0.870421052631579,2970.0,0.9249936649976772,16.674276321644832,4.751269035530315,0.811111111110838,67,0.19,1.34,0.03,0.034,0.21
23315151,2024-01-09,S.TOWER6VAN,120.45,9.28,10116.0,1182.0,870.0,3360.0,2510.0,200.0,393.0,6295.0,1027.0,381.0,0.14989473684210525,0.04510526315789474,0.870421052631579,3103.0,0.9284668156869772,52.2623495221896,8.558375634510526,0.8088946181112443,67,0.17,1.32,0.033,0.035,0.21
23115111,2024-01-09,2062BK1,126.66,7.88,9072.0,1923.0,942.0,3516.0,1708.0,230.0,0.0,6179.0,1002.0,0.0,0.14989473684210525,0.04510526315789474,0.870421052631579,1938.0,0.941430057968326,48.78414653364295,4.717628705145753,0.8813209494319498,6,0.21,0.79,0.024,0.034,0.2
23315154,2024-01-09,S.TOWER6VAN,122.61,9.86,10107.0,1200.0,920.0,3438.0,2525.0,105.0,492.0,6351.0,1036.0,325.0,0.14989473684210525,0.04510526315789474,0.870421052631579,3122.0,0.9255680531371212,51.79838512314005,8.422499999992981,0.8087764253680946,67,0.18,1.35,0.028,0.037,0.2
23115164,2024-01-09,1786550D,129.31,7.43,11091.0,2178.0,834.0,3091.0,1702.0,311.0,0.0,6366.0,1273.0,0.0,0.14989473684210525,0.04510526315789474,0.870421052631579,2013.0,0.9456633026111916,49.230531281036036,5.092286501375073,0.8455042225529829,3,0.21,0.73,0.02,0.03,0.23
23115144,2024-01-09,2830C20MMNC,125.93,8.21,8304.0,1557.0,924.0,2487.0,1695.0,321.0,0.0,5867.0,965.0,0.0,0.14989473684210525,0.04510526315789474,0.870421052631579,2016.0,0.9387952884975489,46.58937504926078,5.333333333329908,0.8407738095233924,17,0.21,0.77,0.021,0.039,0.25
23115105,2024-01-09,S.TOWER6VAN,122.82,7.48,8787.0,1995.0,820.0,2392.0,2538.0,91.0,565.0,6075.0,1033.0,0.0,0.14989473684210525,0.04510526315789474,0.870421052631579,3194.0,0.9425940138070409,49.46262823604085,4.404511278193281,0.7946149029427694,67,0.19,1.33,0.03,0.036,0.21
23115138,2024-01-09,S.TOWER6VAN,123.67,7.68,9588.0,1539.0,741.0,3454.0,2422.0,115.0,510.0,5606.0,927.0,0.0,0.14989473684210525,0.04510526315789474,0.870421052631579,3047.0,0.9415302626498553,45.330314546411174,6.23001949317334,0.7948802100424041,67,0.18,1.31,0.026,0.041,0.2
23115136,2024-01-09,2830C20MMNC,128.37,10.69,9753.0,1539.0,777.0,4094.0,1837.0,274.0,0.0,5948.0,978.0,254.0,0.14989473684210525,0.04510526315789474,0.870421052631579,2111.0,0.923126707889234,46.334813429568165,6.337231968806798,0.8702036949309,17,0.2,0.86,0.02,0.04,0.23
23115133,2024-01-09,2830C20MMNC,127.15,7.43,10455.0,1545.0,927.0,4406.0,1868.0,241.0,0.0,5840.0,961.0,0.0,0.14989473684210525,0.04510526315789474,0.870421052631579,2109.0,0.9447912022518592,45.93000393200212,6.766990291257756,0.8857278330958341,17,0.2,0.75,0.016,0.04,0.22
23115131,2024-01-09,S.TOWER6VAN,131.38,7.48,11385.0,1557.0,899.0,4613.0,2605.0,160.0,556.0,5830.0,958.0,0.0,0.14989473684210525,0.04510526315789474,0.870421052631579,3321.0,0.9461327956146758,44.37509514351976,7.312138728319003,0.7844022884670929,67,0.18,1.29,0.024,0.036,0.22
23115141,2024-01-09,S.TOWER6VAN,129.4,6.37,8826.0,1566.0,1015.0,2685.0,2496.0,94.0,318.0,5971.0,979.0,0.0,0.14989473684210525,0.04510526315789474,0.870421052631579,2908.0,0.9530824187894743,46.143740339674316,5.636015325666899,0.8583218707012179,67,0.2,1.37,0.023,0.036,0.24
23115127,2024-01-09,1786500D,124.8,7.43,10209.0,1539.0,919.0,4310.0,1808.0,307.0,0.0,5792.0,945.0,271.0,0.14989473684210525,0.04510526315789474,0.870421052631579,2115.0,0.9438100279744098,46.41025640988453,6.633528265102902,0.8548463356969953,2,0.2,0.81,0.02,0.04,0.196
23115112,2024-01-09,2830C20MMNC,128.74,8.76,10797.0,2037.0,869.0,3265.0,1698.0,263.0,0.0,6802.0,1376.0,0.0,0.14989473684210525,0.04510526315789474,0.870421052631579,1961.0,0.9362909090840998,52.83517166340815,5.30044182621242,0.865884752676764,17,0.22,0.77,0.026,0.034,0.2
23115129,2024-01-09,1786500D,123.24,7.53,9201.0,1587.0,877.0,4259.0,1792.0,284.0,0.0,5742.0,939.0,0.0,0.14989473684210525,0.04510526315789474,0.870421052631579,2076.0,0.9424179857693478,46.59201557897929,5.797731568994457,0.8631984585737653,2,0.19,0.77,0.018,0.04,0.222
23115114,2024-01-09,2830C20MMNC,120.98,8.15,9423.0,1422.0,903.0,3978.0,1678.0,325.0,0.0,6160.0,984.0,0.0,0.14989473684210525,0.04510526315789474,0.870421052631579,2003.0,0.9368853093708909,50.91750702553382,6.626582278476353,0.8377433849221978,17,0.2,0.76,0.039,0.035,0.23
23115116,2024-01-09,2062BK1,121.46,8.15,10227.0,3753.0,890.0,3550.0,1716.0,247.0,0.0,6190.0,1012.0,0.0,0.14989473684210525,0.04510526315789474,0.870421052631579,1963.0,0.9371190494488303,50.96328009179184,2.7250199840120635,0.8741721854300183,6,0.17,0.78,0.034,0.042,0.22
23215132,2024-01-09,S.TOWER6VAN,134.02,7.28,10944.0,1572.0,902.0,3395.0,2511.0,142.0,533.0,6554.0,1145.0,331.0,0.14989473684210525,0.04510526315789474,0.870421052631579,3186.0,0.9484784147137405,48.90314878339872,6.961832061064274,0.7881355932200916,67,0.19,1.31,0.02,0.04,0.21
23115120,2024-01-09,S.TOWER6VAN,124.93,8.15,11739.0,0.0,759.0,2930.0,2435.0,0.0,348.0,6540.0,1090.0,0.0,0.14989473684210525,0.04510526315789474,0.870421052631579,2783.0,0.9387586414116414,52.349315616326344,11739000000000.0,0.8749550844409361,67,0.2,1.32,0.033,0.035,0.23
23115122,2024-01-09,1786500D,131.34,8.15,9969.0,1089.0,870.0,3167.0,1854.0,318.0,0.0,6053.0,994.0,0.0,0.14989473684210525,0.04510526315789474,0.870421052631579,2172.0,0.9415728726006053,46.086493071066805,9.154269972443384,0.8535911602206014,2,0.22,0.81,0.023,0.028,0.246
23115125,2024-01-09,2830C20MMNC,122.9,8.15,9636.0,1563.0,895.0,3337.0,1807.0,288.0,0.0,5806.0,944.0,367.0,0.14989473684210525,0.04510526315789474,0.870421052631579,2095.0,0.9378099961775063,47.24165988570186,6.165067178498934,0.8625298329351492,17,0.21,0.83,0.02,0.04,0.23
23115118,2024-01-09,2062BK1,117.08,8.15,10545.0,5256.0,897.0,3110.0,1684.0,291.0,0.0,5973.0,1015.0,0.0,0.14989473684210525,0.04510526315789474,0.870421052631579,1975.0,0.934919747656832,51.016399042953395,2.0062785388124036,0.8526582278476695,6,0.19,0.78,0.022,0.04,0.19
23115167,2024-01-10,1786500D,118.11,8.08,8871.0,1998.0,787.0,3385.0,1712.0,275.0,0.0,6021.0,978.0,0.0,0.15935483870967743,0.03858064516129032,0.851516129032258,1987.0,0.9359695696890723,50.977901955372296,4.439939939937718,0.861600402616577,2,0.19,0.77,0.025,0.028,0.201
23115170,2024-01-10,1786500D,127.73,7.48,11961.0,2001.0,789.0,4015.0,1661.0,298.0,0.0,6605.0,1099.0,0.0,0.15935483870967743,0.03858064516129032,0.851516129032258,1959.0,0.9446786480220052,51.71063963006568,5.977511244374824,0.8478815722302971,2,0.18,0.76,0.026,0.026,0.19
23115184,2024-01-10,1786500D,127.9,8.15,10743.0,498.0,764.0,2914.0,1794.0,274.0,0.0,6393.0,1122.0,0.0,0.15935483870967743,0.03858064516129032,0.851516129032258,2068.0,0.9400955530985661,49.98436278303374,21.57228915658319,0.8675048355895225,2,0.19,0.77,0.03,0.023,0.199
23115185,2024-01-10,2830C20MMNC,126.9,8.29,10497.0,2079.0,809.0,3188.0,1734.0,301.0,0.0,5996.0,972.0,0.0,0.15935483870967743,0.03858064516129032,0.851516129032258,2035.0,0.9386788963611313,47.249802994111505,5.0490620490596205,0.8520884520880334,17,0.2,0.79,0.021,0.032,0.21
23115189,2024-01-10,2830C20MMNC,129.27,7.9,9585.0,1557.0,787.0,3842.0,1827.0,298.0,0.0,5995.0,975.0,270.0,0.15935483870967743,0.03858064516129032,0.851516129032258,2125.0,0.9424072318951491,46.37580258338071,6.156069364157896,0.8597647058819483,17,0.18,0.77,0.019,0.037,0.22
23115191,2024-01-10,1786550D,130.97,7.8,9876.0,1668.0,834.0,3154.0,1829.0,287.0,0.0,6164.0,1009.0,357.0,0.15935483870967743,0.03858064516129032,0.851516129032258,2116.0,0.9437918858474902,47.06421317823117,5.920863309348968,0.8643667296782305,3,0.2,0.76,0.03,0.03,0.22
23115195,2024-01-10,2830C20MMNC,128.47,8.1,8859.0,1569.0,789.0,2154.0,1708.0,311.0,0.0,6042.0,992.0,0.0,0.15935483870967743,0.03858064516129032,0.851516129032258,2019.0,0.9406897561621097,47.03043512067386,5.646271510512654,0.8459633481917553,17,0.19,0.79,0.026,0.034,0.22
23115197,2024-01-10,1786550D,120.93,0.0,9234.0,1623.0,830.0,2250.0,1709.0,305.0,0.0,6166.0,1383.0,0.0,0.15935483870967743,0.03858064516129032,0.851516129032258,2014.0,0.9999999999917307,50.98817497683793,5.689463955634203,0.8485600794434714,3,0.22,0.76,0.02,0.03,0.2
23115200,2024-01-10,1786550D,129.13,0.0,8709.0,1839.0,895.0,2697.0,1702.0,281.0,0.0,6178.0,1226.0,0.0,0.15935483870967743,0.03858064516129032,0.851516129032258,1983.0,0.999999999992256,47.84325873114038,4.735725938007213,0.8582955118502984,3,0.24,0.83,0.03,0.04,0.27
