Repository: SiddharthKumar268/FerroMind

# FerroMind
*Ferro-Alloy Optimisation using Machine Learning*
**SAIL Durgapur Steel Plant | Steel Melting Shop**
Intern: Siddharth Kumar | FY 2023-24 to FY 2025-26

---

## Quick Start

```bash

# 2. Place raw Excel files in data/raw/

## Dataset

| | |
|---|---|
| Total heats after cleaning | 47,421 |
| Training set | 37,936 heats (Apr 2023 – Jun 2025) |
| Test set | 9,485 heats (Jun 2025 – Dec 2025) |
| Input features | 21 (16 raw + 5 engineered) |
| Target variables | Mn, Si, C, S, P |
| BOF grades | 76 distinct grades |
| Split method | Chronological 80/20 — no shuffle, no leakage |

---

File: data/processed/sms_train.csv (part 89 of 253)
Heat_Number,Date,BOF Grade Code,Hot Metal Addn. Weight,Scrap Addn. Weight,Lime Into Converter,Dolomite Into Converter,Lime Into Ladle,Iron Ore Into Converter,SIMN Into Ladle,FESI Into Ladle,FEMN Into Ladle,Measered O2 Mainblow II,Duration of Mainblow I/II,Measered O2 2nd Blow,HM_P,HM_S,HM_Si,Total_FA_Ladle,HM_Ratio,O2_per_ton_HM,Lime_Dolo_Ratio,SiMn_FA_Fraction,Grade_Encoded,C,Mn,P,S,Si
23115181,2024-01-10,2062BK1,125.45,7.88,10782.0,2457.0,932.0,3392.0,1049.0,261.0,0.0,6466.0,1102.0,0.0,0.15935483870967743,0.03858064516129032,0.851516129032258,1310.0,0.9408985224560047,51.542447189704724,4.3882783882766025,0.8007633587780147,6,0.2,0.91,0.025,0.027,0.23
23315163,2024-01-10,S.TOWER6VAN,126.97,7.88,11286.0,4602.0,942.0,1643.0,2577.0,64.0,516.0,7155.0,1213.0,0.0,0.15935483870967743,0.03858064516129032,0.851516129032258,3157.0,0.9415647015132255,56.35189414778017,2.452411994784343,0.8162812796956553,67,0.18,1.36,0.029,0.027,0.2
23215174,2024-01-10,1786500D,129.09,7.53,9879.0,1806.0,1119.0,5106.0,1806.0,267.0,0.0,6533.0,1050.0,0.0,0.15935483870967743,0.03858064516129032,0.851516129032258,2073.0,0.9448836187897462,50.608102873571866,5.470099667771057,0.871201157741982,2,0.21,0.75,0.025,0.026,0.225
23315171,2024-01-10,2062BK1,126.16,8.24,7206.0,2961.0,1147.0,3048.0,1770.0,210.0,0.0,6788.0,1030.0,169.0,0.15935483870967743,0.03858064516129032,0.851516129032258,1980.0,0.9386904761834919,53.804692453600154,2.4336372847002927,0.8939393939389425,6,0.2,0.79,0.026,0.03,0.21
23315173,2024-01-10,1786500D,133.76,0.0,11031.0,2004.0,1096.0,5116.0,1797.0,309.0,0.0,6493.0,988.0,271.0,0.15935483870967743,0.03858064516129032,0.851516129032258,2106.0,0.999999999992524,48.54216507140744,5.504491017961326,0.8532763532759481,2,0.19,0.74,0.03,0.028,0.212
23315176,2024-01-10,2830C20MMNC,120.24,7.53,11058.0,1959.0,1045.0,5564.0,1798.0,302.0,0.0,6456.0,2174.0,0.0,0.15935483870967743,0.03858064516129032,0.851516129032258,2100.0,0.941065977921726,53.69261477001254,5.6447166921870116,0.8561904761900685,17,0.2,0.77,0.02,0.014,0.22
23315179,2024-01-10,2830C20MMNC,127.41,8.49,10971.0,2013.0,892.0,5602.0,1746.0,325.0,0.0,6444.0,1088.0,436.0,0.15935483870967743,0.03858064516129032,0.851516129032258,2071.0,0.937527593812086,50.576877795694394,5.4500745156455785,0.8430709802023935,17,0.2,0.76,0.027,0.032,0.22
23315186,2024-01-10,1786500D,129.55,8.15,11412.0,1596.0,824.0,3669.0,1866.0,318.0,0.0,6359.0,1049.0,363.0,0.15935483870967743,0.03858064516129032,0.851516129032258,2184.0,0.9408133623751576,49.08529525241926,7.150375939845144,0.8543956043952132,2,0.18,0.74,0.02,0.031,0.239
23315188,2024-01-10,R34,129.8,0.0,11289.0,2532.0,959.0,4533.0,1180.0,271.0,0.0,6023.0,1295.0,381.0,0.15935483870967743,0.03858064516129032,0.851516129032258,1451.0,0.9999999999922959,46.402157164511536,4.458530805685443,0.8132322536176338,66,0.63,0.73,0.022,0.024,0.25
23315192,2024-01-10,2830C20MMNC,131.47,7.8,10581.0,660.0,854.0,2582.0,1766.0,268.0,0.0,6624.0,2303.0,0.0,0.15935483870967743,0.03858064516129032,0.851516129032258,2034.0,0.9439936813316292,50.38411804936196,16.03181818179389,0.8682399213368396,17,0.21,0.75,0.024,0.034,0.23
23315194,2024-01-10,1786550D,130.77,0.0,10152.0,702.0,859.0,2583.0,1804.0,285.0,0.0,6557.0,1068.0,0.0,0.15935483870967743,0.03858064516129032,0.851516129032258,2089.0,0.9999999999923531,50.14146975567682,14.461538461517861,0.863571086643914,3,0.2,0.73,0.03,0.04,0.2
23315198,2024-01-10,1786550D,128.28,0.0,9624.0,2169.0,848.0,4120.0,1676.0,363.0,0.0,3837.0,1098.0,0.0,0.15935483870967743,0.03858064516129032,0.851516129032258,2039.0,0.9999999999922047,29.911131898737832,4.437067773165313,0.8219715546832653,3,0.21,0.76,0.02,0.03,0.24
23315203,2024-01-10,1786550D,130.11,10.21,9204.0,2202.0,914.0,3950.0,1748.0,268.0,0.0,5862.0,946.0,0.0,0.15935483870967743,0.03858064516129032,0.851516129032258,2016.0,0.9272377422966988,45.05418492010565,4.179836512259683,0.867063492063062,3,0.22,0.73,0.03,0.03,0.18
23315205,2024-01-10,1786550D,124.42,10.21,9933.0,2172.0,735.0,4185.0,1798.0,376.0,0.0,5575.0,1219.0,0.0,0.15935483870967743,0.03858064516129032,0.851516129032258,2174.0,0.9241625194910188,44.80790869599093,4.573204419887397,0.8270469181228947,3,0.21,0.8,0.02,0.03,0.24
23115202,2024-01-10,1786550D,128.34,7.28,8463.0,1518.0,872.0,2532.0,1715.0,260.0,0.0,6196.0,1086.0,0.0,0.15935483870967743,0.03858064516129032,0.851516129032258,1975.0,0.9463206016741903,48.278011531492304,5.575098814225576,0.8683544303793072,3,0.2,0.81,0.03,0.04,0.21
23215180,2024-01-10,2830C20MMNC,130.87,7.53,10650.0,1182.0,797.0,2957.0,1775.0,287.0,0.0,6139.0,1911.0,497.0,0.15935483870967743,0.03858064516129032,0.851516129032258,2062.0,0.9455924855423007,46.90914648088249,9.010152284256337,0.8608147429675748,17,0.19,0.85,0.022,0.026,0.2
23215177,2024-01-10,1786500D,126.56,7.61,10947.0,1803.0,883.0,3085.0,1806.0,267.0,0.0,6524.0,1111.0,0.0,0.15935483870967743,0.03858064516129032,0.851516129032258,2073.0,0.9432809122684409,51.548672565964374,6.071547420961691,0.871201157741982,2,0.22,0.75,0.021,0.022,0.217
23215169,2024-01-10,S.TOWER6VAN,125.71,7.48,10926.0,1794.0,800.0,2409.0,2464.0,88.0,489.0,6436.0,1047.0,0.0,0.15935483870967743,0.03858064516129032,0.851516129032258,3041.0,0.9438396275925832,51.19719990413493,6.090301003341087,0.8102597829658631,67,0.18,1.32,0.019,0.022,0.2
23115210,2024-01-10,1786550D,122.99,7.68,10827.0,2013.0,1088.0,2346.0,1813.0,308.0,0.0,6644.0,1083.0,0.0,0.15935483870967743,0.03858064516129032,0.851516129032258,2121.0,0.9412259891257273,54.02065208509618,5.37853949329092,0.8547854785474518,3,0.2,0.78,0.03,0.03,0.22
23215260,2024-01-11,1786550D,125.25,7.49,10815.0,2007.0,795.0,1508.0,1802.0,250.0,0.0,6499.0,1080.0,0.0,0.1465925925925926,0.031962962962962964,1.0289629629629629,2052.0,0.943573903865123,51.888223552479936,5.388639760834385,0.8781676413251082,3,0.22,0.8,0.03,0.03,0.18
23215258,2024-01-11,1786550D,124.9,8.77,10941.0,2094.0,792.0,474.0,1822.0,243.0,0.0,6302.0,1005.0,372.0,0.1465925925925926,0.031962962962962964,1.0289629629629629,2065.0,0.9343906635674841,50.45636509166968,5.224928366759682,0.8823244552053838,3,0.23,0.79,0.03,0.02,0.21
23215255,2024-01-11,1786550D,135.06,0.0,11826.0,1827.0,806.0,0.0,1843.0,283.0,0.0,7195.0,1338.0,0.0,0.1465925925925926,0.031962962962962964,1.0289629629629629,2126.0,0.9999999999925959,53.272619576090094,6.472906403937344,0.8668861712131388,3,0.21,0.81,0.04,0.02,0.21
23115243,2024-01-11,1786550D,125.11,10.22,12255.0,567.0,858.0,3297.0,1671.0,251.0,0.0,6115.0,1449.0,0.0,0.1465925925925926,0.031962962962962964,1.0289629629629629,1922.0,0.9244808985374678,48.87698824994903,21.613756613718493,0.8694068678455414,3,0.22,0.8,0.03,0.03,0.21
23115218,2024-01-11,2062BK1,128.91,0.0,11058.0,4032.0,1033.0,5181.0,1797.0,264.0,0.0,6623.0,1069.0,0.0,0.1465925925925926,0.031962962962962964,1.0289629629629629,2061.0,0.9999999999922428,51.376929640436146,2.742559523808844,0.8719068413387328,6,0.19,0.77,0.022,0.021,0.23
23315249,2024-01-11,1786550D,122.68,8.29,9639.0,1974.0,920.0,2679.0,1717.0,227.0,0.0,6635.0,1035.0,0.0,0.1465925925925926,0.031962962962962964,1.0289629629629629,1944.0,0.936703061762719,54.08379523920701,4.882978723401782,0.8832304526744428,3,0.21,0.77,0.02,0.02,0.21
23315247,2024-01-11,R34,131.77,0.0,12690.0,2016.0,505.0,3591.0,1192.0,281.0,0.0,6772.0,1688.0,0.0,0.1465925925925926,0.031962962962962964,1.0289629629629629,1473.0,0.9999999999924111,51.3925779763877,6.294642857139735,0.8092328581121458,66,0.61,0.72,0.015,0.013,0.22
23315240,2024-01-11,1786550D,125.76,13.17,14478.0,3525.0,851.0,3501.0,1706.0,305.0,0.0,5882.0,955.0,0.0,0.1465925925925926,0.031962962962962964,1.0289629629629629,2011.0,0.9052040595918434,46.77162849835582,4.107234042552026,0.848334162107982,3,0.22,0.76,0.03,0.03,0.23
23315238,2024-01-11,1786550D,129.26,9.5,9903.0,4167.0,804.0,2055.0,1713.0,247.0,0.0,6648.0,1081.0,0.0,0.1465925925925926,0.031962962962962964,1.0289629629629629,1960.0,0.9315364658335866,51.43122388943656,2.3765298776092205,0.8739795918362888,3,0.21,0.81,0.03,0.03,0.25
23315236,2024-01-11,1786550D,134.31,0.0,9915.0,3594.0,746.0,2736.0,1607.0,336.0,0.0,4940.0,880.0,0.0,0.1465925925925926,0.031962962962962964,1.0289629629629629,1943.0,0.9999999999925546,36.780582234853846,2.7587646076786982,0.8270715388570113,3,0.21,0.72,0.02,0.02,0.19
23315234,2024-01-11,1786550D,128.22,7.28,9972.0,3930.0,815.0,3105.0,1768.0,334.0,0.0,6301.0,2253.0,0.0,0.1465925925925926,0.031962962962962964,1.0289629629629629,2102.0,0.9462730627236438,49.14209951607283,2.537404580152026,0.8411037107512649,3,0.2,0.75,0.03,0.03,0.22
23315232,2024-01-11,1786550D,128.0,7.53,10620.0,3414.0,821.0,2073.0,1737.0,347.0,0.0,6768.0,1040.0,380.0,0.1465925925925926,0.031962962962962964,1.0289629629629629,2084.0,0.9444403453040329,52.87499999958692,3.110720562389247,0.8334932821493122,3,0.23,0.74,0.03,0.03,0.22
23315230,2024-01-11,1786550D,127.93,7.28,9990.0,2757.0,768.0,2076.0,1746.0,254.0,0.0,6569.0,1062.0,0.0,0.1465925925925926,0.031962962962962964,1.0289629629629629,2000.0,0.9461578285559785,51.34839365237748,3.623503808486172,0.8729999999995635,3,0.2,0.71,0.03,0.03,0.2
23315228,2024-01-11,1786550D,129.4,7.53,9828.0,2748.0,790.0,1372.0,1793.0,315.0,0.0,6541.0,1004.0,0.0,0.1465925925925926,0.031962962962962964,1.0289629629629629,2108.0,0.9450083984448624,50.54868624381338,3.5764192139724975,0.8505692599616459,3,0.2,0.73,0.02,0.03,0.19
23315226,2024-01-11,2062BK1,127.73,7.88,8961.0,3411.0,818.0,2079.0,1678.0,271.0,0.0,6442.0,1189.0,427.0,0.1465925925925926,0.031962962962962964,1.0289629629629629,1949.0,0.9418921908344378,50.43451029475899,2.627088830254287,0.860954335556254,6,0.21,0.75,0.026,0.03,0.26
23315223,2024-01-11,1786550D,129.9,0.0,12168.0,4011.0,787.0,1723.0,1634.0,298.0,0.0,6493.0,1058.0,0.0,0.1465925925925926,0.031962962962962964,1.0289629629629629,1932.0,0.9999999999923018,49.984603540800734,3.033657442033649,0.8457556935813427,3,0.21,0.71,0.02,0.02,0.19
23315221,2024-01-11,R34,133.83,0.0,11802.0,2712.0,702.0,6867.0,1159.0,288.0,0.0,5794.0,1021.0,0.0,0.1465925925925926,0.031962962962962964,1.0289629629629629,1447.0,0.9999999999925279,43.29373085225066,4.35176991150282,0.8009675190042841,66,0.62,0.75,0.015,0.025,0.21
23315220,2024-01-11,1786550D,130.1,0.0,11847.0,1752.0,721.0,8848.0,1805.0,305.0,0.0,6706.0,1145.0,282.0,0.1465925925925926,0.031962962962962964,1.0289629629629629,2110.0,0.9999999999923137,51.544965410825945,6.7619863013660035,0.8554502369664192,3,0.21,0.8,0.02,0.03,0.22
23315216,2024-01-11,R34,128.8,0.0,11484.0,2751.0,693.0,4762.0,1170.0,336.0,0.0,6772.0,1119.0,0.0,0.1465925925925926,0.031962962962962964,1.0289629629629629,1506.0,0.9999999999922361,52.57763975114458,4.174482006541558,0.7768924302783686,66,0.63,0.75,0.021,0.016,0.21
23315213,2024-01-11,R34,128.34,0.0,10956.0,2772.0,691.0,4732.0,1124.0,214.0,0.0,3488.0,1194.0,0.0,0.1465925925925926,0.031962962962962964,1.0289629629629629,1338.0,0.9999999999922082,27.177808944778107,3.9523809523795266,0.8400597907318086,66,0.61,0.77,0.02,0.017,0.24
23315211,2024-01-11,R34,126.3,0.0,10986.0,2778.0,715.0,4261.0,1140.0,308.0,0.0,784.0,961.0,0.0,0.1465925925925926,0.031962962962962964,1.0289629629629629,1448.0,0.9999999999920823,6.207442596942142,3.9546436285082955,0.7872928176790143,66,0.62,0.74,0.022,0.028,0.2
23315209,2024-01-11,R34,129.62,0.0,11226.0,1719.0,693.0,3996.0,1227.0,217.0,0.0,888.0,1075.0,0.0,0.1465925925925926,0.031962962962962964,1.0289629629629629,1444.0,0.9999999999922852,6.85079463040541,6.5305410122126055,0.8497229916891622,66,0.6,0.73,0.021,0.018,0.22
23315253,2024-01-11,2062BK1,126.3,8.08,10380.0,1989.0,710.0,2950.0,1634.0,302.0,0.0,1214.0,3070.0,0.0,0.1465925925925926,0.031962962962962964,1.0289629629629629,1936.0,0.9398720047556194,9.61203483761194,5.218702865759066,0.844008264462374,6,0.21,0.73,0.015,0.024,0.23
23115217,2024-01-11,1786550D,130.49,7.53,11199.0,2202.0,1055.0,4221.0,1787.0,315.0,0.0,6694.0,1091.0,0.0,0.1465925925925926,0.031962962962962964,1.0289629629629629,2102.0,0.9454426894584449,51.2989501107265,5.08583106266799,0.8501427212174832,3,0.2,0.75,0.02,0.03,0.19
23115248,2024-01-11,2062BK1,125.29,8.15,13371.0,786.0,880.0,5812.0,1820.0,304.0,0.0,6348.0,1103.0,0.0,0.1465925925925926,0.031962962962962964,1.0289629629629629,2124.0,0.9389238609042349,50.66645382671668,17.011450381657745,0.8568738229751145,6,0.2,0.76,0.038,0.02,0.17
23115233,2024-01-11,2062BK1,124.89,0.0,10197.0,1974.0,899.0,4963.0,1769.0,287.0,0.0,6059.0,1163.0,0.0,0.1465925925925926,0.031962962962962964,1.0289629629629629,2056.0,0.999999999991993,48.514692929389746,5.165653495438113,0.8604085603108655,6,0.2,0.74,0.023,0.026,0.22
23115252,2024-01-11,1786550D,123.08,7.43,11283.0,1809.0,855.0,3822.0,1736.0,277.0,0.0,6242.0,1088.0,270.0,0.1465925925925926,0.031962962962962964,1.0289629629629629,2013.0,0.9430694965830737,50.714982125034815,6.237147595353103,0.8623944361644995,3,0.21,0.81,0.02,0.02,0.21
23115219,2024-01-11,2062BK1,128.87,0.0,11436.0,3288.0,1065.0,5206.0,1847.0,315.0,0.0,6532.0,1054.0,0.0,0.1465925925925926,0.031962962962962964,1.0289629629629629,2162.0,0.9999999999922403,50.686738573363186,3.478102189779964,0.8543015726175512,6,0.21,0.8,0.025,0.028,0.22
23115222,2024-01-11,1786550D,130.28,0.0,11049.0,4020.0,1048.0,5529.0,1842.0,305.0,0.0,6247.0,1015.0,0.0,0.1465925925925926,0.031962962962962964,1.0289629629629629,2147.0,0.9999999999923243,47.95056800700069,2.7485074626858834,0.8579413134602432,3,0.21,0.75,0.02,0.03,0.19
23115224,2024-01-11,2062BK1,132.1,0.0,11010.0,2193.0,774.0,5649.0,1728.0,301.0,0.0,5892.0,1019.0,0.0,0.1465925925925926,0.031962962962962964,1.0289629629629629,2029.0,0.99999999999243,44.602573807383784,5.020519835839024,0.8516510596348685,6,0.2,0.75,0.028,0.029,0.2
23115225,2024-01-11,R34,116.58,0.0,11367.0,1986.0,722.0,4455.0,1137.0,244.0,0.0,5193.0,2204.0,0.0,0.1465925925925926,0.031962962962962964,1.0289629629629629,1381.0,0.9999999999914222,44.54451878500133,5.7235649546798975,0.8233164373636327,66,0.63,0.73,0.015,0.02,0.25
23115227,2024-01-11,2062BK1,131.28,0.0,10074.0,1980.0,807.0,4983.0,1703.0,295.0,0.0,5840.0,1074.0,0.0,0.1465925925925926,0.031962962962962964,1.0289629629629629,1998.0,0.9999999999923828,44.48507007888114,5.087878787876218,0.8523523523519257,6,0.2,0.77,0.023,0.029,0.21
23115229,2024-01-11,2062BK1,130.65,0.0,9477.0,2427.0,784.0,5158.0,1811.0,267.0,0.0,5999.0,1076.0,0.0,0.1465925925925926,0.031962962962962964,1.0289629629629629,2078.0,0.999999999992346,45.91657099084641,3.904820766376636,0.8715110683345181,6,0.22,0.76,0.02,0.03,0.21
23115259,2024-01-11,1786550D,128.89,0.0,11646.0,1422.0,812.0,4777.0,1714.0,288.0,0.0,6157.0,1161.0,0.0,0.1465925925925926,0.031962962962962964,1.0289629629629629,2002.0,0.9999999999922415,47.76941578052783,8.18987341771576,0.8561438561434285,3,0.22,0.77,0.02,0.02,0.21
23115235,2024-01-11,1786550D,127.99,0.0,10809.0,2157.0,822.0,5143.0,1753.0,271.0,0.0,5856.0,1081.0,0.0,0.1465925925925926,0.031962962962962964,1.0289629629629629,2024.0,0.9999999999921869,45.75357449765018,5.011126564670834,0.866106719367161,3,0.23,0.77,0.02,0.03,0.22
23115237,2024-01-11,1786550D,127.65,0.0,10221.0,2031.0,840.0,5177.0,1776.0,298.0,0.0,5750.0,964.0,0.0,0.1465925925925926,0.031962962962962964,1.0289629629629629,2074.0,0.999999999992166,45.04504504469216,5.032496307235336,0.8563162970101946,3,0.21,0.76,0.02,0.03,0.22
23115241,2024-01-11,1786500D,132.35,0.0,11694.0,1605.0,729.0,4890.0,1719.0,250.0,0.0,6252.0,1761.0,0.0,0.1465925925925926,0.031962962962962964,1.0289629629629629,1969.0,0.9999999999924444,47.238383074822536,7.285981308406676,0.8730319959365805,2,0.18,0.75,0.031,0.027,0.224
23115246,2024-01-11,1786550D,127.95,8.13,11073.0,801.0,817.0,2545.0,1785.0,301.0,0.0,6248.0,1072.0,0.0,0.1465925925925926,0.031962962962962964,1.0289629629629629,2086.0,0.9402557319154891,48.83157483353785,13.823970037435926,0.855704697986167,3,0.2,0.75,0.03,0.03,0.22
23115250,2024-01-11,2062BK1,128.77,7.48,11433.0,1785.0,855.0,3756.0,1767.0,308.0,0.0,5830.0,1299.0,0.0,0.1465925925925926,0.031962962962962964,1.0289629629629629,2075.0,0.9451009174242563,45.27452046248913,6.405042016803135,0.8515662650598306,6,0.21,0.78,0.024,0.025,0.23
23115274,2024-01-12,2062BK1,128.42,0.0,10722.0,1773.0,789.0,4381.0,1749.0,307.0,0.0,6003.0,1405.0,0.0,0.16972727272727273,0.03240909090909091,1.0667727272727274,2056.0,0.9999999999922131,46.74505528697443,6.047377326561733,0.8506809338517263,6,0.21,0.73,0.022,0.022,0.2
23115311,2024-01-12,S.TOWER6VAN,118.88,8.32,11406.0,1398.0,815.0,2645.0,2305.0,106.0,654.0,6060.0,1592.0,0.0,0.16972727272727273,0.03240909090909091,1.0667727272727274,3065.0,0.934591194961206,50.97577388920781,8.158798283255967,0.7520391517126421,67,0.19,1.37,0.037,0.021,0.26
23115254,2024-01-12,R34,129.02,0.0,11637.0,1608.0,537.0,5789.0,1127.0,233.0,0.0,5600.0,2237.0,0.0,0.16972727272727273,0.03240909090909091,1.0667727272727274,1360.0,0.9999999999922493,43.4041233913858,7.2369402985029625,0.828676470587626,66,0.63,0.72,0.024,0.023,0.21
23115257,2024-01-12,R34,129.6,0.0,12738.0,0.0,536.0,6752.0,1108.0,206.0,0.0,5929.0,1537.0,0.0,0.16972727272727273,0.03240909090909091,1.0667727272727274,1314.0,0.9999999999922841,45.748456789770465,12738000000000.0,0.8432267884316261,66,0.62,0.69,0.016,0.016,0.22
23115261,2024-01-12,R34,127.11,0.0,11958.0,0.0,762.0,5774.0,1102.0,210.0,0.0,5403.0,984.0,0.0,0.16972727272727273,0.03240909090909091,1.0667727272727274,1312.0,0.9999999999921327,42.5064904410156,11958000000000.0,0.8399390243896037,66,0.63,0.72,0.017,0.012,0.22
23115264,2024-01-12,1786550D,125.28,7.29,10626.0,903.0,897.0,2933.0,1743.0,318.0,0.0,5758.0,3003.0,0.0,0.16972727272727273,0.03240909090909091,1.0667727272727274,2061.0,0.9450101832922607,45.96104725378383,11.767441860452085,0.8457059679763,3,0.21,0.76,0.02,0.02,0.21
23115308,2024-01-12,S.TOWER6VAN,122.67,7.28,11088.0,1665.0,787.0,2988.0,2412.0,101.0,419.0,5954.0,1460.0,0.0,0.16972727272727273,0.03240909090909091,1.0667727272727274,2932.0,0.9439784532439864,48.536724545132984,6.6594594594554595,0.8226466575713429,67,0.19,1.33,0.026,0.021,0.26
23115304,2024-01-12,S.TOWER6VAN,120.55,0.0,12888.0,1479.0,797.0,5493.0,2419.0,99.0,430.0,5955.0,2427.0,0.0,0.16972727272727273,0.03240909090909091,1.0667727272727274,2948.0,0.9999999999917046,49.398589796355054,8.713995943198976,0.8205563093620012,67,0.19,1.34,0.019,0.021,0.22
23115301,2024-01-12,R34,127.99,0.0,12339.0,3588.0,529.0,4059.0,1108.0,244.0,0.0,6369.0,1031.0,0.0,0.16972727272727273,0.03240909090909091,1.0667727272727274,1352.0,0.9999999999921869,49.761700132434086,3.4389632107013828,0.8195266272183288,66,0.63,0.69,0.016,0.016,0.17
23115298,2024-01-12,R34,130.01,0.0,10947.0,4377.0,511.0,3643.0,1116.0,267.0,0.0,6610.0,1093.0,0.0,0.16972727272727273,0.03240909090909091,1.0667727272727274,1383.0,0.9999999999923084,50.84224290400091,2.5010281014387705,0.8069414316696986,66,0.63,0.73,0.022,0.014,0.19
23115295,2024-01-12,WTCC1875CL6,126.9,0.0,10626.0,3384.0,514.0,3737.0,1088.0,220.0,0.0,6398.0,1170.0,0.0,0.16972727272727273,0.03240909090909091,1.0667727272727274,1308.0,0.9999999999921197,50.41765169385013,3.1400709219848877,0.8318042813449298,82,0.62,0.73,0.033,0.016,0.23
23115292,2024-01-12,S.TOWER6VAN,113.8,7.88,10224.0,3414.0,779.0,1998.0,2309.0,0.0,501.0,6179.0,1002.0,0.0,0.16972727272727273,0.03240909090909091,1.0667727272727274,2810.0,0.935239973693826,54.297012301807584,2.994727592266258,0.8217081850530884,67,0.18,1.35,0.029,0.019,0.23
23115266,2024-01-12,1786550D,123.56,7.48,11925.0,0.0,800.0,4148.0,1668.0,275.0,0.0,6041.0,1331.0,0.0,0.16972727272727273,0.03240909090909091,1.0667727272727274,1943.0,0.9429181929109974,48.891226933887246,11925000000000.0,0.8584662892429962,3,0.21,0.8,0.03,0.03,0.23
23115289,2024-01-12,2062BK1,124.98,10.28,11109.0,4860.0,845.0,2043.0,1810.0,318.0,0.0,6659.0,1115.0,0.0,0.16972727272727273,0.03240909090909091,1.0667727272727274,2128.0,0.923998225632678,53.280524883555124,2.285802469135332,0.8505639097740364,6,0.2,0.82,0.019,0.021,0.21
23115287,2024-01-12,1786500D,128.32,8.15,11838.0,3426.0,802.0,3538.0,1787.0,295.0,0.0,298.0,4774.0,0.0,0.16972727272727273,0.03240909090909091,1.0667727272727274,2082.0,0.9402799149927437,2.322319201976915,3.4553415061285886,0.8583093179630844,2,0.18,0.8,0.035,0.023,0.262
23115281,2024-01-12,2830C20MMNC,121.13,8.08,10920.0,1788.0,804.0,3263.0,1807.0,301.0,0.0,349.0,4113.0,0.0,0.16972727272727273,0.03240909090909091,1.0667727272727274,2108.0,0.9374661403843552,2.8812020143409462,6.107382550332154,0.8572106261855517,17,0.21,0.79,0.028,0.022,0.2
23115279,2024-01-12,2062BK1,117.3,7.44,11037.0,1515.0,802.0,3546.0,1830.0,295.0,0.0,5745.0,990.0,328.0,0.16972727272727273,0.03240909090909091,1.0667727272727274,2125.0,0.9403559403484019,48.97698209676916,7.285148514846677,0.8611764705878301,6,0.21,0.75,0.025,0.023,0.22
23115276,2024-01-12,2062BK1,125.16,8.88,11160.0,1242.0,792.0,3773.0,1779.0,298.0,0.0,5938.0,1472.0,0.0,0.16972727272727273,0.03240909090909091,1.0667727272727274,2077.0,0.9337511190619685,47.44327261067878,8.985507246369577,0.8565238324502376,6,0.22,0.79,0.023,0.024,0.19
23115268,2024-01-12,2062BK1,126.19,8.15,11730.0,420.0,782.0,4309.0,1763.0,338.0,0.0,5763.0,1200.0,0.0,0.16972727272727273,0.03240909090909091,1.0667727272727274,2101.0,0.9393330355743685,45.66922894012466,27.92857142850493,0.8391242265583821,6,0.2,0.8,0.022,0.026,0.24
23115291,2024-01-12,S.TOWER6VAN,125.02,11.66,10569.0,4359.0,677.0,2961.0,2497.0,81.0,565.0,6736.0,1095.0,0.0,0.16972727272727273,0.03240909090909091,1.0667727272727274,3143.0,0.9146912496274898,53.87937929888115,2.4246386785954517,0.7944638880048379,67,0.2,1.36,0.025,0.025,0.24
23315256,2024-01-12,1786550D,130.63,0.0,12207.0,1509.0,909.0,5902.0,1730.0,244.0,0.0,6063.0,1102.0,370.0,0.16972727272727273,0.03240909090909091,1.0667727272727274,1974.0,0.9999999999923449,46.413534409810815,8.089463220670584,0.8763931104352196,3,0.21,0.75,0.02,0.03,0.2
23315251,2024-01-12,R34,128.24,0.0,12069.0,2109.0,514.0,3264.0,1132.0,305.0,0.0,6788.0,1039.0,0.0,0.16972727272727273,0.03240909090909091,1.0667727272727274,1437.0,0.9999999999922022,52.93200249490852,5.722617354193588,0.78775226165568,66,0.62,0.77,0.019,0.017,0.22
23315278,2024-01-12,1786550D,126.78,7.28,11895.0,1086.0,821.0,6232.0,1726.0,279.0,0.0,1481.0,389.0,0.0,0.16972727272727273,0.03240909090909091,1.0667727272727274,2005.0,0.9456959570271096,11.68165325751947,10.953038674023064,0.8608478802988225,3,0.21,0.75,0.02,0.03,0.22
23315272,2024-01-12,1786500D,129.4,8.88,15900.0,1533.0,823.0,4519.0,1681.0,244.0,0.0,6338.0,1636.0,0.0,0.16972727272727273,0.03240909090909091,1.0667727272727274,1925.0,0.9357824703432472,48.97990726391824,10.37181996085429,0.8732467532462996,2,0.2,0.69,0.018,0.018,0.214
23315269,2024-01-12,1786550D,121.2,7.88,11043.0,1476.0,859.0,5105.0,1740.0,292.0,0.0,5988.0,1047.0,321.0,0.16972727272727273,0.03240909090909091,1.0667727272727274,2032.0,0.9389525875353351,49.40594059365176,7.481707317068102,0.8562992125980038,3,0.21,0.75,0.02,0.02,0.24
23315267,2024-01-12,2062BK1,130.05,0.0,12483.0,0.0,729.0,7080.0,1670.0,224.0,0.0,6212.0,1930.0,0.0,0.16972727272727273,0.03240909090909091,1.0667727272727274,1894.0,0.9999999999923107,47.76624375203563,12483000000000.0,0.8817317845824278,6,0.21,0.72,0.014,0.024,0.23
23315262,2024-01-12,R34,130.45,0.0,13497.0,0.0,586.0,8194.0,1187.0,298.0,0.0,6111.0,944.0,369.0,0.16972727272727273,0.03240909090909091,1.0667727272727274,1485.0,0.9999999999923344,46.84553468726068,13497000000000.0,0.7993265993260611,66,0.62,0.75,0.024,0.014,0.24
23215299,2024-01-12,1786500D,115.33,7.53,11880.0,1779.0,803.0,5925.0,1802.0,263.0,0.0,6660.0,1131.0,228.0,0.16972727272727273,0.03240909090909091,1.0667727272727274,2065.0,0.9387107276498559,57.747333737468594,6.677908937601643,0.8726392251811754,2,0.21,0.73,0.026,0.017,0.17
23215296,2024-01-12,1786500D,120.73,8.29,10848.0,1806.0,800.0,2486.0,1822.0,267.0,0.0,6718.0,1111.0,0.0,0.16972727272727273,0.03240909090909091,1.0667727272727274,2089.0,0.9357463959003586,55.64482730012718,6.006644518269099,0.8721876495926892,2,0.2,0.75,0.019,0.02,0.216
23215263,2024-01-12,2062BK1,127.49,7.53,11109.0,1512.0,800.0,2165.0,1809.0,253.0,0.0,6298.0,995.0,268.0,0.16972727272727273,0.03240909090909091,1.0667727272727274,2062.0,0.9442304843656925,49.399952937097815,7.347222222217363,0.8773035887483621,6,0.2,0.74,0.02,0.019,0.23
23215265,2024-01-12,1786550D,128.07,7.55,10419.0,1488.0,806.0,2165.0,1836.0,307.0,0.0,6233.0,1080.0,0.0,0.16972727272727273,0.03240909090909091,1.0667727272727274,2143.0,0.944329744868424,48.66869680605397,7.002016129027552,0.8567428838073464,3,0.2,0.77,0.02,0.02,0.22
23215270,2024-01-12,1786550D,125.02,7.54,10905.0,1191.0,814.0,3454.0,1795.0,236.0,0.0,6399.0,1100.0,0.0,0.16972727272727273,0.03240909090909091,1.0667727272727274,2031.0,0.9431200965529336,51.18381058989615,9.156171284627073,0.8838010832098061,3,0.21,0.76,0.02,0.03,0.21
23215273,2024-01-12,1786550D,124.8,7.47,9867.0,1203.0,883.0,3012.0,1795.0,304.0,0.0,6787.0,1276.0,0.0,0.16972727272727273,0.03240909090909091,1.0667727272727274,2099.0,0.9435246087476864,54.383012820077056,8.20199501246201,0.8551691281558574,3,0.22,0.77,0.03,0.02,0.23
23215277,2024-01-12,2062BK1,127.48,7.88,14151.0,0.0,822.0,4681.0,1755.0,283.0,0.0,3289.0,1961.0,0.0,0.16972727272727273,0.03240909090909091,1.0667727272727274,2038.0,0.9417848699694017,25.800125509681518,14151000000000.0,0.8611383709514911,6,0.2,0.8,0.028,0.023,0.26
23215282,2024-01-12,1786550D,122.7,8.15,10821.0,1647.0,701.0,2997.0,1721.0,294.0,0.0,6323.0,1009.0,0.0,0.16972727272727273,0.03240909090909091,1.0667727272727274,2015.0,0.93771494076471,51.532192338618316,6.570127504549745,0.8540942928035463,3,0.22,0.76,0.02,0.02,0.21
23215284,2024-01-12,1786550D,121.92,8.15,9927.0,2073.0,622.0,2940.0,1711.0,287.0,0.0,6196.0,1037.0,0.0,0.16972727272727273,0.03240909090909091,1.0667727272727274,1998.0,0.9373414315296584,50.820209973336446,4.788712011575114,0.8563563563559278,3,0.21,0.77,0.03,0.02,0.22
23215286,2024-01-12,2062BK1,116.56,7.68,9900.0,1197.0,839.0,2148.0,1714.0,277.0,0.0,5950.0,950.0,0.0,0.16972727272727273,0.03240909090909091,1.0667727272727274,1991.0,0.9381841596833693,51.046671241840706,8.270676691722414,0.8608739326967048,6,0.21,0.78,0.031,0.025,0.2
23315280,2024-01-12,R34,127.1,0.0,12573.0,0.0,483.0,4904.0,1132.0,275.0,0.0,6267.0,1817.0,0.0,0.16972727272727273,0.03240909090909091,1.0667727272727274,1407.0,0.9999999999921322,49.307631785607335,12573000000000.0,0.8045486851451282,66,0.62,0.71,0.017,0.017,0.21
23215288,2024-01-12,R34,129.33,0.0,10932.0,2937.0,490.0,4793.0,1100.0,267.0,0.0,6220.0,1434.0,0.0,0.16972727272727273,0.03240909090909091,1.0667727272727274,1367.0,0.999999999992268,48.0940230414591,3.7221654749731963,0.8046817849299162,66,0.62,0.75,0.018,0.022,0.24
23315283,2024-01-12,R34,129.85,0.0,11697.0,0.0,566.0,4930.0,1176.0,197.0,0.0,6631.0,1034.0,0.0,0.16972727272727273,0.03240909090909091,1.0667727272727274,1373.0,0.9999999999922989,51.066615324982166,11697000000000.0,0.8565185724684221,66,0.61,0.74,0.024,0.018,0.19
23315294,2024-01-12,2830C20MMNC,0.0,0.0,8010.0,4530.0,1022.0,0.0,1743.0,288.0,0.0,5495.0,1023.0,0.0,0.16972727272727273,0.03240909090909091,1.0667727272727274,2031.0,0.0,5495000000000.0,1.768211920529411,0.8581979320527532,17,0.18,0.74,0.023,0.019,0.2
23315285,2024-01-12,R34,128.13,0.0,11577.0,0.0,488.0,5235.0,1147.0,316.0,0.0,6189.0,1316.0,0.0,0.16972727272727273,0.03240909090909091,1.0667727272727274,1463.0,0.9999999999921955,48.302505267710124,11577000000000.0,0.7840054682154587,66,0.62,0.72,0.025,0.019,0.25
23215302,2024-01-12,1786500D,118.57,7.53,11073.0,1809.0,795.0,3623.0,1856.0,277.0,0.0,6088.0,976.0,269.0,0.16972727272727273,0.03240909090909091,1.0667727272727274,2133.0,0.9402854877007114,51.34519692965046,6.121061359863947,0.8701359587431458,2,0.21,0.77,0.02,0.017,0.215
23315310,2024-01-12,1786500D,126.56,9.6,10878.0,414.0,818.0,3196.0,1783.0,295.0,0.0,6494.0,1049.0,363.0,0.16972727272727273,0.03240909090909091,1.0667727272727274,2078.0,0.9294947120965814,51.31163084662364,26.275362318777113,0.8580365736280761,2,0.2,0.74,0.016,0.02,0.211
23215293,2024-01-12,R34,124.8,0.0,11094.0,2298.0,498.0,4572.0,1144.0,294.0,0.0,6075.0,1014.0,0.0,0.16972727272727273,0.03240909090909091,1.0667727272727274,1438.0,0.9999999999919872,48.67788461499457,4.8276762402067765,0.7955493741301839,66,0.63,0.73,0.018,0.015,0.23
23315303,2024-01-12,S.TOWER6VAN,123.7,7.28,11088.0,4056.0,558.0,2506.0,2469.0,24.0,506.0,6733.0,1030.0,0.0,0.16972727272727273,0.03240909090909091,1.0667727272727274,2999.0,0.9444189952592427,54.43007275622934,2.7337278106502136,0.823274424807995,67,0.18,1.33,0.027,0.026,0.21
23315300,2024-01-12,S.TOWER6VAN,122.54,8.29,11109.0,3942.0,909.0,2612.0,2482.0,139.0,383.0,6690.0,1147.0,165.0,0.16972727272727273,0.03240909090909091,1.0667727272727274,3004.0,0.9366353282814597,54.59441814873025,2.8181126331804114,0.8262316910782869,67,0.19,1.34,0.033,0.024,0.2
23315297,2024-01-12,S.TOWER6VAN,126.62,8.15,9387.0,3912.0,787.0,2227.0,2469.0,24.0,546.0,6812.0,1522.0,0.0,0.16972727272727273,0.03240909090909091,1.0667727272727274,3039.0,0.9395266008685945,53.7987679667209,2.3995398773,0.812438302072783,67,0.19,1.33,0.028,0.024,0.22
23315306,2024-01-12,1786500D,118.25,8.15,11964.0,1089.0,768.0,4299.0,1810.0,336.0,0.0,6791.0,1528.0,0.0,0.16972727272727273,0.03240909090909091,1.0667727272727274,2146.0,0.9355221518913328,57.42917547520144,10.986225895306717,0.8434296365326918,2,0.21,0.76,0.018,0.019,0.199
23115333,2024-01-13,SEQRFE550D,119.0,8.88,9144.0,2610.0,764.0,980.0,1721.0,284.0,0.0,6014.0,979.0,0.0,0.15474074074074073,0.03344444444444444,0.9588888888888889,2005.0,0.9305598998988852,50.537815125625734,3.503448275860727,0.8583541147127889,73,0.22,0.79,0.019,0.024,0.23
23115325,2024-01-13,S.TOWER6VAN,120.94,8.88,9318.0,1170.0,774.0,1897.0,2443.0,105.0,558.0,5911.0,965.0,0.0,0.15474074074074073,0.03344444444444444,0.9588888888888889,3106.0,0.9315975966651395,48.875475441963985,7.964102564095757,0.7865421764324576,67,0.2,1.3,0.021,0.022,0.18
23115322,2024-01-13,1786500D,126.44,8.88,10872.0,1806.0,757.0,3082.0,1668.0,247.0,315.0,6179.0,974.0,0.0,0.15474074074074073,0.03344444444444444,0.9588888888888889,2230.0,0.9343777712020812,48.869028787971615,6.019933554813942,0.7479820627799336,2,0.2,0.82,0.021,0.029,0.223
23115319,2024-01-13,S.TOWER6VAN,118.69,8.15,10818.0,1791.0,717.0,3156.0,2416.0,98.0,548.0,5876.0,1013.0,323.0,0.15474074074074073,0.03344444444444444,0.9588888888888889,3062.0,0.9357458215000335,49.507119386220346,6.040201005021753,0.7890267798821721,67,0.2,1.26,0.027,0.026,0.17
23115316,2024-01-13,S.TOWER6VAN,119.79,8.28,11436.0,1440.0,774.0,3160.0,2328.0,118.0,599.0,6333.0,1089.0,0.0,0.15474074074074073,0.03344444444444444,0.9588888888888889,3045.0,0.9353478566335963,52.86751815633301,7.941666666661152,0.7645320197041824,67,0.2,1.3,0.023,0.024,0.22
23115313,2024-01-13,S.TOWER6VAN,118.03,6.81,11160.0,1359.0,804.0,2984.0,2280.0,115.0,555.0,5829.0,995.0,0.0,0.15474074074074073,0.03344444444444444,0.9588888888888889,2950.0,0.9454501762179954,49.38574938533097,8.211920529795282,0.7728813559319414,67,0.2,1.38,0.043,0.029,0.25
23315349,2024-01-13,SEQRFE550D,116.32,7.88,11256.0,2967.0,942.0,4487.0,1913.0,222.0,0.0,6530.0,1190.0,224.0,0.15474074074074073,0.03344444444444444,0.9588888888888889,2135.0,0.9365539452420567,56.13823933926979,3.7937310414547376,0.896018735362578,73,0.2,0.8,0.028,0.025,0.22
23215357,2024-01-13,EXPORTDSP14,121.06,9.67,11802.0,1164.0,759.0,2642.0,1850.0,284.0,111.0,6168.0,2080.0,0.0,0.15474074074074073,0.03344444444444444,0.9588888888888889,2245.0,0.9260307503945077,50.94994217701181,10.139175257723249,0.8240534521154459,55,0.2,0.76,0.027,0.026,0.2
23115331,2024-01-13,EXPORTDSP14,124.39,8.08,9216.0,2328.0,757.0,1593.0,1640.0,234.0,285.0,6023.0,975.0,0.0,0.15474074074074073,0.03344444444444444,0.9588888888888889,2159.0,0.939005057741836,48.42029101978921,3.958762886596238,0.759610930986216,55,0.18,0.84,0.028,0.025,0.2
23315344,2024-01-13,SEQRFE550D,123.93,7.84,8955.0,2217.0,917.0,2321.0,1797.0,244.0,0.0,6436.0,984.0,266.0,0.15474074074074073,0.03344444444444444,0.9588888888888889,2041.0,0.9405023905218146,51.93254256393179,4.0392422192133335,0.8804507594312198,73,0.2,0.76,0.019,0.025,0.23
23215354,2024-01-13,EXPORTDSP14,118.81,7.48,10626.0,1191.0,743.0,2755.0,1829.0,280.0,108.0,6032.0,1231.0,0.0,0.15474074074074073,0.03344444444444444,0.9588888888888889,2217.0,0.9407712407875463,50.77013719341158,8.921914357675128,0.8249887234998534,55,0.21,0.72,0.027,0.022,0.18
23115341,2024-01-13,EXPORTDSP14,130.15,7.68,4638.0,2667.0,797.0,3729.0,1722.0,275.0,0.0,6360.0,1035.0,0.0,0.15474074074074073,0.03344444444444444,0.9588888888888889,1997.0,0.9442791844957972,48.86669227776515,1.7390326209217326,0.8622934401598086,55,0.19,0.73,0.019,0.022,0.25
23115342,2024-01-13,EXPORTDSP14,123.23,7.29,9963.0,2511.0,786.0,2005.0,1734.0,287.0,0.0,6218.0,1011.0,0.0,0.15474074074074073,0.03344444444444444,0.9588888888888889,2021.0,0.9441464909520063,50.45849224985427,3.967741935482291,0.8579910935176358,55,0.21,0.73,0.015,0.023,0.2
23115345,2024-01-13,EXPORTDSP14,130.0,8.28,8553.0,2727.0,840.0,2383.0,1631.0,257.0,0.0,6592.0,1185.0,0.0,0.15474074074074073,0.03344444444444444,0.9588888888888889,1888.0,0.9401214926168635,50.70769230730225,3.1364136413629864,0.8638771186436103,55,0.2,0.73,0.019,0.021,0.19
23115347,2024-01-13,EXPORTDSP14,121.33,7.68,9792.0,9360.0,0.0,3425.0,1539.0,219.0,0.0,6006.0,1044.0,0.0,0.15474074074074073,0.03344444444444444,0.9588888888888889,1758.0,0.9404697310213127,49.501359927062545,1.0461538461537343,0.8754266211599115,55,0.2,0.74,0.023,0.026,0.2
23115350,2024-01-13,SEQRFE550D,122.0,8.15,11802.0,0.0,777.0,1960.0,1678.0,305.0,0.0,6229.0,1013.0,0.0,0.15474074074074073,0.03344444444444444,0.9588888888888889,1983.0,0.9373799462087025,51.05737704876182,11802000000000.0,0.8461926374176267,73,0.22,0.79,0.027,0.019,0.21
23115353,2024-01-13,2062BK1,122.31,8.15,11415.0,2571.0,503.0,1159.0,1619.0,246.0,0.0,6291.0,1019.0,0.0,0.15474074074074073,0.03344444444444444,0.9588888888888889,1865.0,0.9375287444355548,51.43487858677594,4.439906651106791,0.8680965147448428,6,0.21,0.74,0.023,0.022,0.24
23115356,2024-01-13,2062BK1,118.5,8.15,10272.0,1017.0,795.0,1995.0,1747.0,275.0,0.0,6489.0,1052.0,0.0,0.15474074074074073,0.03344444444444444,0.9588888888888889,2022.0,0.9356494275488697,54.75949367042397,10.100294985240806,0.8639960435208388,6,0.22,0.78,0.02,0.02,0.24
23115358,2024-01-13,2062BK1,122.35,9.48,10989.0,945.0,789.0,3668.0,1704.0,284.0,0.0,5730.0,1185.0,0.0,0.15474074074074073,0.03344444444444444,0.9588888888888889,1988.0,0.9280892057883026,46.83285655866912,11.628571428559123,0.857142857142426,6,0.2,0.77,0.022,0.022,0.22
23315346,2024-01-13,R19,130.04,0.0,11178.0,2247.0,542.0,3676.0,1180.0,356.0,0.0,6499.0,2035.0,0.0,0.15474074074074073,0.03344444444444444,0.9588888888888889,1536.0,0.9999999999923102,49.976930174946354,4.974632843789508,0.7682291666661665,64,0.52,0.75,0.02,0.015,0.22
23315359,2024-01-13,EXPORTDSP14,131.94,9.88,11403.0,1473.0,837.0,4827.0,1677.0,294.0,0.0,6884.0,1067.0,0.0,0.15474074074074073,0.03344444444444444,0.9588888888888889,1971.0,0.930334226477716,52.17523116528593,7.741344195514093,0.8508371385079397,55,0.2,0.72,0.033,0.027,0.2
23115336,2024-01-13,SEQRFE550D,121.7,8.28,15336.0,2193.0,795.0,3111.0,1695.0,257.0,0.0,6309.0,1184.0,0.0,0.15474074074074073,0.03344444444444444,0.9588888888888889,1952.0,0.9362978919761789,51.84059161830862,6.993160054716373,0.8683401639339814,73,0.22,0.76,0.025,0.02,0.22
23215351,2024-01-13,2062BK1,121.32,7.88,10749.0,1170.0,786.0,2804.0,1853.0,277.0,111.0,6400.0,1342.0,270.0,0.15474074074074073,0.03344444444444444,0.9588888888888889,2241.0,0.9390092879184289,52.75304978525591,9.187179487171635,0.8268630075855302,6,0.2,0.71,0.026,0.022,0.18
23315352,2024-01-13,R19,121.64,0.0,11061.0,4683.0,577.0,2134.0,1180.0,288.0,0.0,6600.0,998.0,0.0,0.15474074074074073,0.03344444444444444,0.9588888888888889,1468.0,0.999999999991779,54.25846760889297,2.3619474695702833,0.8038147138959102,64,0.5,0.74,0.024,0.02,0.26
23215343,2024-01-13,2062BK1,124.93,7.54,10599.0,606.0,748.0,2100.0,1795.0,277.0,0.0,6495.0,1277.0,0.0,0.15474074074074073,0.03344444444444444,0.9588888888888889,2072.0,0.9430814523971989,51.98911390336997,17.49009900987213,0.8663127413123232,6,0.19,0.74,0.024,0.024,0.23
23215348,2024-01-13,2830C20MMNC,123.72,8.15,11040.0,1188.0,718.0,2741.0,1833.0,283.0,0.0,6490.0,1271.0,291.0,0.15474074074074073,0.03344444444444444,0.9588888888888889,2116.0,0.938196708872843,52.45716133161609,9.292929292921471,0.8662570888464716,17,0.2,0.69,0.023,0.024,0.17
23315337,2024-01-13,R19,121.98,0.0,11460.0,3579.0,635.0,2604.0,1189.0,237.0,0.0,6598.0,1008.0,0.0,0.15474074074074073,0.03344444444444444,0.9588888888888889,1426.0,0.9999999999918019,54.09083456259968,3.2020117351206476,0.8338008415141418,64,0.51,0.73,0.021,0.017,0.19
23315334,2024-01-13,R19,132.76,0.0,10005.0,2475.0,395.0,4753.0,1173.0,302.0,0.0,6138.0,1730.0,0.0,0.15474074074074073,0.03344444444444444,0.9588888888888889,1475.0,0.9999999999924677,46.23380536271292,4.04242424242261,0.7952542372875965,64,0.5,0.74,0.014,0.013,0.21
23315330,2024-01-13,R19,131.74,0.0,10164.0,2514.0,555.0,4219.0,1178.0,315.0,0.0,6653.0,1017.0,0.0,0.15474074074074073,0.03344444444444444,0.9588888888888889,1493.0,0.9999999999924094,50.50098679178305,4.042959427206029,0.7890154052238519,64,0.51,0.72,0.021,0.014,0.19
23315327,2024-01-13,1786500D,122.95,7.88,10107.0,1776.0,666.0,2017.0,2303.0,14.0,421.0,6553.0,996.0,0.0,0.15474074074074073,0.03344444444444444,0.9588888888888889,2738.0,0.9397691660862205,53.298088653490865,5.690878378375174,0.841124908692169,2,0.19,1.08,0.025,0.03,0.186
23315324,2024-01-13,R19,130.2,0.0,10272.0,2454.0,550.0,4509.0,1170.0,309.0,0.0,6286.0,1135.0,0.0,0.15474074074074073,0.03344444444444444,0.9588888888888889,1479.0,0.9999999999923196,48.279569892102316,4.18581907090294,0.7910750507094043,64,0.51,0.72,0.016,0.016,0.22
23315320,2024-01-13,S.TOWER6VAN,113.64,7.68,11040.0,1809.0,710.0,3187.0,2448.0,74.0,570.0,6459.0,983.0,0.0,0.15474074074074073,0.03344444444444444,0.9588888888888889,3092.0,0.9366963402494503,56.83738120330133,6.102819237144222,0.7917205692106107,67,0.2,1.31,0.021,0.022,0.22
23215329,2024-01-13,SEQRFE550D,126.7,7.43,9510.0,1173.0,594.0,2631.0,1623.0,307.0,0.0,6233.0,1475.0,0.0,0.15474074074074073,0.03344444444444444,0.9588888888888889,1930.0,0.9446059792667965,49.19494869732285,8.107416879788484,0.8409326424866109,73,0.22,0.89,0.026,0.03,0.21
23315318,2024-01-13,S.TOWER6VAN,125.01,8.88,10704.0,1542.0,765.0,2708.0,2560.0,122.0,387.0,6792.0,1085.0,382.0,0.15474074074074073,0.03344444444444444,0.9588888888888889,3069.0,0.9336768989399232,54.33165346728796,6.941634241240634,0.8341479309218527,67,0.2,1.33,0.023,0.023,0.23
23315312,2024-01-13,1786500D,128.63,8.08,11253.0,1242.0,779.0,3337.0,1778.0,272.0,0.0,6403.0,1082.0,357.0,0.15474074074074073,0.03344444444444444,0.9588888888888889,2050.0,0.9408967888161737,49.778434268446105,9.060386473422657,0.8673170731703086,2,0.18,0.74,0.024,0.022,0.182
23215307,2024-01-13,R34,125.59,0.0,11484.0,0.0,710.0,5282.0,1164.0,229.0,0.0,5977.0,1239.0,0.0,0.15474074074074073,0.03344444444444444,0.9588888888888889,1393.0,0.9999999999920376,47.591368739170385,11484000000000.0,0.8356066044502257,66,0.63,0.74,0.016,0.017,0.2
23215314,2024-01-13,ASP1239,124.33,0.0,11166.0,0.0,600.0,3717.0,1134.0,209.0,0.0,6097.0,1140.0,256.0,0.15474074074074073,0.03344444444444444,0.9588888888888889,1343.0,0.9999999999919569,49.03884822609958,11166000000000.0,0.8443782576315381,24,0.45,0.74,0.014,0.012,0.23
23215317,2024-01-13,1786500D,120.98,7.68,10683.0,1104.0,605.0,2043.0,1600.0,294.0,0.0,5804.0,917.0,369.0,0.15474074074074073,0.03344444444444444,0.9588888888888889,1894.0,0.9403077879609801,47.97487187925297,9.676630434773843,0.8447729672646015,2,0.2,0.69,0.021,0.027,0.184
23215321,2024-01-13,1786500D,104.09,0.0,10047.0,3519.0,699.0,2904.0,1674.0,290.0,0.0,5391.0,917.0,0.0,0.15474074074074073,0.03344444444444444,0.9588888888888889,1964.0,0.9999999999903929,51.79171870446928,2.855072463767305,0.8523421588590365,2,0.23,0.79,0.024,0.021,0.196
23215323,2024-01-13,1786500D,133.69,8.68,9957.0,2517.0,506.0,2643.0,1634.0,314.0,0.0,6394.0,1054.0,0.0,0.15474074074074073,0.03344444444444444,0.9588888888888889,1948.0,0.93903209945256,47.82706260716713,3.955899880808917,0.838809034907167,2,0.22,0.74,0.019,0.021,0.218
