Repository: SiddharthKumar268/FerroMind

# FerroMind
*Ferro-Alloy Optimisation using Machine Learning*
**SAIL Durgapur Steel Plant | Steel Melting Shop**
Intern: Siddharth Kumar | FY 2023-24 to FY 2025-26

---

## Quick Start

```bash

# 2. Place raw Excel files in data/raw/

## Dataset

| | |
|---|---|
| Total heats after cleaning | 47,421 |
| Training set | 37,936 heats (Apr 2023 – Jun 2025) |
| Test set | 9,485 heats (Jun 2025 – Dec 2025) |
| Input features | 21 (16 raw + 5 engineered) |
| Target variables | Mn, Si, C, S, P |
| BOF grades | 76 distinct grades |
| Split method | Chronological 80/20 — no shuffle, no leakage |

---

File: data/processed/sms_train.csv (part 90 of 253)
Heat_Number,Date,BOF Grade Code,Hot Metal Addn. Weight,Scrap Addn. Weight,Lime Into Converter,Dolomite Into Converter,Lime Into Ladle,Iron Ore Into Converter,SIMN Into Ladle,FESI Into Ladle,FEMN Into Ladle,Measered O2 Mainblow II,Duration of Mainblow I/II,Measered O2 2nd Blow,HM_P,HM_S,HM_Si,Total_FA_Ladle,HM_Ratio,O2_per_ton_HM,Lime_Dolo_Ratio,SiMn_FA_Fraction,Grade_Encoded,C,Mn,P,S,Si
23215326,2024-01-13,1786500D,122.22,8.48,8892.0,909.0,608.0,2631.0,1623.0,294.0,0.0,6209.0,1107.0,0.0,0.15474074074074073,0.03344444444444444,0.9588888888888889,1917.0,0.9351185921887138,50.801832760179984,9.78217821781102,0.8466353677616867,2,0.22,0.73,0.024,0.025,0.21
23315315,2024-01-13,1786500D,124.18,7.28,11202.0,2127.0,832.0,2426.0,1781.0,329.0,0.0,6794.0,1489.0,0.0,0.15474074074074073,0.03344444444444444,0.9588888888888889,2110.0,0.9446219382249763,54.71090352669744,5.2665726375151545,0.8440758293834862,2,0.23,0.72,0.022,0.029,0.202
23315339,2024-01-13,R19,128.47,0.0,10959.0,4002.0,544.0,1848.0,1125.0,321.0,0.0,6451.0,988.0,0.0,0.15474074074074073,0.03344444444444444,0.9588888888888889,1446.0,0.9999999999922161,50.21405775628385,2.7383808095945184,0.7780082987546487,64,0.49,0.73,0.021,0.014,0.23
23215332,2024-01-13,EXPORTDSP14,124.77,8.15,10053.0,1860.0,594.0,2610.0,1603.0,294.0,0.0,6490.0,1105.0,0.0,0.15474074074074073,0.03344444444444444,0.9588888888888889,1897.0,0.9386849232550507,52.01570890396717,5.404838709674514,0.8450184501840564,55,0.22,0.77,0.028,0.027,0.21
23215340,2024-01-13,2062BK1,122.8,8.15,10485.0,1176.0,748.0,2283.0,1688.0,287.0,135.0,6394.0,1251.0,0.0,0.15474074074074073,0.03344444444444444,0.9588888888888889,2110.0,0.9377625047656529,52.068403908370776,8.91581632652303,0.7999999999996209,6,0.22,0.74,0.023,0.019,0.2
23215338,2024-01-13,SEQRFE550D,122.49,8.88,10734.0,1851.0,797.0,2656.0,1738.0,280.0,0.0,6301.0,1081.0,420.0,0.15474074074074073,0.03344444444444444,0.9588888888888889,2018.0,0.9324046585907558,51.44093395337219,5.799027552671097,0.8612487611492263,73,0.22,0.8,0.023,0.023,0.25
23315362,2024-01-14,R19,132.52,0.0,11583.0,1842.0,641.0,5177.0,1163.0,332.0,0.0,1395.0,1137.0,0.0,0.1605,0.034666666666666665,0.9904333333333334,1495.0,0.999999999992454,10.526712948909397,6.288273615631765,0.7779264214041619,64,0.5,0.73,0.022,0.021,0.21
23215401,2024-01-14,2062BK1,125.15,6.82,10686.0,1497.0,803.0,2619.0,1799.0,307.0,135.0,6487.0,1376.0,327.0,0.1605,0.034666666666666665,0.9904333333333334,2241.0,0.9483215882325657,51.83379944025702,7.138276553101444,0.8027666220433722,6,0.2,0.77,0.022,0.028,0.21
23215405,2024-01-14,S.TOWER6VAN,124.97,6.82,10836.0,1206.0,806.0,2318.0,2572.0,84.0,567.0,6663.0,1437.0,0.0,0.1605,0.034666666666666665,0.9904333333333334,3223.0,0.9482510053801636,53.316796030620814,8.985074626858221,0.7980142724167552,67,0.18,1.31,0.033,0.028,0.21
23215413,2024-01-14,S.TOWER6VAN,118.15,8.87,11439.0,0.0,698.0,2148.0,2410.0,88.0,540.0,6302.0,1019.0,0.0,0.1605,0.034666666666666665,0.9904333333333334,3038.0,0.93016847739781,53.338975877669576,11439000000000.0,0.7932850559576059,67,0.19,1.29,0.023,0.019,0.23
23215411,2024-01-14,1786500D,114.99,0.0,11622.0,1719.0,707.0,2653.0,2423.0,108.0,540.0,6001.0,962.0,467.0,0.1605,0.034666666666666665,0.9904333333333334,3071.0,0.9999999999913035,52.187146707955584,6.760907504359069,0.7889938130899418,2,0.2,1.07,0.023,0.022,0.19
23115361,2024-01-14,2062BK1,123.56,10.28,11844.0,1269.0,781.0,2631.0,1698.0,274.0,0.0,6301.0,1015.0,0.0,0.1605,0.034666666666666665,0.9904333333333334,1972.0,0.923191870883718,50.99546778851573,9.333333333325978,0.8610547667338433,6,0.21,0.76,0.021,0.019,0.19
23115364,2024-01-14,2062BK1,124.19,8.88,11493.0,1182.0,830.0,2970.0,1743.0,261.0,0.0,5787.0,1683.0,0.0,0.1605,0.034666666666666665,0.9904333333333334,2004.0,0.9332682046972777,46.597954746383785,9.72335025379888,0.8697604790414821,6,0.21,0.76,0.026,0.024,0.19
23115368,2024-01-14,SEQRFE550D,126.84,10.66,11346.0,1263.0,807.0,2544.0,1727.0,271.0,0.0,6294.0,1067.0,0.0,0.1605,0.034666666666666665,0.9904333333333334,1998.0,0.9224727272660185,49.62157048210642,8.983372921608089,0.8643643643639317,73,0.21,0.77,0.03,0.029,0.2
23115372,2024-01-14,2062BK1,115.42,7.08,10551.0,1935.0,814.0,2734.0,1697.0,311.0,0.0,292.0,1387.0,0.0,0.1605,0.034666666666666665,0.9904333333333334,2008.0,0.9422040816249616,2.5298908334558146,5.452713178291756,0.8451195219119297,6,0.2,0.75,0.022,0.026,0.22
23115376,2024-01-14,SEQRFE550D,121.23,7.48,10062.0,2403.0,770.0,2794.0,1682.0,262.0,0.0,6186.0,993.0,0.0,0.1605,0.034666666666666665,0.9904333333333334,1944.0,0.9418848574241172,51.026973520984676,4.187265917601254,0.8652263374481146,73,0.22,0.81,0.028,0.029,0.22
23115379,2024-01-14,SEQRFE550D,126.61,0.0,9603.0,3240.0,819.0,3015.0,1736.0,277.0,389.0,5859.0,942.0,371.0,0.1605,0.034666666666666665,0.9904333333333334,2402.0,0.9999999999921017,46.27596556317609,2.963888888887974,0.7227310574518223,73,0.22,0.84,0.026,0.028,0.21
23115381,2024-01-14,SEQRFE550D,122.96,8.07,11145.0,2283.0,804.0,2262.0,1676.0,274.0,88.0,6303.0,1013.0,0.0,0.1605,0.034666666666666665,0.9904333333333334,2038.0,0.9384110508972112,51.26057254349983,4.881734559787612,0.8223748773303129,73,0.22,0.82,0.035,0.024,0.23
23315355,2024-01-14,R19,122.58,0.0,11745.0,0.0,658.0,5893.0,1130.0,210.0,0.0,5229.0,1171.0,0.0,0.1605,0.034666666666666665,0.9904333333333334,1340.0,0.9999999999918421,42.657856093631445,11745000000000.0,0.843283582088923,64,0.5,0.73,0.028,0.022,0.23
23215415,2024-01-14,S.TOWER6VAN,117.83,8.88,11220.0,45.0,704.0,3482.0,2420.0,115.0,543.0,5998.0,980.0,276.0,0.1605,0.034666666666666665,0.9904333333333334,3078.0,0.9299187120122333,50.90384452133664,249.33333332779262,0.7862248213122852,67,0.18,1.36,0.04,0.027,0.22
23115388,2024-01-14,2062BK1,124.87,8.15,10605.0,2931.0,499.0,2065.0,1698.0,264.0,0.0,6183.0,1003.0,0.0,0.1605,0.034666666666666665,0.9904333333333334,1962.0,0.9387310178849892,49.51549611556406,3.618219037869799,0.8654434250760115,6,0.2,0.76,0.022,0.029,0.22
23115391,2024-01-14,2062BK1,123.5,7.28,13821.0,1431.0,1010.0,4683.0,1737.0,363.0,0.0,6332.0,2110.0,0.0,0.1605,0.034666666666666665,0.9904333333333334,2100.0,0.9443339960166361,51.27125506031359,9.658280922425117,0.8271428571424633,6,0.21,0.84,0.04,0.028,0.17
23115398,2024-01-14,R19,126.8,0.0,12345.0,0.0,539.0,5009.0,1130.0,206.0,0.0,5657.0,976.0,0.0,0.1605,0.034666666666666665,0.9904333333333334,1336.0,0.9999999999921135,44.61356466841787,12345000000000.0,0.8458083832328999,64,0.5,0.73,0.016,0.023,0.21
23115402,2024-01-14,1786500D,127.23,0.0,11007.0,1971.0,784.0,4171.0,1763.0,288.0,0.0,5794.0,939.0,0.0,0.1605,0.034666666666666665,0.9904333333333334,2051.0,0.9999999999921402,45.53957399948487,5.5844748858419155,0.8595806923447784,2,0.21,0.79,0.02,0.025,0.255
23115404,2024-01-14,R19,125.14,0.0,12012.0,0.0,601.0,5207.0,1120.0,166.0,0.0,5830.0,1001.0,0.0,0.1605,0.034666666666666665,0.9904333333333334,1286.0,0.999999999992009,46.58782163939118,12012000000000.0,0.8709175738717956,64,0.52,0.73,0.016,0.02,0.19
23215395,2024-01-14,1786500D,124.78,7.28,10758.0,1203.0,806.0,2515.0,1769.0,300.0,115.0,6393.0,1345.0,234.0,0.1605,0.034666666666666665,0.9904333333333334,2184.0,0.9448735423220894,51.23417214256103,8.942643391513764,0.8099816849813141,2,0.21,0.76,0.03,0.03,0.236
23215393,2024-01-14,SEQRFE550D,124.0,7.43,10713.0,1683.0,792.0,3162.0,1772.0,290.0,111.0,6395.0,1103.0,403.0,0.1605,0.034666666666666665,0.9904333333333334,2173.0,0.9434680057753674,51.57258064474538,6.3654188948268775,0.8154624942472087,73,0.21,0.77,0.018,0.023,0.19
23215389,2024-01-14,1786500D,124.9,7.43,10764.0,1671.0,800.0,2313.0,1768.0,304.0,0.0,6498.0,1595.0,385.0,0.1605,0.034666666666666665,0.9904333333333334,2072.0,0.9438524899800208,52.025620495980576,6.441651705561675,0.8532818532814415,2,0.22,0.79,0.032,0.025,0.214
23215384,2024-01-14,EXPORTDSP14,126.69,7.33,9063.0,1872.0,803.0,2768.0,1677.0,253.0,0.0,6868.0,1092.0,0.0,0.1605,0.034666666666666665,0.9904333333333334,1930.0,0.9453066706391188,54.21106638208058,4.841346153843568,0.8689119170979954,55,0.21,0.74,0.028,0.026,0.23
23315365,2024-01-14,1786500D,124.87,9.88,11511.0,1854.0,707.0,4406.0,1756.0,305.0,0.0,5421.0,2577.0,0.0,0.1605,0.034666666666666665,0.9904333333333334,2061.0,0.9266790352435869,43.41314967531502,6.208737864074321,0.8520135856376264,2,0.25,0.77,0.02,0.025,0.226
23315369,2024-01-14,R19,0.0,0.0,11961.0,1854.0,638.0,5304.0,1176.0,277.0,0.0,6280.0,1032.0,0.0,0.1605,0.034666666666666665,0.9904333333333334,1453.0,0.0,6280000000000.0,6.451456310676132,0.8093599449409433,64,0.5,0.74,0.018,0.019,0.22
23315373,2024-01-14,R19,122.99,0.0,11460.0,1866.0,531.0,4691.0,1130.0,254.0,0.0,1883.0,1309.0,0.0,0.1605,0.034666666666666665,0.9904333333333334,1384.0,0.9999999999918693,15.310187820023497,6.141479099675165,0.8164739884387164,64,0.51,0.72,0.019,0.018,0.21
23315383,2024-01-14,2062BK1,134.74,0.0,10914.0,2061.0,862.0,3860.0,1845.0,210.0,0.0,6789.0,1027.0,0.0,0.1605,0.034666666666666665,0.9904333333333334,2055.0,0.9999999999925784,50.38592845442789,5.295487627362787,0.8978102189776653,6,0.19,0.71,0.021,0.029,0.17
23315385,2024-01-14,2062BK1,127.84,8.16,9159.0,1206.0,837.0,3745.0,1892.0,163.0,0.0,6682.0,1011.0,0.0,0.1605,0.034666666666666665,0.9904333333333334,2055.0,0.9399999999930884,52.26846057531079,7.594527363177782,0.9206812652063646,6,0.2,0.75,0.02,0.023,0.2
23315387,2024-01-14,2062BK1,125.76,7.48,9504.0,2655.0,856.0,2523.0,1843.0,214.0,0.0,6799.0,1031.0,0.0,0.1605,0.034666666666666665,0.9904333333333334,2057.0,0.9438607024846604,54.06329516496451,3.5796610169478043,0.8959649975688401,6,0.2,0.74,0.023,0.029,0.2
23315390,2024-01-14,SEQRFE550D,124.49,7.28,11454.0,2472.0,810.0,4063.0,1813.0,276.0,0.0,6985.0,1100.0,0.0,0.1605,0.034666666666666665,0.9904333333333334,2089.0,0.9447522197697145,56.108924411148614,4.633495145629194,0.8678793681183017,73,0.21,0.77,0.019,0.02,0.22
23315392,2024-01-14,1786500D,123.9,6.88,11457.0,1533.0,801.0,4146.0,1839.0,197.0,0.0,6381.0,999.0,267.0,0.1605,0.034666666666666665,0.9904333333333334,2036.0,0.9473925676636537,51.50121065333735,7.473581213302365,0.9032416502942519,2,0.21,0.73,0.03,0.03,0.215
23315397,2024-01-14,2062BK1,121.7,8.09,10419.0,1554.0,829.0,3726.0,1827.0,217.0,0.0,6271.0,977.0,360.0,0.1605,0.034666666666666665,0.9904333333333334,2044.0,0.937668541482875,51.528348397275856,6.70463320462889,0.8938356164379189,6,0.2,0.8,0.022,0.03,0.22
23315394,2024-01-14,SEQRFE550D,121.63,7.08,11241.0,1530.0,802.0,3768.0,1821.0,278.0,0.0,6148.0,965.0,365.0,0.1605,0.034666666666666665,0.9904333333333334,2099.0,0.9449926190587756,50.54674011304327,7.34705882352461,0.8675559790372237,73,0.22,0.83,0.024,0.026,0.22
23315403,2024-01-14,2830C20MMNC,126.45,7.29,10782.0,1560.0,804.0,5616.0,1821.0,231.0,0.0,6661.0,1045.0,305.0,0.1605,0.034666666666666665,0.9904333333333334,2052.0,0.9454912516752992,52.67694740962691,6.911538461534031,0.8874269005843629,17,0.2,0.76,0.038,0.028,0.21
23315406,2024-01-14,1786500D,124.66,7.29,11346.0,1395.0,793.0,4213.0,1719.0,207.0,0.0,6697.0,1245.0,272.0,0.1605,0.034666666666666665,0.9904333333333334,1926.0,0.9447517999170539,53.72212417733257,8.133333333327503,0.892523364485518,2,0.21,0.77,0.032,0.03,0.232
23215360,2024-01-14,EXPORTDSP14,126.54,10.21,10980.0,342.0,748.0,3581.0,1829.0,270.0,111.0,6620.0,1540.0,361.0,0.1605,0.034666666666666665,0.9904333333333334,2210.0,0.9253382084027398,52.31547336769151,32.10526315780086,0.8276018099543766,55,0.19,0.76,0.029,0.019,0.18
23215363,2024-01-14,SEQRFE550D,125.19,9.5,11457.0,0.0,795.0,2565.0,1782.0,294.0,0.0,6133.0,1123.0,0.0,0.1605,0.034666666666666665,0.9904333333333334,2076.0,0.9294676664865287,48.98953590503243,11457000000000.0,0.8583815028897599,73,0.2,0.83,0.028,0.021,0.22
23215371,2024-01-14,1786500D,122.81,7.43,11148.0,1542.0,710.0,2139.0,1772.0,273.0,0.0,6196.0,1121.0,0.0,0.1605,0.034666666666666665,0.9904333333333334,2045.0,0.9429514741942341,50.45191759587613,7.229571984431109,0.8665036674812389,2,0.25,0.81,0.025,0.024,0.209
23215377,2024-01-14,2830C20MMNAK,106.06,0.0,4446.0,0.0,1103.0,0.0,1715.0,280.0,0.0,2371.0,371.0,229.0,0.1605,0.034666666666666665,0.9904333333333334,1995.0,0.9999999999905713,22.355270601335516,4446000000000.0,0.8596491228065867,16,0.18,0.77,0.021,0.023,0.17
23215380,2024-01-14,SEQRFE550D,124.43,7.43,10635.0,2178.0,1103.0,2597.0,1718.0,246.0,0.0,6691.0,1083.0,0.0,0.1605,0.034666666666666665,0.9904333333333334,1964.0,0.9436523585549549,53.77320581810035,4.882920110190596,0.8747454175148296,73,0.22,0.83,0.023,0.029,0.25
23215382,2024-01-14,2830C20MMNC,130.48,7.44,10422.0,2982.0,795.0,2563.0,1714.0,246.0,0.0,6621.0,1217.0,0.0,0.1605,0.034666666666666665,0.9904333333333334,1960.0,0.946055684447897,50.743408951174565,3.494969818912309,0.8744897959179212,17,0.21,0.7,0.028,0.028,0.23
23315400,2024-01-14,1786500D,122.64,8.08,10314.0,1518.0,779.0,3942.0,1838.0,210.0,0.0,6417.0,1073.0,0.0,0.1605,0.034666666666666665,0.9904333333333334,2048.0,0.9381884944848671,52.32387475495496,6.794466403157579,0.8974609374995618,2,0.2,0.78,0.028,0.028,0.241
23115414,2024-01-14,1786500D,120.94,9.5,11676.0,597.0,787.0,2269.0,1773.0,250.0,0.0,5754.0,996.0,0.0,0.1605,0.034666666666666665,0.9904333333333334,2023.0,0.9271695798763634,47.57731106294379,19.55778894469086,0.8764211566975401,2,0.18,0.76,0.021,0.023,0.23
23115410,2024-01-15,R19,122.4,0.0,11946.0,207.0,581.0,4342.0,1137.0,261.0,0.0,5341.0,867.0,0.0,0.16206060606060604,0.03809090909090909,1.000030303030303,1398.0,0.9999999999918301,43.635620914676174,57.71014492725744,0.8133047210294612,64,0.51,0.74,0.018,0.019,0.19
23115396,2024-01-15,R34,125.1,0.0,12456.0,0.0,577.0,3976.0,1138.0,190.0,0.0,6228.0,1403.0,0.0,0.16206060606060604,0.03809090909090909,1.000030303030303,1328.0,0.9999999999920064,49.784172661472546,12456000000000.0,0.8569277108427282,66,0.62,0.75,0.014,0.013,0.26
23115434,2024-01-15,S.TOWER6VAN,119.82,6.1,11184.0,1401.0,801.0,2240.0,2333.0,125.0,493.0,6508.0,1350.0,0.0,0.16206060606060604,0.03809090909090909,1.000030303030303,2951.0,0.9515565438298003,54.3148055411925,7.9828693790092915,0.7905794645880072,67,0.19,1.32,0.027,0.026,0.24
23115419,2024-01-15,R34,126.91,0.0,10953.0,507.0,649.0,4453.0,1150.0,258.0,0.0,5175.0,928.0,0.0,0.16206060606060604,0.03809090909090909,1.000030303030303,1408.0,0.9999999999921204,40.77692853170927,21.603550295815378,0.8167613636357836,66,0.61,0.74,0.016,0.025,0.22
23315375,2024-01-15,R19,127.61,0.0,13998.0,3120.0,583.0,2732.0,1173.0,217.0,0.0,6432.0,1023.0,0.0,0.16206060606060604,0.03809090909090909,1.000030303030303,1390.0,0.9999999999921636,50.40357338727056,4.486538461537023,0.8438848920857238,64,0.51,0.73,0.018,0.023,0.22
23315378,2024-01-15,R19,124.06,7.48,8052.0,2037.0,552.0,2920.0,1199.0,239.0,0.0,6620.0,1004.0,0.0,0.16206060606060604,0.03809090909090909,1.000030303030303,1438.0,0.943135168002561,53.36127680111751,3.952871870395703,0.8337969401941351,64,0.5,0.72,0.02,0.024,0.2
23315409,2024-01-15,2830C20MMNAK,122.62,7.48,11790.0,1206.0,790.0,4653.0,1718.0,329.0,0.0,6593.0,1122.0,321.0,0.16206060606060604,0.03809090909090909,1.000030303030303,2047.0,0.9425057647890662,53.767737725870425,9.776119402976969,0.8392769907177141,16,0.2,0.82,0.029,0.03,0.23
23315418,2024-01-15,1786500D,122.59,9.07,11658.0,1173.0,519.0,5600.0,1754.0,245.0,24.0,6247.0,1057.0,381.0,0.16206060606060604,0.03809090909090909,1.000030303030303,2023.0,0.9311104359643696,50.95847948404471,9.938618925822729,0.8670291646065907,2,0.18,0.7,0.028,0.024,0.165
23315420,2024-01-15,SEQRFE550D,122.4,7.43,11805.0,1866.0,655.0,4904.0,1746.0,319.0,136.0,6697.0,1508.0,368.0,0.16206060606060604,0.03809090909090909,1.000030303030303,2201.0,0.9427713163294865,54.714052287134685,6.32636655948214,0.7932757837343056,73,0.2,0.77,0.029,0.023,0.18
23315422,2024-01-15,ASP1239,127.01,0.0,11979.0,0.0,680.0,5107.0,1156.0,286.0,0.0,6371.0,1052.0,0.0,0.16206060606060604,0.03809090909090909,1.000030303030303,1442.0,0.9999999999921265,50.161404613414994,11979000000000.0,0.8016643550618574,24,0.47,0.7,0.025,0.021,0.22
23315424,2024-01-15,S.TOWER6VAN,130.53,7.44,10950.0,1980.0,188.0,5199.0,2475.0,0.0,543.0,6387.0,1489.0,0.0,0.16206060606060604,0.03809090909090909,1.000030303030303,3018.0,0.9460752337396096,48.93128016510434,5.530303030300237,0.8200795228625514,67,0.18,1.32,0.039,0.027,0.19
23315426,2024-01-15,SEQRFE550D,122.9,7.68,9642.0,3387.0,906.0,2961.0,1828.0,201.0,0.0,6758.0,1021.0,0.0,0.16206060606060604,0.03809090909090909,1.000030303030303,2029.0,0.9411854801582081,54.98779495480075,2.8467670504863163,0.9009364218822569,73,0.2,0.76,0.03,0.025,0.2
23315428,2024-01-15,SEQRFE550D,126.45,8.15,10632.0,3165.0,887.0,1628.0,1844.0,214.0,0.0,6806.0,1252.0,0.0,0.16206060606060604,0.03809090909090909,1.000030303030303,2058.0,0.9394502228756357,53.82364570934105,3.359241706160076,0.8960155490763382,73,0.2,0.78,0.027,0.026,0.23
23315441,2024-01-15,SEQRFE550D,128.08,8.13,13143.0,1182.0,779.0,3679.0,1883.0,220.0,0.0,6831.0,1160.0,375.0,0.16206060606060604,0.03809090909090909,1.000030303030303,2103.0,0.9403127523607643,53.33385384093275,11.119289340092116,0.895387541606802,73,0.2,0.83,0.032,0.027,0.19
23315444,2024-01-15,S.TOWER6VAN,129.39,9.85,11418.0,1410.0,831.0,2700.0,2579.0,115.0,254.0,6513.0,1030.0,338.0,0.16206060606060604,0.03809090909090909,1.000030303030303,2948.0,0.9292588336618124,50.3361929047814,8.097872340419789,0.8748303934868131,67,0.18,1.42,0.035,0.027,0.26
23315447,2024-01-15,S.TOWER6VAN,130.45,10.25,11520.0,1521.0,792.0,2982.0,2575.0,36.0,379.0,6493.0,1036.0,315.0,0.16206060606060604,0.03809090909090909,1.000030303030303,2990.0,0.9271499644568079,49.77385971598488,7.573964497036441,0.8612040133776384,67,0.19,1.33,0.028,0.033,0.21
23115417,2024-01-15,S.TOWER6VAN,121.48,8.25,10203.0,1818.0,691.0,1421.0,2513.0,122.0,271.0,5900.0,951.0,0.0,0.16206060606060604,0.03809090909090909,1.000030303030303,2906.0,0.936406382479485,48.56766545893507,5.612211221119026,0.8647625602199365,67,0.19,1.34,0.025,0.024,0.23
23315449,2024-01-15,S.TOWER6VAN,125.66,7.48,11577.0,1056.0,809.0,4496.0,2533.0,170.0,458.0,6593.0,1042.0,368.0,0.16206060606060604,0.03809090909090909,1.000030303030303,3161.0,0.9438185368713851,52.46697437488089,10.9630681818078,0.801328693451186,67,0.19,1.34,0.026,0.024,0.22
23115459,2024-01-15,S.TOWER6VAN,120.83,7.68,10980.0,1539.0,810.0,3294.0,2338.0,74.0,596.0,5938.0,1066.0,0.0,0.16206060606060604,0.03809090909090909,1.000030303030303,3008.0,0.9402381137581494,49.14342464579042,7.134502923971972,0.7772606382976139,67,0.19,1.33,0.03,0.03,0.22
23115456,2024-01-15,S.TOWER6VAN,128.44,8.88,11040.0,1992.0,804.0,3043.0,2493.0,156.0,267.0,6519.0,1060.0,0.0,0.16206060606060604,0.03809090909090909,1.000030303030303,2916.0,0.9353335275201331,50.75521644308039,5.542168674696013,0.8549382716046451,67,0.19,1.33,0.029,0.032,0.23
23115453,2024-01-15,S.TOWER6VAN,124.4,7.68,11541.0,2484.0,792.0,3252.0,2402.0,0.0,673.0,6453.0,1157.0,0.0,0.16206060606060604,0.03809090909090909,1.000030303030303,3075.0,0.9418534221612519,51.87299035328076,4.646135265698613,0.7811382113818598,67,0.2,1.38,0.028,0.03,0.24
23115446,2024-01-15,SEQRFE550D,123.34,7.44,9630.0,2220.0,824.0,3168.0,1695.0,308.0,0.0,6427.0,1044.0,0.0,0.16206060606060604,0.03809090909090909,1.000030303030303,2003.0,0.9431105673578292,52.10799416205523,4.337837837835884,0.846230654018549,73,0.19,0.78,0.035,0.015,0.19
23115443,2024-01-15,S.TOWER6VAN,129.76,10.93,10152.0,2019.0,792.0,3296.0,2432.0,102.0,551.0,6445.0,1080.0,0.0,0.16206060606060604,0.03809090909090909,1.000030303030303,3085.0,0.9223114649163244,49.668618988519825,5.028231797917272,0.7883306320905062,67,0.19,1.34,0.032,0.032,0.22
23115440,2024-01-15,S.TOWER6VAN,123.23,9.49,10263.0,2001.0,787.0,1984.0,2507.0,102.0,545.0,6288.0,1142.0,0.0,0.16206060606060604,0.03809090909090909,1.000030303030303,3154.0,0.9284960819700988,51.02653574575163,5.12893553223132,0.7948636651868121,67,0.2,1.36,0.025,0.029,0.2
23115438,2024-01-15,S.TOWER6VAN,118.89,8.15,9873.0,2961.0,634.0,2249.0,2412.0,0.0,345.0,6170.0,1029.0,0.0,0.16206060606060604,0.03809090909090909,1.000030303030303,2757.0,0.9358469773226082,51.89671124525278,3.3343465045581446,0.8748639825894542,67,0.19,1.35,0.03,0.024,0.23
23115432,2024-01-15,1786500D,120.55,8.17,11232.0,1824.0,777.0,2340.0,1717.0,295.0,0.0,6473.0,1277.0,0.0,0.16206060606060604,0.03809090909090909,1.000030303030303,2012.0,0.936528899930574,53.69556200702036,6.157894736838729,0.853379721669556,2,0.18,0.82,0.025,0.027,0.244
23115429,2024-01-15,SEQRFE550D,122.74,8.15,11820.0,2100.0,875.0,2931.0,1700.0,326.0,0.0,5896.0,1295.0,0.0,0.16206060606060604,0.03809090909090909,1.000030303030303,2026.0,0.9377339750864259,48.0364999181356,5.6285714285687485,0.8390918065148869,73,0.2,0.77,0.017,0.029,0.21
23115425,2024-01-15,S.TOWER6VAN,118.83,0.0,10455.0,1605.0,799.0,3199.0,2320.0,94.0,583.0,6002.0,1025.0,0.0,0.16206060606060604,0.03809090909090909,1.000030303030303,2997.0,0.9999999999915846,50.50913069047792,6.5140186915847265,0.7741074407738492,67,0.19,1.27,0.026,0.025,0.23
23115423,2024-01-15,SEQRFE550D,127.1,7.48,11037.0,1251.0,784.0,1702.0,1715.0,311.0,0.0,5703.0,941.0,0.0,0.16206060606060604,0.03809090909090909,1.000030303030303,2026.0,0.9444196760221103,44.870180959521086,8.822541966419806,0.8464955577488418,73,0.21,0.75,0.025,0.022,0.19
23115421,2024-01-15,S.TOWER6VAN,122.72,8.08,10998.0,1377.0,752.0,1497.0,2405.0,104.0,767.0,5690.0,981.0,0.0,0.16206060606060604,0.03809090909090909,1.000030303030303,3276.0,0.9382262996870167,46.365710560248,7.986928104569364,0.73412698412676,67,0.19,1.31,0.022,0.025,0.22
23315455,2024-01-15,2062BK1,126.88,8.17,7599.0,1026.0,776.0,4560.0,1757.0,190.0,0.0,6429.0,1022.0,302.0,0.16206060606060604,0.03809090909090909,1.000030303030303,1947.0,0.9395038874421364,50.669924337557774,7.406432748530793,0.9024139702101169,6,0.2,0.77,0.027,0.029,0.2
23315457,2024-01-15,SEQRFE550D,134.48,7.67,11973.0,1836.0,724.0,4941.0,1792.0,240.0,0.0,6767.0,1070.0,307.0,0.16206060606060604,0.03809090909090909,1.000030303030303,2032.0,0.9460429124098064,50.31975014834683,6.521241830061808,0.8818897637790936,73,0.2,0.81,0.027,0.03,0.22
23115436,2024-01-15,SEQRFE550D,120.97,0.0,10974.0,1656.0,777.0,2468.0,1712.0,254.0,0.0,6379.0,1096.0,0.0,0.16206060606060604,0.03809090909090909,1.000030303030303,1966.0,0.9999999999917335,52.732082334027176,6.626811594198897,0.8708036622579497,73,0.2,0.76,0.025,0.026,0.18
23215467,2024-01-15,SEQRFE550D,124.98,0.0,10236.0,1479.0,745.0,4329.0,1684.0,300.0,0.0,6170.0,1055.0,0.0,0.16206060606060604,0.03809090909090909,1.000030303030303,1984.0,0.9999999999919987,49.3678988634232,6.920892494924327,0.8487903225802174,73,0.22,0.75,0.025,0.031,0.23
23215458,2024-01-15,2062BK1,127.12,8.15,10182.0,1260.0,795.0,3774.0,1583.0,283.0,0.0,6489.0,1115.0,0.0,0.16206060606060604,0.03809090909090909,1.000030303030303,1866.0,0.9397501293639406,51.046255506206364,8.080952380945968,0.8483386923896847,6,0.19,0.76,0.027,0.031,0.22
23215448,2024-01-15,S.TOWER6VAN,123.98,7.44,11259.0,1881.0,740.0,4156.0,2457.0,111.0,533.0,6295.0,1002.0,0.0,0.16206060606060604,0.03809090909090909,1.000030303030303,3101.0,0.9433876122284022,50.774318438048276,5.985645933011172,0.7923250564331531,67,0.18,1.35,0.019,0.028,0.2
23215445,2024-01-15,SEQRFE550D,123.88,7.88,11088.0,0.0,748.0,2305.0,1755.0,280.0,0.0,6780.0,1232.0,384.0,0.16206060606060604,0.03809090909090909,1.000030303030303,2035.0,0.9401942926461735,54.73038424237383,11088000000000.0,0.8624078624074386,73,0.2,0.82,0.021,0.021,0.18
23215439,2024-01-15,S.TOWER6VAN,126.16,8.08,10134.0,1179.0,800.0,1449.0,2525.0,121.0,537.0,6298.0,1186.0,269.0,0.16206060606060604,0.03809090909090909,1.000030303030303,3183.0,0.9398092967748822,49.92073557347875,8.595419847320954,0.793276782908956,67,0.19,1.32,0.023,0.026,0.24
23215437,2024-01-15,S.TOWER6VAN,133.04,0.0,11502.0,1596.0,800.0,4648.0,2501.0,138.0,537.0,6568.0,1166.0,267.0,0.16206060606060604,0.03809090909090909,1.000030303030303,3176.0,0.9999999999924836,49.368610943705896,7.206766917288718,0.7874685138536563,67,0.2,1.28,0.024,0.022,0.25
23215435,2024-01-15,1786500D,124.16,7.68,10626.0,3573.0,797.0,1846.0,1846.0,324.0,0.0,6826.0,1190.0,0.0,0.16206060606060604,0.03809090909090909,1.000030303030303,2170.0,0.9417475728083909,54.97744845316545,2.9739714525600407,0.8506912442392394,2,0.2,0.72,0.027,0.03,0.21
23215451,2024-01-15,2062BK1,118.94,7.68,10935.0,1347.0,756.0,2386.0,1779.0,283.0,0.0,6595.0,1143.0,472.0,0.16206060606060604,0.03809090909090909,1.000030303030303,2062.0,0.9393460748622702,55.44812510462882,8.118040089080832,0.8627546071770792,6,0.21,0.75,0.02,0.021,0.2
23215433,2024-01-15,SEQRFE550D,124.82,7.68,10593.0,3603.0,803.0,1699.0,1860.0,280.0,0.0,6840.0,1074.0,0.0,0.16206060606060604,0.03809090909090909,1.000030303030303,2140.0,0.9420377358419469,54.79891043058165,2.9400499583672106,0.8691588785042668,73,0.21,0.76,0.022,0.025,0.21
23215431,2024-01-15,S.TOWER6VAN,124.73,7.88,9483.0,4518.0,905.0,1049.0,2511.0,84.0,489.0,6701.0,1097.0,0.0,0.16206060606060604,0.03809090909090909,1.000030303030303,3084.0,0.9405776336555269,53.724043934468654,2.0989375830008634,0.8142023346300862,67,0.18,1.31,0.028,0.03,0.25
23215430,2024-01-15,1786500D,126.95,0.0,12288.0,2928.0,894.0,1183.0,1809.0,267.0,0.0,6993.0,1087.0,0.0,0.16206060606060604,0.03809090909090909,1.000030303030303,2076.0,0.9999999999921229,55.08467900704935,4.1967213114739765,0.8713872832365744,2,0.24,0.7,0.028,0.02,0.221
23215407,2024-01-15,1786500D,124.82,7.31,11361.0,1218.0,792.0,3316.0,2562.0,101.0,574.0,6489.0,1084.0,0.0,0.16206060606060604,0.03809090909090909,1.000030303030303,3237.0,0.9446756981688892,51.98686107953864,9.327586206888894,0.7914735866540651,2,0.25,1.25,0.04,0.02,0.188
23115471,2024-01-16,SEQRFE550D,120.98,7.98,10674.0,438.0,810.0,4225.0,1641.0,291.0,0.0,6258.0,1019.0,0.0,0.160875,0.03795833333333334,0.9871666666666666,1932.0,0.9381203473872665,51.72755827366732,24.36986301364299,0.849378881987138,73,0.19,0.76,0.021,0.03,0.21
23315478,2024-01-16,2062BK1,126.11,7.43,12171.0,2691.0,928.0,5116.0,1731.0,315.0,0.0,7224.0,2050.0,0.0,0.160875,0.03795833333333334,0.9871666666666666,2046.0,0.9443612400708077,57.28332408169627,4.522853957634886,0.8460410557180615,6,0.21,0.75,0.034,0.024,0.21
23215464,2024-01-16,SEQRFE550D,122.42,7.44,10170.0,1320.0,743.0,2394.0,1711.0,300.0,0.0,6053.0,1188.0,0.0,0.160875,0.03795833333333334,0.9871666666666666,2011.0,0.9427075311801731,49.44453520626168,7.704545454539618,0.8508204873193184,73,0.22,0.75,0.024,0.035,0.24
23315484,2024-01-16,1786500D,122.99,8.67,9909.0,2376.0,763.0,1968.0,1705.0,427.0,0.0,5976.0,1099.0,660.0,0.160875,0.03795833333333334,0.9871666666666666,2132.0,0.9341485644771826,48.58931620417441,4.17045454545279,0.7997185741084429,2,0.2,0.73,0.019,0.021,0.23
23115516,2024-01-16,1786500D,130.89,7.43,10995.0,2208.0,927.0,2371.0,1658.0,244.0,0.0,6294.0,1083.0,0.0,0.160875,0.03795833333333334,0.9871666666666666,1902.0,0.9462839791718748,48.08617923410432,4.9796195652151365,0.8717139852781958,2,0.21,0.74,0.033,0.032,0.202
23315487,2024-01-16,SEQRFE550D,129.5,7.43,10962.0,1032.0,724.0,1314.0,1688.0,469.0,0.0,7211.0,1966.0,0.0,0.160875,0.03795833333333334,0.9871666666666666,2157.0,0.94573869859822,55.6833976829677,10.62209302324552,0.782568382011691,73,0.21,0.78,0.028,0.028,0.25
23115510,2024-01-16,45C8ASPRC,136.83,0.0,10968.0,1650.0,893.0,3857.0,1645.0,238.0,0.0,6029.0,982.0,0.0,0.160875,0.03795833333333334,0.9871666666666666,1883.0,0.9999999999926917,44.06197471282568,6.647272727268699,0.8736059479549264,21,0.45,0.74,0.024,0.027,0.2
23115508,2024-01-16,S.TOWER6VAN,126.52,10.22,11712.0,1092.0,797.0,1177.0,2463.0,126.0,592.0,5803.0,959.0,0.0,0.160875,0.03795833333333334,0.9871666666666666,3181.0,0.9252596167842236,45.86626620260934,10.725274725264903,0.7742848160953241,67,0.18,1.37,0.032,0.03,0.23
23115504,2024-01-16,S.TOWER6VAN,127.09,9.5,11178.0,1098.0,789.0,2926.0,2615.0,132.0,301.0,5735.0,941.0,0.0,0.160875,0.03795833333333334,0.9871666666666666,3048.0,0.9304487883378693,45.125501612675066,10.180327868843188,0.8579396325456503,67,0.19,1.29,0.024,0.03,0.19
23115474,2024-01-16,2062BK1,121.13,7.27,11268.0,1476.0,922.0,3109.0,1664.0,271.0,0.0,6403.0,1170.0,0.0,0.160875,0.03795833333333334,0.9871666666666666,1935.0,0.9433800622979488,52.86056303101741,7.6341463414582424,0.8599483204129923,6,0.2,0.72,0.029,0.027,0.18
23115502,2024-01-16,JIS540RC2ALK,124.01,10.22,11796.0,1737.0,837.0,1186.0,2517.0,0.0,440.0,5892.0,959.0,359.0,0.160875,0.03795833333333334,0.9871666666666666,2957.0,0.9238620278557411,47.5122973949882,6.791018998268974,0.8512005410886536,62,0.2,1.4,0.03,0.024,0.26
23115483,2024-01-16,1786550D,120.85,7.43,10458.0,1200.0,779.0,2372.0,1678.0,298.0,54.0,5897.0,948.0,619.0,0.160875,0.03795833333333334,0.9871666666666666,2030.0,0.942079825374633,48.7960281336467,8.714999999992738,0.8266009852212677,3,0.2,0.77,0.03,0.02,0.2
23315475,2024-01-16,1786500D,122.1,7.27,10935.0,1821.0,671.0,5070.0,1811.0,250.0,0.0,766.0,137.0,0.0,0.160875,0.03795833333333334,0.9871666666666666,2061.0,0.943804591474501,6.273546273494893,6.004942339370673,0.8786996603586227,2,0.19,0.73,0.032,0.033,0.23
23115480,2024-01-16,2062BK1,106.58,8.47,10863.0,1953.0,729.0,3237.0,1650.0,227.0,0.0,5996.0,1207.0,616.0,0.160875,0.03795833333333334,0.9871666666666666,1877.0,0.9263798348463591,56.25820979493096,5.562211981563972,0.8790623335104534,6,0.21,0.79,0.038,0.028,0.21
23115477,2024-01-16,2830C20MMNC,123.17,7.27,10395.0,1641.0,729.0,2988.0,1649.0,227.0,0.0,6347.0,1089.0,0.0,0.160875,0.03795833333333334,0.9871666666666666,1876.0,0.944265562703586,51.53040513070122,6.334552102372739,0.8789978678033694,17,0.21,0.74,0.021,0.022,0.21
23115507,2024-01-16,S.TOWER6VAN,121.6,9.5,11544.0,1686.0,792.0,1590.0,2394.0,145.0,365.0,5495.0,912.0,366.0,0.160875,0.03795833333333334,0.9871666666666666,2904.0,0.927536231876983,45.18914473647048,6.8469750889639105,0.8243801652889723,67,0.19,1.31,0.03,0.026,0.19
23315472,2024-01-16,2062BK1,122.39,7.68,11085.0,1737.0,734.0,5322.0,1769.0,287.0,0.0,1427.0,365.0,5390.0,0.160875,0.03795833333333334,0.9871666666666666,2056.0,0.9409548704471367,11.659449301318249,6.381692573398744,0.8604085603108655,6,0.2,0.77,0.027,0.027,0.24
23215511,2024-01-16,S.TOWER6VAN,126.13,0.0,12219.0,906.0,693.0,2033.0,2504.0,135.0,533.0,6612.0,1147.0,0.0,0.160875,0.03795833333333334,0.9871666666666666,3172.0,0.9999999999920717,52.42210417781319,13.486754966872532,0.7894073139972291,67,0.2,1.4,0.03,0.023,0.24
23315463,2024-01-16,2062BK1,119.92,7.28,10965.0,1812.0,726.0,3538.0,1787.0,288.0,0.0,426.0,86.0,0.0,0.160875,0.03795833333333334,0.9871666666666666,2075.0,0.9427672955900726,3.552368245467375,6.051324503307919,0.8612048192766933,6,0.21,0.76,0.024,0.034,0.22
23215470,2024-01-16,R34,125.4,0.0,11730.0,1254.0,998.0,4439.0,1087.0,240.0,0.0,5892.0,1085.0,0.0,0.160875,0.03795833333333334,0.9871666666666666,1327.0,0.9999999999920255,46.98564593263966,9.354066985638473,0.8191409193663759,66,0.63,0.74,0.022,0.012,0.24
23215473,2024-01-16,2830C20MMNC,114.89,7.44,9969.0,1734.0,704.0,2955.0,1664.0,283.0,0.0,5385.0,1078.0,0.0,0.160875,0.03795833333333334,0.9871666666666666,1947.0,0.9391809041041512,46.870920010036805,5.7491349480935705,0.8546481766816361,17,0.23,0.78,0.027,0.032,0.2
23215476,2024-01-16,SEQRFE550D,122.57,7.43,10944.0,1449.0,693.0,1623.0,1684.0,267.0,0.0,6223.0,1110.0,0.0,0.160875,0.03795833333333334,0.9871666666666666,1951.0,0.9428461538389012,50.770988006439005,7.552795031050688,0.8631471040487632,73,0.2,0.75,0.017,0.029,0.22
23215479,2024-01-16,1786500D,126.87,0.0,10875.0,2010.0,817.0,3631.0,1674.0,310.0,0.0,6302.0,1402.0,322.0,0.160875,0.03795833333333334,0.9871666666666666,1984.0,0.9999999999921179,49.67289351265332,5.410447761191338,0.8437499999995747,2,0.21,0.72,0.028,0.022,0.181
23215482,2024-01-16,2062BK1,125.82,8.07,10710.0,1167.0,784.0,2475.0,1799.0,300.0,138.0,6298.0,1103.0,0.0,0.160875,0.03795833333333334,0.9871666666666666,2237.0,0.939726641265668,50.055635033777975,9.177377892022985,0.8042020563250764,6,0.21,0.79,0.03,0.02,0.16
23215486,2024-01-16,2062BK1,125.94,7.28,9921.0,585.0,795.0,1767.0,1748.0,297.0,135.0,6304.0,1156.0,0.0,0.160875,0.03795833333333334,0.9871666666666666,2180.0,0.9453535505108441,50.05558202278819,16.95897435894537,0.8018348623849533,6,0.2,0.77,0.024,0.024,0.19
23215488,2024-01-16,S.TOWER6VAN,122.42,7.28,14898.0,1002.0,814.0,2314.0,2602.0,94.0,540.0,6290.0,1122.0,0.0,0.160875,0.03795833333333334,0.9871666666666666,3236.0,0.943870470308837,51.38049338301437,14.868263473039054,0.8040791100121124,67,0.19,1.3,0.037,0.026,0.22
23215490,2024-01-16,SEQRFE550D,123.69,7.86,5784.0,1518.0,806.0,2408.0,1765.0,307.0,111.0,6202.0,1052.0,271.0,0.160875,0.03795833333333334,0.9871666666666666,2183.0,0.9402508551809939,50.14148273870045,3.810276679839387,0.8085203847912009,73,0.21,0.81,0.035,0.023,0.23
23215492,2024-01-16,2062BK1,129.33,8.08,10857.0,1182.0,784.0,2484.0,1752.0,307.0,105.0,6299.0,1062.0,0.0,0.160875,0.03795833333333334,0.9871666666666666,2164.0,0.9411978749658598,48.70486352703391,9.185279187809488,0.809611829944173,6,0.2,0.77,0.022,0.027,0.22
23215494,2024-01-16,SEQRFE550D,129.43,8.12,9981.0,1203.0,809.0,2290.0,1738.0,280.0,0.0,6293.0,1190.0,0.0,0.160875,0.03795833333333334,0.9871666666666666,2018.0,0.940966921112752,48.620876148894226,8.296758104731257,0.8612487611492263,73,0.21,0.71,0.027,0.026,0.2
23215496,2024-01-16,S.TOWER6VAN,123.19,6.68,10596.0,1047.0,795.0,2805.0,2518.0,98.0,540.0,6399.0,1131.0,0.0,0.160875,0.03795833333333334,0.9871666666666666,3156.0,0.9485639485566446,51.944151310561374,10.12034383953188,0.7978453738907485,67,0.19,1.3,0.035,0.026,0.2
23115468,2024-01-16,2062BK1,116.76,7.88,10173.0,1659.0,599.0,3457.0,1668.0,280.0,0.0,5660.0,941.0,0.0,0.160875,0.03795833333333334,0.9871666666666666,1948.0,0.9367779204032672,48.475505309622505,6.13200723326936,0.8562628336751251,6,0.2,0.77,0.02,0.032,0.21
23215514,2024-01-16,1786500D,124.89,7.43,11082.0,897.0,693.0,2076.0,1758.0,267.0,155.0,6473.0,1063.0,0.0,0.160875,0.03795833333333334,0.9871666666666666,2180.0,0.943848246667595,51.82961005643502,12.35451505015345,0.8064220183482539,2,0.19,0.79,0.024,0.028,0.198
23315452,2024-01-16,2062BK1,122.68,8.17,11190.0,1158.0,825.0,3089.0,1712.0,240.0,0.0,6242.0,993.0,274.0,0.160875,0.03795833333333334,0.9871666666666666,1952.0,0.9375620939935992,50.88033909316204,9.663212435224816,0.8770491803274195,6,0.2,0.81,0.027,0.036,0.21
23315460,2024-01-16,2062BK1,126.45,7.66,10899.0,1740.0,663.0,3652.0,1800.0,285.0,0.0,6570.0,1004.0,0.0,0.160875,0.03795833333333334,0.9871666666666666,2085.0,0.942882708217561,51.95729537325459,6.263793103444676,0.8633093525175716,6,0.2,0.75,0.03,0.031,0.21
23315466,2024-01-16,2062BK1,123.31,7.88,10977.0,1743.0,702.0,4637.0,1722.0,251.0,0.0,6731.0,1022.0,0.0,0.160875,0.03795833333333334,0.9871666666666666,1973.0,0.9399344462158707,54.586002756835725,6.297762478481757,0.87278256462196,6,0.22,0.77,0.027,0.031,0.22
23115465,2024-01-16,2062BK1,120.45,8.23,8415.0,993.0,782.0,3093.0,1668.0,267.0,0.0,6005.0,981.0,0.0,0.160875,0.03795833333333334,0.9871666666666666,1935.0,0.9360428971018337,49.854711498133206,8.474320241683309,0.8620155038755235,6,0.19,0.8,0.025,0.035,0.22
23315503,2024-01-16,S.TOWER6VAN,120.97,10.08,11631.0,1527.0,666.0,3288.0,2519.0,54.0,480.0,6442.0,1115.0,329.0,0.160875,0.03795833333333334,0.9871666666666666,3053.0,0.9230827928201214,53.25287261260434,7.616895874258273,0.8250900753354651,67,0.18,1.31,0.027,0.028,0.18
23115450,2024-01-16,2062BK1,125.05,8.15,11442.0,2688.0,779.0,3520.0,1736.0,281.0,0.0,6460.0,1050.0,176.0,0.160875,0.03795833333333334,0.9871666666666666,2017.0,0.9388138138067658,51.65933626508069,4.256696428569845,0.8606841844318985,6,0.21,0.76,0.031,0.028,0.2
23115462,2024-01-16,2062BK1,120.67,8.15,10401.0,1095.0,797.0,3654.0,1690.0,321.0,0.0,5881.0,1084.0,0.0,0.160875,0.03795833333333334,0.9871666666666666,2011.0,0.9367334264792989,48.73622275587357,9.498630136977626,0.8403779214317054,6,0.22,0.78,0.031,0.033,0.22
23315515,2024-01-16,S.TOWER6VAN,126.05,8.54,11559.0,1980.0,625.0,2022.0,2530.0,119.0,584.0,6696.0,1031.0,0.0,0.160875,0.03795833333333334,0.9871666666666666,3233.0,0.9365480347653129,53.121777072168804,5.837878787875839,0.782554902567033,67,0.18,1.35,0.03,0.027,0.23
23315512,2024-01-16,S.TOWER6VAN,123.37,9.48,11394.0,2280.0,671.0,3042.0,2468.0,180.0,342.0,6671.0,1105.0,0.0,0.160875,0.03795833333333334,0.9871666666666666,2990.0,0.9286413247954187,54.073113398280995,4.99736842105044,0.8254180602003929,67,0.19,1.32,0.027,0.025,0.22
23315509,2024-01-16,S.TOWER6VAN,135.17,10.48,12966.0,1182.0,721.0,3112.0,2455.0,99.0,431.0,6754.0,1424.0,0.0,0.160875,0.03795833333333334,0.9871666666666666,2985.0,0.9280466872576174,49.96670858881434,10.969543147198841,0.822445561138753,67,0.17,1.33,0.027,0.027,0.22
23215461,2024-01-16,S.TOWER6VAN,121.79,8.12,10182.0,1419.0,918.0,2972.0,2413.0,81.0,432.0,6045.0,959.0,246.0,0.160875,0.03795833333333334,0.9871666666666666,2926.0,0.9374951889697677,49.63461696321837,7.175475687098538,0.8246753246750428,67,0.2,1.25,0.03,0.039,0.27
23115366,2024-01-16,SEQRFE550D,128.72,9.5,11190.0,1416.0,782.0,2601.0,1925.0,277.0,7.0,6295.0,1414.0,0.0,0.160875,0.03795833333333334,0.9871666666666666,2209.0,0.9312689914561477,48.904599129514416,7.902542372875775,0.8714350384785553,73,0.23,0.88,0.025,0.024,0.23
23215454,2024-01-16,2062BK1,120.74,8.09,7899.0,0.0,800.0,0.0,1667.0,246.0,0.0,6488.0,1118.0,0.0,0.160875,0.03795833333333334,0.9871666666666666,1913.0,0.9372040673683367,53.73529898911931,7898999999999.999,0.8714061683215518,6,0.19,0.79,0.022,0.023,0.23
23215442,2024-01-16,2830C15HMNAK,126.42,8.08,10560.0,1704.0,0.0,4956.0,0.0,0.0,0.0,6498.0,1124.0,522.0,0.160875,0.03795833333333334,0.9871666666666666,0.0,0.9399256505506326,51.40009492128302,6.197183098587913,0.0,12,0.14,1.22,0.03,0.027,0.22
23115271,2024-01-16,C20MMNATLT,120.56,7.68,10980.0,435.0,830.0,4436.0,1767.0,265.0,0.0,5905.0,1076.0,0.0,0.160875,0.03795833333333334,0.9871666666666666,2032.0,0.9401122894499367,48.97976111439134,25.241379310286803,0.8695866141728004,41,0.22,0.74,0.018,0.023,0.2
23315367,2024-01-16,R19,127.49,0.0,12093.0,1872.0,743.0,5108.0,1150.0,200.0,0.0,6224.0,1046.0,0.0,0.160875,0.03795833333333334,0.9871666666666666,1350.0,0.9999999999921563,48.81951525571559,6.459935897432446,0.8518518518512208,64,0.5,0.72,0.024,0.023,0.22
23315501,2024-01-16,45C8ASPRC,126.37,8.08,11592.0,1557.0,845.0,3168.0,1774.0,231.0,0.0,6396.0,1035.0,372.0,0.160875,0.03795833333333334,0.9871666666666666,2005.0,0.9399033097735968,50.6132784675903,7.4450867051975305,0.8847880299247457,21,0.44,0.73,0.02,0.034,0.19
23315500,2024-01-16,45C8ASPRC,128.33,8.15,11727.0,1605.0,890.0,3708.0,1824.0,332.0,0.0,6485.0,1052.0,481.0,0.160875,0.03795833333333334,0.9871666666666666,2156.0,0.9402842907316803,50.53378009779059,7.306542056070214,0.8460111317250251,21,0.42,0.72,0.02,0.035,0.2
23315497,2024-01-16,S.TOWER6VAN,132.75,8.15,12192.0,1650.0,745.0,4430.0,2495.0,43.0,465.0,6834.0,1168.0,0.0,0.160875,0.03795833333333334,0.9871666666666666,3003.0,0.942157558545478,51.48022598831277,7.3890909090864305,0.8308358308355541,67,0.18,1.36,0.038,0.031,0.22
23315495,2024-01-16,2062BK1,127.59,8.15,11517.0,1590.0,773.0,3556.0,1728.0,342.0,166.0,6358.0,1031.0,280.0,0.160875,0.03795833333333334,0.9871666666666666,2236.0,0.939958744651982,49.8314914958082,7.243396226410539,0.7728085867617295,6,0.2,0.8,0.025,0.025,0.23
23315506,2024-01-16,S.TOWER6VAN,120.83,9.88,11514.0,1773.0,746.0,3309.0,2539.0,95.0,512.0,6850.0,1508.0,0.0,0.160875,0.03795833333333334,0.9871666666666666,3146.0,0.9244128222712539,56.69121906764304,6.494077834175695,0.807056579783596,67,0.18,1.36,0.026,0.027,0.19
23315493,2024-01-16,S.TOWER6VAN,127.46,7.43,11916.0,1590.0,771.0,3597.0,2546.0,0.0,397.0,6895.0,1153.0,0.0,0.160875,0.03795833333333334,0.9871666666666666,2943.0,0.944918081392654,54.095402478784756,7.494339622636796,0.8651036357455436,67,0.19,1.29,0.025,0.019,0.17
23315491,2024-01-16,S.TOWER6VAN,119.95,7.43,11829.0,1506.0,859.0,2178.0,2553.0,0.0,469.0,7298.0,1805.0,0.0,0.160875,0.03795833333333334,0.9871666666666666,3022.0,0.9416705919222667,60.84201750678748,7.854581673301557,0.8448047650559746,67,0.19,1.34,0.032,0.022,0.22
23315126,2024-01-16,2830C20MMNC,133.62,7.48,9435.0,2586.0,909.0,3917.0,1712.0,264.0,233.0,6097.0,1028.0,732.0,0.160875,0.03795833333333334,0.9871666666666666,2209.0,0.9469879518005175,45.62939679654521,3.648491879348937,0.7750113173378113,17,0.18,0.74,0.021,0.039,0.19
