Repository: SiddharthKumar268/FerroMind

# FerroMind
*Ferro-Alloy Optimisation using Machine Learning*
**SAIL Durgapur Steel Plant | Steel Melting Shop**
Intern: Siddharth Kumar | FY 2023-24 to FY 2025-26

---

## Quick Start

```bash

# 2. Place raw Excel files in data/raw/

## Dataset

| | |
|---|---|
| Total heats after cleaning | 47,421 |
| Training set | 37,936 heats (Apr 2023 – Jun 2025) |
| Test set | 9,485 heats (Jun 2025 – Dec 2025) |
| Input features | 21 (16 raw + 5 engineered) |
| Target variables | Mn, Si, C, S, P |
| BOF grades | 76 distinct grades |
| Split method | Chronological 80/20 — no shuffle, no leakage |

---

File: data/processed/sms_train.csv (part 91 of 253)
Heat_Number,Date,BOF Grade Code,Hot Metal Addn. Weight,Scrap Addn. Weight,Lime Into Converter,Dolomite Into Converter,Lime Into Ladle,Iron Ore Into Converter,SIMN Into Ladle,FESI Into Ladle,FEMN Into Ladle,Measered O2 Mainblow II,Duration of Mainblow I/II,Measered O2 2nd Blow,HM_P,HM_S,HM_Si,Total_FA_Ladle,HM_Ratio,O2_per_ton_HM,Lime_Dolo_Ratio,SiMn_FA_Fraction,Grade_Encoded,C,Mn,P,S,Si
23315527,2024-01-17,2062BK1,124.39,7.28,11115.0,1380.0,829.0,3347.0,1488.0,254.0,0.0,6772.0,1084.0,0.0,0.16725925925925925,0.038814814814814816,1.0164074074074074,1742.0,0.9447102604925596,54.4416753753964,8.05434782608112,0.8541905855333788,6,0.2,0.74,0.027,0.028,0.19
23315518,2024-01-17,S.TOWER6VAN,125.73,7.43,9429.0,2034.0,843.0,951.0,2527.0,0.0,465.0,6761.0,1044.0,177.0,0.16725925925925925,0.038814814814814816,1.0164074074074074,2992.0,0.9442024631950722,53.77396007274498,4.635693215336954,0.8445855614970439,67,0.19,1.33,0.039,0.027,0.26
23315521,2024-01-17,S.TOWER6VAN,125.64,7.68,9639.0,762.0,950.0,4217.0,2556.0,163.0,566.0,6878.0,1089.0,0.0,0.16725925925925925,0.038814814814814816,1.0164074074074074,3285.0,0.9423942394168738,54.743712193133206,12.649606299195998,0.778082191780585,67,0.19,1.35,0.043,0.035,0.21
23315524,2024-01-17,S.TOWER6VAN,124.84,7.34,9627.0,906.0,917.0,3978.0,2507.0,109.0,406.0,6590.0,1053.0,0.0,0.16725925925925925,0.038814814814814816,1.0164074074074074,3022.0,0.9444696625741832,52.78756808672871,10.625827814557809,0.8295830575774885,67,0.17,1.38,0.038,0.02,0.2
23215517,2024-01-17,45C8ASPRC,130.78,8.87,10821.0,1800.0,803.0,3280.0,1823.0,273.0,0.0,6491.0,1071.0,292.0,0.16725925925925925,0.038814814814814816,1.0164074074074074,2096.0,0.9364840673044291,49.63297140197559,6.011666666663327,0.8697519083965316,21,0.44,0.75,0.025,0.03,0.22
23315489,2024-01-17,C20MMNATLT,127.02,7.43,11610.0,1740.0,820.0,2013.0,1757.0,206.0,0.0,6824.0,1083.0,0.0,0.16725925925925925,0.038814814814814816,1.0164074074074074,1963.0,0.9447378207441821,53.72382301957389,6.672413793099613,0.8950585837998497,41,0.21,0.77,0.028,0.027,0.23
23315529,2024-01-17,S.TOWER6VAN,125.77,8.88,10791.0,993.0,779.0,3722.0,2580.0,64.0,458.0,6702.0,1015.0,0.0,0.16725925925925925,0.038814814814814816,1.0164074074074074,3102.0,0.9340512439589005,53.28774747512691,10.86706948639389,0.8317214700190743,67,0.18,1.31,0.035,0.031,0.22
23315532,2024-01-17,1786500D,130.0,8.07,11469.0,1263.0,804.0,3222.0,1732.0,322.0,0.0,6297.0,975.0,355.0,0.16725925925925925,0.038814814814814816,1.0164074074074074,2054.0,0.9415513869708008,48.43846153808894,9.080760095004687,0.8432327166500276,2,0.19,0.77,0.033,0.033,0.191
23315538,2024-01-17,R34,123.89,0.0,12633.0,2055.0,887.0,6084.0,1180.0,254.0,0.0,6001.0,966.0,339.0,0.16725925925925925,0.038814814814814816,1.0164074074074074,1434.0,0.9999999999919283,48.438130599334585,6.147445255471461,0.8228730822867344,66,0.62,0.78,0.018,0.02,0.22
23315540,2024-01-17,1786500D,121.52,8.15,11739.0,1683.0,845.0,7542.0,1803.0,254.0,0.0,6394.0,1111.0,667.0,0.16725925925925925,0.038814814814814816,1.0164074074074074,2057.0,0.9371481452846677,52.61685319245707,6.975044563275713,0.8765192027219851,2,0.22,0.76,0.018,0.026,0.205
23315545,2024-01-17,2062BK1,122.78,8.47,11523.0,1101.0,834.0,2952.0,1685.0,223.0,0.0,5850.0,917.0,385.0,0.16725925925925925,0.038814814814814816,1.0164074074074074,1908.0,0.9354666666595394,47.646196448544984,10.465940054486406,0.8831236897270005,6,0.2,0.76,0.019,0.029,0.2
23315547,2024-01-17,2062BK1,123.57,9.06,10374.0,1665.0,843.0,1896.0,1780.0,245.0,0.0,5733.0,910.0,380.0,0.16725925925925925,0.038814814814814816,1.0164074074074074,2025.0,0.9316896629651535,46.39475600836453,6.230630630626888,0.8790123456785782,6,0.18,0.75,0.017,0.024,0.18
23315481,2024-01-17,45C8ASPRC,126.9,8.07,11259.0,2634.0,784.0,5770.0,1755.0,331.0,0.0,6516.0,3031.0,0.0,0.16725925925925925,0.038814814814814816,1.0164074074074074,2086.0,0.9402089353119938,51.34751773009182,4.274487471524573,0.8413231064233743,21,0.44,0.76,0.021,0.024,0.21
23315549,2024-01-17,2830C20MMNC,121.85,8.27,10236.0,2199.0,834.0,2289.0,1763.0,294.0,0.0,6488.0,3543.0,324.0,0.16725925925925925,0.038814814814814816,1.0164074074074074,2057.0,0.936443283116074,53.245794008590515,4.654843110502658,0.8570734078751303,17,0.2,0.77,0.026,0.026,0.2
23315551,2024-01-17,2830C20MMNC,121.82,7.47,11517.0,1713.0,787.0,3146.0,1834.0,319.0,0.0,6497.0,1069.0,356.0,0.16725925925925925,0.038814814814814816,1.0164074074074074,2153.0,0.9422229097305111,53.33278607738193,6.723292469348089,0.8518346493261255,17,0.19,0.77,0.032,0.027,0.2
23315553,2024-01-17,S.TOWER6VAN,129.93,7.67,10773.0,1707.0,793.0,3351.0,2478.0,156.0,573.0,6488.0,1116.0,303.0,0.16725925925925925,0.038814814814814816,1.0164074074074074,3207.0,0.9442587209233704,49.93458015816259,6.311072056235319,0.7726847521045299,67,0.19,1.38,0.027,0.023,0.24
23315559,2024-01-17,2830C20MMNC,123.15,7.87,11196.0,1581.0,721.0,3156.0,1770.0,315.0,0.0,6340.0,1040.0,327.0,0.16725925925925925,0.038814814814814816,1.0164074074074074,2085.0,0.939932834674554,51.48193260209921,7.081593927889259,0.8489208633089453,17,0.19,0.82,0.019,0.025,0.22
23315564,2024-01-17,2830C20MMNC,126.25,7.53,11757.0,1644.0,812.0,3869.0,1817.0,407.0,0.0,6499.0,1056.0,319.0,0.16725925925925925,0.038814814814814816,1.0164074074074074,2224.0,0.9437135595683682,51.47722772236453,7.151459854010248,0.8169964028773304,17,0.19,0.76,0.024,0.027,0.19
23315567,2024-01-17,2062BK1,127.25,7.67,11481.0,2250.0,795.0,6375.0,1894.0,257.0,0.0,5558.0,1995.0,0.0,0.16725925925925925,0.038814814814814816,1.0164074074074074,2151.0,0.9431514971765259,43.677799606729444,5.1026666666643985,0.8805206880516595,6,0.2,0.78,0.024,0.026,0.18
23315571,2024-01-17,2062BK1,125.75,0.0,11955.0,3420.0,808.0,8367.0,1890.0,294.0,0.0,6685.0,1167.0,0.0,0.16725925925925925,0.038814814814814816,1.0164074074074074,2184.0,0.9999999999920477,53.161033796793944,3.4956140350866973,0.8653846153842192,6,0.22,0.87,0.022,0.025,0.23
23215520,2024-01-17,S.TOWER6VAN,126.76,8.15,10512.0,1803.0,699.0,2842.0,2491.0,81.0,587.0,6596.0,1100.0,0.0,0.16725925925925925,0.038814814814814816,1.0164074074074074,3159.0,0.9395893558599098,52.035342378888956,5.830282861893605,0.7885406774293167,67,0.17,1.3,0.036,0.029,0.2
23315535,2024-01-17,1786500D,123.36,8.88,12135.0,1047.0,795.0,3975.0,1748.0,199.0,0.0,6213.0,972.0,352.0,0.16725925925925925,0.038814814814814816,1.0164074074074074,1947.0,0.9328493647842343,50.364785991809626,11.59025787964509,0.8977914740621994,2,0.2,0.71,0.021,0.033,0.201
23115526,2024-01-17,1786500D,119.74,7.67,11565.0,2406.0,669.0,4449.0,1700.0,284.0,94.0,5966.0,996.0,0.0,0.16725925925925925,0.038814814814814816,1.0164074074074074,2078.0,0.9398006435841786,49.82462000960561,4.806733167080297,0.8180943214625515,2,0.22,0.84,0.032,0.027,0.184
23115542,2024-01-17,S.TOWER6VAN,132.04,7.88,12873.0,1461.0,917.0,3010.0,2424.0,91.0,639.0,6325.0,1491.0,0.0,0.16725925925925925,0.038814814814814816,1.0164074074074074,3154.0,0.9436821040527182,47.902150863011954,8.811088295681854,0.7685478757131362,67,0.19,1.32,0.025,0.024,0.21
23115556,2024-01-17,2062BK1,122.94,7.7,10008.0,1812.0,930.0,2675.0,2382.0,68.0,470.0,507.0,107.0,0.0,0.16725925925925925,0.038814814814814816,1.0164074074074074,2920.0,0.9410593998703227,4.123962908702424,5.523178807943972,0.8157534246572549,6,0.19,1.25,0.026,0.027,0.21
23115554,2024-01-17,ASP1239,117.64,8.88,11370.0,1161.0,905.0,1961.0,1123.0,237.0,0.0,5816.0,958.0,0.0,0.16725925925925925,0.038814814814814816,1.0164074074074074,1360.0,0.9298134682190182,49.43896633756002,9.793281653738335,0.8257352941170399,24,0.45,0.71,0.018,0.015,0.25
23115552,2024-01-17,S.TOWER6VAN,130.29,8.88,8970.0,1692.0,689.0,2477.0,2419.0,122.0,541.0,5860.0,1042.0,0.0,0.16725925925925925,0.038814814814814816,1.0164074074074074,3082.0,0.9361931450676426,44.97659068197885,5.301418439713179,0.784879948085404,67,0.2,1.31,0.034,0.025,0.21
23115550,2024-01-17,S.TOWER6VAN,126.84,8.88,10557.0,1446.0,657.0,2982.0,2409.0,3.0,362.0,5892.0,1220.0,0.0,0.16725925925925925,0.038814814814814816,1.0164074074074074,2774.0,0.9345711759436004,46.4522232730491,7.300829875513624,0.8684210526312659,67,0.2,1.27,0.021,0.024,0.2
23115548,2024-01-17,2062BK1,124.89,7.43,11289.0,1467.0,697.0,3202.0,1715.0,325.0,0.0,5890.0,1023.0,0.0,0.16725925925925925,0.038814814814814816,1.0164074074074074,2040.0,0.943848246667595,47.16150212148962,7.695296523512137,0.8406862745093918,6,0.21,0.77,0.019,0.028,0.18
23115544,2024-01-17,S.TOWER6VAN,129.6,8.15,11421.0,1533.0,784.0,3251.0,2385.0,125.0,417.0,6223.0,1599.0,0.0,0.16725925925925925,0.038814814814814816,1.0164074074074074,2927.0,0.9408348457281972,48.01697530827148,7.450097847353262,0.8148274683973984,67,0.17,1.31,0.028,0.022,0.2
23215536,2024-01-17,1786500D,129.59,7.44,10722.0,1005.0,797.0,4509.0,1762.0,320.0,0.0,6496.0,1142.0,483.0,0.16725925925925925,0.038814814814814816,1.0164074074074074,2082.0,0.9457053199960177,50.127324638860046,10.668656716407295,0.8463016330447424,2,0.2,0.77,0.04,0.021,0.199
23115558,2024-01-17,C25HMNMAV65,118.87,8.13,10647.0,1485.0,687.0,2024.0,2534.0,125.0,646.0,5993.0,979.0,0.0,0.16725925925925925,0.038814814814814816,1.0164074074074074,3305.0,0.935984251961134,50.41642130015633,7.169696969692142,0.7667170953099042,50,0.22,1.4,0.035,0.023,0.2
23115539,2024-01-17,S.TOWER6VAN,125.87,7.28,11214.0,1470.0,917.0,2707.0,2421.0,122.0,535.0,5972.0,1812.0,0.0,0.16725925925925925,0.038814814814814816,1.0164074074074074,3078.0,0.9453248216226413,47.44577738899304,7.628571428566239,0.7865497076020836,67,0.19,1.26,0.032,0.027,0.19
23115534,2024-01-17,S.TOWER6VAN,127.21,8.06,11196.0,1479.0,759.0,4102.0,2216.0,115.0,392.0,5900.0,1422.0,0.0,0.16725925925925925,0.038814814814814816,1.0164074074074074,2723.0,0.9404154653586132,46.380001571838854,7.569979716019223,0.8138082996691833,67,0.19,1.34,0.028,0.027,0.24
23115531,2024-01-17,S.TOWER6VAN,122.89,7.43,11652.0,1620.0,860.0,3152.0,2174.0,122.0,673.0,6093.0,988.0,0.0,0.16725925925925925,0.038814814814814816,1.0164074074074074,2969.0,0.9429864947748391,49.58092603100675,7.192592592588153,0.7322330751092179,67,0.17,1.32,0.034,0.02,0.22
23115522,2024-01-17,1786500D,120.63,7.43,9204.0,1989.0,700.0,2772.0,1672.0,284.0,0.0,5806.0,949.0,0.0,0.16725925925925925,0.038814814814814816,1.0164074074074074,1956.0,0.941980321716836,48.13064743390425,4.62745098038983,0.8548057259709332,2,0.2,0.74,0.037,0.03,0.172
23115519,2024-01-17,2062BK1,126.54,6.88,11211.0,1986.0,684.0,2433.0,1640.0,362.0,0.0,807.0,1380.0,0.0,0.16725925925925925,0.038814814814814816,1.0164074074074074,2002.0,0.9484335182060528,6.377430061590189,5.645015105737339,0.81918081918041,6,0.2,0.76,0.023,0.016,0.23
23115513,2024-01-17,45C8ASPRC,125.94,7.98,11322.0,2355.0,872.0,1995.0,1644.0,267.0,0.0,5910.0,970.0,0.0,0.16725925925925925,0.038814814814814816,1.0164074074074074,1911.0,0.9404121863729062,46.92710814636393,4.807643312099869,0.8602825745678386,21,0.42,0.73,0.024,0.032,0.25
23215525,2024-01-17,1786500D,127.08,8.88,10605.0,1797.0,696.0,4084.0,1849.0,273.0,0.0,6528.0,1075.0,0.0,0.16725925925925925,0.038814814814814816,1.0164074074074074,2122.0,0.9346866725438755,51.36921624133326,5.901502504170339,0.8713477851079777,2,0.2,0.83,0.025,0.024,0.198
23215528,2024-01-17,S.TOWER6VAN,120.2,8.88,10044.0,1797.0,704.0,4147.0,2487.0,88.0,591.0,6194.0,1029.0,0.0,0.16725925925925925,0.038814814814814816,1.0164074074074074,3166.0,0.9312054539748125,51.53078202952137,5.58931552587335,0.7855337965885074,67,0.18,1.34,0.027,0.029,0.22
23115537,2024-01-17,S.TOWER6VAN,128.05,8.08,12414.0,1638.0,912.0,3825.0,2399.0,85.0,586.0,6002.0,1558.0,0.0,0.16725925925925925,0.038814814814814816,1.0164074074074074,3070.0,0.9406449717113006,46.87231550139108,7.578754578749952,0.7814332247554457,67,0.19,1.34,0.028,0.027,0.19
23215530,2024-01-17,S.TOWER6VAN,124.4,7.28,10992.0,1806.0,811.0,4307.0,2420.0,115.0,493.0,6534.0,1060.0,323.0,0.16725925925925925,0.038814814814814816,1.0164074074074074,3028.0,0.944714459288087,52.52411575520479,6.086378737538158,0.7992073976219289,67,0.19,1.34,0.033,0.022,0.23
23115561,2024-01-17,1786500D,123.49,10.22,9984.0,2010.0,750.0,2803.0,1641.0,291.0,0.0,5883.0,1011.0,0.0,0.16725925925925925,0.038814814814814816,1.0164074074074074,1932.0,0.923565926251413,47.639484978155,4.9671641791020065,0.849378881987138,2,0.21,0.76,0.027,0.027,0.209
23115568,2024-01-17,1786500D,129.4,6.7,9786.0,4191.0,932.0,2017.0,1817.0,298.0,0.0,6511.0,1151.0,0.0,0.16725925925925925,0.038814814814814816,1.0164074074074074,2115.0,0.950771491543345,50.3168469857008,2.33500357909751,0.8591016548459295,2,0.2,0.77,0.026,0.026,0.193
23215546,2024-01-17,S.TOWER6VAN,132.36,8.88,11787.0,1083.0,825.0,2353.0,2521.0,118.0,496.0,6594.0,2477.0,0.0,0.16725925925925925,0.038814814814814816,1.0164074074074074,3135.0,0.9371282922618442,49.81867633688562,10.883656509685242,0.8041467304622635,67,0.19,1.32,0.027,0.029,0.2
23215557,2024-01-17,2830C20MMNC,128.2,8.27,12498.0,1515.0,707.0,2374.0,1681.0,287.0,0.0,6586.0,1444.0,0.0,0.16725925925925925,0.038814814814814816,1.0164074074074074,1968.0,0.9394006008577753,51.372854913795855,8.249504950489605,0.8541666666662326,17,0.18,0.79,0.037,0.024,0.21
23115565,2024-01-17,2062BK1,122.97,7.88,10980.0,1689.0,644.0,2962.0,1664.0,213.0,0.0,5796.0,947.0,0.0,0.16725925925925925,0.038814814814814816,1.0164074074074074,1877.0,0.9397783721747056,47.133447181856276,6.500888099463292,0.8865210442190269,6,0.19,0.77,0.028,0.03,0.18
23215563,2024-01-17,2830C20MMNC,131.14,0.0,10545.0,2568.0,800.0,4162.0,1688.0,277.0,0.0,6474.0,1172.0,0.0,0.16725925925925925,0.038814814814814816,1.0164074074074074,1965.0,0.9999999999923747,49.3670886072185,4.106308411213354,0.8590330788799699,17,0.2,0.8,0.024,0.023,0.2
23215566,2024-01-17,C25HMNMAV65,120.5,8.15,10827.0,1809.0,789.0,3156.0,2548.0,98.0,540.0,6294.0,1073.0,317.0,0.16725925925925925,0.038814814814814816,1.0164074074074074,3186.0,0.9366498250995986,52.23236514479475,5.985074626862363,0.7997489014435657,50,0.23,1.41,0.029,0.027,0.2
23215560,2024-01-17,2062BK1,121.47,9.5,9954.0,2094.0,704.0,2259.0,1681.0,283.0,0.0,6232.0,1051.0,0.0,0.16725925925925925,0.038814814814814816,1.0164074074074074,1964.0,0.9274643047955451,51.30484893347077,4.753581661888847,0.8559063136451854,6,0.19,0.75,0.03,0.024,0.2
23215572,2024-01-17,2830C20MMNC,126.88,7.43,10467.0,1605.0,905.0,3106.0,1691.0,290.0,118.0,6297.0,1083.0,422.0,0.16725925925925925,0.038814814814814816,1.0164074074074074,2099.0,0.9446802174004566,49.629571248032555,6.521495327098741,0.8056217246303927,17,0.2,0.83,0.024,0.016,0.22
23215543,2024-01-17,1786500D,128.24,8.47,12420.0,1107.0,770.0,2489.0,1795.0,283.0,0.0,6494.0,1180.0,466.0,0.16725925925925925,0.038814814814814816,1.0164074074074074,2078.0,0.9380440348113669,50.63942607571242,11.219512195111816,0.863811357073694,2,0.19,0.75,0.026,0.023,0.21
23115576,2024-01-17,2830C20MMNC,123.17,7.27,9897.0,3561.0,967.0,1995.0,1786.0,297.0,0.0,6053.0,996.0,0.0,0.16725925925925925,0.038814814814814816,1.0164074074074074,2083.0,0.944265562703586,49.14346025778076,2.7792754844137098,0.8574171867494683,17,0.2,0.79,0.027,0.036,0.22
23215541,2024-01-17,1786500D,127.66,8.93,12072.0,1119.0,809.0,2968.0,1748.0,270.0,0.0,6127.0,993.0,470.0,0.16725925925925925,0.038814814814814816,1.0164074074074074,2018.0,0.9346218610371578,47.99467335071287,10.788203753341566,0.8662041625367363,2,0.19,0.81,0.024,0.024,0.19
23115570,2024-01-17,1786500D,128.27,7.08,9597.0,2016.0,923.0,2308.0,1764.0,251.0,0.0,6442.0,1056.0,0.0,0.16725925925925925,0.038814814814814816,1.0164074074074074,2015.0,0.9476911710310477,50.222187572696484,4.760416666664305,0.8754342431757443,2,0.19,0.72,0.032,0.029,0.196
23215569,2024-01-17,1786500D,125.24,7.43,10470.0,1770.0,897.0,2729.0,1698.0,290.0,118.0,6498.0,1121.0,0.0,0.16725925925925925,0.038814814814814816,1.0164074074074074,2106.0,0.943996381993337,51.884381986171476,5.915254237284794,0.8062678062674234,2,0.2,0.76,0.021,0.027,0.22
23215533,2024-01-17,S.TOWER6VAN,127.97,8.5,11265.0,1089.0,789.0,3049.0,2403.0,115.0,483.0,6395.0,1098.0,0.0,0.16725925925925925,0.038814814814814816,1.0164074074074074,3001.0,0.9377152487657529,49.9726498394157,10.34435261707039,0.8007330889700764,67,0.18,1.32,0.034,0.028,0.2
23315574,2024-01-18,2062BK1,129.96,0.0,10992.0,2028.0,699.0,4954.0,1834.0,268.0,0.0,6142.0,1136.0,0.0,0.16447368421052633,0.03894736842105263,0.9203157894736842,2102.0,0.9999999999923054,47.26069559828208,5.420118343192594,0.8725023786865497,6,0.22,0.81,0.026,0.024,0.19
23315579,2024-01-18,1786500D,130.17,0.0,9975.0,864.0,696.0,3092.0,1831.0,298.0,0.0,1032.0,337.0,0.0,0.16447368421052633,0.03894736842105263,0.9203157894736842,2129.0,0.9999999999923178,7.9280940308217875,11.545138888875526,0.8600281822447816,2,0.21,0.82,0.023,0.029,0.21
23315582,2024-01-18,2830C20MMNC,125.88,7.44,9966.0,1350.0,687.0,2227.0,1844.0,308.0,0.0,6583.0,989.0,0.0,0.16447368421052633,0.03894736842105263,0.9203157894736842,2152.0,0.9441944194348622,52.29583730495475,7.382222222216754,0.8568773234196762,17,0.2,0.76,0.027,0.028,0.2
23315585,2024-01-18,2062BK1,125.82,7.26,9951.0,1740.0,707.0,3362.0,1775.0,264.0,0.0,6655.0,1005.0,0.0,0.16447368421052633,0.03894736842105263,0.9203157894736842,2039.0,0.9454463480542122,52.89302177672156,5.718965517238092,0.870524767042241,6,0.19,0.79,0.035,0.036,0.23
23315588,2024-01-18,2062BK1,127.95,8.15,9972.0,1998.0,693.0,3291.0,1895.0,268.0,0.0,6094.0,923.0,474.0,0.16447368421052633,0.03894736842105263,0.9203157894736842,2163.0,0.9401175606102858,47.62797967919009,4.990990990988493,0.8760980120199371,6,0.19,0.77,0.033,0.032,0.22
23115607,2024-01-18,S.TOWER6VAN,117.88,6.81,11214.0,1938.0,887.0,3133.0,2284.0,91.0,645.0,5802.0,1529.0,0.0,0.16447368421052633,0.03894736842105263,0.9203157894736842,3020.0,0.9453845536855771,49.219545299887855,5.786377708975342,0.7562913907282264,67,0.19,1.36,0.028,0.025,0.21
23215575,2024-01-18,2062BK1,126.36,7.43,9897.0,1590.0,803.0,2297.0,1691.0,283.0,115.0,6288.0,1073.0,0.0,0.16447368421052633,0.03894736842105263,0.9203157894736842,2089.0,0.9444652066601058,49.762583095522615,6.224528301882878,0.8094782192432698,6,0.19,0.79,0.026,0.028,0.22
23215577,2024-01-18,2830C20MMNC,128.0,7.27,9924.0,1596.0,784.0,2511.0,1708.0,273.0,115.0,6306.0,1083.0,314.0,0.16447368421052633,0.03894736842105263,0.9203157894736842,2096.0,0.946255636867404,49.26562499961511,6.218045112778059,0.8148854961828174,17,0.21,0.79,0.03,0.032,0.22
23215581,2024-01-18,2062BK1,126.73,8.07,10512.0,1206.0,817.0,3398.0,1691.0,300.0,118.0,6520.0,1123.0,361.0,0.16447368421052633,0.03894736842105263,0.9203157894736842,2109.0,0.9401335311502957,51.447960230005144,8.716417910440533,0.8018018018014216,6,0.2,0.79,0.036,0.03,0.2
23215584,2024-01-18,2062BK1,128.5,7.44,10290.0,1497.0,693.0,2744.0,1688.0,280.0,115.0,6808.0,1104.0,0.0,0.16447368421052633,0.03894736842105263,0.9203157894736842,2083.0,0.9452699720395376,52.980544746669416,6.8737474949853885,0.8103696591450742,6,0.2,0.84,0.022,0.023,0.24
23215587,2024-01-18,2062BK1,122.98,7.44,10542.0,1791.0,701.0,3236.0,1718.0,287.0,118.0,6398.0,1171.0,0.0,0.16447368421052633,0.03894736842105263,0.9203157894736842,2123.0,0.9429535347267064,52.024719466156895,5.886097152425524,0.8092322185582622,6,0.19,0.75,0.029,0.028,0.21
23215589,2024-01-18,2062BK1,123.89,7.46,9453.0,1545.0,696.0,4027.0,1698.0,280.0,0.0,5612.0,1000.0,0.0,0.16447368421052633,0.03894736842105263,0.9203157894736842,1978.0,0.9432051770008132,45.29824844583664,6.118446601937787,0.8584428715870281,6,0.19,0.78,0.028,0.027,0.2
23215595,2024-01-18,S.TOWER6VAN,125.24,7.43,9987.0,1134.0,701.0,3227.0,2413.0,91.0,439.0,5849.0,1084.0,0.0,0.16447368421052633,0.03894736842105263,0.9203157894736842,2943.0,0.943996381993337,46.702331523102025,8.80687830687054,0.8199116547737615,67,0.18,1.3,0.032,0.022,0.22
23215598,2024-01-18,S.TOWER6VAN,130.49,6.81,11928.0,2574.0,795.0,2892.0,2403.0,98.0,489.0,6347.0,1106.0,463.0,0.16447368421052633,0.03894736842105263,0.9203157894736842,2990.0,0.9504005826587736,48.63974250863178,4.6340326340308335,0.8036789297656175,67,0.19,1.31,0.025,0.027,0.21
23215600,2024-01-18,2062BK1,121.43,6.81,11811.0,2997.0,789.0,1070.0,1674.0,273.0,189.0,5650.0,955.0,0.0,0.16447368421052633,0.03894736842105263,0.9203157894736842,2136.0,0.9468964441598028,46.528864365918395,3.940940940939626,0.7837078651681725,6,0.22,0.82,0.018,0.021,0.21
23215620,2024-01-18,S.TOWER6VAN,141.24,0.0,9957.0,0.0,789.0,4009.0,2383.0,88.0,446.0,6133.0,1141.0,0.0,0.16447368421052633,0.03894736842105263,0.9203157894736842,2917.0,0.9999999999929199,43.42254318859089,9957000000000.0,0.8169352074045879,67,0.19,1.35,0.029,0.027,0.23
23215623,2024-01-18,S.TOWER6VAN,121.13,8.88,9435.0,1596.0,808.0,2882.0,2511.0,105.0,516.0,6294.0,1086.0,285.0,0.16447368421052633,0.03894736842105263,0.9203157894736842,3132.0,0.9316975617188549,51.96070337610864,5.911654135334642,0.8017241379307785,67,0.18,1.4,0.023,0.029,0.2
23215627,2024-01-18,S.TOWER6VAN,120.72,7.46,9006.0,1506.0,797.0,2476.0,2521.0,111.0,540.0,6291.0,1068.0,0.0,0.16447368421052633,0.03894736842105263,0.9203157894736842,3172.0,0.9418005929088641,52.11232604330589,5.980079681270929,0.7947667087008844,67,0.19,1.33,0.028,0.029,0.23
23215630,2024-01-18,S.TOWER6VAN,124.67,7.46,9555.0,1590.0,789.0,3143.0,2555.0,88.0,587.0,6285.0,1180.0,422.0,0.16447368421052633,0.03894736842105263,0.9203157894736842,3230.0,0.9435404525774349,50.413090558671584,6.009433962260371,0.7910216718263805,67,0.19,1.37,0.035,0.03,0.22
23215632,2024-01-18,S.TOWER6VAN,123.0,7.52,10233.0,1593.0,806.0,2925.0,2602.0,98.0,584.0,6299.0,1068.0,269.0,0.16447368421052633,0.03894736842105263,0.9203157894736842,3284.0,0.9423843089109533,51.21138211340478,6.4237288135552895,0.7923264311812447,67,0.18,1.42,0.028,0.024,0.27
23315591,2024-01-18,2062BK1,123.65,7.26,9975.0,2463.0,810.0,3449.0,1763.0,336.0,0.0,6889.0,1755.0,0.0,0.16447368421052633,0.03894736842105263,0.9203157894736842,2099.0,0.9445420517840919,55.71370804645601,4.049939098658526,0.8399237732249453,6,0.2,0.79,0.037,0.028,0.22
23315593,2024-01-18,2062BK1,123.06,8.15,10947.0,2532.0,889.0,4521.0,1766.0,322.0,0.0,6492.0,1022.0,0.0,0.16447368421052633,0.03894736842105263,0.9203157894736842,2088.0,0.9378858318654227,52.75475377821587,4.323459715638103,0.8457854406126217,6,0.21,0.79,0.038,0.029,0.19
23315633,2024-01-18,2062BK1,123.68,7.24,9849.0,918.0,785.0,3953.0,1825.0,177.0,0.0,6099.0,1380.0,355.0,0.16447368421052633,0.03894736842105263,0.9203157894736842,2002.0,0.9446990528494905,49.312742561050186,10.728758169922953,0.9115884115879562,6,0.19,0.76,0.022,0.026,0.18
23315601,2024-01-18,S.TOWER6VAN,123.97,0.0,11292.0,2295.0,759.0,3525.0,2556.0,54.0,460.0,423.0,993.0,0.0,0.16447368421052633,0.03894736842105263,0.9203157894736842,3070.0,0.9999999999919335,3.412115834448559,4.920261437906353,0.832573289902009,67,0.2,1.34,0.025,0.021,0.19
23115609,2024-01-18,S.TOWER6VAN,128.2,7.53,11679.0,1803.0,888.0,2693.0,2424.0,95.0,518.0,6883.0,1565.0,0.0,0.16447368421052633,0.03894736842105263,0.9203157894736842,3037.0,0.9445222132104582,53.68954758148449,6.477537437600401,0.7981560750738235,67,0.18,1.33,0.026,0.024,0.18
23115611,2024-01-18,S.TOWER6VAN,128.5,9.6,11196.0,2457.0,826.0,435.0,2287.0,146.0,531.0,5877.0,955.0,0.0,0.16447368421052633,0.03894736842105263,0.9203157894736842,2964.0,0.9304851556775491,45.73540855995537,4.556776556774702,0.7715924426448139,67,0.18,1.32,0.025,0.024,0.21
23115613,2024-01-18,S.TOWER6VAN,132.84,0.0,11001.0,975.0,779.0,2217.0,2321.0,95.0,633.0,6225.0,1603.0,0.0,0.16447368421052633,0.03894736842105263,0.9203157894736842,3049.0,0.9999999999924722,46.860885275166666,11.283076923065352,0.7612331912099832,67,0.19,1.31,0.031,0.03,0.21
23115615,2024-01-18,S.TOWER6VAN,117.35,7.43,9999.0,0.0,968.0,0.0,2199.0,159.0,528.0,5899.0,980.0,0.0,0.16447368421052633,0.03894736842105263,0.9203157894736842,2886.0,0.9404552011464941,50.268427779716504,9999000000000.0,0.761954261953998,67,0.19,1.39,0.035,0.026,0.24
23115617,2024-01-18,S.TOWER6VAN,122.43,8.45,10875.0,0.0,910.0,1803.0,2299.0,132.0,356.0,6669.0,1143.0,0.0,0.16447368421052633,0.03894736842105263,0.9203157894736842,2787.0,0.9354370415576451,54.471943150743506,10875000000000.0,0.8249013275920972,67,0.18,1.31,0.037,0.033,0.22
23115619,2024-01-18,S.TOWER6VAN,120.54,8.44,10710.0,0.0,915.0,3836.0,2225.0,91.0,704.0,5848.0,1094.0,0.0,0.16447368421052633,0.03894736842105263,0.9203157894736842,3020.0,0.934563498209532,48.51501576200004,10710000000000.0,0.7367549668871732,67,0.19,1.33,0.029,0.031,0.21
23115625,2024-01-18,2062BK1,126.33,0.0,11970.0,2016.0,860.0,2927.0,1739.0,285.0,0.0,6404.0,1317.0,0.0,0.16447368421052633,0.03894736842105263,0.9203157894736842,2024.0,0.9999999999920842,50.692630412010665,5.937499999997055,0.8591897233197336,6,0.18,0.75,0.027,0.025,0.18
23115628,2024-01-18,2062BK1,119.35,7.52,9489.0,1476.0,786.0,1496.0,1766.0,311.0,0.0,5999.0,943.0,0.0,0.16447368421052633,0.03894736842105263,0.9203157894736842,2077.0,0.9407267281395072,50.263929618347184,6.42886178861353,0.8502648050068126,6,0.19,0.8,0.028,0.022,0.16
23115597,2024-01-18,1786500D,123.83,8.46,11277.0,1704.0,739.0,2710.0,1677.0,273.0,141.0,5921.0,968.0,0.0,0.16447368421052633,0.03894736842105263,0.9203157894736842,2091.0,0.9360495880192302,47.81555358113692,6.61795774647499,0.8020086083209937,2,0.21,0.87,0.037,0.03,0.231
23115586,2024-01-18,C20MMNATLT,130.6,8.06,11880.0,3498.0,742.0,2488.0,1804.0,308.0,0.0,6750.0,1103.0,0.0,0.16447368421052633,0.03894736842105263,0.9203157894736842,2112.0,0.9418722053876974,51.68453292456597,3.3962264150933685,0.8541666666662623,41,0.2,0.77,0.035,0.023,0.19
23115583,2024-01-18,1786500D,127.24,7.46,9702.0,3126.0,1078.0,3642.0,1827.0,288.0,0.0,6181.0,1013.0,0.0,0.16447368421052633,0.03894736842105263,0.9203157894736842,2115.0,0.9446176688868255,48.57749135453806,3.103646833012443,0.8638297872336341,2,0.2,0.75,0.029,0.034,0.2
23115580,2024-01-18,2062BK1,125.0,8.15,9741.0,2019.0,955.0,3306.0,1804.0,275.0,0.0,6317.0,1036.0,0.0,0.16447368421052633,0.03894736842105263,0.9203157894736842,2079.0,0.9387908373943764,50.53599999959571,4.8246656760748765,0.8677248677244503,6,0.19,0.76,0.026,0.032,0.2
23315596,2024-01-18,2062BK1,132.18,8.05,10302.0,1635.0,743.0,3987.0,1823.0,284.0,0.0,236.0,61.0,6361.0,0.16447368421052633,0.03894736842105263,0.9203157894736842,2107.0,0.942594309342205,1.7854440913770204,6.3009174311888065,0.8652112007589629,6,0.21,0.8,0.021,0.028,0.22
23115578,2024-01-18,1786500D,129.06,7.43,9720.0,2049.0,950.0,2202.0,1787.0,250.0,0.0,471.0,100.0,0.0,0.16447368421052633,0.03894736842105263,0.9203157894736842,2037.0,0.9455637775591944,3.6494653649182593,4.7437774524134975,0.8772704958267662,2,0.21,0.73,0.032,0.027,0.223
23115605,2024-01-18,S.TOWER6VAN,131.41,7.66,12567.0,3360.0,822.0,3723.0,2410.0,92.0,592.0,6657.0,2089.0,0.0,0.16447368421052633,0.03894736842105263,0.9203157894736842,3094.0,0.9449198245419939,50.658245186434385,3.7401785714274585,0.7789269553972918,67,0.2,1.35,0.037,0.029,0.21
23315629,2024-01-18,SEQRFE550D,124.6,7.65,10110.0,1464.0,790.0,3746.0,1824.0,231.0,0.0,6488.0,1136.0,334.0,0.16447368421052633,0.03894736842105263,0.9203157894736842,2055.0,0.9421550094446718,52.07062600279237,6.9057377049133155,0.8875912408754805,73,0.19,0.8,0.022,0.029,0.21
23315624,2024-01-18,S.TOWER6VAN,125.49,8.05,10131.0,1590.0,815.0,3003.0,2607.0,105.0,509.0,6380.0,992.0,238.0,0.16447368421052633,0.03894736842105263,0.9203157894736842,3221.0,0.9397184364165067,50.84070443819555,6.37169811320354,0.8093759701953401,67,0.18,1.33,0.03,0.029,0.19
23315621,2024-01-18,S.TOWER6VAN,125.5,8.88,10671.0,1623.0,809.0,3240.0,2508.0,193.0,491.0,6290.0,1858.0,0.0,0.16447368421052633,0.03894736842105263,0.9203157894736842,3192.0,0.933918737900477,50.11952191195124,6.574861367833288,0.7857142857140396,67,0.18,1.31,0.022,0.022,0.19
23315618,2024-01-18,S.TOWER6VAN,126.82,8.88,11754.0,1572.0,878.0,5157.0,2539.0,129.0,485.0,6793.0,1155.0,365.0,0.16447368421052633,0.03894736842105263,0.9203157894736842,3153.0,0.9345615327860387,53.56410660736821,7.477099236636465,0.8052648271484918,67,0.19,1.34,0.041,0.035,0.21
23315616,2024-01-18,S.TOWER6VAN,126.91,7.53,10656.0,1536.0,844.0,3342.0,2497.0,121.0,569.0,6449.0,1060.0,0.0,0.16447368421052633,0.03894736842105263,0.9203157894736842,3187.0,0.9439898839560846,50.81553857024021,6.937499999995484,0.7834954502664626,67,0.2,1.34,0.033,0.038,0.2
23315614,2024-01-18,S.TOWER6VAN,128.89,8.88,11100.0,1836.0,846.0,3611.0,2482.0,216.0,437.0,6394.0,1996.0,365.0,0.16447368421052633,0.03894736842105263,0.9203157894736842,3135.0,0.935544748487076,49.6081930324338,6.0457516339836355,0.7917065390747076,67,0.18,1.28,0.022,0.028,0.23
23315612,2024-01-18,S.TOWER6VAN,130.09,9.04,11322.0,1914.0,851.0,3731.0,2509.0,89.0,491.0,6482.0,1259.0,417.0,0.16447368421052633,0.03894736842105263,0.9203157894736842,3089.0,0.9350247969457701,49.82704281612863,5.915360501564307,0.8122369698929064,67,0.2,1.35,0.024,0.034,0.22
23315610,2024-01-18,S.TOWER6VAN,126.4,7.85,11319.0,1887.0,992.0,3580.0,2529.0,78.0,492.0,6519.0,1065.0,254.0,0.16447368421052633,0.03894736842105263,0.9203157894736842,3099.0,0.9415270018551842,51.574367088199566,5.998410174877584,0.8160696999029312,67,0.19,1.25,0.029,0.029,0.2
23315608,2024-01-18,S.TOWER6VAN,128.12,6.84,11214.0,1839.0,804.0,3331.0,2569.0,0.0,620.0,6491.0,1057.0,0.0,0.16447368421052633,0.03894736842105263,0.9203157894736842,3189.0,0.9493183165311996,50.663440524112836,6.097879282215281,0.8055816870489791,67,0.17,1.35,0.031,0.033,0.22
23315604,2024-01-18,S.TOWER6VAN,125.08,7.53,10935.0,1740.0,693.0,2923.0,2533.0,186.0,363.0,6190.0,2998.0,0.0,0.16447368421052633,0.03894736842105263,0.9203157894736842,3082.0,0.9432169519572944,49.48832747002328,6.284482758617078,0.821868916287858,67,0.2,1.38,0.031,0.026,0.25
23315602,2024-01-18,S.TOWER6VAN,122.25,8.87,10506.0,2160.0,713.0,4137.0,2394.0,55.0,370.0,2318.0,1247.0,0.0,0.16447368421052633,0.03894736842105263,0.9203157894736842,2819.0,0.9323520439221145,18.961145194118927,4.863888888886637,0.8492373181976413,67,0.18,1.25,0.028,0.027,0.21
23115573,2024-01-18,C25HMNMAV65,131.89,7.47,9687.0,2226.0,947.0,2219.0,2415.0,74.0,760.0,6518.0,1068.0,0.0,0.16447368421052633,0.03894736842105263,0.9203157894736842,3249.0,0.9463978185925201,49.41997118773661,4.351752021561388,0.7433056325020796,50,0.24,1.36,0.038,0.025,0.23
23115594,2024-01-18,SEQRFE550D,134.51,8.05,11418.0,3471.0,799.0,2878.0,1773.0,260.0,101.0,6441.0,1045.0,0.0,0.16447368421052633,0.03894736842105263,0.9203157894736842,2134.0,0.9435325476925959,47.88491561930054,3.289541918754454,0.8308341143388797,73,0.18,0.79,0.021,0.022,0.17
23215676,2024-01-19,S.TOWER6VAN,120.69,8.05,8490.0,897.0,803.0,1615.0,2460.0,84.0,489.0,6464.0,1067.0,0.0,0.14733333333333334,0.041545454545454545,0.8385757575757575,3033.0,0.9374708715167199,53.558704117544465,9.464882943133262,0.8110781404547276,67,0.18,1.29,0.019,0.025,0.2
23315635,2024-01-19,SEQRFE550D,124.16,7.45,9837.0,1110.0,818.0,3526.0,1797.0,237.0,0.0,531.0,1220.0,0.0,0.14733333333333334,0.041545454545454545,0.8385757575757575,2034.0,0.9433933591600686,4.276739690687204,8.862162162154178,0.8834808259582677,73,0.19,0.78,0.024,0.027,0.24
23215651,2024-01-19,2062BK1,126.16,8.03,11994.0,0.0,806.0,2529.0,1694.0,290.0,0.0,5998.0,971.0,0.0,0.14733333333333334,0.041545454545454545,0.8385757575757575,1984.0,0.9401594753637369,47.542802789730956,11994000000000.0,0.8538306451608599,6,0.21,0.8,0.043,0.034,0.23
23115673,2024-01-19,S.TOWER6VAN,123.12,7.65,10209.0,1302.0,1105.0,1497.0,2301.0,92.0,610.0,6335.0,1554.0,0.0,0.14733333333333334,0.041545454545454545,0.8385757575757575,3003.0,0.9415003441084232,51.453866146430684,7.84101382487877,0.766233766233511,67,0.19,1.3,0.033,0.031,0.21
23115669,2024-01-19,SEQRFE550D,123.11,8.84,11061.0,2067.0,885.0,2230.0,1707.0,244.0,0.0,6083.0,1839.0,0.0,0.14733333333333334,0.041545454545454545,0.8385757575757575,1951.0,0.9330049261013036,49.41109576761099,5.3512336719858,0.8749359302917095,73,0.19,0.71,0.017,0.03,0.18
23215648,2024-01-19,2830C20MMNC,127.35,7.53,10083.0,780.0,1031.0,4185.0,1694.0,287.0,0.0,6212.0,990.0,0.0,0.14733333333333334,0.041545454545454545,0.8385757575757575,1981.0,0.9441725978577686,48.77895563369628,12.926923076906505,0.8551236749112291,17,0.19,0.75,0.02,0.031,0.24
23315505,2024-01-19,50C8,125.04,10.28,11520.0,1578.0,931.0,3294.0,1733.0,299.0,0.0,6295.0,1025.0,273.0,0.14733333333333334,0.041545454545454545,0.8385757575757575,2032.0,0.9240319243206916,50.34388995481171,7.300380228132256,0.8528543307082417,22,0.54,0.81,0.024,0.031,0.252
23215645,2024-01-19,2062BK1,122.57,9.45,9774.0,1494.0,803.0,1427.0,1681.0,280.0,0.0,6650.0,1073.0,0.0,0.14733333333333334,0.041545454545454545,0.8385757575757575,1961.0,0.9284199363662445,54.25471159293257,6.542168674694416,0.8572157062718729,6,0.19,0.8,0.023,0.022,0.19
23115652,2024-01-19,2830C20MMNC,125.22,7.04,10866.0,1002.0,737.0,2524.0,1638.0,288.0,0.0,6219.0,1036.0,0.0,0.14733333333333334,0.041545454545454545,0.8385757575757575,1926.0,0.9467715106536613,49.66459032063836,10.844311377234687,0.8504672897191846,17,0.19,0.79,0.026,0.03,0.19
23115649,2024-01-19,SEQRFE550D,124.62,7.65,8889.0,1539.0,599.0,2246.0,1671.0,284.0,0.0,6293.0,992.0,0.0,0.14733333333333334,0.041545454545454545,0.8385757575757575,1955.0,0.9421637559466081,50.49751243740573,5.775828460035234,0.8547314578000743,73,0.2,0.75,0.026,0.03,0.2
23115647,2024-01-19,SEQRFE550D,124.58,7.53,9504.0,1500.0,767.0,1889.0,1641.0,261.0,0.0,6201.0,978.0,0.0,0.14733333333333334,0.041545454545454545,0.8385757575757575,1902.0,0.9430020437442814,49.77524482220441,6.335999999995776,0.8627760252361395,73,0.22,0.76,0.023,0.029,0.21
23115643,2024-01-19,2062BK1,129.35,9.64,10467.0,1395.0,705.0,2604.0,1705.0,301.0,0.0,5992.0,2525.0,0.0,0.14733333333333334,0.041545454545454545,0.8385757575757575,2006.0,0.9306424922589348,46.32392732859433,7.503225806446235,0.8499501495509223,6,0.19,0.76,0.019,0.026,0.18
23115639,2024-01-19,S.TOWER6VAN,122.34,9.45,9951.0,1620.0,797.0,3393.0,2524.0,126.0,345.0,6495.0,1076.0,0.0,0.14733333333333334,0.041545454545454545,0.8385757575757575,2995.0,0.9282950147892232,53.08974987695692,6.142592592588801,0.8427378964938755,67,0.18,1.35,0.024,0.025,0.18
23115636,2024-01-19,S.TOWER6VAN,123.16,10.21,11313.0,2409.0,792.0,3079.0,2504.0,118.0,342.0,6491.0,1127.0,485.0,0.14733333333333334,0.041545454545454545,0.8385757575757575,2964.0,0.9234460523286838,52.703799934615915,4.696139476959446,0.844804318488244,67,0.19,1.37,0.027,0.023,0.23
23215523,2024-01-19,S.TOWER6VAN,121.19,7.48,11541.0,534.0,701.0,4140.0,2535.0,189.0,591.0,6381.0,1057.0,329.0,0.14733333333333334,0.041545454545454545,0.8385757575757575,3315.0,0.9418667910084569,52.65285914635982,21.612359550521326,0.7647058823527105,67,0.18,1.39,0.041,0.027,0.19
23215634,2024-01-19,C20MMNATLT,122.15,7.53,10776.0,1998.0,800.0,3680.0,1701.0,290.0,142.0,6400.0,1265.0,462.0,0.14733333333333334,0.041545454545454545,0.8385757575757575,2133.0,0.9419339913560925,52.39459680677532,5.393393393390694,0.7974683544300059,41,0.2,0.81,0.025,0.029,0.2
23215637,2024-01-19,2062BK1,123.75,9.65,9777.0,1500.0,803.0,2452.0,1708.0,287.0,135.0,6476.0,1040.0,302.0,0.14733333333333334,0.041545454545454545,0.8385757575757575,2130.0,0.9276611694083384,52.33131313089025,6.517999999995655,0.801877934271924,6,0.21,0.8,0.016,0.028,0.17
23115677,2024-01-19,S.TOWER6VAN,120.84,8.87,9633.0,0.0,1095.0,4518.0,2415.0,142.0,500.0,6401.0,1060.0,0.0,0.14733333333333334,0.041545454545454545,0.8385757575757575,3057.0,0.9316166833634136,52.9708705722197,9633000000000.0,0.7899901864570527,67,0.18,1.32,0.027,0.027,0.22
23215658,2024-01-19,2062BK1,127.63,7.53,10632.0,1722.0,781.0,4422.0,1684.0,283.0,0.0,6096.0,1083.0,0.0,0.14733333333333334,0.041545454545454545,0.8385757575757575,1967.0,0.9442882509548366,47.76306510970961,6.174216027870979,0.8561260803249333,6,0.2,0.76,0.031,0.033,0.2
23215682,2024-01-19,S.TOWER6VAN,121.4,7.04,9375.0,999.0,803.0,2984.0,2386.0,138.0,439.0,6495.0,1115.0,0.0,0.14733333333333334,0.041545454545454545,0.8385757575757575,2963.0,0.9451884148166835,53.50082372278829,9.384384384374991,0.8052649341880509,67,0.18,1.32,0.03,0.029,0.22
23215660,2024-01-19,1786500D,123.65,10.93,10494.0,2295.0,803.0,3129.0,1718.0,277.0,0.0,5918.0,958.0,0.0,0.14733333333333334,0.041545454545454545,0.8385757575757575,1995.0,0.918784366169425,47.86089769472009,4.572549019605851,0.8611528822050821,2,0.25,0.8,0.022,0.028,0.259
23315638,2024-01-19,C20MMNATLT,126.54,9.59,9894.0,1071.0,801.0,3914.0,1753.0,281.0,0.0,6190.0,1400.0,0.0,0.14733333333333334,0.041545454545454545,0.8385757575757575,2034.0,0.9295526335052557,48.91733839063602,9.238095238086613,0.861848574237531,41,0.2,0.81,0.02,0.027,0.22
23315641,2024-01-19,2062BK1,124.88,9.64,11100.0,1134.0,801.0,4351.0,1878.0,210.0,0.0,6367.0,979.0,465.0,0.14733333333333334,0.041545454545454545,0.8385757575757575,2088.0,0.928337793629733,50.984945547317544,9.788359788351157,0.8994252873558911,6,0.2,0.8,0.019,0.03,0.22
23315644,2024-01-19,SEQRFE550D,126.69,7.53,10095.0,1068.0,806.0,3033.0,1864.0,305.0,0.0,6297.0,967.0,0.0,0.14733333333333334,0.041545454545454545,0.8385757575757575,2169.0,0.9438980777757123,49.704001893995546,9.452247191002385,0.8593822037801478,73,0.21,0.8,0.025,0.034,0.21
23315646,2024-01-19,2830C20MMNC,127.91,7.26,11268.0,1476.0,792.0,3703.0,1844.0,220.0,0.0,6495.0,1052.0,329.0,0.14733333333333334,0.041545454545454545,0.8385757575757575,2064.0,0.9462898572098375,50.77789070400455,7.6341463414582424,0.8934108527127455,17,0.18,0.79,0.029,0.034,0.21
23315650,2024-01-19,2062BK1,123.26,7.53,9687.0,1980.0,777.0,3143.0,1835.0,248.0,0.0,6089.0,991.0,0.0,0.14733333333333334,0.041545454545454545,0.8385757575757575,2083.0,0.9424267910318648,49.39964303059062,4.892424242421772,0.8809409505516654,6,0.2,0.82,0.019,0.029,0.2
23315653,2024-01-19,SEQRFE550D,125.16,7.53,10212.0,1932.0,798.0,3090.0,1797.0,312.0,0.0,6302.0,1026.0,0.0,0.14733333333333334,0.041545454545454545,0.8385757575757575,2109.0,0.9432511869700562,50.351550015577246,5.28571428571155,0.8520625889042902,73,0.2,0.8,0.029,0.035,0.21
23315655,2024-01-19,1786500D,127.83,9.6,10389.0,1698.0,744.0,3345.0,1798.0,146.0,0.0,6482.0,1070.0,0.0,0.14733333333333334,0.041545454545454545,0.8385757575757575,1944.0,0.9301462562691541,50.70797152428453,6.1183745583002835,0.924897119341088,2,0.21,0.82,0.027,0.038,0.249
23215640,2024-01-19,SEQRFE550D,122.93,8.87,10320.0,1191.0,798.0,2504.0,1671.0,287.0,0.0,6292.0,998.0,418.0,0.14733333333333334,0.041545454545454545,0.8385757575757575,1958.0,0.9327010622084014,51.1836004225886,8.664987405534287,0.8534218590394007,73,0.2,0.77,0.019,0.027,0.23
23315657,2024-01-19,2062BK1,123.33,6.64,10875.0,1842.0,884.0,3911.0,1753.0,308.0,0.0,6391.0,1054.0,333.0,0.14733333333333334,0.041545454545454545,0.8385757575757575,2061.0,0.9489112872128268,51.820319467673556,5.903908794785068,0.8505579815619357,6,0.2,0.83,0.031,0.029,0.21
23315661,2024-01-19,2830C20MMNC,126.26,9.84,10536.0,2043.0,793.0,3075.0,1767.0,285.0,0.0,6343.0,1505.0,0.0,0.14733333333333334,0.041545454545454545,0.8385757575757575,2052.0,0.9277002204193411,50.2376049417849,5.157121879586316,0.8611111111106915,17,0.2,0.84,0.03,0.035,0.18
23315678,2024-01-19,S.TOWER6VAN,134.07,0.0,10419.0,1014.0,1017.0,4041.0,2527.0,61.0,454.0,2797.0,576.0,0.0,0.14733333333333334,0.041545454545454545,0.8385757575757575,3042.0,0.9999999999925413,20.86223614514163,10.27514792898395,0.8307034845493653,67,0.18,1.35,0.038,0.034,0.22
23215670,2024-01-19,S.TOWER6VAN,120.6,7.52,10599.0,1500.0,896.0,1720.0,2470.0,98.0,486.0,6690.0,1056.0,0.0,0.14733333333333334,0.041545454545454545,0.8385757575757575,3054.0,0.9413050265302739,55.472636815460426,7.06599999999529,0.8087753765550725,67,0.18,1.31,0.026,0.026,0.18
23215668,2024-01-19,S.TOWER6VAN,129.08,9.59,9828.0,1893.0,707.0,2821.0,2501.0,88.0,435.0,6721.0,1075.0,319.0,0.14733333333333334,0.041545454545454545,0.8385757575757575,3024.0,0.9308430085748118,52.06848466027217,5.191759112517067,0.8270502645499911,67,0.19,1.31,0.022,0.031,0.21
23215666,2024-01-19,S.TOWER6VAN,121.88,9.6,10626.0,1794.0,696.0,2726.0,2453.0,108.0,429.0,6312.0,1105.0,0.0,0.14733333333333334,0.041545454545454545,0.8385757575757575,2990.0,0.9269850927827277,51.78864456800305,5.923076923073621,0.8204013377923678,67,0.2,1.38,0.03,0.028,0.18
23215664,2024-01-19,SEQRFE550D,132.56,0.0,10257.0,1497.0,712.0,4254.0,1738.0,267.0,0.0,6641.0,1023.0,225.0,0.14733333333333334,0.041545454545454545,0.8385757575757575,2005.0,0.9999999999924564,50.09806879865648,6.85170340680905,0.8668329177053034,73,0.2,0.73,0.021,0.025,0.19
