Repository: SiddharthKumar268/FerroMind

# FerroMind
*Ferro-Alloy Optimisation using Machine Learning*
**SAIL Durgapur Steel Plant | Steel Melting Shop**
Intern: Siddharth Kumar | FY 2023-24 to FY 2025-26

---

## Quick Start

```bash

# 2. Place raw Excel files in data/raw/

## Dataset

| | |
|---|---|
| Total heats after cleaning | 47,421 |
| Training set | 37,936 heats (Apr 2023 – Jun 2025) |
| Test set | 9,485 heats (Jun 2025 – Dec 2025) |
| Input features | 21 (16 raw + 5 engineered) |
| Target variables | Mn, Si, C, S, P |
| BOF grades | 76 distinct grades |
| Split method | Chronological 80/20 — no shuffle, no leakage |

---

File: data/processed/sms_train.csv (part 92 of 253)
Heat_Number,Date,BOF Grade Code,Hot Metal Addn. Weight,Scrap Addn. Weight,Lime Into Converter,Dolomite Into Converter,Lime Into Ladle,Iron Ore Into Converter,SIMN Into Ladle,FESI Into Ladle,FEMN Into Ladle,Measered O2 Mainblow II,Duration of Mainblow I/II,Measered O2 2nd Blow,HM_P,HM_S,HM_Si,Total_FA_Ladle,HM_Ratio,O2_per_ton_HM,Lime_Dolo_Ratio,SiMn_FA_Fraction,Grade_Encoded,C,Mn,P,S,Si
23215662,2024-01-19,2062BK1,139.26,10.93,8814.0,1500.0,696.0,2205.0,1711.0,307.0,0.0,6422.0,1120.0,0.0,0.14733333333333334,0.041545454545454545,0.8385757575757575,2018.0,0.9272255143423183,46.11518023807185,5.875999999996083,0.8478691774029495,6,0.19,0.73,0.02,0.035,0.25
23215672,2024-01-19,S.TOWER6VAN,127.27,6.47,9936.0,897.0,1001.0,2679.0,2444.0,98.0,493.0,6670.0,1067.0,0.0,0.14733333333333334,0.041545454545454545,0.8385757575757575,3035.0,0.9516225512116673,52.40826589100017,11.076923076910727,0.805271828665303,67,0.19,1.36,0.027,0.029,0.2
23215642,2024-01-19,C20MMNATLT,121.28,8.15,9942.0,1200.0,798.0,1598.0,1674.0,283.0,111.0,6368.0,1182.0,262.0,0.14733333333333334,0.041545454545454545,0.8385757575757575,2068.0,0.9370316000854746,52.50659630563566,8.284999999993095,0.8094777562858755,41,0.2,0.8,0.017,0.024,0.21
23315732,2024-01-20,S.TOWER6VAN,125.6,7.67,10974.0,1782.0,1038.0,3538.0,2536.0,200.0,604.0,6815.0,1022.0,283.0,0.15570967741935485,0.038129032258064514,0.9309677419354838,3340.0,0.9424476626326823,54.25955413969539,6.158249158245702,0.7592814371255212,67,0.17,1.33,0.03,0.029,0.21
23315729,2024-01-20,SEQRFE550D,128.75,7.53,10932.0,1824.0,1047.0,3655.0,1847.0,230.0,0.0,6788.0,1138.0,0.0,0.15570967741935485,0.038129032258064514,0.9309677419354838,2077.0,0.9447461109411158,52.72233009667789,5.993421052628293,0.8892633606158453,73,0.21,0.74,0.021,0.026,0.19
23315724,2024-01-20,S.TOWER6VAN,128.44,8.47,10449.0,1749.0,1078.0,2838.0,2455.0,180.0,427.0,6817.0,1130.0,0.0,0.15570967741935485,0.038129032258064514,0.9309677419354838,3062.0,0.9381345409324511,53.07536592920371,5.974271012003445,0.801763553232919,67,0.17,1.3,0.025,0.03,0.18
23315715,2024-01-20,2830C20MMNC,128.39,7.27,10908.0,2703.0,900.0,2241.0,1514.0,349.0,0.0,6609.0,2507.0,380.0,0.15570967741935485,0.038129032258064514,0.9309677419354838,1863.0,0.946410142997594,51.475971648481384,4.035516093228252,0.8126677402035358,17,0.2,0.72,0.032,0.026,0.2
23315709,2024-01-20,JIS540RC2ALK,121.87,7.87,10410.0,1185.0,1012.0,3120.0,2530.0,0.0,386.0,6433.0,1122.0,0.0,0.15570967741935485,0.038129032258064514,0.9309677419354838,2916.0,0.939340218892097,52.785755312605346,8.784810126574865,0.8676268861451071,62,0.21,1.4,0.025,0.024,0.24
23315699,2024-01-20,S.TOWER6VAN,132.24,7.53,11046.0,1755.0,771.0,2799.0,2515.0,203.0,424.0,6589.0,1128.0,438.0,0.15570967741935485,0.038129032258064514,0.9309677419354838,3142.0,0.9461257780571931,49.826073804825874,6.294017094013507,0.8004455760659451,67,0.2,1.3,0.033,0.03,0.22
23315696,2024-01-20,S.TOWER6VAN,127.02,7.53,10776.0,987.0,828.0,6018.0,2576.0,24.0,565.0,6461.0,988.0,273.0,0.15570967741935485,0.038129032258064514,0.9309677419354838,3165.0,0.9440356744634409,50.86600535308718,10.917933130688027,0.8139020537122231,67,0.19,1.31,0.024,0.027,0.2
23315694,2024-01-20,S.TOWER6VAN,128.38,7.45,10788.0,1308.0,790.0,3942.0,2591.0,192.0,399.0,6400.0,1098.0,266.0,0.15570967741935485,0.038129032258064514,0.9309677419354838,3182.0,0.9451520282636742,49.85200186906176,8.247706422012044,0.8142677561279653,67,0.2,1.31,0.028,0.03,0.19
23315691,2024-01-20,SEQRFE550D,127.89,7.83,9894.0,1086.0,788.0,4842.0,1788.0,271.0,0.0,6383.0,1574.0,255.0,0.15570967741935485,0.038129032258064514,0.9309677419354838,2059.0,0.9423076923007494,49.910078973728126,9.110497237560672,0.8683827100530023,73,0.22,0.78,0.024,0.035,0.21
23315687,2024-01-20,S.TOWER6VAN,128.4,8.21,10272.0,1635.0,801.0,3801.0,2583.0,109.0,468.0,6498.0,999.0,312.0,0.15570967741935485,0.038129032258064514,0.9309677419354838,3160.0,0.9399019105413959,50.60747663511988,6.282568807335607,0.8174050632908806,67,0.19,1.31,0.025,0.027,0.22
23315659,2024-01-20,1786500D,125.92,6.24,11061.0,1962.0,787.0,4147.0,2546.0,149.0,566.0,6294.0,1213.0,319.0,0.15570967741935485,0.038129032258064514,0.9309677419354838,3261.0,0.9527845036247521,49.98411689922185,5.63761467889621,0.7807421036489479,2,0.18,1.25,0.029,0.03,0.183
23315741,2024-01-20,SEQRFE550D,129.35,8.16,11670.0,1653.0,796.0,4323.0,1734.0,309.0,0.0,6725.0,1099.0,310.0,0.15570967741935485,0.038129032258064514,0.9309677419354838,2043.0,0.9406588611668922,51.99072284459227,7.059891107073769,0.8487518355355611,73,0.22,0.73,0.026,0.022,0.2
23315712,2024-01-20,JIS540RC2ALK,127.63,7.53,10377.0,2247.0,1005.0,2421.0,2590.0,0.0,373.0,6523.0,1056.0,266.0,0.15570967741935485,0.038129032258064514,0.9309677419354838,2963.0,0.9442882509548366,51.10867350896256,4.618157543389133,0.8741140735737853,62,0.22,1.36,0.022,0.016,0.25
23215726,2024-01-20,S.TOWER6VAN,126.55,7.67,10665.0,1188.0,1006.0,2925.0,2582.0,98.0,574.0,6569.0,1333.0,368.0,0.15570967741935485,0.038129032258064514,0.9309677419354838,3254.0,0.9428550141488389,51.908336625429406,8.97727272726517,0.7934849416100819,67,0.19,1.29,0.031,0.025,0.21
23115717,2024-01-20,SEQRFE550D,123.08,7.27,10425.0,1002.0,804.0,4499.0,1658.0,277.0,0.0,6398.0,1142.0,0.0,0.15570967741935485,0.038129032258064514,0.9309677419354838,1935.0,0.944227080928698,51.98245043831668,10.404191616756084,0.8568475452191955,73,0.22,0.79,0.022,0.024,0.19
23115675,2024-01-20,S.TOWER6VAN,120.9,7.24,9684.0,0.0,1105.0,3656.0,2406.0,122.0,433.0,6402.0,1384.0,0.0,0.15570967741935485,0.038129032258064514,0.9309677419354838,2961.0,0.9434992976358397,52.9528535975769,9684000000000.0,0.8125633232013466,67,0.19,1.36,0.027,0.027,0.22
23115680,2024-01-20,S.TOWER6VAN,126.82,0.0,9987.0,4077.0,790.0,3030.0,2417.0,92.0,437.0,6404.0,1212.0,0.0,0.15570967741935485,0.038129032258064514,0.9309677419354838,2946.0,0.9999999999921148,50.49676707104166,2.4495952906542926,0.8204344874403189,67,0.19,1.29,0.03,0.019,0.19
23115683,2024-01-20,S.TOWER6VAN,127.1,8.21,8490.0,519.0,814.0,1905.0,2502.0,128.0,379.0,6226.0,970.0,0.0,0.15570967741935485,0.038129032258064514,0.9309677419354838,3009.0,0.93932451407184,48.98505114044858,16.358381502858656,0.8315054835490756,67,0.18,1.26,0.024,0.032,0.21
23115685,2024-01-20,SEQRFE550D,125.1,8.0,9771.0,1281.0,788.0,1588.0,1756.0,259.0,0.0,6797.0,1192.0,0.0,0.15570967741935485,0.038129032258064514,0.9309677419354838,2015.0,0.9398948159208123,54.33253397238743,7.627634660415591,0.8714640198506841,73,0.19,0.78,0.031,0.029,0.19
23115693,2024-01-20,2830C20MMNC,125.0,7.53,10515.0,1485.0,782.0,2279.0,1771.0,292.0,0.0,6396.0,1075.0,567.0,0.15570967741935485,0.038129032258064514,0.9309677419354838,2063.0,0.9431826756134976,51.167999999590656,7.080808080803313,0.8584585555012805,17,0.22,0.76,0.023,0.027,0.19
23115697,2024-01-20,SEQRFE550D,123.01,8.0,9303.0,1491.0,651.0,3261.0,1740.0,276.0,0.0,5881.0,1353.0,0.0,0.15570967741935485,0.038129032258064514,0.9309677419354838,2016.0,0.9389359590799259,47.80912120926909,6.239436619714125,0.8630952380948099,73,0.22,0.77,0.023,0.033,0.23
23115700,2024-01-20,SEQRFE550D,122.84,7.86,10296.0,1566.0,769.0,2069.0,1665.0,305.0,0.0,6485.0,1187.0,0.0,0.15570967741935485,0.038129032258064514,0.9309677419354838,1970.0,0.9398622800234134,52.79225008097694,6.574712643673963,0.8451776649741902,73,0.21,0.73,0.026,0.027,0.22
23115702,2024-01-20,2830C20MMNC,122.56,7.53,10251.0,1509.0,794.0,4261.0,1658.0,248.0,0.0,6160.0,1710.0,0.0,0.15570967741935485,0.038129032258064514,0.9309677419354838,1906.0,0.9421169959186555,50.26109660533403,6.793240556655538,0.8698845750257765,17,0.2,0.76,0.038,0.029,0.2
23115704,2024-01-20,S.TOWER6VAN,129.39,7.26,10380.0,1491.0,820.0,2961.0,2318.0,118.0,572.0,6206.0,990.0,0.0,0.15570967741935485,0.038129032258064514,0.9309677419354838,3008.0,0.9468715696966934,47.963521137275194,6.961770623737785,0.7706117021274034,67,0.2,1.3,0.023,0.029,0.21
23115707,2024-01-20,2830C20MMNC,125.62,8.23,10302.0,576.0,792.0,4158.0,1682.0,250.0,0.0,6471.0,1068.0,0.0,0.15570967741935485,0.038129032258064514,0.9309677419354838,1932.0,0.9385132611061748,51.51249800946097,17.885416666635617,0.8706004140782243,17,0.2,0.73,0.03,0.024,0.19
23215713,2024-01-20,SEQRFE550D,110.34,7.87,11025.0,2058.0,748.0,1617.0,1525.0,297.0,0.0,6407.0,1513.0,0.0,0.15570967741935485,0.038129032258064514,0.9309677419354838,1822.0,0.933423568218142,58.06597788600629,5.357142857140254,0.8369923161356548,73,0.21,0.77,0.019,0.021,0.21
23115719,2024-01-20,S.TOWER6VAN,121.19,7.86,10689.0,999.0,792.0,2747.0,2473.0,0.0,444.0,6398.0,1015.0,0.0,0.15570967741935485,0.038129032258064514,0.9309677419354838,2917.0,0.9390933746537071,52.793134746655724,10.69969969968899,0.847788824134094,67,0.18,1.3,0.026,0.03,0.2
23115722,2024-01-20,SEQRFE550D,118.71,7.67,9981.0,1275.0,805.0,3002.0,1692.0,237.0,0.0,5794.0,967.0,0.0,0.15570967741935485,0.038129032258064514,0.9309677419354838,1929.0,0.9393100174003852,48.808019543014,7.828235294111507,0.8771384136853929,73,0.2,0.74,0.026,0.035,0.2
23115725,2024-01-20,SEQRFE550D,120.25,8.15,10011.0,0.0,794.0,2973.0,1679.0,254.0,0.0,5008.0,840.0,0.0,0.15570967741935485,0.038129032258064514,0.9309677419354838,1933.0,0.936526479743485,41.64656964622331,10011000000000.0,0.8685980341433686,73,0.2,0.75,0.035,0.034,0.19
23115728,2024-01-20,S.TOWER6VAN,125.73,7.47,10419.0,1179.0,810.0,3464.0,2517.0,78.0,277.0,5993.0,1071.0,0.0,0.15570967741935485,0.038129032258064514,0.9309677419354838,2872.0,0.9439189189118324,47.66563270462367,8.837150127218967,0.876392757659862,67,0.19,1.32,0.04,0.026,0.21
23115731,2024-01-20,S.TOWER6VAN,123.45,7.53,10068.0,1254.0,1017.0,3208.0,2422.0,61.0,389.0,5795.0,957.0,0.0,0.15570967741935485,0.038129032258064514,0.9309677419354838,2872.0,0.9425103069098909,46.94208181411954,8.028708133964889,0.8433147632309042,67,0.17,1.33,0.027,0.025,0.2
23115734,2024-01-20,SEQRFE550D,118.19,7.47,10155.0,1020.0,807.0,3983.0,1685.0,220.0,0.0,5995.0,990.0,0.0,0.15570967741935485,0.038129032258064514,0.9309677419354838,1905.0,0.9405538755296788,50.72341145570079,9.955882352931416,0.8845144356950737,73,0.22,0.78,0.022,0.025,0.24
23215743,2024-01-20,SEQRFE550D,125.02,5.26,10632.0,939.0,795.0,3479.0,1694.0,270.0,0.0,6454.0,1381.0,0.0,0.15570967741935485,0.038129032258064514,0.9309677419354838,1964.0,0.9596254221602731,51.623740201154824,11.32268370605823,0.8625254582480334,73,0.2,0.75,0.025,0.023,0.2
23215739,2024-01-20,1786500D,130.35,0.0,11811.0,1014.0,811.0,6107.0,1708.0,304.0,0.0,6802.0,1578.0,0.0,0.15570967741935485,0.038129032258064514,0.9309677419354838,2012.0,0.9999999999923285,52.18258534674199,11.647928994071354,0.848906560635761,2,0.2,0.69,0.019,0.024,0.218
23215736,2024-01-20,S.TOWER6VAN,124.67,7.87,5901.0,1980.0,1001.0,3048.0,2545.0,108.0,574.0,6492.0,1215.0,328.0,0.15570967741935485,0.038129032258064514,0.9309677419354838,3227.0,0.940621699102606,52.073473970866495,2.980303030301525,0.7886581964670627,67,0.19,1.31,0.033,0.028,0.22
23215733,2024-01-20,SEQRFE550D,126.62,6.81,15453.0,1800.0,993.0,2995.0,1701.0,280.0,118.0,6501.0,1164.0,0.0,0.15570967741935485,0.038129032258064514,0.9309677419354838,2099.0,0.9489620025410406,51.342599904822755,8.584999999995231,0.8103858980463028,73,0.21,0.78,0.021,0.03,0.23
23215723,2024-01-20,S.TOWER6VAN,126.8,7.53,9876.0,1500.0,993.0,2793.0,2585.0,95.0,574.0,6490.0,1473.0,331.0,0.15570967741935485,0.038129032258064514,0.9309677419354838,3254.0,0.9439440184549697,51.182965299280895,6.583999999995611,0.7944068838350355,67,0.18,1.26,0.038,0.027,0.22
23215720,2024-01-20,S.TOWER6VAN,123.58,0.0,10020.0,1782.0,753.0,2977.0,2585.0,94.0,574.0,6328.0,1095.0,324.0,0.15570967741935485,0.038129032258064514,0.9309677419354838,3253.0,0.999999999991908,51.2056967142644,5.622895622892467,0.7946510913000938,67,0.18,1.35,0.023,0.028,0.22
23215688,2024-01-20,SEQRFE550D,124.08,7.54,9987.0,1497.0,809.0,2817.0,1701.0,287.0,0.0,6499.0,1253.0,260.0,0.15570967741935485,0.038129032258064514,0.9309677419354838,1988.0,0.942713873264377,52.37749838771456,6.671342685366285,0.8556338028164711,73,0.19,0.78,0.02,0.025,0.2
23215698,2024-01-20,2830C20MMNC,122.88,8.12,10803.0,1014.0,814.0,3582.0,1768.0,253.0,0.0,6189.0,1104.0,0.0,0.15570967741935485,0.038129032258064514,0.9309677419354838,2021.0,0.9380152671684121,50.366210937090116,10.653846153835648,0.8748144482924914,17,0.23,0.73,0.016,0.029,0.18
23215701,2024-01-20,SEQRFE550D,122.06,7.36,11574.0,1932.0,751.0,2921.0,1748.0,294.0,236.0,6378.0,1047.0,761.0,0.15570967741935485,0.038129032258064514,0.9309677419354838,2278.0,0.9431308916632427,52.2529903321952,5.990683229810564,0.7673397717292505,73,0.22,0.75,0.023,0.021,0.2
23215706,2024-01-20,SEQRFE550D,122.49,8.15,8478.0,1494.0,745.0,246.0,1752.0,287.0,186.0,6195.0,1009.0,509.0,0.15570967741935485,0.038129032258064514,0.9309677419354838,2225.0,0.9376148193437109,50.57555718792901,5.6746987951769245,0.7874157303367247,73,0.22,0.78,0.016,0.015,0.17
23215708,2024-01-20,2830C20MMNC,131.12,7.53,9168.0,495.0,751.0,222.0,1735.0,243.0,0.0,6507.0,1078.0,0.0,0.15570967741935485,0.038129032258064514,0.9309677419354838,1978.0,0.9456905878042143,49.6262965218912,18.521212121174706,0.8771486349843897,17,0.19,0.7,0.029,0.025,0.17
23215710,2024-01-20,2830C20MMNC,122.14,7.43,10818.0,1758.0,754.0,420.0,1681.0,257.0,159.0,6298.0,1441.0,0.0,0.15570967741935485,0.038129032258064514,0.9309677419354838,2097.0,0.9426564791159787,51.563779269268345,6.15358361774394,0.8016213638527413,17,0.22,0.75,0.022,0.029,0.18
23115667,2024-01-20,S.TOWER6VAN,122.2,7.03,10419.0,1497.0,807.0,2494.0,2419.0,102.0,426.0,6325.0,1355.0,0.0,0.15570967741935485,0.038129032258064514,0.9309677419354838,2947.0,0.9456008666645084,51.759410801540426,6.9599198396747095,0.8208347472002644,67,0.19,1.32,0.02,0.031,0.22
23115654,2024-01-20,ASP1128,127.02,10.24,11073.0,1683.0,897.0,1230.0,1182.0,231.0,0.0,6457.0,1071.0,0.0,0.15570967741935485,0.038129032258064514,0.9309677419354838,1413.0,0.9253970566740101,50.83451424932424,6.5793226381422585,0.8365180467085375,23,0.21,0.73,0.021,0.017,0.25
23215716,2024-01-20,S.TOWER6VAN,123.79,7.53,10866.0,2520.0,745.0,7125.0,2548.0,101.0,564.0,6400.0,1062.0,309.0,0.15570967741935485,0.038129032258064514,0.9309677419354838,3213.0,0.9426591532063461,51.700460456808294,4.311904761903051,0.7930283224398403,67,0.18,1.31,0.028,0.024,0.19
23115789,2024-01-21,S.TOWER6VAN,121.91,7.54,11535.0,1485.0,721.0,3911.0,2598.0,0.0,490.0,6163.0,1222.0,0.0,0.15255555555555556,0.03885185185185185,1.0515925925925926,3088.0,0.9417535728007591,50.553687145840755,7.767676767671537,0.8413212435230436,67,0.19,1.32,0.024,0.024,0.19
23115786,2024-01-21,S.TOWER6VAN,121.49,7.15,11799.0,1557.0,707.0,4348.0,2459.0,165.0,349.0,5882.0,1112.0,0.0,0.15255555555555556,0.03885185185185185,1.0515925925925926,2973.0,0.9444185323309671,48.41550744877426,7.578034682076058,0.8271106626300615,67,0.2,1.29,0.02,0.026,0.19
23115780,2024-01-21,EXPORTDSP14,127.06,7.29,11085.0,1398.0,632.0,4803.0,1702.0,243.0,0.0,6088.0,1009.0,0.0,0.15255555555555556,0.03885185185185185,1.0515925925925926,1945.0,0.9457387420845127,47.914371162852866,7.929184549350551,0.8750642673517351,55,0.22,0.72,0.021,0.029,0.21
23115777,2024-01-21,EXPORTDSP14,123.1,7.48,11556.0,1950.0,722.0,3990.0,1749.0,281.0,0.0,6195.0,1038.0,0.0,0.15255555555555556,0.03885185185185185,1.0515925925925926,2030.0,0.9427171082788888,50.32493907351483,5.926153846150807,0.8615763546793785,55,0.19,0.8,0.031,0.026,0.22
23115770,2024-01-21,SEQRFE550D,123.23,8.28,11466.0,3237.0,814.0,2665.0,1689.0,274.0,177.0,6093.0,1037.0,517.0,0.15255555555555556,0.03885185185185185,1.0515925925925926,2140.0,0.9370390084332977,49.44412886432326,3.542168674697701,0.7892523364482293,73,0.19,0.76,0.027,0.022,0.19
23115760,2024-01-21,EXPORTDSP14,124.36,10.08,10959.0,1473.0,579.0,4529.0,1652.0,227.0,32.0,6200.0,1071.0,0.0,0.15255555555555556,0.03885185185185185,1.0515925925925926,1911.0,0.9250223147803852,49.855258925298685,7.439918533599837,0.8644688644684121,55,0.19,0.75,0.021,0.021,0.2
23115745,2024-01-21,S.TOWER6VAN,122.09,7.27,10920.0,1473.0,794.0,3018.0,2311.0,179.0,568.0,6213.0,3007.0,0.0,0.15255555555555556,0.03885185185185185,1.0515925925925926,3058.0,0.9438002473643801,50.888688671874114,7.41344195518845,0.7557226945713683,67,0.18,1.35,0.027,0.021,0.18
23115742,2024-01-21,S.TOWER6VAN,120.5,8.15,12177.0,0.0,799.0,3433.0,2615.0,0.0,315.0,6194.0,1564.0,0.0,0.15255555555555556,0.03885185185185185,1.0515925925925926,2930.0,0.9366498250995986,51.40248962612944,12177000000000.0,0.8924914675764872,67,0.17,1.32,0.031,0.022,0.19
23115738,2024-01-21,S.TOWER6VAN,124.32,7.54,11469.0,1023.0,1284.0,2914.0,2429.0,156.0,555.0,6295.0,1776.0,0.0,0.15255555555555556,0.03885185185185185,1.0515925925925926,3140.0,0.9428181404448446,50.635456885049585,11.211143695003704,0.7735668789806454,67,0.17,1.31,0.028,0.028,0.19
23315750,2024-01-21,EXPORTDSP14,135.72,8.6,11472.0,1584.0,790.0,4428.0,1841.0,407.0,0.0,6947.0,1130.0,380.0,0.15255555555555556,0.03885185185185185,1.0515925925925926,2248.0,0.940410199550025,51.186265841061115,7.24242424241967,0.8189501779355788,55,0.21,0.75,0.036,0.027,0.19
23315753,2024-01-21,2062BK1,122.69,5.06,11007.0,2028.0,815.0,3291.0,1790.0,264.0,0.0,6291.0,1027.0,384.0,0.15255555555555556,0.03885185185185185,1.0515925925925926,2054.0,0.9603913894249675,51.27557258088454,5.427514792896732,0.8714703018496244,6,0.21,0.73,0.018,0.027,0.19
23315785,2024-01-21,SEQRFE550D,123.1,7.54,11205.0,1632.0,730.0,3584.0,1790.0,255.0,0.0,6804.0,1140.0,0.0,0.15255555555555556,0.03885185185185185,1.0515925925925926,2045.0,0.942284139613118,55.27213647396205,6.865808823525205,0.8753056234714546,73,0.19,0.78,0.022,0.033,0.25
23315782,2024-01-21,SEQRFE550D,124.68,7.29,12939.0,927.0,762.0,4330.0,1841.0,339.0,0.0,6599.0,1099.0,0.0,0.15255555555555556,0.03885185185185185,1.0515925925925926,2180.0,0.9447601727593791,52.92749438520269,13.95792880257394,0.8444954128436494,73,0.19,0.76,0.023,0.024,0.2
23315778,2024-01-21,2062BK1,128.15,7.53,11127.0,1539.0,796.0,4123.0,1820.0,257.0,0.0,6810.0,1162.0,0.0,0.15255555555555556,0.03885185185185185,1.0515925925925926,2077.0,0.9445017688609634,53.14085056532859,7.23001949317269,0.876263842079501,6,0.21,0.75,0.016,0.032,0.23
23315776,2024-01-21,R34,130.87,0.0,11067.0,1068.0,945.0,4309.0,1261.0,241.0,0.0,6197.0,1185.0,327.0,0.15255555555555556,0.03885185185185185,1.0515925925925926,1502.0,0.9999999999923589,47.352334377264825,10.362359550552096,0.8395472703056994,66,0.63,0.78,0.015,0.027,0.24
23315774,2024-01-21,EXPORTDSP14,124.5,7.52,10701.0,1098.0,845.0,3245.0,1753.0,346.0,0.0,6595.0,2559.0,0.0,0.15255555555555556,0.03885185185185185,1.0515925925925926,2099.0,0.9430389334877819,52.971887549775325,9.745901639335386,0.8351595998090352,55,0.22,0.77,0.039,0.028,0.23
23315771,2024-01-21,EXPORTDSP14,122.98,7.54,10656.0,996.0,887.0,3573.0,1732.0,277.0,0.0,6196.0,953.0,0.0,0.15255555555555556,0.03885185185185185,1.0515925925925926,2009.0,0.9422310756899921,50.38217596316163,10.69879518071215,0.8621204579388442,55,0.22,0.74,0.021,0.029,0.23
23315769,2024-01-21,EXPORTDSP14,120.12,7.54,10956.0,1737.0,834.0,4425.0,1770.0,271.0,0.0,521.0,102.0,6170.0,0.15255555555555556,0.03885185185185185,1.0515925925925926,2041.0,0.9409368635364175,4.3373293372932284,6.307426597578407,0.8672219500240729,55,0.21,0.74,0.018,0.019,0.21
23315767,2024-01-21,SEQRFE550D,126.8,8.54,9963.0,1767.0,834.0,3373.0,1841.0,308.0,0.0,6557.0,986.0,0.0,0.15255555555555556,0.03885185185185185,1.0515925925925926,2149.0,0.9368996601083427,51.711356466469155,5.63837011884231,0.8566775244295688,73,0.19,0.81,0.029,0.022,0.19
23315764,2024-01-21,EXPORTDSP14,131.87,7.08,10890.0,1827.0,732.0,3060.0,1850.0,231.0,0.0,6775.0,1017.0,0.0,0.15255555555555556,0.03885185185185185,1.0515925925925926,2081.0,0.9490464195685567,51.376355501240795,5.960591133001664,0.8889956751557477,55,0.2,0.75,0.021,0.02,0.18
23315763,2024-01-21,JIS540RC2ALK,118.55,7.53,10668.0,1680.0,815.0,3698.0,2553.0,0.0,397.0,6792.0,1019.0,240.0,0.15255555555555556,0.03885185185185185,1.0515925925925926,2950.0,0.9402760152209686,57.292281737180154,6.3499999999962204,0.865423728813266,62,0.21,1.42,0.036,0.014,0.24
23315761,2024-01-21,JIS540RC2ALK,123.61,7.2,11670.0,1833.0,809.0,2008.0,1892.0,0.0,797.0,6860.0,1029.0,239.0,0.15255555555555556,0.03885185185185185,1.0515925925925926,2689.0,0.9449583365113909,55.497128063623514,6.366612111289489,0.7036072889547402,62,0.21,1.41,0.026,0.015,0.21
23115791,2024-01-21,EXPORTDSP14,129.25,7.53,12828.0,1830.0,779.0,3825.0,1695.0,331.0,0.0,5441.0,1651.0,0.0,0.15255555555555556,0.03885185185185185,1.0515925925925926,2026.0,0.9449480918193819,42.09671179851376,7.00983606556994,0.8366238894369019,55,0.19,0.77,0.02,0.032,0.21
23315759,2024-01-21,2830C20MMNC,129.94,8.15,10968.0,1704.0,792.0,3019.0,1787.0,302.0,0.0,6771.0,1191.0,0.0,0.15255555555555556,0.03885185185185185,1.0515925925925926,2089.0,0.9409805199439425,52.10866553753957,6.436619718306082,0.8554332216367375,17,0.2,0.65,0.02,0.026,0.23
23315756,2024-01-21,EXPORTDSP14,126.25,8.6,11169.0,1773.0,807.0,2922.0,1839.0,315.0,0.0,7045.0,1056.0,0.0,0.15255555555555556,0.03885185185185185,1.0515925925925926,2154.0,0.9362254356623195,55.801980197577805,6.299492385783249,0.8537604456820549,55,0.2,0.73,0.019,0.025,0.23
23215747,2024-01-21,EXPORTDSP14,128.19,8.87,10851.0,990.0,806.0,3223.0,1745.0,290.0,0.0,6555.0,1116.0,250.0,0.15255555555555556,0.03885185185185185,1.0515925925925926,2035.0,0.9352838172994653,51.135033933605314,10.960606060594989,0.8574938574934361,55,0.18,0.74,0.03,0.03,0.19
23215749,2024-01-21,S.TOWER6VAN,132.35,8.56,10869.0,1002.0,797.0,3909.0,2467.0,111.0,442.0,6553.0,1218.0,271.0,0.15255555555555556,0.03885185185185185,1.0515925925925926,3020.0,0.9392520048191098,49.512655836422276,10.847305389210732,0.8168874172182725,67,0.2,1.31,0.026,0.025,0.21
23215772,2024-01-21,SEQRFE550D,120.5,8.28,9657.0,1209.0,800.0,2289.0,1637.0,283.0,121.0,6389.0,1182.0,0.0,0.15255555555555556,0.03885185185185185,1.0515925925925926,2041.0,0.9357043019029687,53.0207468875268,7.987593052102574,0.8020578147962754,73,0.21,0.74,0.025,0.024,0.2
23215775,2024-01-21,SEQRFE550D,124.6,9.6,10992.0,2001.0,806.0,3367.0,1691.0,294.0,125.0,6496.0,1350.0,420.0,0.15255555555555556,0.03885185185185185,1.0515925925925926,2110.0,0.9284649776383871,52.13483146025574,5.493253373310598,0.8014218009474875,73,0.22,0.75,0.027,0.023,0.2
23215784,2024-01-21,2062BK1,127.28,7.49,10890.0,1752.0,795.0,3082.0,1674.0,287.0,0.0,6664.0,1660.0,0.0,0.15255555555555556,0.03885185185185185,1.0515925925925926,1961.0,0.9444238331902914,52.3570081705503,6.215753424653986,0.8536460989286825,6,0.21,0.74,0.018,0.028,0.21
23215841,2024-01-22,2830C20MMNC,123.35,9.29,10899.0,1185.0,899.0,2303.0,1671.0,294.0,118.0,6593.0,1163.0,0.0,0.14971875,0.04353125,1.04428125,2083.0,0.9299607961329166,53.449533846344146,9.197468354422618,0.8022083533361487,17,0.21,0.74,0.022,0.031,0.19
23315833,2024-01-22,2830C20MMNC,124.62,9.48,11253.0,2085.0,787.0,3416.0,1731.0,283.0,0.0,6294.0,1096.0,373.0,0.14971875,0.04353125,1.04428125,2014.0,0.9293064876888196,50.50553683156391,5.397122302155685,0.8594836146966934,17,0.22,0.7,0.018,0.029,0.2
23315835,2024-01-22,2062BK1,122.2,8.68,10758.0,1545.0,931.0,3210.0,1829.0,271.0,0.0,6089.0,950.0,429.0,0.14971875,0.04353125,1.04428125,2100.0,0.9336797065943333,49.82815057242366,6.963106796111998,0.8709523809519663,6,0.21,0.71,0.016,0.027,0.18
23215811,2024-01-22,2062BK1,118.84,7.67,10821.0,1014.0,797.0,8648.0,1738.0,297.0,0.0,6306.0,1610.0,556.0,0.14971875,0.04353125,1.04428125,2035.0,0.9393723816224854,53.06294177000115,10.67159763312557,0.8540540540536343,6,0.19,0.75,0.024,0.032,0.2
23215814,2024-01-22,2830C20MMNC,126.82,7.44,10983.0,1026.0,707.0,4452.0,1772.0,300.0,0.0,6595.0,1774.0,0.0,0.14971875,0.04353125,1.04428125,2072.0,0.944585133316367,52.0028386685696,10.704678362562666,0.8552123552119425,17,0.17,0.69,0.023,0.032,0.19
23215817,2024-01-22,2830C20MMNC,126.75,7.88,10899.0,987.0,753.0,2503.0,1765.0,297.0,0.0,6294.0,1122.0,528.0,0.14971875,0.04353125,1.04428125,2062.0,0.9414692119071422,49.65680473333604,11.042553191478174,0.8559650824438138,17,0.21,0.75,0.019,0.033,0.2
23315850,2024-01-22,2830C20MMNC,121.09,6.88,10671.0,1689.0,976.0,2682.0,1607.0,301.0,0.0,6184.0,1043.0,0.0,0.14971875,0.04353125,1.04428125,1908.0,0.9462373993830879,51.069452472945166,6.317939609232494,0.8422431865823679,17,0.2,0.78,0.017,0.035,0.19
23315852,2024-01-22,SEQRFE550D,125.64,8.47,10950.0,2595.0,948.0,1386.0,1637.0,282.0,0.0,6288.0,990.0,0.0,0.14971875,0.04353125,1.04428125,1919.0,0.9368428901578044,50.04775549148322,4.219653179189125,0.8530484627405664,73,0.22,0.75,0.016,0.034,0.21
23215821,2024-01-22,SEQRFE550D,124.85,7.48,10512.0,990.0,850.0,1799.0,1694.0,253.0,0.0,6193.0,1093.0,0.0,0.14971875,0.04353125,1.04428125,1947.0,0.9434746467094124,49.603524228677585,10.618181818171093,0.8700564971746944,73,0.22,0.75,0.017,0.031,0.19
23215827,2024-01-22,2830C20MMNC,125.7,8.88,10818.0,1494.0,795.0,2816.0,1718.0,273.0,122.0,6605.0,1472.0,309.0,0.14971875,0.04353125,1.04428125,2113.0,0.9340169415891365,52.54574383410862,7.24096385541684,0.8130619971600506,17,0.22,0.7,0.02,0.021,0.2
23215825,2024-01-22,SEQRFE550D,122.81,8.08,10779.0,993.0,803.0,2065.0,1698.0,260.0,0.0,5931.0,1002.0,0.0,0.14971875,0.04353125,1.04428125,1958.0,0.9382687753003417,48.29411285686594,10.854984894248886,0.8672114402447052,73,0.21,0.77,0.027,0.027,0.21
23315829,2024-01-22,S.TOWER6VAN,129.27,8.88,12426.0,1629.0,817.0,4567.0,2502.0,146.0,498.0,6245.0,971.0,364.0,0.14971875,0.04353125,1.04428125,3146.0,0.9357220412527274,48.30973930495622,7.627992633512813,0.7952956134771789,67,0.2,1.26,0.022,0.034,0.24
23215828,2024-01-22,SEQRFE550D,122.2,9.07,10725.0,1191.0,792.0,2431.0,1681.0,297.0,122.0,6497.0,1259.0,0.0,0.14971875,0.04353125,1.04428125,2100.0,0.9309057667332147,53.166939443100105,9.005037783367754,0.8004761904758093,73,0.2,0.78,0.03,0.03,0.22
23115783,2024-01-22,ASP1239,127.9,7.53,11988.0,1467.0,873.0,3147.0,1104.0,265.0,0.0,5704.0,1228.0,0.0,0.14971875,0.04353125,1.04428125,1369.0,0.944399320675298,44.59734167283348,8.171779141098725,0.8064280496707038,24,0.45,0.73,0.021,0.02,0.24
23215832,2024-01-22,SEQRFE550D,127.98,9.48,11085.0,1593.0,798.0,2987.0,1701.0,277.0,115.0,6598.0,1154.0,421.0,0.14971875,0.04353125,1.04428125,2093.0,0.9310344827518476,51.554930457481206,6.958568738225387,0.8127090300999461,73,0.21,0.84,0.032,0.032,0.2
23215834,2024-01-22,SEQRFE550D,124.66,9.59,10626.0,1509.0,905.0,2395.0,1681.0,290.0,115.0,6244.0,1181.0,406.0,0.14971875,0.04353125,1.04428125,2086.0,0.9285661080005322,50.08824001243311,7.041749502977441,0.8058485139018189,73,0.22,0.81,0.02,0.028,0.21
23115794,2024-01-22,EXPORTDSP14,124.8,7.53,11949.0,0.0,799.0,4170.0,1752.0,317.0,0.0,6221.0,1362.0,0.0,0.14971875,0.04353125,1.04428125,2069.0,0.943096803438804,49.84775640985699,11949000000000.0,0.8467858869014757,55,0.2,0.73,0.02,0.032,0.22
23215823,2024-01-22,SEQRFE550D,124.68,7.28,10893.0,1041.0,800.0,1740.0,1725.0,253.0,0.0,6195.0,1206.0,0.0,0.14971875,0.04353125,1.04428125,1978.0,0.9448317671950226,49.68719922963035,10.463976945234904,0.8720930232553731,73,0.22,0.78,0.023,0.024,0.2
23315826,2024-01-22,C20MMNATLT,127.23,0.0,11766.0,2799.0,688.0,4552.0,1621.0,200.0,0.0,6093.0,3735.0,0.0,0.14971875,0.04353125,1.04428125,1821.0,0.9999999999921402,47.88964866739063,4.20364415862658,0.8901702361335034,41,0.22,0.79,0.021,0.031,0.21
23215808,2024-01-22,2830C20MMNC,120.38,7.53,11601.0,846.0,789.0,3558.0,1731.0,310.0,0.0,6272.0,2041.0,0.0,0.14971875,0.04353125,1.04428125,2041.0,0.941130482363059,52.10167801917178,13.7127659574306,0.8481136697693052,17,0.21,0.78,0.029,0.03,0.21
23315822,2024-01-22,C20MMNATLT,122.7,16.5,12012.0,1785.0,718.0,2674.0,1807.0,264.0,0.0,6357.0,979.0,0.0,0.14971875,0.04353125,1.04428125,2071.0,0.8814655172350471,51.80929095312299,6.729411764702112,0.8725253500720075,41,0.21,0.75,0.019,0.03,0.2
23215787,2024-01-22,S.TOWER6VAN,124.65,7.28,10398.0,1470.0,800.0,2538.0,2535.0,98.0,550.0,6504.0,1156.0,0.0,0.14971875,0.04353125,1.04428125,3183.0,0.9448192223077025,52.17809867587502,7.07346938775029,0.7964184731382983,67,0.19,1.26,0.039,0.03,0.22
23215790,2024-01-22,S.TOWER6VAN,125.09,7.28,10470.0,1509.0,797.0,3005.0,2521.0,98.0,554.0,6495.0,1237.0,0.0,0.14971875,0.04353125,1.04428125,3173.0,0.9450026440965098,51.9226157162689,6.93836978130753,0.7945162306962513,67,0.19,1.27,0.021,0.029,0.2
23215793,2024-01-22,S.TOWER6VAN,122.34,8.27,12096.0,990.0,803.0,3569.0,2531.0,105.0,557.0,6350.0,1081.0,0.0,0.14971875,0.04353125,1.04428125,3193.0,0.9366817242099634,51.90452836315265,12.218181818169477,0.792671468837835,67,0.18,1.34,0.022,0.029,0.22
23215796,2024-01-22,S.TOWER6VAN,126.75,7.53,11034.0,1254.0,908.0,3882.0,2535.0,98.0,554.0,6517.0,1028.0,416.0,0.14971875,0.04353125,1.04428125,3187.0,0.9439231456587436,51.416173569614074,8.79904306219394,0.7954188892372779,67,0.19,1.32,0.029,0.025,0.22
23215799,2024-01-22,S.TOWER6VAN,128.52,7.28,11604.0,0.0,795.0,4941.0,2521.0,0.0,543.0,6447.0,1999.0,0.0,0.14971875,0.04353125,1.04428125,3064.0,0.9463917525703507,50.163398692420145,11604000000000.0,0.8227806788509064,67,0.18,1.34,0.022,0.03,0.21
23215803,2024-01-22,EXPORTDSP14,118.33,8.15,11844.0,564.0,905.0,5087.0,1731.0,314.0,0.0,6549.0,1462.0,0.0,0.14971875,0.04353125,1.04428125,2045.0,0.9355629348439629,55.3452209916729,20.999999999962768,0.8464547677257475,55,0.21,0.79,0.016,0.026,0.23
23315788,2024-01-22,2830C25HMN,121.5,8.14,11718.0,1521.0,644.0,4673.0,1766.0,326.0,0.0,6594.0,1081.0,0.0,0.14971875,0.04353125,1.04428125,2092.0,0.937210737419491,54.271604937824925,7.704142011829254,0.8441682600378374,18,0.24,0.81,0.043,0.036,0.2
23315792,2024-01-22,S.TOWER6VAN,128.03,7.47,13080.0,1911.0,807.0,4681.0,2529.0,13.0,433.0,6797.0,1247.0,380.0,0.14971875,0.04353125,1.04428125,2975.0,0.9448708487015139,53.08911973714685,6.844583987437549,0.8500840336131597,67,0.16,1.32,0.035,0.03,0.21
23315795,2024-01-22,SAILTOWER6VA,121.95,8.08,12102.0,2262.0,848.0,4895.0,1912.0,0.0,884.0,6352.0,1206.0,278.0,0.14971875,0.04353125,1.04428125,2796.0,0.9378604937250031,52.086920868781576,5.350132625992329,0.683834048640671,68,0.18,1.37,0.03,0.027,0.24
23315798,2024-01-22,S.TOWER6VAN,121.61,7.53,12978.0,2082.0,865.0,5248.0,2004.0,0.0,898.0,6632.0,1074.0,346.0,0.14971875,0.04353125,1.04428125,2902.0,0.9416911878508466,54.53498889849079,6.233429394809686,0.6905582356992797,67,0.2,1.35,0.039,0.017,0.21
23315800,2024-01-22,S.TOWER6VAN,123.28,7.53,12405.0,2673.0,909.0,4928.0,2526.0,102.0,498.0,6393.0,1042.0,376.0,0.14971875,0.04353125,1.04428125,3126.0,0.9424355936018467,51.85756002553652,4.640852974184571,0.808061420345231,67,0.2,1.34,0.022,0.021,0.2
23315802,2024-01-22,S.TOWER6VAN,129.4,8.08,12264.0,2757.0,884.0,4257.0,2584.0,153.0,577.0,6494.0,1047.0,0.0,0.14971875,0.04353125,1.04428125,3314.0,0.9412278149480562,50.185471406103666,4.448313384111553,0.7797223898609597,67,0.19,1.33,0.022,0.034,0.2
23315804,2024-01-22,SEQRFE550D,127.97,8.88,11658.0,2601.0,886.0,4182.0,1797.0,335.0,0.0,6464.0,1049.0,275.0,0.14971875,0.04353125,1.04428125,2132.0,0.9351114358718663,50.511838711803456,4.48212226066725,0.842870544089661,73,0.2,0.75,0.018,0.032,0.2
23315807,2024-01-22,SEQRFE550D,125.02,6.48,11628.0,2565.0,901.0,4289.0,1796.0,299.0,0.0,6258.0,1014.0,525.0,0.14971875,0.04353125,1.04428125,2095.0,0.9507224334528462,50.05599104103299,4.533333333331566,0.8572792362764404,73,0.2,0.73,0.017,0.031,0.21
23315810,2024-01-22,2830C20MMNC,123.88,8.15,11853.0,1833.0,749.0,3231.0,1770.0,339.0,0.0,797.0,143.0,0.0,0.14971875,0.04353125,1.04428125,2109.0,0.9382716049311651,6.433645463299696,6.4664484451683215,0.8392603129441255,17,0.21,0.75,0.023,0.038,0.24
23315813,2024-01-22,2062BK1,127.38,7.88,12753.0,1749.0,829.0,3794.0,1841.0,275.0,0.0,6494.0,997.0,365.0,0.14971875,0.04353125,1.04428125,2116.0,0.9417418305416108,50.9813157477549,7.2915951972514055,0.8700378071829536,6,0.19,0.74,0.022,0.036,0.19
23115797,2024-01-22,EXPORTDSP14,125.21,7.68,10995.0,0.0,908.0,3438.0,1764.0,284.0,0.0,5982.0,1023.0,0.0,0.14971875,0.04353125,1.04428125,2048.0,0.942207841064473,47.77573676185787,10995000000000.0,0.8613281249995794,55,0.19,0.75,0.028,0.036,0.22
23315824,2024-01-22,2830C20MMNC,120.83,8.15,11880.0,2214.0,682.0,2495.0,1812.0,305.0,0.0,6747.0,1037.0,0.0,0.14971875,0.04353125,1.04428125,2117.0,0.9368119088158102,55.83878175903469,5.365853658534162,0.8559282002830156,17,0.23,0.76,0.017,0.028,0.19
23115801,2024-01-22,S.TOWER6VAN,122.43,9.28,13104.0,495.0,1113.0,4645.0,2402.0,105.0,627.0,6501.0,1601.0,0.0,0.14971875,0.04353125,1.04428125,3134.0,0.9295421759856538,53.0997304577873,26.472727272673794,0.7664326738989259,67,0.19,1.38,0.031,0.02,0.19
23115806,2024-01-22,S.TOWER6VAN,120.79,7.53,11862.0,1731.0,892.0,3155.0,2421.0,158.0,483.0,5790.0,1427.0,0.0,0.14971875,0.04353125,1.04428125,3062.0,0.9413185785462804,47.93443165785301,6.852686308488242,0.7906596995425242,67,0.19,1.36,0.026,0.032,0.23
23115809,2024-01-22,SEQRFE550D,119.59,7.48,10491.0,1494.0,914.0,3069.0,1668.0,260.0,0.0,224.0,1267.0,0.0,0.14971875,0.04353125,1.04428125,1928.0,0.9411348075789633,1.873066309876469,7.022088353408955,0.8651452282153189,73,0.2,0.74,0.015,0.035,0.2
23215839,2024-01-22,2062BK1,126.58,10.28,10440.0,1467.0,896.0,2462.0,1701.0,294.0,115.0,6599.0,1294.0,419.0,0.14971875,0.04353125,1.04428125,2110.0,0.9248867455726665,52.13303839427925,7.116564417173063,0.8061611374403762,6,0.19,0.79,0.021,0.032,0.24
23215843,2024-01-22,2830C20MMNC,120.43,7.48,10920.0,1518.0,962.0,2097.0,1492.0,267.0,0.0,5565.0,1181.0,0.0,0.14971875,0.04353125,1.04428125,1759.0,0.9415213822145139,46.209416258023666,7.193675889323324,0.8482092097778009,17,0.19,0.77,0.023,0.031,0.19
23215836,2024-01-22,S.TOWER6VAN,122.91,8.15,10605.0,1182.0,897.0,2269.0,2525.0,115.0,567.0,6498.0,1230.0,0.0,0.14971875,0.04353125,1.04428125,3207.0,0.9378147413326887,52.86795215968702,8.97208121826652,0.7873401933268515,67,0.2,1.31,0.02,0.028,0.23
23115849,2024-01-22,S.TOWER6VAN,123.51,8.15,11598.0,1977.0,907.0,3846.0,2520.0,102.0,579.0,5891.0,983.0,0.0,0.14971875,0.04353125,1.04428125,3201.0,0.9380981315438396,47.696542789671305,5.866464339905986,0.7872539831300258,67,0.19,1.31,0.017,0.034,0.24
23115847,2024-01-22,S.TOWER6VAN,130.24,0.0,11433.0,1986.0,940.0,4474.0,2510.0,108.0,555.0,6342.0,1022.0,0.0,0.14971875,0.04353125,1.04428125,3173.0,0.9999999999923219,48.69471744434356,5.756797583078672,0.7910494799871444,67,0.17,1.3,0.022,0.028,0.19
23115844,2024-01-22,S.TOWER6VAN,126.64,6.81,9672.0,1722.0,960.0,2207.0,2521.0,89.0,312.0,6124.0,991.0,0.0,0.14971875,0.04353125,1.04428125,2922.0,0.9489696515477786,48.357548957293446,5.616724738672697,0.8627652292947081,67,0.2,1.34,0.027,0.031,0.19
23215846,2024-01-22,2830C20MMNC,126.82,8.16,10008.0,777.0,952.0,1843.0,1714.0,287.0,0.0,6386.0,1027.0,0.0,0.14971875,0.04353125,1.04428125,2001.0,0.9395465994892611,50.35483362205997,12.880308880292304,0.8565717141425004,17,0.2,0.73,0.026,0.032,0.19
23115840,2024-01-22,S.TOWER6VAN,128.68,7.44,12738.0,1521.0,833.0,3921.0,2603.0,166.0,539.0,6184.0,1019.0,312.0,0.14971875,0.04353125,1.04428125,3308.0,0.9453423449827701,48.05719614510369,8.374753451671022,0.7868802902053244,67,0.18,1.33,0.025,0.032,0.2
23115838,2024-01-22,2830C20MMNC,128.55,7.88,11583.0,1548.0,877.0,3047.0,1746.0,250.0,0.0,5945.0,1596.0,0.0,0.14971875,0.04353125,1.04428125,1996.0,0.942241442491078,46.246596654638296,7.48255813953005,0.8747494989975577,17,0.19,0.78,0.028,0.03,0.2
23115820,2024-01-22,2830C20MMNC,133.85,0.0,12717.0,0.0,872.0,4689.0,1765.0,298.0,0.0,6553.0,1126.0,248.0,0.14971875,0.04353125,1.04428125,2063.0,0.999999999992529,48.95778856892822,12717000000000.0,0.8555501696554263,17,0.2,0.76,0.03,0.03,0.2
23115818,2024-01-22,2830C20MMNC,116.95,7.53,10479.0,507.0,0.0,4770.0,0.0,0.0,0.0,5803.0,950.0,0.0,0.14971875,0.04353125,1.04428125,0.0,0.9395083547482366,49.61949551047781,20.66863905321367,0.0,17,0.21,0.84,0.024,0.025,0.25
23115815,2024-01-22,SEQRFE550D,120.75,7.28,10476.0,1482.0,847.0,5034.0,1692.0,254.0,0.0,6198.0,1075.0,0.0,0.14971875,0.04353125,1.04428125,1946.0,0.9431383269472535,51.329192546158765,7.068825910926404,0.8694758478926673,73,0.22,0.78,0.027,0.029,0.21
23115812,2024-01-22,SEQRFE550D,124.8,7.44,10974.0,933.0,860.0,4037.0,1711.0,247.0,0.0,6196.0,1071.0,0.0,0.14971875,0.04353125,1.04428125,1958.0,0.9437386569801592,49.64743589703808,11.762057877800899,0.8738508682324444,73,0.21,0.79,0.02,0.028,0.21
23115842,2024-01-22,S.TOWER6VAN,128.02,7.44,10287.0,1953.0,780.0,3201.0,2508.0,106.0,606.0,5981.0,971.0,0.0,0.14971875,0.04353125,1.04428125,3220.0,0.9450760371995788,46.71926261485144,5.267281105988086,0.7788819875773979,67,0.2,1.38,0.025,0.031,0.21
23215896,2024-01-23,2062BK1,130.42,10.08,10650.0,564.0,808.0,2650.0,1816.0,246.0,0.0,6220.0,982.0,268.0,0.15856666666666666,0.041666666666666664,0.9328333333333333,2062.0,0.9282562277514003,47.69207176776805,18.882978723370776,0.8806983511149948,6,0.21,0.76,0.017,0.026,0.17
23215892,2024-01-23,1786550D,122.44,8.77,10881.0,1113.0,797.0,2250.0,1765.0,233.0,0.0,6038.0,1892.0,265.0,0.15856666666666666,0.041666666666666664,0.9328333333333333,1998.0,0.9331605822655806,49.31394968924115,9.776280323441352,0.8833833833829412,3,0.2,0.76,0.02,0.03,0.18
23215889,2024-01-23,2062BK1,125.8,9.99,10977.0,1125.0,602.0,2496.0,1765.0,243.0,0.0,6392.0,1022.0,343.0,0.15856666666666666,0.041666666666666664,0.9328333333333333,2008.0,0.9264305177043493,50.810810810406906,9.75733333332466,0.8789840637445822,6,0.2,0.77,0.016,0.02,0.24
23215886,2024-01-23,2830C20MMNC,125.52,8.15,10983.0,1668.0,806.0,1521.0,1792.0,236.0,0.0,6548.0,1042.0,281.0,0.15856666666666666,0.041666666666666664,0.9328333333333333,2028.0,0.9390289518894366,52.16698534056591,6.584532374096772,0.8836291913210633,17,0.22,0.77,0.016,0.028,0.22
23215884,2024-01-23,2830C20MMNC,131.0,9.07,12342.0,1569.0,591.0,2064.0,1775.0,341.0,138.0,6553.0,1162.0,385.0,0.15856666666666666,0.041666666666666664,0.9328333333333333,2254.0,0.9352466623764173,50.02290076297693,7.866156787757893,0.7874889086065716,17,0.2,0.76,0.017,0.02,0.17
23215860,2024-01-23,2830C20MMNAK,126.4,0.0,15045.0,1512.0,803.0,1146.0,1596.0,297.0,0.0,3203.0,9048.0,0.0,0.15856666666666666,0.041666666666666664,0.9328333333333333,1893.0,0.9999999999920886,25.340189873217245,9.950396825390245,0.8431061806651647,16,0.19,0.9,0.015,0.019,0.25
23215864,2024-01-23,2062BK1,126.83,0.0,5928.0,1068.0,800.0,1257.0,1667.0,277.0,118.0,6519.0,1222.0,263.0,0.15856666666666666,0.041666666666666664,0.9328333333333333,2062.0,0.9999999999921154,51.39951115626114,5.550561797747612,0.8084384093109561,6,0.18,0.75,0.016,0.027,0.22
23215857,2024-01-23,2830C20MMNC,125.74,8.15,11013.0,1515.0,952.0,3114.0,1657.0,250.0,0.0,6389.0,1903.0,0.0,0.15856666666666666,0.041666666666666664,0.9328333333333333,1907.0,0.9391291358507796,50.81119770915531,7.269306930688271,0.8689040377551815,17,0.23,0.82,0.024,0.031,0.2
23215854,2024-01-23,C25HMNMAV55,127.79,0.0,9990.0,1680.0,949.0,3480.0,2508.0,132.0,540.0,6172.0,1082.0,0.0,0.15856666666666666,0.041666666666666664,0.9328333333333333,3180.0,0.9999999999921746,48.29798888764145,5.946428571425032,0.7886792452827709,49,0.22,1.35,0.028,0.03,0.22
23215851,2024-01-23,1786500D,125.08,8.15,10236.0,2226.0,941.0,2059.0,1711.0,277.0,0.0,6481.0,1053.0,0.0,0.15856666666666666,0.041666666666666664,0.9328333333333333,1988.0,0.9388275913762756,51.814838502943594,4.59838274932408,0.8606639839029876,2,0.2,0.76,0.019,0.039,0.204
23215898,2024-01-23,2062BK1,128.29,8.15,10653.0,1020.0,800.0,3145.0,1711.0,250.0,0.0,6393.0,1015.0,0.0,0.15856666666666666,0.041666666666666664,0.9328333333333333,1961.0,0.9402667839274387,49.83241094356667,10.444117647048584,0.8725140234569747,6,0.21,0.75,0.016,0.029,0.23
23215868,2024-01-23,1786550D,125.29,8.15,10089.0,1296.0,800.0,2394.0,1681.0,294.0,115.0,6494.0,1167.0,0.0,0.15856666666666666,0.041666666666666664,0.9328333333333333,2090.0,0.9389238609042349,51.831750338799324,7.784722222216216,0.8043062200953089,3,0.2,0.75,0.02,0.03,0.21
23215901,2024-01-23,2830C20MMNC,125.63,7.48,9639.0,1026.0,789.0,2382.0,1714.0,253.0,0.0,6492.0,1131.0,0.0,0.15856666666666666,0.041666666666666664,0.9328333333333333,1967.0,0.9438058748332673,51.67555520137168,9.394736842096107,0.871377732587254,17,0.22,0.75,0.023,0.024,0.22
23115881,2024-01-23,1786550D,128.74,10.87,10608.0,1563.0,802.0,3968.0,1805.0,282.0,0.0,6014.0,987.0,367.0,0.15856666666666666,0.041666666666666664,0.9328333333333333,2087.0,0.9221402478266447,46.71430790704743,6.786948176579151,0.8648778150451055,3,0.21,0.76,0.02,0.03,0.2
