Repository: SiddharthKumar268/FerroMind

# FerroMind
*Ferro-Alloy Optimisation using Machine Learning*
**SAIL Durgapur Steel Plant | Steel Melting Shop**
Intern: Siddharth Kumar | FY 2023-24 to FY 2025-26

---

## Quick Start

```bash

# 2. Place raw Excel files in data/raw/

## Dataset

| | |
|---|---|
| Total heats after cleaning | 47,421 |
| Training set | 37,936 heats (Apr 2023 – Jun 2025) |
| Test set | 9,485 heats (Jun 2025 – Dec 2025) |
| Input features | 21 (16 raw + 5 engineered) |
| Target variables | Mn, Si, C, S, P |
| BOF grades | 76 distinct grades |
| Split method | Chronological 80/20 — no shuffle, no leakage |

---

File: data/processed/sms_train.csv (part 93 of 253)
Heat_Number,Date,BOF Grade Code,Hot Metal Addn. Weight,Scrap Addn. Weight,Lime Into Converter,Dolomite Into Converter,Lime Into Ladle,Iron Ore Into Converter,SIMN Into Ladle,FESI Into Ladle,FEMN Into Ladle,Measered O2 Mainblow II,Duration of Mainblow I/II,Measered O2 2nd Blow,HM_P,HM_S,HM_Si,Total_FA_Ladle,HM_Ratio,O2_per_ton_HM,Lime_Dolo_Ratio,SiMn_FA_Fraction,Grade_Encoded,C,Mn,P,S,Si
23115895,2024-01-23,2062BK1,129.47,7.8,9870.0,0.0,2112.0,3199.0,1836.0,301.0,0.0,6098.0,1117.0,269.0,0.15856666666666666,0.041666666666666664,0.9328333333333333,2137.0,0.9431776790198647,47.09971421914653,9870000000000.0,0.859148338792298,6,0.2,0.78,0.024,0.03,0.2
23115856,2024-01-23,1786500D,129.59,7.48,9522.0,1938.0,997.0,3435.0,2432.0,0.0,514.0,6452.0,1035.0,0.0,0.15856666666666666,0.041666666666666664,0.9328333333333333,2946.0,0.9454293426647303,49.78779226753772,4.913312693495917,0.8255261371348183,2,0.18,1.18,0.023,0.03,0.179
23115859,2024-01-23,1786500D,124.98,7.53,10908.0,2646.0,927.0,2750.0,2407.0,0.0,632.0,6308.0,1027.0,0.0,0.15856666666666666,0.041666666666666664,0.9328333333333333,3039.0,0.9431741000608018,50.47207553168129,4.122448979590279,0.792036854228104,2,0.19,1.11,0.026,0.032,0.218
23115862,2024-01-23,S.TOWER6VAN,124.8,7.53,11208.0,1368.0,787.0,3154.0,2433.0,112.0,389.0,6353.0,1457.0,0.0,0.15856666666666666,0.041666666666666664,0.9328333333333333,2934.0,0.943096803438804,50.90544871754082,8.192982456134361,0.8292433537829484,67,0.19,1.31,0.028,0.028,0.19
23115866,2024-01-23,1786500D,128.34,8.15,10137.0,1377.0,890.0,3266.0,1706.0,328.0,0.0,6200.0,1148.0,0.0,0.15856666666666666,0.041666666666666664,0.9328333333333333,2034.0,0.9402886658294359,48.30917874358494,7.3616557734151336,0.8387413962631078,2,0.19,0.79,0.025,0.027,0.222
23115869,2024-01-23,2062BK1,129.41,7.47,11199.0,1158.0,799.0,996.0,1688.0,332.0,0.0,6064.0,1055.0,0.0,0.15856666666666666,0.041666666666666664,0.9328333333333333,2020.0,0.9454266510743321,46.85882080173975,9.670984455950197,0.8356435643560219,6,0.19,0.74,0.022,0.032,0.19
23115871,2024-01-23,2830C20MMNC,125.54,7.53,11718.0,1194.0,777.0,3976.0,1769.0,288.0,0.0,5757.0,2365.0,0.0,0.15856666666666666,0.041666666666666664,0.9328333333333333,2057.0,0.9434132411441843,45.8578938979938,9.814070351750575,0.8599902771021585,17,0.2,0.73,0.02,0.027,0.2
23115900,2024-01-23,2062BK1,126.64,7.44,9084.0,1002.0,779.0,3431.0,1731.0,267.0,0.0,6033.0,1081.0,0.0,0.15856666666666666,0.041666666666666664,0.9328333333333333,1998.0,0.9445107398497575,47.638976626282066,9.065868263464006,0.8663663663659328,6,0.19,0.75,0.028,0.034,0.2
23115873,2024-01-23,2062BK1,126.78,7.43,10671.0,1017.0,834.0,2750.0,1673.0,312.0,0.0,5574.0,988.0,0.0,0.15856666666666666,0.041666666666666664,0.9328333333333333,1985.0,0.9446389985772697,43.96592522445207,10.492625368721246,0.8428211586897517,6,0.21,0.77,0.016,0.026,0.22
23115877,2024-01-23,2062BK1,124.6,7.57,10221.0,1560.0,1017.0,3937.0,1820.0,288.0,0.0,5996.0,1064.0,313.0,0.15856666666666666,0.041666666666666664,0.9328333333333333,2108.0,0.9427252780438624,48.12199036879517,6.551923076918877,0.8633776091077499,6,0.2,0.76,0.018,0.03,0.21
23115879,2024-01-23,2830C20MMNC,129.59,9.67,11271.0,1530.0,784.0,3842.0,1800.0,298.0,0.0,6163.0,1144.0,314.0,0.15856666666666666,0.041666666666666664,0.9328333333333333,2098.0,0.9305615395595969,47.55768191953425,7.366666666661852,0.8579599618680372,17,0.19,0.73,0.02,0.027,0.19
23115883,2024-01-23,C20MMNATLT,124.47,6.7,12945.0,0.0,809.0,4922.0,1810.0,271.0,0.0,6397.0,1347.0,0.0,0.15856666666666666,0.041666666666666664,0.9328333333333333,2081.0,0.9489212472291766,51.39391017874674,12945000000000.0,0.8697741470442721,41,0.19,0.8,0.028,0.021,0.2
23115887,2024-01-23,2062BK1,121.84,9.27,11244.0,1461.0,807.0,2779.0,1816.0,361.0,0.0,6093.0,1302.0,0.0,0.15856666666666666,0.041666666666666664,0.9328333333333333,2177.0,0.929296010976056,50.00820748481608,7.696098562623069,0.8341754708310362,6,0.2,0.78,0.02,0.021,0.19
23115890,2024-01-23,2830C20MMNC,123.5,7.44,11454.0,1482.0,782.0,1986.0,1817.0,282.0,0.0,6203.0,1083.0,261.0,0.15856666666666666,0.041666666666666664,0.9328333333333333,2099.0,0.9431800824733224,50.226720647366584,7.72874493926604,0.8656503096708597,17,0.18,0.7,0.02,0.028,0.18
23115893,2024-01-23,2830C20MMNC,123.27,9.27,11448.0,1665.0,797.0,2535.0,1796.0,317.0,0.0,6394.0,1183.0,0.0,0.15856666666666666,0.041666666666666664,0.9328333333333333,2113.0,0.9300588501514256,51.86987912669855,6.8756756756715465,0.8499763369612636,17,0.2,0.76,0.018,0.026,0.18
23115875,2024-01-23,S.TOWER6VAN,125.04,7.53,10437.0,690.0,777.0,2281.0,2547.0,142.0,423.0,6251.0,1522.0,0.0,0.15856666666666666,0.041666666666666664,0.9328333333333333,3112.0,0.9431998189564519,49.99200255878125,15.126086956499817,0.8184447300768578,67,0.19,1.28,0.025,0.023,0.2
23115853,2024-01-23,S.TOWER6VAN,113.96,7.53,8955.0,0.0,942.0,1988.0,2524.0,82.0,640.0,5575.0,898.0,0.0,0.15856666666666666,0.041666666666666664,0.9328333333333333,3246.0,0.9380195900819983,48.920673920244646,8955000000000.0,0.7775723967958171,67,0.2,1.39,0.034,0.031,0.21
23115867,2024-01-23,S.TOWER6VAN,123.19,7.68,10758.0,1575.0,774.0,3967.0,2334.0,81.0,606.0,5869.0,1436.0,0.0,0.15856666666666666,0.041666666666666664,0.9328333333333333,3021.0,0.9413158095748352,47.64185404620795,6.830476190471853,0.7725918570007373,67,0.19,1.36,0.023,0.028,0.23
23315837,2024-01-23,2062BK1,122.15,7.88,7770.0,1086.0,806.0,1689.0,1666.0,311.0,0.0,3619.0,573.0,0.0,0.15856666666666666,0.041666666666666664,0.9328333333333333,1977.0,0.939398600315778,29.62750716308123,7.154696132590097,0.8426909458771661,6,0.21,0.76,0.018,0.028,0.22
23315858,2024-01-23,C25HMNMAV55,122.71,7.68,10467.0,1635.0,967.0,3684.0,2570.0,10.0,451.0,6139.0,1008.0,0.0,0.15856666666666666,0.041666666666666664,0.9328333333333333,3031.0,0.9410997775830886,50.02852253239322,6.401834862381405,0.8479049818538938,49,0.23,1.4,0.03,0.03,0.23
23315861,2024-01-23,S.TOWER6VAN,124.6,8.47,10191.0,1443.0,950.0,3543.0,2505.0,163.0,437.0,6377.0,980.0,0.0,0.15856666666666666,0.041666666666666664,0.9328333333333333,3105.0,0.9363492898404123,51.17977528048812,7.062370062365169,0.8067632850238947,67,0.19,1.34,0.024,0.029,0.22
23315865,2024-01-23,2830C20HMNAK,123.76,7.47,15990.0,1299.0,751.0,3987.0,2564.0,129.0,548.0,6598.0,1115.0,0.0,0.15856666666666666,0.041666666666666664,0.9328333333333333,3241.0,0.9430770403037181,53.31286360655047,12.309468822161424,0.7911138537485989,15,0.22,1.32,0.03,0.024,0.2
23315872,2024-01-23,S.TOWER6VAN,122.91,7.47,5754.0,1764.0,884.0,3469.0,2576.0,67.0,454.0,6403.0,1043.0,329.0,0.15856666666666666,0.041666666666666664,0.9328333333333333,3097.0,0.9427059364860968,52.09502888249862,3.2619047619029127,0.8317726832415784,67,0.2,1.31,0.022,0.028,0.21
23315874,2024-01-23,2062BK1,126.58,7.28,9957.0,1731.0,796.0,3014.0,1665.0,353.0,88.0,6303.0,1034.0,575.0,0.15856666666666666,0.041666666666666664,0.9328333333333333,2106.0,0.9456148214481878,49.79459630234006,5.752166377812968,0.7905982905979152,6,0.19,0.76,0.023,0.028,0.19
23315876,2024-01-23,2830C20MMNC,131.42,0.0,11727.0,2247.0,774.0,4553.0,1772.0,298.0,0.0,6288.0,1016.0,327.0,0.15856666666666666,0.041666666666666664,0.9328333333333333,2070.0,0.9999999999923909,47.846598690854925,5.218958611479653,0.8560386473425816,17,0.19,0.69,0.024,0.031,0.18
23315855,2024-01-23,SEQRFE550D,127.0,10.21,9927.0,1965.0,931.0,2106.0,1627.0,312.0,0.0,6677.0,1267.0,0.0,0.15856666666666666,0.041666666666666664,0.9328333333333333,1939.0,0.9255885139499629,52.57480314919232,5.051908396943994,0.8390923156261789,73,0.2,0.74,0.023,0.031,0.22
23315878,2024-01-23,S.TOWER6VAN,121.69,6.81,11109.0,1881.0,828.0,3518.0,2535.0,17.0,575.0,6196.0,1216.0,358.0,0.15856666666666666,0.041666666666666664,0.9328333333333333,3127.0,0.947003891043214,50.91626263414482,5.9059011164242925,0.8106811640547456,67,0.19,1.32,0.025,0.025,0.21
23315882,2024-01-23,2062BK1,128.24,10.93,11148.0,1173.0,760.0,3253.0,1848.0,283.0,0.0,6394.0,1028.0,278.0,0.15856666666666666,0.041666666666666664,0.9328333333333333,2131.0,0.9214629589644215,49.85963817802667,9.503836317127448,0.8671984983571717,6,0.2,0.72,0.017,0.035,0.19
23315885,2024-01-23,2062BK1,120.78,7.68,12579.0,1809.0,826.0,4147.0,1773.0,372.0,0.0,6495.0,1064.0,360.0,0.15856666666666666,0.041666666666666664,0.9328333333333333,2145.0,0.9402148528651704,53.775459512719195,6.9535655058004675,0.8265734265730412,6,0.22,0.75,0.021,0.03,0.2
23315888,2024-01-23,2830C25HMN,124.8,10.22,11637.0,1833.0,848.0,3669.0,1790.0,373.0,0.0,6454.0,1054.0,371.0,0.15856666666666666,0.041666666666666664,0.9328333333333333,2163.0,0.924307509991673,51.71474358932921,6.348608837967077,0.8275543226995712,18,0.3,0.82,0.019,0.032,0.23
23315891,2024-01-23,2062BK1,123.58,8.88,11574.0,1791.0,809.0,3450.0,1787.0,248.0,0.0,6398.0,1047.0,362.0,0.15856666666666666,0.041666666666666664,0.9328333333333333,2035.0,0.9329608938477053,51.77213141243104,6.462311557785337,0.8781326781322466,6,0.2,0.74,0.016,0.028,0.22
23315897,2024-01-23,2830C20MMNC,129.07,6.1,14601.0,1725.0,710.0,2994.0,1793.0,353.0,0.0,1836.0,1255.0,0.0,0.15856666666666666,0.041666666666666664,0.9328333333333333,2146.0,0.954871643109012,14.224839234413693,8.464347826082049,0.8355079217144289,17,0.2,0.77,0.021,0.026,0.21
23315902,2024-01-23,2830C20MMNC,129.7,7.48,9882.0,1809.0,721.0,2140.0,1787.0,302.0,0.0,6347.0,976.0,333.0,0.15856666666666666,0.041666666666666664,0.9328333333333333,2089.0,0.9454731010282442,48.93600616770289,5.4626865671611595,0.8554332216367375,17,0.21,0.81,0.03,0.033,0.22
23315880,2024-01-23,S.TOWER6VAN,120.84,10.83,10773.0,1635.0,826.0,3328.0,2547.0,184.0,387.0,6108.0,1133.0,331.0,0.15856666666666666,0.041666666666666664,0.9328333333333333,3118.0,0.9177489177419477,50.54617676224308,6.588990825684044,0.8168697883255879,67,0.19,1.31,0.02,0.026,0.2
23315848,2024-01-23,SEQRFE550D,117.53,8.08,9867.0,1452.0,842.0,1569.0,1645.0,244.0,0.0,6341.0,1194.0,0.0,0.15856666666666666,0.041666666666666664,0.9328333333333333,1889.0,0.9356739113053445,53.95218242105035,6.795454545449865,0.8708311275802696,73,0.22,0.73,0.018,0.027,0.2
23315863,2024-01-23,2062BK1,127.67,8.08,10383.0,1899.0,845.0,3737.0,1731.0,258.0,0.0,6400.0,1048.0,475.0,0.15856666666666666,0.041666666666666664,0.9328333333333333,1989.0,0.9404788213558714,50.12923944505264,5.467614533962366,0.8702865761684916,6,0.2,0.77,0.023,0.032,0.19
23115914,2024-01-24,2062BK1,122.25,7.28,10656.0,1614.0,984.0,2150.0,1795.0,311.0,0.0,1749.0,1217.0,0.0,0.15128571428571427,0.04542857142857143,0.9334999999999999,2106.0,0.9437968038219425,14.30674846614064,6.602230483267285,0.8523266856596143,6,0.2,0.77,0.026,0.029,0.21
23315938,2024-01-24,C20MMNATLT,118.9,7.47,11067.0,0.0,790.0,4289.0,1727.0,325.0,0.0,6003.0,1073.0,0.0,0.15128571428571427,0.04542857142857143,0.9334999999999999,2052.0,0.9408878689487941,50.48780487762415,11067000000000.0,0.8416179337227867,41,0.19,0.78,0.018,0.03,0.18
23315940,2024-01-24,SAILTOWER6VA,126.54,8.08,11103.0,0.0,602.0,3906.0,2452.0,0.0,630.0,6367.0,1421.0,0.0,0.15128571428571427,0.04542857142857143,0.9334999999999999,3082.0,0.939979200706136,50.31610557886584,11103000000000.0,0.7955872809861143,68,0.17,1.31,0.024,0.023,0.22
23315941,2024-01-24,2062BK1,123.94,7.43,10710.0,0.0,787.0,3923.0,1732.0,360.0,0.0,6214.0,1093.0,0.0,0.15128571428571427,0.04542857142857143,0.9334999999999999,2092.0,0.9434421861844908,50.137163143051986,10710000000000.0,0.8279158699804838,6,0.18,0.81,0.023,0.042,0.24
23315943,2024-01-24,2062BK1,122.42,7.43,10617.0,435.0,829.0,4339.0,1705.0,319.0,0.0,6248.0,1031.0,0.0,0.15128571428571427,0.04542857142857143,0.9334999999999999,2024.0,0.9427801309130323,51.037412187134144,24.40689655166803,0.8423913043474099,6,0.19,0.84,0.024,0.04,0.21
23315945,2024-01-24,1786500D,120.94,7.43,11202.0,0.0,826.0,4536.0,1755.0,268.0,0.0,6117.0,1075.0,0.0,0.15128571428571427,0.04542857142857143,0.9334999999999999,2023.0,0.9421204331156647,50.57879940424525,11202000000000.0,0.8675234799797985,2,0.21,0.81,0.016,0.04,0.243
23315947,2024-01-24,2062BK1,133.58,8.47,10836.0,1776.0,862.0,3677.0,1686.0,336.0,0.0,6893.0,1156.0,0.0,0.15128571428571427,0.04542857142857143,0.9334999999999999,2022.0,0.9403731080539222,51.602036232582705,6.101351351347916,0.8338278931746618,6,0.2,0.7,0.023,0.041,0.21
23315948,2024-01-24,1786500D,129.74,8.15,11751.0,1794.0,851.0,2594.0,1824.0,318.0,0.0,989.0,238.0,0.0,0.15128571428571427,0.04542857142857143,0.9334999999999999,2142.0,0.9408949162307572,7.622938184001673,6.550167224076616,0.8515406162461011,2,0.2,0.8,0.018,0.033,0.217
23215909,2024-01-24,2830C20MMNC,123.31,7.44,10542.0,984.0,795.0,1968.0,1708.0,256.0,0.0,5896.0,975.0,0.0,0.15128571428571427,0.04542857142857143,0.9334999999999999,1964.0,0.9430975143331313,47.81445138230626,10.713414634135454,0.8696537678203311,17,0.21,0.79,0.018,0.031,0.24
23315952,2024-01-24,S.TOWER6VAN,132.46,7.53,10485.0,891.0,826.0,2505.0,2492.0,81.0,549.0,5898.0,986.0,0.0,0.15128571428571427,0.04542857142857143,0.9334999999999999,3122.0,0.9462104435963554,44.52664955424636,11.767676767663561,0.7982062780266501,67,0.19,1.25,0.023,0.031,0.2
23215954,2024-01-24,2830C20MMNC,139.68,0.0,9999.0,990.0,803.0,3530.0,1768.0,294.0,0.0,6792.0,1154.0,0.0,0.15128571428571427,0.04542857142857143,0.9334999999999999,2062.0,0.9999999999928408,48.625429552916486,10.099999999989798,0.857419980600942,17,0.2,0.79,0.03,0.032,0.19
23215913,2024-01-24,C20MMNATLT,126.56,8.15,10476.0,1029.0,806.0,2891.0,1688.0,256.0,0.0,6405.0,1044.0,0.0,0.15128571428571427,0.04542857142857143,0.9334999999999999,1944.0,0.9394996659421015,50.60840707924614,10.180758017482818,0.8683127572011994,41,0.2,0.81,0.028,0.03,0.21
23215936,2024-01-24,2062BK1,129.64,0.0,14199.0,0.0,877.0,3542.0,1718.0,314.0,0.0,6713.0,2025.0,0.0,0.15128571428571427,0.04542857142857143,0.9334999999999999,2032.0,0.9999999999922864,51.78185745100447,14199000000000.0,0.8454724409444658,6,0.21,0.76,0.038,0.035,0.27
23115904,2024-01-24,2062BK1,125.65,7.43,13479.0,0.0,677.0,3353.0,1824.0,200.0,0.0,5931.0,994.0,0.0,0.15128571428571427,0.04542857142857143,0.9334999999999999,2024.0,0.9441689209427099,47.20254675648864,13479000000000.0,0.9011857707505428,6,0.2,0.76,0.036,0.034,0.2
23215934,2024-01-24,2830C20MMNC,119.13,7.44,9972.0,1113.0,822.0,1901.0,1610.0,280.0,0.0,6310.0,1015.0,0.0,0.15128571428571427,0.04542857142857143,0.9334999999999999,1890.0,0.9412182981674866,52.96734659571084,8.95956873314559,0.8518518518514011,17,0.2,0.76,0.026,0.029,0.22
23215932,2024-01-24,C20MMNATLT,129.97,6.7,10035.0,2268.0,803.0,3687.0,1799.0,273.0,0.0,6379.0,1129.0,227.0,0.15128571428571427,0.04542857142857143,0.9334999999999999,2072.0,0.9509768054368116,49.08055705124967,4.4246031746012235,0.8682432432428242,41,0.2,0.81,0.028,0.03,0.18
23215930,2024-01-24,2062BK1,122.4,7.44,11226.0,1215.0,798.0,3437.0,1762.0,273.0,0.0,6663.0,2867.0,0.0,0.15128571428571427,0.04542857142857143,0.9334999999999999,2035.0,0.9426987060925548,54.43627450935918,9.239506172831902,0.8658476658472404,6,0.21,0.7,0.023,0.024,0.23
23215928,2024-01-24,2830C20MMNC,125.17,7.44,10530.0,1551.0,800.0,2560.0,1765.0,280.0,0.0,6399.0,1011.0,249.0,0.15128571428571427,0.04542857142857143,0.9334999999999999,2045.0,0.94389563380632,51.12247343571844,6.789168278525604,0.863080684596155,17,0.22,0.74,0.028,0.027,0.2
23115911,2024-01-24,1786550D,128.73,7.43,9891.0,1632.0,736.0,3183.0,1799.0,257.0,0.0,3622.0,1663.0,0.0,0.15128571428571427,0.04542857142857143,0.9334999999999999,2056.0,0.9454318448814231,28.136409539127353,6.060661764702169,0.8749999999995745,3,0.2,0.8,0.03,0.04,0.21
23115908,2024-01-24,1786550D,128.3,8.08,8715.0,1998.0,882.0,3568.0,1810.0,248.0,0.0,6224.0,1263.0,0.0,0.15128571428571427,0.04542857142857143,0.9334999999999999,2058.0,0.940753776206623,48.511301636410664,4.361861861859679,0.8794946550044317,3,0.21,0.81,0.03,0.03,0.21
23115924,2024-01-24,2062BK1,122.15,7.43,10848.0,0.0,890.0,2021.0,1813.0,267.0,0.0,5760.0,951.0,306.0,0.15128571428571427,0.04542857142857143,0.9334999999999999,2080.0,0.9426609044532902,47.155137126097785,10848000000000.0,0.8716346153841963,6,0.19,0.75,0.027,0.028,0.22
23115939,2024-01-24,1786500D,144.63,7.43,12927.0,1092.0,789.0,5444.0,1884.0,321.0,0.0,6594.0,1084.0,461.0,0.15128571428571427,0.04542857142857143,0.9334999999999999,2205.0,0.9511377087929033,45.59220078790298,11.837912087901248,0.8544217687070955,2,0.18,0.77,0.037,0.037,0.215
23115942,2024-01-24,1786500D,131.09,7.67,9672.0,0.0,807.0,2593.0,1821.0,274.0,0.0,5811.0,968.0,222.0,0.15128571428571427,0.04542857142857143,0.9334999999999999,2095.0,0.9447247045189918,44.32832405183974,9672000000000.0,0.8692124105007785,2,0.2,0.76,0.019,0.035,0.187
23115944,2024-01-24,SAILTOWER6VA,125.3,9.25,12402.0,0.0,802.0,4122.0,2003.0,0.0,903.0,6746.0,1205.0,262.0,0.15128571428571427,0.04542857142857143,0.9334999999999999,2906.0,0.9312523225497491,53.83878691098293,12402000000000.0,0.6892635925668653,68,0.18,1.33,0.028,0.032,0.23
23115921,2024-01-24,2830C20MMNC,127.41,7.64,10332.0,1944.0,947.0,2739.0,1705.0,278.0,0.0,6019.0,1333.0,0.0,0.15128571428571427,0.04542857142857143,0.9334999999999999,1983.0,0.9434283598597304,47.24118985913789,5.314814814812081,0.8598083711543824,17,0.18,0.74,0.033,0.036,0.2
23315935,2024-01-24,1786500D,127.67,7.68,12240.0,2904.0,798.0,1871.0,1807.0,274.0,0.0,6500.0,1010.0,460.0,0.15128571428571427,0.04542857142857143,0.9334999999999999,2081.0,0.9432582194241357,50.912508811381585,4.2148760330564,0.8683325324359115,2,0.2,0.75,0.019,0.03,0.184
23115949,2024-01-24,2062BK1,133.47,0.0,10938.0,1956.0,761.0,3639.0,1687.0,283.0,0.0,6098.0,1069.0,0.0,0.15128571428571427,0.04542857142857143,0.9334999999999999,1970.0,0.9999999999925078,45.688169625790906,5.5920245398744415,0.8563451776645399,6,0.2,0.76,0.027,0.04,0.2
23215916,2024-01-24,2062BK1,122.32,7.28,10890.0,57.0,811.0,3403.0,1806.0,277.0,0.0,6204.0,1042.0,356.0,0.15128571428571427,0.04542857142857143,0.9334999999999999,2083.0,0.9438271604865446,50.71942446001701,191.05263157559557,0.8670187229952631,6,0.19,0.76,0.021,0.022,0.23
23115906,2024-01-24,1786550D,125.82,8.11,5016.0,2772.0,872.0,4066.0,1820.0,308.0,0.0,5826.0,1040.0,0.0,0.15128571428571427,0.04542857142857143,0.9334999999999999,2128.0,0.9394459792358736,46.30424415795339,1.8095238095231567,0.8552631578943349,3,0.22,0.78,0.02,0.03,0.21
23215918,2024-01-24,C20MMNATLT,128.4,8.08,11973.0,1107.0,888.0,2693.0,1829.0,304.0,0.0,6314.0,996.0,306.0,0.15128571428571427,0.04542857142857143,0.9334999999999999,2133.0,0.9407971863940445,49.17445482827746,10.815718157171801,0.8574777308950504,41,0.19,0.78,0.026,0.032,0.19
23215923,2024-01-24,2830C20MMNC,134.91,10.87,10596.0,1104.0,803.0,2733.0,1812.0,277.0,0.0,6685.0,1253.0,286.0,0.15128571428571427,0.04542857142857143,0.9334999999999999,2089.0,0.925435587865788,49.551552886742634,9.597826086947828,0.867400670176703,17,0.2,0.75,0.028,0.033,0.2
23215926,2024-01-24,1786550D,127.68,8.15,10890.0,1554.0,800.0,2528.0,1741.0,277.0,0.0,6437.0,1077.0,0.0,0.15128571428571427,0.04542857142857143,0.9334999999999999,2018.0,0.9399985275643084,50.41510025023171,7.007722007717498,0.8627353815654794,3,0.22,0.77,0.02,0.03,0.21
23115946,2024-01-24,SAILTOWER6VA,130.46,0.0,12138.0,1296.0,887.0,5484.0,1981.0,121.0,930.0,5775.0,965.0,0.0,0.15128571428571427,0.04542857142857143,0.9334999999999999,3032.0,0.9999999999923349,44.26644182090858,9.365740740733514,0.6533641160947713,68,0.2,1.28,0.026,0.023,0.24
23315933,2024-01-24,2062BK1,125.21,7.49,11571.0,0.0,566.0,4783.0,1749.0,335.0,0.0,6555.0,1513.0,0.0,0.15128571428571427,0.04542857142857143,0.9334999999999999,2084.0,0.9435568952453388,52.35204855800374,11571000000000.0,0.8392514395389447,6,0.22,0.76,0.021,0.033,0.21
23315915,2024-01-24,1786550D,120.99,7.43,10572.0,1503.0,715.0,3637.0,1722.0,346.0,0.0,5997.0,1051.0,0.0,0.15128571428571427,0.04542857142857143,0.9334999999999999,2068.0,0.9421429683776504,49.566079840899526,7.033932135723863,0.8326885880073343,3,0.2,0.74,0.02,0.03,0.22
23215903,2024-01-24,1786550D,117.69,0.0,9981.0,981.0,806.0,4085.0,1691.0,257.0,0.0,6002.0,986.0,0.0,0.15128571428571427,0.04542857142857143,0.9334999999999999,1948.0,0.999999999991503,50.998385588826594,10.174311926595133,0.8680698151946262,3,0.22,0.72,0.02,0.03,0.19
23315931,2024-01-24,2830C20MMNC,129.59,0.0,11667.0,0.0,804.0,5323.0,1715.0,292.0,0.0,7312.0,1757.0,0.0,0.15128571428571427,0.04542857142857143,0.9334999999999999,2007.0,0.9999999999922834,56.42410679792867,11667000000000.0,0.8545092177374916,17,0.21,0.77,0.02,0.021,0.19
23315894,2024-01-24,2062BK1,126.81,8.77,11448.0,1590.0,785.0,3786.0,1824.0,261.0,0.0,6529.0,1095.0,322.0,0.15128571428571427,0.04542857142857143,0.9334999999999999,2085.0,0.935314943200064,51.486475829575845,7.199999999995471,0.8748201438844725,6,0.21,0.75,0.02,0.031,0.23
23315907,2024-01-24,2062BK1,125.61,7.44,10026.0,1779.0,696.0,3190.0,1728.0,332.0,0.0,6459.0,1050.0,0.0,0.15128571428571427,0.04542857142857143,0.9334999999999999,2060.0,0.9440811724844488,51.42106520140577,5.635750421581992,0.8388349514559035,6,0.2,0.8,0.028,0.035,0.23
23315910,2024-01-24,2062BK1,123.16,8.12,9933.0,1815.0,671.0,5759.0,1782.0,366.0,0.0,6645.0,1021.0,0.0,0.15128571428571427,0.04542857142857143,0.9334999999999999,2148.0,0.9381474710470891,53.954205910571986,5.472727272724257,0.8296089385470998,6,0.21,0.75,0.03,0.033,0.19
23315912,2024-01-24,2062BK1,126.57,7.88,9918.0,1119.0,713.0,2863.0,1749.0,241.0,0.0,6414.0,985.0,0.0,0.15128571428571427,0.04542857142857143,0.9334999999999999,1990.0,0.9413908516107,50.67551552460555,8.863270777471973,0.8788944723613674,6,0.21,0.77,0.028,0.013,0.22
23315899,2024-01-24,2062BK1,128.22,0.0,10494.0,879.0,701.0,3010.0,1766.0,292.0,0.0,6385.0,1061.0,0.0,0.15128571428571427,0.04542857142857143,0.9334999999999999,2058.0,0.999999999992201,49.79722352168307,11.938566552887442,0.858114674440788,6,0.2,0.79,0.023,0.028,0.18
23315920,2024-01-24,1786550D,115.3,6.1,9960.0,1602.0,942.0,2672.0,1750.0,207.0,0.0,674.0,998.0,0.0,0.15128571428571427,0.04542857142857143,0.9334999999999999,1957.0,0.9497528830234782,5.845620121371677,6.217228464415594,0.8942258559014337,3,0.2,0.74,0.02,0.03,0.23
23315922,2024-01-24,1786550D,127.81,8.16,11754.0,1332.0,901.0,3771.0,1696.0,0.0,0.0,6789.0,1229.0,0.0,0.15128571428571427,0.04542857142857143,0.9334999999999999,1696.0,0.9399867617787749,53.11790939634521,8.824324324317699,0.9999999999994104,3,0.22,0.77,0.04,0.04,0.22
23315925,2024-01-24,C20MMNATLT,124.82,7.28,11436.0,2211.0,779.0,3945.0,1703.0,298.0,0.0,6450.0,1484.0,0.0,0.15128571428571427,0.04542857142857143,0.9334999999999999,2001.0,0.9448902346635513,51.674411151644975,5.172320217093997,0.8510744627681903,41,0.22,0.74,0.018,0.022,0.2
23315927,2024-01-24,2062BK1,126.75,9.07,11469.0,2313.0,814.0,4122.0,1720.0,370.0,0.0,6472.0,998.0,210.0,0.15128571428571427,0.04542857142857143,0.9334999999999999,2090.0,0.9332204388092092,51.061143983818056,4.958495460438842,0.8229665071766398,6,0.19,0.71,0.02,0.031,0.21
23315917,2024-01-24,2830C20MMNAK,134.5,0.0,7401.0,1503.0,955.0,2257.0,1518.0,267.0,0.0,3695.0,857.0,0.0,0.15128571428571427,0.04542857142857143,0.9334999999999999,1785.0,0.9999999999925652,27.472118958903554,4.92415169660351,0.8504201680667505,16,0.23,0.81,0.018,0.027,0.2
23315929,2024-01-24,C20MMNATLT,129.63,6.48,10875.0,1935.0,1003.0,2282.0,1750.0,292.0,0.0,6509.0,1001.0,0.0,0.15128571428571427,0.04542857142857143,0.9334999999999999,2042.0,0.9523914480864567,50.2121422506348,5.620155038756786,0.8570029382953688,41,0.22,0.75,0.042,0.033,0.19
23215958,2024-01-25,1786500D,137.42,7.88,10530.0,0.0,817.0,4698.0,1755.0,300.0,0.0,6345.0,1623.0,0.0,0.15635294117647058,0.04258823529411765,1.0215588235294117,2055.0,0.9457673778324449,46.17231843948355,10530000000000.0,0.8540145985397304,2,0.2,0.76,0.02,0.04,0.214
23315992,2024-01-25,2830C20MMNC,122.17,12.27,11547.0,2103.0,751.0,3750.0,1708.0,301.0,0.0,6562.0,1009.0,0.0,0.15635294117647058,0.04258823529411765,1.0215588235294117,2009.0,0.9087325200765493,53.712040598725444,5.490727532094393,0.8501742160274514,17,0.2,0.75,0.019,0.029,0.21
23315999,2024-01-25,2830C20MMNC,124.52,11.27,10617.0,1533.0,749.0,2622.0,1770.0,339.0,0.0,6521.0,1004.0,0.0,0.15635294117647058,0.04258823529411765,1.0215588235294117,2109.0,0.9170041976513956,52.369097333341074,6.925636007823271,0.8392603129441255,17,0.22,0.74,0.018,0.027,0.18
23215980,2024-01-25,1786500D,123.38,12.03,10821.0,540.0,850.0,2708.0,1802.0,280.0,0.0,6543.0,1041.0,275.0,0.15635294117647058,0.04258823529411765,1.0215588235294117,2082.0,0.911158703190967,53.031285459126025,20.03888888885178,0.8655139289140896,2,0.23,0.82,0.021,0.036,0.207
23215986,2024-01-25,C25HMNV55ALK,127.34,11.08,10911.0,1452.0,894.0,2967.0,1816.0,0.0,844.0,6660.0,1174.0,0.0,0.15635294117647058,0.04258823529411765,1.0215588235294117,2660.0,0.9199537639003037,52.300926652644094,7.51446280991218,0.6827067669170366,51,0.22,1.35,0.02,0.02,0.27
23215984,2024-01-25,2062BK1,128.58,4.0,11670.0,0.0,902.0,4211.0,1748.0,280.0,0.0,6503.0,1260.0,0.0,0.15635294117647058,0.04258823529411765,1.0215588235294117,2028.0,0.9698295368760762,50.575517187349696,11670000000000.0,0.8619329388555907,6,0.22,0.73,0.024,0.027,0.21
23215988,2024-01-25,C25HMNV55ALK,122.98,11.54,12558.0,963.0,894.0,4934.0,1826.0,0.0,847.0,6680.0,1170.0,0.0,0.15635294117647058,0.04258823529411765,1.0215588235294117,2673.0,0.9142134998445272,54.317775247566125,13.04049844235406,0.6831275720162053,51,0.25,1.4,0.03,0.023,0.25
23215991,2024-01-25,2062BK1,121.29,12.26,9903.0,495.0,880.0,3087.0,1708.0,267.0,0.0,6505.0,1135.0,0.0,0.15635294117647058,0.04258823529411765,1.0215588235294117,1975.0,0.9081991763316496,53.63179157347158,20.00606060602019,0.8648101265818406,6,0.22,0.75,0.02,0.035,0.21
23315990,2024-01-25,2830C20MMNC,129.96,11.87,10509.0,1485.0,770.0,3201.0,1677.0,253.0,0.0,6597.0,1098.0,0.0,0.15635294117647058,0.04258823529411765,1.0215588235294117,1930.0,0.9163082563567913,50.761772852795,7.076767676762912,0.8689119170979954,17,0.17,0.68,0.02,0.034,0.21
23215982,2024-01-25,1786500D,113.77,11.89,10557.0,561.0,809.0,2898.0,1765.0,277.0,0.0,5829.0,947.0,384.0,0.15635294117647058,0.04258823529411765,1.0215588235294117,2042.0,0.9053795957273167,51.2349477010527,18.818181818148275,0.864348677766472,2,0.22,0.77,0.02,0.038,0.211
23315989,2024-01-25,2830C20MMNC,117.98,11.47,10515.0,1896.0,776.0,2872.0,1663.0,254.0,0.0,6229.0,958.0,0.0,0.15635294117647058,0.04258823529411765,1.0215588235294117,1917.0,0.9113943607500086,52.79708425112055,5.545886075946442,0.8675013041205699,17,0.18,0.74,0.029,0.032,0.21
23315975,2024-01-25,2062BK1,121.3,8.15,11223.0,3834.0,831.0,2172.0,1753.0,333.0,0.0,6887.0,1119.0,0.0,0.15635294117647058,0.04258823529411765,1.0215588235294117,2086.0,0.9370413286911007,56.77658697397546,2.927230046947593,0.8403643336525214,6,0.2,0.77,0.036,0.041,0.25
23315985,2024-01-25,2062BK1,122.47,12.4,10482.0,2892.0,779.0,3837.0,1749.0,312.0,0.0,6069.0,1070.0,0.0,0.15635294117647058,0.04258823529411765,1.0215588235294117,2061.0,0.9080596129538959,49.55499305912015,3.6244813277995767,0.8486171761276814,6,0.19,0.71,0.015,0.034,0.22
23315983,2024-01-25,S.TOWER6VAN,130.87,6.5,11172.0,3279.0,854.0,3852.0,2422.0,90.0,431.0,6413.0,1044.0,0.0,0.15635294117647058,0.04258823529411765,1.0215588235294117,2943.0,0.9526825362091237,49.00282723275768,3.407136322048366,0.8229697587492957,67,0.17,1.26,0.022,0.028,0.19
23315981,2024-01-25,2062BK1,136.95,0.0,11040.0,3162.0,856.0,4215.0,1782.0,270.0,0.0,6941.0,1130.0,289.0,0.15635294117647058,0.04258823529411765,1.0215588235294117,2052.0,0.9999999999926982,50.682730923324705,3.4914611005681557,0.8684210526311558,6,0.19,0.72,0.023,0.033,0.21
23315979,2024-01-25,2062BK1,124.81,7.94,11151.0,3015.0,873.0,2563.0,1705.0,287.0,0.0,6947.0,1127.0,277.0,0.15635294117647058,0.04258823529411765,1.0215588235294117,1992.0,0.9401883239100551,55.66060411781379,3.6985074626853405,0.8559236947786868,6,0.19,0.73,0.035,0.036,0.21
23315973,2024-01-25,2062BK1,128.3,7.29,7248.0,2805.0,812.0,2151.0,1729.0,234.0,0.0,151.0,1326.0,0.0,0.15635294117647058,0.04258823529411765,1.0215588235294117,1963.0,0.9462349730736321,1.1769290724771868,2.583957219250416,0.8807947019863063,6,0.21,0.79,0.021,0.034,0.2
23315966,2024-01-25,2830C20MMNC,131.72,0.0,11037.0,1764.0,909.0,4635.0,1604.0,271.0,0.0,6252.0,961.0,285.0,0.15635294117647058,0.04258823529411765,1.0215588235294117,1875.0,0.9999999999924082,47.46431825047477,6.256802721084888,0.8554666666662104,17,0.2,0.76,0.017,0.036,0.21
23315963,2024-01-25,SAILTOWER6VA,123.06,7.28,10905.0,1797.0,1071.0,3345.0,2511.0,0.0,474.0,6566.0,1007.0,484.0,0.15635294117647058,0.04258823529411765,1.0215588235294117,2985.0,0.9441460794771817,53.35608646145493,6.0684474123505465,0.8412060301504719,68,0.19,1.31,0.022,0.017,0.25
23315960,2024-01-25,ASP1239,121.21,7.53,11346.0,2922.0,909.0,3037.0,1132.0,275.0,0.0,6607.0,1060.0,0.0,0.15635294117647058,0.04258823529411765,1.0215588235294117,1407.0,0.9415100201884302,54.508703901868586,3.882956878848774,0.8045486851451282,24,0.42,0.74,0.016,0.013,0.27
23315957,2024-01-25,C20MMNATLT,130.6,0.0,10308.0,897.0,823.0,4663.0,1861.0,325.0,0.0,6651.0,1031.0,239.0,0.15635294117647058,0.04258823529411765,1.0215588235294117,2186.0,0.9999999999923431,50.92649310833901,11.491638795973811,0.8513266239703333,41,0.19,0.81,0.043,0.041,0.21
23215961,2024-01-25,SEQRFE550D,126.98,7.88,9459.0,1539.0,800.0,1863.0,1738.0,300.0,0.0,5783.0,1564.0,0.0,0.15635294117647058,0.04258823529411765,1.0215588235294117,2038.0,0.9415690345473708,45.54260513430821,6.146198830405363,0.8527968596659211,73,0.22,0.76,0.023,0.03,0.19
23315987,2024-01-25,2062BK1,122.84,12.0,10938.0,1647.0,713.0,2082.0,1709.0,305.0,0.0,6339.0,1057.0,0.0,0.15635294117647058,0.04258823529411765,1.0215588235294117,2014.0,0.9110056363029443,51.603712145460726,6.641165755915822,0.8485600794434714,6,0.21,0.74,0.022,0.035,0.21
23215964,2024-01-25,2830C20MMNC,127.11,7.43,10290.0,990.0,792.0,2020.0,1738.0,300.0,0.0,6140.0,2118.0,0.0,0.15635294117647058,0.04258823529411765,1.0215588235294117,2038.0,0.9447747881600658,48.30461804698053,10.393939393928894,0.8527968596659211,17,0.22,0.74,0.02,0.039,0.21
23116005,2024-01-25,2830C20MMNC,124.9,11.55,11451.0,0.0,799.0,2963.0,1776.0,301.0,0.0,5899.0,1582.0,0.0,0.15635294117647058,0.04258823529411765,1.0215588235294117,2077.0,0.9153536093740172,47.2297838266835,11451000000000.0,0.8550794415017549,17,0.19,0.74,0.027,0.036,0.24
23215993,2024-01-25,2062BK1,126.71,11.56,15240.0,255.0,798.0,3158.0,1698.0,287.0,0.0,4181.0,2198.0,0.0,0.15635294117647058,0.04258823529411765,1.0215588235294117,1985.0,0.9163954581549405,32.996606423857656,59.76470588211857,0.8554156171280325,6,0.2,0.78,0.016,0.031,0.23
23115976,2024-01-25,1786500D,118.76,0.0,11313.0,987.0,792.0,3186.0,1743.0,288.0,0.0,5597.0,930.0,259.0,0.15635294117647058,0.04258823529411765,1.0215588235294117,2031.0,0.9999999999915796,47.128662849047416,11.462006079015742,0.8581979320527532,2,0.22,0.78,0.03,0.038,0.208
23115971,2024-01-25,SEQRFE550D,129.09,0.0,11658.0,1635.0,937.0,4129.0,1806.0,294.0,0.0,5658.0,1489.0,0.0,0.15635294117647058,0.04258823529411765,1.0215588235294117,2100.0,0.9999999999922535,43.829886125619105,7.130275229353437,0.8599999999995904,73,0.21,0.79,0.022,0.034,0.19
23215967,2024-01-25,S.TOWER6VAN,126.87,7.88,12180.0,1107.0,800.0,4211.0,2012.0,0.0,837.0,6397.0,1203.0,370.0,0.15635294117647058,0.04258823529411765,1.0215588235294117,2849.0,0.941521335800063,50.42169149483391,11.002710027090332,0.7062127062124584,67,0.18,1.34,0.023,0.013,0.25
23115968,2024-01-25,SEQRFE550D,134.5,0.0,11976.0,1467.0,928.0,3598.0,1803.0,288.0,0.0,282.0,2006.0,0.0,0.15635294117647058,0.04258823529411765,1.0215588235294117,2091.0,0.9999999999925652,2.0966542750773485,8.163599181998526,0.8622668579622849,73,0.21,0.78,0.021,0.035,0.22
23115965,2024-01-25,SAILTOWER6VA,122.47,7.68,10671.0,1455.0,970.0,2527.0,2551.0,152.0,470.0,5793.0,960.0,0.0,0.15635294117647058,0.04258823529411765,1.0215588235294117,3173.0,0.9409911640342605,47.30137992939249,7.33402061855166,0.8039710053574523,68,0.2,1.33,0.028,0.025,0.23
23115962,2024-01-25,1786500D,121.55,8.15,9999.0,1497.0,799.0,2558.0,1681.0,315.0,0.0,6050.0,1315.0,0.0,0.15635294117647058,0.04258823529411765,1.0215588235294117,1996.0,0.937162683107655,49.773755655699105,6.679358717430408,0.842184368737053,2,0.2,0.75,0.025,0.04,0.211
23115978,2024-01-25,2062BK1,116.53,7.98,11697.0,1458.0,0.0,2033.0,0.0,0.0,0.0,5914.0,1207.0,0.0,0.15635294117647058,0.04258823529411765,1.0215588235294117,0.0,0.9359087623408889,50.75087960138375,8.022633744850465,0.0,6,0.19,0.78,0.027,0.034,0.22
23115959,2024-01-25,2830C20MMNC,123.27,0.0,9924.0,1119.0,794.0,1976.0,1698.0,328.0,0.0,5745.0,1380.0,0.0,0.15635294117647058,0.04258823529411765,1.0215588235294117,2026.0,0.9999999999918877,46.605013384873814,8.868632707766874,0.838104639683693,17,0.21,0.75,0.024,0.035,0.22
23315955,2024-01-25,S.TOWER6VAN,120.43,7.88,13089.0,1389.0,887.0,1540.0,2462.0,58.0,441.0,6428.0,990.0,0.0,0.15635294117647058,0.04258823529411765,1.0215588235294117,2961.0,0.938586236451262,53.37540479902536,9.423326133902503,0.8314758527521677,67,0.17,1.28,0.03,0.04,0.19
23315950,2024-01-25,2062BK1,127.24,0.0,10446.0,1779.0,854.0,4823.0,2506.0,146.0,308.0,6379.0,1026.0,456.0,0.15635294117647058,0.04258823529411765,1.0215588235294117,2960.0,0.9999999999921408,50.133605783950536,5.871838111295181,0.8466216216213356,6,0.18,1.18,0.024,0.031,0.2
23215970,2024-01-25,SAILTOWER6VA,127.1,16.5,11682.0,879.0,806.0,2708.0,2005.0,0.0,847.0,6496.0,1036.0,372.0,0.15635294117647058,0.04258823529411765,1.0215588235294117,2852.0,0.8850974930300481,51.109362706128174,13.290102389063378,0.7030154277697395,68,0.18,1.32,0.017,0.021,0.25
23215995,2024-01-25,2062BK1,117.84,10.83,7251.0,0.0,806.0,2676.0,1714.0,277.0,0.0,6588.0,1056.0,0.0,0.15635294117647058,0.04258823529411765,1.0215588235294117,1991.0,0.9158311960758854,55.90631364514675,7251000000000.0,0.8608739326967048,6,0.2,0.73,0.025,0.032,0.2
23215977,2024-01-25,C20MMNATLT,123.55,8.05,11403.0,846.0,693.0,2650.0,1796.0,273.0,0.0,6599.0,2227.0,226.0,0.15635294117647058,0.04258823529411765,1.0215588235294117,2069.0,0.9388297872269087,53.41157426100031,13.478723404239387,0.868052199129595,41,0.18,0.75,0.027,0.033,0.21
23116010,2024-01-25,SEQRFE550D,129.82,0.0,11202.0,1008.0,807.0,6208.0,1807.0,271.0,0.0,5600.0,3712.0,0.0,0.15635294117647058,0.04258823529411765,1.0215588235294117,2078.0,0.9999999999922972,43.13665074685614,11.113095238084213,0.869586140519312,73,0.2,0.74,0.024,0.025,0.21
23115953,2024-01-25,2062BK1,116.73,5.15,10770.0,1548.0,792.0,2574.0,1664.0,267.0,0.0,5800.0,1020.0,0.0,0.15635294117647058,0.04258823529411765,1.0215588235294117,1931.0,0.9577453232609308,49.687312601304825,6.957364341080777,0.8617296737437278,6,0.2,1.03,0.027,0.028,0.18
23116002,2024-01-25,2830C20MMNC,123.25,12.26,12060.0,0.0,804.0,3287.0,1766.0,297.0,0.0,6118.0,997.0,0.0,0.15635294117647058,0.04258823529411765,1.0215588235294117,2063.0,0.9095269721724633,49.638945232862966,12060000000000.0,0.8560349006297353,17,0.21,0.74,0.025,0.034,0.21
23115974,2024-01-25,1786500D,133.0,7.07,11406.0,1008.0,824.0,3717.0,1786.0,274.0,0.0,6129.0,1012.0,350.0,0.15635294117647058,0.04258823529411765,1.0215588235294117,2060.0,0.9495252373745305,46.08270676657081,11.315476190464965,0.866990291261715,2,0.21,0.8,0.023,0.038,0.2
23215997,2024-01-25,2830C20MMNC,127.61,11.55,11640.0,195.0,886.0,2779.0,1698.0,290.0,0.0,6756.0,1151.0,0.0,0.15635294117647058,0.04258823529411765,1.0215588235294117,1988.0,0.9170020120658452,52.942559360136805,59.692307692001584,0.854124748490516,17,0.2,0.8,0.025,0.031,0.23
23215972,2024-01-25,2062BK1,119.33,9.88,11256.0,1002.0,800.0,2056.0,1782.0,290.0,0.0,6298.0,1060.0,283.0,0.15635294117647058,0.04258823529411765,1.0215588235294117,2072.0,0.9235353300756634,52.77801055851187,11.233532934120525,0.8600386100381949,6,0.19,0.76,0.017,0.038,0.21
23216000,2024-01-25,S.TOWER6VAN,128.84,12.26,11433.0,822.0,888.0,3774.0,2406.0,145.0,435.0,7018.0,1127.0,0.0,0.15635294117647058,0.04258823529411765,1.0215588235294117,2986.0,0.9131112685973558,54.470661284892344,13.90875912407067,0.8057602143332867,67,0.18,1.3,0.029,0.033,0.22
23316030,2024-01-26,45C8ASPRC,119.8,7.28,9954.0,2055.0,799.0,2730.0,1469.0,196.0,0.0,5882.0,943.0,0.0,0.14207407407407407,0.037518518518518514,0.8877407407407408,1665.0,0.9427132514877029,49.09849749541654,4.843795620435599,0.8822822822817524,21,0.47,0.73,0.024,0.03,0.23
23316004,2024-01-26,2062BK1,125.3,12.26,9951.0,1434.0,776.0,3180.0,1775.0,355.0,0.0,6515.0,1070.0,0.0,0.14207407407407407,0.037518518518518514,0.8877407407407408,2130.0,0.910875254427807,51.99521149200323,6.939330543928215,0.8333333333329421,6,0.22,0.8,0.031,0.025,0.22
23316008,2024-01-26,2830C20MMNC,124.8,7.47,11226.0,309.0,790.0,3742.0,1762.0,258.0,0.0,6292.0,1316.0,286.0,0.14207407407407407,0.037518518518518514,0.8877407407407408,2020.0,0.9435246087476864,50.416666666262685,36.330097087261066,0.8722772277223405,17,0.2,0.81,0.021,0.029,0.22
23316011,2024-01-26,2062BK1,123.38,8.14,10680.0,2076.0,807.0,1080.0,2502.0,74.0,580.0,6787.0,1143.0,0.0,0.14207407407407407,0.037518518518518514,0.8877407407407408,3156.0,0.9381082724989501,55.008915545023434,5.144508670517753,0.7927756653989884,6,0.21,1.3,0.028,0.028,0.2
23316013,2024-01-26,2062BK1,123.67,7.48,11307.0,1542.0,804.0,1974.0,1739.0,288.0,0.0,6793.0,1349.0,0.0,0.14207407407407407,0.037518518518518514,0.8877407407407408,2027.0,0.9429660693790091,54.928438586116854,7.332684824897968,0.8579181055743178,6,0.21,0.76,0.019,0.032,0.2
23316017,2024-01-26,SEQRFE550D,126.95,6.7,11154.0,1749.0,813.0,2340.0,1774.0,366.0,0.0,6699.0,1163.0,0.0,0.14207407407407407,0.037518518518518514,0.8877407407407408,2140.0,0.949869060973065,52.76880661636259,6.377358490562392,0.828971962616435,73,0.2,0.75,0.022,0.029,0.19
23316019,2024-01-26,SEQRFE550D,124.44,7.53,10779.0,1308.0,663.0,2963.0,1702.0,281.0,0.0,6791.0,1115.0,0.0,0.14207407407407407,0.037518518518518514,0.8877407407407408,1983.0,0.9429415776241348,54.572484731159015,8.240825688067094,0.8582955118502984,73,0.22,0.77,0.022,0.022,0.23
23316022,2024-01-26,2830C20MMNC,126.72,7.68,10458.0,1944.0,718.0,2807.0,1705.0,231.0,0.0,6790.0,1108.0,0.0,0.14207407407407407,0.037518518518518514,0.8877407407407408,1936.0,0.9428571428501276,53.58270201977918,5.379629629626862,0.8806818181813633,17,0.21,0.8,0.016,0.024,0.23
23316024,2024-01-26,2062BK1,123.5,7.28,11196.0,1536.0,732.0,1461.0,1699.0,306.0,0.0,6298.0,1004.0,315.0,0.14207407407407407,0.037518518518518514,0.8877407407407408,2005.0,0.9443339960166361,50.995951416591126,7.2890624999952545,0.8473815461342407,6,0.21,0.76,0.018,0.022,0.22
23216003,2024-01-26,S.TOWER6VAN,127.16,12.47,10776.0,1590.0,800.0,2645.0,2494.0,74.0,520.0,6299.0,1216.0,476.0,0.14207407407407407,0.037518518518518514,0.8877407407407408,3088.0,0.9106925445755878,49.536017615212835,6.777358490561776,0.8076424870463705,67,0.17,1.28,0.027,0.029,0.2
23216006,2024-01-26,S.TOWER6VAN,136.5,7.47,10653.0,1593.0,792.0,3052.0,2464.0,108.0,527.0,6596.0,1472.0,315.0,0.14207407407407407,0.037518518518518514,0.8877407407407408,3099.0,0.9481141904497596,48.322344321990315,6.687382297547591,0.7950951919971619,67,0.17,1.27,0.026,0.027,0.18
23216014,2024-01-26,R34,126.81,0.0,11490.0,1194.0,943.0,3042.0,1191.0,223.0,0.0,6007.0,1267.0,266.0,0.14207407407407407,0.037518518518518514,0.8877407407407408,1414.0,0.9999999999921142,47.37008122350469,9.623115577881387,0.8422913719937466,66,0.63,0.72,0.028,0.019,0.25
23316060,2024-01-26,SEQRFE550D,124.4,8.28,9987.0,2022.0,806.0,2520.0,1732.0,346.0,0.0,6298.0,1088.0,0.0,0.14207407407407407,0.037518518518518514,0.8877407407407408,2078.0,0.9375942116299549,50.62700964589528,4.9391691394634325,0.8334937439841995,73,0.21,0.78,0.019,0.025,0.22
23316057,2024-01-26,1786500D,125.87,7.28,10794.0,2484.0,804.0,2188.0,2530.0,159.0,315.0,6655.0,2898.0,440.0,0.14207407407407407,0.037518518518518514,0.8877407407407408,3004.0,0.9453248216226413,52.87201080437855,4.345410628017574,0.8422103861515172,2,0.2,1.25,0.03,0.024,0.233
23216016,2024-01-26,2062BK1,126.29,7.28,10773.0,1185.0,800.0,2517.0,2504.0,118.0,516.0,6496.0,1199.0,333.0,0.14207407407407407,0.037518518518518514,0.8877407407407408,3138.0,0.9454967432735983,51.43716842147884,9.091139240498658,0.7979604843847042,6,0.2,1.25,0.024,0.024,0.23
23316046,2024-01-26,2062BK1,126.54,8.48,11031.0,2412.0,790.0,2418.0,1675.0,268.0,0.0,6460.0,1100.0,289.0,0.14207407407407407,0.037518518518518514,0.8877407407407408,1943.0,0.9371944896982878,51.05105105064761,4.573383084575219,0.8620689655167977,6,0.17,0.66,0.034,0.033,0.17
