Repository: SiddharthKumar268/FerroMind

# FerroMind
*Ferro-Alloy Optimisation using Machine Learning*
**SAIL Durgapur Steel Plant | Steel Melting Shop**
Intern: Siddharth Kumar | FY 2023-24 to FY 2025-26

---

## Quick Start

```bash

# 2. Place raw Excel files in data/raw/

## Dataset

| | |
|---|---|
| Total heats after cleaning | 47,421 |
| Training set | 37,936 heats (Apr 2023 – Jun 2025) |
| Test set | 9,485 heats (Jun 2025 – Dec 2025) |
| Input features | 21 (16 raw + 5 engineered) |
| Target variables | Mn, Si, C, S, P |
| BOF grades | 76 distinct grades |
| Split method | Chronological 80/20 — no shuffle, no leakage |

---

File: data/processed/sms_train.csv (part 94 of 253)
Heat_Number,Date,BOF Grade Code,Hot Metal Addn. Weight,Scrap Addn. Weight,Lime Into Converter,Dolomite Into Converter,Lime Into Ladle,Iron Ore Into Converter,SIMN Into Ladle,FESI Into Ladle,FEMN Into Ladle,Measered O2 Mainblow II,Duration of Mainblow I/II,Measered O2 2nd Blow,HM_P,HM_S,HM_Si,Total_FA_Ladle,HM_Ratio,O2_per_ton_HM,Lime_Dolo_Ratio,SiMn_FA_Fraction,Grade_Encoded,C,Mn,P,S,Si
23316044,2024-01-26,2062BK1,126.16,7.55,13038.0,2373.0,878.0,2403.0,1653.0,268.0,0.0,6394.0,1076.0,292.0,0.14207407407407407,0.037518518518518514,0.8877407407407408,1921.0,0.9435345149880822,50.68167406427805,5.494310998733462,0.8604893284743048,6,0.18,0.77,0.032,0.025,0.22
23316041,2024-01-26,2062BK1,133.85,9.28,10557.0,2469.0,873.0,2406.0,1719.0,275.0,0.0,6375.0,1080.0,362.0,0.14207407407407407,0.037518518518518514,0.8877407407407408,1994.0,0.9351638370646604,47.62794172545665,4.275820170107624,0.8620862587758966,6,0.2,0.75,0.019,0.023,0.22
23316039,2024-01-26,SEQRFE550D,126.21,0.0,11112.0,2028.0,796.0,4599.0,1583.0,275.0,0.0,5967.0,986.0,0.0,0.14207407407407407,0.037518518518518514,0.8877407407407408,1858.0,0.9999999999920767,47.2783456140775,5.4792899408257005,0.851991388589423,73,0.22,0.75,0.018,0.025,0.21
23316037,2024-01-26,C20MMNATLT,121.4,7.25,9273.0,2961.0,793.0,3433.0,1709.0,261.0,0.0,6346.0,1079.0,0.0,0.14207407407407407,0.037518518518518514,0.8877407407407408,1970.0,0.9436455499343674,52.27347611159577,3.1317122593707762,0.8675126903548895,41,0.21,0.77,0.029,0.029,0.22
23216020,2024-01-26,2062BK1,122.03,8.08,10644.0,1209.0,800.0,2373.0,1681.0,283.0,135.0,6499.0,1208.0,0.0,0.14207407407407407,0.037518518518518514,0.8877407407407408,2099.0,0.9378987010918615,53.25739572192692,8.80397022331778,0.8008575512144827,6,0.21,0.72,0.018,0.027,0.19
23316035,2024-01-26,SEQRFE550D,128.62,0.0,9945.0,2085.0,796.0,3123.0,1700.0,255.0,0.0,6382.0,1256.0,0.0,0.14207407407407407,0.037518518518518514,0.8877407407407408,1955.0,0.9999999999922252,49.61903280944162,4.769784172659583,0.8695652173908596,73,0.21,0.77,0.022,0.021,0.19
23316027,2024-01-26,2062BK1,129.58,8.15,9990.0,2544.0,740.0,3673.0,1736.0,285.0,0.0,6196.0,990.0,0.0,0.14207407407407407,0.037518518518518514,0.8877407407407408,2021.0,0.9408262542587612,47.81602099052465,3.9268867924512865,0.8589807026220391,6,0.21,0.76,0.023,0.03,0.21
23316033,2024-01-26,SEQRFE550D,138.68,0.0,11037.0,1641.0,792.0,5067.0,1745.0,345.0,0.0,6307.0,1305.0,0.0,0.14207407407407407,0.037518518518518514,0.8877407407407408,2090.0,0.9999999999927892,45.47880011504558,6.725776965260984,0.8349282296646723,73,0.21,0.72,0.027,0.024,0.19
23216023,2024-01-26,2830C20MMNC,124.53,7.53,10155.0,1272.0,690.0,3690.0,1694.0,287.0,0.0,6496.0,1181.0,0.0,0.14207407407407407,0.037518518518518514,0.8877407407407408,1981.0,0.9429804634185751,52.16413715528656,7.98349056603146,0.8551236749112291,17,0.19,0.76,0.019,0.026,0.22
23116012,2024-01-26,SEQRFE550D,124.85,7.44,10704.0,0.0,786.0,2933.0,1714.0,294.0,0.0,5761.0,1005.0,0.0,0.14207407407407407,0.037518518518518514,0.8877407407407408,2008.0,0.9437599213777024,46.14337204608616,10704000000000.0,0.8535856573700928,73,0.2,0.77,0.028,0.027,0.21
23216029,2024-01-26,SEQRFE550D,127.32,7.53,10407.0,663.0,712.0,3753.0,1688.0,280.0,0.0,6360.0,1360.0,0.0,0.14207407407407407,0.037518518518518514,0.8877407407407408,1968.0,0.9441601779685269,49.95287464616751,15.696832579161844,0.8577235772353365,73,0.2,0.7,0.032,0.03,0.2
23116015,2024-01-26,2830C20MMNC,122.9,7.44,11418.0,195.0,777.0,3472.0,1699.0,328.0,0.0,5898.0,1021.0,0.0,0.14207407407407407,0.037518518518518514,0.8877407407407408,2027.0,0.9429185207845412,47.99023596380805,58.553846153545884,0.8381845091263749,17,0.18,0.75,0.021,0.026,0.26
23116018,2024-01-26,2830C20MMNC,123.97,7.48,11424.0,0.0,830.0,4232.0,1722.0,226.0,0.0,5803.0,1026.0,0.0,0.14207407407407407,0.037518518518518514,0.8877407407407408,1948.0,0.943096234302449,46.80971202672574,11424000000000.0,0.8839835728948234,17,0.22,0.75,0.025,0.028,0.21
23116021,2024-01-26,2062BK1,122.84,7.53,11478.0,0.0,787.0,3977.0,1675.0,261.0,0.0,5923.0,1031.0,0.0,0.14207407407407407,0.037518518518518514,0.8877407407407408,1936.0,0.9422413131783215,48.217193096318645,11478000000000.0,0.8651859504127762,6,0.2,0.72,0.018,0.02,0.16
23116025,2024-01-26,1786500D,126.35,7.54,10743.0,1572.0,779.0,2269.0,1681.0,277.0,0.0,244.0,63.0,5895.0,0.14207407407407407,0.037518518518518514,0.8877407407407408,1958.0,0.9436851146393034,1.931143648579888,6.833969465644508,0.8585291113376616,2,0.19,0.69,0.028,0.025,0.191
23116028,2024-01-26,2830C20MMNC,130.22,7.48,10395.0,3147.0,827.0,2306.0,1685.0,220.0,51.0,6104.0,985.0,0.0,0.14207407407407407,0.037518518518518514,0.8877407407407408,1956.0,0.9456790123388115,46.874520042644185,3.303145853192468,0.8614519427398459,17,0.18,0.72,0.028,0.026,0.18
23116032,2024-01-26,2062BK1,120.89,7.53,10512.0,999.0,719.0,1546.0,1648.0,271.0,210.0,6000.0,1020.0,0.0,0.14207407407407407,0.037518518518518514,0.8877407407407408,2129.0,0.9413642734703213,49.63189676524417,10.52252252251199,0.774072334428946,6,0.22,0.76,0.028,0.018,0.27
23216026,2024-01-26,SEQRFE550D,114.45,7.48,10014.0,891.0,707.0,3564.0,1698.0,287.0,0.0,6015.0,927.0,0.0,0.14207407407407407,0.037518518518518514,0.8877407407407408,1985.0,0.9386533256709697,52.55570117909519,11.239057239044625,0.8554156171280325,73,0.21,0.81,0.034,0.035,0.21
23116036,2024-01-26,2830C20MMNAK,124.08,7.48,10359.0,2325.0,874.0,1798.0,1553.0,240.0,0.0,5691.0,978.0,0.0,0.14207407407407407,0.037518518518518514,0.8877407407407408,1793.0,0.9431438127018612,45.865570599243505,4.455483870965826,0.8661461238143524,16,0.22,0.73,0.019,0.018,0.18
23116038,2024-01-26,SEQRFE550D,122.46,9.28,11844.0,3174.0,785.0,1205.0,1646.0,268.0,0.0,6295.0,1034.0,0.0,0.14207407407407407,0.037518518518518514,0.8877407407407408,1914.0,0.9295582207307611,51.40454025762368,3.731568998108465,0.8599791013579624,73,0.19,0.73,0.029,0.025,0.22
23116040,2024-01-26,2062BK1,119.7,8.88,10311.0,2370.0,742.0,1941.0,1668.0,261.0,116.0,6093.0,1045.0,0.0,0.14207407407407407,0.037518518518518514,0.8877407407407408,2045.0,0.9309379374635951,50.90225563867249,4.350632911390569,0.8156479217599923,6,0.18,0.75,0.022,0.026,0.19
23116042,2024-01-26,SEQRFE550D,125.44,0.0,12627.0,294.0,699.0,3918.0,1665.0,267.0,0.0,6528.0,1135.0,0.0,0.14207407407407407,0.037518518518518514,0.8877407407407408,1932.0,0.999999999992028,52.040816326115745,42.94897959169065,0.8618012422355787,73,0.22,0.72,0.023,0.025,0.21
23116043,2024-01-26,2830C20MMNC,127.28,7.88,11283.0,993.0,879.0,3225.0,1692.0,260.0,0.0,6629.0,1204.0,0.0,0.14207407407407407,0.037518518518518514,0.8877407407407408,1952.0,0.941698727427185,52.08202388394027,11.362537764339011,0.8668032786880805,17,0.2,0.76,0.025,0.022,0.23
23116007,2024-01-26,2062BK1,124.73,7.43,11439.0,0.0,799.0,3633.0,1819.0,318.0,0.0,5804.0,1004.0,0.0,0.14207407407407407,0.037518518518518514,0.8877407407407408,2137.0,0.9437802663366845,46.53251022170662,11439000000000.0,0.8511932615812582,6,0.21,0.76,0.03,0.033,0.19
23116051,2024-01-26,2062BK1,105.01,0.0,9771.0,0.0,829.0,3888.0,1725.0,298.0,0.0,5063.0,830.0,0.0,0.14207407407407407,0.037518518518518514,0.8877407407407408,2023.0,0.9999999999904771,48.214455765658364,9771000000000.0,0.8526940187835627,6,0.21,0.75,0.029,0.022,0.2
23116049,2024-01-26,2830C20MMNC,125.46,8.15,10344.0,2259.0,872.0,2992.0,1676.0,251.0,0.0,6428.0,1040.0,0.0,0.14207407407407407,0.037518518518518514,0.8877407407407408,1927.0,0.9390015717316145,51.23545353059752,4.579017264274201,0.8697457187333317,17,0.23,0.76,0.032,0.027,0.19
23216045,2024-01-26,SEQRFE550D,126.05,8.15,10047.0,1983.0,897.0,5466.0,1721.0,263.0,0.0,6498.0,1066.0,0.0,0.14207407407407407,0.037518518518518514,0.8877407407407408,1984.0,0.9392697466397969,51.55097183616382,5.066565809377173,0.867439516128595,73,0.22,0.76,0.025,0.025,0.22
23216047,2024-01-26,2062BK1,124.54,8.15,10032.0,1896.0,902.0,2735.0,1688.0,246.0,0.0,6209.0,999.0,0.0,0.14207407407407407,0.037518518518518514,0.8877407407407408,1934.0,0.9385786419403228,49.855468122291185,5.291139240503538,0.8728024819023409,6,0.21,0.77,0.026,0.027,0.2
23216048,2024-01-26,2062BK1,124.51,8.28,10578.0,1671.0,803.0,2649.0,1708.0,257.0,0.0,6491.0,1038.0,0.0,0.14207407407407407,0.037518518518518514,0.8877407407407408,1965.0,0.9376459070642547,52.132358846260274,6.330341113102136,0.8692111959283109,6,0.22,0.75,0.035,0.03,0.21
23216053,2024-01-26,SEQRFE550D,128.76,7.48,10593.0,1491.0,809.0,2631.0,1725.0,263.0,0.0,6495.0,1042.0,0.0,0.14207407407407407,0.037518518518518514,0.8877407407407408,1988.0,0.9450968878380426,50.44268406298197,7.104627766594833,0.8677062374241108,73,0.22,0.71,0.024,0.023,0.2
23216052,2024-01-26,2062BK1,130.8,7.53,10152.0,1002.0,792.0,2597.0,1721.0,250.0,0.0,6665.0,1072.0,0.0,0.14207407407407407,0.037518518518518514,0.8877407407407408,1971.0,0.9455649533655349,50.95565749196517,10.131736526935997,0.8731608320644987,6,0.22,0.75,0.02,0.028,0.2
23116067,2024-01-26,SEQRFE550D,124.12,8.77,9426.0,0.0,799.0,5057.0,1702.0,281.0,0.0,5743.0,1531.0,0.0,0.14207407407407407,0.037518518518518514,0.8877407407407408,1983.0,0.934005568508285,46.26973896192177,9426000000000.0,0.8582955118502984,73,0.2,0.77,0.023,0.03,0.23
23116064,2024-01-26,SEQRFE550D,123.97,8.14,9519.0,0.0,789.0,6188.0,1724.0,296.0,0.0,5622.0,1366.0,0.0,0.14207407407407407,0.037518518518518514,0.8877407407407408,2020.0,0.9383846794267021,45.349681374160284,9519000000000.0,0.853465346534231,73,0.2,0.75,0.02,0.03,0.2
23116059,2024-01-26,2062BK1,122.4,7.45,10581.0,0.0,782.0,3323.0,1708.0,247.0,0.0,6423.0,1161.0,0.0,0.14207407407407407,0.037518518518518514,0.8877407407407408,1955.0,0.942626107039333,52.475490195649705,10581000000000.0,0.8736572890021107,6,0.2,0.78,0.024,0.03,0.22
23216055,2024-01-26,2062BK1,132.97,0.0,11220.0,1536.0,800.0,5261.0,1714.0,243.0,0.0,4942.0,807.0,0.0,0.14207407407407407,0.037518518518518514,0.8877407407407408,1957.0,0.9999999999924796,37.16627810756437,7.304687499995245,0.8758303525800328,6,0.2,0.74,0.022,0.023,0.2
23216107,2024-01-27,45C8ASPRC,129.13,7.28,10629.0,1005.0,1009.0,1435.0,1509.0,202.0,0.0,6299.0,992.0,0.0,0.14324137931034484,0.045620689655172415,0.9180689655172414,1711.0,0.9466314786236594,48.780298923187644,10.576119402974552,0.8819403857388183,21,0.42,0.73,0.017,0.028,0.21
23216094,2024-01-27,S.TOWER6VAN,128.96,7.48,9903.0,2022.0,792.0,2409.0,2487.0,115.0,537.0,256.0,1262.0,0.0,0.14324137931034484,0.045620689655172415,0.9180689655172414,3139.0,0.9451773673340285,1.9851116625156242,4.897626112757222,0.7922905383877693,67,0.19,1.28,0.016,0.03,0.23
23216110,2024-01-27,2830C20HMNAK,128.12,8.08,10764.0,1125.0,797.0,2661.0,2511.0,91.0,540.0,6022.0,955.0,365.0,0.14324137931034484,0.045620689655172415,0.9180689655172414,3142.0,0.9406754772324473,47.002809865383995,9.567999999991494,0.7991725015910888,15,0.21,1.21,0.028,0.034,0.21
23216100,2024-01-27,S.TOWER6VAN,125.55,8.43,9927.0,2001.0,806.0,0.0,2403.0,74.0,435.0,6671.0,1069.0,0.0,0.14324137931034484,0.045620689655172415,0.9180689655172414,2912.0,0.9370801612110982,53.13420947787229,4.961019490252394,0.8252060439557606,67,0.18,1.29,0.021,0.027,0.26
23216098,2024-01-27,S.TOWER6VAN,120.62,8.16,10011.0,2007.0,803.0,0.0,2518.0,121.0,527.0,6388.0,1024.0,0.0,0.14324137931034484,0.045620689655172415,0.9180689655172414,3166.0,0.9366361236144073,52.959708173993036,4.988041853510221,0.7953253316485169,67,0.2,1.26,0.016,0.023,0.2
23216088,2024-01-27,S.TOWER6VAN,135.3,0.0,10758.0,1197.0,800.0,3773.0,2562.0,115.0,557.0,6490.0,1120.0,0.0,0.14324137931034484,0.045620689655172415,0.9180689655172414,3234.0,0.9999999999926091,47.967479674442224,8.98746867167169,0.7922077922075472,67,0.18,1.37,0.03,0.026,0.19
23216065,2024-01-27,SEQRFE550D,122.02,8.29,11469.0,504.0,798.0,3303.0,1708.0,270.0,0.0,6795.0,1112.0,377.0,0.14324137931034484,0.045620689655172415,0.9180689655172414,1978.0,0.9363824725582351,55.68759219754395,22.75595238090723,0.8634984833160447,73,0.2,0.74,0.029,0.022,0.21
23216084,2024-01-27,2830C20MMNC,129.32,7.48,10698.0,1803.0,795.0,3137.0,1704.0,311.0,115.0,6391.0,1226.0,369.0,0.14324137931034484,0.045620689655172415,0.9180689655172414,2130.0,0.9453216374199905,49.420043303051195,5.933444259564097,0.7999999999996245,17,0.23,0.74,0.024,0.031,0.22
23216078,2024-01-27,SEQRFE550D,133.18,0.0,10152.0,2007.0,806.0,3795.0,1691.0,283.0,111.0,6497.0,1226.0,0.0,0.14324137931034484,0.045620689655172415,0.9180689655172414,2085.0,0.9999999999924915,48.78360114094621,5.05829596412304,0.811031175059563,73,0.21,0.72,0.024,0.035,0.21
23216073,2024-01-27,SEQRFE550D,125.13,9.5,8949.0,1005.0,688.0,2100.0,1529.0,270.0,0.0,6794.0,1142.0,375.0,0.14324137931034484,0.045620689655172415,0.9180689655172414,1799.0,0.9294362326306957,54.295532645614195,8.904477611931439,0.8499166203441635,73,0.19,0.7,0.017,0.024,0.19
23216070,2024-01-27,2062BK1,130.55,7.88,11223.0,0.0,809.0,3291.0,1725.0,283.0,0.0,6792.0,1125.0,0.0,0.14324137931034484,0.045620689655172415,0.9180689655172414,2008.0,0.9430759228422808,52.02604366103389,11223000000000.0,0.8590637450194925,6,0.2,0.77,0.016,0.025,0.23
23216058,2024-01-27,2062BK1,126.01,7.53,7284.0,591.0,800.0,3254.0,1728.0,270.0,0.0,6599.0,1114.0,0.0,0.14324137931034484,0.045620689655172415,0.9180689655172414,1998.0,0.9436124007717269,52.368859613900725,12.324873096425847,0.864864864864432,6,0.22,0.79,0.016,0.025,0.23
23216062,2024-01-27,2062BK1,120.58,8.29,10248.0,909.0,696.0,2196.0,1714.0,263.0,0.0,6803.0,1221.0,0.0,0.14324137931034484,0.045620689655172415,0.9180689655172414,1977.0,0.9356716070385996,56.41897495391923,11.273927392726872,0.8669701568027987,6,0.21,0.75,0.02,0.027,0.19
23216086,2024-01-27,2062BK1,123.95,7.28,9996.0,1497.0,811.0,2593.0,1708.0,280.0,115.0,6396.0,1117.0,361.0,0.14324137931034484,0.045620689655172415,0.9180689655172414,2103.0,0.9445248799745142,51.601452198050815,6.677354709414377,0.8121730860671363,6,0.21,0.74,0.03,0.032,0.2
23216031,2024-01-27,2062BK1,145.65,7.55,12222.0,2265.0,897.0,1152.0,1681.0,257.0,0.0,6895.0,1899.0,0.0,0.14324137931034484,0.045620689655172415,0.9180689655172414,1938.0,0.9507180156595906,47.33951252971274,5.396026490063843,0.8673890608870654,6,0.22,0.76,0.035,0.019,0.19
23315469,2024-01-27,2062BK1,126.32,7.44,10887.0,1788.0,663.0,3971.0,1814.0,227.0,0.0,6619.0,1006.0,0.0,0.14324137931034484,0.045620689655172415,0.9180689655172414,2041.0,0.9443779904235619,52.39867004391705,6.088926174493239,0.8887800097986827,6,0.19,0.75,0.024,0.033,0.19
23316068,2024-01-27,2062BK1,128.36,7.65,9675.0,1536.0,784.0,2480.0,1765.0,349.0,0.0,6188.0,1154.0,246.0,0.14324137931034484,0.045620689655172415,0.9180689655172414,2114.0,0.9437541357183755,48.20816453686344,6.298828124995899,0.8349101229891982,6,0.21,0.73,0.027,0.038,0.21
23116102,2024-01-27,S.TOWER6VAN,124.12,8.28,9666.0,2040.0,942.0,1998.0,2507.0,98.0,504.0,6411.0,1155.0,0.0,0.14324137931034484,0.045620689655172415,0.9180689655172414,3109.0,0.9374622356424663,51.65162745688324,4.7382352941153245,0.806368607268959,67,0.18,1.33,0.03,0.033,0.21
23116099,2024-01-27,45C8ASPRC,126.22,8.15,9702.0,2214.0,890.0,2519.0,1775.0,288.0,0.0,6572.0,1092.0,0.0,0.14324137931034484,0.045620689655172415,0.9180689655172414,2063.0,0.9393465803308824,52.06781809497649,4.382113821136232,0.8603974793985165,21,0.44,0.75,0.019,0.033,0.25
23116096,2024-01-27,S.TOWER6VAN,123.0,7.48,9579.0,2826.0,927.0,2556.0,2514.0,98.0,521.0,6466.0,1068.0,0.0,0.14324137931034484,0.045620689655172415,0.9180689655172414,3133.0,0.94267320661448,52.56910569062952,3.3895966029711997,0.8024257899774011,67,0.18,1.27,0.023,0.032,0.2
23116090,2024-01-27,TMT600,125.74,7.48,8502.0,1224.0,915.0,3584.0,2430.0,65.0,589.0,6368.0,1188.0,0.0,0.14324137931034484,0.045620689655172415,0.9180689655172414,3084.0,0.9438522744261834,50.644186416012055,6.946078431366874,0.787937743190406,79,0.22,1.25,0.023,0.03,0.27
23116080,2024-01-27,2062BK1,122.4,7.48,9387.0,0.0,809.0,3310.0,1719.0,274.0,0.0,2814.0,1434.0,0.0,0.14324137931034484,0.045620689655172415,0.9180689655172414,1993.0,0.9424083769560949,22.990196078243542,9387000000000.0,0.8625188158550614,6,0.19,0.72,0.019,0.026,0.19
23116077,2024-01-27,TMT600,125.94,8.43,9417.0,0.0,809.0,3014.0,2527.0,81.0,704.0,6271.0,1084.0,0.0,0.14324137931034484,0.045620689655172415,0.9180689655172414,3312.0,0.9372627818639782,49.79355248491509,9417000000000.0,0.7629830917872092,79,0.22,1.2,0.027,0.033,0.25
23116074,2024-01-27,2062BK1,120.81,9.27,9678.0,0.0,774.0,2946.0,1704.0,297.0,0.0,5912.0,1430.0,0.0,0.14324137931034484,0.045620689655172415,0.9180689655172414,2001.0,0.9287361623544839,48.936346328541205,9678000000000.0,0.8515742128931276,6,0.19,0.75,0.024,0.029,0.23
23116072,2024-01-27,SEQRFE550D,128.4,8.5,9618.0,0.0,809.0,2732.0,1704.0,315.0,0.0,6135.0,1899.0,0.0,0.14324137931034484,0.045620689655172415,0.9180689655172414,2019.0,0.9379108838499788,47.78037383140358,9618000000000.0,0.8439821693903695,73,0.22,0.78,0.028,0.034,0.24
23116069,2024-01-27,2062BK1,125.08,8.22,9189.0,0.0,814.0,2649.0,1709.0,298.0,0.0,5917.0,1489.0,0.0,0.14324137931034484,0.045620689655172415,0.9180689655172414,2007.0,0.9383345836388722,47.30572433604648,9189000000000.0,0.8515196811156694,6,0.2,0.81,0.028,0.034,0.24
23116056,2024-01-27,2062BK1,120.8,6.7,9045.0,0.0,802.0,2377.0,1656.0,234.0,0.0,5477.0,944.0,0.0,0.14324137931034484,0.045620689655172415,0.9180689655172414,1890.0,0.9474509803847259,45.33940397313461,9045000000000.0,0.8761904761900126,6,0.22,0.77,0.025,0.03,0.26
23116034,2024-01-27,45C8ASPRC,120.82,8.68,11208.0,2499.0,900.0,1845.0,1472.0,250.0,0.0,6194.0,1052.0,0.0,0.14324137931034484,0.045620689655172415,0.9180689655172414,1722.0,0.9329729729657685,51.266346630928105,4.484993997597245,0.8548199767706999,21,0.46,0.73,0.032,0.026,0.24
23315816,2024-01-27,2062BK1,121.32,7.44,11859.0,1824.0,611.0,2681.0,1901.0,311.0,0.0,6416.0,1174.0,366.0,0.14324137931034484,0.045620689655172415,0.9180689655172414,2212.0,0.9422180801417971,52.88493240971905,6.501644736838541,0.8594032549724867,6,0.18,0.75,0.016,0.033,0.19
23315845,2024-01-27,2062BK1,128.65,7.68,10590.0,1674.0,942.0,2631.0,1678.0,278.0,0.0,6288.0,968.0,0.0,0.14324137931034484,0.045620689655172415,0.9180689655172414,1956.0,0.9436661042988068,48.87679751225125,6.326164874548192,0.8578732106335083,6,0.19,0.69,0.014,0.036,0.2
23316050,2024-01-27,2062BK1,120.96,0.0,10629.0,3171.0,621.0,5032.0,1692.0,322.0,0.0,6186.0,1042.0,0.0,0.14324137931034484,0.045620689655172415,0.9180689655172414,2014.0,0.9999999999917327,51.140873015450225,3.3519394512761425,0.8401191658387089,6,0.22,0.77,0.041,0.03,0.21
23316063,2024-01-27,2062BK1,121.59,8.77,10521.0,2061.0,756.0,2981.0,1719.0,319.0,0.0,6199.0,1059.0,371.0,0.14324137931034484,0.045620689655172415,0.9180689655172414,2038.0,0.9327247621898379,50.98281108601873,5.104803493447305,0.8434739941114605,6,0.22,0.79,0.021,0.028,0.27
23316066,2024-01-27,R34,129.7,9.5,9288.0,0.0,934.0,2649.0,1258.0,275.0,0.0,5503.0,931.0,373.0,0.14324137931034484,0.045620689655172415,0.9180689655172414,1533.0,0.9317528735565248,42.42868157253333,9288000000000.0,0.820613176777025,66,0.62,0.72,0.02,0.024,0.2
23215386,2024-01-27,EXPORTDSP14,128.78,8.15,10128.0,2655.0,806.0,2613.0,1714.0,300.0,0.0,6536.0,1152.0,401.0,0.14324137931034484,0.045620689655172415,0.9180689655172414,2014.0,0.9404805374940446,50.753222549691316,3.814689265535286,0.8510427010919309,55,0.22,0.75,0.026,0.027,0.21
23316112,2024-01-27,S.TOWER6VAN,126.12,7.88,10542.0,2649.0,531.0,2660.0,2429.0,139.0,404.0,6385.0,1056.0,0.0,0.14324137931034484,0.045620689655172415,0.9180689655172414,2972.0,0.9411940298437226,50.626387566994715,3.97961494903587,0.8172947510091463,67,0.19,1.28,0.024,0.032,0.26
23316109,2024-01-27,45C8ASPRC,122.22,8.15,12636.0,2454.0,787.0,2718.0,1695.0,267.0,0.0,6399.0,1054.0,290.0,0.14324137931034484,0.045620689655172415,0.9180689655172414,1962.0,0.937485617849678,52.35640647968944,5.149144254276631,0.8639143730882447,21,0.42,0.72,0.03,0.035,0.21
23316106,2024-01-27,S.TOWER6VAN,125.65,7.43,10920.0,1746.0,895.0,3367.0,2448.0,92.0,450.0,6519.0,1005.0,0.0,0.14324137931034484,0.045620689655172415,0.9180689655172414,2990.0,0.9441689209427099,51.88221249461295,6.254295532642466,0.8187290969896928,67,0.19,1.25,0.025,0.033,0.21
23316104,2024-01-27,45C8ASPRC,130.81,7.43,13638.0,1776.0,897.0,6063.0,1856.0,277.0,0.0,6822.0,1121.0,0.0,0.14324137931034484,0.045620689655172415,0.9180689655172414,2133.0,0.9462528935116735,52.15197614821381,7.679054054049731,0.8701359587431458,21,0.44,0.73,0.02,0.033,0.23
23316101,2024-01-27,S.TOWER6VAN,129.03,8.15,10374.0,1830.0,975.0,3493.0,2539.0,170.0,529.0,6567.0,1011.0,0.0,0.14324137931034484,0.045620689655172415,0.9180689655172414,3238.0,0.940589007137042,50.895140664567194,5.668852459013296,0.7841260037057491,67,0.2,1.31,0.026,0.031,0.24
23316097,2024-01-27,S.TOWER6VAN,127.76,7.68,10998.0,1725.0,975.0,3419.0,2457.0,180.0,416.0,6569.0,1020.0,0.0,0.14324137931034484,0.045620689655172415,0.9180689655172414,3053.0,0.9432959243876013,51.416718847437245,6.375652173909348,0.8047821814605945,67,0.19,1.3,0.023,0.028,0.23
23116105,2024-01-27,2830C20HMNAK,124.78,7.43,9534.0,3708.0,905.0,174.0,2503.0,3.0,361.0,6785.0,1042.0,0.0,0.14324137931034484,0.045620689655172415,0.9180689655172414,2867.0,0.9438015278651857,54.375701233736365,2.571197411002543,0.8730380188347147,15,0.2,1.22,0.034,0.04,0.21
23316093,2024-01-27,2830C20MMNC,131.33,0.0,11904.0,1758.0,683.0,7441.0,1767.0,322.0,0.0,6400.0,999.0,0.0,0.14324137931034484,0.045620689655172415,0.9180689655172414,2089.0,0.9999999999923856,48.73220132453566,6.771331058016626,0.845859262804765,17,0.21,0.86,0.035,0.03,0.21
23316089,2024-01-27,S.TOWER6VAN,127.16,9.67,9627.0,1485.0,812.0,2613.0,2538.0,91.0,557.0,6299.0,993.0,0.0,0.14324137931034484,0.045620689655172415,0.9180689655172414,3186.0,0.9293283636561477,49.536017615212835,6.482828282823918,0.7966101694912754,67,0.19,1.29,0.024,0.029,0.23
23316085,2024-01-27,R34,132.99,0.0,10503.0,0.0,973.0,4170.0,1149.0,251.0,0.0,182.0,1417.0,0.0,0.14324137931034484,0.045620689655172415,0.9180689655172414,1400.0,0.9999999999924807,1.3685239491588201,10503000000000.0,0.8207142857136995,66,0.61,0.7,0.02,0.024,0.21
23316082,2024-01-27,2062BK1,131.54,0.0,9759.0,4413.0,804.0,2946.0,1617.0,268.0,0.0,5388.0,961.0,0.0,0.14324137931034484,0.045620689655172415,0.9180689655172414,1885.0,0.9999999999923979,40.96092443332097,2.2114208021748896,0.8578249336865476,6,0.2,0.75,0.017,0.024,0.21
23316079,2024-01-27,SEQRFE550D,139.93,0.0,10281.0,2823.0,790.0,4076.0,1722.0,315.0,0.0,6293.0,986.0,0.0,0.14324137931034484,0.045620689655172415,0.9180689655172414,2037.0,0.9999999999928536,44.972486242800166,3.6418703506894645,0.845360824741853,73,0.22,0.73,0.022,0.032,0.23
23316076,2024-01-27,SEQRFE550D,126.9,9.27,10467.0,1509.0,832.0,2473.0,1709.0,278.0,0.0,6296.0,1079.0,279.0,0.14324137931034484,0.045620689655172415,0.9180689655172414,1987.0,0.9319233311233611,49.6138691879463,6.9363817097369544,0.8600905888269451,73,0.22,0.7,0.022,0.03,0.23
23316071,2024-01-27,SEQRFE550D,128.41,9.09,11220.0,1503.0,759.0,3921.0,1736.0,309.0,0.0,6397.0,1279.0,408.0,0.14324137931034484,0.045620689655172415,0.9180689655172414,2045.0,0.9338909090841172,49.81699244568323,7.4650698602744745,0.8488997555008074,73,0.22,0.77,0.033,0.032,0.22
23316091,2024-01-27,45C8ASPRC,126.7,7.48,10935.0,2001.0,876.0,1215.0,1599.0,298.0,0.0,6128.0,968.0,0.0,0.14324137931034484,0.045620689655172415,0.9180689655172414,1897.0,0.9442539871743609,48.36621941556143,5.464767616189173,0.842909857669561,21,0.46,0.73,0.018,0.033,0.22
23116108,2024-01-27,S.TOWER6VAN,123.12,7.28,10092.0,2301.0,885.0,2780.0,2494.0,145.0,353.0,6573.0,1075.0,0.0,0.14324137931034484,0.045620689655172415,0.9180689655172414,2992.0,0.9441717791338637,53.38693957071648,4.385919165578277,0.8335561497323417,67,0.19,1.36,0.031,0.03,0.27
23116095,2024-01-27,2830C20MMNC,134.55,0.0,10023.0,3822.0,885.0,3834.0,1803.0,390.0,0.0,6497.0,1164.0,0.0,0.14324137931034484,0.045620689655172415,0.9180689655172414,2193.0,0.999999999992568,48.286882199566804,2.6224489795911508,0.8221614227082434,17,0.21,0.7,0.019,0.032,0.19
23116134,2024-01-28,2062BK1,130.91,0.0,9912.0,2406.0,905.0,2276.0,1685.0,298.0,0.0,5255.0,833.0,0.0,0.13814285714285715,0.048857142857142856,0.9027999999999999,1983.0,0.9999999999923612,40.142082346343734,4.119700748127964,0.8497226424604893,6,0.21,0.74,0.024,0.033,0.25
23216150,2024-01-28,2062BK1,136.03,0.0,10422.0,1971.0,908.0,3021.0,1721.0,297.0,111.0,6396.0,1264.0,678.0,0.13814285714285715,0.048857142857142856,0.9027999999999999,2129.0,0.9999999999926488,47.019039917319574,5.28767123287403,0.8083607327379951,6,0.19,0.74,0.014,0.022,0.21
23216153,2024-01-28,2062BK1,127.14,7.87,9141.0,1008.0,795.0,2567.0,1775.0,300.0,0.0,6896.0,1124.0,0.0,0.13814285714285715,0.048857142857142856,0.9027999999999999,2075.0,0.9417080216210526,54.239421110160144,9.068452380943384,0.8554216867465757,6,0.19,0.74,0.019,0.034,0.19
23216156,2024-01-28,S.TOWER6VAN,0.0,8.47,13581.0,498.0,905.0,1994.0,2504.0,118.0,489.0,6493.0,1074.0,379.0,0.13814285714285715,0.048857142857142856,0.9027999999999999,3111.0,0.0,6493000000000.0,27.27108433729464,0.8048858887814835,67,0.2,1.34,0.027,0.039,0.23
23216163,2024-01-28,S.TOWER6VAN,128.08,0.0,6189.0,1008.0,899.0,2422.0,2514.0,128.0,496.0,6797.0,1178.0,0.0,0.13814285714285715,0.048857142857142856,0.9027999999999999,3138.0,0.9999999999921925,53.06839475286486,6.139880952374861,0.8011472275332056,67,0.19,1.34,0.033,0.039,0.26
23116137,2024-01-28,S.TOWER6VAN,125.63,7.54,10332.0,2619.0,947.0,1674.0,2463.0,58.0,460.0,6888.0,1120.0,0.0,0.13814285714285715,0.048857142857142856,0.9027999999999999,2981.0,0.943380641278491,54.82766855006903,3.945017182129078,0.8262328077823461,67,0.19,1.28,0.029,0.037,0.21
23216171,2024-01-28,1786550D,0.0,8.08,10731.0,1482.0,993.0,2646.0,1725.0,246.0,0.0,6397.0,1167.0,0.0,0.13814285714285715,0.048857142857142856,0.9027999999999999,1971.0,0.0,6397000000000.0,7.240890688254224,0.8751902587514585,3,0.2,0.72,0.02,0.03,0.17
23216172,2024-01-28,1786550D,124.7,8.09,10071.0,873.0,1007.0,3633.0,1721.0,287.0,0.0,6283.0,983.0,0.0,0.13814285714285715,0.048857142857142856,0.9027999999999999,2008.0,0.9390767376990808,50.38492381675714,11.53608247421359,0.8570717131469835,3,0.2,0.71,0.03,0.03,0.21
23316116,2024-01-28,1786500D,120.48,7.43,11679.0,2436.0,953.0,3656.0,1754.0,281.0,0.0,6485.0,1790.0,184.0,0.13814285714285715,0.048857142857142856,0.9027999999999999,2035.0,0.941912282065969,53.82636122133278,4.79433497536749,0.8619164619160383,2,0.19,0.8,0.033,0.027,0.174
23316124,2024-01-28,1786550D,124.92,0.0,7761.0,2310.0,785.0,2432.0,1799.0,277.0,0.0,5967.0,1129.0,0.0,0.13814285714285715,0.048857142857142856,0.9027999999999999,2076.0,0.9999999999919948,47.76657060480494,3.3597402597388055,0.8665703275525691,3,0.22,0.78,0.03,0.04,0.19
23316135,2024-01-28,1786550D,122.82,0.0,9846.0,0.0,594.0,3970.0,1726.0,285.0,0.0,6432.0,982.0,0.0,0.13814285714285715,0.048857142857142856,0.9027999999999999,2011.0,0.999999999991858,52.36932095707239,9846000000000.0,0.8582794629533276,3,0.21,0.79,0.04,0.04,0.23
23316138,2024-01-28,2062BK1,118.84,8.08,10020.0,1245.0,0.0,3466.0,1509.0,250.0,0.0,6347.0,1115.0,0.0,0.13814285714285715,0.048857142857142856,0.9027999999999999,1759.0,0.936337850607183,53.40794345293329,8.048192771077874,0.8578737919267437,6,0.22,0.76,0.022,0.038,0.19
23316141,2024-01-28,2062BK1,124.98,7.48,16101.0,363.0,876.0,4180.0,1759.0,308.0,0.0,6170.0,1340.0,0.0,0.13814285714285715,0.048857142857142856,0.9027999999999999,2067.0,0.943530122293949,49.3678988634232,44.355371900704256,0.8509917755196658,6,0.21,0.76,0.028,0.042,0.2
23316144,2024-01-28,1786550D,124.6,8.23,6333.0,0.0,909.0,3641.0,1739.0,319.0,0.0,6457.0,1037.0,0.0,0.13814285714285715,0.048857142857142856,0.9027999999999999,2058.0,0.9380411051649625,51.82182985512181,6333000000000.0,0.8449951409130977,3,0.22,0.8,0.03,0.04,0.2
23316146,2024-01-28,2062BK1,123.19,7.54,11247.0,0.0,901.0,3510.0,1796.0,271.0,0.0,6109.0,992.0,0.0,0.13814285714285715,0.048857142857142856,0.9027999999999999,2067.0,0.94232387362547,49.590064128179314,11247000000000.0,0.8688921141747127,6,0.22,0.75,0.031,0.037,0.2
23316149,2024-01-28,2830C20MMNC,122.02,8.07,10599.0,1689.0,832.0,3450.0,1726.0,383.0,0.0,6294.0,1071.0,271.0,0.13814285714285715,0.048857142857142856,0.9027999999999999,2109.0,0.9379660235149668,51.58170791631223,6.275310834809784,0.8183973447127462,17,0.23,0.78,0.03,0.037,0.21
23316155,2024-01-28,S.TOWER6VAN,126.16,8.15,10482.0,1521.0,843.0,3489.0,2631.0,92.0,336.0,6394.0,1095.0,378.0,0.13814285714285715,0.048857142857142856,0.9027999999999999,3059.0,0.9393194847670366,50.68167406427805,6.891518737668053,0.8600849950961555,67,0.19,1.32,0.034,0.038,0.22
23316158,2024-01-28,S.TOWER6VAN,128.17,8.48,10422.0,1776.0,824.0,2971.0,2613.0,140.0,533.0,6307.0,1063.0,313.0,0.13814285714285715,0.048857142857142856,0.9027999999999999,3286.0,0.9379436516579734,49.208083014362124,5.868243243239939,0.7951917224586746,67,0.19,1.35,0.027,0.038,0.21
23316166,2024-01-28,S.TOWER6VAN,122.49,6.81,9993.0,1563.0,906.0,2655.0,2462.0,109.0,536.0,6295.0,1067.0,0.0,0.13814285714285715,0.048857142857142856,0.9027999999999999,3107.0,0.947331786535597,51.391950362875406,6.393474088287656,0.792404248470939,67,0.19,1.31,0.034,0.033,0.2
23216127,2024-01-28,1786500D,126.99,7.88,9801.0,0.0,371.0,2216.0,1711.0,300.0,327.0,6586.0,1045.0,0.0,0.13814285714285715,0.048857142857142856,0.9027999999999999,2338.0,0.9415733669389666,51.862351365840915,9801000000000.0,0.7318220701451105,2,0.21,1.06,0.02,0.032,0.231
23216125,2024-01-28,2830C20HMNAK,126.4,8.28,10542.0,0.0,908.0,2950.0,2518.0,121.0,442.0,6493.0,1107.0,0.0,0.13814285714285715,0.048857142857142856,0.9027999999999999,3081.0,0.9385209385139701,51.368670885669545,10542000000000.0,0.8172671210643242,15,0.19,1.15,0.027,0.038,0.26
23316174,2024-01-28,S.TOWER6VAN,128.82,7.29,9501.0,1548.0,848.0,2689.0,2417.0,104.0,427.0,6196.0,1058.0,313.0,0.13814285714285715,0.048857142857142856,0.9027999999999999,2948.0,0.9464403790981821,48.09812140934562,6.137596899220841,0.819877883310441,67,0.19,1.33,0.027,0.034,0.21
23316177,2024-01-28,1786550D,128.15,8.15,10251.0,1530.0,755.0,2601.0,1658.0,272.0,0.0,6274.0,1078.0,312.0,0.13814285714285715,0.048857142857142856,0.9027999999999999,1930.0,0.9402054291933954,48.95825204799877,6.699999999995621,0.8590673575125083,3,0.2,0.74,0.03,0.03,0.2
23216122,2024-01-28,2830C20HMNAK,126.63,7.88,9972.0,888.0,899.0,2649.0,2400.0,94.0,449.0,6390.0,1184.0,0.0,0.13814285714285715,0.048857142857142856,0.9027999999999999,2943.0,0.941416995011959,50.461975834711666,11.229729729717084,0.8154943934757678,15,0.2,1.24,0.035,0.035,0.19
23216120,2024-01-28,1786500D,123.54,7.43,9924.0,1215.0,896.0,2422.0,1775.0,253.0,0.0,6398.0,1170.0,353.0,0.13814285714285715,0.048857142857142856,0.9027999999999999,2028.0,0.9432694510121153,51.78889428483253,8.167901234561178,0.8752465483230398,2,0.2,0.75,0.025,0.028,0.199
23216115,2024-01-28,S.TOWER6VAN,120.35,8.28,10575.0,0.0,907.0,2483.0,2508.0,101.0,540.0,246.0,2983.0,0.0,0.13814285714285715,0.048857142857142856,0.9027999999999999,3149.0,0.9356293244116021,2.0440382218359447,10575000000000.0,0.7964433153379497,67,0.2,1.33,0.023,0.026,0.26
23216147,2024-01-28,1786550D,126.23,0.0,12057.0,2508.0,787.0,4085.0,1779.0,273.0,0.0,5653.0,871.0,0.0,0.13814285714285715,0.048857142857142856,0.9027999999999999,2052.0,0.9999999999920779,44.78333201263738,4.807416267940667,0.8669590643270629,3,0.21,0.83,0.03,0.04,0.21
23216145,2024-01-28,2062BK1,128.37,9.6,10425.0,2481.0,957.0,2046.0,1839.0,290.0,0.0,6809.0,1099.0,0.0,0.13814285714285715,0.048857142857142856,0.9027999999999999,2129.0,0.9304196564403102,53.041988003014396,4.201934703746795,0.8637858149361842,6,0.2,0.77,0.031,0.038,0.23
23216168,2024-01-28,1786500D,130.89,0.0,10080.0,0.0,902.0,4969.0,1694.0,253.0,0.0,6193.0,1192.0,0.0,0.13814285714285715,0.048857142857142856,0.9027999999999999,1947.0,0.9999999999923601,47.314538925454094,10080000000000.0,0.8700564971746944,2,0.2,0.75,0.026,0.033,0.259
23216136,2024-01-28,2062BK1,127.38,8.12,10461.0,1485.0,775.0,2024.0,1768.0,290.0,0.0,6633.0,1090.0,0.0,0.13814285714285715,0.048857142857142856,0.9027999999999999,2058.0,0.9400738007310696,52.07253885969483,7.0444444444397005,0.8590864917391355,6,0.21,0.83,0.025,0.036,0.2
23116154,2024-01-28,2830C20MMNC,127.39,18.0,10671.0,1974.0,854.0,2915.0,1803.0,311.0,0.0,6899.0,1492.0,0.0,0.13814285714285715,0.048857142857142856,0.9027999999999999,2114.0,0.8761950615525402,54.15652719951208,5.405775075985104,0.852885525070552,17,0.2,0.75,0.021,0.037,0.22
23116151,2024-01-28,S.TOWER6VAN,128.2,7.88,11193.0,1986.0,792.0,2749.0,2406.0,142.0,392.0,6608.0,1592.0,0.0,0.13814285714285715,0.048857142857142856,0.9027999999999999,2940.0,0.942092886530408,51.544461778069085,5.6359516616285825,0.8183673469384971,67,0.2,1.35,0.038,0.04,0.23
23116148,2024-01-28,S.TOWER6VAN,0.0,7.88,11184.0,2004.0,824.0,3402.0,2408.0,102.0,599.0,6714.0,1557.0,0.0,0.13814285714285715,0.048857142857142856,0.9027999999999999,3109.0,0.0,6714000000000.0,5.580838323350509,0.7745255709228773,67,0.18,1.28,0.027,0.025,0.21
23116143,2024-01-28,S.TOWER6VAN,125.02,7.48,9891.0,2193.0,930.0,2751.0,2514.0,41.0,582.0,6753.0,1059.0,0.0,0.13814285714285715,0.048857142857142856,0.9027999999999999,3137.0,0.9435471698041997,54.0153575423611,4.5102599179186,0.801402613962129,67,0.2,1.35,0.027,0.029,0.18
23116140,2024-01-28,1786550D,126.75,7.54,9672.0,2016.0,962.0,1189.0,1786.0,345.0,0.0,6722.0,1046.0,0.0,0.13814285714285715,0.048857142857142856,0.9027999999999999,2131.0,0.9438528557528942,53.0335305715737,4.797619047616668,0.8381041764425913,3,0.21,0.77,0.03,0.03,0.22
23116111,2024-01-28,2830C20HMNAK,126.71,8.15,10560.0,2013.0,890.0,2966.0,2518.0,150.0,309.0,6094.0,1217.0,0.0,0.13814285714285715,0.048857142857142856,0.9027999999999999,2977.0,0.9395669583201872,48.094073079882456,5.245901639341656,0.8458179375207102,15,0.2,1.22,0.027,0.036,0.22
23116114,2024-01-28,S.TOWER6VAN,134.3,7.48,10068.0,1959.0,859.0,3011.0,2485.0,135.0,463.0,6404.0,1196.0,0.0,0.13814285714285715,0.048857142857142856,0.9027999999999999,3083.0,0.9472422062283311,47.684288905080535,5.139356814698755,0.8060330846575394,67,0.19,1.32,0.027,0.04,0.22
23116117,2024-01-28,2830C20HMNAK,127.37,5.88,11583.0,1083.0,919.0,4007.0,2509.0,135.0,608.0,6107.0,1127.0,260.0,0.13814285714285715,0.048857142857142856,0.9027999999999999,3252.0,0.9558724202554908,47.946926277396976,10.695290858715886,0.7715252152519153,15,0.22,1.36,0.025,0.032,0.19
23116118,2024-01-28,2830C20HMNAK,129.04,6.71,11478.0,552.0,900.0,3503.0,2507.0,95.0,406.0,6016.0,999.0,0.0,0.13814285714285715,0.048857142857142856,0.9027999999999999,3008.0,0.9505709023871045,46.621202727475044,20.793478260831897,0.8334441489358931,15,0.19,1.23,0.023,0.031,0.2
23116121,2024-01-28,S.TOWER6VAN,127.17,8.08,11919.0,1212.0,919.0,3952.0,2492.0,134.0,463.0,6044.0,1070.0,352.0,0.13814285714285715,0.048857142857142856,0.9027999999999999,3089.0,0.9402587800300166,47.526932452248744,9.83415841583347,0.8067335707346045,67,0.17,1.28,0.026,0.034,0.2
23116123,2024-01-28,2062BK1,131.42,8.14,12081.0,987.0,867.0,3800.0,1715.0,318.0,0.0,6546.0,1069.0,0.0,0.13814285714285715,0.048857142857142856,0.9027999999999999,2033.0,0.941673832036818,49.809770202025504,12.240121580534712,0.8435809149036677,6,0.19,0.74,0.02,0.034,0.2
23116126,2024-01-28,1786500D,125.65,8.15,11694.0,1119.0,900.0,3509.0,1810.0,315.0,0.0,6664.0,1122.0,297.0,0.13814285714285715,0.048857142857142856,0.9027999999999999,2125.0,0.9390881913233252,53.03621169874225,10.450402144762778,0.8517647058819521,2,0.22,0.8,0.032,0.039,0.216
23116128,2024-01-28,1786500D,133.46,0.0,10626.0,2001.0,955.0,3919.0,2406.0,68.0,528.0,6627.0,1055.0,0.0,0.13814285714285715,0.048857142857142856,0.9027999999999999,3002.0,0.9999999999925072,49.65532743856095,5.310344827583553,0.8014656895400395,2,0.21,1.1,0.024,0.031,0.238
23116130,2024-01-28,2062BK1,123.05,8.08,10845.0,1281.0,478.0,3004.0,1684.0,291.0,0.0,6471.0,984.0,0.0,0.13814285714285715,0.048857142857142856,0.9027999999999999,1975.0,0.9383817585530514,52.58837870741497,8.466042154560135,0.8526582278476695,6,0.21,0.77,0.024,0.039,0.2
23116132,2024-01-28,2830C20HMNAK,128.01,7.88,10779.0,1995.0,845.0,1983.0,2466.0,112.0,551.0,6604.0,1001.0,0.0,0.13814285714285715,0.048857142857142856,0.9027999999999999,3129.0,0.9420119214000883,51.589719552756904,5.4030075187942845,0.7881112176411671,15,0.19,1.19,0.026,0.037,0.2
23116157,2024-01-28,2062BK1,126.54,8.15,10506.0,2520.0,980.0,2655.0,1705.0,315.0,0.0,6295.0,993.0,322.0,0.13814285714285715,0.048857142857142856,0.9027999999999999,2020.0,0.9394906823005459,49.747115536196084,4.169047619045965,0.8440594059401763,6,0.2,0.77,0.022,0.036,0.23
23216131,2024-01-28,2830C20HMNAK,133.72,8.15,12720.0,498.0,800.0,4226.0,2518.0,105.0,537.0,6701.0,1162.0,0.0,0.13814285714285715,0.048857142857142856,0.9027999999999999,3160.0,0.9425530415102379,50.112174693014424,25.542168674647506,0.7968354430377225,15,0.19,1.16,0.025,0.033,0.21
23116159,2024-01-28,S.TOWER6VAN,126.34,8.08,10920.0,2460.0,897.0,2941.0,2422.0,88.0,494.0,7222.0,1450.0,0.0,0.13814285714285715,0.048857142857142856,0.9027999999999999,3004.0,0.9398898973297136,57.16321038422381,4.439024390242098,0.8062583222367489,67,0.2,1.31,0.023,0.037,0.25
23216103,2024-01-28,2830C20HMNAK,123.35,7.28,9972.0,2022.0,781.0,1476.0,2413.0,111.0,439.0,6191.0,1077.0,0.0,0.13814285714285715,0.048857142857142856,0.9027999999999999,2963.0,0.9442700757793443,50.19051479489104,4.931750741837323,0.8143773202832216,15,0.18,1.12,0.021,0.034,0.19
23216142,2024-01-28,S.TOWER6VAN,123.99,8.87,10680.0,2499.0,952.0,2009.0,2477.0,105.0,496.0,6591.0,1013.0,0.0,0.13814285714285715,0.048857142857142856,0.9027999999999999,3078.0,0.9332379948748064,53.157512702208585,4.273709483791807,0.8047433398307977,67,0.18,1.3,0.026,0.032,0.24
23216139,2024-01-28,1786550D,0.0,8.15,10473.0,2502.0,921.0,1998.0,1762.0,263.0,0.0,6790.0,1093.0,0.0,0.13814285714285715,0.048857142857142856,0.9027999999999999,2025.0,0.0,6790000000000.0,4.185851318943171,0.8701234567896937,3,0.23,0.72,0.03,0.03,0.23
23116061,2024-01-28,2062BK1,123.7,9.5,8949.0,0.0,807.0,4774.0,1712.0,328.0,0.0,6234.0,1462.0,0.0,0.13814285714285715,0.048857142857142856,0.9027999999999999,2040.0,0.9286786786717068,50.39611964389332,8949000000000.0,0.8392156862740985,6,0.2,0.76,0.03,0.028,0.21
23116170,2024-01-28,S.TOWER6VAN,127.19,7.54,11979.0,2598.0,792.0,3010.0,2393.0,71.0,572.0,6397.0,1016.0,0.0,0.13814285714285715,0.048857142857142856,0.9027999999999999,3036.0,0.9440362205823201,50.29483449917215,4.610854503462429,0.7882081686426916,67,0.17,1.3,0.031,0.034,0.23
23116167,2024-01-28,S.TOWER6VAN,126.9,9.49,9987.0,1998.0,905.0,2933.0,2404.0,97.0,415.0,6509.0,1087.0,0.0,0.13814285714285715,0.048857142857142856,0.9027999999999999,2916.0,0.9304201187702147,51.292356185569005,4.998498498495997,0.8244170096019121,67,0.17,1.31,0.025,0.027,0.21
23116164,2024-01-28,S.TOWER6VAN,127.68,8.08,10227.0,2043.0,902.0,2516.0,2412.0,153.0,389.0,6673.0,1370.0,0.0,0.13814285714285715,0.048857142857142856,0.9027999999999999,2954.0,0.9404832056501143,52.26347117753553,5.005873715122366,0.8165199729178008,67,0.2,1.31,0.029,0.032,0.23
23116161,2024-01-28,S.TOWER6VAN,124.85,8.28,10656.0,1965.0,912.0,2416.0,2300.0,119.0,680.0,6762.0,1546.0,0.0,0.13814285714285715,0.048857142857142856,0.9027999999999999,3099.0,0.9378051528510644,54.160993191396386,5.422900763356019,0.742174895127221,67,0.19,1.32,0.023,0.033,0.23
23316196,2024-01-29,2830C20MMNC,125.07,7.53,9852.0,1728.0,864.0,2876.0,1829.0,261.0,0.0,6748.0,1228.0,0.0,0.12234285714285714,0.043885714285714285,0.7925428571428572,2090.0,0.9432126696761448,53.953785879475866,5.70138888888559,0.8751196172244616,17,0.21,0.71,0.029,0.031,0.18
23216216,2024-01-29,1786550D,122.4,0.0,10491.0,2073.0,806.0,3597.0,1708.0,294.0,0.0,6304.0,1329.0,322.0,0.12234285714285714,0.043885714285714285,0.7925428571428572,2002.0,0.9999999999918301,51.50326797343543,5.060781476119121,0.853146853146427,3,0.2,0.78,0.02,0.02,0.21
23216212,2024-01-29,2062BK1,125.0,7.43,10239.0,1536.0,952.0,1736.0,1711.0,307.0,0.0,6801.0,1167.0,0.0,0.12234285714285714,0.043885714285714285,0.7925428571428572,2018.0,0.9438948878581599,54.40799999956474,6.66601562499566,0.8478691774029495,6,0.2,0.76,0.03,0.031,0.2
23216187,2024-01-29,1786500D,124.69,7.88,9477.0,2607.0,839.0,2261.0,1718.0,290.0,111.0,6300.0,1059.0,0.0,0.12234285714285714,0.043885714285714285,0.7925428571428572,2119.0,0.9405597043000637,50.52530275041683,3.635212888376051,0.8107597923545018,2,0.21,0.76,0.02,0.03,0.2
