Repository: SiddharthKumar268/FerroMind

# FerroMind
*Ferro-Alloy Optimisation using Machine Learning*
**SAIL Durgapur Steel Plant | Steel Melting Shop**
Intern: Siddharth Kumar | FY 2023-24 to FY 2025-26

---

## Quick Start

```bash

# 2. Place raw Excel files in data/raw/

## Dataset

| | |
|---|---|
| Total heats after cleaning | 47,421 |
| Training set | 37,936 heats (Apr 2023 – Jun 2025) |
| Test set | 9,485 heats (Jun 2025 – Dec 2025) |
| Input features | 21 (16 raw + 5 engineered) |
| Target variables | Mn, Si, C, S, P |
| BOF grades | 76 distinct grades |
| Split method | Chronological 80/20 — no shuffle, no leakage |

---

File: data/processed/sms_train.csv (part 95 of 253)
Heat_Number,Date,BOF Grade Code,Hot Metal Addn. Weight,Scrap Addn. Weight,Lime Into Converter,Dolomite Into Converter,Lime Into Ladle,Iron Ore Into Converter,SIMN Into Ladle,FESI Into Ladle,FEMN Into Ladle,Measered O2 Mainblow II,Duration of Mainblow I/II,Measered O2 2nd Blow,HM_P,HM_S,HM_Si,Total_FA_Ladle,HM_Ratio,O2_per_ton_HM,Lime_Dolo_Ratio,SiMn_FA_Fraction,Grade_Encoded,C,Mn,P,S,Si
23216190,2024-01-29,2830C20MMNC,122.71,7.53,9327.0,1194.0,803.0,1740.0,1688.0,294.0,115.0,6307.0,1327.0,373.0,0.12234285714285714,0.043885714285714285,0.7925428571428572,2097.0,0.9421836609264269,51.39760410682587,7.811557788938181,0.804959465903288,17,0.2,0.73,0.02,0.028,0.17
23216193,2024-01-29,1786550D,118.82,8.15,9420.0,594.0,797.0,1666.0,1698.0,280.0,118.0,6296.0,1285.0,0.0,0.12234285714285714,0.043885714285714285,0.7925428571428572,2096.0,0.9358116090341354,52.98771250586612,15.858585858559161,0.8101145038164074,3,0.21,0.72,0.02,0.04,0.2
23216202,2024-01-29,1786500D,127.31,7.87,12036.0,0.0,800.0,3590.0,1704.0,310.0,0.0,5565.0,1132.0,0.0,0.12234285714285714,0.043885714285714285,0.7925428571428572,2014.0,0.9417813285919383,43.71219857007531,12036000000000.0,0.8460774577950119,2,0.19,0.73,0.015,0.028,0.206
23216205,2024-01-29,C20MMNATLT,117.4,8.28,9285.0,1605.0,800.0,2344.0,1721.0,290.0,0.0,6003.0,1065.0,289.0,0.12234285714285714,0.043885714285714285,0.7925428571428572,2011.0,0.9341183959187291,51.13287904556105,5.785046728968358,0.8557931377419912,41,0.21,0.71,0.019,0.037,0.22
23216207,2024-01-29,2830C20MMNC,118.26,7.88,8943.0,1584.0,806.0,2031.0,1721.0,311.0,0.0,6193.0,1676.0,0.0,0.12234285714285714,0.043885714285714285,0.7925428571428572,2032.0,0.9375297288652487,52.36766446767827,5.645833333329769,0.846948818897221,17,0.17,0.72,0.016,0.033,0.17
23316194,2024-01-29,2062BK1,126.83,7.53,9294.0,1494.0,928.0,2724.0,1802.0,321.0,0.0,6091.0,1031.0,0.0,0.12234285714285714,0.043885714285714285,0.7925428571428572,2123.0,0.9439565346759159,48.024915240494956,6.2208835341323825,0.8487988695238583,6,0.22,0.83,0.025,0.035,0.22
23216209,2024-01-29,2062BK1,118.18,8.15,7818.0,1050.0,787.0,1918.0,1718.0,290.0,0.0,6400.0,1090.0,0.0,0.12234285714285714,0.043885714285714285,0.7925428571428572,2008.0,0.9354864244365115,54.15467930230026,7.4457142857071945,0.8555776892426018,6,0.2,0.78,0.024,0.028,0.21
23216183,2024-01-29,1786500D,126.89,7.88,11718.0,219.0,613.0,1243.0,1684.0,283.0,0.0,6069.0,953.0,326.0,0.12234285714285714,0.043885714285714285,0.7925428571428572,1967.0,0.9415300140911068,47.82882811846616,53.50684931482417,0.8561260803249333,2,0.18,0.71,0.016,0.034,0.212
23216176,2024-01-29,S.TOWER6VAN,122.97,7.29,10164.0,456.0,908.0,4341.0,2400.0,78.0,439.0,5552.0,875.0,0.0,0.12234285714285714,0.043885714285714285,0.7925428571428572,2917.0,0.9440350069020113,45.14922338745101,22.289473684161646,0.822763112786828,67,0.18,1.31,0.04,0.032,0.23
23316198,2024-01-29,1786500D,120.75,7.53,9969.0,1800.0,840.0,3091.0,1784.0,332.0,0.0,526.0,106.0,0.0,0.12234285714285714,0.043885714285714285,0.7925428571428572,2116.0,0.9413002806287707,4.356107660419411,5.5383333333302565,0.8431001890355184,2,0.19,0.72,0.021,0.036,0.21
23316188,2024-01-29,1786500D,120.68,7.48,11964.0,1734.0,851.0,3339.0,1861.0,251.0,0.0,6635.0,1321.0,0.0,0.12234285714285714,0.043885714285714285,0.7925428571428572,2112.0,0.9416354556730523,54.980112694274275,6.899653979234776,0.8811553030298859,2,0.19,0.78,0.018,0.029,0.215
23316221,2024-01-29,2062BK1,127.03,8.15,9966.0,2076.0,792.0,2943.0,1684.0,311.0,0.0,6397.0,1086.0,0.0,0.12234285714285714,0.043885714285714285,0.7925428571428572,1995.0,0.9397100162676453,50.3581831059564,4.800578034679768,0.8441102756887999,6,0.22,0.7,0.018,0.03,0.16
23316218,2024-01-29,ASP1239,129.63,0.0,10791.0,1068.0,884.0,4322.0,1230.0,271.0,0.0,5593.0,1008.0,472.0,0.12234285714285714,0.043885714285714285,0.7925428571428572,1501.0,0.9999999999922858,43.145876725733665,10.103932584260203,0.8194536975344308,24,0.45,0.75,0.018,0.027,0.25
23316215,2024-01-29,2062BK1,122.0,8.15,8241.0,1572.0,803.0,3515.0,1742.0,329.0,0.0,6387.0,1080.0,377.0,0.12234285714285714,0.043885714285714285,0.7925428571428572,2071.0,0.9373799462087025,52.35245901596432,5.242366412210406,0.8411395461125828,6,0.21,0.76,0.034,0.034,0.19
23316210,2024-01-29,2062BK1,126.98,7.08,10833.0,1053.0,787.0,5120.0,1779.0,267.0,0.0,5497.0,864.0,1475.0,0.12234285714285714,0.043885714285714285,0.7925428571428572,2046.0,0.9471878263393467,43.29028193382194,10.287749287739517,0.8695014662752348,6,0.2,0.77,0.036,0.033,0.23
23316208,2024-01-29,2830C20MMNC,124.48,8.15,9240.0,1095.0,746.0,2716.0,1721.0,277.0,0.0,5468.0,916.0,529.0,0.12234285714285714,0.043885714285714285,0.7925428571428572,1998.0,0.9385508557570796,43.92673521815611,8.438356164375856,0.8613613613609302,17,0.2,0.7,0.02,0.032,0.16
23316206,2024-01-29,2062BK1,123.15,8.77,8241.0,2361.0,803.0,4088.0,1731.0,261.0,0.0,6788.0,1159.0,0.0,0.12234285714285714,0.043885714285714285,0.7925428571428572,1992.0,0.9335203153355555,55.11977263455039,3.490470139769805,0.8689759036140215,6,0.21,0.78,0.019,0.031,0.23
23116223,2024-01-29,1786550D,118.32,8.14,8013.0,1998.0,576.0,3004.0,1702.0,342.0,0.0,6142.0,9148.0,0.0,0.12234285714285714,0.043885714285714285,0.7925428571428572,2044.0,0.9356318203310483,51.910074374138695,4.010510510508503,0.8326810176121171,3,0.21,0.8,0.02,0.03,0.23
23116220,2024-01-29,2830C20MMNC,0.0,7.28,3993.0,0.0,0.0,0.0,0.0,0.0,0.0,291.0,61.0,0.0,0.12234285714285714,0.043885714285714285,0.7925428571428572,0.0,0.0,291000000000.0,3992999999999.9995,0.0,17,0.2,0.71,0.015,0.025,0.18
23116217,2024-01-29,2062BK1,122.1,7.48,10227.0,1878.0,950.0,2258.0,1668.0,294.0,0.0,6174.0,1796.0,0.0,0.12234285714285714,0.043885714285714285,0.7925428571428572,1962.0,0.9422750424375501,50.56511056469644,5.445686900955566,0.8501529051983434,6,0.18,0.73,0.019,0.031,0.22
23116213,2024-01-29,2062BK1,122.56,8.47,11031.0,1950.0,947.0,3731.0,1715.0,298.0,0.0,6502.0,1165.0,360.0,0.12234285714285714,0.043885714285714285,0.7925428571428572,2013.0,0.9353583148825815,53.0515665792016,5.656923076920176,0.8519622454044451,6,0.21,0.8,0.019,0.031,0.22
23116211,2024-01-29,1786550D,122.15,8.67,7932.0,1956.0,819.0,3133.0,1719.0,311.0,0.0,6795.0,1218.0,0.0,0.12234285714285714,0.043885714285714285,0.7925428571428572,2030.0,0.9337257300035644,55.62832582844348,4.0552147239243075,0.8467980295562331,3,0.21,0.76,0.03,0.03,0.19
23116204,2024-01-29,2062BK1,125.8,8.69,11220.0,1647.0,782.0,1698.0,1729.0,301.0,0.0,6830.0,1136.0,0.0,0.12234285714285714,0.043885714285714285,0.7925428571428572,2030.0,0.9353855305157603,54.29252782150801,6.812386156644315,0.851724137930615,6,0.19,0.74,0.028,0.034,0.21
23116199,2024-01-29,2830C20MMNC,118.61,7.88,8871.0,3693.0,1055.0,0.0,1786.0,281.0,0.0,6548.0,1024.0,0.0,0.12234285714285714,0.043885714285714285,0.7925428571428572,2067.0,0.9377025851771863,55.20613776194919,2.4021121039798534,0.8640541848084837,17,0.18,0.71,0.039,0.032,0.16
23116197,2024-01-29,2062BK1,130.14,8.8,8850.0,3513.0,1052.0,0.0,1779.0,317.0,0.0,398.0,3691.0,0.0,0.12234285714285714,0.043885714285714285,0.7925428571428572,2096.0,0.9366633078959503,3.058244966935161,2.5192143467114945,0.8487595419843279,6,0.21,0.74,0.025,0.025,0.18
23116195,2024-01-29,1786550D,120.16,7.88,9576.0,4539.0,1036.0,0.0,1811.0,305.0,0.0,6847.0,1068.0,0.0,0.12234285714285714,0.043885714285714285,0.7925428571428572,2116.0,0.938456732263836,56.98235685704908,2.109715796430467,0.8558601134211457,3,0.22,0.72,0.02,0.03,0.17
23116192,2024-01-29,2830C20MMNC,114.05,7.88,9585.0,3180.0,1065.0,2163.0,1772.0,325.0,0.0,6551.0,1034.0,0.0,0.12234285714285714,0.043885714285714285,0.7925428571428572,2097.0,0.9353727548516741,57.43971942080281,3.0141509433952787,0.8450166905098497,17,0.21,0.79,0.02,0.028,0.21
23116189,2024-01-29,S.TOWER6VAN,117.2,7.53,9678.0,2220.0,1050.0,2004.0,2535.0,0.0,548.0,6777.0,1059.0,0.0,0.12234285714285714,0.043885714285714285,0.7925428571428572,3083.0,0.9396295999283281,57.824232081417875,4.359459459457495,0.8222510541677515,67,0.19,1.39,0.027,0.025,0.22
23116186,2024-01-29,2830C20MMNC,133.8,0.0,9945.0,2004.0,1055.0,4710.0,1800.0,281.0,0.0,6705.0,1195.0,0.0,0.12234285714285714,0.043885714285714285,0.7925428571428572,2081.0,0.9999999999925262,50.11210762294385,4.9625748502969245,0.8649687650164032,17,0.19,0.75,0.03,0.035,0.21
23116184,2024-01-29,2830C20MMNC,0.0,6.81,9951.0,1965.0,799.0,3411.0,1700.0,291.0,0.0,6192.0,999.0,0.0,0.12234285714285714,0.043885714285714285,0.7925428571428572,1991.0,0.0,6192000000000.0,5.064122137402003,0.8538422903059498,17,0.19,0.71,0.024,0.033,0.2
23116181,2024-01-29,1786500D,122.49,8.15,10020.0,1968.0,1007.0,2935.0,1698.0,256.0,0.0,6395.0,1069.0,0.0,0.12234285714285714,0.043885714285714285,0.7925428571428572,1954.0,0.9376148193437109,52.2083435378218,5.091463414631559,0.8689866939606607,2,0.19,0.76,0.024,0.028,0.226
23116175,2024-01-29,1786500D,125.44,8.15,10065.0,1023.0,890.0,2893.0,1732.0,211.0,0.0,6502.0,1054.0,0.0,0.12234285714285714,0.043885714285714285,0.7925428571428572,1943.0,0.93899243954683,51.83354591795413,9.838709677409737,0.8914050437463246,2,0.17,0.76,0.033,0.025,0.198
23116173,2024-01-29,2830C20MMNC,123.85,0.0,5997.0,1977.0,912.0,2040.0,1705.0,288.0,0.0,6507.0,1105.0,0.0,0.12234285714285714,0.043885714285714285,0.7925428571428572,1993.0,0.9999999999919257,52.5393621311866,3.0333839150212274,0.8554942298038859,17,0.21,0.77,0.03,0.023,0.16
23216219,2024-01-29,1786550D,122.6,8.88,9855.0,1512.0,784.0,1664.0,1708.0,311.0,0.0,6494.0,1269.0,0.0,0.12234285714285714,0.043885714285714285,0.7925428571428572,2019.0,0.9324612108234527,52.969004893532066,6.517857142852832,0.8459633481917553,3,0.2,0.79,0.02,0.03,0.23
23316203,2024-01-29,2830C20MMNC,131.59,8.15,10254.0,1539.0,847.0,3337.0,1784.0,293.0,0.0,6494.0,1111.0,323.0,0.12234285714285714,0.043885714285714285,0.7925428571428572,2077.0,0.9416774008806235,49.35025457824037,6.662768031184755,0.8589311506977088,17,0.21,0.77,0.021,0.018,0.17
23316169,2024-01-29,S.TOWER6VAN,125.39,7.68,10569.0,2136.0,633.0,2619.0,2452.0,137.0,309.0,6178.0,1127.0,389.0,0.12234285714285714,0.043885714285714285,0.7925428571428572,2898.0,0.9422860148723058,49.270276736188926,4.9480337078628525,0.8461007591439454,67,0.19,1.35,0.034,0.031,0.19
23216075,2024-01-29,2062BK1,125.18,8.88,10518.0,1473.0,792.0,3231.0,1728.0,287.0,0.0,6653.0,1132.0,0.0,0.12234285714285714,0.043885714285714285,0.7925428571428572,2015.0,0.9337610025292127,53.14746764616434,7.140529531563381,0.8575682382129739,6,0.17,0.7,0.02,0.03,0.18
23316180,2024-01-29,S.TOWER6VAN,125.85,7.54,15870.0,1515.0,818.0,2617.0,2458.0,89.0,320.0,6020.0,1030.0,277.0,0.12234285714285714,0.043885714285714285,0.7925428571428572,2867.0,0.9434740235329225,47.83472387725201,10.47524752474556,0.8573421695148736,67,0.2,1.38,0.033,0.033,0.27
23316182,2024-01-29,S.TOWER6VAN,125.04,0.0,7269.0,1524.0,608.0,2751.0,2466.0,82.0,458.0,6340.0,1090.0,0.0,0.12234285714285714,0.043885714285714285,0.7925428571428572,3006.0,0.9999999999920025,50.70377479166103,4.769685039366949,0.8203592814368529,67,0.17,1.31,0.034,0.034,0.19
23316185,2024-01-29,S.TOWER6VAN,122.4,8.15,10122.0,2031.0,854.0,3061.0,2512.0,170.0,477.0,6510.0,3623.0,240.0,0.12234285714285714,0.043885714285714285,0.7925428571428572,3159.0,0.9375718115592679,53.18627450936939,4.983751846378639,0.7951883507436546,67,0.19,1.33,0.031,0.03,0.19
23316191,2024-01-29,S.TOWER6VAN,134.88,7.28,10230.0,1797.0,757.0,3123.0,2478.0,78.0,386.0,6597.0,1043.0,0.0,0.12234285714285714,0.043885714285714285,0.7925428571428572,2942.0,0.9487900956601802,48.91014234839184,5.692821368945079,0.8422841604347919,67,0.18,1.33,0.023,0.03,0.21
23216227,2024-01-29,2830C20MMNC,123.68,8.15,13677.0,1536.0,1004.0,4215.0,1718.0,304.0,0.0,6668.0,2287.0,0.0,0.12234285714285714,0.043885714285714285,0.7925428571428572,2022.0,0.9381779564519596,53.91332470849035,8.904296874994204,0.8496538081103612,17,0.21,0.75,0.031,0.028,0.22
23316200,2024-01-29,C20MMNATLT,124.04,7.53,10272.0,1794.0,845.0,3476.0,1783.0,247.0,0.0,6583.0,1013.0,0.0,0.12234285714285714,0.043885714285714285,0.7925428571428572,2030.0,0.9427681082241944,53.07158980931093,5.7257525083580125,0.8783251231522767,41,0.2,0.8,0.025,0.029,0.21
23316226,2024-01-30,2062BK1,125.44,7.54,9927.0,1020.0,791.0,3165.0,1685.0,243.0,0.0,5990.0,959.0,0.0,0.11864705882352941,0.04185294117647059,0.8128823529411765,1928.0,0.9432997443153611,47.75191326492545,9.73235294116693,0.8739626556012065,6,0.2,0.75,0.025,0.035,0.21
23316224,2024-01-30,1786550D,135.04,6.82,9933.0,1026.0,817.0,3021.0,1710.0,217.0,0.0,5999.0,962.0,0.0,0.11864705882352941,0.04185294117647059,0.8128823529411765,1927.0,0.9519244325324129,44.423874407253976,9.681286549698166,0.8873897249606189,3,0.2,0.72,0.02,0.04,0.22
23116246,2024-01-30,S.TOWER6VAN,124.26,7.53,10362.0,3000.0,850.0,2049.0,2280.0,118.0,618.0,6351.0,1080.0,0.0,0.11864705882352941,0.04185294117647059,0.8128823529411765,3016.0,0.942863646703522,51.1105746012304,3.4539999999988487,0.7559681697610225,67,0.2,1.4,0.03,0.027,0.23
23116244,2024-01-30,2830C20MMNC,122.79,7.52,10956.0,1869.0,815.0,2526.0,1715.0,281.0,0.0,6700.0,1184.0,0.0,0.11864705882352941,0.04185294117647059,0.8128823529411765,1996.0,0.9422914588217153,54.56470396567664,5.861958266449512,0.859218436873317,17,0.21,0.71,0.031,0.024,0.18
23116241,2024-01-30,C20MMNACU,122.82,7.48,9594.0,1986.0,857.0,2217.0,1715.0,335.0,0.0,6579.0,1154.0,0.0,0.11864705882352941,0.04185294117647059,0.8128823529411765,2050.0,0.9425940138070409,53.566194430438316,4.830815709967356,0.8365853658532505,39,0.22,0.77,0.028,0.023,0.21
23116233,2024-01-30,1786500D,120.78,8.1,8814.0,1992.0,849.0,2394.0,1677.0,260.0,0.0,6038.0,977.0,0.0,0.11864705882352941,0.04185294117647059,0.8128823529411765,1937.0,0.9371508379815554,49.99172048310985,4.424698795178502,0.8657718120800899,2,0.18,0.74,0.021,0.029,0.21
23116239,2024-01-30,2062BK1,124.63,7.28,9543.0,2157.0,885.0,2534.0,1695.0,274.0,0.0,6713.0,1976.0,0.0,0.11864705882352941,0.04185294117647059,0.8128823529411765,1969.0,0.9448108558794268,53.86343576944665,4.424200278162066,0.8608430675465409,6,0.21,0.79,0.035,0.026,0.21
23116237,2024-01-30,C20MMNACU,124.96,8.08,8637.0,2007.0,822.0,1679.0,1720.0,275.0,0.0,6336.0,1062.0,0.0,0.11864705882352941,0.04185294117647059,0.8128823529411765,1995.0,0.9392663860422485,50.70422535170691,4.303437967112953,0.8621553884707458,39,0.2,0.72,0.023,0.027,0.2
23216222,2024-01-30,2062BK1,123.47,7.81,9003.0,519.0,814.0,2737.0,1708.0,294.0,0.0,6181.0,1034.0,0.0,0.11864705882352941,0.04185294117647059,0.8128823529411765,2002.0,0.9405088360683996,50.060743500040005,17.34682080921513,0.853146853146427,6,0.2,0.75,0.028,0.035,0.22
23216225,2024-01-30,C20MMNACU,0.0,7.28,8901.0,1092.0,795.0,2088.0,1704.0,270.0,0.0,6145.0,995.0,0.0,0.11864705882352941,0.04185294117647059,0.8128823529411765,1974.0,0.0,6145000000000.0,8.151098901091437,0.8632218844980429,39,0.19,0.75,0.034,0.028,0.2
23116235,2024-01-30,2062BK1,121.76,7.88,9663.0,1257.0,847.0,3737.0,1726.0,281.0,0.0,6088.0,997.0,317.0,0.11864705882352941,0.04185294117647059,0.8128823529411765,2007.0,0.9392162912608824,49.999999999589356,7.68735083531608,0.8599900348774988,6,0.18,0.76,0.023,0.027,0.21
23216230,2024-01-30,1786500D,128.14,7.81,13965.0,1953.0,795.0,2424.0,1684.0,273.0,0.0,6403.0,1144.0,0.0,0.11864705882352941,0.04185294117647059,0.8128823529411765,1957.0,0.9425524089669545,49.968784141954366,7.150537634404941,0.8605007664788653,2,0.21,0.75,0.014,0.027,0.215
23216232,2024-01-30,2830C20MMNC,118.85,8.15,10407.0,501.0,800.0,3635.0,1701.0,270.0,0.0,6280.0,986.0,0.0,0.11864705882352941,0.04185294117647059,0.8128823529411765,1971.0,0.9358267716461746,52.8397139246711,20.772455089778898,0.8630136986296991,17,0.21,0.74,0.02,0.031,0.22
23216251,2024-01-30,2062BK1,130.04,0.0,10290.0,2361.0,792.0,1941.0,1684.0,304.0,0.0,6456.0,2700.0,0.0,0.11864705882352941,0.04185294117647059,0.8128823529411765,1988.0,0.9999999999923102,49.6462626880218,4.3583227445979,0.8470824949693928,6,0.2,0.75,0.029,0.022,0.2
23216238,2024-01-30,2830C20MMNC,124.05,8.15,9486.0,1008.0,806.0,2522.0,1725.0,246.0,0.0,6661.0,1127.0,0.0,0.11864705882352941,0.04185294117647059,0.8128823529411765,1971.0,0.9383509833514498,53.69609028574207,9.41071428570495,0.8751902587514585,17,0.2,0.79,0.021,0.029,0.21
23216243,2024-01-30,2830C20MMNC,124.74,7.28,9606.0,1566.0,795.0,3287.0,1758.0,273.0,0.0,6405.0,1106.0,321.0,0.11864705882352941,0.04185294117647059,0.8128823529411765,2031.0,0.9448568398655898,51.34680134638972,6.1340996168543205,0.86558345642498,17,0.21,0.75,0.022,0.024,0.19
23216279,2024-01-30,2830C20MMNC,124.5,8.77,10722.0,1788.0,696.0,3013.0,1769.0,273.0,0.0,6347.0,1021.0,0.0,0.11864705882352941,0.04185294117647059,0.8128823529411765,2042.0,0.9341937420204532,50.97991967830538,5.99664429529866,0.8663075416254328,17,0.22,0.73,0.028,0.036,0.18
23216276,2024-01-30,1786500D,124.77,8.88,10485.0,1500.0,800.0,2645.0,1704.0,273.0,0.0,6778.0,2140.0,0.0,0.11864705882352941,0.04185294117647059,0.8128823529411765,1977.0,0.9335578002174818,54.32395607875031,6.98999999999534,0.8619119878599586,2,0.21,0.71,0.018,0.033,0.197
23216273,2024-01-30,2062BK1,133.55,0.0,11010.0,0.0,809.0,5101.0,1688.0,243.0,0.0,6265.0,1125.0,0.0,0.11864705882352941,0.04185294117647059,0.8128823529411765,1931.0,0.9999999999925122,46.911269187218934,11010000000000.0,0.8741584671150315,6,0.2,0.74,0.021,0.031,0.23
23216270,2024-01-30,2830C20MMNC,120.31,10.48,9978.0,1494.0,806.0,3558.0,1735.0,307.0,0.0,6501.0,1359.0,332.0,0.11864705882352941,0.04185294117647059,0.8128823529411765,2042.0,0.9198715498056438,54.035408527520275,6.67871485943328,0.8496571988242656,17,0.2,0.78,0.015,0.025,0.22
23216267,2024-01-30,2830C20MMNC,121.32,8.15,9669.0,990.0,792.0,1793.0,1728.0,253.0,0.0,6396.0,1157.0,0.0,0.11864705882352941,0.04185294117647059,0.8128823529411765,1981.0,0.9370510542910555,52.720079129140125,9.766666666656802,0.8722867238763896,17,0.2,0.81,0.026,0.033,0.22
23216265,2024-01-30,S.TOWER6VAN,120.9,8.88,10200.0,543.0,808.0,885.0,2410.0,125.0,439.0,5886.0,985.0,0.0,0.11864705882352941,0.04185294117647059,0.8128823529411765,2974.0,0.931576514093608,48.68486352317051,18.78453038670574,0.81035642232656,67,0.18,1.31,0.022,0.031,0.21
23216262,2024-01-30,S.TOWER6VAN,119.48,10.93,10425.0,1119.0,795.0,3869.0,2521.0,115.0,435.0,6535.0,1128.0,0.0,0.11864705882352941,0.04185294117647059,0.8128823529411765,3071.0,0.9161874089340069,54.695346501048746,9.316353887391138,0.8209052425917223,67,0.18,1.33,0.022,0.029,0.22
23216260,2024-01-30,S.TOWER6VAN,125.09,7.28,10983.0,1098.0,839.0,4462.0,2514.0,118.0,439.0,6296.0,1071.0,0.0,0.11864705882352941,0.04185294117647059,0.8128823529411765,3071.0,0.9450026440965098,50.3317611315826,10.002732240428049,0.8186258547701665,67,0.18,1.31,0.023,0.03,0.22
23216258,2024-01-30,2830C20MMNC,119.72,7.08,10134.0,1929.0,759.0,3145.0,1802.0,270.0,0.0,6206.0,2615.0,0.0,0.11864705882352941,0.04185294117647059,0.8128823529411765,2072.0,0.9441640378474435,51.8376211155042,5.2534992223923,0.8696911196907,17,0.2,0.77,0.026,0.035,0.22
23216256,2024-01-30,2062BK1,122.36,7.67,9999.0,2013.0,808.0,2855.0,1701.0,304.0,0.0,6416.0,1052.0,0.0,0.11864705882352941,0.04185294117647059,0.8128823529411765,2005.0,0.9410136122360916,52.43543641670124,4.9672131147516305,0.8483790523686542,6,0.2,0.77,0.023,0.029,0.21
23216254,2024-01-30,S.TOWER6VAN,124.57,8.15,10143.0,1998.0,839.0,3161.0,2413.0,122.0,486.0,6548.0,1113.0,0.0,0.11864705882352941,0.04185294117647059,0.8128823529411765,3021.0,0.9385925256107701,52.56482299066738,5.076576576574036,0.7987421383645155,67,0.19,1.4,0.025,0.027,0.27
23216240,2024-01-30,2062BK1,124.96,8.88,9249.0,603.0,797.0,2641.0,1738.0,314.0,0.0,6338.0,1138.0,0.0,0.11864705882352941,0.04185294117647059,0.8128823529411765,2052.0,0.9336521219296648,50.72023047334571,15.338308457686006,0.8469785575044605,6,0.21,0.77,0.027,0.024,0.21
23316228,2024-01-30,2830C20MMNC,122.77,7.28,9960.0,0.0,823.0,3231.0,1782.0,264.0,0.0,5993.0,954.0,0.0,0.11864705882352941,0.04185294117647059,0.8128823529411765,2046.0,0.944021530173441,48.81485704937025,9960000000000.0,0.8709677419350582,17,0.19,0.75,0.02,0.032,0.2
23216248,2024-01-30,C20MMNACU,124.19,7.28,10620.0,3369.0,806.0,817.0,1657.0,263.0,0.0,6045.0,962.0,581.0,0.11864705882352941,0.04185294117647059,0.8128823529411765,1920.0,0.9446261504453897,48.67541669982546,3.152270703471905,0.8630208333328838,39,0.21,0.74,0.017,0.025,0.24
23316234,2024-01-30,2830C20MMNC,123.83,8.49,9090.0,1113.0,776.0,2736.0,1698.0,275.0,0.0,6184.0,1041.0,0.0,0.11864705882352941,0.04185294117647059,0.8128823529411765,1973.0,0.9358373639590702,49.93943309335428,8.167115902957622,0.860618347693431,17,0.18,0.71,0.029,0.037,0.2
23115665,2024-01-30,2062BK1,125.08,10.04,11298.0,2208.0,817.0,3208.0,2436.0,125.0,535.0,6457.0,1065.0,0.0,0.11864705882352941,0.04185294117647059,0.8128823529411765,3096.0,0.9256956779090757,51.62296130435223,5.116847826084639,0.7868217054261024,6,0.17,1.17,0.019,0.032,0.17
23116281,2024-01-30,2062BK1,122.76,7.28,8709.0,2187.0,757.0,2895.0,1717.0,238.0,0.0,6201.0,1129.0,0.0,0.11864705882352941,0.04185294117647059,0.8128823529411765,1955.0,0.9440172254618272,50.513196480526936,3.9821673525359023,0.8782608695647681,6,0.17,0.71,0.02,0.032,0.2
23116272,2024-01-30,1786500D,120.13,8.47,9738.0,1524.0,792.0,3578.0,1759.0,297.0,0.0,6074.0,976.0,0.0,0.11864705882352941,0.04185294117647059,0.8128823529411765,2056.0,0.9341368584686305,50.56189128402096,6.389763779523366,0.8555447470812959,2,0.21,0.74,0.019,0.032,0.181
23116269,2024-01-30,1786500D,120.25,10.21,10578.0,1566.0,796.0,3159.0,1752.0,301.0,0.0,5926.0,956.0,367.0,0.11864705882352941,0.04185294117647059,0.8128823529411765,2053.0,0.9217384638899146,49.28066528025546,6.754789272026338,0.8533852898193602,2,0.2,0.73,0.017,0.04,0.216
23116229,2024-01-30,2062BK1,122.67,7.53,9717.0,2010.0,827.0,1998.0,1721.0,267.0,0.0,6342.0,1035.0,0.0,0.11864705882352941,0.04185294117647059,0.8128823529411765,1988.0,0.9421658986102754,51.699682073435234,4.83432835820655,0.8656941649895041,6,0.19,0.74,0.016,0.025,0.21
23116266,2024-01-30,1786500D,120.5,7.68,10365.0,1836.0,880.0,3058.0,1797.0,264.0,0.0,6148.0,994.0,0.0,0.11864705882352941,0.04185294117647059,0.8128823529411765,2061.0,0.9400842565069427,51.020746887543396,5.645424836598233,0.8719068413387328,2,0.2,0.72,0.028,0.036,0.201
23116264,2024-01-30,2830C20MMNC,124.7,9.28,10755.0,2007.0,824.0,2380.0,1722.0,318.0,0.0,6392.0,1033.0,283.0,0.11864705882352941,0.04185294117647059,0.8128823529411765,2040.0,0.9307359307289841,51.25902165155365,5.358744394616164,0.8441176470584097,17,0.21,0.77,0.027,0.038,0.2
23116252,2024-01-30,2062BK1,125.11,8.49,12117.0,2175.0,787.0,2427.0,1693.0,291.0,0.0,6915.0,1178.0,0.0,0.11864705882352941,0.04185294117647059,0.8128823529411765,1984.0,0.936452095801374,55.27136120170033,5.571034482756059,0.8533266129027957,6,0.2,0.79,0.028,0.031,0.22
23316231,2024-01-30,2062BK1,111.42,7.28,9543.0,1440.0,792.0,4038.0,1708.0,302.0,0.0,5488.0,882.0,0.0,0.11864705882352941,0.04185294117647059,0.8128823529411765,2010.0,0.9386689132187138,49.2550709024479,6.627083333328732,0.8497512437806718,6,0.2,0.7,0.02,0.033,0.21
23116249,2024-01-30,2830C20MMNC,123.4,0.0,10197.0,1494.0,777.0,2228.0,1736.0,308.0,0.0,6231.0,1147.0,0.0,0.11864705882352941,0.04185294117647059,0.8128823529411765,2044.0,0.9999999999918963,50.49432739019048,6.825301204814709,0.8493150684927352,17,0.22,0.78,0.025,0.027,0.21
23316274,2024-01-30,2830C20MMNC,125.55,9.5,10209.0,2091.0,701.0,1899.0,1675.0,292.0,0.0,6317.0,1048.0,380.0,0.11864705882352941,0.04185294117647059,0.8128823529411765,1967.0,0.9296556830734568,50.31461569055902,4.882352941174136,0.8515505846462371,17,0.2,0.74,0.017,0.025,0.21
23316280,2024-01-30,1786500D,129.86,8.15,10170.0,1755.0,871.0,2340.0,1800.0,255.0,0.0,7168.0,2.0,0.0,0.11864705882352941,0.04185294117647059,0.8128823529411765,2055.0,0.9409463082317155,55.197905436199,5.794871794868493,0.8759124087586978,2,0.21,0.73,0.021,0.038,0.191
23316268,2024-01-30,2062BK1,125.34,9.27,10554.0,1989.0,950.0,2014.0,1783.0,346.0,0.0,6377.0,983.0,347.0,0.11864705882352941,0.04185294117647059,0.8128823529411765,2129.0,0.9311343882257549,50.877612892525306,5.306184012063698,0.8374823860963657,6,0.18,0.72,0.016,0.027,0.18
23316242,2024-01-30,2062BK1,124.66,7.53,11976.0,1551.0,790.0,4372.0,1814.0,360.0,0.0,6665.0,1369.0,0.0,0.11864705882352941,0.04185294117647059,0.8128823529411765,2174.0,0.9430365383089263,53.46542595817852,7.7214700193373815,0.8344066237346668,6,0.22,0.76,0.03,0.024,0.22
23316247,2024-01-30,R34,131.78,0.0,10236.0,1581.0,958.0,5477.0,1233.0,270.0,0.0,5897.0,1787.0,372.0,0.11864705882352941,0.04185294117647059,0.8128823529411765,1503.0,0.9999999999924116,44.74882379689825,6.474383301703685,0.82035928143658,66,0.63,0.75,0.016,0.014,0.23
23316250,2024-01-30,S.TOWER6VAN,126.37,7.53,7989.0,1077.0,785.0,3142.0,2513.0,31.0,506.0,6057.0,934.0,580.0,0.11864705882352941,0.04185294117647059,0.8128823529411765,3050.0,0.9437640029802558,47.93067974956136,7.417827298043252,0.8239344262292381,67,0.18,1.27,0.023,0.028,0.21
23316271,2024-01-30,1786500D,124.05,8.14,10557.0,2670.0,836.0,1917.0,1702.0,217.0,0.0,6287.0,1191.0,0.0,0.11864705882352941,0.04185294117647059,0.8128823529411765,1919.0,0.9384219683717496,50.68117694437178,3.9539325842681823,0.8869202709740037,2,0.2,0.72,0.016,0.036,0.21
23316255,2024-01-30,2830C20MMNC,122.52,8.08,7959.0,2049.0,716.0,3571.0,1766.0,251.0,0.0,6047.0,955.0,466.0,0.11864705882352941,0.04185294117647059,0.8128823529411765,2017.0,0.9381316998396775,49.355207312688904,3.884333821374385,0.8755577590476571,17,0.21,0.73,0.022,0.03,0.21
23316253,2024-01-30,2830C20MMNC,124.83,7.28,9699.0,1599.0,828.0,1599.0,1782.0,355.0,0.0,6805.0,1183.0,0.0,0.11864705882352941,0.04185294117647059,0.8128823529411765,2137.0,0.9448944061695188,54.51413922891521,6.065666041272004,0.8338792700042893,17,0.21,0.73,0.021,0.029,0.2
23316259,2024-01-30,2062BK1,125.16,0.0,4971.0,2547.0,908.0,3096.0,1701.0,240.0,0.0,6570.0,1709.0,291.0,0.11864705882352941,0.04185294117647059,0.8128823529411765,1941.0,0.9999999999920102,52.4928092037992,1.951707891636454,0.8763523956718824,6,0.19,0.78,0.023,0.034,0.18
23316261,2024-01-30,2830C20MMNC,114.27,8.77,11094.0,2568.0,677.0,3242.0,1749.0,268.0,0.0,6009.0,1048.0,407.0,0.11864705882352941,0.04185294117647059,0.8128823529411765,2017.0,0.9287223667024649,52.585980571868504,4.320093457942243,0.8671294000987273,17,0.2,0.76,0.018,0.027,0.21
23316263,2024-01-30,2830C20MMNC,120.62,8.15,11097.0,2001.0,941.0,2365.0,1774.0,257.0,0.0,6448.0,1062.0,673.0,0.11864705882352941,0.04185294117647059,0.8128823529411765,2031.0,0.9367088607522195,53.45713811927162,5.545727136429012,0.8734613490886886,17,0.21,0.79,0.02,0.035,0.2
23316257,2024-01-30,S.TOWER6VAN,127.39,8.15,13875.0,2409.0,872.0,3297.0,2540.0,161.0,490.0,6455.0,1016.0,0.0,0.11864705882352941,0.04185294117647059,0.8128823529411765,3191.0,0.9398701490265615,50.6711672811785,5.7596513075941225,0.7959887182698853,67,0.18,1.33,0.03,0.03,0.21
23116311,2024-01-31,2062BK1,121.73,7.43,8727.0,1458.0,897.0,2242.0,1732.0,312.0,0.0,6123.0,1124.0,0.0,0.11206451612903226,0.04380645161290323,0.7878064516129032,2044.0,0.9424744502869119,50.299843916451984,5.985596707814825,0.8473581213303095,6,0.19,0.71,0.025,0.03,0.18
23116313,2024-01-31,2062BK1,127.82,8.15,8466.0,1506.0,792.0,3066.0,1719.0,311.0,0.0,6056.0,2197.0,0.0,0.11206451612903226,0.04380645161290323,0.7878064516129032,2030.0,0.9400603074138408,47.37912689682852,5.621513944219375,0.8467980295562331,6,0.2,0.72,0.021,0.034,0.2
23116309,2024-01-31,EXPORTDSP14,131.57,8.15,9210.0,1959.0,897.0,2664.0,1671.0,291.0,0.0,6689.0,1172.0,0.0,0.11206451612903226,0.04380645161290323,0.7878064516129032,1962.0,0.9416690523837556,50.839857109897096,4.701378254208932,0.8516819571861103,55,0.19,0.75,0.029,0.039,0.21
23116305,2024-01-31,2062BK1,127.58,8.88,9693.0,2016.0,932.0,1958.0,1718.0,301.0,0.0,6646.0,1697.0,0.0,0.11206451612903226,0.04380645161290323,0.7878064516129032,2019.0,0.9349259856299654,52.09280451440592,4.80803571428333,0.8509162951952199,6,0.19,0.74,0.018,0.033,0.21
23116302,2024-01-31,2062BK1,120.69,8.88,9423.0,1545.0,875.0,3126.0,1719.0,294.0,0.0,6062.0,974.0,278.0,0.11206451612903226,0.04380645161290323,0.7878064516129032,2013.0,0.9314656170337929,50.22785649142242,6.099029126209644,0.8539493293587412,6,0.21,0.75,0.018,0.038,0.21
23116299,2024-01-31,EXPORTDSP14,122.8,7.88,8988.0,1926.0,893.0,2229.0,1709.0,303.0,0.0,6232.0,1617.0,0.0,0.11206451612903226,0.04380645161290323,0.7878064516129032,2012.0,0.9397000306019306,50.74918566733918,4.666666666664244,0.8494035785284049,55,0.21,0.77,0.02,0.039,0.2
23116291,2024-01-31,R34,128.5,0.0,11376.0,1863.0,1015.0,3634.0,1123.0,168.0,0.0,5930.0,1008.0,0.0,0.11206451612903226,0.04380645161290323,0.7878064516129032,1291.0,0.999999999992218,46.147859921819865,6.106280193233437,0.8698683191317816,66,0.6,0.73,0.02,0.024,0.2
23116321,2024-01-31,2062BK1,125.84,6.48,9996.0,2007.0,792.0,3151.0,1715.0,260.0,0.0,6394.0,1032.0,0.0,0.11206451612903226,0.04380645161290323,0.7878064516129032,1975.0,0.9510278113591973,50.81055308287658,4.980568011955665,0.8683544303793072,6,0.19,0.73,0.02,0.037,0.21
23116317,2024-01-31,EXPORTDSP14,126.16,7.48,8508.0,2253.0,804.0,2958.0,1701.0,270.0,0.0,6404.0,1212.0,0.0,0.11206451612903226,0.04380645161290323,0.7878064516129032,1971.0,0.9440287339049386,50.76093849040297,3.7762982689730245,0.8630136986296991,55,0.2,0.75,0.022,0.037,0.22
23316314,2024-01-31,EXPORTDSP14,125.54,7.53,8586.0,1626.0,925.0,2517.0,1795.0,214.0,0.0,6400.0,1131.0,275.0,0.11206451612903226,0.04380645161290323,0.7878064516129032,2009.0,0.9434132411441843,50.97976740440513,5.280442804424797,0.8934793429562501,55,0.2,0.75,0.024,0.033,0.22
23316312,2024-01-31,2062BK1,125.85,7.48,8871.0,558.0,897.0,2912.0,1823.0,325.0,0.0,6315.0,981.0,0.0,0.11206451612903226,0.04380645161290323,0.7878064516129032,2148.0,0.9438985974578573,50.17878426658579,15.897849462337101,0.8486964618245584,6,0.21,0.74,0.024,0.036,0.2
23316310,2024-01-31,EXPORTDSP14,129.04,8.67,9213.0,1104.0,892.0,3270.0,1813.0,291.0,0.0,6074.0,1032.0,314.0,0.11206451612903226,0.04380645161290323,0.7878064516129032,2104.0,0.9370416091719046,47.07067575908967,8.345108695644615,0.861692015208716,55,0.2,0.75,0.022,0.031,0.23
23316308,2024-01-31,2062BK1,125.81,7.88,9234.0,1128.0,864.0,3132.0,1776.0,210.0,0.0,5897.0,924.0,365.0,0.11206451612903226,0.04380645161290323,0.7878064516129032,1986.0,0.9410576707237561,46.87226770489728,8.1861702127587,0.8942598187306675,6,0.2,0.75,0.018,0.03,0.22
23316303,2024-01-31,2062BK1,130.15,8.77,9504.0,1557.0,798.0,3559.0,1809.0,319.0,0.0,6339.0,984.0,371.0,0.11206451612903226,0.04380645161290323,0.7878064516129032,2128.0,0.9368701410816522,48.70533999194234,6.104046242770647,0.8500939849620065,6,0.19,0.73,0.023,0.041,0.23
23316300,2024-01-31,2062BK1,132.89,8.77,9630.0,1548.0,917.0,3515.0,1866.0,288.0,0.0,6471.0,992.0,288.0,0.11206451612903226,0.04380645161290323,0.7878064516129032,2154.0,0.9380912042853445,48.69440890925809,6.220930232554121,0.8662952646235532,6,0.19,0.78,0.025,0.034,0.21
23316296,2024-01-31,2062BK1,124.02,7.43,9573.0,1653.0,894.0,3662.0,1850.0,301.0,0.0,6303.0,980.0,352.0,0.11206451612903226,0.04380645161290323,0.7878064516129032,2151.0,0.9434766070677562,50.82244799184952,5.7912885662396905,0.8600650860061088,6,0.2,0.81,0.026,0.04,0.22
23316293,2024-01-31,2062BK1,125.25,8.27,9939.0,1779.0,760.0,4534.0,1858.0,274.0,0.0,6487.0,996.0,0.0,0.11206451612903226,0.04380645161290323,0.7878064516129032,2132.0,0.9380617135939331,51.792415169247164,5.586846542998546,0.8714821763598164,6,0.2,0.79,0.021,0.038,0.22
23316290,2024-01-31,2062BK1,123.41,7.48,9432.0,1806.0,858.0,4418.0,1844.0,274.0,0.0,6428.0,987.0,320.0,0.11206451612903226,0.04380645161290323,0.7878064516129032,2118.0,0.9428527771339076,52.086540798540746,5.222591362123354,0.8706326723319779,6,0.19,0.8,0.028,0.036,0.21
23316286,2024-01-31,2830C20MMNC,125.02,0.0,9501.0,1785.0,903.0,6040.0,1765.0,285.0,0.0,6286.0,966.0,279.0,0.11206451612903226,0.04380645161290323,0.7878064516129032,2050.0,0.9999999999920013,50.279955206764676,5.32268907562727,0.8609756097556776,17,0.2,0.76,0.027,0.037,0.19
23316277,2024-01-31,2062BK1,134.72,8.47,10461.0,1758.0,783.0,2663.0,1844.0,285.0,0.0,2153.0,584.0,0.0,0.11206451612903226,0.04380645161290323,0.7878064516129032,2129.0,0.9408478245621843,15.981294536698478,5.950511945389107,0.8661343353683109,6,0.21,0.76,0.023,0.034,0.21
23116315,2024-01-31,2062BK1,128.48,7.08,8517.0,1002.0,817.0,3271.0,1705.0,311.0,0.0,6086.0,999.0,0.0,0.11206451612903226,0.04380645161290323,0.7878064516129032,2016.0,0.947772204183035,47.36924034832372,8.499999999991518,0.8457341269837074,6,0.2,0.73,0.022,0.039,0.21
23316320,2024-01-31,EXPORTDSP14,125.4,8.15,9555.0,2286.0,911.0,2676.0,1732.0,281.0,0.0,6340.0,1047.0,0.0,0.11206451612903226,0.04380645161290323,0.7878064516129032,2013.0,0.9389741669716288,50.55821371570527,4.17979002624489,0.8604073522102035,55,0.19,0.73,0.023,0.037,0.2
23316325,2024-01-31,2062BK1,124.13,8.77,7512.0,2073.0,702.0,2550.0,1699.0,245.0,0.0,6595.0,1147.0,274.0,0.11206451612903226,0.04380645161290323,0.7878064516129032,1944.0,0.93401053422924,53.12978329128229,3.6237337192457195,0.8739711934151883,6,0.17,0.75,0.019,0.028,0.18
23316327,2024-01-31,EXPORTDSP14,126.02,9.49,9996.0,2247.0,586.0,2423.0,1709.0,281.0,0.0,6442.0,1187.0,0.0,0.11206451612903226,0.04380645161290323,0.7878064516129032,1990.0,0.9299682680176374,51.118870020226005,4.448598130839142,0.8587939698488147,55,0.19,0.85,0.019,0.04,0.24
23316335,2024-01-31,EXPORTDSP14,0.0,0.0,10593.0,2265.0,615.0,5504.0,1821.0,273.0,0.0,6625.0,1019.0,0.0,0.11206451612903226,0.04380645161290323,0.7878064516129032,2094.0,0.0,6625000000000.0,4.676821192050915,0.8696275071629085,55,0.22,0.75,0.028,0.034,0.21
23316337,2024-01-31,EXPORTDSP14,0.0,7.43,10944.0,1821.0,704.0,4335.0,1823.0,335.0,0.0,6395.0,1034.0,323.0,0.11206451612903226,0.04380645161290323,0.7878064516129032,2158.0,0.0,6395000000000.0,6.0098846787446405,0.8447636700644834,55,0.22,0.77,0.026,0.035,0.21
23116333,2024-01-31,2062BK1,0.0,8.76,9606.0,2043.0,1241.0,2574.0,1799.0,298.0,0.0,6570.0,1025.0,0.0,0.11206451612903226,0.04380645161290323,0.7878064516129032,2097.0,0.0,6570000000000.0,4.701908957413264,0.8578922269905304,6,0.21,0.73,0.024,0.036,0.19
23116330,2024-01-31,2062BK1,121.22,7.67,10002.0,1971.0,822.0,3792.0,1716.0,277.0,0.0,6208.0,1130.0,0.0,0.11206451612903226,0.04380645161290323,0.7878064516129032,1993.0,0.9404918923039765,51.21267117595106,5.0745814307432395,0.8610135474155238,6,0.18,0.73,0.022,0.036,0.21
23116328,2024-01-31,2062BK1,127.37,8.76,9963.0,2031.0,795.0,3507.0,1689.0,237.0,0.0,6401.0,1019.0,0.0,0.11206451612903226,0.04380645161290323,0.7878064516129032,1926.0,0.9356497465589096,50.25516212569478,4.905465288033035,0.8769470404979871,6,0.18,0.78,0.017,0.036,0.17
23116324,2024-01-31,EXPORTDSP14,124.5,9.48,9984.0,1962.0,785.0,2976.0,1709.0,258.0,0.0,6396.0,1030.0,0.0,0.11206451612903226,0.04380645161290323,0.7878064516129032,1967.0,0.9292431706155454,51.37349397549097,5.088685015287926,0.8688357905435339,55,0.18,0.75,0.023,0.04,0.2
23116323,2024-01-31,EXPORTDSP14,125.1,7.69,9981.0,2037.0,804.0,3016.0,1712.0,264.0,0.0,6400.0,1077.0,0.0,0.11206451612903226,0.04380645161290323,0.7878064516129032,1976.0,0.9420890127197675,51.15907274139761,4.899852724592587,0.8663967611331648,55,0.19,0.76,0.02,0.038,0.2
23116297,2024-01-31,2830C20MMNC,120.34,7.48,9327.0,1743.0,920.0,2203.0,1718.0,288.0,0.0,6392.0,1872.0,0.0,0.11206451612903226,0.04380645161290323,0.7878064516129032,2006.0,0.9414802065330817,53.11617084881904,5.351118760754245,0.856430707875944,17,0.18,0.72,0.024,0.038,0.19
23116319,2024-01-31,2062BK1,122.65,7.88,8757.0,1203.0,785.0,2706.0,1682.0,244.0,0.0,6203.0,1034.0,0.0,0.11206451612903226,0.04380645161290323,0.7878064516129032,1926.0,0.9396307362220209,50.57480635914737,7.279301745629859,0.8733125649008965,6,0.2,0.78,0.026,0.039,0.21
23316322,2024-01-31,2062BK1,124.59,8.15,15150.0,2133.0,779.0,2609.0,1750.0,313.0,0.0,474.0,1331.0,6161.0,0.11206451612903226,0.04380645161290323,0.7878064516129032,2063.0,0.9386017779046362,3.804478690073003,7.102672292542381,0.8482792050407909,6,0.19,0.76,0.021,0.035,0.23
23116294,2024-01-31,C20MMNATLT,123.31,7.43,7956.0,1119.0,895.0,2571.0,1726.0,294.0,0.0,5890.0,958.0,0.0,0.11206451612903226,0.04380645161290323,0.7878064516129032,2020.0,0.9431696496791865,47.765793528118024,7.109919571039223,0.8544554455441314,41,0.21,0.74,0.017,0.035,0.22
23316318,2024-01-31,2062BK1,123.02,7.43,8904.0,2268.0,892.0,2556.0,1755.0,227.0,0.0,6478.0,1116.0,0.0,0.11206451612903226,0.04380645161290323,0.7878064516129032,1982.0,0.9430433116064161,52.65810437284459,3.925925925924195,0.8854692230066168,6,0.19,0.75,0.021,0.039,0.22
23116287,2024-01-31,1786500D,123.03,8.77,10122.0,1977.0,794.0,2896.0,1692.0,244.0,0.0,6523.0,1037.0,0.0,0.11206451612903226,0.04380645161290323,0.7878064516129032,1936.0,0.9334597875498221,53.01958871776786,5.119878603942782,0.873966942148309,2,0.2,0.72,0.018,0.033,0.195
23216331,2024-01-31,EXPORTDSP14,123.1,7.43,9954.0,1341.0,998.0,3319.0,1715.0,290.0,0.0,6665.0,1693.0,0.0,0.11206451612903226,0.04380645161290323,0.7878064516129032,2005.0,0.9430782195591583,54.14297319208657,7.422818791940774,0.8553615960095484,55,0.2,0.8,0.03,0.036,0.23
23216329,2024-01-31,2062BK1,124.09,8.67,9528.0,1434.0,806.0,3081.0,1704.0,294.0,0.0,6576.0,1032.0,0.0,0.11206451612903226,0.04380645161290323,0.7878064516129032,1998.0,0.9346941849884403,52.99379482590866,6.644351464430513,0.852852852852426,6,0.21,0.72,0.017,0.032,0.19
23316316,2024-01-31,2062BK1,123.29,7.43,8565.0,2649.0,879.0,2466.0,1730.0,346.0,0.0,6387.0,1137.0,0.0,0.11206451612903226,0.04380645161290323,0.7878064516129032,2076.0,0.9431609547051473,51.8046881332484,3.2332955832377377,0.8333333333329319,6,0.21,0.78,0.026,0.039,0.21
23216326,2024-01-31,2062BK1,130.83,0.0,11712.0,1368.0,600.0,2875.0,1704.0,300.0,0.0,6606.0,1080.0,0.0,0.11206451612903226,0.04380645161290323,0.7878064516129032,2004.0,0.9999999999923566,50.493006190854594,8.561403508765672,0.8502994011971805,6,0.2,0.74,0.02,0.035,0.2
23216306,2024-01-31,2062BK1,122.56,8.15,9453.0,1443.0,891.0,2793.0,1714.0,300.0,0.0,6179.0,1894.0,0.0,0.11206451612903226,0.04380645161290323,0.7878064516129032,2014.0,0.9376482288965065,50.416122714993335,6.550935550931011,0.8510427010919309,6,0.2,0.71,0.025,0.035,0.2
23216301,2024-01-31,EXPORTDSP14,121.94,8.15,8100.0,558.0,910.0,2288.0,1728.0,280.0,0.0,6417.0,3102.0,0.0,0.11206451612903226,0.04380645161290323,0.7878064516129032,2008.0,0.9373510646403463,52.62424142978002,14.516129032232051,0.8605577689238743,55,0.19,0.76,0.017,0.034,0.25
23216298,2024-01-31,2062BK1,120.58,6.71,9237.0,1107.0,897.0,3263.0,1809.0,280.0,0.0,6204.0,1130.0,279.0,0.11206451612903226,0.04380645161290323,0.7878064516129032,2089.0,0.947285725501239,51.45131862621122,8.34417344172688,0.8659645763519072,6,0.22,0.78,0.019,0.032,0.21
23216295,2024-01-31,C20MMNATLT,133.35,7.67,9468.0,1116.0,960.0,3008.0,1745.0,287.0,0.0,6298.0,1610.0,282.0,0.11206451612903226,0.04380645161290323,0.7878064516129032,2032.0,0.9456105516880897,47.229096362600465,8.483870967734333,0.8587598425192624,41,0.21,0.75,0.015,0.033,0.17
23216292,2024-01-31,EXPORTDSP14,120.47,8.87,8214.0,864.0,946.0,3683.0,1819.0,287.0,0.0,6294.0,1083.0,379.0,0.11206451612903226,0.04380645161290323,0.7878064516129032,2106.0,0.9314210607628621,52.245372291423216,9.506944444433442,0.8637226970556202,55,0.19,0.75,0.023,0.033,0.2
23216304,2024-01-31,EXPORTDSP14,122.78,9.5,9474.0,2106.0,902.0,2959.0,1694.0,297.0,0.0,6684.0,2142.0,0.0,0.11206451612903226,0.04380645161290323,0.7878064516129032,1991.0,0.9281826428717254,54.43883368582473,4.498575498573363,0.8508287292813406,55,0.19,0.73,0.018,0.033,0.22
23216284,2024-01-31,2062BK1,121.07,8.13,8382.0,1119.0,1053.0,2511.0,1758.0,270.0,0.0,6510.0,1086.0,0.0,0.11206451612903226,0.04380645161290323,0.7878064516129032,2028.0,0.93707430339832,53.770545964700005,7.49061662197722,0.8668639053250163,6,0.19,0.75,0.025,0.034,0.21
23116285,2024-01-31,2062BK1,129.75,0.0,9813.0,1968.0,910.0,3169.0,1719.0,274.0,0.0,5978.0,954.0,0.0,0.11206451612903226,0.04380645161290323,0.7878064516129032,1993.0,0.9999999999922929,46.073217726041825,4.986280487802344,0.8625188158550614,6,0.18,0.76,0.019,0.026,0.26
