Repository: SiddharthKumar268/FerroMind

# FerroMind
*Ferro-Alloy Optimisation using Machine Learning*
**SAIL Durgapur Steel Plant | Steel Melting Shop**
Intern: Siddharth Kumar | FY 2023-24 to FY 2025-26

---

## Quick Start

```bash

# 2. Place raw Excel files in data/raw/

## Dataset

| | |
|---|---|
| Total heats after cleaning | 47,421 |
| Training set | 37,936 heats (Apr 2023 – Jun 2025) |
| Test set | 9,485 heats (Jun 2025 – Dec 2025) |
| Input features | 21 (16 raw + 5 engineered) |
| Target variables | Mn, Si, C, S, P |
| BOF grades | 76 distinct grades |
| Split method | Chronological 80/20 — no shuffle, no leakage |

---

File: data/processed/sms_train.csv (part 96 of 253)
Heat_Number,Date,BOF Grade Code,Hot Metal Addn. Weight,Scrap Addn. Weight,Lime Into Converter,Dolomite Into Converter,Lime Into Ladle,Iron Ore Into Converter,SIMN Into Ladle,FESI Into Ladle,FEMN Into Ladle,Measered O2 Mainblow II,Duration of Mainblow I/II,Measered O2 2nd Blow,HM_P,HM_S,HM_Si,Total_FA_Ladle,HM_Ratio,O2_per_ton_HM,Lime_Dolo_Ratio,SiMn_FA_Fraction,Grade_Encoded,C,Mn,P,S,Si
23216165,2024-01-31,2062BK1,129.05,7.28,9444.0,0.0,897.0,1046.0,2501.0,135.0,496.0,6873.0,0.0,3891.0,0.11206451612903226,0.04380645161290323,0.7878064516129032,3132.0,0.9466001613661953,53.25842696587944,9444000000000.0,0.7985312899103453,6,0.2,1.11,0.031,0.037,0.21
23116283,2024-01-31,2062BK1,130.38,0.0,10335.0,2613.0,843.0,3487.0,1688.0,241.0,0.0,6196.0,1074.0,0.0,0.11206451612903226,0.04380645161290323,0.7878064516129032,1929.0,0.9999999999923302,47.52262616929344,3.955223880595501,0.875064800414269,6,0.18,0.74,0.018,0.026,0.17
23216289,2024-01-31,1786500D,120.74,7.08,8379.0,498.0,1042.0,3265.0,1809.0,280.0,0.0,6499.0,1216.0,285.0,0.11206451612903226,0.04380645161290323,0.7878064516129032,2089.0,0.9446096072528195,53.82640384252256,16.825301204785493,0.8659645763519072,2,0.18,0.74,0.022,0.025,0.211
23216338,2024-01-31,2062BK1,0.0,7.08,9456.0,1023.0,850.0,3437.0,1728.0,297.0,0.0,6304.0,1093.0,466.0,0.11206451612903226,0.04380645161290323,0.7878064516129032,2025.0,0.0,6304000000000.0,9.243401759521756,0.853333333332912,6,0.22,0.76,0.016,0.028,0.2
23116275,2024-01-31,2062BK1,126.76,8.67,11061.0,1524.0,809.0,3842.0,1827.0,311.0,0.0,6492.0,1051.0,0.0,0.11206451612903226,0.04380645161290323,0.7878064516129032,2138.0,0.935981687949967,51.214894288015024,7.257874015743269,0.8545369504205544,6,0.22,0.81,0.017,0.027,0.19
23216214,2024-01-31,2062BK1,123.49,8.15,9660.0,1962.0,960.0,2413.0,1708.0,297.0,0.0,6692.0,1311.0,0.0,0.11206451612903226,0.04380645161290323,0.7878064516129032,2005.0,0.9380887268236245,54.19062272204883,4.923547400609111,0.8518703241891014,6,0.21,0.75,0.038,0.042,0.21
23116178,2024-01-31,S.TOWER6VAN,124.31,7.48,10671.0,1662.0,905.0,4466.0,2505.0,1.0,362.0,374.0,80.0,0.0,0.11206451612903226,0.04380645161290323,0.7878064516129032,2868.0,0.9432430381596235,3.008607513450176,6.420577617324657,0.8734309623427917,67,0.17,1.32,0.026,0.032,0.18
23116278,2024-01-31,2062BK1,128.5,0.0,10107.0,2202.0,103.0,3953.0,1706.0,305.0,0.0,6541.0,1027.0,0.0,0.11206451612903226,0.04380645161290323,0.7878064516129032,2011.0,0.999999999992218,50.90272373501244,4.589918256128706,0.848334162107982,6,0.19,0.74,0.02,0.028,0.21
23316355,2024-02-01,1786500D,0.0,7.28,9543.0,2046.0,864.0,1993.0,1812.0,352.0,0.0,6551.0,1182.0,267.0,0.13460869565217393,0.053000000000000005,0.7070869565217393,2164.0,0.0,6551000000000.0,4.664222873898014,0.8373382624765077,2,0.19,0.74,0.024,0.037,0.229
23316352,2024-02-01,2062BK1,0.0,7.52,11964.0,1722.0,720.0,4198.0,1867.0,260.0,0.0,6673.0,1023.0,0.0,0.13460869565217393,0.053000000000000005,0.7070869565217393,2127.0,0.0,6673000000000.0,6.947735191633596,0.8777621062525257,6,0.2,0.77,0.019,0.025,0.22
23316346,2024-02-01,1786500D,0.0,7.43,10416.0,1839.0,691.0,3414.0,1801.0,289.0,0.0,6443.0,1049.0,0.0,0.13460869565217393,0.053000000000000005,0.7070869565217393,2090.0,0.0,6443000000000.0,5.66394779771307,0.8617224880378652,2,0.2,0.76,0.03,0.035,0.23
23316332,2024-02-01,2062BK1,0.0,8.85,10512.0,2214.0,588.0,1661.0,1648.0,319.0,0.0,6475.0,1061.0,0.0,0.13460869565217393,0.053000000000000005,0.7070869565217393,1967.0,0.0,6475000000000.0,4.747967479672652,0.8378240976101485,6,0.21,0.72,0.023,0.033,0.2
23316344,2024-02-01,2062BK1,0.0,7.42,9954.0,2244.0,712.0,3340.0,1843.0,220.0,0.0,6561.0,1007.0,0.0,0.13460869565217393,0.053000000000000005,0.7070869565217393,2063.0,0.0,6561000000000.0,4.435828877003371,0.8933591856515302,6,0.2,0.77,0.018,0.03,0.21
23316341,2024-02-01,ASP1239,124.34,7.43,12426.0,2592.0,900.0,4932.0,1189.0,321.0,0.0,6543.0,1106.0,281.0,0.13460869565217393,0.053000000000000005,0.7070869565217393,1510.0,0.9436138726497412,52.621843332373956,4.793981481479632,0.7874172185425249,24,0.44,0.71,0.018,0.024,0.22
23316339,2024-02-01,2062BK1,124.84,7.28,10968.0,1767.0,712.0,3661.0,1810.0,295.0,0.0,6652.0,1071.0,0.0,0.13460869565217393,0.053000000000000005,0.7070869565217393,2105.0,0.9448985770440138,53.28420378041265,6.207130730047421,0.8598574821848647,6,0.2,0.75,0.023,0.04,0.22
23316349,2024-02-01,2062BK1,0.0,7.47,9924.0,1785.0,705.0,6219.0,1805.0,323.0,0.0,2195.0,485.0,4930.0,0.13460869565217393,0.053000000000000005,0.7070869565217393,2128.0,0.0,2194999999999.9998,5.559663865543103,0.8482142857138871,6,0.18,0.75,0.03,0.035,0.19
23216376,2024-02-01,2830C20MMNC,135.16,0.0,6210.0,1176.0,800.0,3783.0,1711.0,307.0,0.0,6277.0,1122.0,521.0,0.13460869565217393,0.053000000000000005,0.7070869565217393,2018.0,0.9999999999926015,46.441254808771525,5.280612244893469,0.8478691774029495,17,0.21,0.71,0.018,0.034,0.21
23216343,2024-02-01,2062BK1,0.0,7.48,9486.0,600.0,800.0,1558.0,1714.0,280.0,0.0,6796.0,1191.0,0.0,0.13460869565217393,0.053000000000000005,0.7070869565217393,1994.0,0.0,6796000000000.0,15.80999999997365,0.8595787362081948,6,0.21,0.71,0.025,0.035,0.18
23216348,2024-02-01,2062BK1,0.0,7.53,9474.0,0.0,0.0,2016.0,0.0,0.0,0.0,2707.0,0.0,0.0,0.13460869565217393,0.053000000000000005,0.7070869565217393,0.0,0.0,2707000000000.0,9474000000000.0,0.0,6,0.2,0.71,0.02,0.04,0.2
23216351,2024-02-01,1786500D,0.0,7.53,8994.0,1008.0,701.0,2575.0,1728.0,287.0,0.0,6492.0,1100.0,0.0,0.13460869565217393,0.053000000000000005,0.7070869565217393,2015.0,0.0,6492000000000.0,8.922619047610196,0.8575682382129739,2,0.2,0.71,0.025,0.04,0.19
23216354,2024-02-01,1786500D,0.0,8.12,9699.0,1005.0,894.0,2554.0,1718.0,300.0,0.0,6114.0,1487.0,0.0,0.13460869565217393,0.053000000000000005,0.7070869565217393,2018.0,0.0,6114000000000.0,9.650746268647113,0.8513379583742064,2,0.2,0.73,0.021,0.033,0.189
23216357,2024-02-01,1786500D,125.05,8.15,8889.0,1422.0,905.0,2412.0,1782.0,263.0,0.0,6332.0,1019.0,270.0,0.13460869565217393,0.053000000000000005,0.7070869565217393,2045.0,0.9388138138067658,50.63574570131439,6.251054852316279,0.8713936430313587,2,0.2,0.72,0.023,0.037,0.246
23216360,2024-02-01,2830C20MMNC,123.4,8.77,9354.0,1101.0,800.0,2882.0,1816.0,284.0,0.0,6202.0,1121.0,362.0,0.13460869565217393,0.053000000000000005,0.7070869565217393,2100.0,0.9336460618829262,50.25931928646467,8.495912806531793,0.864761904761493,17,0.2,0.79,0.028,0.028,0.22
23216363,2024-02-01,SEQRFE550D,124.3,7.48,9642.0,1116.0,806.0,2699.0,1809.0,260.0,0.0,6338.0,1077.0,0.0,0.13460869565217393,0.053000000000000005,0.7070869565217393,2069.0,0.9432387312115402,50.9895414316091,8.639784946228817,0.8743354277424483,73,0.21,0.76,0.026,0.035,0.21
23216382,2024-02-01,1786500D,127.25,7.48,8718.0,1218.0,800.0,2690.0,1698.0,300.0,0.0,6283.0,984.0,0.0,0.13460869565217393,0.053000000000000005,0.7070869565217393,1998.0,0.9444815556969905,49.37524557917976,7.157635467974419,0.8498498498494245,2,0.2,0.74,0.022,0.04,0.22
23216385,2024-02-01,1786500D,129.04,8.15,9939.0,1389.0,806.0,2044.0,1711.0,304.0,0.0,6512.0,1048.0,0.0,0.13460869565217393,0.053000000000000005,0.7070869565217393,2015.0,0.9405933376999739,50.464972101282825,7.155507559390097,0.8491315136472213,2,0.2,0.79,0.018,0.038,0.262
23216388,2024-02-01,2062BK1,124.47,7.47,8994.0,1503.0,803.0,2163.0,1765.0,283.0,0.0,1039.0,2882.0,0.0,0.13460869565217393,0.053000000000000005,0.7070869565217393,2048.0,0.9433833560637913,8.347392946024364,5.984031936123763,0.8618164062495792,6,0.19,0.73,0.022,0.035,0.17
23216392,2024-02-01,2830C20MMNC,124.68,7.67,7854.0,603.0,800.0,732.0,1775.0,317.0,0.0,6601.0,1128.0,0.0,0.13460869565217393,0.053000000000000005,0.7070869565217393,2092.0,0.9420476010506836,52.94353545032929,13.024875621868947,0.8484703632883134,17,0.2,0.78,0.025,0.039,0.22
23216340,2024-02-01,EXPORTDSP14,0.0,8.16,9966.0,1935.0,709.0,1961.0,1714.0,270.0,0.0,931.0,160.0,0.0,0.13460869565217393,0.053000000000000005,0.7070869565217393,1984.0,0.0,931000000000.0,5.150387596896564,0.8639112903221452,55,0.22,0.8,0.017,0.03,0.23
23316362,2024-02-01,2830C20MMNC,130.8,8.77,9450.0,2043.0,795.0,2845.0,1748.0,264.0,0.0,244.0,62.0,6075.0,0.13460869565217393,0.053000000000000005,0.7070869565217393,2012.0,0.9371641470162846,1.8654434250621907,4.6255506607906876,0.8687872763415165,17,0.21,0.75,0.023,0.035,0.2
23316359,2024-02-01,2062BK1,125.1,8.08,10746.0,1980.0,815.0,4499.0,1855.0,319.0,0.0,6501.0,1108.0,318.0,0.13460869565217393,0.053000000000000005,0.7070869565217393,2174.0,0.9393302297571757,51.96642685809779,5.427272727269986,0.853265869364833,6,0.21,0.75,0.019,0.035,0.21
23316369,2024-02-01,1786500D,126.2,8.0,9942.0,2313.0,801.0,2430.0,1652.0,258.0,0.0,6472.0,1007.0,0.0,0.13460869565217393,0.053000000000000005,0.7070869565217393,1910.0,0.9403874813640808,51.28367670323864,4.298313878078557,0.8649214659681336,2,0.23,0.72,0.018,0.04,0.213
23216245,2024-02-01,C20MMNACU,124.04,12.32,13968.0,2004.0,759.0,1948.0,1661.0,277.0,0.0,6118.0,950.0,0.0,0.13460869565217393,0.053000000000000005,0.7070869565217393,1938.0,0.9096509240179698,49.32279909666782,6.970059880236043,0.8570691434464102,39,0.23,0.74,0.017,0.024,0.23
23116336,2024-02-01,2062BK1,0.0,8.15,10092.0,3204.0,1065.0,1989.0,1816.0,274.0,0.0,6830.0,1063.0,0.0,0.13460869565217393,0.053000000000000005,0.7070869565217393,2090.0,0.0,6830000000000.0,3.1498127340814137,0.8688995215306847,6,0.19,0.79,0.025,0.034,0.24
23116342,2024-02-01,1786500D,0.0,8.12,9546.0,3399.0,1038.0,2876.0,1854.0,291.0,0.0,6900.0,1070.0,0.0,0.13460869565217393,0.053000000000000005,0.7070869565217393,2145.0,0.0,6900000000000.0,2.8084730803169142,0.8643356643352614,2,0.2,0.78,0.025,0.035,0.254
23316365,2024-02-01,2062BK1,126.4,8.29,9627.0,1566.0,766.0,2888.0,1782.0,212.0,0.0,6276.0,976.0,0.0,0.13460869565217393,0.053000000000000005,0.7070869565217393,1994.0,0.9384512584383515,49.65189873378439,6.147509578540136,0.89368104312894,6,0.2,0.7,0.02,0.041,0.19
23116347,2024-02-01,2062BK1,0.0,8.08,9600.0,2610.0,1053.0,2982.0,1844.0,247.0,0.0,6596.0,1027.0,0.0,0.13460869565217393,0.053000000000000005,0.7070869565217393,2091.0,0.0,6596000000000.0,3.6781609195388207,0.8818747010995305,6,0.2,0.74,0.02,0.039,0.23
23116350,2024-02-01,SEQRFE550D,0.0,7.52,9384.0,2019.0,1140.0,3585.0,1800.0,301.0,0.0,6628.0,1193.0,0.0,0.13460869565217393,0.053000000000000005,0.7070869565217393,2101.0,0.0,6628000000000.0,4.64784546805119,0.856734888148093,73,0.22,0.79,0.02,0.035,0.25
23116353,2024-02-01,2062BK1,0.0,7.87,9720.0,2409.0,772.0,2664.0,1823.0,328.0,0.0,5447.0,1826.0,0.0,0.13460869565217393,0.053000000000000005,0.7070869565217393,2151.0,0.0,5447000000000.0,4.034869240347017,0.8475127847508844,6,0.2,0.75,0.023,0.038,0.22
23116356,2024-02-01,2062BK1,0.0,7.28,9219.0,2097.0,904.0,2076.0,1810.0,264.0,0.0,5669.0,940.0,0.0,0.13460869565217393,0.053000000000000005,0.7070869565217393,2074.0,0.0,5669000000000.0,4.3962804005701495,0.8727097396331376,6,0.2,0.83,0.02,0.035,0.24
23116358,2024-02-01,2062BK1,123.6,8.15,9462.0,2031.0,880.0,2787.0,1778.0,295.0,0.0,6143.0,1000.0,281.0,0.13460869565217393,0.053000000000000005,0.7070869565217393,2073.0,0.938140417450185,49.70064724878883,4.65878877400066,0.8576941630483079,6,0.22,0.77,0.023,0.03,0.19
23116361,2024-02-01,SEQRFE550D,125.1,8.08,9825.0,2961.0,827.0,1861.0,1772.0,216.0,0.0,6220.0,1024.0,0.0,0.13460869565217393,0.053000000000000005,0.7070869565217393,1988.0,0.9393302297571757,49.720223820545804,3.318135764943155,0.8913480885307388,73,0.19,0.86,0.02,0.029,0.25
23116364,2024-02-01,SEQRFE550D,124.6,8.77,9141.0,2634.0,774.0,1545.0,1786.0,217.0,0.0,447.0,97.0,0.0,0.13460869565217393,0.053000000000000005,0.7070869565217393,2003.0,0.9342430831451283,3.5874799357657507,3.4703872437344456,0.8916625062401938,73,0.2,0.75,0.021,0.025,0.2
23116366,2024-02-01,2830C20MMNC,122.5,8.77,9342.0,969.0,804.0,965.0,1752.0,257.0,0.0,1564.0,5414.0,0.0,0.13460869565217393,0.053000000000000005,0.7070869565217393,2009.0,0.933191132772658,12.767346938671286,9.640866873055066,0.8720756595316714,17,0.2,0.73,0.021,0.033,0.22
23116345,2024-02-01,2062BK1,0.0,7.28,9060.0,3537.0,1063.0,2836.0,1780.0,294.0,0.0,6719.0,1046.0,0.0,0.13460869565217393,0.053000000000000005,0.7070869565217393,2074.0,0.0,6719000000000.0,2.5614927904997,0.8582449373187762,6,0.2,0.78,0.029,0.037,0.23
23116370,2024-02-01,2830C20MMNC,127.3,9.5,8541.0,507.0,903.0,1983.0,1716.0,275.0,0.0,6164.0,1011.0,0.0,0.13460869565217393,0.053000000000000005,0.7070869565217393,1991.0,0.9305555555487532,48.42105263119858,16.846153846120618,0.8618784530382412,17,0.22,0.82,0.02,0.039,0.22
23316371,2024-02-01,SEQRFE550D,123.13,7.68,10332.0,1389.0,776.0,3330.0,1689.0,285.0,0.0,6345.0,1041.0,0.0,0.13460869565217393,0.053000000000000005,0.7070869565217393,1974.0,0.9412888922793267,51.53090229796531,7.4384449244006925,0.855623100303518,73,0.22,0.74,0.018,0.035,0.24
23116368,2024-02-01,2062BK1,123.7,9.47,9690.0,0.0,912.0,4092.0,1722.0,314.0,0.0,5736.0,937.0,0.0,0.13460869565217393,0.053000000000000005,0.7070869565217393,2036.0,0.9288878876554112,46.370250605930714,9690000000000.0,0.8457760314337692,6,0.2,0.75,0.023,0.041,0.22
23316375,2024-02-01,2062BK1,130.62,6.68,8424.0,981.0,983.0,3978.0,1752.0,287.0,0.0,6493.0,1023.0,0.0,0.13460869565217393,0.053000000000000005,0.7070869565217393,2039.0,0.951347414414047,49.70907977300789,8.587155963293998,0.8592447278073275,6,0.21,0.83,0.032,0.04,0.24
23316380,2024-02-01,2830C20MMNC,114.3,7.27,8406.0,0.0,978.0,2604.0,1586.0,224.0,0.0,5993.0,942.0,0.0,0.13460869565217393,0.053000000000000005,0.7070869565217393,1810.0,0.940199062260918,52.43219597504434,8405999999999.999,0.8762430939221678,17,0.21,0.74,0.02,0.037,0.22
23316383,2024-02-01,2062BK1,117.77,7.43,8532.0,0.0,981.0,2562.0,1596.0,215.0,0.0,6187.0,1026.0,0.0,0.13460869565217393,0.053000000000000005,0.7070869565217393,1811.0,0.9406549520691642,52.534601341151955,8531999999999.999,0.8812810601872549,6,0.21,0.78,0.025,0.041,0.22
23316389,2024-02-01,2830C20MMNC,123.16,7.43,10158.0,1671.0,903.0,3684.0,1759.0,254.0,0.0,6661.0,1092.0,173.0,0.13460869565217393,0.053000000000000005,0.7070869565217393,2013.0,0.9431043724562134,54.084118219762225,6.078994613999953,0.873820168901702,17,0.19,0.82,0.04,0.04,0.24
23116381,2024-02-01,C20MMNATLT,117.19,7.43,8412.0,984.0,762.0,3242.0,1408.0,244.0,0.0,5645.0,924.0,0.0,0.13460869565217393,0.053000000000000005,0.7070869565217393,1652.0,0.9403787513967229,48.16963904728927,8.54878048779619,0.8523002421302347,41,0.17,0.74,0.02,0.04,0.21
23116390,2024-02-01,2062BK1,0.0,0.0,8229.0,990.0,853.0,2199.0,1737.0,359.0,0.0,3579.0,1301.0,0.0,0.13460869565217393,0.053000000000000005,0.7070869565217393,2096.0,0.0,3579000000000.0,8.312121212112816,0.8287213740454061,6,0.18,0.81,0.018,0.026,0.16
23116384,2024-02-01,2830C20MMNC,126.49,7.67,8172.0,1008.0,829.0,4114.0,1661.0,284.0,0.0,5861.0,1021.0,0.0,0.13460869565217393,0.053000000000000005,0.7070869565217393,1945.0,0.9428294573573135,46.33567870941311,8.107142857134814,0.8539845758350365,17,0.19,0.74,0.016,0.04,0.21
23116372,2024-02-01,2830C20MMNC,128.2,8.77,7986.0,987.0,785.0,2886.0,1701.0,294.0,0.0,5937.0,967.0,0.0,0.13460869565217393,0.053000000000000005,0.7070869565217393,1995.0,0.9359713805874573,46.3104524177355,8.09118541032615,0.8526315789469411,17,0.2,0.76,0.023,0.034,0.23
23116374,2024-02-01,1786500D,129.67,8.15,8346.0,849.0,794.0,2499.0,1709.0,264.0,0.0,6003.0,1024.0,0.0,0.13460869565217393,0.053000000000000005,0.7070869565217393,1973.0,0.9408648962346476,46.29443973126943,9.830388692567926,0.8661936137856735,2,0.22,0.74,0.021,0.04,0.239
23316391,2024-02-01,1786500D,125.3,7.69,9771.0,1101.0,773.0,3268.0,1780.0,341.0,0.0,6392.0,1052.0,342.0,0.13460869565217393,0.053000000000000005,0.7070869565217393,2121.0,0.9421761034593414,51.013567437741315,8.874659400536899,0.8392267798204436,2,0.2,0.8,0.027,0.039,0.228
23316445,2024-02-02,S.TOWER6VAN,124.47,8.15,10275.0,1689.0,782.0,3147.0,2509.0,97.0,497.0,6201.0,1014.0,465.0,0.139625,0.0454375,0.7816875,3103.0,0.9385462222821706,49.81923354985282,6.083481349907588,0.8085723493390884,67,0.17,1.3,0.021,0.029,0.21
23316444,2024-02-02,S.TOWER6VAN,124.89,7.86,9894.0,1803.0,884.0,3539.0,2506.0,136.0,367.0,6450.0,992.0,280.0,0.139625,0.0454375,0.7816875,3009.0,0.9407909604448905,51.6454479938214,5.487520798665842,0.8328348288465162,67,0.19,1.32,0.025,0.028,0.21
23316443,2024-02-02,S.TOWER6VAN,124.99,8.15,10005.0,2277.0,906.0,2658.0,2424.0,82.0,430.0,536.0,103.0,0.0,0.139625,0.0454375,0.7816875,2936.0,0.9387862400410187,4.288343067411086,4.3939393939374645,0.8256130790187923,67,0.19,1.28,0.033,0.038,0.22
23316440,2024-02-02,S.TOWER6VAN,125.39,7.88,8952.0,1806.0,889.0,3343.0,2489.0,58.0,445.0,6816.0,1045.0,0.0,0.139625,0.0454375,0.7816875,2992.0,0.9408719141521658,54.35840178599283,4.9568106312264915,0.8318850267376898,67,0.17,1.33,0.024,0.032,0.22
23316438,2024-02-02,2062BK1,124.58,5.28,11145.0,1764.0,939.0,3535.0,1786.0,315.0,0.0,937.0,232.0,0.0,0.139625,0.0454375,0.7816875,2101.0,0.9593408285772422,7.521271472086039,6.318027210880772,0.8500713945736078,6,0.19,0.72,0.022,0.033,0.19
23316437,2024-02-02,1786500D,127.78,8.77,9222.0,2208.0,945.0,3618.0,1799.0,309.0,0.0,6595.0,1099.0,0.0,0.139625,0.0454375,0.7816875,2108.0,0.9357744415896319,51.61214587531998,4.1766304347807175,0.8534155597718912,2,0.18,0.78,0.019,0.035,0.193
23316435,2024-02-02,S.TOWER6VAN,128.13,8.49,9492.0,1797.0,948.0,3445.0,2492.0,132.0,579.0,6577.0,1010.0,0.0,0.139625,0.0454375,0.7816875,3203.0,0.9378568291543122,51.330679777949506,5.282136894821768,0.7780206056819301,67,0.18,1.27,0.027,0.038,0.23
23316433,2024-02-02,2062BK1,124.89,11.72,8913.0,1806.0,974.0,3239.0,1809.0,345.0,0.0,6552.0,1065.0,0.0,0.139625,0.0454375,0.7816875,2154.0,0.9142083302765961,52.46216670628183,4.935215946841121,0.83983286908039,6,0.19,0.77,0.026,0.034,0.19
23316429,2024-02-02,2062BK1,131.7,9.26,10947.0,1773.0,784.0,4179.0,1816.0,234.0,0.0,6313.0,1076.0,0.0,0.139625,0.0454375,0.7816875,2050.0,0.9343076049876966,47.934700075566184,6.174280879861154,0.8858536585361533,6,0.18,0.81,0.024,0.029,0.21
23316427,2024-02-02,S.TOWER6VAN,131.46,7.27,4002.0,2049.0,903.0,3742.0,2483.0,200.0,450.0,6363.0,1023.0,459.0,0.139625,0.0454375,0.7816875,3133.0,0.9475960498742334,48.40255591017494,1.953147877012224,0.7925311203316973,67,0.18,1.31,0.023,0.03,0.23
23316425,2024-02-02,2830C20MMNC,125.2,7.98,13914.0,1107.0,922.0,5003.0,1803.0,338.0,0.0,6610.0,1013.0,360.0,0.139625,0.0454375,0.7816875,2141.0,0.9400810932501872,52.795527156127825,12.569105691045557,0.8421298458660242,17,0.21,0.83,0.032,0.03,0.2
23316418,2024-02-02,SEQRFE550D,125.44,7.47,10611.0,0.0,793.0,4067.0,1852.0,258.0,0.0,6537.0,1021.0,0.0,0.139625,0.0454375,0.7816875,2110.0,0.9437965540520368,52.11256377509476,10611000000000.0,0.8777251184829964,73,0.21,0.8,0.029,0.035,0.22
23316409,2024-02-02,SEQRFE550D,126.69,8.14,9579.0,2598.0,801.0,1743.0,1749.0,237.0,0.0,6983.0,1128.0,0.0,0.139625,0.0454375,0.7816875,1986.0,0.9396276792928903,55.1187939059506,3.6870669745944236,0.8806646525675323,73,0.21,0.75,0.022,0.033,0.23
23316406,2024-02-02,SEQRFE550D,126.47,7.77,10065.0,1257.0,752.0,2253.0,1780.0,363.0,0.0,6709.0,1310.0,0.0,0.139625,0.0454375,0.7816875,2143.0,0.9421185935567482,53.0481537119234,8.007159904528237,0.830611292580107,73,0.2,0.75,0.027,0.035,0.21
23316403,2024-02-02,2830C20MMNC,129.31,8.46,10338.0,1650.0,873.0,2730.0,1700.0,214.0,0.0,6403.0,982.0,308.0,0.139625,0.0454375,0.7816875,1914.0,0.9385933076799116,49.51666537739141,6.265454545450749,0.8881922675021483,17,0.21,0.79,0.027,0.04,0.24
23316399,2024-02-02,2830C20MMNC,129.75,7.51,10746.0,1584.0,683.0,4380.0,1714.0,376.0,0.0,6813.0,1119.0,0.0,0.139625,0.0454375,0.7816875,2090.0,0.9452863179298756,52.508670519826524,6.784090909086626,0.820095693779512,17,0.2,0.81,0.035,0.038,0.23
23316396,2024-02-02,2062BK1,125.2,7.43,10251.0,1623.0,860.0,2766.0,1730.0,333.0,0.0,6388.0,1106.0,0.0,0.139625,0.0454375,0.7816875,2063.0,0.9439794918122298,51.02236421684486,6.31608133086487,0.8385845855546105,6,0.19,0.77,0.028,0.037,0.21
23316431,2024-02-02,S.TOWER6VAN,130.49,8.27,10995.0,1782.0,779.0,2632.0,2454.0,95.0,342.0,6788.0,1070.0,0.0,0.139625,0.0454375,0.7816875,2891.0,0.9404006918352522,52.019311824262246,6.170033670030207,0.8488412314075238,67,0.19,1.32,0.027,0.04,0.2
23316412,2024-02-02,2062BK1,123.29,6.47,9018.0,1128.0,806.0,2751.0,1772.0,258.0,0.0,6613.0,1443.0,0.0,0.139625,0.0454375,0.7816875,2030.0,0.9501387176252301,53.63776461956657,7.994680851056742,0.8729064039404567,6,0.2,0.74,0.023,0.031,0.2
23316415,2024-02-02,SEQRFE550D,122.7,8.87,8373.0,3600.0,796.0,2070.0,1756.0,270.0,0.0,6774.0,1212.0,0.0,0.139625,0.0454375,0.7816875,2026.0,0.9325834156651778,55.207823960430254,2.3258333333326875,0.8667324777883185,73,0.2,0.8,0.026,0.032,0.2
23216417,2024-02-02,2062BK1,126.86,7.27,9705.0,2160.0,877.0,1597.0,1688.0,280.0,0.0,6386.0,1006.0,354.0,0.139625,0.0454375,0.7816875,1968.0,0.9457988518530844,50.33895632941558,4.493055555553475,0.8577235772353365,6,0.2,0.76,0.034,0.033,0.24
23116397,2024-02-02,2830C20MMNC,124.88,7.27,9480.0,1452.0,875.0,1730.0,1685.0,294.0,0.0,6172.0,1644.0,0.0,0.139625,0.0454375,0.7816875,1979.0,0.9449867574654182,49.42344650825253,6.528925619830214,0.8514401212729401,17,0.19,0.81,0.03,0.04,0.22
23216394,2024-02-02,2062BK1,127.42,7.67,10008.0,510.0,798.0,2425.0,1758.0,294.0,0.0,6597.0,1131.0,369.0,0.139625,0.0454375,0.7816875,2052.0,0.943223036487207,51.77366190510301,19.623529411726228,0.8567251461984129,6,0.19,0.8,0.036,0.037,0.21
23216398,2024-02-02,2062BK1,126.95,8.15,8466.0,1827.0,800.0,1826.0,1755.0,304.0,0.0,6596.0,1120.0,578.0,0.139625,0.0454375,0.7816875,2059.0,0.9396743153150284,51.95746356792471,4.633825944168236,0.8523555123842388,6,0.2,0.79,0.029,0.035,0.22
23216401,2024-02-02,2062BK1,127.67,7.87,9270.0,819.0,861.0,1752.0,1782.0,300.0,0.0,6591.0,1173.0,374.0,0.139625,0.0454375,0.7816875,2082.0,0.9419359598572974,51.62528393474093,11.3186813186675,0.855907780979416,6,0.2,0.79,0.03,0.034,0.22
23216404,2024-02-02,2062BK1,126.34,8.15,9627.0,2310.0,836.0,1577.0,1772.0,294.0,0.0,6586.0,1121.0,0.0,0.139625,0.0454375,0.7816875,2066.0,0.9394006989297391,52.12917524099945,4.1675324675306635,0.8576960309773196,6,0.19,0.77,0.025,0.029,0.22
23216407,2024-02-02,2062BK1,124.89,8.14,8460.0,1332.0,844.0,2126.0,1769.0,304.0,0.0,6453.0,1123.0,0.0,0.139625,0.0454375,0.7816875,2073.0,0.9388107945505615,51.669469132423174,6.351351351346583,0.8533526290396269,6,0.21,0.77,0.02,0.035,0.2
23216410,2024-02-02,2062BK1,120.79,8.14,9744.0,1053.0,913.0,3171.0,1725.0,304.0,0.0,6064.0,957.0,774.0,0.139625,0.0454375,0.7816875,2029.0,0.9368649654778806,50.20283135979631,9.253561253552466,0.8501724987674469,6,0.21,0.76,0.024,0.034,0.18
23216439,2024-02-02,SEQRFE550D,125.79,7.5,3975.0,1311.0,998.0,2505.0,1694.0,280.0,0.0,5905.0,936.0,0.0,0.139625,0.0454375,0.7816875,1974.0,0.9437317127995819,46.94331822842083,3.0320366132699985,0.8581560283683596,73,0.22,0.78,0.02,0.032,0.23
23216414,2024-02-02,2062BK1,126.98,7.47,8745.0,1353.0,605.0,2131.0,1694.0,283.0,0.0,6498.0,1071.0,0.0,0.139625,0.0454375,0.7816875,1977.0,0.9444403123767613,51.17341313552391,6.463414634141564,0.8568538189171184,6,0.19,0.75,0.028,0.038,0.18
23216422,2024-02-02,2062BK1,125.06,7.67,8976.0,2103.0,611.0,2024.0,1674.0,267.0,0.0,6295.0,1083.0,0.0,0.139625,0.0454375,0.7816875,1941.0,0.9422135161535283,50.33583879697476,4.268188302423077,0.8624420401850271,6,0.19,0.72,0.019,0.036,0.21
23216423,2024-02-02,S.TOWER6VAN,125.42,7.54,9936.0,663.0,795.0,1926.0,2427.0,91.0,486.0,6198.0,1036.0,358.0,0.139625,0.0454375,0.7816875,3004.0,0.9432912153960342,49.4179556685583,14.986425339343912,0.8079227696402104,67,0.19,1.35,0.025,0.03,0.21
23216426,2024-02-02,2062BK1,128.8,7.79,8958.0,2109.0,806.0,2580.0,1610.0,304.0,0.0,6417.0,1386.0,0.0,0.139625,0.0454375,0.7816875,1914.0,0.9429680064357351,49.82142857104176,4.2475106685612865,0.8411703239285051,6,0.21,0.72,0.032,0.03,0.19
23216430,2024-02-02,2830C20MMNC,0.0,8.77,9360.0,2445.0,789.0,3702.0,1725.0,283.0,0.0,6544.0,1319.0,0.0,0.139625,0.0454375,0.7816875,2008.0,0.0,6544000000000.0,3.8282208588941398,0.8590637450194925,17,0.21,0.72,0.015,0.037,0.21
23216432,2024-02-02,2830C20MMNC,120.39,7.43,8445.0,1995.0,998.0,2719.0,1728.0,297.0,0.0,5981.0,929.0,0.0,0.139625,0.0454375,0.7816875,2025.0,0.9418713816230491,49.680205996763185,4.233082706764796,0.853333333332912,17,0.21,0.75,0.018,0.034,0.21
23216434,2024-02-02,2062BK1,121.66,7.43,8031.0,2202.0,1007.0,2726.0,1721.0,199.0,0.0,5642.0,859.0,0.0,0.139625,0.0454375,0.7816875,1920.0,0.9424432566353518,46.37514384311709,3.6471389645760004,0.8963541666661998,6,0.19,0.77,0.025,0.035,0.19
23216436,2024-02-02,S.TOWER6VAN,0.0,0.0,13824.0,558.0,990.0,3083.0,2464.0,105.0,543.0,5017.0,746.0,0.0,0.139625,0.0454375,0.7816875,3112.0,0.0,5017000000000.0,24.774193548342698,0.7917737789200541,67,0.17,1.37,0.021,0.028,0.17
23216420,2024-02-02,SEQRFE550D,128.29,12.99,8529.0,2424.0,877.0,2507.0,1661.0,304.0,0.0,6401.0,1071.0,0.0,0.139625,0.0454375,0.7816875,1965.0,0.9080549263808886,49.89476966209452,3.518564356434192,0.8452926208647098,73,0.22,0.79,0.017,0.034,0.23
23116402,2024-02-02,2062BK1,124.18,8.87,9189.0,1884.0,888.0,2990.0,1703.0,305.0,0.0,6048.0,1619.0,0.0,0.139625,0.0454375,0.7816875,2008.0,0.9333333333263185,48.703494926327075,4.877388535029258,0.8481075697206932,6,0.21,0.75,0.024,0.038,0.21
23116400,2024-02-02,2062BK1,124.96,8.07,9228.0,1947.0,2848.0,2728.0,1719.0,311.0,0.0,5851.0,1378.0,0.0,0.139625,0.0454375,0.7816875,2030.0,0.9393369916489563,46.82298335429879,4.739599383664746,0.8467980295562331,6,0.2,0.76,0.023,0.034,0.21
23116408,2024-02-02,2830C20MMNC,129.0,7.87,9213.0,1449.0,837.0,2499.0,1737.0,345.0,0.0,6291.0,1107.0,0.0,0.139625,0.0454375,0.7816875,2082.0,0.9425001826481881,48.767441860087075,6.3581780538258394,0.8342939481264005,17,0.2,0.78,0.028,0.037,0.22
23116405,2024-02-02,2062BK1,127.44,8.21,9201.0,1929.0,910.0,2223.0,1717.0,271.0,0.0,6214.0,2003.0,0.0,0.139625,0.0454375,0.7816875,1988.0,0.939476594169263,48.760200878462335,4.76982892690266,0.8636820925548976,6,0.21,0.77,0.022,0.037,0.21
23116419,2024-02-02,2062BK1,130.86,0.0,10650.0,555.0,888.0,4704.0,1801.0,318.0,0.0,5712.0,1021.0,0.0,0.139625,0.0454375,0.7816875,2119.0,0.9999999999923583,43.64970197123911,19.189189189154614,0.849929211892001,6,0.19,0.7,0.032,0.031,0.2
23116416,2024-02-02,2062BK1,124.95,8.2,9549.0,1554.0,865.0,3122.0,1791.0,322.0,0.0,5798.0,962.0,0.0,0.139625,0.0454375,0.7816875,2113.0,0.9384153210594186,46.40256102403839,6.14478764478369,0.8476100331278525,6,0.21,0.71,0.025,0.035,0.23
23216447,2024-02-02,S.TOWER6VAN,0.0,7.47,11235.0,0.0,800.0,2441.0,2423.0,105.0,500.0,6442.0,1361.0,0.0,0.139625,0.0454375,0.7816875,3028.0,0.0,6442000000000.0,11235000000000.0,0.8001981505941875,67,0.18,1.26,0.03,0.032,0.24
23116413,2024-02-02,1786500D,127.07,8.16,9777.0,1539.0,847.0,2935.0,1820.0,281.0,0.0,5790.0,964.0,0.0,0.139625,0.0454375,0.7816875,2101.0,0.9396583598244499,45.565436373293736,6.35282651071712,0.8662541646830717,2,0.18,0.71,0.023,0.027,0.203
23316494,2024-02-03,S.TOWER6VAN,130.61,7.67,8451.0,1074.0,901.0,2643.0,2600.0,146.0,522.0,6697.0,1025.0,0.0,0.11917241379310345,0.04210344827586207,0.7464827586206897,3268.0,0.9445328319283736,51.274787535018184,7.868715083791556,0.7955936352506745,67,0.17,1.29,0.026,0.027,0.18
23316448,2024-02-03,C20MMNATLT,120.79,7.43,9321.0,2055.0,848.0,2769.0,1698.0,335.0,0.0,6200.0,1009.0,0.0,0.11917241379310345,0.04210344827586207,0.7464827586206897,2033.0,0.9420527218769144,51.32875237973897,4.535766423355457,0.8352188883419404,41,0.2,0.77,0.021,0.032,0.23
23316491,2024-02-03,SEQRFE550D,124.21,6.68,8961.0,420.0,969.0,2109.0,1785.0,335.0,0.0,6690.0,1024.0,0.0,0.11917241379310345,0.04210344827586207,0.7464827586206897,2120.0,0.9489647795786619,53.86039771311601,21.335714285663485,0.8419811320750745,73,0.21,0.79,0.021,0.032,0.22
23316489,2024-02-03,2830C20HMNAK,121.69,7.45,9696.0,462.0,955.0,2526.0,2511.0,84.0,474.0,6436.0,2599.0,0.0,0.11917241379310345,0.04210344827586207,0.7464827586206897,3069.0,0.9423106705827606,52.88848713901809,20.98701298696756,0.8181818181815516,15,0.18,1.16,0.026,0.035,0.19
23316486,2024-02-03,ASP1239,121.29,7.98,8484.0,0.0,850.0,3276.0,1170.0,250.0,0.0,6356.0,913.0,268.0,0.11917241379310345,0.04210344827586207,0.7464827586206897,1420.0,0.938268739839574,52.403330859490445,8483999999999.999,0.8239436619712508,24,0.43,0.68,0.017,0.021,0.24
23316483,2024-02-03,2062BK1,120.49,7.93,9561.0,1737.0,715.0,3162.0,1744.0,266.0,0.0,6679.0,1025.0,0.0,0.11917241379310345,0.04210344827586207,0.7464827586206897,2010.0,0.9382494938410043,55.43198605647413,5.504317789288714,0.8676616915418569,6,0.2,0.77,0.023,0.032,0.2
23316480,2024-02-03,SEQRFE550D,126.34,7.94,8931.0,1764.0,685.0,3203.0,1776.0,374.0,0.0,6518.0,1001.0,0.0,0.11917241379310345,0.04210344827586207,0.7464827586206897,2150.0,0.9408698242408337,51.59094506845345,5.062925170065157,0.8260465116275227,73,0.19,0.81,0.023,0.032,0.24
23316454,2024-02-03,SEQRFE550D,129.64,6.32,10233.0,1518.0,779.0,2670.0,1708.0,292.0,0.0,6330.0,1119.0,358.0,0.11917241379310345,0.04210344827586207,0.7464827586206897,2000.0,0.9535157399164939,48.82752236926237,6.741106719363148,0.853999999999573,73,0.21,0.76,0.031,0.035,0.2
23316475,2024-02-03,S.TOWER6VAN,128.63,8.02,10419.0,1770.0,732.0,4155.0,2481.0,122.0,447.0,6546.0,1111.0,0.0,0.11917241379310345,0.04210344827586207,0.7464827586206897,3050.0,0.941309915836507,50.89015004236267,5.886440677962776,0.8134426229505529,67,0.19,1.31,0.028,0.031,0.2
23316450,2024-02-03,2062BK1,121.65,7.68,9642.0,1566.0,776.0,2067.0,1684.0,261.0,0.0,6195.0,952.0,370.0,0.11917241379310345,0.04210344827586207,0.7464827586206897,1945.0,0.9406170262047429,50.92478421659741,6.157088122601432,0.865809768637087,6,0.19,0.76,0.035,0.037,0.22
23316456,2024-02-03,2062BK1,120.44,8.88,9159.0,1590.0,748.0,2484.0,1746.0,247.0,0.0,6474.0,1129.0,0.0,0.11917241379310345,0.04210344827586207,0.7464827586206897,1993.0,0.9313331271193063,53.75290601084563,5.760377358486943,0.8760662318109002,6,0.19,0.75,0.023,0.034,0.21
23316467,2024-02-03,SEQRFE550D,129.1,8.28,9858.0,2151.0,699.0,4339.0,1814.0,294.0,0.0,6529.0,982.0,0.0,0.11917241379310345,0.04210344827586207,0.7464827586206897,2108.0,0.9397292182199758,50.573199070096265,4.582984658296335,0.8605313092975045,73,0.22,0.76,0.02,0.026,0.25
23316453,2024-02-03,S.TOWER6VAN,123.37,7.08,10764.0,1530.0,895.0,3528.0,2465.0,132.0,448.0,6481.0,1077.0,266.0,0.11917241379310345,0.04210344827586207,0.7464827586206897,3045.0,0.945726331920692,52.53303072017076,7.035294117642461,0.8095238095235436,67,0.19,1.33,0.039,0.032,0.19
23316464,2024-02-03,2062BK1,131.24,0.0,4983.0,0.0,696.0,0.0,1804.0,288.0,0.0,2520.0,402.0,0.0,0.11917241379310345,0.04210344827586207,0.7464827586206897,2092.0,0.9999999999923804,19.201462968460824,4983000000000.0,0.8623326959842914,6,0.2,0.73,0.023,0.026,0.2
23316461,2024-02-03,S.TOWER6VAN,128.34,8.16,10260.0,1554.0,494.0,2973.0,2498.0,119.0,479.0,6192.0,1014.0,374.0,0.11917241379310345,0.04210344827586207,0.7464827586206897,3096.0,0.9402197802128922,48.24684431939967,6.602316602312354,0.8068475452193776,67,0.19,1.31,0.023,0.029,0.22
23316458,2024-02-03,S.TOWER6VAN,129.5,8.08,9303.0,1557.0,0.0,2550.0,0.0,0.0,0.0,6692.0,1171.0,0.0,0.11917241379310345,0.04210344827586207,0.7464827586206897,0.0,0.9412705335009357,51.675675675276636,5.9749518304393225,0.0,67,0.18,1.29,0.026,0.028,0.24
23316472,2024-02-03,S.TOWER6VAN,121.92,7.43,9606.0,1827.0,662.0,3319.0,2514.0,150.0,552.0,6596.0,1011.0,0.0,0.11917241379310345,0.04210344827586207,0.7464827586206897,3216.0,0.9425589485818126,54.10104986832266,5.257799671589897,0.7817164179102047,67,0.18,1.33,0.04,0.033,0.2
23316469,2024-02-03,S.TOWER6VAN,124.8,7.68,9297.0,1749.0,699.0,3349.0,2474.0,61.0,452.0,6534.0,1073.0,0.0,0.11917241379310345,0.04210344827586207,0.7464827586206897,2987.0,0.9420289855001358,52.355769230349715,5.315608919379465,0.8282557750248315,67,0.19,1.33,0.03,0.032,0.23
23116504,2024-02-03,S.TOWER6VAN,118.87,0.0,10005.0,984.0,779.0,5417.0,2387.0,74.0,531.0,5598.0,993.0,0.0,0.11917241379310345,0.04210344827586207,0.7464827586206897,2992.0,0.9999999999915874,47.093463447067435,10.167682926818935,0.7977941176467922,67,0.17,1.25,0.022,0.021,0.22
23316442,2024-02-03,2062BK1,123.08,7.88,9000.0,1812.0,955.0,2343.0,1803.0,322.0,0.0,6603.0,1014.0,0.0,0.11917241379310345,0.04210344827586207,0.7464827586206897,2125.0,0.9398289553990544,53.64803379871914,4.966887417215802,0.8484705882348949,6,0.2,0.77,0.033,0.027,0.21
23116501,2024-02-03,S.TOWER6VAN,126.88,7.5,10257.0,3345.0,822.0,2901.0,2567.0,108.0,447.0,6017.0,1210.0,0.0,0.11917241379310345,0.04210344827586207,0.7464827586206897,3122.0,0.9441881232255978,47.422761664191185,3.066367713003568,0.8222293401662966,67,0.18,1.36,0.025,0.025,0.22
23116498,2024-02-03,S.TOWER6VAN,126.24,7.43,9465.0,2667.0,795.0,2824.0,2460.0,126.0,630.0,6496.0,1149.0,0.0,0.11917241379310345,0.04210344827586207,0.7464827586206897,3216.0,0.9444153512310586,51.45754119097388,3.5489313835757224,0.7649253731340905,67,0.2,1.32,0.023,0.028,0.22
23116495,2024-02-03,S.TOWER6VAN,125.04,7.44,8865.0,1809.0,784.0,3023.0,2506.0,98.0,358.0,6188.0,1016.0,0.0,0.11917241379310345,0.04210344827586207,0.7464827586206897,2962.0,0.9438405797030205,49.48816378719219,4.900497512435102,0.8460499662387421,67,0.19,1.28,0.028,0.03,0.2
23116487,2024-02-03,2062BK1,133.04,0.0,8745.0,1779.0,812.0,4516.0,1760.0,275.0,0.0,6537.0,1185.0,0.0,0.11917241379310345,0.04210344827586207,0.7464827586206897,2035.0,0.9999999999924836,49.13559831592653,4.915682967956765,0.8648648648644399,6,0.19,0.75,0.032,0.027,0.19
23116484,2024-02-03,SEQRFE550D,120.49,7.88,7983.0,2007.0,888.0,1972.0,1676.0,271.0,0.0,6112.0,1016.0,0.0,0.11917241379310345,0.04210344827586207,0.7464827586206897,1947.0,0.9386149411783234,50.72620134408892,3.977578475334341,0.8608115048788594,73,0.22,0.79,0.035,0.03,0.22
23116481,2024-02-03,2062BK1,118.82,7.99,10089.0,2277.0,695.0,2193.0,1659.0,301.0,0.0,6030.0,989.0,0.0,0.11917241379310345,0.04210344827586207,0.7464827586206897,1960.0,0.9369923507535921,50.74903214904268,4.430830039523745,0.8464285714281395,6,0.21,0.77,0.024,0.023,0.22
23116478,2024-02-03,2062BK1,117.8,7.99,9021.0,1527.0,677.0,2001.0,1638.0,284.0,0.0,5660.0,936.0,0.0,0.11917241379310345,0.04210344827586207,0.7464827586206897,1922.0,0.936481437308717,48.04753819993169,5.907662082510866,0.8522372528611591,6,0.19,0.77,0.031,0.039,0.2
23116476,2024-02-03,S.TOWER6VAN,123.31,7.96,9060.0,1065.0,744.0,2375.0,2428.0,85.0,422.0,5813.0,955.0,251.0,0.11917241379310345,0.04210344827586207,0.7464827586206897,2935.0,0.9393616210791548,47.14135106603567,8.50704225351314,0.8272572402041475,67,0.19,1.31,0.03,0.035,0.23
23116473,2024-02-03,2062BK1,124.04,7.28,8793.0,2601.0,794.0,2001.0,1668.0,392.0,0.0,5968.0,1047.0,0.0,0.11917241379310345,0.04210344827586207,0.7464827586206897,2060.0,0.9445628997795877,48.113511770008756,3.3806228373689424,0.8097087378636846,6,0.17,0.74,0.024,0.03,0.17
23116471,2024-02-03,SEQRFE550D,123.82,7.43,9957.0,2745.0,872.0,2036.0,1725.0,317.0,0.0,6030.0,989.0,472.0,0.11917241379310345,0.04210344827586207,0.7464827586206897,2042.0,0.9433904761832885,48.699725407456796,3.6273224043702634,0.8447600391768635,73,0.21,0.75,0.023,0.028,0.21
23116466,2024-02-03,2062BK1,127.02,6.81,10614.0,897.0,867.0,3755.0,1694.0,342.0,0.0,6233.0,1608.0,0.0,0.11917241379310345,0.04210344827586207,0.7464827586206897,2036.0,0.9491145483004626,49.07101243859966,11.83277591971925,0.8320235756380983,6,0.22,0.78,0.034,0.036,0.22
23116463,2024-02-03,SEQRFE550D,131.59,0.0,10884.0,1482.0,559.0,3548.0,1712.0,322.0,0.0,6005.0,1061.0,0.0,0.11917241379310345,0.04210344827586207,0.7464827586206897,2034.0,0.9999999999924007,45.634166729647895,7.344129554650915,0.841691248770481,73,0.19,0.79,0.024,0.032,0.24
23116421,2024-02-03,SEQRFE550D,122.2,0.0,11586.0,0.0,837.0,2800.0,1739.0,271.0,0.0,1561.0,1674.0,0.0,0.11917241379310345,0.04210344827586207,0.7464827586206897,2010.0,0.9999999999918167,12.774140752759621,11586000000000.0,0.8651741293528034,73,0.2,0.77,0.031,0.029,0.22
23116411,2024-02-03,2062BK1,125.9,7.67,9531.0,1566.0,863.0,3314.0,1800.0,275.0,0.0,5905.0,987.0,0.0,0.11917241379310345,0.04210344827586207,0.7464827586206897,2075.0,0.9425769259493707,46.90230341503651,6.0862068965478375,0.8674698795176542,6,0.2,0.76,0.025,0.032,0.2
23316496,2024-02-03,S.TOWER6VAN,124.11,7.88,8616.0,996.0,978.0,2525.0,2503.0,15.0,463.0,6558.0,1056.0,0.0,0.11917241379310345,0.04210344827586207,0.7464827586206897,2981.0,0.9402985074555625,52.840222382943836,8.650602409629869,0.8396511237836835,67,0.2,1.26,0.026,0.027,0.21
23216452,2024-02-03,2062BK1,130.16,8.15,8667.0,0.0,795.0,2647.0,1708.0,209.0,0.0,6887.0,1363.0,0.0,0.11917241379310345,0.04210344827586207,0.7464827586206897,1917.0,0.9410743980844403,52.9118008600729,8666999999999.999,0.8909754825243136,6,0.19,0.75,0.029,0.033,0.2
23116507,2024-02-03,S.TOWER6VAN,119.43,9.49,9063.0,954.0,805.0,2034.0,2537.0,118.0,528.0,5995.0,1003.0,0.0,0.11917241379310345,0.04210344827586207,0.7464827586206897,3183.0,0.926388457951238,50.196767980823935,9.499999999990042,0.7970468111841668,67,0.18,1.32,0.034,0.027,0.24
23316446,2024-02-03,2062BK1,0.0,7.69,9348.0,1578.0,680.0,2310.0,1543.0,298.0,0.0,5784.0,957.0,343.0,0.11917241379310345,0.04210344827586207,0.7464827586206897,1841.0,0.0,5784000000000.0,5.9239543726198205,0.8381314502982954,6,0.19,0.75,0.021,0.038,0.2
23316505,2024-02-03,S.TOWER6VAN,131.6,0.0,10923.0,2058.0,986.0,5019.0,2492.0,64.0,336.0,6663.0,1258.0,374.0,0.11917241379310345,0.04210344827586207,0.7464827586206897,2892.0,0.9999999999924013,50.63069908776117,5.307580174924535,0.8616874135543355,67,0.18,1.35,0.036,0.027,0.26
23216451,2024-02-03,2062BK1,127.73,8.15,9210.0,0.0,789.0,1592.0,1708.0,426.0,0.0,6478.0,1072.0,0.0,0.11917241379310345,0.04210344827586207,0.7464827586206897,2134.0,0.9400206064105092,50.716354810532245,9210000000000.0,0.8003748828487346,6,0.22,0.74,0.02,0.03,0.24
23216462,2024-02-03,2062BK1,127.45,8.08,9012.0,1197.0,800.0,2260.0,1698.0,283.0,115.0,6395.0,1140.0,0.0,0.11917241379310345,0.04210344827586207,0.7464827586206897,2096.0,0.9403822031953046,50.17653981914337,7.528822055131555,0.8101145038164074,6,0.2,0.71,0.026,0.033,0.2
23216503,2024-02-03,S.TOWER6VAN,127.17,7.08,9642.0,1185.0,894.0,3174.0,2457.0,98.0,493.0,6196.0,1212.0,259.0,0.11917241379310345,0.04210344827586207,0.7464827586206897,3048.0,0.9472625698253464,48.72218290439001,8.136708860752627,0.80610236220446,67,0.18,1.35,0.027,0.029,0.23
23216500,2024-02-03,S.TOWER6VAN,118.76,7.43,8997.0,1386.0,954.0,659.0,2450.0,84.0,486.0,5949.0,906.0,0.0,0.11917241379310345,0.04210344827586207,0.7464827586206897,3020.0,0.9411205325228535,50.092623778628386,6.491341991337308,0.8112582781454267,67,0.19,1.36,0.043,0.032,0.24
23216441,2024-02-03,2062BK1,121.22,8.15,8823.0,1890.0,803.0,2534.0,1725.0,246.0,0.0,1036.0,320.0,0.0,0.11917241379310345,0.04210344827586207,0.7464827586206897,1971.0,0.9370023962206308,8.546444481038224,4.6682539682514985,0.8751902587514585,6,0.19,0.7,0.016,0.032,0.19
23216490,2024-02-03,2062BK1,135.76,0.0,9771.0,3000.0,811.0,3876.0,1725.0,277.0,0.0,6641.0,1059.0,0.0,0.11917241379310345,0.04210344827586207,0.7464827586206897,2002.0,0.9999999999926341,48.91720683523191,3.2569999999989143,0.8616383616379313,6,0.21,0.77,0.019,0.028,0.19
23216488,2024-02-03,2062BK1,124.2,8.12,8130.0,1002.0,803.0,2261.0,1725.0,287.0,0.0,6273.0,1011.0,0.0,0.11917241379310345,0.04210344827586207,0.7464827586206897,2012.0,0.9386336154705365,50.50724637640493,8.113772455081723,0.8573558648107071,6,0.21,0.77,0.025,0.04,0.24
23216485,2024-02-03,SEQRFE550D,118.51,7.89,8979.0,1002.0,792.0,2425.0,1691.0,297.0,0.0,6503.0,2163.0,0.0,0.11917241379310345,0.04210344827586207,0.7464827586206897,1988.0,0.9375791139166331,54.873006496878965,8.961077844302434,0.8506036217299544,73,0.22,0.8,0.023,0.032,0.23
23216482,2024-02-03,SEQRFE550D,122.36,8.03,8832.0,1497.0,792.0,2621.0,1694.0,287.0,111.0,6495.0,1087.0,0.0,0.11917241379310345,0.04210344827586207,0.7464827586206897,2092.0,0.938415522655584,53.08107224539816,5.899799599194456,0.8097514340340297,73,0.22,0.81,0.027,0.032,0.2
23216479,2024-02-03,2062BK1,124.69,0.0,9129.0,1479.0,806.0,2843.0,1698.0,297.0,111.0,6505.0,1157.0,0.0,0.11917241379310345,0.04210344827586207,0.7464827586206897,2106.0,0.9999999999919801,52.169380062136746,6.172413793099275,0.8062678062674234,6,0.2,0.76,0.02,0.026,0.2
