Repository: SiddharthKumar268/FerroMind

# FerroMind
*Ferro-Alloy Optimisation using Machine Learning*
**SAIL Durgapur Steel Plant | Steel Melting Shop**
Intern: Siddharth Kumar | FY 2023-24 to FY 2025-26

---

## Quick Start

```bash

# 2. Place raw Excel files in data/raw/

## Dataset

| | |
|---|---|
| Total heats after cleaning | 47,421 |
| Training set | 37,936 heats (Apr 2023 – Jun 2025) |
| Test set | 9,485 heats (Jun 2025 – Dec 2025) |
| Input features | 21 (16 raw + 5 engineered) |
| Target variables | Mn, Si, C, S, P |
| BOF grades | 76 distinct grades |
| Split method | Chronological 80/20 — no shuffle, no leakage |

---

File: data/processed/sms_train.csv (part 97 of 253)
Heat_Number,Date,BOF Grade Code,Hot Metal Addn. Weight,Scrap Addn. Weight,Lime Into Converter,Dolomite Into Converter,Lime Into Ladle,Iron Ore Into Converter,SIMN Into Ladle,FESI Into Ladle,FEMN Into Ladle,Measered O2 Mainblow II,Duration of Mainblow I/II,Measered O2 2nd Blow,HM_P,HM_S,HM_Si,Total_FA_Ladle,HM_Ratio,O2_per_ton_HM,Lime_Dolo_Ratio,SiMn_FA_Fraction,Grade_Encoded,C,Mn,P,S,Si
23216477,2024-02-03,SEQRFE550D,128.88,0.0,8556.0,1464.0,803.0,2406.0,1708.0,280.0,118.0,6380.0,1162.0,0.0,0.11917241379310345,0.04210344827586207,0.7464827586206897,2106.0,0.9999999999922409,49.503414028169594,5.844262295077975,0.8110161443490926,73,0.2,0.78,0.034,0.021,0.21
23216459,2024-02-03,2062BK1,127.27,8.15,8424.0,0.0,795.0,3047.0,1704.0,304.0,0.0,6243.0,1042.0,0.0,0.11917241379310345,0.04210344827586207,0.7464827586206897,2008.0,0.9398168660394344,49.05319399662879,8423999999999.999,0.8486055776888204,6,0.18,0.71,0.023,0.033,0.2
23216457,2024-02-03,2062BK1,128.26,8.15,7560.0,0.0,808.0,2870.0,1718.0,294.0,0.0,6603.0,1494.0,0.0,0.11917241379310345,0.04210344827586207,0.7464827586206897,2012.0,0.9402536470864288,51.48136597496117,7560000000000.0,0.8538767395621999,6,0.2,0.74,0.02,0.028,0.23
23216470,2024-02-03,2062BK1,123.38,4.89,9519.0,1773.0,814.0,3026.0,1725.0,294.0,115.0,4346.0,1055.0,2197.0,0.11917241379310345,0.04210344827586207,0.7464827586206897,2134.0,0.9618772900837151,35.22450964471369,5.368866328254163,0.808341143392311,6,0.2,0.81,0.022,0.028,0.19
23216474,2024-02-03,SEQRFE550D,131.93,0.0,9471.0,1596.0,797.0,2683.0,1714.0,307.0,118.0,6494.0,1094.0,0.0,0.11917241379310345,0.04210344827586207,0.7464827586206897,2139.0,0.9999999999924203,49.22307284128536,5.9342105263120715,0.8013090229075263,73,0.22,0.76,0.018,0.029,0.23
23216468,2024-02-03,2062BK1,125.8,7.28,9396.0,1503.0,786.0,2568.0,1721.0,297.0,122.0,6389.0,1125.0,0.0,0.11917241379310345,0.04210344827586207,0.7464827586206897,2140.0,0.9452960625116826,50.786963433618546,6.251497005983865,0.8042056074762597,6,0.22,0.78,0.025,0.024,0.23
23216465,2024-02-03,S.TOWER6VAN,131.57,7.44,9153.0,1203.0,803.0,2505.0,2565.0,88.0,510.0,6402.0,1141.0,0.0,0.11917241379310345,0.04210344827586207,0.7464827586206897,3163.0,0.9464786705924289,48.65850877822712,7.608478802986194,0.8109389819788774,67,0.19,1.32,0.024,0.03,0.24
23216455,2024-02-03,S.TOWER6VAN,126.74,8.15,9510.0,0.0,803.0,3095.0,2393.0,122.0,537.0,6697.0,1413.0,0.0,0.11917241379310345,0.04210344827586207,0.7464827586206897,3052.0,0.9395803988365368,52.840460785443895,9510000000000.0,0.7840760157271349,67,0.18,1.27,0.022,0.025,0.21
23216449,2024-02-03,S.TOWER6VAN,128.85,8.15,9423.0,0.0,811.0,2128.0,2410.0,121.0,503.0,6665.0,1479.0,0.0,0.11917241379310345,0.04210344827586207,0.7464827586206897,3034.0,0.9405109488982445,51.72681412455005,9423000000000.0,0.794330916281874,67,0.18,1.33,0.028,0.029,0.21
23316537,2024-02-04,S.TOWER6VAN,120.03,10.67,9912.0,1851.0,696.0,3890.0,2498.0,182.0,454.0,6384.0,982.0,0.0,0.10636363636363635,0.0413030303030303,0.8068181818181818,3134.0,0.9183626625790486,53.186703323725844,5.354943273903104,0.797064454371156,67,0.2,1.39,0.029,0.027,0.24
23316534,2024-02-04,1786550D,121.53,8.12,9996.0,1794.0,679.0,4021.0,1738.0,257.0,0.0,6471.0,1109.0,0.0,0.10636363636363635,0.0413030303030303,0.8068181818181818,1995.0,0.93736984187476,53.24611207065542,5.5719063545119445,0.8711779448617187,3,0.2,0.8,0.03,0.03,0.2
23316532,2024-02-04,2062BK1,124.47,7.43,10920.0,1779.0,724.0,4445.0,1758.0,315.0,0.0,6524.0,1051.0,0.0,0.10636363636363635,0.0413030303030303,0.8068181818181818,2073.0,0.9436694465432626,52.414236361754526,6.138279932542924,0.8480463096956835,6,0.19,0.74,0.025,0.028,0.19
23316529,2024-02-04,JIS540RC2ALK,127.98,7.48,10206.0,1710.0,734.0,5158.0,2545.0,0.0,454.0,6540.0,1005.0,0.0,0.10636363636363635,0.0413030303030303,0.8068181818181818,2999.0,0.9447807470770355,51.10173464563915,5.968421052628089,0.8486162054015176,62,0.21,1.4,0.031,0.026,0.21
23316525,2024-02-04,S.TOWER6VAN,128.67,6.81,10224.0,1839.0,671.0,3658.0,2508.0,146.0,512.0,6539.0,1005.0,0.0,0.10636363636363635,0.0413030303030303,0.8068181818181818,3166.0,0.9497342781152219,50.819926944502846,5.55954323001329,0.7921667719517397,67,0.17,1.25,0.034,0.026,0.19
23316522,2024-02-04,S.TOWER6VAN,138.1,0.0,10971.0,1740.0,732.0,9546.0,2521.0,0.0,542.0,6765.0,1105.0,242.0,0.10636363636363635,0.0413030303030303,0.8068181818181818,3063.0,0.9999999999927589,48.98624185337447,6.30517241378948,0.8230492980735151,67,0.19,1.3,0.029,0.02,0.17
23116546,2024-02-04,ASP1239,120.4,8.49,10956.0,0.0,1005.0,3055.0,1126.0,206.0,0.0,6193.0,2411.0,0.0,0.10636363636363635,0.0413030303030303,0.8068181818181818,1332.0,0.9341298781834577,51.43687707598474,10956000000000.0,0.8453453453447107,24,0.44,0.7,0.016,0.025,0.26
23316542,2024-02-04,1786550D,128.91,9.5,10077.0,1578.0,847.0,3111.0,1758.0,254.0,0.0,6495.0,1175.0,330.0,0.10636363636363635,0.0413030303030303,0.8068181818181818,2012.0,0.9313633407923463,50.38398882902503,6.385931558931315,0.8737574552679553,3,0.22,0.78,0.03,0.03,0.21
23316516,2024-02-04,S.TOWER6VAN,129.04,0.0,11076.0,2052.0,817.0,5568.0,2308.0,14.0,498.0,6295.0,1143.0,0.0,0.10636363636363635,0.0413030303030303,0.8068181818181818,2820.0,0.9999999999922505,48.78332300024192,5.39766081871082,0.8184397163117665,67,0.2,1.32,0.024,0.03,0.24
23116549,2024-02-04,S.TOWER6VAN,124.9,10.66,9429.0,555.0,787.0,3231.0,2536.0,108.0,419.0,6090.0,1148.0,269.0,0.10636363636363635,0.0413030303030303,0.8068181818181818,3063.0,0.9213632339855315,48.759007205374225,16.98918918915858,0.8279464577209181,67,0.17,1.35,0.022,0.027,0.24
23316502,2024-02-04,2062BK1,130.36,7.43,10050.0,990.0,961.0,2378.0,1883.0,291.0,0.0,6644.0,1096.0,0.0,0.10636363636363635,0.0413030303030303,0.8068181818181818,2174.0,0.9460773640979311,50.96655415732612,10.151515151504897,0.8661453541854341,6,0.19,0.77,0.034,0.03,0.21
23316499,2024-02-04,2062BK1,122.62,7.48,9126.0,1002.0,969.0,2400.0,1848.0,318.0,0.0,6648.0,1022.0,0.0,0.10636363636363635,0.0413030303030303,0.8068181818181818,2166.0,0.9425057647890662,54.216277931379736,9.107784431128636,0.8531855955674731,6,0.2,0.73,0.025,0.031,0.2
23116551,2024-02-04,2062BK1,123.0,7.49,10467.0,1170.0,797.0,3597.0,1685.0,294.0,0.0,6194.0,1079.0,364.0,0.10636363636363635,0.0413030303030303,0.8068181818181818,1979.0,0.9426009655840095,50.35772357682636,8.9461538461462,0.8514401212729401,6,0.18,0.76,0.021,0.036,0.21
23316518,2024-02-04,S.TOWER6VAN,122.68,0.0,11298.0,2073.0,771.0,6060.0,2326.0,117.0,448.0,6299.0,1035.0,0.0,0.10636363636363635,0.0413030303030303,0.8068181818181818,2891.0,0.9999999999918486,51.344962503657115,5.450072358897516,0.8045658941539936,67,0.19,1.38,0.026,0.031,0.21
23316545,2024-02-04,2062BK1,123.7,7.28,11088.0,1962.0,809.0,3840.0,1749.0,268.0,0.0,6478.0,1058.0,0.0,0.10636363636363635,0.0413030303030303,0.8068181818181818,2017.0,0.9444189952592427,52.368633791007525,5.65137614678611,0.8671294000987273,6,0.21,0.76,0.025,0.034,0.22
23316558,2024-02-04,2062BK1,127.56,7.43,9546.0,1659.0,798.0,2373.0,1762.0,312.0,0.0,6609.0,1086.0,0.0,0.10636363636363635,0.0413030303030303,0.8068181818181818,2074.0,0.9449588858363956,51.810912511353,5.754068716090564,0.8495660559301593,6,0.18,0.77,0.029,0.032,0.22
23316552,2024-02-04,2062BK1,121.79,8.08,9405.0,1671.0,779.0,2697.0,1704.0,298.0,0.0,6489.0,1117.0,0.0,0.10636363636363635,0.0413030303030303,0.8068181818181818,2002.0,0.937783937776717,53.28023647217932,5.628366247752466,0.851148851148426,6,0.19,0.81,0.02,0.038,0.27
23316554,2024-02-04,S.TOWER6VAN,123.99,8.15,10377.0,1659.0,842.0,2703.0,2419.0,234.0,410.0,6492.0,1074.0,0.0,0.10636363636363635,0.0413030303030303,0.8068181818181818,3063.0,0.9383229907602672,52.3590612141918,6.254972875222269,0.7897486124711754,67,0.18,1.32,0.021,0.03,0.24
23316561,2024-02-04,2062BK1,132.46,0.0,10740.0,1611.0,864.0,5208.0,1813.0,302.0,0.0,6510.0,1027.0,368.0,0.10636363636363635,0.0413030303030303,0.8068181818181818,2115.0,0.9999999999924506,49.14691227503286,6.666666666662528,0.8572104018908476,6,0.18,0.77,0.026,0.034,0.2
23216515,2024-02-04,2062BK1,122.92,10.22,9249.0,0.0,789.0,2655.0,1775.0,280.0,0.0,6095.0,1117.0,272.0,0.10636363636363635,0.0413030303030303,0.8068181818181818,2055.0,0.9232386961024243,49.58509599699329,9249000000000.0,0.8637469586370493,6,0.2,0.8,0.021,0.023,0.21
23316567,2024-02-04,S.TOWER6VAN,135.98,0.0,10521.0,1488.0,889.0,6059.0,2556.0,20.0,424.0,6488.0,1042.0,377.0,0.10636363636363635,0.0413030303030303,0.8068181818181818,3000.0,0.9999999999926461,47.71289895537791,7.07056451612428,0.851999999999716,67,0.17,1.3,0.023,0.027,0.2
23216513,2024-02-04,S.TOWER6VAN,127.32,0.0,7977.0,0.0,792.0,2920.0,2467.0,125.0,439.0,5852.0,950.0,377.0,0.10636363636363635,0.0413030303030303,0.8068181818181818,3031.0,0.9999999999921457,45.962928054932746,7976999999999.999,0.8139227977562474,67,0.2,1.37,0.029,0.02,0.22
23216511,2024-02-04,S.TOWER6VAN,122.24,9.29,11727.0,0.0,814.0,3433.0,2454.0,88.0,449.0,6303.0,1013.0,354.0,0.10636363636363635,0.0413030303030303,0.8068181818181818,2991.0,0.9293697255308343,51.562499999578186,11727000000000.0,0.8204613841521831,67,0.18,1.28,0.026,0.024,0.2
23116553,2024-02-04,1786550D,126.85,8.14,10236.0,2076.0,790.0,3197.0,1692.0,309.0,0.0,6099.0,1769.0,0.0,0.10636363636363635,0.0413030303030303,0.8068181818181818,2001.0,0.9396992369735558,48.08040993261269,4.930635838147914,0.8455772113938803,3,0.21,0.79,0.02,0.03,0.23
23216506,2024-02-04,S.TOWER6VAN,123.54,7.88,9546.0,1125.0,809.0,3162.0,2454.0,108.0,493.0,6299.0,1115.0,454.0,0.10636363636363635,0.0413030303030303,0.8068181818181818,3055.0,0.9400395677907469,50.98753440140045,8.48533333332579,0.8032733224219957,67,0.19,1.31,0.027,0.022,0.23
23216497,2024-02-04,2062BK1,128.12,0.0,9435.0,717.0,792.0,7252.0,1728.0,283.0,0.0,5548.0,863.0,0.0,0.10636363636363635,0.0413030303030303,0.8068181818181818,2011.0,0.9999999999921949,43.303153293449085,13.158995815881228,0.8592739930378621,6,0.18,0.71,0.028,0.035,0.17
23216492,2024-02-04,2062BK1,120.4,7.68,11172.0,1029.0,792.0,3310.0,1725.0,300.0,0.0,6992.0,1408.0,0.0,0.10636363636363635,0.0413030303030303,0.8068181818181818,2025.0,0.9400374765697999,58.07308970051434,10.857142857132306,0.8518518518514312,6,0.19,0.75,0.02,0.025,0.2
23116540,2024-02-04,2062BK1,121.44,8.68,10392.0,2898.0,637.0,2571.0,1740.0,302.0,0.0,6395.0,1206.0,0.0,0.10636363636363635,0.0413030303030303,0.8068181818181818,2042.0,0.9332923455200332,52.659749670185604,3.5859213250505224,0.8521057786479667,6,0.2,0.78,0.018,0.029,0.21
23116493,2024-02-04,2062BK1,122.68,8.15,9075.0,1278.0,812.0,3023.0,1744.0,271.0,0.0,6253.0,1025.0,0.0,0.10636363636363635,0.0413030303030303,0.8068181818181818,2015.0,0.9377054192391829,50.97000326009969,7.100938967130594,0.8655086848630941,6,0.2,0.76,0.028,0.03,0.19
23116543,2024-02-04,1786550D,121.36,0.0,10530.0,2337.0,789.0,5392.0,1769.0,305.0,0.0,6153.0,1795.0,0.0,0.10636363636363635,0.0413030303030303,0.8068181818181818,2074.0,0.99999999999176,50.70039551705092,4.505776636711808,0.852941176470177,3,0.2,0.79,0.03,0.03,0.22
23216519,2024-02-04,2062BK1,122.54,0.0,10050.0,561.0,797.0,4608.0,1752.0,280.0,0.0,5748.0,1132.0,0.0,0.10636363636363635,0.0413030303030303,0.8068181818181818,2032.0,0.9999999999918394,46.90713236455927,17.914438502641865,0.8622047244090245,6,0.19,0.78,0.026,0.03,0.19
23216509,2024-02-04,2062BK1,125.17,9.48,10305.0,1098.0,800.0,3316.0,1802.0,287.0,0.0,6495.0,1138.0,349.0,0.10636363636363635,0.0413030303030303,0.8068181818181818,2089.0,0.9295952469295983,51.88943037427587,9.385245901630796,0.8626136907607168,6,0.21,0.73,0.014,0.039,0.22
23116531,2024-02-04,1786550D,122.94,7.08,9669.0,2022.0,899.0,3714.0,1755.0,277.0,0.0,6151.0,1003.0,0.0,0.10636363636363635,0.0413030303030303,0.8068181818181818,2032.0,0.9455468389405819,50.03253619611166,4.78189910978992,0.8636811023617796,3,0.21,0.85,0.03,0.03,0.23
23216521,2024-02-04,1786500D,132.65,0.0,11193.0,1089.0,806.0,5865.0,1735.0,277.0,0.0,6412.0,2072.0,0.0,0.10636363636363635,0.0413030303030303,0.8068181818181818,2012.0,0.9999999999924615,48.337730870348004,10.278236914591114,0.8623260437371459,2,0.18,0.76,0.024,0.028,0.201
23116510,2024-02-04,S.TOWER6VAN,121.35,10.84,9849.0,969.0,807.0,4236.0,2524.0,122.0,551.0,5524.0,930.0,478.0,0.10636363636363635,0.0413030303030303,0.8068181818181818,3197.0,0.9179968227481807,45.52121961231544,10.164086687296013,0.7894901470125776,67,0.2,1.39,0.035,0.025,0.23
23116512,2024-02-04,2062BK1,120.52,10.22,9135.0,921.0,784.0,2977.0,1701.0,280.0,0.0,6003.0,997.0,0.0,0.10636363636363635,0.0413030303030303,0.8068181818181818,1981.0,0.9218295854296938,49.809160304930224,9.918566775233531,0.858657243815821,6,0.21,0.79,0.023,0.035,0.22
23116514,2024-02-04,S.TOWER6VAN,119.31,8.79,9168.0,984.0,802.0,2949.0,2497.0,101.0,443.0,5995.0,994.0,0.0,0.10636363636363635,0.0413030303030303,0.8068181818181818,3041.0,0.9313817330138067,50.24725504944894,9.317073170722239,0.8211114764877273,67,0.18,1.34,0.029,0.03,0.19
23116517,2024-02-04,1786500D,131.3,0.0,10050.0,978.0,812.0,4997.0,1693.0,244.0,0.0,5996.0,998.0,0.0,0.10636363636363635,0.0413030303030303,0.8068181818181818,1937.0,0.999999999992384,45.66641279477786,10.276073619621394,0.8740320082597449,2,0.19,0.73,0.027,0.029,0.208
23116520,2024-02-04,S.TOWER6VAN,129.12,0.0,10974.0,990.0,795.0,5008.0,2535.0,122.0,478.0,5997.0,986.0,0.0,0.10636363636363635,0.0413030303030303,0.8068181818181818,3135.0,0.9999999999922553,46.44516728588565,11.084848484837288,0.8086124401911297,67,0.19,1.3,0.031,0.03,0.22
23116523,2024-02-04,S.TOWER6VAN,128.5,0.0,10341.0,978.0,800.0,4330.0,2396.0,0.0,613.0,6179.0,1254.0,0.0,0.10636363636363635,0.0413030303030303,0.8068181818181818,3009.0,0.999999999992218,48.085603112466266,10.57361963189103,0.7962778331669006,67,0.18,1.31,0.025,0.02,0.21
23116526,2024-02-04,JIS540RC2ALK,126.17,7.48,9456.0,1026.0,885.0,3272.0,2456.0,0.0,551.0,6025.0,1022.0,0.0,0.10636363636363635,0.0413030303030303,0.8068181818181818,3007.0,0.9440329218036362,47.753031623620885,9.216374268996866,0.8167608912534696,62,0.22,1.36,0.025,0.013,0.24
23116528,2024-02-04,1786550D,118.84,7.44,9207.0,1191.0,930.0,3845.0,1798.0,275.0,0.0,5978.0,1099.0,0.0,0.10636363636363635,0.0413030303030303,0.8068181818181818,2073.0,0.9410833069295131,50.30292830654407,7.730478589414164,0.8673420164009323,3,0.23,0.82,0.02,0.03,0.25
23116533,2024-02-04,S.TOWER6VAN,119.71,7.88,8736.0,1974.0,917.0,3076.0,2493.0,0.0,589.0,2232.0,1467.0,0.0,0.10636363636363635,0.0413030303030303,0.8068181818181818,3082.0,0.9382396739482856,18.645058892167363,4.425531914891375,0.8088903309536636,67,0.19,1.32,0.025,0.029,0.27
23116536,2024-02-04,S.TOWER6VAN,124.26,8.77,11229.0,1920.0,895.0,3487.0,2514.0,71.0,538.0,6555.0,1096.0,0.0,0.10636363636363635,0.0413030303030303,0.8068181818181818,3123.0,0.9340750206650075,52.75229357755712,5.848437499996954,0.8049951969257749,67,0.2,1.36,0.022,0.025,0.27
23116556,2024-02-04,2062BK1,114.8,7.43,8988.0,0.0,1022.0,2937.0,1724.0,277.0,0.0,5412.0,2060.0,0.0,0.10636363636363635,0.0413030303030303,0.8068181818181818,2001.0,0.9392129591676412,47.14285714244649,8988000000000.0,0.8615692153918733,6,0.21,0.81,0.028,0.031,0.24
23216568,2024-02-04,S.TOWER6VAN,124.43,8.67,8901.0,1548.0,704.0,1373.0,2417.0,61.0,442.0,6547.0,1038.0,0.0,0.10636363636363635,0.0413030303030303,0.8068181818181818,2920.0,0.9348610067548097,52.6159286341508,5.749999999996286,0.8277397260271138,67,0.19,1.32,0.023,0.025,0.22
23116562,2024-02-04,S.TOWER6VAN,118.33,7.48,9033.0,1005.0,875.0,2223.0,2406.0,68.0,387.0,5556.0,914.0,0.0,0.10636363636363635,0.0413030303030303,0.8068181818181818,2861.0,0.9405452666644897,46.95343530764004,8.988059701483595,0.8409646976578675,67,0.19,1.39,0.031,0.029,0.21
23216541,2024-02-04,1786550D,123.8,7.43,9417.0,1596.0,795.0,2675.0,1704.0,283.0,115.0,6505.0,1101.0,210.0,0.10636363636363635,0.0413030303030303,0.8068181818181818,2102.0,0.9433818486554647,52.544426493921286,5.900375939845927,0.8106565176018978,3,0.22,0.78,0.02,0.03,0.23
23216548,2024-02-04,S.TOWER6VAN,123.88,9.5,10968.0,1584.0,811.0,3413.0,2572.0,98.0,513.0,6390.0,1158.0,0.0,0.10636363636363635,0.0413030303030303,0.8068181818181818,3183.0,0.9287749287679655,51.58217629922843,6.924242424238053,0.8080427269868652,67,0.17,1.3,0.021,0.026,0.21
23216547,2024-02-04,2062BK1,120.5,8.15,9120.0,1194.0,809.0,2167.0,1711.0,283.0,0.0,6397.0,1066.0,0.0,0.10636363636363635,0.0413030303030303,0.8068181818181818,1994.0,0.9366498250995986,53.08713692902002,7.638190954767472,0.8580742226675737,6,0.19,0.77,0.018,0.031,0.22
23216544,2024-02-04,2062BK1,119.5,7.43,8922.0,1182.0,822.0,2148.0,1701.0,277.0,128.0,6297.0,1116.0,0.0,0.10636363636363635,0.0413030303030303,0.8068181818181818,2106.0,0.9414637989368827,52.694560669015104,7.548223350247421,0.8076923076919241,6,0.19,0.78,0.024,0.026,0.2
23216539,2024-02-04,1786550D,121.03,8.28,10140.0,1923.0,808.0,3540.0,1714.0,256.0,0.0,6363.0,1098.0,0.0,0.10636363636363635,0.0413030303030303,0.8068181818181818,1970.0,0.9359678292403065,52.57374204699187,5.273010920434076,0.8700507614208781,3,0.21,0.74,0.02,0.03,0.21
23216538,2024-02-04,2062BK1,123.04,9.29,5415.0,2031.0,811.0,2981.0,1725.0,240.0,0.0,6260.0,1008.0,0.0,0.10636363636363635,0.0413030303030303,0.8068181818181818,1965.0,0.9297967203133848,50.87776332858519,2.666174298373872,0.8778625954194006,6,0.2,0.8,0.03,0.035,0.18
23216560,2024-02-04,S.TOWER6VAN,124.8,8.15,9006.0,1176.0,696.0,2445.0,2413.0,91.0,486.0,6745.0,1873.0,0.0,0.10636363636363635,0.0413030303030303,0.8068181818181818,2990.0,0.9386987589248689,54.046474358541296,7.658163265299611,0.8070234113709676,67,0.18,1.3,0.022,0.032,0.23
23216530,2024-02-04,S.TOWER6VAN,124.84,7.44,9267.0,1407.0,792.0,3461.0,2514.0,91.0,537.0,6505.0,1125.0,0.0,0.10636363636363635,0.0413030303030303,0.8068181818181818,3142.0,0.9437556697842172,52.10669657119427,6.586353944558219,0.800127307447231,67,0.19,1.37,0.033,0.029,0.27
23216527,2024-02-04,S.TOWER6VAN,126.52,7.23,8862.0,2490.0,918.0,2942.0,2525.0,91.0,543.0,6504.0,1137.0,0.0,0.10636363636363635,0.0413030303030303,0.8068181818181818,3159.0,0.9459439252265724,51.40689219055164,3.559036144576884,0.7993035770811019,67,0.2,1.38,0.03,0.023,0.26
23216557,2024-02-04,1786550D,126.5,8.08,9495.0,1185.0,800.0,2396.0,1704.0,287.0,115.0,6496.0,1082.0,0.0,0.10636363636363635,0.0413030303030303,0.8068181818181818,2106.0,0.9399613612651214,51.35177865572054,8.012658227841339,0.8091168091164249,3,0.23,0.8,0.02,0.04,0.24
23216524,2024-02-04,1786550D,126.09,7.44,9669.0,1908.0,806.0,2919.0,1775.0,270.0,0.0,6484.0,1491.0,0.0,0.10636363636363635,0.0413030303030303,0.8068181818181818,2045.0,0.9442821837718545,51.42358632681875,5.0676100628904255,0.8679706601462749,3,0.2,0.77,0.04,0.03,0.2
23216535,2024-02-04,2062BK1,125.53,8.77,12252.0,4032.0,811.0,2027.0,1701.0,277.0,0.0,6712.0,1064.0,0.0,0.10636363636363635,0.0413030303030303,0.8068181818181818,1978.0,0.9346984363296001,53.46929020908572,3.0386904761897227,0.8599595551057331,6,0.2,0.75,0.023,0.025,0.22
23216606,2024-02-05,S.TOWER6VAN,129.25,8.08,8532.0,1134.0,808.0,2593.0,2413.0,101.0,537.0,6704.0,1514.0,0.0,0.11844117647058824,0.03938235294117647,0.7708235294117647,3051.0,0.9411636204693719,51.868471953177036,7.523809523802889,0.7908882333658502,67,0.19,1.35,0.032,0.029,0.21
23216615,2024-02-05,S.TOWER6VAN,124.8,7.68,10215.0,2079.0,723.0,2439.0,2403.0,101.0,462.0,6353.0,2036.0,0.0,0.11844117647058824,0.03938235294117647,0.7708235294117647,2966.0,0.9420289855001358,50.90544871754082,4.91341991341755,0.8101820633847572,67,0.19,1.34,0.024,0.03,0.22
23216612,2024-02-05,S.TOWER6VAN,129.56,7.48,8553.0,1944.0,803.0,2858.0,2420.0,115.0,537.0,6694.0,1665.0,0.0,0.11844117647058824,0.03938235294117647,0.7708235294117647,3072.0,0.9454173963737201,51.667181228375526,4.399691358022428,0.7877604166664103,67,0.19,1.32,0.026,0.026,0.22
23216610,2024-02-05,1786550D,126.7,8.08,8997.0,1644.0,811.0,3180.0,1785.0,290.0,0.0,7090.0,1534.0,0.0,0.11844117647058824,0.03938235294117647,0.7708235294117647,2075.0,0.9400504525824304,55.95895816846125,5.472627737222949,0.8602409638550071,3,0.22,0.74,0.03,0.03,0.2
23216608,2024-02-05,2062BK1,127.61,7.48,8310.0,1209.0,814.0,2404.0,1779.0,317.0,0.0,7106.0,1686.0,0.0,0.11844117647058824,0.03938235294117647,0.7708235294117647,2096.0,0.9446295062480966,55.6852911209491,6.873449131507963,0.8487595419843279,6,0.19,0.78,0.035,0.03,0.23
23216563,2024-02-05,2062BK1,113.26,0.0,6708.0,939.0,710.0,0.0,1667.0,304.0,0.0,2008.0,323.0,0.0,0.11844117647058824,0.03938235294117647,0.7708235294117647,1971.0,0.9999999999911707,17.729118841446855,7.14376996804351,0.84576357179054,6,0.19,0.73,0.016,0.017,0.19
23216604,2024-02-05,2062BK1,127.3,8.09,9738.0,1029.0,809.0,1966.0,1714.0,307.0,0.0,6497.0,1488.0,0.0,0.11844117647058824,0.03938235294117647,0.7708235294117647,2021.0,0.9402466947267876,51.036920659457685,9.463556851302757,0.8480950024736031,6,0.19,0.75,0.024,0.032,0.26
23216600,2024-02-05,S.TOWER6VAN,121.68,6.89,10146.0,2028.0,811.0,3089.0,2427.0,118.0,543.0,6497.0,1510.0,0.0,0.11844117647058824,0.03938235294117647,0.7708235294117647,3088.0,0.9464105156650355,53.394148586017465,5.00295857987919,0.7859455958546677,67,0.19,1.36,0.021,0.024,0.25
23216598,2024-02-05,S.TOWER6VAN,122.74,6.92,9024.0,4404.0,798.0,1549.0,2427.0,121.0,543.0,6859.0,1087.0,0.0,0.11844117647058824,0.03938235294117647,0.7708235294117647,3091.0,0.9466296467611706,55.882352940721184,2.04904632152542,0.7851827887412536,67,0.19,1.4,0.027,0.02,0.23
23216596,2024-02-05,S.TOWER6VAN,123.86,8.08,8967.0,4242.0,814.0,2097.0,2437.0,84.0,537.0,6648.0,1102.0,0.0,0.11844117647058824,0.03938235294117647,0.7708235294117647,3058.0,0.93876004243642,53.673502340919796,2.1138613861381153,0.796926095486986,67,0.18,1.37,0.03,0.026,0.22
23216594,2024-02-05,S.TOWER6VAN,124.61,7.28,8994.0,3759.0,957.0,2213.0,2481.0,84.0,533.0,6293.0,997.0,0.0,0.11844117647058824,0.03938235294117647,0.7708235294117647,3098.0,0.9448024869137556,50.501564882027914,2.3926576217072646,0.8008392511295026,67,0.18,1.31,0.031,0.03,0.2
23216592,2024-02-05,2062BK1,128.97,0.0,9288.0,2007.0,798.0,3604.0,1711.0,277.0,118.0,6289.0,1313.0,0.0,0.11844117647058824,0.03938235294117647,0.7708235294117647,2106.0,0.9999999999922463,48.763278281392864,4.627802690580654,0.8124406457735933,6,0.22,0.79,0.032,0.03,0.23
23216555,2024-02-05,2062BK1,125.85,7.68,8676.0,1182.0,792.0,2309.0,1721.0,304.0,111.0,6397.0,1079.0,268.0,0.11844117647058824,0.03938235294117647,0.7708235294117647,2136.0,0.9424848348615107,50.83035359514636,7.34010152283643,0.8057116104865142,6,0.19,0.76,0.021,0.036,0.2
23216587,2024-02-05,2062BK1,124.52,7.53,10533.0,1794.0,806.0,3276.0,1718.0,300.0,118.0,6381.0,1053.0,184.0,0.11844117647058824,0.03938235294117647,0.7708235294117647,2136.0,0.942976145392329,51.244779954615765,5.871237458190707,0.8043071161044923,6,0.22,0.77,0.02,0.023,0.22
23216585,2024-02-05,S.TOWER6VAN,124.69,7.53,9636.0,1599.0,795.0,3194.0,2541.0,94.0,527.0,6201.0,1131.0,312.0,0.11844117647058824,0.03938235294117647,0.7708235294117647,3162.0,0.9430494630090528,49.731333707195994,6.02626641650655,0.803605313092725,67,0.2,1.27,0.03,0.034,0.2
23216582,2024-02-05,1786550D,120.29,7.54,8697.0,1206.0,798.0,2385.0,1728.0,290.0,132.0,6292.0,1071.0,0.0,0.11844117647058824,0.03938235294117647,0.7708235294117647,2150.0,0.9410154110854961,52.3069249309809,7.211442786063672,0.8037209302321843,3,0.22,0.84,0.03,0.03,0.21
23216579,2024-02-05,2062BK1,120.97,7.48,9492.0,3150.0,806.0,2544.0,1725.0,297.0,0.0,6153.0,988.0,0.0,0.11844117647058824,0.03938235294117647,0.7708235294117647,2022.0,0.9417672245936805,50.86385054103609,3.0133333333323766,0.8531157270025455,6,0.2,0.74,0.018,0.024,0.21
23216577,2024-02-05,2062BK1,133.8,0.0,6615.0,1494.0,803.0,1286.0,1637.0,277.0,0.0,4009.0,790.0,0.0,0.11844117647058824,0.03938235294117647,0.7708235294117647,1914.0,0.9999999999925262,29.962630792003267,4.42771084337053,0.8552769070005981,6,0.18,0.73,0.025,0.022,0.19
23216574,2024-02-05,S.TOWER6VAN,120.61,7.94,9603.0,1605.0,690.0,1036.0,2477.0,91.0,479.0,6291.0,990.0,0.0,0.11844117647058824,0.03938235294117647,0.7708235294117647,3047.0,0.9382341501288352,52.15985407468568,5.9831775700897305,0.8129307515586436,67,0.18,1.27,0.031,0.03,0.22
23216571,2024-02-05,2062BK1,123.39,8.77,9144.0,1560.0,809.0,0.0,1637.0,260.0,0.0,6500.0,1155.0,0.0,0.11844117647058824,0.03938235294117647,0.7708235294117647,1897.0,0.9336410411551632,52.67849906756886,5.861538461534704,0.8629414865572679,6,0.18,0.7,0.023,0.029,0.22
23216565,2024-02-05,S.TOWER6VAN,124.95,8.77,8622.0,2052.0,591.0,0.0,2406.0,132.0,439.0,6200.0,1028.0,0.0,0.11844117647058824,0.03938235294117647,0.7708235294117647,2977.0,0.93441519592481,49.61984793877855,4.2017543859628645,0.808196170641314,67,0.19,1.28,0.021,0.021,0.21
23216602,2024-02-05,S.TOWER6VAN,123.03,10.28,10026.0,2769.0,814.0,2343.0,2423.0,165.0,537.0,6279.0,1482.0,0.0,0.11844117647058824,0.03938235294117647,0.7708235294117647,3125.0,0.9228865051314764,51.03633260138961,3.6208017334764824,0.7753599999997519,67,0.17,1.34,0.022,0.025,0.21
23216589,2024-02-05,2062BK1,123.11,7.68,8880.0,1182.0,795.0,2914.0,1714.0,304.0,118.0,6402.0,1421.0,321.0,0.11844117647058824,0.03938235294117647,0.7708235294117647,2136.0,0.941279914359345,52.002274388335614,7.512690355323594,0.8024344569284633,6,0.2,0.75,0.023,0.029,0.2
23316601,2024-02-05,S.TOWER6VAN,129.51,9.5,10959.0,2049.0,809.0,3320.0,2522.0,37.0,384.0,6237.0,1049.0,677.0,0.11844117647058824,0.03938235294117647,0.7708235294117647,2943.0,0.9316595928283458,48.158443363074994,5.348462664711884,0.8569486918107859,67,0.18,1.29,0.022,0.022,0.22
23316619,2024-02-05,1786550D,121.43,8.28,9063.0,2346.0,822.0,2949.0,1732.0,308.0,0.0,6203.0,977.0,416.0,0.11844117647058824,0.03938235294117647,0.7708235294117647,2040.0,0.936165291797578,51.08292843571536,3.8631713554970744,0.8490196078427211,3,0.21,0.75,0.03,0.03,0.24
23316622,2024-02-05,1786550D,126.69,7.53,8991.0,2172.0,862.0,2991.0,1748.0,260.0,0.0,6424.0,1068.0,0.0,0.11844117647058824,0.03938235294117647,0.7708235294117647,2008.0,0.9438980777757123,50.70644881166069,4.139502762429033,0.870517928286419,3,0.2,0.75,0.03,0.03,0.21
23116614,2024-02-05,2062BK1,131.05,0.0,12015.0,306.0,950.0,3932.0,1678.0,281.0,0.0,6769.0,3107.0,0.0,0.11844117647058824,0.03938235294117647,0.7708235294117647,1959.0,0.9999999999923694,51.65204120525256,39.264705882224625,0.8565594691164591,6,0.19,0.76,0.026,0.03,0.19
23116590,2024-02-05,S.TOWER6VAN,117.44,8.15,9081.0,4602.0,972.0,1504.0,2483.0,118.0,497.0,6347.0,1037.0,0.0,0.11844117647058824,0.03938235294117647,0.7708235294117647,3098.0,0.9351062982647097,54.04461852815017,1.9732724902212138,0.8014848289216264,67,0.17,1.27,0.022,0.021,0.21
23116588,2024-02-05,S.TOWER6VAN,124.07,7.68,9315.0,5190.0,923.0,1477.0,2505.0,99.0,576.0,6609.0,1080.0,0.0,0.11844117647058824,0.03938235294117647,0.7708235294117647,3180.0,0.9417077798790003,53.268316272642316,1.7947976878609258,0.7877358490563561,67,0.16,1.27,0.024,0.029,0.17
23116584,2024-02-05,1786550D,124.5,8.47,9795.0,4695.0,952.0,1891.0,1806.0,294.0,0.0,6717.0,1098.0,0.0,0.11844117647058824,0.03938235294117647,0.7708235294117647,2100.0,0.9363014213662008,53.951807228482316,2.0862619808302263,0.8599999999995904,3,0.21,0.79,0.03,0.03,0.18
23116581,2024-02-05,S.TOWER6VAN,122.89,7.87,9987.0,2721.0,952.0,2741.0,2517.0,7.0,369.0,6236.0,1018.0,0.0,0.11844117647058824,0.03938235294117647,0.7708235294117647,2893.0,0.9398133985856547,50.74456831271263,3.6703417861067,0.8700311095745351,67,0.2,1.26,0.031,0.029,0.21
23116575,2024-02-05,1786550D,116.65,8.48,8997.0,999.0,945.0,1980.0,1746.0,298.0,0.0,5792.0,954.0,274.0,0.11844117647058824,0.03938235294117647,0.7708235294117647,2044.0,0.9322304802930373,49.65280754350919,9.00600600599699,0.8542074363987994,3,0.22,0.78,0.02,0.03,0.2
23116572,2024-02-05,1786550D,119.05,8.68,9000.0,1011.0,860.0,2010.0,1715.0,231.0,0.0,6394.0,1113.0,0.0,0.11844117647058824,0.03938235294117647,0.7708235294117647,1946.0,0.9320441556335078,53.70852582903227,8.902077151326507,0.8812949640283241,3,0.2,0.77,0.02,0.03,0.21
23116569,2024-02-05,S.TOWER6VAN,130.57,9.49,8700.0,1449.0,905.0,2869.0,2405.0,58.0,511.0,6398.0,1059.0,0.0,0.11844117647058824,0.03938235294117647,0.7708235294117647,2974.0,0.9322433242829341,49.00053611052309,6.004140786745339,0.8086751849358411,67,0.19,1.42,0.022,0.023,0.23
23116566,2024-02-05,2062BK1,128.95,8.26,8973.0,2028.0,912.0,3009.0,1725.0,291.0,0.0,5991.0,998.0,0.0,0.11844117647058824,0.03938235294117647,0.7708235294117647,2016.0,0.9398003060932892,46.45986816559551,4.42455621301557,0.8556547619043374,6,0.2,0.76,0.022,0.036,0.2
23316564,2024-02-05,2062BK1,128.93,8.77,9804.0,1524.0,908.0,3585.0,1871.0,277.0,0.0,6385.0,1010.0,263.0,0.11844117647058824,0.03938235294117647,0.7708235294117647,2148.0,0.9363108206177465,49.522996974718666,6.433070866137511,0.8710428305396317,6,0.19,0.79,0.022,0.038,0.21
23316570,2024-02-05,1786500D,127.37,9.09,9507.0,1092.0,895.0,2901.0,1857.0,366.0,0.0,6063.0,959.0,367.0,0.11844117647058824,0.03938235294117647,0.7708235294117647,2223.0,0.9333870731281446,47.60147601438642,8.706043956035984,0.8353576248309332,2,0.17,0.77,0.017,0.029,0.22
23316573,2024-02-05,2062BK1,124.94,8.15,9333.0,1521.0,900.0,2226.0,1864.0,288.0,0.0,6109.0,974.0,270.0,0.11844117647058824,0.03938235294117647,0.7708235294117647,2152.0,0.9387632429112723,48.8954698251249,6.1360946745521785,0.8661710037170697,6,0.2,0.75,0.02,0.023,0.2
23316550,2024-02-05,1786500D,123.2,8.15,9711.0,1314.0,874.0,2685.0,1667.0,270.0,0.0,6324.0,970.0,278.0,0.11844117647058824,0.03938235294117647,0.7708235294117647,1937.0,0.9379520365364451,51.331168830752176,7.390410958898485,0.8606091894678056,2,0.21,0.8,0.022,0.039,0.195
23316580,2024-02-05,S.TOWER6VAN,127.05,8.16,10272.0,1683.0,688.0,4052.0,2467.0,217.0,492.0,6342.0,997.0,358.0,0.11844117647058824,0.03938235294117647,0.7708235294117647,3176.0,0.9396494342064962,49.91735537150793,6.103386809265536,0.7767632241811157,67,0.19,1.3,0.024,0.026,0.22
23316613,2024-02-05,1786550D,126.62,7.43,10029.0,1944.0,867.0,3192.0,1700.0,301.0,0.0,6526.0,1158.0,0.0,0.11844117647058824,0.03938235294117647,0.7708235294117647,2001.0,0.9445729205449864,51.54004106735476,5.158950617281297,0.8495752123933785,3,0.21,0.75,0.03,0.03,0.22
23316609,2024-02-05,S.TOWER6VAN,129.02,8.15,13218.0,2484.0,807.0,3558.0,2481.0,148.0,376.0,6389.0,1549.0,0.0,0.11844117647058824,0.03938235294117647,0.7708235294117647,3005.0,0.9405846759426946,49.519454347779266,5.321256038645201,0.825623960066281,67,0.19,1.4,0.025,0.026,0.21
23316607,2024-02-05,1786550D,126.72,9.6,10443.0,1956.0,820.0,3588.0,1678.0,346.0,0.0,6623.0,1118.0,292.0,0.11844117647058824,0.03938235294117647,0.7708235294117647,2024.0,0.9295774647819134,52.26483585817341,5.338957055211995,0.8290513833987999,3,0.23,0.75,0.03,0.03,0.21
23316605,2024-02-05,1786550D,124.98,6.95,10959.0,2085.0,732.0,2994.0,1662.0,237.0,0.0,6247.0,1043.0,312.0,0.11844117647058824,0.03938235294117647,0.7708235294117647,1899.0,0.9473205487686855,49.9839974391904,5.256115107911148,0.8751974723534096,3,0.21,0.75,0.04,0.03,0.21
23316576,2024-02-05,S.TOWER6VAN,122.38,8.77,9684.0,1527.0,898.0,2544.0,2513.0,58.0,474.0,6194.0,978.0,312.0,0.11844117647058824,0.03938235294117647,0.7708235294117647,3045.0,0.9331300038053135,50.612845235736124,6.341846758345552,0.825287356321568,67,0.16,1.31,0.036,0.036,0.2
23316599,2024-02-05,2062BK1,127.13,8.79,12225.0,2721.0,864.0,6030.0,1624.0,357.0,0.0,6531.0,1099.0,0.0,0.11844117647058824,0.03938235294117647,0.7708235294117647,1981.0,0.9353296056435012,51.37261071303884,4.4928335170876545,0.8197879858653105,6,0.18,0.75,0.028,0.019,0.21
23316603,2024-02-05,S.TOWER6VAN,120.08,7.43,10533.0,1995.0,850.0,2679.0,2449.0,176.0,532.0,6492.0,1092.0,0.0,0.11844117647058824,0.03938235294117647,0.7708235294117647,3157.0,0.941730060380035,54.063957361308596,5.279699248117654,0.7757364586630422,67,0.19,1.31,0.032,0.031,0.19
23316595,2024-02-05,2062BK1,124.97,7.43,9696.0,1824.0,707.0,5297.0,1829.0,288.0,0.0,6449.0,1016.0,223.0,0.11844117647058824,0.03938235294117647,0.7708235294117647,2117.0,0.9438821752194572,51.60438505199964,5.3157894736812965,0.8639584317426245,6,0.18,0.74,0.032,0.026,0.18
23316593,2024-02-05,S.TOWER6VAN,130.58,7.6,9423.0,1776.0,704.0,3024.0,2457.0,149.0,458.0,6470.0,1021.0,0.0,0.11844117647058824,0.03938235294117647,0.7708235294117647,3064.0,0.9449992762994284,49.548169704016324,5.305743243240256,0.8018929503913832,67,0.19,1.33,0.03,0.029,0.24
23316591,2024-02-05,S.TOWER6VAN,125.63,7.48,10824.0,1761.0,704.0,4985.0,2484.0,133.0,291.0,6458.0,1005.0,267.0,0.11844117647058824,0.03938235294117647,0.7708235294117647,2908.0,0.9438058748332673,51.40491920678656,6.146507666095317,0.8541953232459236,67,0.17,1.29,0.028,0.027,0.2
23316586,2024-02-05,1786550D,128.43,7.53,12480.0,1785.0,674.0,4257.0,1793.0,377.0,0.0,7010.0,1532.0,0.0,0.11844117647058824,0.03938235294117647,0.7708235294117647,2170.0,0.9446160635411547,54.58226271077955,6.991596638651545,0.82626728110561,3,0.2,0.75,0.03,0.03,0.19
23316583,2024-02-05,2062BK1,119.68,6.68,9462.0,1752.0,738.0,3062.0,1783.0,288.0,0.0,6205.0,968.0,0.0,0.11844117647058824,0.03938235294117647,0.7708235294117647,2071.0,0.947135169349896,51.846590908657696,5.400684931503767,0.8609367455331429,6,0.19,0.78,0.027,0.028,0.21
23316597,2024-02-05,S.TOWER6VAN,130.94,8.15,9915.0,3525.0,633.0,2745.0,2454.0,92.0,495.0,6522.0,1026.0,0.0,0.11844117647058824,0.03938235294117647,0.7708235294117647,3041.0,0.9414048457765375,49.80907285741707,2.8127659574460107,0.8069713909895406,67,0.18,1.32,0.031,0.026,0.24
23316632,2024-02-06,S.TOWER6VAN,126.93,7.48,9372.0,2814.0,765.0,2058.0,2457.0,132.0,335.0,6530.0,1005.0,0.0,0.10883333333333334,0.04094444444444444,0.7538888888888889,2924.0,0.9443493787594351,51.445678720149324,3.330490405116087,0.840287277701491,67,0.2,1.43,0.036,0.029,0.27
23316668,2024-02-06,2062BK1,127.34,10.21,8742.0,0.0,695.0,2115.0,1816.0,329.0,0.0,6596.0,1087.0,393.0,0.10883333333333334,0.04094444444444444,0.7538888888888889,2145.0,0.925772446376403,51.798335165291356,8741999999999.999,0.846620046619652,6,0.2,0.77,0.02,0.028,0.23
23316635,2024-02-06,2062BK1,130.07,8.15,12087.0,2325.0,787.0,5421.0,1764.0,302.0,0.0,6568.0,1099.0,183.0,0.10883333333333334,0.04094444444444444,0.7538888888888889,2066.0,0.9410360295113512,50.495886829780154,5.198709677417119,0.8538238141331782,6,0.21,0.77,0.035,0.03,0.23
23316639,2024-02-06,S.TOWER6VAN,129.63,7.49,11955.0,2088.0,676.0,3402.0,2446.0,155.0,531.0,6288.0,967.0,287.0,0.10883333333333334,0.04094444444444444,0.7538888888888889,3132.0,0.9453763127118919,48.507289978797296,5.725574712640936,0.7809706257979626,67,0.18,1.33,0.018,0.026,0.23
23316641,2024-02-06,S.TOWER6VAN,129.36,7.53,9585.0,1824.0,768.0,3030.0,2447.0,81.0,488.0,6386.0,982.0,253.0,0.10883333333333334,0.04094444444444444,0.7538888888888889,3016.0,0.944992329600811,49.366110080014174,5.254934210523435,0.81133952254615,67,0.17,1.33,0.02,0.03,0.22
23316645,2024-02-06,1786550D,127.19,8.08,9546.0,1770.0,862.0,3102.0,1706.0,377.0,0.0,6355.0,979.0,280.0,0.10883333333333334,0.04094444444444444,0.7538888888888889,2083.0,0.9402676129153524,49.96461985965906,5.3932203389800035,0.8190110417662895,3,0.2,0.73,0.03,0.03,0.24
23316665,2024-02-06,2062BK1,127.55,9.28,9408.0,1029.0,793.0,2793.0,1773.0,270.0,0.0,6783.0,1127.0,362.0,0.10883333333333334,0.04094444444444444,0.7538888888888889,2043.0,0.932178615793816,53.17914543274654,9.142857142848257,0.8678414096912052,6,0.19,0.79,0.028,0.025,0.19
23316671,2024-02-06,S.TOWER6VAN,124.79,8.81,10440.0,2292.0,762.0,5629.0,2467.0,78.0,427.0,6461.0,970.0,278.0,0.10883333333333334,0.04094444444444444,0.7538888888888889,2972.0,0.9340568862205536,51.77498196929421,4.5549738219875415,0.830080753700932,67,0.19,1.3,0.03,0.022,0.23
23216656,2024-02-06,2062BK1,126.87,6.71,8553.0,1587.0,797.0,3030.0,1718.0,284.0,0.0,6499.0,1103.0,0.0,0.10883333333333334,0.04094444444444444,0.7538888888888889,2002.0,0.9497679293236281,51.225664065175174,5.389413988654449,0.8581418581414295,6,0.2,0.76,0.025,0.033,0.2
23216660,2024-02-06,2062BK1,122.69,10.21,9153.0,2007.0,798.0,3454.0,1725.0,297.0,111.0,6403.0,1069.0,0.0,0.10883333333333334,0.04094444444444444,0.7538888888888889,2133.0,0.9231753197823689,52.188442415419445,4.560538116589656,0.8087201125172018,6,0.19,0.74,0.031,0.029,0.19
23216662,2024-02-06,2062BK1,120.73,9.5,8988.0,2127.0,795.0,3044.0,1738.0,294.0,122.0,6296.0,1695.0,0.0,0.10883333333333334,0.04094444444444444,0.7538888888888889,2154.0,0.9270521385170309,52.14942433486168,4.225669957684897,0.8068709377897832,6,0.21,0.76,0.016,0.025,0.19
23216664,2024-02-06,1786500D,118.36,8.14,11346.0,1491.0,808.0,2781.0,1708.0,290.0,121.0,6392.0,1265.0,0.0,0.10883333333333334,0.04094444444444444,0.7538888888888889,2119.0,0.935652173905647,54.004731327695126,7.609657947681013,0.806040585181309,2,0.21,0.9,0.023,0.021,0.221
23216667,2024-02-06,2062BK1,122.72,9.68,8931.0,1683.0,0.0,2754.0,1728.0,300.0,111.0,6390.0,1331.0,813.0,0.10883333333333334,0.04094444444444444,0.7538888888888889,2139.0,0.926888217515658,52.06975228119239,5.306595365415742,0.8078541374470276,6,0.19,0.81,0.026,0.026,0.22
23216670,2024-02-06,1786500D,130.92,0.0,9051.0,3069.0,643.0,2896.0,1924.0,287.0,0.0,6668.0,1260.0,0.0,0.10883333333333334,0.04094444444444444,0.7538888888888889,2211.0,0.9999999999923618,50.931866788489685,2.949169110458472,0.8701944821343871,2,0.17,0.75,0.029,0.026,0.222
23216673,2024-02-06,1786500D,122.93,7.43,8862.0,1701.0,808.0,1392.0,1910.0,314.0,0.0,6523.0,1082.0,0.0,0.10883333333333334,0.04094444444444444,0.7538888888888889,2224.0,0.943003988946433,53.06271861992139,5.209876543206814,0.8588129496399016,2,0.21,0.82,0.025,0.026,0.203
23216658,2024-02-06,2062BK1,122.3,6.71,9180.0,1875.0,806.0,3202.0,1718.0,290.0,115.0,6401.0,1139.0,0.0,0.10883333333333334,0.04094444444444444,0.7538888888888889,2123.0,0.9479885280137356,52.338511855663626,4.895999999997389,0.8092322185582622,6,0.21,0.79,0.023,0.029,0.2
23116672,2024-02-06,1786500D,123.95,9.28,8127.0,2187.0,797.0,2746.0,1702.0,244.0,0.0,196.0,3021.0,0.0,0.10883333333333334,0.04094444444444444,0.7538888888888889,1946.0,0.9303460181570943,1.5812827752998686,3.7160493827143504,0.8746145940386051,2,0.19,0.77,0.028,0.026,0.23
23316676,2024-02-06,1786500D,129.25,7.68,9972.0,1746.0,704.0,3022.0,1789.0,311.0,0.0,6521.0,977.0,0.0,0.10883333333333334,0.04094444444444444,0.7538888888888889,2100.0,0.9439129482148257,50.45261121817832,5.711340206182296,0.8519047619043563,2,0.19,0.7,0.028,0.028,0.205
23116669,2024-02-06,1786500D,0.0,9.05,8517.0,1008.0,807.0,1526.0,1732.0,277.0,0.0,5992.0,1053.0,0.0,0.10883333333333334,0.04094444444444444,0.7538888888888889,2009.0,0.0,5992000000000.0,8.44940476189638,0.8621204579388442,2,0.2,0.8,0.028,0.028,0.224
23116633,2024-02-06,2062BK1,124.88,6.81,8337.0,1500.0,837.0,3526.0,1716.0,248.0,0.0,6521.0,996.0,0.0,0.10883333333333334,0.04094444444444444,0.7538888888888889,1964.0,0.9482876452202272,52.21812940380991,5.557999999996294,0.8737270875759299,6,0.18,0.76,0.036,0.025,0.2
23116663,2024-02-06,S.TOWER6VAN,124.5,9.76,8991.0,1008.0,787.0,3979.0,1503.0,200.0,1083.0,5996.0,990.0,0.0,0.10883333333333334,0.04094444444444444,0.7538888888888889,2786.0,0.9273052286539007,48.16064256989429,8.919642857134008,0.5394831299351976,67,0.18,1.27,0.03,0.029,0.24
23316629,2024-02-06,S.TOWER6VAN,125.62,8.15,8478.0,2895.0,822.0,2691.0,2440.0,136.0,530.0,6312.0,972.0,0.0,0.10883333333333334,0.04094444444444444,0.7538888888888889,3106.0,0.9390745309042455,50.24677599068423,2.9284974093254132,0.7855763039276286,67,0.18,1.28,0.032,0.03,0.22
23116617,2024-02-06,2062BK1,126.78,8.09,8295.0,1518.0,947.0,2485.0,1742.0,227.0,0.0,6228.0,980.0,0.0,0.10883333333333334,0.04094444444444444,0.7538888888888889,1969.0,0.9400163119971824,49.12446758125,5.464426877466756,0.8847130523103683,6,0.2,0.79,0.026,0.031,0.23
23116620,2024-02-06,2062BK1,124.96,8.15,8049.0,1470.0,917.0,2884.0,1726.0,284.0,0.0,6419.0,1028.0,0.0,0.10883333333333334,0.04094444444444444,0.7538888888888889,2010.0,0.9387724438363853,51.368437899716966,5.475510204077908,0.8587064676612643,6,0.21,0.77,0.028,0.027,0.21
23116623,2024-02-06,1786500D,124.96,7.48,8418.0,0.0,945.0,3616.0,1713.0,275.0,0.0,6275.0,1219.0,0.0,0.10883333333333334,0.04094444444444444,0.7538888888888889,1988.0,0.9435215946772613,50.21606914172362,8417999999999.999,0.8616700201202909,2,0.17,0.77,0.021,0.024,0.21
