Repository: SiddharthKumar268/FerroMind

# FerroMind
*Ferro-Alloy Optimisation using Machine Learning*
**SAIL Durgapur Steel Plant | Steel Melting Shop**
Intern: Siddharth Kumar | FY 2023-24 to FY 2025-26

---

## Quick Start

```bash

# 2. Place raw Excel files in data/raw/

## Dataset

| | |
|---|---|
| Total heats after cleaning | 47,421 |
| Training set | 37,936 heats (Apr 2023 – Jun 2025) |
| Test set | 9,485 heats (Jun 2025 – Dec 2025) |
| Input features | 21 (16 raw + 5 engineered) |
| Target variables | Mn, Si, C, S, P |
| BOF grades | 76 distinct grades |
| Split method | Chronological 80/20 — no shuffle, no leakage |

---

File: data/processed/sms_train.csv (part 98 of 253)
Heat_Number,Date,BOF Grade Code,Hot Metal Addn. Weight,Scrap Addn. Weight,Lime Into Converter,Dolomite Into Converter,Lime Into Ladle,Iron Ore Into Converter,SIMN Into Ladle,FESI Into Ladle,FEMN Into Ladle,Measered O2 Mainblow II,Duration of Mainblow I/II,Measered O2 2nd Blow,HM_P,HM_S,HM_Si,Total_FA_Ladle,HM_Ratio,O2_per_ton_HM,Lime_Dolo_Ratio,SiMn_FA_Fraction,Grade_Encoded,C,Mn,P,S,Si
23116626,2024-02-06,1786500D,124.77,8.17,13449.0,1482.0,865.0,3696.0,1695.0,244.0,0.0,6369.0,1014.0,0.0,0.10883333333333334,0.04094444444444444,0.7538888888888889,1939.0,0.9385437039195236,51.04592450067287,9.074898785418977,0.8741619391434378,2,0.18,0.74,0.022,0.03,0.193
23116630,2024-02-06,1786550D,120.49,7.99,4821.0,1794.0,805.0,3356.0,1715.0,298.0,0.0,6419.0,993.0,0.0,0.10883333333333334,0.04094444444444444,0.7538888888888889,2013.0,0.9378113324958142,53.27413063280543,2.6872909698981675,0.8519622454044451,3,0.2,0.76,0.03,0.03,0.21
23116636,2024-02-06,S.TOWER6VAN,124.53,7.28,10209.0,1590.0,822.0,4328.0,2460.0,152.0,386.0,6095.0,1630.0,0.0,0.10883333333333334,0.04094444444444444,0.7538888888888889,2998.0,0.9447689856540114,48.94402955071915,6.420754716977094,0.8205470313539625,67,0.16,1.28,0.039,0.026,0.23
23116638,2024-02-06,1786550D,125.84,7.09,9405.0,2034.0,835.0,2825.0,1678.0,305.0,0.0,6329.0,997.0,0.0,0.10883333333333334,0.04094444444444444,0.7538888888888889,1983.0,0.94666365755701,50.29402415726085,4.623893805307461,0.8461926374176267,3,0.22,0.82,0.03,0.03,0.24
23116666,2024-02-06,2062BK1,121.41,10.21,8979.0,1506.0,804.0,951.0,1699.0,244.0,0.0,228.0,1888.0,0.0,0.10883333333333334,0.04094444444444444,0.7538888888888889,1943.0,0.9224282023938427,1.8779342722850019,5.962151394418352,0.8744209984555459,6,0.19,0.75,0.024,0.032,0.23
23116642,2024-02-06,1786500D,119.38,7.68,9417.0,2481.0,860.0,2470.0,1648.0,267.0,0.0,6193.0,976.0,0.0,0.10883333333333334,0.04094444444444444,0.7538888888888889,1915.0,0.9395561152137607,51.876361199096365,3.795646916564371,0.8605744125321877,2,0.17,0.77,0.024,0.034,0.203
23116647,2024-02-06,S.TOWER6VAN,124.4,7.67,10026.0,1656.0,767.0,2928.0,2423.0,179.0,409.0,5893.0,1129.0,0.0,0.10883333333333334,0.04094444444444444,0.7538888888888889,3011.0,0.9419247368748247,47.37138263627514,6.0543478260833,0.8047160411820642,67,0.19,1.27,0.03,0.026,0.24
23116649,2024-02-06,S.TOWER6VAN,125.32,7.28,10266.0,2409.0,850.0,3934.0,2403.0,133.0,504.0,6092.0,1059.0,438.0,0.10883333333333334,0.04094444444444444,0.7538888888888889,3040.0,0.945098039208559,48.61155442029515,4.261519302613424,0.7904605263155294,67,0.2,1.3,0.023,0.027,0.23
23116651,2024-02-06,S.TOWER6VAN,127.4,8.07,11757.0,1263.0,782.0,2589.0,2494.0,68.0,365.0,304.0,1158.0,0.0,0.10883333333333334,0.04094444444444444,0.7538888888888889,2927.0,0.9404296154060647,2.38618524330937,9.308788598567451,0.8520669627602145,67,0.19,1.3,0.034,0.031,0.2
23116653,2024-02-06,S.TOWER6VAN,117.99,7.88,8556.0,963.0,819.0,3520.0,2497.0,97.0,510.0,5798.0,956.0,0.0,0.10883333333333334,0.04094444444444444,0.7538888888888889,3104.0,0.9373957257413411,49.13975760616036,8.884735202482986,0.8044458762884006,67,0.18,1.39,0.027,0.023,0.21
23116655,2024-02-06,2062BK1,123.3,7.48,8505.0,1044.0,805.0,4027.0,1706.0,256.0,0.0,5998.0,993.0,0.0,0.10883333333333334,0.04094444444444444,0.7538888888888889,1962.0,0.9428047101931274,48.64557988606127,8.146551724130127,0.8695208970433896,6,0.19,0.72,0.024,0.03,0.18
23116657,2024-02-06,S.TOWER6VAN,123.04,7.28,8811.0,1383.0,810.0,3768.0,2416.0,143.0,426.0,6193.0,1030.0,0.0,0.10883333333333334,0.04094444444444444,0.7538888888888889,2985.0,0.9441375076661747,50.333224967081165,6.370932754876088,0.8093802345055915,67,0.18,1.34,0.032,0.029,0.21
23116659,2024-02-06,S.TOWER6VAN,125.06,8.48,8499.0,987.0,794.0,3469.0,2408.0,67.0,442.0,5998.0,995.0,0.0,0.10883333333333334,0.04094444444444444,0.7538888888888889,2917.0,0.9364984274304592,47.960978729825996,8.610942249231398,0.8255056564961174,67,0.2,1.34,0.032,0.036,0.27
23116661,2024-02-06,2062BK1,122.29,10.68,8994.0,507.0,798.0,4008.0,1689.0,254.0,0.0,5993.0,990.0,0.0,0.10883333333333334,0.04094444444444444,0.7538888888888889,1943.0,0.9196811310752827,49.00646005356933,17.739644970379214,0.8692743180644008,6,0.19,0.75,0.021,0.029,0.19
23116644,2024-02-06,S.TOWER6VAN,126.86,7.43,10263.0,1581.0,900.0,2433.0,2331.0,119.0,477.0,6322.0,1039.0,0.0,0.10883333333333334,0.04094444444444444,0.7538888888888889,2927.0,0.9446719785468415,49.83446318737321,6.491461100565154,0.7963785445846271,67,0.18,1.28,0.024,0.023,0.22
23216654,2024-02-06,2062BK1,118.43,8.15,8955.0,1608.0,809.0,2547.0,1725.0,290.0,121.0,6403.0,1069.0,0.0,0.10883333333333334,0.04094444444444444,0.7538888888888889,2136.0,0.9356138410417474,54.06569281386417,5.5690298507428055,0.8075842696625433,6,0.22,0.8,0.02,0.025,0.2
23216618,2024-02-06,2062BK1,127.25,7.53,9477.0,1593.0,759.0,2024.0,1681.0,287.0,0.0,5592.0,1085.0,0.0,0.10883333333333334,0.04094444444444444,0.7538888888888889,1968.0,0.944131176725448,43.94499017647195,5.949152542369147,0.8541666666662326,6,0.18,0.77,0.025,0.024,0.21
23216650,2024-02-06,2062BK1,118.56,7.43,9054.0,1569.0,789.0,2088.0,1627.0,283.0,0.0,5898.0,962.0,330.0,0.10883333333333334,0.04094444444444444,0.7538888888888889,1910.0,0.941027065632661,49.74696356233344,5.770554493304162,0.8518324607325383,6,0.18,0.74,0.02,0.028,0.22
23216652,2024-02-06,S.TOWER6VAN,122.65,8.14,8775.0,1197.0,800.0,2452.0,2572.0,94.0,516.0,6401.0,1384.0,0.0,0.10883333333333334,0.04094444444444444,0.7538888888888889,3182.0,0.9377628258969511,52.18915613491896,7.330827067663049,0.8082966687615311,67,0.2,1.43,0.022,0.025,0.26
23316611,2024-02-06,2062BK1,128.07,8.14,10251.0,1986.0,718.0,3222.0,1749.0,180.0,0.0,6458.0,1092.0,0.0,0.10883333333333334,0.04094444444444444,0.7538888888888889,1929.0,0.9402393363120166,50.42554852775494,5.161631419936978,0.9066874027989079,6,0.18,0.78,0.027,0.023,0.22
23316625,2024-02-06,ASP1239,130.11,8.88,9393.0,987.0,989.0,4080.0,1163.0,262.0,0.0,6663.0,1052.0,0.0,0.10883333333333334,0.04094444444444444,0.7538888888888889,1425.0,0.9361105115408583,51.21051417991537,9.516717325218321,0.8161403508766203,24,0.43,0.71,0.022,0.014,0.26
23216624,2024-02-06,2062BK1,135.24,0.0,9054.0,1908.0,701.0,3813.0,1721.0,284.0,0.0,6298.0,1019.0,0.0,0.10883333333333334,0.04094444444444444,0.7538888888888889,2005.0,0.9999999999926058,46.56906240722738,4.745283018865438,0.8583541147127889,6,0.18,0.72,0.015,0.02,0.23
23216627,2024-02-06,2062BK1,128.8,8.25,9555.0,1314.0,800.0,1116.0,1674.0,260.0,0.0,6361.0,1047.0,0.0,0.10883333333333334,0.04094444444444444,0.7538888888888889,1934.0,0.9398029916020446,49.38664596234948,7.271689497711361,0.865563598758601,6,0.19,0.77,0.032,0.027,0.22
23216628,2024-02-06,1786500D,119.57,7.4,8706.0,1515.0,798.0,1974.0,1718.0,277.0,0.0,6141.0,975.0,0.0,0.10883333333333334,0.04094444444444444,0.7538888888888889,1995.0,0.9417185161775087,51.35903654719947,5.746534653461554,0.8611528822050821,2,0.19,0.73,0.033,0.022,0.23
23316616,2024-02-06,2062BK1,127.08,8.15,8703.0,2364.0,787.0,2637.0,1729.0,261.0,0.0,6587.0,1037.0,0.0,0.10883333333333334,0.04094444444444444,0.7538888888888889,1990.0,0.9397323079128913,51.833490714102666,3.6814720812167168,0.8688442211050911,6,0.2,0.76,0.026,0.021,0.2
23216634,2024-02-06,1786550D,126.21,7.28,8919.0,1899.0,718.0,3581.0,1728.0,273.0,0.0,5948.0,6117.0,0.0,0.10883333333333334,0.04094444444444444,0.7538888888888889,2001.0,0.9454640796992626,47.12780286786207,4.696682464452503,0.8635682158916224,3,0.23,0.72,0.03,0.02,0.22
23216637,2024-02-06,R34,130.58,0.0,11775.0,0.0,1007.0,5639.0,1097.0,219.0,0.0,6225.0,1289.0,0.0,0.10883333333333334,0.04094444444444444,0.7538888888888889,1316.0,0.9999999999923419,47.67192525618263,11775000000000.0,0.8335866261391842,66,0.62,0.73,0.017,0.02,0.22
23216640,2024-02-06,2062BK1,123.7,7.54,9573.0,1536.0,803.0,3142.0,1725.0,277.0,0.0,5918.0,1309.0,0.0,0.10883333333333334,0.04094444444444444,0.7538888888888889,2002.0,0.9425480036502397,47.841552141892954,6.232421874995943,0.8616383616379313,6,0.18,0.73,0.017,0.031,0.23
23216643,2024-02-06,2062BK1,128.25,7.88,9534.0,1515.0,792.0,2681.0,1731.0,270.0,0.0,6699.0,1165.0,316.0,0.10883333333333334,0.04094444444444444,0.7538888888888889,2001.0,0.9421141555796511,52.233918128247694,6.293069306926539,0.8650674662664343,6,0.2,0.73,0.02,0.025,0.2
23216646,2024-02-06,S.TOWER6VAN,119.5,8.15,9570.0,1512.0,809.0,2460.0,2467.0,88.0,435.0,6392.0,1086.0,325.0,0.10883333333333334,0.04094444444444444,0.7538888888888889,2990.0,0.9361535448418632,53.48953974850636,6.329365079360893,0.8250836120398578,67,0.19,1.28,0.019,0.023,0.23
23216648,2024-02-06,S.TOWER6VAN,125.16,7.43,9969.0,1503.0,701.0,2564.0,2457.0,101.0,439.0,6396.0,1348.0,0.0,0.10883333333333334,0.04094444444444444,0.7538888888888889,2997.0,0.9439625914401994,51.102588686073005,6.6327345309337105,0.8198198198195463,67,0.19,1.3,0.026,0.03,0.23
23216631,2024-02-06,2062BK1,113.82,7.53,8667.0,1482.0,797.0,3238.0,1711.0,267.0,0.0,5951.0,944.0,0.0,0.10883333333333334,0.04094444444444444,0.7538888888888889,1978.0,0.9379480840466589,52.28430855691193,5.848178137647876,0.8650151668347498,6,0.21,0.76,0.032,0.024,0.22
23316679,2024-02-07,1786500D,133.19,0.0,9924.0,2430.0,601.0,5717.0,1828.0,295.0,0.0,6321.0,1015.0,0.0,0.12625,0.0405,0.84703125,2123.0,0.999999999992492,47.45851790639344,4.08395061728227,0.8610456900608285,2,0.2,0.73,0.025,0.028,0.195
23316715,2024-02-07,2062BK1,127.05,8.76,8955.0,1809.0,781.0,4562.0,1709.0,366.0,0.0,6238.0,961.0,0.0,0.12625,0.0405,0.84703125,2075.0,0.9354981223699618,49.098780007484464,4.950248756216169,0.8236144578309283,6,0.19,0.74,0.019,0.033,0.21
23316717,2024-02-07,2062BK1,127.81,8.77,8949.0,1557.0,815.0,4201.0,1702.0,295.0,0.0,6053.0,930.0,0.0,0.12625,0.0405,0.84703125,1997.0,0.9357885488289955,47.35936155193365,5.747591522154305,0.8522784176260129,6,0.18,0.73,0.017,0.033,0.17
23316674,2024-02-07,S.TOWER6VAN,128.22,7.43,8958.0,1857.0,705.0,2973.0,2488.0,89.0,502.0,6412.0,962.0,0.0,0.12625,0.0405,0.84703125,3079.0,0.9452266863181332,50.00779909491494,4.823909531499826,0.8080545631695979,67,0.19,1.3,0.026,0.03,0.22
23116710,2024-02-07,2062BK1,122.47,9.48,9009.0,1992.0,854.0,2990.0,1615.0,283.0,0.0,5804.0,1034.0,0.0,0.12625,0.0405,0.84703125,1898.0,0.928154604009639,47.391197843983086,4.522590361443513,0.8508956796623547,6,0.19,0.75,0.018,0.035,0.21
23116708,2024-02-07,2062BK1,125.81,0.0,8967.0,2019.0,794.0,4595.0,1692.0,273.0,0.0,5492.0,921.0,0.0,0.12625,0.0405,0.84703125,1965.0,0.9999999999920515,43.65312773194775,4.4413075780067155,0.8610687022896382,6,0.2,0.8,0.021,0.036,0.22
23116706,2024-02-07,2062BK1,126.53,8.14,9261.0,549.0,789.0,3393.0,1722.0,264.0,0.0,6001.0,1040.0,0.0,0.12625,0.0405,0.84703125,1986.0,0.93955595157838,47.42748755198429,16.868852458985668,0.8670694864043973,6,0.2,0.71,0.032,0.042,0.19
23116696,2024-02-07,1786500D,124.94,8.15,11427.0,2685.0,759.0,2820.0,1678.0,301.0,0.0,6297.0,1201.0,0.0,0.12625,0.0405,0.84703125,1979.0,0.9387632429112723,50.40019209180086,4.255865921786125,0.8479029813032603,2,0.22,0.74,0.036,0.032,0.224
23116702,2024-02-07,2062BK1,127.85,7.43,11343.0,1512.0,782.0,4457.0,1725.0,304.0,0.0,6515.0,1170.0,0.0,0.12625,0.0405,0.84703125,2029.0,0.9450768775802404,50.958154086421914,7.501984126979165,0.8501724987674469,6,0.22,0.75,0.031,0.031,0.21
23116693,2024-02-07,2062BK1,130.61,8.15,9975.0,1974.0,789.0,3657.0,1773.0,277.0,0.0,6212.0,1120.0,0.0,0.12625,0.0405,0.84703125,2050.0,0.9412654943720001,47.56144246192817,5.0531914893591425,0.8648780487800659,6,0.22,0.82,0.029,0.034,0.27
23116690,2024-02-07,2062BK1,123.08,7.88,10698.0,1998.0,764.0,3536.0,1793.0,321.0,0.0,6370.0,1035.0,0.0,0.12625,0.0405,0.84703125,2114.0,0.9398289553990544,51.75495612567635,5.354354354351675,0.8481551561017747,6,0.22,0.77,0.019,0.02,0.16
23316682,2024-02-07,2062BK1,128.34,6.69,11253.0,1755.0,610.0,6830.0,1793.0,302.0,0.0,6638.0,1054.0,225.0,0.12625,0.0405,0.84703125,2095.0,0.9504554543364405,51.72198846772852,6.411965811962158,0.8558472553695199,6,0.21,0.76,0.029,0.031,0.2
23116687,2024-02-07,1786500D,129.01,7.43,8430.0,2010.0,822.0,4192.0,1676.0,267.0,0.0,6518.0,1312.0,0.0,0.12625,0.0405,0.84703125,1943.0,0.9455438287822813,50.52321525423981,4.194029850744182,0.8625836335559122,2,0.21,0.83,0.033,0.032,0.214
23116684,2024-02-07,1786500D,122.77,7.43,8478.0,2166.0,809.0,2861.0,1739.0,257.0,0.0,6342.0,1054.0,0.0,0.12625,0.0405,0.84703125,1996.0,0.9429339477654154,51.657571067429686,3.914127423820908,0.8712424849695034,2,0.18,0.71,0.033,0.027,0.174
23116680,2024-02-07,S.TOWER6VAN,125.0,0.0,10518.0,2016.0,774.0,3812.0,2494.0,108.0,565.0,166.0,1510.0,0.0,0.12625,0.0405,0.84703125,3167.0,0.999999999992,1.327999999989376,5.217261904759317,0.787496053046799,67,0.18,1.34,0.027,0.029,0.23
23116704,2024-02-07,2062BK1,128.12,7.43,10269.0,1353.0,827.0,2688.0,1783.0,281.0,0.0,5596.0,1117.0,0.0,0.12625,0.0405,0.84703125,2064.0,0.9451862781191798,43.67780206022731,7.58980044345337,0.8638565891468682,6,0.2,0.79,0.028,0.03,0.2
23316685,2024-02-07,1786500D,129.33,8.12,8973.0,2937.0,730.0,3687.0,1774.0,326.0,0.0,6249.0,940.0,0.0,0.12625,0.0405,0.84703125,2100.0,0.9409239723467376,48.318255624771375,3.055158324820206,0.8447619047615025,2,0.2,0.71,0.022,0.026,0.203
23216689,2024-02-07,S.TOWER6VAN,126.91,7.43,8499.0,2001.0,960.0,2031.0,2531.0,108.0,543.0,6359.0,1002.0,0.0,0.12625,0.0405,0.84703125,3182.0,0.9446925710812514,50.1063745957757,4.247376311841955,0.795411690760278,67,0.17,1.32,0.038,0.03,0.22
23316688,2024-02-07,2062BK1,125.27,6.68,9162.0,1779.0,699.0,4636.0,1762.0,261.0,0.0,6480.0,973.0,215.0,0.12625,0.0405,0.84703125,2023.0,0.9493747631606718,51.728266942989315,5.150084317029146,0.8709836875922536,6,0.2,0.79,0.022,0.03,0.23
23316699,2024-02-07,2062BK1,127.39,8.69,10545.0,2163.0,732.0,3633.0,1688.0,281.0,0.0,6390.0,1054.0,269.0,0.12625,0.0405,0.84703125,1969.0,0.9361405055780707,50.16092314899002,4.875173370316747,0.8572879634327795,6,0.2,0.76,0.028,0.03,0.22
23316697,2024-02-07,2062BK1,130.01,8.08,10698.0,2301.0,840.0,3083.0,1682.0,279.0,0.0,6838.0,1198.0,0.0,0.12625,0.0405,0.84703125,1961.0,0.9414874357235029,52.59595415696796,4.649282920467341,0.857725650178043,6,0.2,0.74,0.021,0.028,0.2
23316694,2024-02-07,1786500D,134.38,8.89,9990.0,2028.0,778.0,3257.0,1694.0,271.0,0.0,6643.0,1018.0,273.0,0.12625,0.0405,0.84703125,1965.0,0.9379493264400228,49.43443964838939,4.926035502956151,0.8620865139944722,2,0.21,0.71,0.023,0.036,0.236
23316705,2024-02-07,1786500D,124.81,8.29,9894.0,1221.0,851.0,3285.0,1703.0,332.0,0.0,6477.0,1129.0,0.0,0.12625,0.0405,0.84703125,2035.0,0.9377160029982141,51.894880217515464,8.103194103187466,0.8368550368546256,2,0.19,0.71,0.021,0.032,0.17
23316707,2024-02-07,1786500D,126.52,7.29,9246.0,1557.0,770.0,2820.0,1712.0,284.0,0.0,6486.0,1057.0,0.0,0.12625,0.0405,0.84703125,1996.0,0.9455197668265038,51.26462219371432,5.938342967240888,0.8577154308612938,2,0.19,0.73,0.028,0.032,0.201
23116712,2024-02-07,2062BK1,118.57,8.49,8499.0,1479.0,762.0,2969.0,1675.0,223.0,0.0,5796.0,971.0,0.0,0.12625,0.0405,0.84703125,1898.0,0.9331811742410422,48.88251665641492,5.74645030425575,0.8825079030553833,6,0.2,0.78,0.02,0.032,0.21
23316709,2024-02-07,2062BK1,121.75,8.77,8808.0,1521.0,806.0,5227.0,1756.0,258.0,0.0,6260.0,1023.0,0.0,0.12625,0.0405,0.84703125,2014.0,0.9328072326008826,51.416837781918545,5.790927021692445,0.8718967229389911,6,0.19,0.72,0.027,0.039,0.21
23216700,2024-02-07,2062BK1,124.59,8.78,9972.0,90.0,0.0,542.0,0.0,0.0,0.0,6382.0,967.0,0.0,0.12625,0.0405,0.84703125,0.0,0.9341681037644586,51.22401476802934,110.79999999876888,0.0,6,0.18,0.75,0.036,0.024,0.21
23216698,2024-02-07,1786500D,117.14,0.0,8916.0,1491.0,808.0,2235.0,1714.0,273.0,0.0,6235.0,1044.0,0.0,0.12625,0.0405,0.84703125,1987.0,0.9999999999914632,53.226907972910816,5.979879275649913,0.8626069451429982,2,0.19,0.72,0.029,0.019,0.208
23216695,2024-02-07,R34,128.62,0.0,8904.0,987.0,990.0,2910.0,1222.0,253.0,0.0,6127.0,2073.0,0.0,0.12625,0.0405,0.84703125,1475.0,0.9999999999922252,47.636448452436355,9.021276595735541,0.8284745762706248,66,0.62,0.74,0.018,0.014,0.21
23316691,2024-02-07,1786500D,128.85,7.28,10524.0,1896.0,867.0,3816.0,1664.0,285.0,0.0,609.0,1294.0,0.0,0.12625,0.0405,0.84703125,1949.0,0.9465217071847021,4.726426076796846,5.550632911389478,0.8537711646994081,2,0.2,0.71,0.029,0.035,0.205
23216692,2024-02-07,2062BK1,135.35,0.0,11964.0,2013.0,847.0,3734.0,1775.0,283.0,0.0,6497.0,1085.0,529.0,0.12625,0.0405,0.84703125,2058.0,0.9999999999926118,48.00147765018101,5.943368107299581,0.8624878522833516,6,0.2,0.78,0.035,0.03,0.24
23116677,2024-02-07,2062BK1,124.82,7.43,8577.0,2223.0,779.0,3767.0,1699.0,240.0,0.0,6345.0,1040.0,0.0,0.12625,0.0405,0.84703125,1939.0,0.9438185255127122,50.83319980731587,3.858299595139965,0.8762248581738648,6,0.21,0.77,0.026,0.027,0.2
23216686,2024-02-07,S.TOWER6VAN,123.39,7.08,7929.0,1998.0,938.0,2046.0,2487.0,98.0,543.0,6557.0,1071.0,0.0,0.12625,0.0405,0.84703125,3128.0,0.9457346516368075,53.140448982469074,3.968468468466482,0.7950767263424569,67,0.18,1.3,0.041,0.029,0.22
23216683,2024-02-07,1786500D,127.09,7.08,8301.0,3144.0,770.0,2027.0,1877.0,263.0,0.0,6561.0,1088.0,0.0,0.12625,0.0405,0.84703125,2140.0,0.9472311246854943,51.62483279525041,2.640267175571679,0.8771028037379079,2,0.18,0.74,0.019,0.026,0.176
23216681,2024-02-07,1786500D,124.87,7.43,8595.0,3585.0,962.0,2054.0,1880.0,273.0,0.0,6603.0,1045.0,0.0,0.12625,0.0405,0.84703125,2153.0,0.9438397581183383,52.8789941534966,2.3974895397482854,0.873200185786868,2,0.22,0.8,0.023,0.028,0.172
23216678,2024-02-07,S.TOWER6VAN,124.46,8.49,8556.0,1674.0,938.0,1044.0,2525.0,94.0,540.0,6630.0,1048.0,0.0,0.12625,0.0405,0.84703125,3159.0,0.9361414065367722,53.270126947989155,5.111111111108058,0.7993035770811019,67,0.18,1.28,0.036,0.028,0.2
23316713,2024-02-07,2062BK1,126.05,8.77,8808.0,2007.0,735.0,4358.0,1739.0,248.0,0.0,6137.0,945.0,0.0,0.12625,0.0405,0.84703125,1987.0,0.9349503041022479,48.687028956376935,4.3886397608348835,0.8751887267232636,6,0.19,0.82,0.023,0.038,0.21
23116675,2024-02-07,2062BK1,114.97,7.88,8367.0,2025.0,809.0,2522.0,1697.0,280.0,0.0,6364.0,1038.0,0.0,0.12625,0.0405,0.84703125,1977.0,0.935856735849118,55.35357049616984,4.131851851849811,0.8583712695999705,6,0.17,0.75,0.027,0.026,0.23
23316703,2024-02-07,1786500D,126.89,9.07,11067.0,1899.0,815.0,3501.0,1663.0,183.0,0.0,6238.0,960.0,267.0,0.12625,0.0405,0.84703125,1846.0,0.933289202699814,49.16069036134321,5.827804107421891,0.9008667388944199,2,0.21,0.73,0.026,0.028,0.21
23116716,2024-02-07,1786500D,120.98,8.48,8973.0,981.0,890.0,4971.0,1711.0,311.0,0.0,480.0,100.0,0.0,0.12625,0.0405,0.84703125,2022.0,0.9344971419671366,3.9675979500415965,9.146788990816365,0.846191889218177,2,0.19,0.73,0.022,0.031,0.177
23116714,2024-02-07,2830C20MMNC,124.96,9.48,8469.0,1497.0,814.0,3009.0,1666.0,248.0,0.0,5998.0,997.0,0.0,0.12625,0.0405,0.84703125,1914.0,0.929485272233491,47.999359794750326,5.657314629254738,0.8704284221521054,17,0.19,0.79,0.039,0.039,0.21
23316701,2024-02-07,2062BK1,121.11,7.49,11733.0,2523.0,884.0,3323.0,1725.0,346.0,0.0,6367.0,1055.0,0.0,0.12625,0.0405,0.84703125,2071.0,0.9417573872399554,52.57204194490486,4.650416171222889,0.832930951230887,6,0.2,0.75,0.022,0.029,0.2
23116718,2024-02-07,1786500D,127.39,8.29,8940.0,1008.0,922.0,4510.0,1691.0,220.0,0.0,5999.0,990.0,0.0,0.12625,0.0405,0.84703125,1911.0,0.9389003537666649,47.0916084461332,8.86904761903882,0.8848770277337076,2,0.19,0.73,0.029,0.03,0.189
23216781,2024-02-08,1786500D,123.13,7.69,9996.0,1554.0,800.0,3129.0,1704.0,284.0,0.0,5877.0,980.0,0.0,0.13751515151515153,0.05206060606060606,0.9533636363636363,1988.0,0.9412169392987219,47.73004141925014,6.4324324324282935,0.857142857142426,2,0.22,0.83,0.025,0.04,0.234
23216778,2024-02-08,2830C20MMNC,116.7,0.0,10641.0,639.0,786.0,4074.0,1623.0,277.0,0.0,5259.0,896.0,0.0,0.13751515151515153,0.05206060606060606,0.9533636363636363,1900.0,0.999999999991431,45.06426735179893,16.652582159598353,0.8542105263153399,17,0.19,0.82,0.022,0.035,0.24
23216776,2024-02-08,IS2062E350BR,126.3,0.0,7776.0,0.0,806.0,2533.0,2514.0,152.0,543.0,6192.0,1176.0,0.0,0.13751515151515153,0.05206060606060606,0.9533636363636363,3209.0,0.9999999999920823,49.026128265645085,7776000000000.0,0.7834216266747325,59,0.2,1.4,0.037,0.04,0.23
23216768,2024-02-08,IS2062E350BR,119.16,0.0,10536.0,2130.0,806.0,2127.0,2467.0,145.0,439.0,5997.0,1186.0,0.0,0.13751515151515153,0.05206060606060606,0.9533636363636363,3051.0,0.9999999999916079,50.327291036838474,4.9464788732371145,0.8085873484100923,59,0.19,1.38,0.03,0.032,0.24
23216764,2024-02-08,2830C20MMNC,124.8,8.9,11985.0,1029.0,1001.0,4867.0,1718.0,294.0,0.0,6552.0,2102.0,0.0,0.13751515151515153,0.05206060606060606,0.9533636363636363,2012.0,0.933433059080528,52.49999999957932,11.64723032068839,0.8538767395621999,17,0.21,0.74,0.036,0.031,0.23
23116724,2024-02-08,2062BK1,124.15,9.27,9972.0,1995.0,900.0,4765.0,1709.0,231.0,0.0,6253.0,1088.0,0.0,0.13751515151515153,0.05206060606060606,0.9533636363636363,1940.0,0.9305201618877941,50.36649214619116,4.998496240598998,0.8809278350510923,6,0.22,0.77,0.021,0.029,0.23
23116742,2024-02-08,2062BK1,120.42,7.54,8028.0,4677.0,997.0,2881.0,1687.0,260.0,0.0,6432.0,1050.0,0.0,0.13751515151515153,0.05206060606060606,0.9533636363636363,1947.0,0.9410753360351588,53.41305430947174,1.7164849262343986,0.8664612223929807,6,0.19,0.73,0.029,0.033,0.22
23116738,2024-02-08,2062BK1,122.9,7.49,8025.0,4581.0,1020.0,2776.0,1817.0,241.0,0.0,6228.0,1018.0,0.0,0.13751515151515153,0.05206060606060606,0.9533636363636363,2058.0,0.9425569445437337,50.67534580918897,1.7518009168300037,0.8828960155486477,6,0.21,0.74,0.026,0.029,0.2
23116735,2024-02-08,2062BK1,125.1,7.28,8058.0,4656.0,1012.0,2606.0,1814.0,280.0,0.0,6720.0,1097.0,0.0,0.13751515151515153,0.05206060606060606,0.9533636363636363,2094.0,0.9450067986029235,53.71702637846749,1.7306701030924116,0.8662846227312004,6,0.19,0.76,0.027,0.026,0.21
23116748,2024-02-08,2062BK1,121.02,7.53,10164.0,1761.0,794.0,3901.0,1773.0,277.0,0.0,5902.0,978.0,361.0,0.13751515151515153,0.05206060606060606,0.9533636363636363,2050.0,0.9414235705877759,48.76879854529194,5.771720613284627,0.8648780487800659,6,0.19,0.77,0.034,0.03,0.19
23116751,2024-02-08,2830C20MMNC,117.71,0.0,10554.0,1557.0,792.0,4152.0,1755.0,267.0,0.0,5902.0,976.0,0.0,0.13751515151515153,0.05206060606060606,0.9533636363636363,2022.0,0.9999999999915045,50.14017500594563,6.778420038531292,0.8679525222547636,17,0.18,0.75,0.019,0.031,0.18
23116732,2024-02-08,1786500D,123.22,6.7,8640.0,4044.0,947.0,2748.0,1894.0,277.0,0.0,6436.0,1052.0,0.0,0.13751515151515153,0.05206060606060606,0.9533636363636363,2171.0,0.9484298029483651,52.231780554680796,2.1364985163199464,0.872409028097249,2,0.19,0.73,0.026,0.027,0.187
23116729,2024-02-08,1786500D,125.06,7.43,8442.0,4005.0,959.0,3309.0,1900.0,260.0,0.0,6458.0,1052.0,0.0,0.13751515151515153,0.05206060606060606,0.9533636363636363,2160.0,0.9439202958642621,51.6392131772618,2.1078651685387997,0.8796296296292224,2,0.2,0.74,0.026,0.03,0.203
23116727,2024-02-08,1786500D,129.77,8.78,8565.0,4071.0,949.0,1972.0,1905.0,271.0,0.0,6584.0,1073.0,0.0,0.13751515151515153,0.05206060606060606,0.9533636363636363,2176.0,0.9366293756698909,50.735917391918505,2.1039056742809867,0.8754595588231271,2,0.2,0.81,0.025,0.03,0.262
23216784,2024-02-08,2830C20MMNC,133.25,6.82,10377.0,1488.0,949.0,3157.0,1708.0,287.0,115.0,6497.0,1508.0,0.0,0.13751515151515153,0.05206060606060606,0.9533636363636363,2110.0,0.9513100592492947,48.75797373321758,6.973790322575958,0.8094786729853983,17,0.19,0.83,0.017,0.039,0.23
23116745,2024-02-08,2062BK1,127.73,7.08,8361.0,4515.0,1013.0,3043.0,1940.0,281.0,0.0,6389.0,1045.0,0.0,0.13751515151515153,0.05206060606060606,0.9533636363636363,2221.0,0.9474816408208036,50.019572535426136,1.8518272425245066,0.8734804142274321,6,0.19,0.76,0.033,0.035,0.19
23216787,2024-02-08,2062BK1,120.6,8.88,10158.0,975.0,949.0,2575.0,1714.0,297.0,118.0,6286.0,1134.0,0.0,0.13751515151515153,0.05206060606060606,0.9533636363636363,2129.0,0.9314179796035573,52.122719734227836,10.418461538450853,0.8050728041330178,6,0.2,0.78,0.03,0.034,0.21
23116722,2024-02-08,1786500D,128.71,8.89,9999.0,1965.0,887.0,5058.0,1698.0,271.0,0.0,6261.0,1035.0,0.0,0.13751515151515153,0.05206060606060606,0.9533636363636363,1969.0,0.9353924418536672,48.64423898649177,5.088549618318021,0.8623666835952959,2,0.19,0.74,0.02,0.028,0.192
23216758,2024-02-08,2830C20MMNC,122.21,7.67,10002.0,1128.0,765.0,2820.0,1721.0,304.0,0.0,4158.0,1083.0,0.0,0.13751515151515153,0.05206060606060606,0.9533636363636363,2025.0,0.9409454881356565,34.023402339955624,8.867021276587884,0.8498765432094568,17,0.18,0.73,0.022,0.036,0.2
23216756,2024-02-08,SEQRFE550D,127.03,7.43,10995.0,1128.0,806.0,1920.0,1779.0,304.0,0.0,6075.0,1071.0,0.0,0.13751515151515153,0.05206060606060606,0.9533636363636363,2083.0,0.9447419306786796,47.82334881486402,9.747340425523273,0.8540566490634403,73,0.22,0.75,0.026,0.035,0.2
23216753,2024-02-08,SEQRFE550D,119.4,7.53,9975.0,2025.0,597.0,4057.0,1765.0,300.0,0.0,4366.0,1436.0,0.0,0.13751515151515153,0.05206060606060606,0.9533636363636363,2065.0,0.9406759631218728,36.5661641537976,4.925925925923494,0.85472154963639,73,0.21,0.8,0.022,0.035,0.23
23216750,2024-02-08,2062BK1,122.6,7.52,9762.0,1296.0,795.0,3896.0,1775.0,257.0,0.0,6436.0,1137.0,0.0,0.13751515151515153,0.05206060606060606,0.9533636363636363,2032.0,0.9422071933527344,52.495921696146034,7.532407407401595,0.8735236220468142,6,0.21,0.78,0.039,0.027,0.2
23216747,2024-02-08,1786500D,123.11,8.12,9789.0,555.0,809.0,2913.0,1765.0,243.0,0.0,6391.0,1196.0,0.0,0.13751515151515153,0.05206060606060606,0.9533636363636363,2008.0,0.9381239045878373,51.912923401414076,17.637837837806057,0.8789840637445822,2,0.17,0.73,0.026,0.032,0.186
23216744,2024-02-08,1786500D,124.91,8.15,9501.0,1494.0,803.0,3297.0,1711.0,304.0,142.0,6394.0,1338.0,0.0,0.13751515151515153,0.05206060606060606,0.9533636363636363,2157.0,0.9387494363374512,51.188855975893134,6.359437750999759,0.7932313398234616,2,0.19,0.75,0.029,0.035,0.163
23116754,2024-02-08,2830C20MMNC,125.93,7.68,10593.0,1572.0,797.0,3894.0,1847.0,291.0,0.0,6154.0,1018.0,0.0,0.13751515151515153,0.05206060606060606,0.9533636363636363,2138.0,0.9425192725024885,48.86841896252784,6.738549618316324,0.8638914873709711,17,0.2,0.73,0.02,0.028,0.2
23216741,2024-02-08,2062BK1,124.12,7.68,8721.0,1500.0,778.0,3260.0,1725.0,277.0,138.0,6297.0,1051.0,0.0,0.13751515151515153,0.05206060606060606,0.9533636363636363,2140.0,0.9417298937713071,50.7331614562461,5.813999999996124,0.8060747663547635,6,0.2,0.74,0.027,0.034,0.19
23216736,2024-02-08,1786500D,122.92,7.43,8805.0,1494.0,803.0,2510.0,1728.0,283.0,135.0,6497.0,1086.0,0.0,0.13751515151515153,0.05206060606060606,0.9533636363636363,2146.0,0.9429996164101037,52.85551578219284,5.89357429718481,0.8052190121151886,2,0.21,0.78,0.022,0.029,0.207
23216734,2024-02-08,1786500D,129.28,7.28,9375.0,900.0,798.0,2394.0,1738.0,280.0,138.0,6498.0,1132.0,0.0,0.13751515151515153,0.05206060606060606,0.9533636363636363,2156.0,0.9466900995829916,50.262995049116164,10.416666666655093,0.8061224489792179,2,0.19,0.78,0.022,0.03,0.199
23216731,2024-02-08,2062BK1,127.21,8.29,9624.0,1476.0,803.0,2831.0,1718.0,294.0,135.0,6301.0,1169.0,294.0,0.13751515151515153,0.05206060606060606,0.9533636363636363,2147.0,0.9388191881849534,49.53226947528078,6.520325203247615,0.8001863064737773,6,0.2,0.75,0.023,0.03,0.22
23216728,2024-02-08,1786500D,121.74,7.88,10404.0,1479.0,798.0,2979.0,1704.0,297.0,118.0,6497.0,1101.0,265.0,0.13751515151515153,0.05206060606060606,0.9533636363636363,2119.0,0.9392069125062552,53.367833086468146,7.034482758615933,0.8041529023120321,2,0.21,0.79,0.021,0.028,0.212
23216725,2024-02-08,1786500D,124.61,0.0,10062.0,1200.0,798.0,2101.0,1725.0,280.0,111.0,6397.0,1087.0,362.0,0.13751515151515153,0.05206060606060606,0.9533636363636363,2116.0,0.999999999991975,51.336168846390045,8.384999999993013,0.8152173913039625,2,0.19,0.75,0.026,0.03,0.208
23116559,2024-02-08,2062BK1,120.91,7.29,10413.0,978.0,804.0,3241.0,1692.0,271.0,0.0,6188.0,1126.0,0.0,0.13751515151515153,0.05206060606060606,0.9533636363636363,1963.0,0.9431357254216606,51.17856256677546,10.647239263792795,0.8619460010184096,6,0.18,0.77,0.024,0.035,0.19
23216739,2024-02-08,1786500D,131.77,7.53,9366.0,1509.0,817.0,3604.0,1718.0,307.0,138.0,6498.0,1181.0,0.0,0.13751515151515153,0.05206060606060606,0.9533636363636363,2163.0,0.9459440057362101,49.31319723723675,6.206759443335847,0.7942672214513202,2,0.2,0.75,0.026,0.033,0.209
23116757,2024-02-08,2830C20MMNC,123.71,10.56,11823.0,1557.0,824.0,3968.0,1841.0,298.0,0.0,6173.0,1019.0,349.0,0.13751515151515153,0.05206060606060606,0.9533636363636363,2139.0,0.9213524986897942,49.89895723830006,7.593448940264873,0.8606825619444317,17,0.2,0.79,0.026,0.035,0.21
23216762,2024-02-08,C20MMNATLT,120.81,9.67,8994.0,3738.0,737.0,2417.0,1634.0,263.0,0.0,6434.0,1059.0,0.0,0.13751515151515153,0.05206060606060606,0.9533636363636363,1897.0,0.9258890251308564,53.25718069652134,2.4060995184584253,0.8613600421713963,41,0.18,0.74,0.029,0.035,0.21
23216760,2024-02-08,C20MMNATLT,120.53,9.29,10536.0,1674.0,743.0,3109.0,1640.0,270.0,0.0,5996.0,1048.0,0.0,0.13751515151515153,0.05206060606060606,0.9533636363636363,1910.0,0.9284393775926019,49.7469509661516,6.293906810032083,0.8586387434550479,41,0.19,0.78,0.027,0.024,0.19
23316759,2024-02-08,2830C20MMNC,127.39,8.88,12183.0,1473.0,798.0,6492.0,1836.0,291.0,0.0,6287.0,998.0,314.0,0.13751515151515153,0.05206060606060606,0.9533636363636363,2127.0,0.9348352535339045,49.35238244721444,8.27087576374184,0.8631875881519214,17,0.21,0.76,0.031,0.027,0.21
23316785,2024-02-08,2830C20MMNC,127.83,8.15,11493.0,2007.0,1033.0,3799.0,1675.0,302.0,0.0,6187.0,950.0,240.0,0.13751515151515153,0.05206060606060606,0.9533636363636363,1977.0,0.9400647153924103,48.400219040535085,5.726457399100286,0.8472432979257222,17,0.2,0.75,0.027,0.038,0.22
23316782,2024-02-08,2062BK1,120.06,7.44,10449.0,1500.0,840.0,5172.0,1681.0,227.0,0.0,6393.0,1000.0,0.0,0.13751515151515153,0.05206060606060606,0.9533636363636363,1908.0,0.941647058816144,53.24837581165043,6.965999999995356,0.8810272536683014,6,0.21,0.81,0.02,0.039,0.21
23316779,2024-02-08,2062BK1,119.05,7.43,10596.0,1521.0,906.0,4689.0,1752.0,308.0,0.0,6396.0,1088.0,0.0,0.13751515151515153,0.05206060606060606,0.9533636363636363,2060.0,0.9412555344644113,53.725325493038845,6.966469428003309,0.850485436892791,6,0.19,0.8,0.022,0.041,0.2
23316775,2024-02-08,2062BK1,123.75,7.53,10719.0,1524.0,881.0,4869.0,1729.0,309.0,0.0,6196.0,970.0,0.0,0.13751515151515153,0.05206060606060606,0.9533636363636363,2038.0,0.9426416818940994,50.06868686828227,7.033464566924518,0.8483807654559135,6,0.18,0.76,0.023,0.036,0.21
23316773,2024-02-08,IS2062E350BR,128.94,7.88,11025.0,1995.0,931.0,4476.0,2566.0,136.0,471.0,6497.0,1009.0,0.0,0.13751515151515153,0.05206060606060606,0.9533636363636363,3173.0,0.9424060809754247,50.38777726035065,5.526315789470914,0.8086983926880528,59,0.2,1.4,0.026,0.031,0.21
23316771,2024-02-08,C20MMNATLT,123.2,7.68,10161.0,2076.0,889.0,1893.0,1735.0,226.0,0.0,6496.0,1014.0,0.0,0.13751515151515153,0.05206060606060606,0.9533636363636363,1961.0,0.9413202933913409,52.727272726844745,4.894508670517873,0.8847526772050562,41,0.18,0.78,0.031,0.039,0.21
23316766,2024-02-08,2830C20MMNC,125.94,8.88,14034.0,2052.0,916.0,8279.0,1810.0,338.0,0.0,6492.0,1013.0,0.0,0.13751515151515153,0.05206060606060606,0.9533636363636363,2148.0,0.9341344014171924,51.5483563597622,6.839181286546375,0.8426443202975593,17,0.2,0.77,0.035,0.035,0.21
23316763,2024-02-08,1786500D,131.61,8.68,9876.0,1155.0,0.0,3838.0,2481.0,105.0,345.0,6296.0,970.0,0.0,0.13751515151515153,0.05206060606060606,0.9533636363636363,2931.0,0.9381281630840536,47.838310158439036,8.550649350641947,0.8464687819853817,2,0.2,1.02,0.04,0.031,0.235
23316761,2024-02-08,SEQRFE550D,128.02,10.22,11856.0,2745.0,591.0,5094.0,1872.0,312.0,0.0,6367.0,1013.0,322.0,0.13751515151515153,0.05206060606060606,0.9533636363636363,2184.0,0.9260706018451529,49.73441649703379,4.319125683058536,0.8571428571424646,73,0.18,0.78,0.024,0.033,0.21
23116789,2024-02-08,SEQRFE550D,125.48,7.43,10464.0,1926.0,962.0,1775.0,1759.0,280.0,0.0,6495.0,1294.0,0.0,0.13751515151515153,0.05206060606060606,0.9533636363636363,2039.0,0.9440975095858545,51.761236850081595,5.433021806850761,0.862677783226649,73,0.2,0.8,0.018,0.027,0.21
23216621,2024-02-08,2062BK1,130.94,7.88,8421.0,1926.0,803.0,1491.0,1684.0,280.0,0.0,6392.0,1035.0,0.0,0.13751515151515153,0.05206060606060606,0.9533636363636363,1964.0,0.943235844972315,48.81625171797147,4.372274143299911,0.8574338085535349,6,0.18,0.77,0.026,0.035,0.2
23116786,2024-02-08,1786500D,121.13,0.0,10413.0,990.0,942.0,4017.0,1739.0,298.0,0.0,5805.0,1889.0,0.0,0.13751515151515153,0.05206060606060606,0.9533636363636363,2037.0,0.9999999999917444,47.923718318765594,10.518181818171193,0.8537064310255995,2,0.21,0.78,0.028,0.04,0.23
23116780,2024-02-08,IS2062E350BR,125.1,8.12,11109.0,663.0,810.0,3320.0,2405.0,102.0,555.0,6302.0,1097.0,0.0,0.13751515151515153,0.05206060606060606,0.9533636363636363,3062.0,0.9390481909552691,50.37569944004496,16.755656108572012,0.7854343566293973,59,0.19,1.4,0.027,0.04,0.22
23116774,2024-02-08,2830C20MMNC,127.02,7.43,8949.0,1491.0,1488.0,3137.0,4006.0,406.0,678.0,6096.0,1067.0,0.0,0.13751515151515153,0.05206060606060606,0.9533636363636363,5090.0,0.9447378207441821,47.992442134719,6.002012072430582,0.7870333988210634,17,0.21,0.79,0.029,0.04,0.21
23116720,2024-02-08,2062BK1,126.66,9.07,9030.0,1002.0,880.0,5133.0,1725.0,260.0,0.0,6396.0,1056.0,0.0,0.13751515151515153,0.05206060606060606,0.9533636363636363,1985.0,0.9331761585431875,50.49739459931709,9.011976047895198,0.8690176322413758,6,0.18,0.79,0.029,0.037,0.21
23216790,2024-02-08,SEQRFE550D,122.86,7.48,9873.0,1179.0,963.0,2289.0,1704.0,280.0,111.0,6291.0,1057.0,322.0,0.13751515151515153,0.05206060606060606,0.9533636363636363,2095.0,0.9426116311113809,51.2046231478821,8.374045801519616,0.8133651551308767,73,0.2,0.81,0.019,0.035,0.23
23116769,2024-02-08,SEQRFE550D,129.19,8.28,10449.0,1491.0,812.0,4671.0,1729.0,287.0,0.0,6097.0,1026.0,0.0,0.13751515151515153,0.05206060606060606,0.9533636363636363,2016.0,0.9397686767953752,47.194055267070254,7.008048289733731,0.8576388888884635,73,0.2,0.84,0.035,0.035,0.2
23116770,2024-02-08,C20MMNATLT,123.9,9.49,9840.0,1467.0,829.0,4014.0,1691.0,298.0,0.0,6617.0,1204.0,0.0,0.13751515151515153,0.05206060606060606,0.9533636363636363,1989.0,0.9288552365175137,53.40597255808389,6.707566462163117,0.8501759678225992,41,0.19,0.73,0.031,0.037,0.22
23316719,2024-02-08,2062BK1,124.73,8.77,9090.0,2238.0,759.0,4653.0,1688.0,248.0,0.0,6295.0,978.0,0.0,0.13751515151515153,0.05206060606060606,0.9533636363636363,1936.0,0.9343071160978704,50.46901306782274,4.061662198389606,0.8719008264458307,6,0.19,0.74,0.016,0.029,0.2
23316723,2024-02-08,2062BK1,115.7,8.77,9966.0,1695.0,809.0,4581.0,1561.0,274.0,0.0,6589.0,1084.0,0.0,0.13751515151515153,0.05206060606060606,0.9533636363636363,1835.0,0.9295412549133965,56.94900604963743,5.879646017695646,0.8506811989096181,6,0.2,0.8,0.026,0.028,0.25
23316726,2024-02-08,WTCC1875CL6,129.26,0.0,10683.0,3753.0,962.0,5397.0,1291.0,268.0,0.0,6468.0,1004.0,0.0,0.13751515151515153,0.05206060606060606,0.9533636363636363,1559.0,0.9999999999922637,50.038681726365176,2.846522781773822,0.8280949326486029,82,0.63,0.72,0.016,0.031,0.23
23316730,2024-02-08,2062BK1,129.91,0.0,10926.0,2706.0,682.0,7503.0,1823.0,325.0,0.0,6624.0,1016.0,0.0,0.13751515151515153,0.05206060606060606,0.9533636363636363,2148.0,0.9999999999923025,50.989146331683564,4.037694013302278,0.8486964618245584,6,0.19,0.77,0.018,0.026,0.19
23116767,2024-02-08,C20MMNATLT,128.93,7.44,8691.0,984.0,797.0,4582.0,1681.0,315.0,0.0,5994.0,988.0,0.0,0.13751515151515153,0.05206060606060606,0.9533636363636363,1996.0,0.9454425460075865,46.49034359694028,8.832317073161756,0.842184368737053,41,0.19,0.76,0.04,0.04,0.2
23316733,2024-02-08,2062BK1,129.49,7.43,9933.0,1785.0,724.0,4101.0,1786.0,234.0,0.0,6590.0,1075.0,0.0,0.13751515151515153,0.05206060606060606,0.9533636363636363,2020.0,0.945734735605129,50.89196076877835,5.564705882349823,0.8841584158411464,6,0.21,0.76,0.017,0.019,0.21
23316740,2024-02-08,1786500D,126.35,7.54,10410.0,4620.0,759.0,2535.0,1803.0,196.0,0.0,6536.0,1207.0,0.0,0.13751515151515153,0.05206060606060606,0.9533636363636363,1999.0,0.9436851146393034,51.729323307861264,2.253246753246265,0.9019509754872926,2,0.22,0.76,0.021,0.028,0.195
23316746,2024-02-08,2062BK1,127.55,7.53,10665.0,2025.0,518.0,5283.0,1735.0,262.0,0.0,6601.0,1012.0,0.0,0.13751515151515153,0.05206060606060606,0.9533636363636363,1997.0,0.9442552561375168,51.752254017626406,5.266666666664066,0.8688032048067758,6,0.2,0.74,0.015,0.031,0.23
23316749,2024-02-08,1786550D,120.2,7.68,9468.0,1686.0,764.0,4188.0,1734.0,275.0,0.0,6188.0,1027.0,0.0,0.13751515151515153,0.05206060606060606,0.9533636363636363,2009.0,0.93994369720879,51.48086522419733,5.615658362985993,0.8631159780981269,3,0.22,0.76,0.02,0.03,0.22
23316752,2024-02-08,2062BK1,124.15,7.53,10083.0,1806.0,798.0,4268.0,1668.0,298.0,0.0,6448.0,2823.0,0.0,0.13751515151515153,0.05206060606060606,0.9533636363636363,1966.0,0.9428159173682958,51.937172774450765,5.5830564784022245,0.8484231943027221,6,0.19,0.75,0.024,0.03,0.21
23116772,2024-02-08,2830C20MMNC,124.46,8.15,10002.0,807.0,770.0,3265.0,1712.0,261.0,0.0,5911.0,972.0,0.0,0.13751515151515153,0.05206060606060606,0.9533636363636363,1973.0,0.9385415881084495,47.49317049616348,12.394052044594307,0.8677141409017396,17,0.19,0.74,0.028,0.038,0.2
23316755,2024-02-08,2062BK1,122.79,7.68,11943.0,1119.0,796.0,4032.0,1790.0,334.0,0.0,6211.0,973.0,359.0,0.13751515151515153,0.05206060606060606,0.9533636363636363,2124.0,0.9411358933015933,50.5822949747489,10.672922252001186,0.8427495291898104,6,0.22,0.74,0.033,0.029,0.22
23316737,2024-02-08,2062BK1,121.99,7.68,10128.0,2721.0,643.0,4700.0,1767.0,336.0,0.0,6281.0,966.0,0.0,0.13751515151515153,0.05206060606060606,0.9533636363636363,2103.0,0.9407727307708741,51.48782687063294,3.722160970230165,0.8402282453633665,6,0.18,0.75,0.019,0.031,0.2
23316803,2024-02-09,2062BK1,125.3,7.08,10962.0,1071.0,798.0,3978.0,1720.0,295.0,0.0,6302.0,968.0,261.0,0.15329032258064515,0.048483870967741934,0.9914516129032258,2015.0,0.9465176008388994,50.29529130047649,10.235294117637503,0.8535980148879139,6,0.2,0.72,0.018,0.036,0.21
23316833,2024-02-09,2830C20MMNC,122.74,7.68,9003.0,3366.0,1000.0,3974.0,1874.0,261.0,0.0,6489.0,1085.0,185.0,0.15329032258064515,0.048483870967741934,0.9914516129032258,2135.0,0.9411133261697509,52.867850740973864,2.6746880570402034,0.8777517564398699,17,0.2,0.8,0.018,0.038,0.21
23316837,2024-02-09,2062BK1,124.5,7.43,9618.0,2829.0,1097.0,3296.0,1943.0,299.0,0.0,6425.0,975.0,0.0,0.15329032258064515,0.048483870967741934,0.9914516129032258,2242.0,0.9436822557345284,51.606425702396734,3.3997879109213858,0.8666369313109427,6,0.22,0.81,0.021,0.039,0.22
23316836,2024-02-09,SEQRFE550D,123.04,8.28,9000.0,3822.0,975.0,3654.0,1752.0,272.0,0.0,6581.0,998.0,0.0,0.15329032258064515,0.048483870967741934,0.9914516129032258,2024.0,0.936947913486621,53.48667100086568,2.3547880690731673,0.8656126482209162,73,0.2,0.75,0.018,0.035,0.22
23316800,2024-02-09,1786500D,127.38,7.48,11862.0,1656.0,981.0,3520.0,1764.0,340.0,0.0,6396.0,1050.0,0.0,0.15329032258064515,0.048483870967741934,0.9914516129032258,2104.0,0.944535073402458,50.211964201207316,7.163043478256544,0.8384030418246966,2,0.19,0.81,0.019,0.039,0.2
23316831,2024-02-09,2062BK1,124.05,7.48,8628.0,3555.0,1000.0,3372.0,1728.0,271.0,0.0,6531.0,993.0,0.0,0.15329032258064515,0.048483870967741934,0.9914516129032258,1999.0,0.9431308446670484,52.64812575531924,2.4270042194086,0.8644322161076216,6,0.22,0.77,0.03,0.035,0.22
23216818,2024-02-09,2830C20MMNC,128.63,0.0,11319.0,1020.0,756.0,4651.0,1721.0,287.0,0.0,5960.0,1140.0,0.0,0.15329032258064515,0.048483870967741934,0.9914516129032258,2008.0,0.9999999999922259,46.33444764015911,11.097058823518532,0.8570717131469835,17,0.22,0.73,0.025,0.029,0.22
23316828,2024-02-09,SEQRFE550D,128.6,7.43,9615.0,3852.0,994.0,2430.0,1801.0,322.0,0.0,6903.0,1043.0,0.0,0.15329032258064515,0.048483870967741934,0.9914516129032258,2123.0,0.9453796956484204,53.678071539240456,2.4961059190024675,0.8483278379647441,73,0.18,0.81,0.017,0.035,0.23
