Repository: SiddharthKumar268/FerroMind

# FerroMind
*Ferro-Alloy Optimisation using Machine Learning*
**SAIL Durgapur Steel Plant | Steel Melting Shop**
Intern: Siddharth Kumar | FY 2023-24 to FY 2025-26

---

## Quick Start

```bash

# 2. Place raw Excel files in data/raw/

## Dataset

| | |
|---|---|
| Total heats after cleaning | 47,421 |
| Training set | 37,936 heats (Apr 2023 – Jun 2025) |
| Test set | 9,485 heats (Jun 2025 – Dec 2025) |
| Input features | 21 (16 raw + 5 engineered) |
| Target variables | Mn, Si, C, S, P |
| BOF grades | 76 distinct grades |
| Split method | Chronological 80/20 — no shuffle, no leakage |

---

File: data/processed/sms_train.csv (part 99 of 253)
Heat_Number,Date,BOF Grade Code,Hot Metal Addn. Weight,Scrap Addn. Weight,Lime Into Converter,Dolomite Into Converter,Lime Into Ladle,Iron Ore Into Converter,SIMN Into Ladle,FESI Into Ladle,FEMN Into Ladle,Measered O2 Mainblow II,Duration of Mainblow I/II,Measered O2 2nd Blow,HM_P,HM_S,HM_Si,Total_FA_Ladle,HM_Ratio,O2_per_ton_HM,Lime_Dolo_Ratio,SiMn_FA_Fraction,Grade_Encoded,C,Mn,P,S,Si
23316826,2024-02-09,2062BK1,127.97,8.08,8691.0,3915.0,1000.0,4044.0,1877.0,267.0,0.0,6614.0,1332.0,0.0,0.15329032258064515,0.048483870967741934,0.9914516129032258,2144.0,0.9406100698203557,51.683988434385526,2.2199233716469426,0.8754664179100394,6,0.2,0.72,0.019,0.039,0.22
23316824,2024-02-09,2062BK1,124.77,8.08,9459.0,3981.0,1000.0,4381.0,1810.0,285.0,0.0,6249.0,1027.0,275.0,0.15329032258064515,0.048483870967741934,0.9914516129032258,2095.0,0.9391795257738865,50.08415484451323,2.37603617181553,0.8639618138420697,6,0.2,0.75,0.016,0.031,0.2
23316822,2024-02-09,2062BK1,127.85,0.0,10671.0,2202.0,986.0,5433.0,1800.0,285.0,0.0,6305.0,957.0,0.0,0.15329032258064515,0.048483870967741934,0.9914516129032258,2085.0,0.9999999999921783,49.31560422331392,4.846049046319325,0.8633093525175716,6,0.19,0.75,0.026,0.034,0.22
23316819,2024-02-09,2062BK1,121.7,0.0,11967.0,2052.0,989.0,5107.0,1786.0,288.0,0.0,6378.0,1019.0,0.0,0.15329032258064515,0.048483870967741934,0.9914516129032258,2074.0,0.999999999991783,52.40755957228917,5.831871345026398,0.8611378977816484,6,0.19,0.78,0.028,0.025,0.18
23316814,2024-02-09,2062BK1,123.3,7.95,12309.0,2550.0,977.0,2572.0,1819.0,335.0,0.0,6572.0,1059.0,0.0,0.15329032258064515,0.048483870967741934,0.9914516129032258,2154.0,0.9394285714214139,53.300892132576635,4.827058823527519,0.8444753946142783,6,0.2,0.8,0.026,0.041,0.22
23316808,2024-02-09,1786500D,132.32,8.17,11091.0,1770.0,961.0,2805.0,1800.0,251.0,0.0,6769.0,1037.0,0.0,0.15329032258064515,0.048483870967741934,0.9914516129032258,2051.0,0.9418463947544891,51.156287786795986,6.266101694911714,0.877620672842088,2,0.19,0.73,0.022,0.039,0.165
23316806,2024-02-09,2062BK1,126.01,0.0,10899.0,2793.0,991.0,3468.0,1803.0,268.0,0.0,6316.0,970.0,0.0,0.15329032258064515,0.048483870967741934,0.9914516129032258,2071.0,0.9999999999920641,50.12300611022837,3.902255639096347,0.8705939159821967,6,0.2,0.76,0.018,0.036,0.22
23316791,2024-02-09,2830C20MMNC,126.4,7.84,11049.0,2295.0,768.0,3429.0,1725.0,271.0,0.0,6674.0,1160.0,0.0,0.15329032258064515,0.048483870967741934,0.9914516129032258,1996.0,0.941597139444714,52.80063291097468,4.814379084965222,0.8642284569133947,17,0.22,0.78,0.019,0.028,0.22
23316841,2024-02-09,2062BK1,126.31,7.68,10227.0,981.0,975.0,3699.0,1749.0,281.0,0.0,6368.0,1020.0,0.0,0.15329032258064515,0.048483870967741934,0.9914516129032258,2030.0,0.9426822897160783,50.415644049953166,10.425076452588762,0.8615763546793785,6,0.18,0.73,0.032,0.038,0.21
23316816,2024-02-09,2062BK1,123.92,7.88,11448.0,2436.0,978.0,2448.0,1781.0,254.0,0.0,6743.0,1309.0,0.0,0.15329032258064515,0.048483870967741934,0.9914516129032258,2035.0,0.9402124430884657,54.414138153208405,4.699507389160632,0.8751842751838451,6,0.21,0.75,0.021,0.032,0.23
23216820,2024-02-09,2062BK1,124.96,0.0,10947.0,1992.0,734.0,4655.0,1714.0,307.0,0.0,6126.0,993.0,0.0,0.15329032258064515,0.048483870967741934,0.9914516129032258,2021.0,0.9999999999919974,49.0236875796333,5.495481927708084,0.8480950024736031,6,0.2,0.75,0.021,0.037,0.22
23216804,2024-02-09,1786500D,124.72,7.53,10008.0,2013.0,952.0,2602.0,1711.0,283.0,0.0,6109.0,962.0,0.0,0.15329032258064515,0.048483870967741934,0.9914516129032258,1994.0,0.9430623818454211,48.98171905028077,4.971684053648797,0.8580742226675737,2,0.19,0.72,0.021,0.039,0.208
23216847,2024-02-09,SEQRFE550D,126.35,11.09,10890.0,999.0,908.0,2632.0,1772.0,280.0,0.0,6592.0,1165.0,0.0,0.15329032258064515,0.048483870967741934,0.9914516129032258,2052.0,0.9193102444636255,52.17253660425665,10.900900900889988,0.8635477582841795,73,0.2,0.78,0.016,0.026,0.2
23116799,2024-02-09,1786500D,125.93,9.49,11730.0,1530.0,927.0,1849.0,1769.0,294.0,0.0,6600.0,1127.0,572.0,0.15329032258064515,0.048483870967741934,0.9914516129032258,2063.0,0.9299217249968252,52.41006908558397,7.666666666661656,0.8574890935526623,2,0.2,0.85,0.02,0.038,0.201
23216845,2024-02-09,SEQRFE550D,122.88,8.16,10986.0,1215.0,883.0,3479.0,1731.0,290.0,0.0,6191.0,1122.0,316.0,0.15329032258064515,0.048483870967741934,0.9914516129032258,2021.0,0.9377289377217818,50.38248697875665,9.041975308634534,0.8565066798610309,73,0.19,0.83,0.024,0.03,0.2
23216843,2024-02-09,2830C20MMNC,120.32,7.43,11103.0,1659.0,913.0,3578.0,1822.0,287.0,0.0,5991.0,1039.0,222.0,0.15329032258064515,0.048483870967741934,0.9914516129032258,2109.0,0.9418395303253084,49.79222074426702,6.692585895113506,0.8639165481266649,17,0.18,0.78,0.027,0.035,0.24
23216840,2024-02-09,2062BK1,121.06,7.43,9261.0,393.0,894.0,3449.0,1728.0,250.0,0.0,6437.0,1086.0,0.0,0.15329032258064515,0.048483870967741934,0.9914516129032258,1978.0,0.9421744882796936,53.17198083550989,23.564885496123246,0.873609706774078,6,0.2,0.77,0.024,0.033,0.25
23216838,2024-02-09,2062BK1,124.51,7.38,10437.0,0.0,905.0,3562.0,1708.0,257.0,0.0,6158.0,1068.0,0.0,0.15329032258064515,0.048483870967741934,0.9914516129032258,1965.0,0.944044279316521,49.45787486909117,10437000000000.0,0.8692111959283109,6,0.2,0.83,0.023,0.038,0.23
23216834,2024-02-09,2062BK1,127.19,8.15,11076.0,408.0,894.0,2276.0,1718.0,267.0,0.0,6529.0,1581.0,0.0,0.15329032258064515,0.048483870967741934,0.9914516129032258,1985.0,0.9397812915550482,51.332651937641856,27.147058823462874,0.8654911838786572,6,0.2,0.82,0.024,0.039,0.23
23216807,2024-02-09,2062BK1,117.58,7.68,10536.0,1533.0,965.0,1710.0,1718.0,297.0,0.0,5842.0,928.0,0.0,0.15329032258064515,0.048483870967741934,0.9914516129032258,2015.0,0.9386875299302356,49.685320632338104,6.872798434437787,0.8526054590566489,6,0.18,0.76,0.016,0.038,0.19
23216830,2024-02-09,2830C20MMNC,125.41,7.43,9573.0,222.0,1012.0,3414.0,1731.0,277.0,0.0,6057.0,1146.0,0.0,0.15329032258064515,0.048483870967741934,0.9914516129032258,2008.0,0.9440680517845222,48.29758392434178,43.12162162142738,0.862051792828256,17,0.21,0.75,0.026,0.037,0.23
23216827,2024-02-09,2062BK1,122.2,8.28,9819.0,0.0,995.0,4320.0,1718.0,290.0,0.0,6149.0,1007.0,0.0,0.15329032258064515,0.048483870967741934,0.9914516129032258,2008.0,0.936541998766581,50.319148935758435,9819000000000.0,0.8555776892426018,6,0.22,0.75,0.018,0.033,0.2
23216825,2024-02-09,2830C20MMNC,126.74,0.0,10473.0,996.0,1001.0,3415.0,1714.0,280.0,0.0,6029.0,1045.0,0.0,0.15329032258064515,0.048483870967741934,0.9914516129032258,1994.0,0.9999999999921098,47.56982799394375,10.515060240953298,0.8595787362081948,17,0.2,0.72,0.027,0.037,0.21
23116796,2024-02-09,SEQRFE550D,125.7,8.08,9786.0,2115.0,917.0,1700.0,1752.0,308.0,0.0,6503.0,1018.0,0.0,0.15329032258064515,0.048483870967741934,0.9914516129032258,2060.0,0.9396023321801495,51.734287986859705,4.626950354607741,0.850485436892791,73,0.21,0.81,0.018,0.021,0.2
23116792,2024-02-09,IS2062E350BR,126.57,7.48,10023.0,1005.0,940.0,2215.0,2415.0,95.0,630.0,6021.0,1136.0,0.0,0.15329032258064515,0.048483870967741934,0.9914516129032258,3140.0,0.9441999253939263,47.57051433951513,9.973134328348285,0.7691082802545322,59,0.2,1.38,0.024,0.037,0.22
23116842,2024-02-09,2830C20MMNC,123.37,8.5,12675.0,3168.0,847.0,2482.0,1791.0,281.0,0.0,6175.0,1289.0,465.0,0.15329032258064515,0.048483870967741934,0.9914516129032258,2072.0,0.9355425798063582,50.0526870385827,4.000946969695707,0.8643822393818222,17,0.19,0.77,0.028,0.03,0.21
23116852,2024-02-09,2830C20MMNC,127.11,9.23,10971.0,2973.0,902.0,3581.0,1810.0,277.0,0.0,6054.0,1003.0,363.0,0.15329032258064515,0.048483870967741934,0.9914516129032258,2087.0,0.932301598936979,47.62803870625735,3.690211907163239,0.867273598466283,17,0.22,0.76,0.018,0.034,0.21
23116815,2024-02-09,C20MMNATLT,119.1,8.15,11004.0,1989.0,932.0,1935.0,1597.0,247.0,0.0,6857.0,1081.0,0.0,0.15329032258064515,0.048483870967741934,0.9914516129032258,1844.0,0.935952848715631,57.57346767373994,5.532428355954986,0.8660520607370574,41,0.19,0.76,0.024,0.03,0.22
23216801,2024-02-09,2062BK1,120.6,7.43,10575.0,1503.0,938.0,2601.0,1725.0,314.0,111.0,6296.0,1071.0,256.0,0.15329032258064515,0.048483870967741934,0.9914516129032258,2150.0,0.9419667265411078,52.20563847386231,7.035928143707894,0.8023255813949757,6,0.2,0.82,0.023,0.04,0.21
23116835,2024-02-09,2830C20MMNC,123.4,6.7,8928.0,5214.0,995.0,1528.0,1803.0,261.0,0.0,6299.0,1028.0,0.0,0.15329032258064515,0.048483870967741934,0.9914516129032258,2064.0,0.9485011529519717,51.04538087478893,1.7123130034519154,0.8735465116274838,17,0.19,0.78,0.03,0.04,0.23
23116832,2024-02-09,SEQRFE550D,122.99,7.43,9804.0,1392.0,975.0,4018.0,1740.0,285.0,0.0,6282.0,1058.0,0.0,0.15329032258064515,0.048483870967741934,0.9914516129032258,2025.0,0.9430302100832463,51.07732335920744,7.043103448270802,0.859259259258835,73,0.19,0.77,0.033,0.035,0.21
23216823,2024-02-09,2830C20MMNC,127.13,0.0,11313.0,1311.0,1001.0,4015.0,1718.0,246.0,0.0,6465.0,1158.0,0.0,0.15329032258064515,0.048483870967741934,0.9914516129032258,1964.0,0.999999999992134,50.85345709076651,8.629290617842388,0.8747454175148296,17,0.18,0.8,0.019,0.031,0.25
23116829,2024-02-09,2062BK1,124.96,7.68,8442.0,4359.0,973.0,2046.0,1771.0,241.0,0.0,7011.0,1075.0,0.0,0.15329032258064515,0.048483870967741934,0.9914516129032258,2012.0,0.9420989143475416,56.10595390480069,1.9366827253952885,0.8802186878723259,6,0.19,0.73,0.02,0.035,0.21
23116821,2024-02-09,2830C20MMNC,122.0,8.15,10215.0,2724.0,812.0,2049.0,1704.0,277.0,0.0,6971.0,1071.0,0.0,0.15329032258064515,0.048483870967741934,0.9914516129032258,1981.0,0.9373799462087025,57.13934426182672,3.7499999999986233,0.8601716304892175,17,0.19,0.76,0.034,0.039,0.21
23116817,2024-02-09,2062BK1,126.91,8.02,11043.0,1989.0,992.0,2188.0,1685.0,264.0,0.0,297.0,1374.0,0.0,0.15329032258064515,0.048483870967741934,0.9914516129032258,1949.0,0.9405617727640957,2.3402411157328795,5.552036199092231,0.864545920984677,6,0.19,0.74,0.015,0.032,0.19
23116839,2024-02-09,SEQRFE550D,123.99,8.28,8976.0,4950.0,756.0,2442.0,1853.0,264.0,0.0,6658.0,1085.0,0.0,0.15329032258064515,0.048483870967741934,0.9914516129032258,2117.0,0.9374007711428337,53.6978788607654,1.8133333333329669,0.8752952290973665,73,0.2,0.79,0.031,0.031,0.22
23116813,2024-02-09,2062BK1,120.49,7.44,10161.0,1563.0,882.0,2040.0,1665.0,285.0,0.0,6862.0,1086.0,0.0,0.15329032258064515,0.048483870967741934,0.9914516129032258,1950.0,0.9418431954901755,56.950784296979414,6.500959692894114,0.8538461538457159,6,0.18,0.75,0.024,0.029,0.23
23116802,2024-02-09,2062BK1,126.87,7.81,11259.0,1890.0,850.0,1485.0,1754.0,244.0,0.0,6251.0,1156.0,0.0,0.15329032258064515,0.048483870967741934,0.9914516129032258,1998.0,0.9420106920036976,49.27090722748269,5.957142857139705,0.8778778778774385,6,0.2,0.76,0.016,0.038,0.23
23116811,2024-02-09,1786500D,131.26,7.29,9981.0,1560.0,900.0,3525.0,1719.0,260.0,0.0,6471.0,1117.0,0.0,0.15329032258064515,0.048483870967741934,0.9914516129032258,1979.0,0.9473836160162586,49.29910102049902,6.398076923072821,0.8686205154113852,2,0.19,0.76,0.024,0.04,0.191
23116805,2024-02-09,SEQRFE550D,124.05,7.68,10935.0,2001.0,967.0,2997.0,1756.0,247.0,0.0,7193.0,1166.0,0.0,0.15329032258064515,0.048483870967741934,0.9914516129032258,2003.0,0.9416989296216376,57.98468359485704,5.464767616189173,0.8766849725407505,73,0.19,0.78,0.019,0.032,0.22
23216850,2024-02-10,2062BK1,125.94,8.78,14988.0,990.0,847.0,2645.0,1765.0,294.0,0.0,5938.0,934.0,0.0,0.1375185185185185,0.04596296296296297,0.9281851851851852,2059.0,0.9348277909669328,47.14943623910474,15.139393939378648,0.8572122389505308,6,0.2,0.77,0.022,0.039,0.23
23316844,2024-02-10,2062BK1,119.4,7.48,9729.0,2061.0,782.0,2810.0,1761.0,348.0,0.0,6136.0,950.0,0.0,0.1375185185185185,0.04596296296296297,0.9281851851851852,2109.0,0.9410466582523561,51.39028475668852,4.7205240174649585,0.8349928876240706,6,0.2,0.78,0.036,0.03,0.21
23316846,2024-02-10,2062BK1,127.03,9.08,10245.0,1587.0,837.0,3476.0,1710.0,277.0,0.0,6389.0,993.0,383.0,0.1375185185185185,0.04596296296296297,0.9281851851851852,1987.0,0.9332892513339703,50.295205856488266,6.455576559542246,0.8605938600901557,6,0.18,0.77,0.037,0.039,0.23
23316848,2024-02-10,1786500D,123.14,10.21,10959.0,930.0,762.0,3773.0,2555.0,84.0,512.0,6796.0,1096.0,371.0,0.1375185185185185,0.04596296296296297,0.9281851851851852,3151.0,0.9234345706717404,55.189215526594204,11.783870967729264,0.8108536972387145,2,0.18,1.37,0.025,0.034,0.22
23216854,2024-02-10,SEQRFE550D,124.84,9.5,6684.0,993.0,847.0,2965.0,1758.0,277.0,0.0,6556.0,1093.0,362.0,0.1375185185185185,0.04596296296296297,0.9281851851851852,2035.0,0.9292839064989633,52.515219480514936,6.731117824766636,0.8638820638816394,73,0.21,0.77,0.021,0.029,0.21
23216882,2024-02-10,SAILTOWER6VA,122.85,10.18,9930.0,1473.0,905.0,3725.0,2552.0,98.0,496.0,6703.0,1359.0,0.0,0.1375185185185185,0.04596296296296297,0.9281851851851852,3146.0,0.9234759076830529,54.562474562030424,6.741344195514771,0.8111888111885533,68,0.18,1.28,0.019,0.02,0.25
23216859,2024-02-10,SEQRFE550D,129.39,0.0,11289.0,1011.0,800.0,3827.0,1711.0,287.0,0.0,5694.0,898.0,0.0,0.1375185185185185,0.04596296296296297,0.9281851851851852,1998.0,0.9999999999922715,44.00649200058733,11.166172106813882,0.8563563563559278,73,0.19,0.76,0.027,0.035,0.21
23216866,2024-02-10,2062BK1,120.83,9.88,4536.0,501.0,902.0,1161.0,1711.0,250.0,0.0,6034.0,993.0,0.0,0.1375185185185185,0.04596296296296297,0.9281851851851852,1961.0,0.9244128222712539,49.93792932177491,9.05389221555079,0.8725140234569747,6,0.21,0.75,0.022,0.031,0.27
23216868,2024-02-10,2062BK1,120.94,9.6,9192.0,996.0,993.0,1796.0,1714.0,243.0,0.0,6689.0,1074.0,0.0,0.1375185185185185,0.04596296296296297,0.9281851851851852,1957.0,0.9264593228058339,55.30841739659907,9.228915662641336,0.8758303525800328,6,0.22,0.74,0.021,0.034,0.22
23216870,2024-02-10,2830C20MMNC,126.88,0.0,8154.0,1410.0,1004.0,2195.0,1718.0,280.0,0.0,6046.0,938.0,0.0,0.1375185185185185,0.04596296296296297,0.9281851851851852,1998.0,0.9999999999921185,47.65132408537475,5.782978723400154,0.8598598598594295,17,0.22,0.78,0.025,0.039,0.17
23216874,2024-02-10,S.TOWER6VAN,120.05,9.56,8697.0,1005.0,902.0,3417.0,2464.0,101.0,486.0,6098.0,1083.0,0.0,0.1375185185185185,0.04596296296296297,0.9281851851851852,3051.0,0.9262402592321101,50.795501873795956,8.653731343274972,0.8076040642409676,67,0.2,1.28,0.027,0.036,0.19
23216876,2024-02-10,S.TOWER6VAN,120.98,9.81,8826.0,996.0,894.0,2828.0,2470.0,115.0,486.0,6085.0,993.0,0.0,0.1375185185185185,0.04596296296296297,0.9281851851851852,3071.0,0.9249942656095651,50.297569845839824,8.861445783123633,0.8042982741775303,67,0.19,1.31,0.042,0.039,0.21
23216879,2024-02-10,SAILTOWER6VA,127.02,0.0,9831.0,1503.0,902.0,3203.0,2545.0,118.0,499.0,6504.0,1346.0,0.0,0.1375185185185185,0.04596296296296297,0.9281851851851852,3162.0,0.9999999999921272,51.204534718538774,6.5409181636683025,0.804870335230612,68,0.19,1.33,0.043,0.023,0.24
23216888,2024-02-10,SEQRFE550D,124.74,9.49,10416.0,1998.0,666.0,2981.0,1812.0,307.0,0.0,6502.0,1146.0,0.0,0.1375185185185185,0.04596296296296297,0.9281851851851852,2119.0,0.9293004544369419,52.12441879066759,5.213213213210604,0.8551203397825129,73,0.2,0.8,0.019,0.029,0.23
23216891,2024-02-10,S.TOWER6VAN,121.41,10.18,9102.0,1992.0,924.0,1738.0,2508.0,91.0,540.0,6301.0,994.0,0.0,0.1375185185185185,0.04596296296296297,0.9281851851851852,3139.0,0.9226384983591258,51.898525656437705,4.569277108431441,0.7989805670593186,67,0.19,1.36,0.025,0.025,0.2
23216893,2024-02-10,2062BK1,124.71,9.5,9540.0,2220.0,995.0,1549.0,1826.0,314.0,0.0,6203.0,980.0,0.0,0.1375185185185185,0.04596296296296297,0.9281851851851852,2140.0,0.9292154086809538,49.739395396922944,4.297297297295362,0.8532710280369844,6,0.2,0.75,0.026,0.029,0.2
23216895,2024-02-10,S.TOWER6VAN,117.94,9.5,9864.0,3540.0,995.0,2244.0,2548.0,91.0,483.0,6601.0,1110.0,0.0,0.1375185185185185,0.04596296296296297,0.9281851851851852,3122.0,0.9254551161258203,55.96913684877082,2.7864406779653144,0.8161434977575861,67,0.18,1.28,0.035,0.038,0.21
23316851,2024-02-10,2062BK1,123.46,7.08,10620.0,999.0,848.0,2492.0,2515.0,116.0,448.0,6784.0,1376.0,0.0,0.1375185185185185,0.04596296296296297,0.9281851851851852,3079.0,0.9457637505672916,54.94897132630043,10.63063063061999,0.8168236440400075,6,0.19,1.12,0.025,0.034,0.21
23316721,2024-02-10,2062BK1,124.16,8.75,9075.0,1485.0,809.0,4843.0,1760.0,217.0,0.0,6019.0,1055.0,0.0,0.1375185185185185,0.04596296296296297,0.9281851851851852,1977.0,0.9341659769698731,48.477770618166254,6.111111111106996,0.8902377339398633,6,0.18,0.7,0.018,0.035,0.18
23216856,2024-02-10,SEQRFE550D,122.05,10.08,10518.0,987.0,850.0,2257.0,1775.0,280.0,0.0,6054.0,1145.0,0.0,0.1375185185185185,0.04596296296296297,0.9281851851851852,2055.0,0.9237114962466987,49.6026218758738,10.656534954396498,0.8637469586370493,73,0.2,0.79,0.02,0.033,0.22
23316853,2024-02-10,2062BK1,126.72,9.88,9987.0,981.0,789.0,2550.0,1846.0,339.0,0.0,6788.0,1399.0,0.0,0.1375185185185185,0.04596296296296297,0.9281851851851852,2185.0,0.9276720351323012,53.566919191496474,10.180428134546197,0.8448512585808491,6,0.21,0.76,0.025,0.041,0.21
23316884,2024-02-10,2830C20MMNC,126.62,9.99,11103.0,1050.0,696.0,3461.0,1718.0,186.0,0.0,6574.0,1068.0,0.0,0.1375185185185185,0.04596296296296297,0.9281851851851852,1904.0,0.9268721177005573,51.91912809941621,10.574285714275643,0.902310924369274,17,0.18,0.72,0.019,0.028,0.22
23316860,2024-02-10,2062BK1,127.93,9.29,11718.0,1086.0,773.0,3681.0,1771.0,199.0,0.0,6052.0,940.0,367.0,0.1375185185185185,0.04596296296296297,0.9281851851851852,1970.0,0.9322984987543195,47.30712108147184,10.79005524860885,0.8989847715731477,6,0.2,0.76,0.02,0.034,0.22
23116849,2024-02-10,2830C20MMNC,126.75,10.26,11724.0,2820.0,893.0,1910.0,1807.0,278.0,0.0,6090.0,1020.0,0.0,0.1375185185185185,0.04596296296296297,0.9281851851851852,2085.0,0.9251149551060135,48.047337277727436,4.157446808509164,0.866666666666251,17,0.19,0.74,0.023,0.035,0.21
23116865,2024-02-10,1786500D,122.68,10.22,10575.0,1017.0,970.0,4036.0,1727.0,261.0,0.0,6201.0,1028.0,0.0,0.1375185185185185,0.04596296296296297,0.9281851851851852,1988.0,0.9231000752375991,50.546136289121726,10.39823008848535,0.8687122736414141,2,0.19,0.82,0.023,0.037,0.238
23116869,2024-02-10,SEQRFE550D,122.02,9.86,8484.0,984.0,792.0,3493.0,1710.0,244.0,0.0,6099.0,1169.0,0.0,0.1375185185185185,0.04596296296296297,0.9281851851851852,1954.0,0.9252350621707217,49.98360924397653,8.621951219503433,0.8751279426812307,73,0.21,0.82,0.025,0.035,0.21
23116872,2024-02-10,2062BK1,110.5,9.88,9918.0,1230.0,792.0,2743.0,1732.0,262.0,0.0,5995.0,1002.0,0.0,0.1375185185185185,0.04596296296296297,0.9281851851851852,1994.0,0.9179265658671047,54.253393664667385,8.063414634139786,0.8686058174519214,6,0.2,0.77,0.03,0.031,0.2
23116877,2024-02-10,2062BK1,120.38,9.98,9957.0,1002.0,639.0,2767.0,1824.0,267.0,0.0,5994.0,1071.0,423.0,0.1375185185185185,0.04596296296296297,0.9281851851851852,2091.0,0.9234427738499277,49.792324305949556,9.937125748493077,0.8723098995691667,6,0.19,0.75,0.035,0.033,0.2
23216900,2024-02-10,SEQRFE550D,128.95,9.5,10986.0,1551.0,855.0,3148.0,1816.0,273.0,0.0,6364.0,1015.0,265.0,0.1375185185185185,0.04596296296296297,0.9281851851851852,2089.0,0.9313831708130634,49.35246219426637,7.083172146997367,0.8693154619430975,73,0.21,0.8,0.022,0.032,0.19
23216897,2024-02-10,SEQRFE550D,124.79,9.88,11412.0,1557.0,798.0,3379.0,1802.0,310.0,182.0,6120.0,1042.0,0.0,0.1375185185185185,0.04596296296296297,0.9281851851851852,2294.0,0.926635479312938,49.04239121685197,7.32947976878142,0.7855274629464754,73,0.19,0.76,0.023,0.03,0.19
23116880,2024-02-10,2062BK1,121.59,10.08,9435.0,996.0,787.0,2555.0,1803.0,294.0,0.0,6466.0,1052.0,0.0,0.1375185185185185,0.04596296296296297,0.9281851851851852,2097.0,0.9234449760695417,53.178715354443796,9.47289156625555,0.8597997138765571,6,0.21,0.78,0.032,0.035,0.22
23116883,2024-02-10,2062BK1,124.97,9.69,10692.0,1035.0,819.0,1841.0,1786.0,229.0,0.0,6598.0,1076.0,0.0,0.1375185185185185,0.04596296296296297,0.9281851851851852,2015.0,0.9280409921214315,52.796671200665784,10.330434782598715,0.8863523573196593,6,0.2,0.83,0.038,0.032,0.24
23316857,2024-02-10,2062BK1,126.99,9.27,10230.0,1005.0,851.0,3123.0,1779.0,325.0,0.0,6791.0,1153.0,0.0,0.1375185185185185,0.04596296296296297,0.9281851851851852,2104.0,0.9319682958980482,53.47665170443754,10.179104477601811,0.8455323193912331,6,0.18,0.77,0.023,0.032,0.21
23116887,2024-02-10,2062BK1,122.68,9.87,10968.0,996.0,799.0,1705.0,1810.0,315.0,0.0,6443.0,1056.0,0.0,0.1375185185185185,0.04596296296296297,0.9281851851851852,2125.0,0.9255375329994302,52.51874796174992,11.012048192760028,0.8517647058819521,6,0.2,0.75,0.029,0.035,0.26
23116890,2024-02-10,2062BK1,120.89,9.27,11631.0,1011.0,807.0,3265.0,1813.0,247.0,0.0,6535.0,1065.0,0.0,0.1375185185185185,0.04596296296296297,0.9281851851851852,2060.0,0.9287799631151754,54.05740756014511,11.504451038564289,0.8800970873782136,6,0.19,0.79,0.035,0.034,0.24
23116898,2024-02-10,2062BK1,120.17,9.5,11997.0,966.0,845.0,3508.0,1817.0,308.0,0.0,6197.0,1212.0,0.0,0.1375185185185185,0.04596296296296297,0.9281851851851852,2125.0,0.9267371018668409,51.56861113379738,12.419254658372237,0.8550588235290094,6,0.21,0.77,0.033,0.035,0.23
23116855,2024-02-10,2830C20MMNC,122.12,10.2,10875.0,2787.0,879.0,2281.0,1789.0,274.0,0.0,5790.0,1114.0,0.0,0.1375185185185185,0.04596296296296297,0.9281851851851852,2063.0,0.9229141475141861,47.41238126394192,3.9020452099017215,0.8671837130388429,17,0.21,0.74,0.021,0.031,0.2
23116861,2024-02-10,2062BK1,129.24,10.22,11076.0,996.0,1075.0,4720.0,1749.0,267.0,0.0,490.0,363.0,0.0,0.1375185185185185,0.04596296296296297,0.9281851851851852,2016.0,0.9267173382982453,3.7913958526478537,11.120481927699679,0.8675595238090935,6,0.21,0.78,0.024,0.034,0.25
23316889,2024-02-10,SEQRFE550D,121.92,9.49,11352.0,987.0,759.0,3247.0,1681.0,278.0,0.0,6549.0,1048.0,0.0,0.1375185185185185,0.04596296296296297,0.9281851851851852,1959.0,0.9277832737164008,53.71555118066178,11.501519756827253,0.8580908626846053,73,0.19,0.74,0.029,0.034,0.21
23316896,2024-02-10,2062BK1,128.4,9.5,11250.0,1161.0,792.0,3234.0,1735.0,278.0,0.0,6561.0,3456.0,0.0,0.1375185185185185,0.04596296296296297,0.9281851851851852,2013.0,0.9311094996306665,51.098130840723535,9.68992248061181,0.8618976651759256,6,0.2,0.79,0.022,0.032,0.26
23316894,2024-02-10,S.TOWER6VAN,127.68,9.09,13617.0,1080.0,779.0,2943.0,2492.0,71.0,428.0,6453.0,1045.0,0.0,0.1375185185185185,0.04596296296296297,0.9281851851851852,2991.0,0.9335380565845321,50.540413533438745,12.608333333321658,0.8331661651618746,67,0.17,1.31,0.03,0.037,0.23
23316892,2024-02-10,2062BK1,126.25,10.48,12054.0,1134.0,870.0,3165.0,1740.0,357.0,0.0,6509.0,1049.0,0.0,0.1375185185185185,0.04596296296296297,0.9281851851851852,2097.0,0.9233525926941905,51.556435643155986,10.629629629620256,0.8297567954216358,6,0.19,0.78,0.026,0.037,0.26
23316886,2024-02-10,S.TOWER6VAN,128.59,10.22,11424.0,1122.0,760.0,3237.0,2468.0,85.0,458.0,6680.0,1080.0,321.0,0.1375185185185185,0.04596296296296297,0.9281851851851852,3011.0,0.92637418052787,51.94805194764797,10.181818181809108,0.8196612421119829,67,0.2,1.33,0.032,0.034,0.21
23316899,2024-02-10,2062BK1,131.78,7.48,10791.0,1956.0,854.0,3095.0,1733.0,299.0,0.0,6108.0,973.0,0.0,0.1375185185185185,0.04596296296296297,0.9281851851851852,2032.0,0.9462875197404405,46.34997723443353,5.516871165641351,0.8528543307082417,6,0.2,0.75,0.018,0.036,0.22
23316878,2024-02-10,2830C20MMNC,124.32,9.23,10227.0,1743.0,782.0,3585.0,1723.0,302.0,0.0,6667.0,1069.0,0.0,0.1375185185185185,0.04596296296296297,0.9281851851851852,2025.0,0.9308873081173278,53.62773487730351,5.867469879514706,0.8508641975304441,17,0.19,0.75,0.033,0.035,0.2
23316881,2024-02-10,SEQRFE550D,118.25,10.14,10986.0,984.0,798.0,3542.0,1718.0,298.0,0.0,6700.0,1081.0,0.0,0.1375185185185185,0.04596296296296297,0.9281851851851852,2016.0,0.9210218864325804,56.65961944983797,11.164634146330117,0.852182539682117,73,0.22,0.79,0.022,0.035,0.24
23316873,2024-02-10,2830C20MMNC,123.47,9.23,10971.0,2637.0,994.0,3927.0,1728.0,258.0,0.0,6293.0,946.0,0.0,0.1375185185185185,0.04596296296296297,0.9281851851851852,1986.0,0.9304446118995446,50.96784644001808,4.160409556312415,0.8700906344406495,17,0.2,0.75,0.022,0.033,0.19
23316871,2024-02-10,2062BK1,118.68,0.0,4653.0,1827.0,975.0,4806.0,1824.0,322.0,0.0,6348.0,1035.0,329.0,0.1375185185185185,0.04596296296296297,0.9281851851851852,2146.0,0.999999999991574,53.488372092572554,2.5467980295552564,0.8499534016771435,6,0.21,0.73,0.022,0.032,0.19
23316867,2024-02-10,2062BK1,127.94,10.68,9252.0,1017.0,959.0,5697.0,1798.0,258.0,0.0,6706.0,1022.0,221.0,0.1375185185185185,0.04596296296296297,0.9281851851851852,2056.0,0.922954840564688,52.4151946220696,9.097345132734418,0.8745136186766175,6,0.21,0.76,0.024,0.031,0.22
23316864,2024-02-10,1786500D,127.32,10.83,14901.0,1809.0,1052.0,3144.0,1773.0,278.0,0.0,6523.0,977.0,0.0,0.1375185185185185,0.04596296296296297,0.9281851851851852,2051.0,0.9216069489618414,51.233113414614884,8.237147595351997,0.8644563627494566,2,0.19,0.79,0.022,0.038,0.203
23316863,2024-02-10,SEQRFE550D,133.83,9.28,11337.0,1746.0,961.0,3957.0,1792.0,281.0,0.0,6725.0,1010.0,0.0,0.1375185185185185,0.04596296296296297,0.9281851851851852,2073.0,0.9351547760398634,50.250317566687215,6.493127147762604,0.864447660395145,73,0.2,0.76,0.02,0.035,0.23
23316875,2024-02-10,S.TOWER6VAN,118.02,10.02,9942.0,1779.0,974.0,4015.0,2531.0,97.0,399.0,6511.0,986.0,0.0,0.1375185185185185,0.04596296296296297,0.9281851851851852,3027.0,0.9217432052411612,55.168615488432735,5.588532883639354,0.8361413941193141,67,0.19,1.27,0.035,0.038,0.18
23216940,2024-02-11,SEQRFE550D,118.84,10.09,9270.0,486.0,800.0,2658.0,1681.0,294.0,0.0,5949.0,1022.0,263.0,0.15732142857142858,0.04342857142857143,0.95,1975.0,0.9217404793227199,50.05890272593353,19.074074074034826,0.8511392405058982,73,0.21,0.75,0.021,0.031,0.19
23216938,2024-02-11,S.TOWER6VAN,121.2,7.43,10080.0,1983.0,798.0,3313.0,2450.0,88.0,483.0,6294.0,1120.0,475.0,0.15732142857142858,0.04342857142857143,0.95,3021.0,0.9422374251656517,51.930693068878455,5.083207261722096,0.8109897384969179,67,0.2,1.31,0.025,0.024,0.21
23216935,2024-02-11,S.TOWER6VAN,122.27,7.68,8739.0,2001.0,792.0,3694.0,2413.0,0.0,439.0,6206.0,1008.0,0.0,0.15732142857142858,0.04342857142857143,0.95,2852.0,0.9409003462797931,50.756522449899755,4.3673163418269025,0.8460729312760007,67,0.19,1.31,0.029,0.028,0.22
23116961,2024-02-11,SEQRFE550D,117.34,8.88,9834.0,1107.0,534.0,0.0,1681.0,274.0,0.0,5579.0,910.0,0.0,0.15732142857142858,0.04342857142857143,0.95,1955.0,0.9296466487012387,47.54559399993569,8.883468834680322,0.8598465473141382,73,0.2,0.8,0.025,0.024,0.21
23216929,2024-02-11,S.TOWER6VAN,130.66,7.29,9291.0,978.0,916.0,2807.0,2454.0,0.0,493.0,6529.0,1701.0,0.0,0.15732142857142858,0.04342857142857143,0.95,2947.0,0.9471547662127789,49.96938619279069,9.499999999990287,0.8327112317608304,67,0.16,1.26,0.028,0.026,0.22
23216925,2024-02-11,2062BK1,127.01,9.47,9120.0,2004.0,888.0,2003.0,1704.0,283.0,0.0,220.0,1635.0,0.0,0.15732142857142858,0.04342857142857143,0.95,1987.0,0.9306125439556666,1.732147075019824,4.550898203590544,0.857574232510892,6,0.21,0.75,0.027,0.03,0.18
23216942,2024-02-11,C25HMNMAV55,122.9,9.49,10806.0,510.0,850.0,2169.0,2406.0,81.0,493.0,6297.0,1607.0,0.0,0.15732142857142858,0.04342857142857143,0.95,2980.0,0.9283178487731074,51.236777867768616,21.1882352940761,0.8073825503352995,49,0.23,1.43,0.023,0.015,0.21
23216919,2024-02-11,C20MMNATLT,126.84,9.28,8979.0,1995.0,803.0,2550.0,1738.0,294.0,0.0,6525.0,1204.0,0.0,0.15732142857142858,0.04342857142857143,0.95,2032.0,0.9318248604104333,51.44276253507219,4.500751879696992,0.8553149606295003,41,0.2,0.77,0.032,0.042,0.21
23216916,2024-02-11,C20MMNATLT,129.74,9.6,9438.0,876.0,792.0,3114.0,1748.0,287.0,0.0,6708.0,1249.0,0.0,0.15732142857142858,0.04342857142857143,0.95,2035.0,0.931103774932316,51.70340681322874,10.773972602727428,0.8589680589676368,41,0.2,0.82,0.019,0.025,0.21
23216932,2024-02-11,S.TOWER6VAN,126.75,8.77,8727.0,1215.0,787.0,3801.0,2457.0,0.0,493.0,6317.0,1079.0,0.0,0.15732142857142858,0.04342857142857143,0.95,2950.0,0.935286304597585,49.83826429940956,7.182716049376804,0.832881355931921,67,0.19,1.32,0.025,0.032,0.22
23216922,2024-02-11,S.TOWER6VAN,118.64,9.59,9114.0,1110.0,913.0,2134.0,2423.0,105.0,496.0,6550.0,1050.0,0.0,0.15732142857142858,0.04342857142857143,0.95,3024.0,0.9252125087660829,55.20903573790282,8.210810810803414,0.8012566137563488,67,0.18,1.28,0.037,0.034,0.27
23216949,2024-02-11,C25HMNMAV55,122.86,9.47,11286.0,1374.0,852.0,2481.0,2413.0,98.0,493.0,6502.0,1141.0,0.0,0.15732142857142858,0.04342857142857143,0.95,3004.0,0.9284364845391941,52.92202506875368,8.213973799120659,0.8032623169105182,49,0.25,1.41,0.024,0.019,0.21
23216885,2024-02-11,SAILTOWER6VA,124.57,9.48,10389.0,1986.0,896.0,3467.0,2541.0,108.0,486.0,6290.0,1068.0,382.0,0.15732142857142858,0.04342857142857143,0.95,3135.0,0.9292801193515161,50.493698321823125,5.23111782477078,0.8105263157892152,68,0.18,1.32,0.024,0.023,0.25
23116957,2024-02-11,SEQRFE550D,126.92,10.22,10857.0,1485.0,842.0,183.0,1719.0,294.0,0.0,5974.0,978.0,358.0,0.15732142857142858,0.04342857142857143,0.95,2013.0,0.9254776141102123,47.06901985465593,7.311111111106188,0.8539493293587412,73,0.21,0.8,0.023,0.025,0.22
23116953,2024-02-11,C25HMNMAV55,127.06,9.27,12393.0,1503.0,832.0,2999.0,2443.0,162.0,470.0,6061.0,2960.0,0.0,0.15732142857142858,0.04342857142857143,0.95,3075.0,0.9320032274559378,47.701873130428915,8.245508982030442,0.7944715447151888,49,0.25,1.37,0.026,0.02,0.2
23116950,2024-02-11,2830C20MMNC,117.7,9.5,11451.0,984.0,814.0,3266.0,1763.0,309.0,0.0,5850.0,1727.0,0.0,0.15732142857142858,0.04342857142857143,0.95,2072.0,0.9253144654015305,49.702633814361064,11.637195121939394,0.8508687258683152,17,0.2,0.75,0.021,0.026,0.17
23116948,2024-02-11,2830C20MMNC,119.02,9.48,10719.0,459.0,779.0,2025.0,1691.0,304.0,0.0,6382.0,1135.0,0.0,0.15732142857142858,0.04342857142857143,0.95,1995.0,0.9262256809266443,53.62124012725911,23.352941176419712,0.8476190476186227,17,0.18,0.77,0.022,0.027,0.24
23116946,2024-02-11,SEQRFE550D,119.7,9.27,11427.0,0.0,709.0,3331.0,1688.0,285.0,0.0,5557.0,1138.0,453.0,0.15732142857142858,0.04342857142857143,0.95,1973.0,0.9281228192530968,46.42439431874332,11427000000000.0,0.8555499239732106,73,0.19,0.76,0.017,0.023,0.22
23116944,2024-02-11,2830C20MMNC,124.66,9.29,10893.0,0.0,799.0,2919.0,1700.0,300.0,0.0,6239.0,1863.0,0.0,0.15732142857142858,0.04342857142857143,0.95,2000.0,0.930645763337584,50.048130915690294,10893000000000.0,0.849999999999575,17,0.2,0.83,0.017,0.028,0.23
23116939,2024-02-11,SEQRFE550D,123.5,8.21,9486.0,534.0,812.0,2770.0,1703.0,292.0,0.0,6352.0,1152.0,0.0,0.15732142857142858,0.04342857142857143,0.95,1995.0,0.9376660845726394,51.43319838015034,17.76404494378696,0.8536340852126048,73,0.22,0.78,0.024,0.024,0.24
23116936,2024-02-11,SEQRFE550D,122.67,8.15,10476.0,1101.0,819.0,2939.0,1709.0,319.0,0.0,6052.0,2176.0,0.0,0.15732142857142858,0.04342857142857143,0.95,2028.0,0.9377006573846683,49.33561587960108,9.514986376013157,0.842702169624831,73,0.2,0.75,0.022,0.031,0.19
23216945,2024-02-11,2062BK1,123.57,9.5,9840.0,903.0,800.0,2495.0,1698.0,304.0,0.0,6586.0,1342.0,0.0,0.15732142857142858,0.04342857142857143,0.95,2002.0,0.9286090027735132,53.29772598484019,10.89700996676534,0.8481518481514245,6,0.19,0.72,0.014,0.017,0.19
23116933,2024-02-11,2062BK1,129.88,8.68,10557.0,984.0,855.0,2616.0,1886.0,294.0,0.0,6320.0,1032.0,0.0,0.15732142857142858,0.04342857142857143,0.95,2180.0,0.9373556581918494,48.66030181668725,10.728658536574462,0.8651376146785023,6,0.2,0.78,0.019,0.027,0.2
23116926,2024-02-11,2062BK1,129.19,10.22,12075.0,1068.0,920.0,2197.0,1864.0,288.0,0.0,6697.0,1091.0,0.0,0.15732142857142858,0.04342857142857143,0.95,2152.0,0.9266910551543887,51.83837758300304,11.306179775270312,0.8661710037170697,6,0.21,0.76,0.022,0.023,0.19
23116923,2024-02-11,2062BK1,122.93,9.5,11241.0,966.0,870.0,3036.0,1912.0,275.0,0.0,6326.0,1025.0,0.0,0.15732142857142858,0.04342857142857143,0.95,2187.0,0.9282639885152287,51.460180590161386,11.636645962720873,0.8742569730220053,6,0.19,0.78,0.02,0.032,0.2
23116920,2024-02-11,2830C20MMNC,119.65,10.21,9021.0,1008.0,796.0,1672.0,1785.0,270.0,0.0,6024.0,969.0,0.0,0.15732142857142858,0.04342857142857143,0.95,2055.0,0.9213768673885617,50.346844964058945,8.949404761895883,0.8686131386857087,17,0.22,0.85,0.031,0.031,0.25
23116917,2024-02-11,C20MMNATLT,122.74,10.08,11079.0,972.0,910.0,2605.0,1891.0,322.0,0.0,6038.0,1122.0,0.0,0.15732142857142858,0.04342857142857143,0.95,2213.0,0.9241078150811316,49.193416978579165,11.398148148136421,0.8544961590597133,41,0.21,0.8,0.026,0.032,0.22
23116904,2024-02-11,2062BK1,126.24,10.28,10503.0,966.0,840.0,2502.0,1764.0,295.0,0.0,6550.0,1181.0,0.0,0.15732142857142858,0.04342857142857143,0.95,2059.0,0.9246996776961275,51.885297844962885,10.87267080744216,0.8567265662939015,6,0.19,0.76,0.023,0.032,0.18
23116901,2024-02-11,2062BK1,116.01,10.88,10506.0,1494.0,677.0,2925.0,1698.0,304.0,0.0,5438.0,975.0,0.0,0.15732142857142858,0.04342857142857143,0.95,2002.0,0.9142564425808634,46.87526937292582,7.032128514051518,0.8481518481514245,6,0.17,0.78,0.025,0.029,0.23
23216955,2024-02-11,SEQRFE550D,123.68,9.27,10614.0,1107.0,798.0,2612.0,1714.0,287.0,118.0,6388.0,1115.0,0.0,0.15732142857142858,0.04342857142857143,0.95,2119.0,0.9302745392934917,51.64941785210503,9.588075880750146,0.8088721094852247,73,0.2,0.78,0.025,0.029,0.2
23216952,2024-02-11,2062BK1,122.78,8.88,10548.0,1191.0,800.0,2205.0,1725.0,297.0,118.0,6491.0,1139.0,0.0,0.15732142857142858,0.04342857142857143,0.95,2140.0,0.9325535470079558,52.866916435471026,8.85642317379609,0.8060747663547635,6,0.19,0.76,0.025,0.029,0.2
23116931,2024-02-11,SEQRFE550D,129.67,9.09,12054.0,1743.0,890.0,1511.0,1834.0,297.0,0.0,6795.0,1109.0,0.0,0.15732142857142858,0.04342857142857143,0.95,2131.0,0.9344912078341417,52.40225186972776,6.915662650598442,0.8606288127635567,73,0.21,0.77,0.027,0.02,0.19
23116908,2024-02-11,SEQRFE550D,120.61,9.6,9540.0,978.0,799.0,718.0,1789.0,283.0,0.0,5834.0,1098.0,0.0,0.15732142857142858,0.04342857142857143,0.95,2072.0,0.9262729436992069,48.37078185848296,9.75460122698389,0.8634169884165717,73,0.21,0.82,0.021,0.031,0.21
23216947,2024-02-11,C25HMNMAV55,122.58,9.5,11283.0,0.0,853.0,1699.0,2396.0,91.0,489.0,6697.0,1836.0,0.0,0.15732142857142858,0.04342857142857143,0.95,2976.0,0.9280738946023013,54.63370859802061,11283000000000.0,0.8051075268814499,49,0.25,1.35,0.022,0.022,0.22
23216914,2024-02-11,SEQRFE550D,128.9,8.88,10053.0,1776.0,844.0,3633.0,1802.0,283.0,0.0,6602.0,1158.0,0.0,0.15732142857142858,0.04342857142857143,0.95,2085.0,0.9355494266153612,51.217998448012274,5.660472972969786,0.86426858513148,73,0.2,0.81,0.021,0.03,0.21
23316956,2024-02-11,C25HMNMAV55,124.56,8.77,11469.0,951.0,795.0,3689.0,2549.0,135.0,470.0,6435.0,441.0,0.0,0.15732142857142858,0.04342857142857143,0.95,3154.0,0.9342233555768827,51.6618497105679,12.05993690850467,0.808180088775901,49,0.23,1.39,0.03,0.028,0.22
23316954,2024-02-11,SEQRFE550D,124.2,10.83,11265.0,1164.0,753.0,3002.0,1840.0,288.0,0.0,6500.0,1076.0,258.0,0.15732142857142858,0.04342857142857143,0.95,2128.0,0.9197956009707489,52.33494363887009,9.677835051538077,0.864661654134932,73,0.21,0.77,0.018,0.029,0.23
23316943,2024-02-11,SEQRFE550D,124.8,9.07,17940.0,1524.0,767.0,5059.0,1742.0,298.0,0.0,6502.0,998.0,308.0,0.15732142857142858,0.04342857142857143,0.95,2040.0,0.9322477029884796,52.09935897394151,11.771653543299362,0.8539215686270324,73,0.21,0.81,0.021,0.023,0.22
23316941,2024-02-11,2062BK1,122.63,9.49,10443.0,1185.0,847.0,3390.0,1728.0,220.0,0.0,6227.0,1022.0,250.0,0.15732142857142858,0.04342857142857143,0.95,1948.0,0.9281713593632442,50.778765391415,8.812658227840664,0.8870636550303455,6,0.19,0.78,0.019,0.025,0.18
23316937,2024-02-11,2062BK1,125.11,8.48,11577.0,894.0,732.0,5332.0,1682.0,299.0,0.0,6655.0,1056.0,262.0,0.15732142857142858,0.04342857142857143,0.95,1981.0,0.9365221947680477,53.19318999238116,12.949664429515716,0.849066128217643,6,0.22,0.79,0.023,0.029,0.23
23316934,2024-02-11,2062BK1,125.72,8.15,10263.0,1824.0,815.0,4062.0,1724.0,220.0,0.0,6714.0,1007.0,0.0,0.15732142857142858,0.04342857142857143,0.95,1944.0,0.9391200418246126,53.40439070908842,5.626644736839021,0.8868312757197084,6,0.2,0.77,0.02,0.031,0.2
23116858,2024-02-11,C20MMNATLT,123.27,9.5,11181.0,2097.0,899.0,3282.0,1786.0,273.0,0.0,6057.0,1002.0,0.0,0.15732142857142858,0.04342857142857143,0.95,2059.0,0.9284476914895803,49.13604283240743,5.33190271816627,0.8674113647397439,41,0.2,0.73,0.018,0.03,0.19
23316928,2024-02-11,2062BK1,124.26,9.67,10533.0,1788.0,807.0,4321.0,1691.0,210.0,0.0,6719.0,1086.0,0.0,0.15732142857142858,0.04342857142857143,0.95,1901.0,0.9277981034799687,54.07210687225115,5.8909395973121415,0.8895318253546084,6,0.19,0.78,0.028,0.027,0.22
23316959,2024-02-11,C25HMNMAV55,121.55,9.88,10284.0,1479.0,793.0,2554.0,2461.0,88.0,553.0,6263.0,990.0,0.0,0.15732142857142858,0.04342857142857143,0.95,3102.0,0.9248269040483541,51.526120937461734,6.953346855979071,0.7933591231461015,49,0.22,1.36,0.02,0.026,0.23
23316927,2024-02-11,S.TOWER6VAN,125.14,10.83,10575.0,1785.0,815.0,4768.0,2461.0,116.0,482.0,6862.0,1083.0,0.0,0.15732142857142858,0.04342857142857143,0.95,3059.0,0.9203500772161481,54.834585264065566,5.924369747895841,0.8045112781952257,67,0.16,1.27,0.022,0.028,0.17
23316921,2024-02-11,2062BK1,128.91,9.47,10116.0,1788.0,793.0,4491.0,1761.0,277.0,0.0,6581.0,1048.0,0.0,0.15732142857142858,0.04342857142857143,0.95,2038.0,0.931565255087935,51.05112093669187,5.657718120802205,0.8640824337581628,6,0.17,0.75,0.032,0.037,0.21
23316918,2024-02-11,2062BK1,128.53,8.15,11046.0,1740.0,853.0,4453.0,1792.0,311.0,0.0,6574.0,997.0,0.0,0.15732142857142858,0.04342857142857143,0.95,2103.0,0.9403716710496023,51.14759200146933,6.348275862065317,0.8521160247261759,6,0.18,0.78,0.04,0.039,0.23
23316915,2024-02-11,2062BK1,125.89,8.66,10566.0,2160.0,740.0,5073.0,1786.0,244.0,0.0,6301.0,1067.0,0.0,0.15732142857142858,0.04342857142857143,0.95,2030.0,0.9356373095433992,50.05163237707481,4.891666666664402,0.8798029556645912,6,0.21,0.86,0.036,0.021,0.18
23316912,2024-02-11,C20MMNATLT,130.53,9.5,9936.0,1500.0,787.0,4353.0,1732.0,369.0,0.0,6396.0,1075.0,0.0,0.15732142857142858,0.04342857142857143,0.95,2101.0,0.9321573948373052,49.000229831847086,6.623999999995584,0.8243693479291649,41,0.17,0.81,0.039,0.039,0.21
23316910,2024-02-11,C20MMNATLT,124.6,8.08,8922.0,1578.0,779.0,3999.0,1752.0,241.0,0.0,6391.0,1016.0,0.0,0.15732142857142858,0.04342857142857143,0.95,1993.0,0.939101597822286,51.29213483104902,5.653992395433679,0.8790767686899754,41,0.22,0.89,0.038,0.037,0.2
23316909,2024-02-11,SEQRFE550D,123.2,10.83,9939.0,1233.0,724.0,2064.0,1744.0,376.0,0.0,6493.0,995.0,0.0,0.15732142857142858,0.04342857142857143,0.95,2120.0,0.9191971946510543,52.70292207749429,8.060827250601735,0.8226415094335743,73,0.19,0.76,0.028,0.03,0.2
23316905,2024-02-11,S.TOWER6VAN,125.59,9.66,9915.0,1260.0,771.0,2066.0,2414.0,75.0,337.0,6518.0,1074.0,0.0,0.15732142857142858,0.04342857142857143,0.95,2826.0,0.9285767097898073,51.899036547082574,7.869047619041374,0.8542108987965837,67,0.17,1.28,0.023,0.03,0.22
23316902,2024-02-11,2062BK1,131.52,10.22,10467.0,1986.0,761.0,3064.0,1726.0,340.0,0.0,6433.0,1057.0,0.0,0.15732142857142858,0.04342857142857143,0.95,2066.0,0.927896147869847,48.91271289500523,5.270392749242059,0.8354307841235066,6,0.21,0.78,0.025,0.034,0.22
23316924,2024-02-11,SEQRFE550D,123.52,9.5,11199.0,1794.0,809.0,4400.0,1779.0,277.0,0.0,6689.0,1002.0,0.0,0.15732142857142858,0.04342857142857143,0.95,2056.0,0.9285821680880427,54.15317357469112,6.24247491638448,0.8652723735404352,73,0.21,0.74,0.018,0.03,0.19
23316965,2024-02-11,SEQRFE550D,123.76,10.21,11259.0,1494.0,685.0,2072.0,1702.0,244.0,0.0,6317.0,1189.0,0.0,0.15732142857142858,0.04342857142857143,0.95,1946.0,0.9237889079575743,51.042340012515815,7.536144578308209,0.8746145940386051,73,0.21,0.85,0.021,0.034,0.25
23316930,2024-02-11,SEQRFE550D,123.92,7.44,10650.0,1305.0,533.0,3435.0,1767.0,366.0,0.0,6588.0,987.0,0.0,0.15732142857142858,0.04342857142857143,0.95,2133.0,0.9433617539514055,53.163331180978346,8.160919540223631,0.8284106891697944,73,0.21,0.78,0.024,0.03,0.24
23216903,2024-02-11,1786500D,124.9,10.08,11055.0,1101.0,800.0,3000.0,2481.0,135.0,537.0,6185.0,1085.0,569.0,0.15732142857142858,0.04342857142857143,0.95,3153.0,0.9253222699590656,49.519615692157565,10.040871934595785,0.7868696479540797,2,0.19,1.25,0.02,0.028,0.223
