Repository: SiddharthKumar268/FerroMind

# FerroMind
*Ferro-Alloy Optimisation using Machine Learning*
**SAIL Durgapur Steel Plant | Steel Melting Shop**
Intern: Siddharth Kumar | FY 2023-24 to FY 2025-26

---

## Quick Start

```bash

# 2. Place raw Excel files in data/raw/

## Dataset

| | |
|---|---|
| Total heats after cleaning | 47,421 |
| Training set | 37,936 heats (Apr 2023 – Jun 2025) |
| Test set | 9,485 heats (Jun 2025 – Dec 2025) |
| Input features | 21 (16 raw + 5 engineered) |
| Target variables | Mn, Si, C, S, P |
| BOF grades | 76 distinct grades |
| Split method | Chronological 80/20 — no shuffle, no leakage |

---

File: data/processed/sms_train.csv (part 100 of 253)
Heat_Number,Date,BOF Grade Code,Hot Metal Addn. Weight,Scrap Addn. Weight,Lime Into Converter,Dolomite Into Converter,Lime Into Ladle,Iron Ore Into Converter,SIMN Into Ladle,FESI Into Ladle,FEMN Into Ladle,Measered O2 Mainblow II,Duration of Mainblow I/II,Measered O2 2nd Blow,HM_P,HM_S,HM_Si,Total_FA_Ladle,HM_Ratio,O2_per_ton_HM,Lime_Dolo_Ratio,SiMn_FA_Fraction,Grade_Encoded,C,Mn,P,S,Si
23216911,2024-02-11,2062BK1,128.82,9.47,9507.0,552.0,808.0,2830.0,1843.0,297.0,0.0,6198.0,988.0,259.0,0.15732142857142858,0.04342857142857143,0.95,2140.0,0.9315207173264046,48.113646948858,17.22282608692532,0.8612149532706256,6,0.19,0.75,0.027,0.035,0.21
23216906,2024-02-11,SEQRFE550D,125.53,9.21,11433.0,1104.0,806.0,2720.0,1877.0,290.0,0.0,6294.0,1002.0,325.0,0.15732142857142858,0.04342857142857143,0.95,2167.0,0.9316461332868365,50.13940890583813,10.355978260860185,0.8661744347019538,73,0.19,0.77,0.024,0.028,0.2
23216907,2024-02-11,2062BK1,121.28,9.45,9519.0,543.0,797.0,2507.0,1860.0,287.0,0.0,6292.0,1065.0,465.0,0.15732142857142858,0.04342857142857143,0.95,2147.0,0.9277136081930109,51.87994722912368,17.530386740299207,0.8663251047969882,6,0.22,0.78,0.025,0.026,0.2
23317010,2024-02-12,2062BK1,122.87,6.81,12231.0,1041.0,795.0,2655.0,1711.0,308.0,0.0,6003.0,975.0,316.0,0.1587037037037037,0.03618518518518518,1.006037037037037,2019.0,0.9474861196719041,48.8565150154728,11.749279538893612,0.8474492322927948,6,0.19,0.76,0.023,0.028,0.23
23317013,2024-02-12,2062BK1,126.48,0.0,10047.0,1014.0,804.0,3381.0,1732.0,254.0,0.0,6395.0,1004.0,0.0,0.1587037037037037,0.03618518518518518,1.006037037037037,1986.0,0.9999999999920935,50.56135357328778,9.908284023658867,0.8721047331314843,6,0.19,0.75,0.02,0.028,0.22
23317016,2024-02-12,2830C20MMNC,120.89,10.21,10014.0,936.0,781.0,3465.0,1691.0,281.0,0.0,6386.0,1044.0,0.0,0.1587037037037037,0.03618518518518518,1.006037037037037,1972.0,0.9221205186809908,52.824882123808216,10.698717948706518,0.85750507099348,17,0.2,0.75,0.024,0.028,0.22
23216334,2024-02-12,2062BK1,0.0,7.27,10134.0,1008.0,841.0,3108.0,1704.0,270.0,0.0,6659.0,1220.0,322.0,0.1587037037037037,0.03618518518518518,1.006037037037037,1974.0,0.0,6659000000000.0,10.053571428561455,0.8632218844980429,6,0.18,0.76,0.023,0.038,0.19
23317019,2024-02-12,SEQRFE550D,123.21,10.21,9453.0,1089.0,784.0,3909.0,1692.0,256.0,0.0,6661.0,1022.0,0.0,0.1587037037037037,0.03618518518518518,1.006037037037037,1948.0,0.9234747414111568,54.062170277947715,8.68044077134189,0.8685831622172132,73,0.21,0.75,0.031,0.026,0.23
23317022,2024-02-12,2830C20MMNC,116.73,9.5,9492.0,987.0,831.0,4050.0,1752.0,214.0,0.0,6393.0,1320.0,0.0,0.1587037037037037,0.03618518518518518,1.006037037037037,1966.0,0.9247405529515587,54.76741197588651,9.617021276586001,0.8911495422172476,17,0.2,0.77,0.022,0.028,0.2
23316974,2024-02-12,2830C20MMNC,123.94,8.48,10671.0,1245.0,721.0,3247.0,1742.0,271.0,0.0,6254.0,1006.0,0.0,0.1587037037037037,0.03618518518518518,1.006037037037037,2013.0,0.9359613351386804,50.459899951182344,8.571084337342514,0.8653750620959437,17,0.19,0.75,0.033,0.03,0.2
23116967,2024-02-12,2062BK1,130.96,8.87,9444.0,219.0,821.0,2676.0,1707.0,267.0,0.0,6146.0,1109.0,0.0,0.1587037037037037,0.03618518518518518,1.006037037037037,1974.0,0.9365658299296534,46.93036041503566,43.12328767103597,0.864741641336948,6,0.21,0.75,0.024,0.025,0.2
23116970,2024-02-12,SEQRFE550D,123.02,8.68,10425.0,1071.0,789.0,0.0,1696.0,322.0,0.0,5999.0,1005.0,0.0,0.1587037037037037,0.03618518518518518,1.006037037037037,2018.0,0.9340926347689136,48.76442854780715,9.73389355741388,0.8404360753216846,73,0.19,0.8,0.027,0.031,0.23
23116973,2024-02-12,SEQRFE550D,118.98,8.77,10014.0,1080.0,784.0,2036.0,1727.0,271.0,0.0,5637.0,916.0,0.0,0.1587037037037037,0.03618518518518518,1.006037037037037,1998.0,0.9313502935347839,47.377710539188286,9.272222222213637,0.8643643643639317,73,0.22,0.76,0.023,0.035,0.21
23116976,2024-02-12,SEQRFE550D,135.1,8.88,9615.0,1110.0,942.0,3019.0,1830.0,304.0,0.0,6113.0,2934.0,0.0,0.1587037037037037,0.03618518518518518,1.006037037037037,2134.0,0.9383247673222788,45.24796447042748,8.662162162154358,0.8575445173379299,73,0.21,0.81,0.034,0.028,0.21
23116980,2024-02-12,2830C20MMNC,123.4,9.47,11550.0,1017.0,892.0,2945.0,1809.0,293.0,0.0,6504.0,1056.0,0.0,0.1587037037037037,0.03618518518518518,1.006037037037037,2102.0,0.928727327455944,52.70664505629897,11.356932153381164,0.8606089438625782,17,0.2,0.82,0.021,0.025,0.18
23116984,2024-02-12,2062BK1,120.71,9.49,12093.0,1494.0,905.0,3276.0,1773.0,260.0,0.0,6391.0,1041.0,0.0,0.1587037037037037,0.03618518518518518,1.006037037037037,2033.0,0.9271121351695307,52.94507497263736,8.094377510034743,0.8721101819966197,6,0.19,0.74,0.027,0.02,0.17
23116990,2024-02-12,2830C20MMNC,108.07,9.28,11871.0,1344.0,822.0,3259.0,1764.0,291.0,0.0,6297.0,1163.0,0.0,0.1587037037037037,0.03618518518518518,1.006037037037037,2055.0,0.9209203238097918,58.26778939522284,8.832589285707714,0.8583941605835239,17,0.19,0.83,0.024,0.022,0.17
23116993,2024-02-12,SEQRFE550D,125.59,10.48,11505.0,858.0,802.0,2509.0,1681.0,257.0,0.0,7872.0,1341.0,0.0,0.1587037037037037,0.03618518518518518,1.006037037037037,1938.0,0.9229808186894762,62.68014969294784,13.409090909075282,0.8673890608870654,73,0.2,0.74,0.033,0.017,0.18
23116996,2024-02-12,2062BK1,122.8,9.69,10935.0,1023.0,797.0,2947.0,1739.0,294.0,0.0,6276.0,3109.0,0.0,0.1587037037037037,0.03618518518518518,1.006037037037037,2033.0,0.9268624047027937,51.10749185626134,10.689149560106854,0.8553861288731651,6,0.2,0.74,0.024,0.026,0.22
23116999,2024-02-12,SEQRFE550D,122.3,10.28,11175.0,987.0,812.0,3064.0,1712.0,298.0,0.0,6359.0,1142.0,0.0,0.1587037037037037,0.03618518518518518,1.006037037037037,2010.0,0.9224619097833576,51.995094030645994,11.322188449836553,0.8517412935319145,73,0.19,0.75,0.03,0.02,0.21
23117001,2024-02-12,SEQRFE550D,118.44,9.5,12249.0,990.0,0.0,4047.0,0.0,0.0,0.0,6319.0,1146.0,0.0,0.1587037037037037,0.03618518518518518,1.006037037037037,0.0,0.925746443638223,53.351908138691726,12.372727272714775,0.0,73,0.2,0.78,0.03,0.025,0.22
23117006,2024-02-12,2830C20MMNC,126.1,9.29,10758.0,987.0,806.0,4317.0,1698.0,311.0,0.0,6022.0,2054.0,0.0,0.1587037037037037,0.03618518518518518,1.006037037037037,2009.0,0.9313834108801878,47.75574940485523,10.899696048621175,0.8451966152310377,17,0.2,0.76,0.028,0.026,0.22
23117009,2024-02-12,S.TOWER6VAN,128.19,7.43,10941.0,975.0,795.0,4343.0,2383.0,82.0,593.0,5942.0,1421.0,0.0,0.1587037037037037,0.03618518518518518,1.006037037037037,3058.0,0.9452145701154313,46.35306966185855,11.221538461526952,0.7792674950945784,67,0.19,1.28,0.026,0.028,0.2
23117011,2024-02-12,2062BK1,128.94,10.88,10932.0,978.0,787.0,4355.0,1726.0,308.0,0.0,6301.0,1137.0,0.0,0.1587037037037037,0.03618518518518518,1.006037037037037,2034.0,0.9221856672799158,48.86769039825603,11.177914110418019,0.8485742379543517,6,0.2,0.71,0.024,0.024,0.18
23117014,2024-02-12,2830C20MMNC,130.77,0.0,10830.0,1965.0,842.0,3631.0,1704.0,267.0,0.0,5835.0,1195.0,0.0,0.1587037037037037,0.03618518518518518,1.006037037037037,1971.0,0.9999999999923531,44.62032576244842,5.5114503816765845,0.8645357686449191,17,0.18,0.73,0.018,0.026,0.2
23117017,2024-02-12,2062BK1,124.88,0.0,10221.0,1944.0,777.0,3222.0,1694.0,256.0,0.0,2439.0,1421.0,0.0,0.1587037037037037,0.03618518518518518,1.006037037037037,1950.0,0.9999999999919923,19.53074951938236,5.2577160493800115,0.8687179487175032,6,0.18,0.75,0.026,0.026,0.24
23317008,2024-02-12,2062BK1,126.05,10.48,11901.0,1488.0,793.0,2619.0,1707.0,312.0,0.0,6490.0,1048.0,0.0,0.1587037037037037,0.03618518518518518,1.006037037037037,2019.0,0.9232403134774538,51.48750495794139,7.997983870962367,0.8454680534914089,6,0.19,0.81,0.037,0.028,0.23
23317005,2024-02-12,SEQRFE550D,0.0,0.0,7992.0,978.0,804.0,2676.0,1769.0,288.0,0.0,6396.0,1178.0,304.0,0.1587037037037037,0.03618518518518518,1.006037037037037,2057.0,0.0,6396000000000.0,8.17177914109594,0.8599902771021585,73,0.19,0.76,0.032,0.029,0.2
23216958,2024-02-12,2062BK1,127.13,9.47,10485.0,1518.0,1006.0,3052.0,1745.0,283.0,0.0,6482.0,1187.0,0.0,0.1587037037037037,0.03618518518518518,1.006037037037037,2028.0,0.9306734992611225,50.9871784783215,6.907114624501379,0.8604536489147631,6,0.19,0.73,0.021,0.026,0.23
23317000,2024-02-12,S.TOWER6VAN,122.4,10.22,12369.0,4656.0,707.0,3651.0,2535.0,193.0,539.0,6307.0,1160.0,0.0,0.1587037037037037,0.03618518518518518,1.006037037037037,3267.0,0.9229377167778395,51.527777777356796,2.6565721649478826,0.7759412304864475,67,0.18,1.36,0.023,0.025,0.21
23216960,2024-02-12,2062BK1,122.43,9.5,10089.0,1002.0,888.0,3472.0,1755.0,300.0,0.0,6194.0,1135.0,0.0,0.1587037037037037,0.03618518518518518,1.006037037037037,2055.0,0.9279921170247254,50.59217512006377,10.068862275439054,0.8540145985397304,6,0.2,0.73,0.015,0.027,0.21
23216963,2024-02-12,2062BK1,124.9,8.0,10002.0,1062.0,789.0,2179.0,1698.0,260.0,0.0,5780.0,1024.0,0.0,0.1587037037037037,0.03618518518518518,1.006037037037037,1958.0,0.9398043641765252,46.27702161692332,9.41807909603633,0.8672114402447052,6,0.22,0.84,0.022,0.026,0.22
23317002,2024-02-12,2062BK1,125.57,10.34,12300.0,558.0,0.0,2727.0,0.0,0.0,0.0,5756.0,0.0,0.0,0.1587037037037037,0.03618518518518518,1.006037037037037,0.0,0.9239202413293803,45.838974276930486,22.04301075264867,0.0,6,0.19,0.74,0.017,0.023,0.24
23216972,2024-02-12,SEQRFE550D,123.8,8.88,9930.0,987.0,800.0,2305.0,1728.0,257.0,0.0,6499.0,1125.0,0.0,0.1587037037037037,0.03618518518518518,1.006037037037037,1985.0,0.9330720530529615,52.49596122736271,10.060790273546038,0.8705289672539696,73,0.2,0.76,0.029,0.032,0.18
23216975,2024-02-12,2830C20MMNC,125.1,8.77,9594.0,993.0,795.0,2514.0,1725.0,260.0,0.0,6504.0,1121.0,0.0,0.1587037037037037,0.03618518518518518,1.006037037037037,1985.0,0.9344886830437403,51.99040767344532,9.661631419929847,0.8690176322413758,17,0.19,0.68,0.032,0.033,0.21
23216978,2024-02-12,IS2062E350BR,124.3,8.15,11163.0,1482.0,803.0,3489.0,2460.0,94.0,516.0,6285.0,993.0,318.0,0.1587037037037037,0.03618518518518518,1.006037037037037,3070.0,0.9384673461612801,50.56315366009201,7.532388663962529,0.8013029315958302,59,0.2,1.36,0.039,0.029,0.21
23216979,2024-02-12,IS2062E350BR,115.32,8.87,10860.0,1470.0,803.0,3162.0,2487.0,105.0,540.0,6193.0,1119.0,0.0,0.1587037037037037,0.03618518518518518,1.006037037037037,3132.0,0.9285771801197473,53.70274020071364,7.387755102035791,0.7940613026817388,59,0.19,1.39,0.025,0.02,0.18
23216982,2024-02-12,2830C20MMNC,120.38,6.1,10434.0,1191.0,795.0,2263.0,1718.0,297.0,115.0,6288.0,1095.0,0.0,0.1587037037037037,0.03618518518518518,1.006037037037037,2130.0,0.9517710309855173,52.234590463098236,8.760705289665188,0.806572769952673,17,0.21,0.75,0.019,0.022,0.19
23216986,2024-02-12,2062BK1,129.98,9.5,11511.0,1014.0,943.0,2568.0,1799.0,290.0,0.0,6727.0,1108.0,0.0,0.1587037037037037,0.03618518518518518,1.006037037037037,2089.0,0.9318898766781483,51.75411601745074,11.352071005905964,0.8611775969359209,6,0.18,0.72,0.021,0.022,0.21
23216988,2024-02-12,2062BK1,121.8,10.21,11112.0,894.0,778.0,3945.0,1833.0,290.0,0.0,6290.0,1545.0,230.0,0.1587037037037037,0.03618518518518518,1.006037037037037,2123.0,0.922657374434341,51.642036124370755,12.42953020132838,0.8634008478563997,6,0.2,0.77,0.019,0.021,0.21
23216991,2024-02-12,2062BK1,123.79,9.48,10500.0,1500.0,723.0,2762.0,1704.0,287.0,115.0,6295.0,1403.0,285.0,0.1587037037037037,0.03618518518518518,1.006037037037037,2106.0,0.9288662114434691,50.852249777438786,6.9999999999953335,0.8091168091164249,6,0.2,0.76,0.021,0.024,0.21
23216994,2024-02-12,2062BK1,130.12,9.5,10893.0,1092.0,858.0,2705.0,1789.0,280.0,0.0,6260.0,1427.0,0.0,0.1587037037037037,0.03618518518518518,1.006037037037037,2069.0,0.931958172174961,48.10943744199117,9.97527472526559,0.8646689221842123,6,0.2,0.75,0.027,0.023,0.22
23216998,2024-02-12,2830C20MMNC,129.18,10.27,11280.0,1110.0,0.0,4089.0,0.0,98.0,0.0,6398.0,1150.0,373.0,0.1587037037037037,0.03618518518518518,1.006037037037037,98.0,0.9263535317251607,49.52779067928837,10.162162162153008,0.0,17,0.2,0.72,0.024,0.02,0.16
23216969,2024-02-12,2830C20MMNC,123.53,6.81,9939.0,0.0,806.0,0.0,1718.0,250.0,0.0,6497.0,1189.0,0.0,0.1587037037037037,0.03618518518518518,1.006037037037037,1968.0,0.9477520331368133,52.594511454281594,9939000000000.0,0.8729674796743532,17,0.2,0.74,0.025,0.025,0.2
23217012,2024-02-12,SEQRFE550D,125.19,10.93,10527.0,1200.0,798.0,1818.0,1721.0,280.0,0.0,6043.0,999.0,0.0,0.1587037037037037,0.03618518518518518,1.006037037037037,2001.0,0.9197032030493704,48.27062864407484,8.77249999999269,0.8600699650170615,73,0.21,0.81,0.025,0.035,0.23
23217007,2024-02-12,SEQRFE550D,126.24,10.9,10272.0,1095.0,798.0,685.0,1866.0,290.0,0.0,6169.0,1019.0,293.0,0.1587037037037037,0.03618518518518518,1.006037037037037,2156.0,0.9205191774761521,48.86723700848489,9.380821917799652,0.8654916512055355,73,0.2,0.79,0.024,0.022,0.21
23316997,2024-02-12,S.TOWER6VAN,121.9,10.21,11877.0,1143.0,795.0,4017.0,2555.0,47.0,447.0,6298.0,1027.0,0.0,0.1587037037037037,0.03618518518518518,1.006037037037037,3049.0,0.9227159185457368,51.66529942533498,10.391076115476473,0.8379796654638118,67,0.19,1.37,0.027,0.026,0.19
23316992,2024-02-12,S.TOWER6VAN,125.34,10.93,10239.0,1776.0,693.0,2947.0,2440.0,132.0,549.0,6643.0,1020.0,0.0,0.1587037037037037,0.03618518518518518,1.006037037037037,3121.0,0.9197915902185383,52.99984043359662,5.765202702699456,0.7818007049020245,67,0.19,1.31,0.031,0.025,0.24
23316989,2024-02-12,2062BK1,117.75,9.27,11988.0,1764.0,665.0,2875.0,1738.0,295.0,0.0,6693.0,1097.0,0.0,0.1587037037037037,0.03618518518518518,1.006037037037037,2033.0,0.9270193670215161,56.84076433072747,6.795918367343086,0.8548942449577693,6,0.2,0.81,0.025,0.02,0.23
23116913,2024-02-12,2062BK1,127.11,8.11,9564.0,951.0,760.0,1168.0,1702.0,292.0,0.0,6189.0,2315.0,0.0,0.1587037037037037,0.03618518518518518,1.006037037037037,1994.0,0.9400236651313414,48.69011092716001,10.056782334374283,0.8535606820457103,6,0.18,0.83,0.023,0.035,0.16
23316985,2024-02-12,2062BK1,127.5,9.67,11067.0,1749.0,677.0,3269.0,1671.0,285.0,0.0,6531.0,979.0,0.0,0.1587037037037037,0.03618518518518518,1.006037037037037,1956.0,0.9295035357517717,51.223529411362954,6.327615780442351,0.8542944785271707,6,0.21,0.72,0.022,0.021,0.2
23116964,2024-02-12,2062BK1,120.52,9.48,10965.0,1983.0,782.0,0.0,1725.0,260.0,0.0,6360.0,1115.0,0.0,0.1587037037037037,0.03618518518518518,1.006037037037037,1985.0,0.9270769230697917,52.771324261095494,5.529500756426864,0.8690176322413758,6,0.19,0.74,0.018,0.023,0.2
23316981,2024-02-12,2062BK1,126.64,8.15,11517.0,1809.0,699.0,3293.0,1793.0,281.0,0.0,6286.0,943.0,0.0,0.1587037037037037,0.03618518518518518,1.006037037037037,2074.0,0.939535573848657,49.63676563447854,6.366500829183877,0.864513018321666,6,0.18,0.79,0.021,0.021,0.23
23316962,2024-02-12,C25HMNMAV55,122.46,10.22,10773.0,1056.0,746.0,3232.0,2440.0,105.0,458.0,6084.0,1065.0,0.0,0.1587037037037037,0.03618518518518518,1.006037037037037,3003.0,0.9229725655643429,49.681528662014685,10.201704545444885,0.812520812520542,49,0.22,1.36,0.019,0.024,0.22
23316977,2024-02-12,IS2062E350BR,119.72,0.0,10926.0,1818.0,710.0,6712.0,2508.0,136.0,430.0,6254.0,941.0,407.0,0.1587037037037037,0.03618518518518518,1.006037037037037,3074.0,0.9999999999916471,52.23855663170532,6.009900990095704,0.8158750813269955,59,0.2,1.36,0.03,0.02,0.22
23316971,2024-02-12,2062BK1,125.54,8.77,10161.0,1071.0,724.0,4351.0,1800.0,367.0,0.0,6167.0,1292.0,0.0,0.1587037037037037,0.03618518518518518,1.006037037037037,2167.0,0.9347032983327028,49.1237852473385,9.487394957974335,0.8306414397781123,6,0.22,0.82,0.022,0.033,0.22
23217015,2024-02-12,SEQRFE550D,126.76,8.47,9987.0,726.0,803.0,4114.0,1721.0,287.0,0.0,6198.0,1075.0,0.0,0.1587037037037037,0.03618518518518518,1.006037037037037,2008.0,0.9373659690827674,48.895550646506024,13.75619834708849,0.8570717131469835,73,0.2,0.82,0.024,0.028,0.24
23316983,2024-02-12,2830C20MMNC,128.63,9.5,10452.0,1764.0,704.0,2847.0,1792.0,315.0,0.0,6688.0,1001.0,0.0,0.1587037037037037,0.03618518518518518,1.006037037037037,2107.0,0.9312242090716628,51.99409158009801,5.925170068023852,0.8504983388700282,17,0.19,0.8,0.026,0.03,0.2
23117045,2024-02-13,2062BK1,125.95,9.5,10173.0,1530.0,852.0,4079.0,1668.0,267.0,0.0,6149.0,1276.0,0.0,0.16275,0.03859375,0.9203125,1935.0,0.9298634182286465,48.82096069830233,6.649019607838792,0.8620155038755235,6,0.2,0.74,0.019,0.023,0.2
23117048,2024-02-13,1786550D,128.11,9.5,10200.0,1653.0,767.0,3726.0,1746.0,302.0,0.0,6259.0,1120.0,0.0,0.16275,0.03859375,0.9203125,2048.0,0.930964319446763,48.85645148662199,6.170598911067048,0.8525390624995838,3,0.22,0.78,0.02,0.02,0.23
23117049,2024-02-13,1786500D,126.39,10.08,10230.0,1590.0,780.0,3771.0,1824.0,271.0,0.0,6314.0,2013.0,0.0,0.16275,0.03859375,0.9203125,2095.0,0.9261376126553372,49.956483898647384,6.4339622641468965,0.870644391407699,2,0.17,0.75,0.018,0.021,0.188
23117052,2024-02-13,2062BK1,126.28,9.48,9984.0,1689.0,935.0,1882.0,1794.0,308.0,0.0,5648.0,939.0,468.0,0.16275,0.03859375,0.9203125,2102.0,0.9301708897986878,44.72600570126127,5.911190053282469,0.8534728829681953,6,0.2,0.78,0.022,0.022,0.2
23117056,2024-02-13,2830C25HMN,120.77,8.88,9192.0,2115.0,895.0,1987.0,1739.0,271.0,0.0,5928.0,1095.0,0.0,0.16275,0.03859375,0.9203125,2010.0,0.9315079058933166,49.08503767451283,4.346099290778087,0.8651741293528034,18,0.18,0.79,0.026,0.026,0.21
23117059,2024-02-13,2062BK1,128.8,7.89,10014.0,1518.0,890.0,2510.0,1786.0,274.0,0.0,4653.0,1430.0,0.0,0.16275,0.03859375,0.9203125,2060.0,0.9422781476264376,36.12577639723505,6.596837944659686,0.866990291261715,6,0.2,0.75,0.03,0.026,0.17
23117062,2024-02-13,1786550D,120.22,9.09,10020.0,1959.0,895.0,2764.0,1780.0,308.0,0.0,4822.0,1372.0,0.0,0.16275,0.03859375,0.9203125,2088.0,0.9297038125363104,40.10979870204533,5.114854517608415,0.8524904214555304,3,0.22,0.82,0.03,0.03,0.17
23117065,2024-02-13,2062BK1,125.5,9.49,9753.0,1902.0,915.0,2521.0,1760.0,261.0,0.0,6201.0,1410.0,240.0,0.16275,0.03859375,0.9203125,2021.0,0.9296984961780155,49.410358565343344,5.127760252363235,0.8708560118748784,6,0.19,0.76,0.022,0.025,0.17
23117068,2024-02-13,S.TOWER6VAN,121.11,9.68,14343.0,0.0,897.0,3149.0,2463.0,91.0,403.0,5640.0,1213.0,0.0,0.16275,0.03859375,0.9203125,2957.0,0.9259882253924155,46.56923457974924,14343000000000.0,0.8329387893132117,67,0.18,1.31,0.026,0.022,0.21
23117038,2024-02-13,2830C20MMNC,126.6,9.5,10233.0,1458.0,792.0,2459.0,1776.0,335.0,0.0,111.0,1723.0,0.0,0.16275,0.03859375,0.9203125,2111.0,0.930198383534679,0.8767772511779086,7.018518518513705,0.84130743723314,17,0.21,0.74,0.027,0.028,0.2
23117074,2024-02-13,2062BK1,129.39,9.5,10860.0,1143.0,930.0,2521.0,1774.0,301.0,0.0,6915.0,1120.0,0.0,0.16275,0.03859375,0.9203125,2075.0,0.931600547188915,53.44307906288398,9.501312335949693,0.8549397590357326,6,0.2,0.76,0.028,0.02,0.22
23117036,2024-02-13,1786550D,115.08,9.48,9957.0,510.0,794.0,2432.0,1648.0,281.0,0.0,5748.0,1005.0,0.0,0.16275,0.03859375,0.9203125,1929.0,0.9238921001852609,49.94786235618745,19.523529411726425,0.8543286677030304,3,0.2,0.75,0.03,0.02,0.2
23117034,2024-02-13,2830C20MMNC,128.39,0.0,10629.0,1473.0,815.0,5919.0,1713.0,250.0,0.0,5829.0,1753.0,0.0,0.16275,0.03859375,0.9203125,1963.0,0.9999999999922113,45.40073214389439,7.2158859470419445,0.8726439123785672,17,0.19,0.74,0.029,0.028,0.2
23117032,2024-02-13,2062BK1,127.79,0.0,11103.0,2190.0,797.0,2942.0,1790.0,254.0,0.0,6067.0,1080.0,0.0,0.16275,0.03859375,0.9203125,2044.0,0.9999999999921746,47.47632835082967,5.069863013696315,0.8757338551854815,6,0.22,0.8,0.041,0.028,0.2
23117028,2024-02-13,2062BK1,125.3,10.47,9687.0,2313.0,764.0,2427.0,1765.0,277.0,0.0,6202.0,1138.0,0.0,0.16275,0.03859375,0.9203125,2042.0,0.9228842896006269,49.49720670351559,4.188067444874973,0.864348677766472,6,0.22,0.8,0.037,0.03,0.2
23117026,2024-02-13,2830C20MMNC,130.71,10.22,8673.0,1188.0,805.0,2337.0,1746.0,267.0,0.0,6387.0,1084.0,0.0,0.16275,0.03859375,0.9203125,2013.0,0.9274817285111228,48.86389717658279,7.300505050498906,0.8673621460502398,17,0.19,0.72,0.033,0.032,0.21
23117025,2024-02-13,2062BK1,126.11,9.5,10287.0,1662.0,807.0,2757.0,1658.0,264.0,0.0,5965.0,1083.0,0.0,0.16275,0.03859375,0.9203125,1922.0,0.9299461691547087,47.29997621086908,6.1895306859168535,0.8626430801244211,6,0.21,0.78,0.03,0.028,0.21
23117023,2024-02-13,SEQRFE550D,123.26,9.67,8499.0,2691.0,817.0,1982.0,1665.0,271.0,0.0,6033.0,1008.0,0.0,0.16275,0.03859375,0.9203125,1936.0,0.9272549462053168,48.94531883783104,3.158305462652115,0.8600206611565806,73,0.2,0.76,0.035,0.025,0.23
23117020,2024-02-13,2062BK1,124.1,9.67,9720.0,2025.0,787.0,2006.0,1658.0,250.0,0.0,6115.0,1193.0,0.0,0.16275,0.03859375,0.9203125,1908.0,0.9277117440313397,49.27477840411543,4.799999999997629,0.8689727463307815,6,0.21,0.79,0.024,0.028,0.22
23117071,2024-02-13,S.TOWER6VAN,125.53,9.67,11685.0,903.0,797.0,2059.0,2450.0,152.0,458.0,5985.0,1011.0,0.0,0.16275,0.03859375,0.9203125,3060.0,0.9284763313540795,47.677845932863235,12.940199335533842,0.8006535947709802,67,0.17,1.27,0.025,0.021,0.19
23117030,2024-02-13,2062BK1,120.26,8.95,8679.0,2550.0,827.0,2015.0,1693.0,250.0,0.0,5669.0,943.0,0.0,0.16275,0.03859375,0.9203125,1943.0,0.9307329154018209,47.13953101573973,3.403529411763371,0.8713329902208589,6,0.19,0.79,0.027,0.034,0.22
23117041,2024-02-13,2062BK1,124.26,9.5,10491.0,1395.0,785.0,2922.0,1738.0,274.0,0.0,6189.0,1179.0,0.0,0.16275,0.03859375,0.9203125,2012.0,0.9289772727203278,49.806856590618,7.5204301075214905,0.8638170974150776,6,0.18,0.74,0.027,0.033,0.19
23217018,2024-02-13,2062BK1,126.67,8.67,8898.0,657.0,814.0,0.0,1691.0,277.0,0.0,6106.0,1009.0,0.0,0.16275,0.03859375,0.9203125,1968.0,0.9359391162927743,48.20399463133967,13.543378995413176,0.8592479674792382,6,0.21,0.77,0.036,0.022,0.23
23117043,2024-02-13,1786550D,127.89,8.77,10230.0,1656.0,787.0,2947.0,1705.0,254.0,0.0,6468.0,1157.0,0.0,0.16275,0.03859375,0.9203125,1959.0,0.9358261378535357,50.5747126432827,6.177536231880327,0.8703420112297753,3,0.2,0.76,0.02,0.02,0.21
23217021,2024-02-13,2062BK1,118.93,0.0,10752.0,1458.0,781.0,4056.0,1191.0,290.0,0.0,5957.0,986.0,0.0,0.16275,0.03859375,0.9203125,1481.0,0.9999999999915916,50.088287227359885,7.374485596702761,0.8041863605666414,6,0.18,0.82,0.029,0.024,0.23
23217077,2024-02-13,S.TOWER6VAN,130.76,8.23,9924.0,1113.0,800.0,3558.0,2484.0,111.0,543.0,5814.0,900.0,0.0,0.16275,0.03859375,0.9203125,3138.0,0.9407871069793455,44.46313857414758,8.91644204850951,0.7915869980877018,67,0.2,1.35,0.04,0.025,0.23
23217075,2024-02-13,S.TOWER6VAN,127.78,8.87,8976.0,1110.0,443.0,2772.0,2525.0,128.0,638.0,6406.0,1145.0,797.0,0.16275,0.03859375,0.9203125,3291.0,0.9350896450718252,50.133041164109144,8.0864864864792,0.7672439987843308,67,0.2,1.33,0.025,0.021,0.23
23217073,2024-02-13,S.TOWER6VAN,137.26,0.0,6867.0,0.0,806.0,2707.0,2511.0,74.0,537.0,6572.0,1202.0,0.0,0.16275,0.03859375,0.9203125,3122.0,0.9999999999927146,47.87993588774677,6867000000000.0,0.8042921204353606,67,0.2,1.25,0.025,0.023,0.22
23217070,2024-02-13,C25HMNMAV55,122.38,9.49,14121.0,1101.0,808.0,2837.0,2504.0,138.0,543.0,6599.0,1100.0,0.0,0.16275,0.03859375,0.9203125,3185.0,0.9280351861611584,53.922209510917455,12.825613079007425,0.7861852433278537,49,0.22,1.35,0.021,0.022,0.23
23217067,2024-02-13,S.TOWER6VAN,128.81,9.48,11037.0,1119.0,784.0,2370.0,2497.0,115.0,540.0,6701.0,1229.0,319.0,0.16275,0.03859375,0.9203125,3152.0,0.9314484055178869,52.022358512133984,9.863270777471078,0.7921954314718299,67,0.2,1.4,0.034,0.021,0.22
23217063,2024-02-13,S.TOWER6VAN,124.62,9.49,9960.0,1665.0,806.0,1230.0,2514.0,135.0,493.0,6711.0,1517.0,475.0,0.16275,0.03859375,0.9203125,3142.0,0.9292371933418146,53.851709195523576,5.9819819819783895,0.800127307447231,67,0.19,1.27,0.027,0.024,0.22
23217060,2024-02-13,C25HMNMAV55,128.31,9.5,10215.0,1440.0,792.0,2450.0,2504.0,118.0,537.0,6598.0,1152.0,471.0,0.16275,0.03859375,0.9203125,3159.0,0.9310645090999851,51.422336528318745,7.093749999995074,0.792655903766764,49,0.22,1.37,0.02,0.022,0.2
23217057,2024-02-13,2062BK1,130.96,9.48,9465.0,1485.0,858.0,977.0,1735.0,294.0,0.0,6677.0,1168.0,0.0,0.16275,0.03859375,0.9203125,2029.0,0.9324978638498115,50.985033597655885,6.373737373733082,0.8551010349921858,6,0.19,0.76,0.029,0.022,0.21
23217054,2024-02-13,2830C20MMNC,129.3,9.48,9195.0,1203.0,800.0,2347.0,1728.0,300.0,0.0,6213.0,1103.0,0.0,0.16275,0.03859375,0.9203125,2028.0,0.9316904453024091,48.051044083155055,7.643391521190654,0.8520710059167396,17,0.19,0.67,0.017,0.023,0.21
23217051,2024-02-13,2830C25HMN,0.0,0.0,10344.0,1104.0,707.0,3354.0,1826.0,311.0,165.0,6098.0,967.0,264.0,0.16275,0.03859375,0.9203125,2302.0,0.0,6098000000000.0,9.369565217382817,0.7932232841004373,18,0.21,0.81,0.024,0.021,0.21
23317076,2024-02-13,C25HMNMAV55,122.82,9.68,11799.0,1752.0,811.0,4701.0,2513.0,43.0,501.0,6581.0,1141.0,290.0,0.16275,0.03859375,0.9203125,3057.0,0.9269433962194193,53.58247842327323,6.734589041092047,0.8220477592408171,49,0.22,1.41,0.03,0.025,0.25
23317072,2024-02-13,2062BK1,129.6,9.59,10968.0,1812.0,671.0,2004.0,1705.0,278.0,0.0,6561.0,1017.0,0.0,0.16275,0.03859375,0.9203125,1983.0,0.9311013722183268,50.62499999960938,6.052980132446991,0.8598083711543824,6,0.2,0.77,0.034,0.027,0.22
23317069,2024-02-13,2062BK1,121.07,9.5,11010.0,1494.0,718.0,1050.0,1718.0,363.0,0.0,6438.0,1017.0,0.0,0.16275,0.03859375,0.9203125,2081.0,0.9272420923571476,53.17584868214111,7.3694779116416536,0.8255646323878781,6,0.19,0.74,0.023,0.025,0.25
23217046,2024-02-13,2062BK1,134.7,0.0,10872.0,1008.0,693.0,2271.0,1701.0,294.0,0.0,6665.0,1111.0,0.0,0.16275,0.03859375,0.9203125,1995.0,0.9999999999925762,49.48032665145153,10.785714285703586,0.8526315789469411,6,0.22,0.89,0.038,0.022,0.23
23317061,2024-02-13,S.TOWER6VAN,124.0,8.12,9972.0,1569.0,748.0,3372.0,2426.0,115.0,424.0,6155.0,1241.0,0.0,0.16275,0.03859375,0.9203125,2965.0,0.9385407205499656,49.637096773793246,6.355640535368798,0.818212478920466,67,0.19,1.33,0.024,0.026,0.19
23317027,2024-02-13,2062BK1,122.72,9.28,10092.0,1002.0,800.0,4943.0,1751.0,236.0,0.0,6396.0,994.0,0.0,0.16275,0.03859375,0.9203125,1987.0,0.9296969696899267,52.11864406737191,10.071856287415098,0.8812279818817911,6,0.22,0.86,0.024,0.035,0.25
23317031,2024-02-13,2830C20MMNC,124.74,9.28,10368.0,1047.0,812.0,3873.0,1688.0,207.0,0.0,595.0,110.0,0.0,0.16275,0.03859375,0.9203125,1895.0,0.9307566034850714,4.769921436549865,9.902578796552147,0.8907651715034878,17,0.19,0.78,0.026,0.03,0.23
23317033,2024-02-13,2062BK1,123.95,10.21,9912.0,1590.0,751.0,3535.0,1691.0,289.0,0.0,1731.0,1545.0,0.0,0.16275,0.03859375,0.9203125,1980.0,0.9238968395876276,13.965308592061595,6.2339622641470225,0.8540404040399727,6,0.2,0.8,0.02,0.025,0.22
23317066,2024-02-13,2062BK1,119.36,9.28,9966.0,2169.0,751.0,1056.0,1759.0,251.0,0.0,6365.0,984.0,0.0,0.16275,0.03859375,0.9203125,2010.0,0.9278606965102003,53.326072385612214,4.594744121712957,0.8751243781090173,6,0.18,0.75,0.02,0.027,0.24
23317037,2024-02-13,2830C20MMNC,122.97,9.5,10518.0,1089.0,735.0,3072.0,1740.0,214.0,0.0,6311.0,1792.0,0.0,0.16275,0.03859375,0.9203125,1954.0,0.9282856495740298,51.32146051840838,9.65840220384788,0.8904810644826558,17,0.19,0.74,0.023,0.022,0.2
23317039,2024-02-13,2062BK1,121.93,9.88,10854.0,1161.0,762.0,3357.0,1789.0,342.0,0.0,6250.0,1098.0,482.0,0.16275,0.03859375,0.9203125,2131.0,0.9250436233902964,51.25891905149463,9.348837209294274,0.8395119662126516,6,0.2,0.77,0.029,0.027,0.22
23317040,2024-02-13,1786550D,125.35,8.67,10002.0,1317.0,781.0,2683.0,1718.0,322.0,0.0,6314.0,962.0,461.0,0.16275,0.03859375,0.9203125,2040.0,0.9353081629537734,50.37096130793481,7.59453302960699,0.8421568627446853,3,0.21,0.78,0.03,0.03,0.21
23317035,2024-02-13,1786550D,126.2,10.22,10539.0,2112.0,765.0,3084.0,1725.0,298.0,0.0,6607.0,1332.0,0.0,0.16275,0.03859375,0.9203125,2023.0,0.9250842984831763,52.353407289601,4.990056818179456,0.8526940187835627,3,0.2,0.75,0.03,0.03,0.24
23317044,2024-02-13,2062BK1,126.04,10.28,9438.0,1176.0,776.0,2406.0,1698.0,264.0,0.0,6404.0,1053.0,314.0,0.16275,0.03859375,0.9203125,1962.0,0.9245892018711519,50.80926689899389,8.02551020407481,0.8654434250760115,6,0.2,0.77,0.026,0.026,0.2
23317047,2024-02-13,2062BK1,123.04,9.29,9270.0,1089.0,815.0,2251.0,1745.0,400.0,0.0,6399.0,1063.0,0.0,0.16275,0.03859375,0.9203125,2145.0,0.9297967203133848,52.00747724275026,8.512396694207059,0.8135198135194343,6,0.2,0.78,0.025,0.025,0.2
23317050,2024-02-13,2062BK1,126.61,11.66,8937.0,996.0,793.0,2310.0,1800.0,325.0,0.0,6398.0,991.0,0.0,0.16275,0.03859375,0.9203125,2125.0,0.9156722354746824,50.53313324342048,8.97289156625605,0.8470588235290132,6,0.2,0.78,0.024,0.029,0.22
23317053,2024-02-13,1786550D,129.47,6.71,9972.0,1461.0,800.0,3578.0,1694.0,219.0,0.0,6698.0,1048.0,0.0,0.16275,0.03859375,0.9203125,1913.0,0.9507269789914031,51.73399243027934,6.825462012315657,0.8855201254569338,3,0.2,0.74,0.03,0.03,0.21
23317055,2024-02-13,1786550D,127.27,8.48,8598.0,1497.0,0.0,3155.0,0.0,0.0,0.0,6570.0,1084.0,0.0,0.16275,0.03859375,0.9203125,0.0,0.9375322283540514,51.62253476819657,5.7434869739440595,0.0,3,0.2,0.79,0.02,0.03,0.22
23317058,2024-02-13,1786550D,129.16,8.77,10143.0,1131.0,704.0,3834.0,1711.0,338.0,0.0,6387.0,1211.0,0.0,0.16275,0.03859375,0.9203125,2049.0,0.9364170231208844,49.4502942083505,8.96816976126528,0.8350414836501537,3,0.21,0.78,0.02,0.03,0.23
23317042,2024-02-13,2830C20MMNC,125.25,9.28,9747.0,879.0,809.0,2229.0,1709.0,342.0,174.0,6402.0,984.0,0.0,0.16275,0.03859375,0.9203125,2225.0,0.931019103538757,51.11377245468172,11.088737201352572,0.7680898876401042,17,0.19,0.73,0.028,0.031,0.17
23217103,2024-02-14,2062BK1,125.43,7.28,10161.0,999.0,811.0,3729.0,1721.0,297.0,0.0,6908.0,1148.0,0.0,0.1436060606060606,0.03912121212121212,0.9973333333333333,2018.0,0.9451435460707924,55.0745435696797,10.17117117116099,0.8528245787904595,6,0.22,0.82,0.025,0.019,0.22
23217080,2024-02-14,S.TOWER6VAN,127.17,8.88,10359.0,1104.0,808.0,3932.0,2413.0,91.0,540.0,6172.0,1051.0,0.0,0.1436060606060606,0.03912121212121212,0.9973333333333333,3044.0,0.934729878714188,48.53345914878876,9.383152173904545,0.7927069645201075,67,0.18,1.3,0.026,0.022,0.22
23217083,2024-02-14,S.TOWER6VAN,126.37,9.28,10773.0,1107.0,894.0,3246.0,2416.0,98.0,533.0,6836.0,1065.0,0.0,0.1436060606060606,0.03912121212121212,0.9973333333333333,3047.0,0.9315886472470949,54.095117511639664,9.73170731706438,0.7929110600588143,67,0.2,1.35,0.029,0.02,0.22
23217088,2024-02-14,2062BK1,125.18,9.48,11379.0,1113.0,899.0,3265.0,1779.0,290.0,0.0,6586.0,1567.0,0.0,0.1436060606060606,0.03912121212121212,0.9973333333333333,2069.0,0.9296004752641499,52.6122383763172,10.22371967654068,0.8598356694050944,6,0.22,0.78,0.025,0.025,0.19
23217090,2024-02-14,2830C20MMNC,126.11,10.21,11043.0,1098.0,803.0,3046.0,1819.0,300.0,0.0,6863.0,3409.0,0.0,0.1436060606060606,0.03912121212121212,0.9973333333333333,2119.0,0.9251026995237303,54.42074379466798,10.057377049171167,0.8584237848037478,17,0.19,0.78,0.02,0.017,0.2
23217093,2024-02-14,R34,131.43,0.0,11637.0,0.0,1395.0,4985.0,1212.0,240.0,0.0,6004.0,1062.0,363.0,0.1436060606060606,0.03912121212121212,0.9973333333333333,1452.0,0.9999999999923914,45.6821121506073,11637000000000.0,0.834710743801078,66,0.63,0.73,0.017,0.018,0.2
23217095,2024-02-14,2062BK1,123.23,8.49,11331.0,1107.0,808.0,2292.0,1826.0,287.0,0.0,6429.0,1242.0,360.0,0.1436060606060606,0.03912121212121212,0.9973333333333333,2113.0,0.9355450956503528,52.1707376446306,10.235772357714332,0.8641741599617302,6,0.2,0.76,0.02,0.023,0.2
23217100,2024-02-14,2062BK1,129.89,7.53,9723.0,1113.0,797.0,2325.0,1728.0,294.0,0.0,6550.0,1118.0,0.0,0.1436060606060606,0.03912121212121212,0.9973333333333333,2022.0,0.9452044826011847,50.42728462506408,8.735849056595924,0.8545994065277672,6,0.2,0.76,0.033,0.024,0.22
23217105,2024-02-14,2830C20MMNC,124.93,9.88,10518.0,999.0,685.0,2685.0,1721.0,277.0,0.0,6044.0,1101.0,0.0,0.1436060606060606,0.03912121212121212,0.9973333333333333,1998.0,0.9267116682669928,48.37909229129609,10.52852852851799,0.8613613613609302,17,0.19,0.72,0.019,0.026,0.19
23317024,2024-02-14,2062BK1,128.14,9.08,10674.0,1050.0,804.0,4966.0,1746.0,295.0,0.0,417.0,93.0,0.0,0.1436060606060606,0.03912121212121212,0.9973333333333333,2041.0,0.9338288879104079,3.254253160580192,10.165714285704604,0.8554630083288313,6,0.19,0.73,0.027,0.031,0.18
23217109,2024-02-14,2062BK1,123.14,9.07,11232.0,1488.0,710.0,2306.0,1772.0,287.0,0.0,6287.0,1421.0,0.0,0.1436060606060606,0.03912121212121212,0.9973333333333333,2059.0,0.9313970198855503,51.055708948748936,7.548387096769121,0.8606119475469352,6,0.19,0.74,0.023,0.026,0.17
23117079,2024-02-14,2062BK1,128.16,8.12,10533.0,561.0,895.0,4247.0,1878.0,247.0,0.0,6231.0,1012.0,0.0,0.1436060606060606,0.03912121212121212,0.9973333333333333,2125.0,0.9404167889569973,48.618913857298544,18.77540106948525,0.883764705881937,6,0.19,0.78,0.028,0.02,0.22
23117082,2024-02-14,2062BK1,126.8,10.93,10866.0,852.0,895.0,4716.0,1834.0,291.0,0.0,6825.0,1105.0,0.0,0.1436060606060606,0.03912121212121212,0.9973333333333333,2125.0,0.9206418354685209,53.8249211352222,12.753521126745595,0.8630588235290056,6,0.21,0.74,0.028,0.02,0.21
23117085,2024-02-14,2062BK1,123.48,9.49,11070.0,246.0,797.0,4612.0,1854.0,294.0,0.0,5836.0,1000.0,0.0,0.1436060606060606,0.03912121212121212,0.9973333333333333,2148.0,0.9286305181550077,47.262714609270624,44.99999999981708,0.86312849161971,6,0.21,0.78,0.028,0.021,0.19
23117092,2024-02-14,1786500D,128.69,8.67,10263.0,1134.0,847.0,4146.0,1682.0,257.0,0.0,6004.0,1158.0,0.0,0.1436060606060606,0.03912121212121212,0.9973333333333333,1939.0,0.9368811881119914,46.65475172859854,9.05026455025657,0.8674574522945501,2,0.2,0.78,0.02,0.029,0.236
23117094,2024-02-14,2062BK1,126.06,9.54,9960.0,963.0,782.0,3531.0,1743.0,257.0,0.0,4152.0,686.0,0.0,0.1436060606060606,0.03912121212121212,0.9973333333333333,2000.0,0.9296460176922594,32.93669681078108,10.342679127715117,0.8714999999995643,6,0.22,0.76,0.027,0.03,0.19
23117096,2024-02-14,2830C20MMNC,127.07,10.21,10500.0,987.0,804.0,4527.0,1676.0,263.0,0.0,6202.0,1419.0,0.0,0.1436060606060606,0.03912121212121212,0.9973333333333333,1939.0,0.9256264568697142,48.80774376289598,10.638297872329646,0.8643630737489095,17,0.19,0.7,0.026,0.028,0.18
23117098,2024-02-14,2830C20MMNC,133.21,9.5,10440.0,1002.0,804.0,4707.0,1765.0,296.0,0.0,6196.0,1020.0,0.0,0.1436060606060606,0.03912121212121212,0.9973333333333333,2061.0,0.9334314343708681,46.51302454735746,10.419161676636309,0.8563803978646986,17,0.2,0.66,0.024,0.027,0.18
23117101,2024-02-14,2830C20MMNC,120.19,8.67,9972.0,981.0,830.0,4132.0,1716.0,251.0,0.0,4303.0,1113.0,0.0,0.1436060606060606,0.03912121212121212,0.9973333333333333,1967.0,0.9327176780930257,35.80164739133205,10.165137614668538,0.8723945094047421,17,0.21,0.7,0.027,0.026,0.18
23117117,2024-02-14,2062BK1,134.22,0.0,11736.0,2679.0,764.0,3089.0,1685.0,256.0,0.0,6000.0,1225.0,0.0,0.1436060606060606,0.03912121212121212,0.9973333333333333,1941.0,0.9999999999925496,44.7027268660058,4.380739081745285,0.8681092220500422,6,0.21,0.74,0.032,0.026,0.21
23217107,2024-02-14,2830C20MMNC,128.99,0.0,11139.0,1503.0,797.0,5098.0,1721.0,280.0,0.0,6555.0,1494.0,0.0,0.1436060606060606,0.03912121212121212,0.9973333333333333,2001.0,0.9999999999922475,50.817892859517656,7.411177644705648,0.8600699650170615,17,0.19,0.72,0.023,0.027,0.17
23117121,2024-02-14,2830C20MMNC,131.98,0.0,11709.0,2223.0,807.0,3736.0,1697.0,244.0,0.0,5831.0,1236.0,0.0,0.1436060606060606,0.03912121212121212,0.9973333333333333,1941.0,0.9999999999924232,44.18093650519639,5.267206477730424,0.8742916022664223,17,0.2,0.74,0.035,0.027,0.21
23117133,2024-02-14,2830C20MMNC,131.7,0.0,11622.0,1584.0,855.0,5867.0,1908.0,246.0,0.0,330.0,78.0,0.0,0.1436060606060606,0.03912121212121212,0.9973333333333333,2154.0,0.9999999999924071,2.50569476080102,7.33712121211658,0.885793871865884,17,0.2,0.81,0.016,0.015,0.2
23217130,2024-02-14,2830C20MMNC,131.18,9.6,9864.0,990.0,792.0,2269.0,1714.0,280.0,115.0,6406.0,1046.0,320.0,0.1436060606060606,0.03912121212121212,0.9973333333333333,2109.0,0.9318084955183137,48.83366366786985,9.9636363636263,0.8127074442860063,17,0.2,0.74,0.018,0.032,0.22
23217127,2024-02-14,2830C20MMNC,124.82,9.6,10443.0,1194.0,800.0,2525.0,1684.0,284.0,115.0,6493.0,1140.0,284.0,0.1436060606060606,0.03912121212121212,0.9973333333333333,2083.0,0.9285820562347228,52.018907225989274,8.74623115577157,0.8084493518959153,17,0.18,0.75,0.021,0.02,0.21
23217124,2024-02-14,2062BK1,121.65,10.21,11007.0,330.0,800.0,2849.0,1701.0,260.0,0.0,6272.0,1095.0,0.0,0.1436060606060606,0.03912121212121212,0.9973333333333333,1961.0,0.9225693917721631,51.55774763623873,33.354545454444384,0.8674145843952742,6,0.18,0.72,0.018,0.025,0.2
23217122,2024-02-14,2062BK1,123.05,9.59,11076.0,0.0,800.0,2866.0,1714.0,243.0,0.0,6101.0,1675.0,0.0,0.1436060606060606,0.03912121212121212,0.9973333333333333,1957.0,0.9276990349749119,49.581470946366665,11076000000000.0,0.8758303525800328,6,0.21,0.74,0.025,0.029,0.21
23217120,2024-02-14,1786500D,124.95,10.47,11226.0,0.0,797.0,2274.0,1711.0,257.0,0.0,6516.0,1075.0,0.0,0.1436060606060606,0.03912121212121212,0.9973333333333333,1968.0,0.9226849800552157,52.148859543400164,11226000000000.0,0.8694105691052493,2,0.2,0.78,0.026,0.029,0.249
23217118,2024-02-14,2830C20MMNC,0.0,0.0,10989.0,0.0,806.0,5054.0,1711.0,263.0,0.0,5789.0,1000.0,0.0,0.1436060606060606,0.03912121212121212,0.9973333333333333,1974.0,0.0,5789000000000.0,10989000000000.0,0.8667679837888213,17,0.19,0.73,0.025,0.027,0.2
23217115,2024-02-14,1786500D,120.07,9.49,11211.0,0.0,803.0,2033.0,1711.0,257.0,0.0,5516.0,1028.0,0.0,0.1436060606060606,0.03912121212121212,0.9973333333333333,1968.0,0.9267520839693829,45.9398684097115,11211000000000.0,0.8694105691052493,2,0.2,0.77,0.019,0.025,0.215
23217111,2024-02-14,2830C20MMNC,121.54,0.0,10986.0,0.0,861.0,2011.0,1698.0,277.0,0.0,6159.0,969.0,0.0,0.1436060606060606,0.03912121212121212,0.9973333333333333,1975.0,0.9999999999917722,50.67467500369693,10986000000000.0,0.8597468354426027,17,0.2,0.75,0.022,0.021,0.21
23117125,2024-02-14,2062BK1,128.64,0.0,10863.0,1134.0,872.0,5401.0,1787.0,301.0,0.0,5995.0,978.0,0.0,0.1436060606060606,0.03912121212121212,0.9973333333333333,2088.0,0.9999999999922264,46.60292288520987,9.579365079356633,0.8558429118769848,6,0.2,0.78,0.033,0.025,0.19
23217132,2024-02-14,2062BK1,125.01,10.21,10236.0,906.0,808.0,2046.0,1708.0,287.0,115.0,6504.0,1131.0,386.0,0.1436060606060606,0.03912121212121212,0.9973333333333333,2110.0,0.9244934181265754,52.027837772561966,11.298013245020643,0.8094786729853983,6,0.21,0.74,0.026,0.031,0.19
23217097,2024-02-14,1786500D,125.44,8.47,10296.0,552.0,795.0,1398.0,1816.0,284.0,0.0,6605.0,1203.0,319.0,0.1436060606060606,0.03912121212121212,0.9973333333333333,2100.0,0.9367485624603336,52.654655611825135,18.652173913009687,0.864761904761493,2,0.2,0.74,0.028,0.024,0.189
23317106,2024-02-14,1786500D,126.47,10.21,10776.0,1116.0,798.0,3438.0,1728.0,247.0,0.0,6493.0,1832.0,467.0,0.1436060606060606,0.03912121212121212,0.9973333333333333,1975.0,0.9252999707277927,51.340238791402385,9.655913978485971,0.8749367088603165,2,0.19,0.8,0.03,0.032,0.269
23317108,2024-02-14,2830C20MMNC,128.91,0.0,8742.0,1158.0,760.0,2076.0,1739.0,288.0,0.0,4659.0,1039.0,0.0,0.1436060606060606,0.03912121212121212,0.9973333333333333,2027.0,0.9999999999922428,36.141494065346826,7.549222797920942,0.8579181055743178,17,0.22,0.8,0.027,0.024,0.22
23317110,2024-02-14,1786500D,127.3,8.88,10617.0,1089.0,813.0,4703.0,1695.0,306.0,0.0,5440.0,1107.0,0.0,0.1436060606060606,0.03912121212121212,0.9973333333333333,2001.0,0.9347921868047085,42.73369992110971,9.749311294756888,0.8470764617686921,2,0.18,0.8,0.027,0.028,0.202
23317099,2024-02-14,1786500D,135.68,8.29,12639.0,1971.0,831.0,4952.0,1818.0,281.0,0.0,6745.0,1149.0,355.0,0.1436060606060606,0.03912121212121212,0.9973333333333333,2099.0,0.942418559415556,49.712558961897756,6.412480974121556,0.8661267270124506,2,0.2,0.72,0.024,0.024,0.204
23317112,2024-02-14,1786500D,124.79,9.07,10404.0,2202.0,811.0,3534.0,1742.0,247.0,0.0,6228.0,1017.0,0.0,0.1436060606060606,0.03912121212121212,0.9973333333333333,1989.0,0.9322426415588507,49.907845179502296,4.72479564032483,0.875816993463612,2,0.17,0.74,0.024,0.034,0.193
23317091,2024-02-14,1786500D,131.68,0.0,12342.0,1002.0,773.0,4448.0,1725.0,339.0,0.0,5896.0,1008.0,0.0,0.1436060606060606,0.03912121212121212,0.9973333333333333,2064.0,0.999999999992406,44.775212636354986,12.317365269448786,0.8357558139530834,2,0.22,0.72,0.023,0.024,0.199
