Repository: SiddharthKumar268/FerroMind

# FerroMind
*Ferro-Alloy Optimisation using Machine Learning*
**SAIL Durgapur Steel Plant | Steel Melting Shop**
Intern: Siddharth Kumar | FY 2023-24 to FY 2025-26

---

## Quick Start

```bash

# 2. Place raw Excel files in data/raw/

## Dataset

| | |
|---|---|
| Total heats after cleaning | 47,421 |
| Training set | 37,936 heats (Apr 2023 – Jun 2025) |
| Test set | 9,485 heats (Jun 2025 – Dec 2025) |
| Input features | 21 (16 raw + 5 engineered) |
| Target variables | Mn, Si, C, S, P |
| BOF grades | 76 distinct grades |
| Split method | Chronological 80/20 — no shuffle, no leakage |

---

File: data/processed/sms_train.csv (part 101 of 253)
Heat_Number,Date,BOF Grade Code,Hot Metal Addn. Weight,Scrap Addn. Weight,Lime Into Converter,Dolomite Into Converter,Lime Into Ladle,Iron Ore Into Converter,SIMN Into Ladle,FESI Into Ladle,FEMN Into Ladle,Measered O2 Mainblow II,Duration of Mainblow I/II,Measered O2 2nd Blow,HM_P,HM_S,HM_Si,Total_FA_Ladle,HM_Ratio,O2_per_ton_HM,Lime_Dolo_Ratio,SiMn_FA_Fraction,Grade_Encoded,C,Mn,P,S,Si
23317089,2024-02-14,1786550D,123.07,9.48,11601.0,2394.0,677.0,3443.0,1731.0,250.0,0.0,6527.0,1250.0,0.0,0.1436060606060606,0.03912121212121212,0.9973333333333333,1981.0,0.9284798189292459,53.03485821034342,4.8458646616521115,0.873801110549786,3,0.2,0.76,0.02,0.02,0.23
23317086,2024-02-14,S.TOWER6VAN,127.73,9.49,13233.0,2523.0,718.0,6232.0,2494.0,95.0,513.0,6475.0,1128.0,293.0,0.1436060606060606,0.03912121212121212,0.9973333333333333,3102.0,0.9308409852723304,50.692867767551135,5.244946492269027,0.8039974210184384,67,0.2,1.34,0.035,0.023,0.23
23317084,2024-02-14,C25HMNMAV55,130.11,9.88,10956.0,2334.0,696.0,4997.0,2481.0,105.0,505.0,6596.0,1154.0,0.0,0.1436060606060606,0.03912121212121212,0.9973333333333333,3091.0,0.9294235302455217,50.695565290518054,4.694087403596961,0.8026528631508241,49,0.22,1.4,0.028,0.022,0.23
23317081,2024-02-14,S.TOWER6VAN,127.53,9.88,11976.0,1845.0,682.0,4216.0,2468.0,166.0,566.0,6487.0,1050.0,0.0,0.1436060606060606,0.03912121212121212,0.9973333333333333,3200.0,0.9280983916677965,50.86646279266944,6.491056910565588,0.771249999999759,67,0.2,1.33,0.025,0.022,0.21
23317078,2024-02-14,C25HMNMAV55,123.39,8.88,11016.0,2604.0,722.0,4068.0,2450.0,170.0,357.0,6324.0,974.0,405.0,0.1436060606060606,0.03912121212121212,0.9973333333333333,2977.0,0.9328645951392389,51.252127400508535,4.230414746542154,0.8229761504867911,49,0.25,1.38,0.025,0.021,0.2
23317104,2024-02-14,1786500D,114.56,10.93,9846.0,1638.0,823.0,3313.0,1789.0,237.0,0.0,6151.0,972.0,261.0,0.1436060606060606,0.03912121212121212,0.9973333333333333,2026.0,0.912901426401204,53.69238826768774,6.010989010985341,0.8830207305030192,2,0.21,0.7,0.023,0.028,0.17
23317102,2024-02-14,1786500D,122.47,11.08,10509.0,1596.0,812.0,2988.0,1792.0,257.0,0.0,6494.0,1023.0,0.0,0.1436060606060606,0.03912121212121212,0.9973333333333333,2049.0,0.9170348184132008,53.025230668302235,6.584586466161288,0.8745729624202662,2,0.19,0.71,0.023,0.024,0.181
23317128,2024-02-14,SEQRFE550D,127.27,9.88,11418.0,1218.0,817.0,3116.0,1711.0,321.0,0.0,6709.0,1558.0,0.0,0.1436060606060606,0.03912121212121212,0.9973333333333333,2032.0,0.9279620853012909,52.71470102889357,9.374384236445506,0.8420275590547037,73,0.19,0.8,0.031,0.031,0.25
23317126,2024-02-14,2062BK1,124.8,9.07,11745.0,1158.0,793.0,3858.0,1723.0,221.0,0.0,6887.0,2442.0,0.0,0.1436060606060606,0.03912121212121212,0.9973333333333333,1944.0,0.9322477029884796,55.18429487135269,10.142487046623366,0.8863168724275277,6,0.19,0.76,0.025,0.025,0.22
23317123,2024-02-14,2062BK1,127.14,9.88,10233.0,1698.0,707.0,4705.0,1705.0,292.0,0.0,6615.0,1153.0,0.0,0.1436060606060606,0.03912121212121212,0.9973333333333333,1997.0,0.9278937381336455,52.02925908406458,6.026501766780903,0.8537806710060822,6,0.18,0.75,0.03,0.033,0.21
23317119,2024-02-14,2830C20MMNC,131.13,8.16,10401.0,1668.0,784.0,3143.0,1705.0,359.0,0.0,6431.0,1773.0,0.0,0.1436060606060606,0.03912121212121212,0.9973333333333333,2064.0,0.9414171871567133,49.04293449211438,6.235611510787629,0.826065891472468,17,0.19,0.75,0.023,0.025,0.22
23317116,2024-02-14,2062BK1,129.19,10.67,10434.0,1626.0,784.0,4127.0,1725.0,223.0,0.0,6385.0,995.0,0.0,0.1436060606060606,0.03912121212121212,0.9973333333333333,1948.0,0.9237094237028193,49.423329978717994,6.416974169737751,0.8855236139625844,6,0.21,0.73,0.032,0.032,0.23
23317114,2024-02-14,2062BK1,123.35,9.68,9528.0,1668.0,821.0,3684.0,1729.0,391.0,0.0,6291.0,988.0,0.0,0.1436060606060606,0.03912121212121212,0.9973333333333333,2120.0,0.9272344583858736,51.00121605147142,5.712230215823913,0.8155660377354643,6,0.19,0.75,0.034,0.032,0.24
23317131,2024-02-14,SEQRFE550D,129.6,9.48,10944.0,1236.0,801.0,3242.0,1746.0,292.0,0.0,6693.0,1016.0,0.0,0.1436060606060606,0.03912121212121212,0.9973333333333333,2038.0,0.9318377911926099,51.64351851812004,8.85436893203167,0.8567222767414835,73,0.21,0.78,0.022,0.034,0.22
23217168,2024-02-15,2062BK1,120.44,9.49,10023.0,1008.0,899.0,3319.0,1617.0,277.0,0.0,6362.0,1014.0,0.0,0.14592307692307693,0.04484615384615384,0.9856153846153847,1894.0,0.9269606711234745,52.82298239743588,9.943452380942517,0.8537486800417878,6,0.18,0.75,0.028,0.028,0.21
23217164,2024-02-15,SAILTWR6NBAL,120.56,9.59,10167.0,996.0,803.0,3673.0,1910.0,0.0,945.0,6479.0,1032.0,0.0,0.14592307692307693,0.04484615384615384,0.9856153846153847,2855.0,0.926315789466567,53.740875911962995,10.207831325290956,0.6690017513132508,70,0.17,1.32,0.025,0.024,0.21
23217162,2024-02-15,SEQRFE550D,131.58,9.48,10320.0,984.0,784.0,2005.0,1819.0,250.0,0.0,6873.0,1072.0,0.0,0.14592307692307693,0.04484615384615384,0.9856153846153847,2069.0,0.9327945555016818,52.23438212454602,10.487804878038123,0.8791686805215664,73,0.2,0.85,0.028,0.035,0.25
23217160,2024-02-15,2830C20MMNC,128.64,8.15,10971.0,1119.0,795.0,1742.0,1836.0,287.0,0.0,6118.0,1068.0,603.0,0.14592307692307693,0.04484615384615384,0.9856153846153847,2123.0,0.9404196213104729,47.559079601620354,9.804289544227164,0.8648139425337424,17,0.2,0.75,0.027,0.03,0.23
23217158,2024-02-15,2062BK1,130.83,9.66,10353.0,1113.0,798.0,1746.0,1863.0,287.0,0.0,6604.0,1152.0,463.0,0.14592307692307693,0.04484615384615384,0.9856153846153847,2150.0,0.9312406576914284,50.47771917717284,9.301886792444472,0.8665116279065738,6,0.2,0.76,0.017,0.029,0.21
23217166,2024-02-15,SAILTWR6NBAL,119.08,11.87,10536.0,1191.0,800.0,2923.0,1833.0,0.0,844.0,6553.0,1024.0,0.0,0.14592307692307693,0.04484615384615384,0.9856153846153847,2677.0,0.9093547155333384,55.03023177649454,8.84634760704547,0.6847217033990718,70,0.18,1.3,0.027,0.019,0.22
23117129,2024-02-15,2062BK1,131.02,0.0,11724.0,2001.0,888.0,4634.0,1802.0,296.0,0.0,6532.0,1065.0,0.0,0.14592307692307693,0.04484615384615384,0.9856153846153847,2098.0,0.9999999999923677,49.85498397153217,5.859070464764688,0.8589132507145573,6,0.18,0.75,0.038,0.027,0.18
23117136,2024-02-15,SEQRFE550D,129.3,0.0,9576.0,2022.0,917.0,4645.0,1891.0,288.0,0.0,5747.0,1063.0,0.0,0.14592307692307693,0.04484615384615384,0.9856153846153847,2179.0,0.9999999999922661,44.447022428117194,4.735905044508043,0.8678292794856045,73,0.2,0.77,0.024,0.023,0.18
23117139,2024-02-15,SEQRFE550D,123.94,9.48,9021.0,1176.0,855.0,3133.0,1894.0,247.0,0.0,6140.0,998.0,0.0,0.14592307692307693,0.04484615384615384,0.9856153846153847,2141.0,0.9289461849728007,49.540100048010814,7.670918367340416,0.8846333489019689,73,0.19,0.78,0.023,0.033,0.23
23117142,2024-02-15,SAILTWR6NB,126.52,9.6,8076.0,1212.0,880.0,3168.0,2497.0,108.0,557.0,6329.0,1030.0,0.0,0.14592307692307693,0.04484615384615384,0.9856153846153847,3162.0,0.9294739935282877,50.02371166574436,6.663366336628165,0.7896900695759679,69,0.18,1.32,0.029,0.032,0.24
23117145,2024-02-15,2830C20MMNC,126.66,9.48,11229.0,1455.0,794.0,2445.0,1722.0,369.0,0.0,6280.0,1788.0,0.0,0.14592307692307693,0.04484615384615384,0.9856153846153847,2091.0,0.9303657999050217,49.58155692365718,7.717525773190572,0.823529411764312,17,0.21,0.75,0.028,0.025,0.18
23117149,2024-02-15,2062BK1,133.37,7.67,10593.0,1470.0,794.0,2898.0,1692.0,291.0,0.0,6797.0,1289.0,0.0,0.14592307692307693,0.04484615384615384,0.9856153846153847,1983.0,0.9456182643154737,50.963485041231436,7.20612244897469,0.8532526475033518,6,0.2,0.77,0.026,0.031,0.21
23117156,2024-02-15,2062BK1,126.54,7.76,11238.0,1473.0,817.0,2931.0,1709.0,292.0,0.0,6088.0,2567.0,0.0,0.14592307692307693,0.04484615384615384,0.9856153846153847,2001.0,0.9422189128745926,48.11126916352053,7.629327902235146,0.854072963517814,6,0.21,0.75,0.021,0.036,0.23
23117157,2024-02-15,2830C20MMNC,129.19,0.0,11244.0,1986.0,877.0,4916.0,1695.0,325.0,0.0,6102.0,1113.0,0.0,0.14592307692307693,0.04484615384615384,0.9856153846153847,2020.0,0.9999999999922595,47.23275795303636,5.661631419936726,0.8391089108906737,17,0.22,0.78,0.02,0.035,0.24
23117159,2024-02-15,SEQRFE550D,132.69,0.0,11445.0,1983.0,903.0,6452.0,1695.0,298.0,0.0,6162.0,1157.0,0.0,0.14592307692307693,0.04484615384615384,0.9856153846153847,1993.0,0.9999999999924637,46.43906850518925,5.771558245080297,0.8504766683387605,73,0.2,0.79,0.019,0.033,0.22
23117161,2024-02-15,SAILTWR6NB,129.68,0.0,11994.0,1989.0,808.0,5080.0,1896.0,0.0,765.0,5756.0,1080.0,0.0,0.14592307692307693,0.04484615384615384,0.9856153846153847,2661.0,0.9999999999922888,44.38618136918271,6.030165912515822,0.7125140924461809,69,0.19,1.34,0.023,0.017,0.25
23117163,2024-02-15,2830C20MMNC,133.4,0.0,9981.0,1899.0,802.0,4919.0,1719.0,261.0,0.0,889.0,155.0,0.0,0.14592307692307693,0.04484615384615384,0.9856153846153847,1980.0,0.9999999999925038,6.664167915992023,5.255924170613346,0.8681818181813797,17,0.19,0.73,0.017,0.03,0.21
23117179,2024-02-15,2830C20MMNC,132.66,0.0,9978.0,2010.0,785.0,5232.0,1685.0,267.0,0.0,6501.0,1163.0,0.0,0.14592307692307693,0.04484615384615384,0.9856153846153847,1952.0,0.999999999992462,49.00497512400871,4.964179104475142,0.8632172131143119,17,0.2,0.75,0.021,0.028,0.2
23117177,2024-02-15,2830C20MMNC,132.99,0.0,9975.0,1008.0,845.0,5657.0,1692.0,237.0,0.0,6495.0,1107.0,0.0,0.14592307692307693,0.04484615384615384,0.9856153846153847,1929.0,0.9999999999924807,48.83825851531064,9.895833333323516,0.8771384136853929,17,0.18,0.77,0.022,0.03,0.23
23117174,2024-02-15,2830C20MMNC,131.38,0.0,9942.0,1980.0,787.0,5669.0,1685.0,253.0,0.0,6497.0,1164.0,0.0,0.14592307692307693,0.04484615384615384,0.9856153846153847,1938.0,0.9999999999923885,49.45197138035126,5.021212121209586,0.8694530443751963,17,0.21,0.71,0.023,0.039,0.22
23117171,2024-02-15,2830C20MMNC,131.83,0.0,9963.0,1995.0,777.0,5446.0,1685.0,271.0,0.0,6398.0,1101.0,0.0,0.14592307692307693,0.04484615384615384,0.9856153846153847,1956.0,0.9999999999924145,48.53220056096084,4.993984962403512,0.8614519427398459,17,0.19,0.73,0.024,0.036,0.23
23217155,2024-02-15,SEQRFE550D,126.91,8.76,10131.0,1107.0,800.0,1673.0,1873.0,290.0,0.0,6206.0,977.0,352.0,0.14592307692307693,0.04484615384615384,0.9856153846153847,2163.0,0.9354315618711918,48.90079583918603,9.151761517606909,0.8659269533051938,73,0.22,0.8,0.02,0.03,0.2
23217153,2024-02-15,SEQRFE550D,125.52,10.21,10068.0,1119.0,822.0,2306.0,1863.0,290.0,0.0,6106.0,958.0,375.0,0.14592307692307693,0.04484615384615384,0.9856153846153847,2153.0,0.9247771310622208,48.645634161499,8.997319034844507,0.8653042266600719,73,0.2,0.78,0.025,0.023,0.2
23217135,2024-02-15,SEQRFE550D,124.4,10.21,10443.0,297.0,803.0,2296.0,1691.0,290.0,118.0,6304.0,1078.0,380.0,0.14592307692307693,0.04484615384615384,0.9856153846153847,2099.0,0.9241512517574909,50.67524115714891,35.161616161497776,0.8056217246303927,73,0.2,0.79,0.029,0.023,0.18
23217148,2024-02-15,2062BK1,130.02,10.21,15036.0,1113.0,798.0,3249.0,1853.0,307.0,0.0,6610.0,1104.0,464.0,0.14592307692307693,0.04484615384615384,0.9856153846153847,2160.0,0.9271910432794181,50.83833256382989,13.509433962252013,0.8578703703699733,6,0.21,0.79,0.021,0.027,0.2
23116578,2024-02-15,S.TOWER6VAN,121.4,7.29,8964.0,1512.0,889.0,3977.0,2399.0,121.0,534.0,5804.0,957.0,0.0,0.14592307692307693,0.04484615384615384,0.9856153846153847,3054.0,0.943352241814101,47.80889621047933,5.9285714285675075,0.7855271774719105,67,0.16,1.25,0.029,0.035,0.17
23217176,2024-02-15,R19,130.99,0.0,12459.0,1479.0,800.0,3846.0,1137.0,236.0,0.0,6452.0,1029.0,0.0,0.14592307692307693,0.04484615384615384,0.9856153846153847,1373.0,0.9999999999923659,49.255668371255396,8.423935091272195,0.8281136198100305,64,0.49,0.69,0.019,0.017,0.19
23217173,2024-02-15,SEQRFE550D,120.8,10.21,9045.0,1005.0,808.0,859.0,1674.0,246.0,0.0,6410.0,1251.0,0.0,0.14592307692307693,0.04484615384615384,0.9856153846153847,1920.0,0.9220670177778639,53.0629139068455,8.999999999991045,0.8718749999995459,73,0.21,0.74,0.029,0.029,0.19
23317183,2024-02-15,SEQRFE550D,125.38,10.47,12222.0,1236.0,873.0,3307.0,1729.0,247.0,0.0,6179.0,951.0,262.0,0.14592307692307693,0.04484615384615384,0.9856153846153847,1976.0,0.9229297018702767,49.282182165821645,9.888349514555106,0.8749999999995572,73,0.2,0.79,0.021,0.028,0.21
23317180,2024-02-15,SEQRFE550D,124.09,9.48,12549.0,1089.0,627.0,3111.0,1719.0,271.0,0.0,6536.0,1006.0,316.0,0.14592307692307693,0.04484615384615384,0.9856153846153847,1990.0,0.9290259788805195,52.67144814205277,11.523415977950851,0.8638190954769529,73,0.21,0.74,0.018,0.031,0.21
23217151,2024-02-15,2062BK1,126.95,8.87,6480.0,1119.0,704.0,2427.0,1806.0,290.0,0.0,6497.0,1024.0,469.0,0.14592307692307693,0.04484615384615384,0.9856153846153847,2096.0,0.9346929759907622,51.17762898738734,5.790884718493484,0.8616412213736347,6,0.21,0.73,0.022,0.029,0.21
23317175,2024-02-15,2062BK1,122.89,9.28,6099.0,0.0,812.0,2921.0,1725.0,268.0,0.0,6458.0,1056.0,0.0,0.14592307692307693,0.04484615384615384,0.9856153846153847,1993.0,0.9297873950145286,52.55106192487142,6099000000000.0,0.8655293527341367,6,0.19,0.79,0.029,0.034,0.21
23317172,2024-02-15,SEQRFE550D,128.37,0.0,16959.0,0.0,720.0,2763.0,1739.0,281.0,0.0,6903.0,1134.0,0.0,0.14592307692307693,0.04484615384615384,0.9856153846153847,2020.0,0.9999999999922101,53.77424631881457,16958999999999.998,0.8608910891084847,73,0.2,0.76,0.028,0.033,0.23
23317154,2024-02-15,2830C20MMNC,121.44,8.67,10698.0,1698.0,682.0,3205.0,1701.0,261.0,0.0,6018.0,1288.0,0.0,0.14592307692307693,0.04484615384615384,0.9856153846153847,1962.0,0.9333640765434376,49.55533596797138,6.300353356886749,0.8669724770637783,17,0.19,0.73,0.023,0.027,0.23
23317150,2024-02-15,SEQRFE550D,124.2,5.47,10377.0,1173.0,804.0,4766.0,1689.0,312.0,0.0,5437.0,1011.0,0.0,0.14592307692307693,0.04484615384615384,0.9856153846153847,2001.0,0.9578159944400569,43.776167471467176,8.846547314570463,0.8440779610190684,73,0.2,0.87,0.026,0.034,0.21
23317178,2024-02-15,2062BK1,127.03,10.21,12453.0,249.0,499.0,4328.0,1720.0,278.0,0.0,6285.0,1005.0,523.0,0.14592307692307693,0.04484615384615384,0.9856153846153847,1998.0,0.9256047799407927,49.476501613402526,50.012048192570234,0.86086086086043,6,0.21,0.76,0.019,0.026,0.24
23317144,2024-02-15,2830C20MMNC,126.01,10.21,8241.0,1236.0,787.0,2970.0,1675.0,247.0,0.0,6396.0,970.0,258.0,0.14592307692307693,0.04484615384615384,0.9856153846153847,1922.0,0.9250477169217073,50.757876358616315,6.667475728149945,0.8714880332981938,17,0.21,0.75,0.023,0.033,0.2
23217146,2024-02-15,2062BK1,127.68,9.6,10350.0,1449.0,795.0,2221.0,1799.0,283.0,0.0,6343.0,1008.0,464.0,0.14592307692307693,0.04484615384615384,0.9856153846153847,2082.0,0.9300699300631552,49.67888471139035,7.142857142852213,0.8640730067238885,6,0.21,0.79,0.03,0.034,0.2
23317147,2024-02-15,SEQRFE550D,123.93,5.06,9963.0,1188.0,793.0,2979.0,1764.0,295.0,0.0,6216.0,981.0,0.0,0.14592307692307693,0.04484615384615384,0.9856153846153847,2059.0,0.9607721528726199,50.157346888968306,8.386363636356577,0.8567265662939015,73,0.2,0.8,0.027,0.035,0.23
23217143,2024-02-15,2062BK1,125.43,9.66,9141.0,597.0,792.0,2172.0,1721.0,287.0,118.0,6511.0,1349.0,0.0,0.14592307692307693,0.04484615384615384,0.9856153846153847,2126.0,0.9284921163599935,51.9094315550354,15.311557788919076,0.8095014111002777,6,0.2,0.79,0.031,0.035,0.2
23217140,2024-02-15,SAILTWR6NB,124.53,9.6,9174.0,600.0,814.0,1984.0,2545.0,101.0,496.0,6304.0,1052.0,0.0,0.14592307692307693,0.04484615384615384,0.9856153846153847,3142.0,0.9284276448152657,50.62233999798745,15.289999999974517,0.809993634627368,69,0.17,1.35,0.029,0.034,0.25
23117165,2024-02-15,SEQRFE550D,126.72,0.0,9477.0,1506.0,785.0,5196.0,1696.0,247.0,0.0,681.0,132.0,0.0,0.14592307692307693,0.04484615384615384,0.9856153846153847,1943.0,0.9999999999921085,5.3740530302606215,6.2928286852547854,0.8728769943382023,73,0.2,0.86,0.02,0.032,0.25
23117169,2024-02-15,2830C20MMNC,125.19,0.0,9999.0,1995.0,832.0,5318.0,1687.0,240.0,0.0,6034.0,1026.0,0.0,0.14592307692307693,0.04484615384615384,0.9856153846153847,1927.0,0.9999999999920122,48.19873791797908,5.012030075185458,0.8754540736892188,17,0.18,0.7,0.022,0.035,0.19
23317134,2024-02-15,2062BK1,125.1,9.48,10194.0,1152.0,701.0,3265.0,1681.0,258.0,0.0,6328.0,1024.0,282.0,0.14592307692307693,0.04484615384615384,0.9856153846153847,1939.0,0.9295586268321478,50.583533173056885,8.848958333325651,0.8669417225369433,6,0.19,0.76,0.02,0.026,0.19
23317138,2024-02-15,2062BK1,127.67,10.22,9579.0,1185.0,697.0,2769.0,1730.0,278.0,0.0,5947.0,977.0,0.0,0.14592307692307693,0.04484615384615384,0.9856153846153847,2008.0,0.9258829501709632,46.581029215582504,8.083544303790648,0.8615537848601287,6,0.18,0.72,0.021,0.026,0.2
23317141,2024-02-15,2062BK1,126.16,9.48,9099.0,1170.0,668.0,2127.0,1676.0,353.0,0.0,6167.0,939.0,0.0,0.14592307692307693,0.04484615384615384,0.9856153846153847,2029.0,0.9301091123493801,48.88237159124221,7.77692307691643,0.8260226712662267,6,0.21,0.76,0.026,0.034,0.2
23217137,2024-02-15,SAILTWR6NB,125.3,7.48,9294.0,609.0,789.0,1958.0,2545.0,91.0,496.0,6304.0,1126.0,330.0,0.14592307692307693,0.04484615384615384,0.9856153846153847,3132.0,0.9436662147842773,50.31125299241571,15.261083743817306,0.8125798212002514,69,0.17,1.32,0.025,0.03,0.24
23217170,2024-02-16,R34,129.58,0.0,12933.0,492.0,998.0,4049.0,1107.0,290.0,0.0,6441.0,1058.0,0.0,0.14295454545454545,0.03818181818181818,1.0200909090909092,1397.0,0.9999999999922828,49.706744867651594,26.28658536580023,0.7924123120967842,66,0.62,0.74,0.018,0.024,0.24
23217185,2024-02-16,R19,125.29,0.0,10908.0,1176.0,850.0,3498.0,1117.0,223.0,0.0,6357.0,2411.0,0.0,0.14295454545454545,0.03818181818181818,1.0200909090909092,1340.0,0.9999999999920185,50.738287173351914,9.275510204073745,0.8335820895516167,64,0.49,0.73,0.02,0.022,0.2
23217189,2024-02-16,R19,123.4,0.0,10953.0,1479.0,852.0,2673.0,1104.0,216.0,0.0,6003.0,2470.0,0.0,0.14295454545454545,0.03818181818181818,1.0200909090909092,1320.0,0.9999999999918963,48.64667747124273,7.405679513179577,0.8363636363630028,64,0.49,0.75,0.029,0.023,0.19
23217193,2024-02-16,R19,125.4,0.0,11076.0,1191.0,858.0,2457.0,1114.0,230.0,0.0,1619.0,959.0,0.0,0.14295454545454545,0.03818181818181818,1.0200909090909092,1344.0,0.9999999999920255,12.910685805319691,9.299748110823426,0.8288690476184309,64,0.5,0.74,0.024,0.024,0.19
23217196,2024-02-16,2830C20MMNC,130.8,0.0,10485.0,1488.0,798.0,3506.0,1721.0,280.0,0.0,6506.0,1415.0,0.0,0.14295454545454545,0.03818181818181818,1.0200909090909092,2001.0,0.9999999999923548,49.74006116169924,7.0463709677372,0.8600699650170615,17,0.22,0.73,0.017,0.028,0.26
23217207,2024-02-16,SEQRFE550D,118.79,10.27,9963.0,1011.0,806.0,2665.0,1711.0,243.0,0.0,5468.0,870.0,0.0,0.14295454545454545,0.03818181818181818,1.0200909090909092,1954.0,0.9204246087019959,46.03081067391168,9.854599406518442,0.8756397134079449,73,0.22,0.77,0.027,0.03,0.24
23217210,2024-02-16,SEQRFE550D,128.12,9.08,10086.0,1008.0,641.0,2592.0,1714.0,246.0,0.0,4503.0,800.0,0.0,0.14295454545454545,0.03818181818181818,1.0200909090909092,1960.0,0.933819241975701,35.146737433381624,10.005952380942455,0.8744897959179212,73,0.2,0.78,0.023,0.027,0.22
23217212,2024-02-16,2062BK1,130.73,9.07,10488.0,984.0,855.0,1634.0,1721.0,260.0,0.0,6404.0,1061.0,0.0,0.14295454545454545,0.03818181818181818,1.0200909090909092,1981.0,0.9351216022822953,48.986460643700866,10.658536585355021,0.8687531549717977,6,0.18,0.72,0.026,0.035,0.21
23217181,2024-02-16,R19,133.53,0.0,11880.0,1179.0,839.0,3086.0,1134.0,216.0,0.0,6047.0,3740.0,0.0,0.14295454545454545,0.03818181818181818,1.0200909090909092,1350.0,0.9999999999925111,45.28570358686973,10.07633587785405,0.8399999999993778,64,0.5,0.73,0.02,0.016,0.23
23317231,2024-02-16,SEQRFE550D,117.83,9.59,8898.0,504.0,801.0,2449.0,1813.0,287.0,0.0,6496.0,1106.0,363.0,0.14295454545454545,0.03818181818181818,1.0200909090909092,2100.0,0.9247370899315277,55.130272425909105,17.654761904726875,0.8633333333329223,73,0.21,0.78,0.014,0.019,0.22
23117184,2024-02-16,2062BK1,125.1,0.0,11280.0,729.0,797.0,3805.0,1718.0,226.0,0.0,5708.0,1045.0,0.0,0.14295454545454545,0.03818181818181818,1.0200909090909092,1944.0,0.9999999999920064,45.627498001233995,15.47325102878536,0.8837448559666236,6,0.2,0.78,0.017,0.029,0.24
23317191,2024-02-16,SEQRFE550D,127.1,8.66,10050.0,1212.0,787.0,3342.0,1710.0,238.0,0.0,6249.0,1022.0,375.0,0.14295454545454545,0.03818181818181818,1.0200909090909092,1948.0,0.9362109605116662,49.16601101456203,8.29207920791395,0.8778234086237794,73,0.21,0.81,0.028,0.032,0.22
23317194,2024-02-16,2062BK1,129.41,9.59,10704.0,1188.0,799.0,3187.0,1754.0,237.0,0.0,6299.0,1039.0,320.0,0.14295454545454545,0.03818181818181818,1.0200909090909092,1991.0,0.9310071942379065,48.674754655369185,9.010101010093425,0.8809643395274329,6,0.2,0.76,0.025,0.033,0.25
23317197,2024-02-16,2062BK1,127.5,9.48,13674.0,1227.0,0.0,3010.0,0.0,0.0,0.0,6370.0,1113.0,0.0,0.14295454545454545,0.03818181818181818,1.0200909090909092,0.0,0.9307928164627627,49.96078431333364,11.144254278719524,0.0,6,0.21,0.99,0.021,0.033,0.27
23317200,2024-02-16,2830C20MMNC,128.2,9.6,5073.0,1164.0,0.0,2849.0,0.0,0.0,0.0,6695.0,1094.0,0.0,0.14295454545454545,0.03818181818181818,1.0200909090909092,0.0,0.9303338171195187,52.2230889231496,4.358247422676668,0.0,17,0.19,0.75,0.039,0.036,0.23
23317203,2024-02-16,2830C20MMNC,133.34,10.07,10566.0,1830.0,716.0,3755.0,1800.0,275.0,0.0,4508.0,1815.0,0.0,0.14295454545454545,0.03818181818181818,1.0200909090909092,2075.0,0.9297817446417281,33.80830958426723,5.773770491800124,0.8674698795176542,17,0.21,0.7,0.024,0.035,0.2
23317206,2024-02-16,2830C20MMNC,121.86,9.49,9978.0,1749.0,779.0,2657.0,1739.0,305.0,0.0,6409.0,1055.0,0.0,0.14295454545454545,0.03818181818181818,1.0200909090909092,2044.0,0.9277502854897013,52.59313966804043,5.704974271008745,0.8507827788645544,17,0.18,0.71,0.017,0.027,0.19
23317188,2024-02-16,SEQRFE550D,121.22,9.47,10353.0,1197.0,823.0,3199.0,1738.0,295.0,0.0,5760.0,928.0,276.0,0.14295454545454545,0.03818181818181818,1.0200909090909092,2033.0,0.9275384497595262,47.51691140036696,8.649122807010318,0.8548942449577693,73,0.21,0.8,0.023,0.034,0.25
23317209,2024-02-16,2062BK1,128.19,9.41,10287.0,1239.0,756.0,2973.0,1790.0,251.0,0.0,6202.0,988.0,0.0,0.14295454545454545,0.03818181818181818,1.0200909090909092,2041.0,0.9316133720862529,48.38130899408393,8.302663438249958,0.8770210681034409,6,0.21,0.75,0.023,0.033,0.22
23317213,2024-02-16,R19,125.8,0.0,11472.0,1062.0,850.0,4233.0,1132.0,230.0,0.0,6244.0,1626.0,0.0,0.14295454545454545,0.03818181818181818,1.0200909090909092,1362.0,0.9999999999920508,49.63434022218097,10.802259886995477,0.8311306901609169,64,0.5,0.69,0.02,0.019,0.21
23317215,2024-02-16,2062BK1,126.69,9.59,11292.0,1404.0,834.0,3066.0,1726.0,291.0,0.0,6643.0,1043.0,0.0,0.14295454545454545,0.03818181818181818,1.0200909090909092,2017.0,0.9296301731660579,52.435077748421854,8.042735042729314,0.8557263262266457,6,0.2,0.7,0.025,0.032,0.21
23317216,2024-02-16,2062BK1,127.21,0.0,11934.0,2682.0,771.0,3063.0,1444.0,288.0,0.0,4184.0,827.0,0.0,0.14295454545454545,0.03818181818181818,1.0200909090909092,1732.0,0.999999999992139,32.89049602992775,4.449664429528542,0.8337182448032138,6,0.19,0.75,0.019,0.026,0.2
23317219,2024-02-16,2062BK1,127.68,9.89,7500.0,1605.0,800.0,4344.0,1731.0,285.0,0.0,6144.0,1579.0,0.0,0.14295454545454545,0.03818181818181818,1.0200909090909092,2016.0,0.9281093261544807,48.12030075150281,4.672897196258771,0.8586309523805264,6,0.19,0.72,0.017,0.027,0.24
23317220,2024-02-16,R19,125.3,0.0,11649.0,531.0,1022.0,5577.0,1207.0,261.0,0.0,6190.0,982.0,373.0,0.14295454545454545,0.03818181818181818,1.0200909090909092,1468.0,0.9999999999920192,49.40143655188027,21.93785310730332,0.8222070844681048,64,0.51,0.72,0.014,0.023,0.2
23317233,2024-02-16,2062BK1,113.86,10.27,5931.0,1254.0,740.0,783.0,1729.0,281.0,0.0,5987.0,55.0,0.0,0.14295454545454545,0.03818181818181818,1.0200909090909092,2010.0,0.9172641585360729,52.582118390544686,4.729665071766563,0.8601990049746964,6,0.21,0.77,0.018,0.023,0.21
23317211,2024-02-16,1786500D,127.43,8.87,10665.0,2397.0,713.0,2322.0,1776.0,325.0,0.0,6386.0,1110.0,0.0,0.14295454545454545,0.03818181818181818,1.0200909090909092,2101.0,0.9349229640430307,50.11378796162509,4.449311639547581,0.8453117563061183,2,0.2,0.78,0.022,0.03,0.2
23117182,2024-02-16,2062BK1,133.21,0.0,11016.0,2016.0,790.0,4552.0,1672.0,240.0,0.0,6167.0,1240.0,0.0,0.14295454545454545,0.03818181818181818,1.0200909090909092,1912.0,0.9999999999924931,46.29532317358836,5.464285714283004,0.8744769874472413,6,0.19,0.73,0.028,0.031,0.24
23317186,2024-02-16,SEQRFE550D,124.9,10.21,10200.0,1152.0,807.0,3288.0,1685.0,302.0,0.0,6199.0,1016.0,276.0,0.14295454545454545,0.03818181818181818,1.0200909090909092,1987.0,0.9244319443348055,49.631705363894056,8.854166666658982,0.8480120785098902,73,0.19,0.76,0.016,0.031,0.2
23117228,2024-02-16,SEQRFE550D,126.4,10.21,11250.0,897.0,769.0,2975.0,1698.0,281.0,0.0,6805.0,1107.0,0.0,0.14295454545454545,0.03818181818181818,1.0200909090909092,1979.0,0.9252616938662963,53.83702531602977,12.541806020052908,0.8580090955023456,73,0.21,0.82,0.022,0.017,0.2
23117187,2024-02-16,2062BK1,124.57,0.0,11271.0,1554.0,817.0,2688.0,1715.0,301.0,0.0,4461.0,720.0,0.0,0.14295454545454545,0.03818181818181818,1.0200909090909092,2016.0,0.9999999999919723,35.81119049501637,7.252895752891086,0.8506944444440224,6,0.18,0.74,0.025,0.025,0.22
23117190,2024-02-16,2062BK1,127.73,0.0,9921.0,0.0,787.0,3152.0,1696.0,261.0,0.0,5105.0,822.0,0.0,0.14295454545454545,0.03818181818181818,1.0200909090909092,1957.0,0.9999999999921709,39.96711813951329,9921000000000.0,0.8666326009193324,6,0.2,0.76,0.03,0.034,0.21
23117192,2024-02-16,2830C20MMNC,126.86,0.0,11472.0,0.0,807.0,3860.0,1709.0,254.0,0.0,4573.0,1212.0,0.0,0.14295454545454545,0.03818181818181818,1.0200909090909092,1963.0,0.9999999999921173,36.047611539996474,11472000000000.0,0.8706062149766324,17,0.2,0.77,0.03,0.032,0.23
23117195,2024-02-16,SEQRFE550D,127.0,0.0,11151.0,0.0,840.0,4812.0,1686.0,288.0,0.0,4082.0,665.0,0.0,0.14295454545454545,0.03818181818181818,1.0200909090909092,1974.0,0.999999999992126,32.14173228321148,11151000000000.0,0.8541033434646129,73,0.21,0.8,0.028,0.033,0.22
23117198,2024-02-16,SEQRFE550D,127.09,0.0,10617.0,96.0,767.0,4425.0,1702.0,275.0,0.0,3941.0,643.0,0.0,0.14295454545454545,0.03818181818181818,1.0200909090909092,1977.0,0.9999999999921315,31.009520811778977,110.59374999884798,0.8609003540713905,73,0.2,0.8,0.029,0.032,0.21
23117201,2024-02-16,2062BK1,126.22,0.0,11127.0,0.0,832.0,4350.0,1692.0,277.0,0.0,3630.0,595.0,0.0,0.14295454545454545,0.03818181818181818,1.0200909090909092,1969.0,0.9999999999920773,28.759309142538747,11127000000000.0,0.859319451497786,6,0.2,0.75,0.029,0.031,0.21
23117230,2024-02-16,2062BK1,120.58,8.66,11382.0,1341.0,814.0,3241.0,1555.0,294.0,0.0,6181.0,2537.0,0.0,0.14295454545454545,0.03818181818181818,1.0200909090909092,1849.0,0.9329928814536289,51.2605738924261,8.487695749434387,0.8409951325036014,6,0.21,0.77,0.017,0.02,0.19
23117204,2024-02-16,SEQRFE550D,118.98,10.21,10650.0,111.0,767.0,4348.0,1682.0,244.0,0.0,513.0,100.0,0.0,0.14295454545454545,0.03818181818181818,1.0200909090909092,1926.0,0.9209691152494701,4.311649016605213,95.94594594508156,0.8733125649008965,73,0.19,0.76,0.025,0.028,0.2
23117208,2024-02-16,1786500D,125.99,10.87,14025.0,1500.0,802.0,3730.0,1716.0,318.0,0.0,6393.0,1065.0,0.0,0.14295454545454545,0.03818181818181818,1.0200909090909092,2034.0,0.9205757708540073,50.74212239026318,9.349999999993766,0.8436578171087298,2,0.22,0.86,0.028,0.026,0.215
23117217,2024-02-16,R19,123.3,0.0,10974.0,0.0,799.0,5039.0,1211.0,244.0,0.0,5363.0,1725.0,0.0,0.14295454545454545,0.03818181818181818,1.0200909090909092,1455.0,0.9999999999918897,43.49553933460263,10974000000000.0,0.8323024054977097,64,0.52,0.75,0.017,0.024,0.27
23117221,2024-02-16,2062BK1,118.6,9.49,9315.0,714.0,902.0,2541.0,1493.0,217.0,0.0,5643.0,949.0,0.0,0.14295454545454545,0.03818181818181818,1.0200909090909092,1710.0,0.9259114684914832,47.58010118003727,13.046218487376686,0.8730994152041678,6,0.19,0.77,0.023,0.028,0.17
23117223,2024-02-16,2062BK1,115.4,9.65,9075.0,510.0,890.0,3574.0,1692.0,284.0,0.0,5732.0,953.0,0.0,0.14295454545454545,0.03818181818181818,1.0200909090909092,1976.0,0.9228308676455591,49.670710571493316,17.794117647023935,0.8562753036432914,6,0.21,0.79,0.021,0.027,0.26
23317229,2024-02-16,2062BK1,122.58,9.68,10731.0,1161.0,806.0,2699.0,1752.0,289.0,0.0,6193.0,961.0,367.0,0.14295454545454545,0.03818181818181818,1.0200909090909092,2041.0,0.9268108271516196,50.522108010682636,9.242894056839583,0.8584027437526417,6,0.21,0.77,0.015,0.022,0.24
23117226,2024-02-16,2062BK1,120.1,9.29,9030.0,1032.0,807.0,2685.0,1692.0,216.0,0.0,6187.0,1027.0,0.0,0.14295454545454545,0.03818181818181818,1.0200909090909092,1908.0,0.928201561164478,51.51540382971261,8.749999999991521,0.8867924528297239,6,0.21,0.81,0.027,0.024,0.23
23117205,2024-02-16,SEQRFE550D,118.0,9.86,10095.0,0.0,800.0,4699.0,1703.0,213.0,0.0,5994.0,1002.0,0.0,0.14295454545454545,0.03818181818181818,1.0200909090909092,1916.0,0.9228844048105515,50.79661016906105,10095000000000.0,0.8888308977030852,73,0.22,0.77,0.028,0.033,0.21
23117225,2024-02-16,2062BK1,123.3,10.83,9360.0,1044.0,804.0,1987.0,1713.0,284.0,0.0,6060.0,1035.0,0.0,0.14295454545454545,0.03818181818181818,1.0200909090909092,1997.0,0.9192574368081768,49.14841849108558,8.965517241370723,0.8577866800196006,6,0.18,0.77,0.026,0.023,0.21
23117266,2024-02-17,SEQRFE550D,121.19,9.49,12102.0,1551.0,804.0,3990.0,1698.0,237.0,0.0,4355.0,4613.0,0.0,0.14441666666666667,0.03283333333333333,1.0660833333333333,1935.0,0.9273798591909445,35.93530819344884,7.802707930362474,0.8775193798445078,73,0.2,0.79,0.023,0.022,0.23
23117235,2024-02-17,2062BK1,125.68,10.21,10731.0,1638.0,790.0,3017.0,1788.0,319.0,0.0,5970.0,1500.0,0.0,0.14441666666666667,0.03283333333333333,1.0660833333333333,2107.0,0.9248657001918842,47.501591342715614,6.551282051278052,0.8485999050779076,6,0.21,0.74,0.016,0.02,0.21
23317269,2024-02-17,SEQRFE550D,125.91,9.88,10659.0,2145.0,829.0,3411.0,1706.0,217.0,0.0,6080.0,953.0,374.0,0.14441666666666667,0.03283333333333333,1.0660833333333333,1923.0,0.9272405920839,48.28846001073554,4.969230769228453,0.8871554862189874,73,0.19,0.73,0.016,0.018,0.23
23317267,2024-02-17,R19,130.3,0.0,12093.0,1101.0,782.0,5758.0,1178.0,197.0,0.0,5699.0,901.0,371.0,0.14441666666666667,0.03283333333333333,1.0660833333333333,1375.0,0.9999999999923255,43.7375287794034,10.983651226148062,0.8567272727266496,64,0.5,0.73,0.017,0.023,0.22
23317265,2024-02-17,R19,124.66,0.0,11871.0,1440.0,804.0,3506.0,1153.0,203.0,0.0,6668.0,1186.0,0.0,0.14441666666666667,0.03283333333333333,1.0660833333333333,1356.0,0.9999999999919782,53.48949141622421,8.243749999994275,0.8502949852501104,64,0.48,0.72,0.02,0.014,0.2
23317263,2024-02-17,SEQRFE550D,120.0,9.49,9567.0,840.0,793.0,2304.0,1739.0,326.0,0.0,6453.0,969.0,0.0,0.14441666666666667,0.03283333333333333,1.0660833333333333,2065.0,0.9267124874436118,53.77499999955187,11.389285714272155,0.842130750604919,73,0.21,0.8,0.032,0.024,0.21
23317260,2024-02-17,R19,124.09,0.0,10476.0,966.0,831.0,2581.0,1200.0,230.0,0.0,8469.0,2416.0,0.0,0.14441666666666667,0.03283333333333333,1.0660833333333333,1430.0,0.9999999999919413,68.24885163938876,10.844720496883184,0.8391608391602523,64,0.5,0.72,0.02,0.016,0.24
23317257,2024-02-17,R19,130.2,0.0,10116.0,897.0,759.0,3482.0,1090.0,119.0,0.0,6423.0,1232.0,0.0,0.14441666666666667,0.03283333333333333,1.0660833333333333,1209.0,0.9999999999923196,49.331797234644156,11.277591973231575,0.9015715467320914,64,0.49,0.74,0.018,0.022,0.23
23317255,2024-02-17,R19,126.29,0.0,12165.0,183.0,817.0,4527.0,1164.0,251.0,0.0,6074.0,1052.0,0.0,0.14441666666666667,0.03283333333333333,1.0660833333333333,1415.0,0.9999999999920817,48.09565286207858,66.47540983570232,0.822614840988818,64,0.51,0.73,0.015,0.017,0.19
23317253,2024-02-17,R19,128.35,0.0,10125.0,1005.0,818.0,6519.0,1144.0,213.0,0.0,5999.0,1150.0,0.0,0.14441666666666667,0.03283333333333333,1.0660833333333333,1357.0,0.9999999999922089,46.73938449515591,10.074626865661617,0.8430361090634908,64,0.51,0.73,0.015,0.017,0.23
23317251,2024-02-17,R19,119.31,0.0,10023.0,975.0,859.0,5541.0,1142.0,228.0,0.0,5800.0,974.0,0.0,0.14441666666666667,0.03283333333333333,1.0660833333333333,1370.0,0.9999999999916185,48.61285726218579,10.279999999989457,0.8335766423351579,64,0.5,0.71,0.014,0.015,0.21
23317249,2024-02-17,R19,127.14,0.0,10095.0,969.0,872.0,5606.0,1173.0,186.0,0.0,5683.0,1025.0,0.0,0.14441666666666667,0.03283333333333333,1.0660833333333333,1359.0,0.9999999999921346,44.69875727509282,10.417956656335997,0.8631346578360095,64,0.51,0.7,0.015,0.025,0.23
23317247,2024-02-17,R19,125.3,0.0,10089.0,855.0,823.0,5089.0,1186.0,238.0,0.0,6002.0,987.0,0.0,0.14441666666666667,0.03283333333333333,1.0660833333333333,1424.0,0.9999999999920192,47.90103750959376,11.799999999986198,0.8328651685387409,64,0.52,0.73,0.015,0.017,0.19
23317245,2024-02-17,R19,128.92,0.0,10083.0,0.0,845.0,4883.0,1240.0,227.0,0.0,5793.0,974.0,0.0,0.14441666666666667,0.03283333333333333,1.0660833333333333,1467.0,0.9999999999922433,44.93484331333436,10083000000000.0,0.8452624403538888,64,0.52,0.74,0.017,0.016,0.16
23317224,2024-02-17,R34,121.5,0.0,10710.0,1068.0,790.0,4422.0,1248.0,240.0,0.0,153.0,3015.0,0.0,0.14441666666666667,0.03283333333333333,1.0660833333333333,1488.0,0.9999999999917695,1.259259259248895,10.02808988763106,0.8387096774187912,66,0.61,0.76,0.015,0.02,0.24
23317227,2024-02-17,R19,120.4,0.0,11916.0,1092.0,815.0,6112.0,1147.0,193.0,0.0,6265.0,976.0,0.0,0.14441666666666667,0.03283333333333333,1.0660833333333333,1340.0,0.9999999999916943,52.034883720498044,10.912087912077919,0.8559701492530926,64,0.51,0.72,0.016,0.016,0.16
23317236,2024-02-17,R19,129.03,0.0,10215.0,981.0,828.0,3078.0,1236.0,271.0,0.0,5874.0,1021.0,0.0,0.14441666666666667,0.03283333333333333,1.0660833333333333,1507.0,0.99999999999225,45.524296674839,10.412844036686634,0.820172528201181,64,0.51,0.71,0.017,0.019,0.17
23317238,2024-02-17,R19,122.17,0.0,11223.0,1017.0,842.0,3927.0,1268.0,227.0,0.0,6104.0,997.0,0.0,0.14441666666666667,0.03283333333333333,1.0660833333333333,1495.0,0.9999999999918147,49.96316607964342,11.035398230077645,0.8481605351164895,64,0.5,0.73,0.017,0.016,0.2
23317239,2024-02-17,R19,123.94,0.0,11271.0,1074.0,853.0,4281.0,1243.0,267.0,0.0,6005.0,1102.0,265.0,0.14441666666666667,0.03283333333333333,1.0660833333333333,1510.0,0.9999999999919316,48.45086332057083,10.494413407811457,0.8231788079464747,64,0.49,0.73,0.019,0.014,0.21
23117232,2024-02-17,SEQRFE550D,133.21,0.0,11709.0,1743.0,809.0,5125.0,1711.0,307.0,0.0,6466.0,2081.0,0.0,0.14441666666666667,0.03283333333333333,1.0660833333333333,2018.0,0.9999999999924931,48.53989940658705,6.717728055073598,0.8478691774029495,73,0.22,0.79,0.02,0.019,0.2
23317241,2024-02-17,2062BK1,131.09,0.0,11388.0,2553.0,798.0,3873.0,1733.0,216.0,0.0,6059.0,930.0,0.0,0.14441666666666667,0.03283333333333333,1.0660833333333333,1949.0,0.9999999999923718,46.22015409225555,4.460634547589322,0.8891739353510061,6,0.22,0.77,0.018,0.021,0.23
23317243,2024-02-17,R19,128.94,0.0,10896.0,1242.0,870.0,5077.0,1269.0,281.0,0.0,6200.0,1059.0,0.0,0.14441666666666667,0.03283333333333333,1.0660833333333333,1550.0,0.9999999999922445,48.08438033156442,8.772946859896319,0.8187096774188266,64,0.5,0.7,0.014,0.016,0.19
23117259,2024-02-17,2062BK1,126.05,9.5,11703.0,1491.0,817.0,2762.0,1703.0,342.0,0.0,6124.0,1954.0,0.0,0.14441666666666667,0.03283333333333333,1.0660833333333333,2045.0,0.9299151604505355,48.5838952792655,7.849094567399162,0.8327628361854118,6,0.21,0.87,0.03,0.021,0.23
23117270,2024-02-17,SEQRFE550D,123.3,10.22,11676.0,1497.0,857.0,3541.0,1617.0,213.0,0.0,403.0,1003.0,0.0,0.14441666666666667,0.03283333333333333,1.0660833333333333,1830.0,0.9234571599691173,3.268450932658001,7.799599198391584,0.8836065573765663,73,0.19,0.72,0.016,0.015,0.17
23117268,2024-02-17,2062BK1,126.51,10.22,11301.0,1389.0,769.0,3709.0,1734.0,321.0,0.0,6166.0,1067.0,0.0,0.14441666666666667,0.03283333333333333,1.0660833333333333,2055.0,0.9252541505088477,48.73923010000206,8.136069114464984,0.8437956204375456,6,0.22,0.77,0.022,0.019,0.2
23117264,2024-02-17,2062BK1,120.0,9.5,11244.0,1689.0,805.0,2178.0,1700.0,143.0,0.0,5853.0,1081.0,311.0,0.14441666666666667,0.03283333333333333,1.0660833333333333,1843.0,0.9266409266337712,48.77499999959354,6.657193605679895,0.9224091155719357,6,0.21,0.78,0.022,0.019,0.18
23117261,2024-02-17,SEQRFE550D,112.04,10.08,12147.0,1551.0,799.0,2825.0,1695.0,230.0,0.0,5821.0,1400.0,435.0,0.14441666666666667,0.03283333333333333,1.0660833333333333,1925.0,0.9174582377913736,51.954659049875445,7.831721470014293,0.8805194805190231,73,0.22,0.82,0.02,0.019,0.18
23117258,2024-02-17,SEQRFE550D,132.37,0.0,10488.0,1506.0,797.0,2575.0,1752.0,264.0,0.0,5681.0,1377.0,0.0,0.14441666666666667,0.03283333333333333,1.0660833333333333,2016.0,0.9999999999924455,42.91757951164979,6.964143426290197,0.869047619047188,73,0.21,0.78,0.026,0.022,0.18
23117256,2024-02-17,SEQRFE550D,119.16,0.0,7986.0,183.0,546.0,180.0,1604.0,315.0,0.0,1950.0,1331.0,0.0,0.14441666666666667,0.03283333333333333,1.0660833333333333,1919.0,0.9999999999916079,16.364551862903955,43.63934426205662,0.8358520062528213,73,0.19,0.82,0.018,0.013,0.19
23117254,2024-02-17,SEQRFE550D,123.83,9.68,10926.0,2499.0,1007.0,1864.0,1830.0,281.0,0.0,6542.0,1076.0,0.0,0.14441666666666667,0.03283333333333333,1.0660833333333333,2111.0,0.927496067703337,52.83049341796955,4.372148859542068,0.8668877309327964,73,0.21,0.79,0.02,0.02,0.2
23117250,2024-02-17,1786500D,121.85,10.87,11205.0,3126.0,1040.0,612.0,1787.0,261.0,0.0,6539.0,1071.0,0.0,0.14441666666666667,0.03283333333333333,1.0660833333333333,2048.0,0.9180982519520939,53.66434140292438,3.584452975046838,0.8725585937495739,2,0.16,0.75,0.021,0.017,0.18
23117246,2024-02-17,2062BK1,124.96,9.68,10875.0,2913.0,887.0,0.0,1932.0,284.0,0.0,6412.0,1143.0,0.0,0.14441666666666667,0.03283333333333333,1.0660833333333333,2216.0,0.9281045751565056,51.31241997398118,3.7332646755908914,0.8718411552342636,6,0.2,0.8,0.023,0.019,0.2
23117244,2024-02-17,2062BK1,129.16,9.5,10134.0,4005.0,950.0,0.0,1870.0,288.0,0.0,6521.0,1066.0,0.0,0.14441666666666667,0.03283333333333333,1.0660833333333333,2158.0,0.931487090718798,50.487767110169656,2.5303370786510535,0.8665430954583566,6,0.2,0.77,0.018,0.019,0.2
23117242,2024-02-17,2062BK1,130.24,0.0,10869.0,2487.0,867.0,4540.0,1803.0,281.0,0.0,6470.0,1048.0,0.0,0.14441666666666667,0.03283333333333333,1.0660833333333333,2084.0,0.9999999999923219,49.677518427136995,4.370325693604998,0.8651631477922912,6,0.21,0.93,0.023,0.018,0.27
23117240,2024-02-17,2062BK1,127.17,8.82,11217.0,1497.0,812.0,5638.0,1783.0,281.0,0.0,6075.0,1324.0,0.0,0.14441666666666667,0.03283333333333333,1.0660833333333333,2064.0,0.9351422898673789,47.77070063656703,7.492985971938882,0.8638565891468682,6,0.21,0.8,0.017,0.021,0.22
23117237,2024-02-17,SEQRFE550D,121.94,10.27,11217.0,981.0,814.0,2963.0,1773.0,298.0,0.0,6453.0,1535.0,0.0,0.14441666666666667,0.03283333333333333,1.0660833333333333,2071.0,0.9223205506321586,52.9194685906764,11.434250764514339,0.856108160308616,73,0.21,0.82,0.022,0.022,0.18
23117252,2024-02-17,SEQRFE550D,126.79,10.21,11136.0,2700.0,982.0,2049.0,1814.0,277.0,0.0,6736.0,1106.0,0.0,0.14441666666666667,0.03283333333333333,1.0660833333333333,2091.0,0.9254744525479893,53.127218234457544,4.124444444442917,0.8675274988039849,73,0.21,0.8,0.024,0.02,0.23
23317301,2024-02-18,1786550D,121.8,9.29,10455.0,1425.0,774.0,2841.0,1794.0,285.0,0.0,6290.0,1049.0,0.0,0.15135294117647058,0.03135294117647059,1.0720294117647058,2079.0,0.9291326569461505,51.642036124370755,7.336842105258009,0.8629148629144479,3,0.22,0.81,0.02,0.02,0.2
23317298,2024-02-18,1786550D,130.15,10.98,11085.0,1095.0,842.0,3174.0,1733.0,258.0,0.0,6757.0,1304.0,0.0,0.15135294117647058,0.03135294117647059,1.0720294117647058,1991.0,0.9221993906262157,51.91701882403445,10.123287671223633,0.8704168759413007,3,0.22,0.77,0.02,0.02,0.22
23317303,2024-02-18,1786550D,124.4,9.88,10797.0,1641.0,817.0,2685.0,1755.0,261.0,0.0,6498.0,1315.0,269.0,0.15135294117647058,0.03135294117647059,1.0720294117647058,2016.0,0.926422400946333,52.23472668768299,6.579524680069117,0.8705357142852824,3,0.21,0.74,0.02,0.02,0.18
23117280,2024-02-18,SAILTWR6NB,120.69,11.55,11334.0,1830.0,742.0,2884.0,2409.0,98.0,342.0,6286.0,1056.0,0.0,0.15135294117647058,0.03135294117647059,1.0720294117647058,2849.0,0.9126588021709569,52.08385118856505,6.193442622947435,0.8455598455595488,69,0.19,1.31,0.029,0.018,0.18
