Repository: SiddharthKumar268/FerroMind

# FerroMind
*Ferro-Alloy Optimisation using Machine Learning*
**SAIL Durgapur Steel Plant | Steel Melting Shop**
Intern: Siddharth Kumar | FY 2023-24 to FY 2025-26

---

## Quick Start

```bash

# 2. Place raw Excel files in data/raw/

## Dataset

| | |
|---|---|
| Total heats after cleaning | 47,421 |
| Training set | 37,936 heats (Apr 2023 – Jun 2025) |
| Test set | 9,485 heats (Jun 2025 – Dec 2025) |
| Input features | 21 (16 raw + 5 engineered) |
| Target variables | Mn, Si, C, S, P |
| BOF grades | 76 distinct grades |
| Split method | Chronological 80/20 — no shuffle, no leakage |

---

File: data/processed/sms_train.csv (part 102 of 253)
Heat_Number,Date,BOF Grade Code,Hot Metal Addn. Weight,Scrap Addn. Weight,Lime Into Converter,Dolomite Into Converter,Lime Into Ladle,Iron Ore Into Converter,SIMN Into Ladle,FESI Into Ladle,FEMN Into Ladle,Measered O2 Mainblow II,Duration of Mainblow I/II,Measered O2 2nd Blow,HM_P,HM_S,HM_Si,Total_FA_Ladle,HM_Ratio,O2_per_ton_HM,Lime_Dolo_Ratio,SiMn_FA_Fraction,Grade_Encoded,C,Mn,P,S,Si
23317307,2024-02-18,2062BK1,129.14,9.29,11043.0,1575.0,815.0,3376.0,1746.0,289.0,0.0,6395.0,989.0,270.0,0.15135294117647058,0.03135294117647059,1.0720294117647058,2035.0,0.9328902694435247,49.519900882379446,7.01142857142412,0.8579852579848364,6,0.21,0.77,0.024,0.023,0.21
23317309,2024-02-18,2062BK1,120.89,9.28,10545.0,1662.0,787.0,2998.0,1717.0,271.0,0.0,6396.0,999.0,328.0,0.15135294117647058,0.03135294117647059,1.0720294117647058,1988.0,0.928708611808184,52.90760195175029,6.344765342956471,0.8636820925548976,6,0.22,0.75,0.02,0.02,0.2
23317296,2024-02-18,1786550D,130.62,9.27,10899.0,1128.0,958.0,4637.0,1793.0,312.0,0.0,6704.0,1030.0,0.0,0.15135294117647058,0.03135294117647059,1.0720294117647058,2105.0,0.9337336478595059,51.324452610233315,9.662234042544625,0.8517814726836809,3,0.21,0.8,0.02,0.02,0.22
23317305,2024-02-18,1786550D,123.5,10.28,10713.0,1602.0,782.0,2742.0,1734.0,207.0,0.0,6673.0,1368.0,0.0,0.15135294117647058,0.03135294117647059,1.0720294117647058,1941.0,0.923157422627275,54.0323886635301,6.687265917598822,0.8933539412669277,3,0.22,0.77,0.02,0.02,0.21
23317294,2024-02-18,SAILTWR6NB,120.88,10.21,9675.0,1581.0,989.0,3456.0,2576.0,112.0,495.0,6757.0,1030.0,0.0,0.15135294117647058,0.03135294117647059,1.0720294117647058,3183.0,0.9221145777639629,55.89841164745286,6.1195445920264895,0.8092994030786022,69,0.2,1.41,0.028,0.026,0.22
23317271,2024-02-18,R19,123.98,0.0,12006.0,1092.0,809.0,5753.0,1202.0,172.0,0.0,5987.0,943.0,0.0,0.15135294117647058,0.03135294117647059,1.0720294117647058,1374.0,0.9999999999919341,48.29004678134949,10.994505494495426,0.8748180494899019,64,0.51,0.73,0.017,0.014,0.25
23317284,2024-02-18,R19,125.36,0.0,11106.0,1224.0,762.0,3893.0,1142.0,234.0,0.0,6114.0,920.0,0.0,0.15135294117647058,0.03135294117647059,1.0720294117647058,1376.0,0.9999999999920229,48.771537970255494,9.073529411757294,0.8299418604645131,64,0.51,0.74,0.019,0.018,0.22
23317281,2024-02-18,R19,129.58,0.0,11919.0,804.0,839.0,4548.0,1189.0,162.0,0.0,6564.0,1221.0,0.0,0.15135294117647058,0.03135294117647059,1.0720294117647058,1351.0,0.9999999999922828,50.65596542637246,14.824626865653203,0.880088823093353,64,0.51,0.73,0.019,0.019,0.22
23317279,2024-02-18,R19,128.0,0.0,12456.0,1644.0,788.0,6989.0,1082.0,308.0,0.0,6074.0,963.0,263.0,0.15135294117647058,0.03135294117647059,1.0720294117647058,1390.0,0.9999999999921876,47.453124999629274,7.5766423357618145,0.7784172661864903,64,0.51,0.73,0.018,0.02,0.21
23317276,2024-02-18,R19,134.87,0.0,12378.0,528.0,831.0,6074.0,1225.0,213.0,0.0,6128.0,966.0,0.0,0.15135294117647058,0.03135294117647059,1.0720294117647058,1438.0,0.9999999999925855,45.436346110733034,23.44318181813742,0.8518776077880029,64,0.49,0.71,0.016,0.022,0.22
23317275,2024-02-18,R19,130.42,0.0,11961.0,1053.0,845.0,5776.0,1225.0,194.0,0.0,6500.0,1029.0,0.0,0.15135294117647058,0.03135294117647059,1.0720294117647058,1419.0,0.9999999999923326,49.83898175088301,11.358974358963572,0.8632840028182782,64,0.51,0.74,0.015,0.018,0.23
23317273,2024-02-18,2062BK1,124.49,9.5,11865.0,1713.0,704.0,4636.0,1749.0,291.0,0.0,6361.0,997.0,0.0,0.15135294117647058,0.03135294117647059,1.0720294117647058,2040.0,0.9290991864995216,51.0964736119279,6.926444833621176,0.8573529411760503,6,0.2,0.77,0.023,0.019,0.19
23117278,2024-02-18,2062BK1,122.83,9.68,12069.0,987.0,742.0,3734.0,1653.0,291.0,0.0,5601.0,945.0,0.0,0.15135294117647058,0.03135294117647059,1.0720294117647058,1944.0,0.9269489095092678,45.59960921561834,12.227963525823478,0.8503086419748712,6,0.21,0.87,0.018,0.016,0.25
23117272,2024-02-18,2062BK1,124.08,9.68,11055.0,1482.0,764.0,2949.0,1664.0,267.0,0.0,6075.0,1040.0,0.0,0.15135294117647058,0.03135294117647059,1.0720294117647058,1931.0,0.9276315789404335,48.96034816208123,7.459514170035453,0.8617296737437278,6,0.2,0.83,0.018,0.018,0.22
23317288,2024-02-18,R19,128.63,0.0,11112.0,1980.0,804.0,3729.0,1181.0,197.0,0.0,6522.0,1224.0,0.0,0.15135294117647058,0.03135294117647059,1.0720294117647058,1378.0,0.9999999999922259,50.70356837401304,5.612121212118378,0.8570391872272445,64,0.52,0.76,0.021,0.015,0.21
23117274,2024-02-18,SEQRFE550D,121.83,10.09,11478.0,1509.0,787.0,2973.0,1684.0,283.0,0.0,6031.0,1071.0,0.0,0.15135294117647058,0.03135294117647059,1.0720294117647058,1967.0,0.9235142510542488,49.5034063855413,7.606361829020805,0.8561260803249333,73,0.22,0.77,0.02,0.016,0.2
23217286,2024-02-18,SAILTWR6NB,125.3,9.5,12057.0,1194.0,712.0,2613.0,2413.0,121.0,493.0,7003.0,1590.0,0.0,0.15135294117647058,0.03135294117647059,1.0720294117647058,3027.0,0.9295252225450331,55.88986432517247,10.097989949740287,0.7971589032042296,69,0.18,1.34,0.018,0.018,0.25
23217314,2024-02-18,1786550D,131.73,0.0,12297.0,996.0,806.0,4599.0,1718.0,246.0,0.0,6595.0,1120.0,0.0,0.15135294117647058,0.03135294117647059,1.0720294117647058,1964.0,0.9999999999924089,50.06452592385893,12.346385542156279,0.8747454175148296,3,0.21,0.76,0.02,0.02,0.21
23217299,2024-02-18,SAILTWR6NB,131.53,0.0,11478.0,0.0,693.0,2190.0,2511.0,105.0,489.0,6502.0,1175.0,304.0,0.15135294117647058,0.03135294117647059,1.0720294117647058,3105.0,0.9999999999923973,49.43358929484199,11478000000000.0,0.8086956521736526,69,0.18,1.31,0.02,0.021,0.19
23217293,2024-02-18,2062BK1,123.32,9.5,12858.0,495.0,506.0,1894.0,1563.0,287.0,0.0,6404.0,1156.0,0.0,0.15135294117647058,0.03135294117647059,1.0720294117647058,1850.0,0.928474627308173,51.92993837129476,25.9757575757051,0.8448648648644081,6,0.19,0.77,0.015,0.018,0.22
23217290,2024-02-18,SAILTWR6NB,119.03,10.22,11961.0,0.0,390.0,2907.0,2308.0,145.0,537.0,6594.0,1223.0,659.0,0.15135294117647058,0.03135294117647059,1.0720294117647058,2990.0,0.9209284332617337,55.397798873767975,11961000000000.0,0.7719063545147921,69,0.18,1.34,0.02,0.015,0.21
23217289,2024-02-18,SAILTWR6NB,124.33,9.49,12039.0,0.0,748.0,2400.0,2420.0,121.0,486.0,6598.0,1164.0,0.0,0.15135294117647058,0.03135294117647059,1.0720294117647058,3027.0,0.9290838439625686,53.06844687482451,12039000000000.0,0.7994714238517345,69,0.2,1.31,0.027,0.021,0.22
23117277,2024-02-18,SEQRFE550D,121.53,10.21,11985.0,1497.0,790.0,3434.0,1678.0,258.0,0.0,6151.0,999.0,0.0,0.15135294117647058,0.03135294117647059,1.0720294117647058,1936.0,0.9224988613866517,50.61301736155177,8.006012024042748,0.8667355371896349,73,0.21,0.73,0.022,0.015,0.18
23217306,2024-02-18,1786550D,121.26,9.5,9093.0,495.0,797.0,2721.0,1752.0,317.0,0.0,5324.0,1959.0,0.0,0.15135294117647058,0.03135294117647059,1.0720294117647058,2069.0,0.9273478127796931,43.90565726501809,18.36969696965986,0.8467858869014757,3,0.22,0.75,0.02,0.02,0.18
23217310,2024-02-18,2062BK1,125.85,9.5,11838.0,0.0,789.0,978.0,1704.0,240.0,0.0,6772.0,1146.0,0.0,0.15135294117647058,0.03135294117647059,1.0720294117647058,1944.0,0.9298115995498353,53.810091378197775,11838000000000.0,0.8765432098760924,6,0.22,0.74,0.026,0.018,0.18
23217318,2024-02-18,2062BK1,125.37,0.0,11985.0,1107.0,798.0,4422.0,1661.0,253.0,0.0,6225.0,1092.0,0.0,0.15135294117647058,0.03135294117647059,1.0720294117647058,1914.0,0.9999999999920236,49.65302703956566,10.826558265572876,0.8678160919535696,6,0.19,0.7,0.02,0.017,0.19
23217302,2024-02-18,2062BK1,127.8,9.49,11208.0,0.0,699.0,2697.0,1721.0,300.0,0.0,6707.0,2451.0,0.0,0.15135294117647058,0.03135294117647059,1.0720294117647058,2021.0,0.9308762473528235,52.48043818425289,11208000000000.0,0.8515586343390146,6,0.19,0.75,0.019,0.022,0.23
23217320,2024-02-18,2830C20MMNC,102.83,9.49,10122.0,1011.0,798.0,1290.0,1708.0,243.0,0.0,5730.0,1935.0,0.0,0.15135294117647058,0.03135294117647059,1.0720294117647058,1951.0,0.9155092592511084,55.723038023381086,10.011869436191878,0.8754484879544462,17,0.2,0.7,0.019,0.017,0.18
23117319,2024-02-18,2062BK1,123.34,0.0,9996.0,2004.0,787.0,5108.0,1693.0,227.0,0.0,5699.0,958.0,0.0,0.15135294117647058,0.03135294117647059,1.0720294117647058,1920.0,0.9999999999918923,46.20561050716551,4.988023952093319,0.8817708333328741,6,0.2,0.78,0.032,0.022,0.18
23117313,2024-02-18,2062BK1,125.86,0.0,13020.0,2946.0,799.0,4189.0,1776.0,291.0,0.0,6266.0,1138.0,0.0,0.15135294117647058,0.03135294117647059,1.0720294117647058,2067.0,0.9999999999920547,49.78547592523609,4.4195519348253836,0.8592162554422549,6,0.2,0.74,0.031,0.024,0.2
23217283,2024-02-18,SAILTWR6NB,118.38,11.55,11265.0,1212.0,693.0,3292.0,2406.0,115.0,493.0,6401.0,1111.0,0.0,0.15135294117647058,0.03135294117647059,1.0720294117647058,3014.0,0.9111059801361417,54.071633721455726,9.294554455437876,0.7982747179824823,69,0.19,1.26,0.024,0.015,0.18
23117311,2024-02-18,1786550D,122.71,0.0,12231.0,3873.0,795.0,3400.0,1783.0,281.0,0.0,6298.0,1032.0,0.0,0.15135294117647058,0.03135294117647059,1.0720294117647058,2064.0,0.9999999999918506,51.324260451052695,3.1580170410526316,0.8638565891468682,3,0.23,0.84,0.02,0.02,0.22
23117297,2024-02-18,1786550D,122.4,9.48,12324.0,1707.0,827.0,3582.0,1774.0,309.0,0.0,6597.0,1090.0,0.0,0.15135294117647058,0.03135294117647059,1.0720294117647058,2083.0,0.9281164695107059,53.897058823089075,7.2196836555317985,0.8516562650019915,3,0.21,0.79,0.03,0.03,0.21
23117295,2024-02-18,2062BK1,110.66,9.29,9819.0,1005.0,1545.0,2589.0,1758.0,255.0,0.0,5400.0,885.0,0.0,0.15135294117647058,0.03135294117647059,1.0720294117647058,2013.0,0.9225510629352017,48.79812036825594,9.770149253721621,0.873323397913128,6,0.21,0.82,0.026,0.02,0.24
23117287,2024-02-18,1786550D,108.44,0.0,3531.0,0.0,752.0,0.0,1600.0,288.0,0.0,2192.0,372.0,0.0,0.15135294117647058,0.03135294117647059,1.0720294117647058,1888.0,0.9999999999907783,20.213943194206806,3531000000000.0,0.8474576271181952,3,0.21,0.76,0.02,0.02,0.22
23117285,2024-02-18,2062BK1,123.1,10.08,11199.0,2178.0,1013.0,2608.0,1705.0,261.0,0.0,6559.0,1064.0,0.0,0.15135294117647058,0.03135294117647059,1.0720294117647058,1966.0,0.9243129598969492,53.28188464619593,5.141873278234554,0.8672431332650726,6,0.19,0.73,0.019,0.02,0.24
23217304,2024-02-18,2062BK1,125.1,9.49,11811.0,0.0,786.0,3051.0,1714.0,280.0,0.0,7007.0,1687.0,0.0,0.15135294117647058,0.03135294117647059,1.0720294117647058,1994.0,0.9294895608817186,56.011191046714536,11811000000000.0,0.8595787362081948,6,0.19,0.78,0.019,0.018,0.2
23217363,2024-02-19,SAILTWR6NB,133.82,0.0,10632.0,0.0,792.0,3943.0,1907.0,0.0,844.0,6412.0,1242.0,0.0,0.155,0.036611111111111115,1.0290555555555556,2751.0,0.9999999999925273,47.915109848692914,10632000000000.0,0.6932024718281741,69,0.18,1.33,0.021,0.021,0.24
23217340,2024-02-19,SEQRFE550D,118.13,9.48,10476.0,294.0,699.0,2091.0,1725.0,290.0,0.0,6714.0,1171.0,0.0,0.155,0.036611111111111115,1.0290555555555556,2015.0,0.9257111511564476,56.83568949414344,35.63265306110329,0.8560794044660764,73,0.2,0.75,0.017,0.022,0.22
23217346,2024-02-19,2830C25HMN,116.39,9.68,10335.0,0.0,663.0,2088.0,1684.0,300.0,0.0,6125.0,1132.0,0.0,0.155,0.036611111111111115,1.0290555555555556,1984.0,0.9232172602449178,52.62479594421664,10335000000000.0,0.8487903225802174,18,0.25,0.81,0.02,0.017,0.24
23217349,2024-02-19,SAILTWR6NB,123.39,9.5,9630.0,396.0,803.0,2019.0,2552.0,115.0,496.0,6508.0,1112.0,0.0,0.155,0.036611111111111115,1.0290555555555556,3163.0,0.9285123034018474,52.74333414334433,24.318181818120408,0.8068289598479903,69,0.2,1.31,0.019,0.016,0.21
23217352,2024-02-19,SAILTWR6NB,124.41,10.21,9450.0,0.0,800.0,411.0,2494.0,118.0,439.0,6606.0,2763.0,311.0,0.155,0.036611111111111115,1.0290555555555556,3051.0,0.9241568860427563,53.09862551199181,9450000000000.0,0.8174369059322132,69,0.19,1.29,0.023,0.017,0.21
23217354,2024-02-19,2062BK1,125.27,9.49,10005.0,0.0,795.0,0.0,1802.0,283.0,0.0,6412.0,1024.0,323.0,0.155,0.036611111111111115,1.0290555555555556,2085.0,0.9295785099367055,51.1854394503777,10005000000000.0,0.86426858513148,6,0.19,0.78,0.031,0.021,0.2
23217356,2024-02-19,SAILTWR6NB,127.4,10.87,9804.0,1797.0,795.0,0.0,2525.0,98.0,439.0,6715.0,1265.0,0.0,0.155,0.036611111111111115,1.0290555555555556,3062.0,0.9213856946487208,52.70800627902113,5.455759599329184,0.8246244284778496,69,0.19,1.29,0.028,0.022,0.21
23217358,2024-02-19,2062BK1,125.1,10.21,15273.0,0.0,811.0,2443.0,1816.0,290.0,0.0,6451.0,1017.0,306.0,0.155,0.036611111111111115,1.0290555555555556,2106.0,0.9245436405223225,51.56674660230562,15273000000000.0,0.8622981956311195,6,0.2,0.76,0.019,0.019,0.2
23217338,2024-02-19,SEQRFE550D,124.43,9.88,10575.0,1485.0,798.0,2244.0,1718.0,300.0,0.0,6720.0,1526.0,0.0,0.155,0.036611111111111115,1.0290555555555556,2018.0,0.926438835522847,54.00626858431241,7.121212121207326,0.8513379583742064,73,0.21,0.75,0.018,0.019,0.21
23217335,2024-02-19,SEQRFE550D,124.6,9.49,10668.0,990.0,800.0,2007.0,1708.0,280.0,0.0,6606.0,1399.0,0.0,0.155,0.036611111111111115,1.0290555555555556,1988.0,0.9292266388177401,53.017656500377065,10.775757575746692,0.8591549295770327,73,0.21,0.77,0.017,0.017,0.21
23217366,2024-02-19,SAILTWR6NBAL,125.1,14.33,9900.0,0.0,803.0,1621.0,1914.0,0.0,847.0,6602.0,1040.0,354.0,0.155,0.036611111111111115,1.0290555555555556,2761.0,0.8972244136778511,52.77378097479797,9900000000000.0,0.693227091633215,70,0.19,1.3,0.019,0.016,0.25
23217330,2024-02-19,2830C20MMNC,122.88,8.87,10152.0,996.0,800.0,1830.0,1718.0,236.0,0.0,6903.0,1760.0,0.0,0.155,0.036611111111111115,1.0290555555555556,1954.0,0.9326755218145528,56.17675781204283,10.192771084327116,0.8792221084949441,17,0.21,0.75,0.018,0.016,0.2
23317371,2024-02-19,SAILTWR6NBAL,127.47,10.22,9843.0,1218.0,837.0,4302.0,1831.0,0.0,841.0,6682.0,1170.0,0.0,0.155,0.036611111111111115,1.0290555555555556,2672.0,0.9257752923166115,52.42017729620758,8.081280788170705,0.6852544910177076,70,0.18,1.39,0.03,0.017,0.22
23317368,2024-02-19,SAILTWR6NB,131.2,0.0,11250.0,0.0,787.0,4263.0,2630.0,0.0,372.0,6488.0,1268.0,0.0,0.155,0.036611111111111115,1.0290555555555556,3002.0,0.9999999999923781,49.451219511818216,11250000000000.0,0.87608261159198,69,0.19,1.35,0.027,0.025,0.18
23317365,2024-02-19,SAILTWR6NB,121.95,11.49,10962.0,1065.0,718.0,3335.0,2501.0,136.0,485.0,6591.0,1581.0,0.0,0.155,0.036611111111111115,1.0290555555555556,3122.0,0.9138938848852377,54.04674046696148,10.29295774646921,0.8010890454834078,69,0.2,1.41,0.023,0.02,0.23
23317353,2024-02-19,2062BK1,118.71,9.4,8934.0,1083.0,773.0,4281.0,1783.0,285.0,0.0,6509.0,1424.0,0.0,0.155,0.036611111111111115,1.0290555555555556,2068.0,0.9266255561554398,54.83110100198104,8.24930747921676,0.8621856866533548,6,0.22,0.82,0.026,0.026,0.21
23317351,2024-02-19,SEQRFE550D,121.54,9.48,9720.0,1002.0,939.0,4391.0,1745.0,196.0,0.0,863.0,216.0,0.0,0.155,0.036611111111111115,1.0290555555555556,1941.0,0.9276446343998807,7.10054303104245,9.700598802385528,0.8990211231319428,73,0.19,0.76,0.021,0.021,0.2
23317344,2024-02-19,SAILTWR6NB,123.16,9.49,9453.0,969.0,953.0,4242.0,2569.0,89.0,618.0,6361.0,1000.0,0.0,0.155,0.036611111111111115,1.0290555555555556,3276.0,0.9284583490318247,51.64826242244521,9.75541795664628,0.7841880341877948,69,0.18,1.32,0.025,0.02,0.19
23317341,2024-02-19,SAILTWR6NB,129.02,10.21,9378.0,993.0,936.0,4329.0,2573.0,62.0,420.0,6167.0,975.0,0.0,0.155,0.036611111111111115,1.0290555555555556,3055.0,0.9266681031320357,47.79879088476361,9.444108761319795,0.8422258592468601,69,0.17,1.3,0.02,0.024,0.21
23217333,2024-02-19,2062BK1,123.67,7.08,10857.0,990.0,798.0,1830.0,1708.0,260.0,0.0,6269.0,1040.0,0.0,0.155,0.036611111111111115,1.0290555555555556,1968.0,0.9458508604134162,50.69135602772951,10.96666666665559,0.8678861788613477,6,0.18,0.75,0.022,0.019,0.23
23317337,2024-02-19,1786500D,120.32,9.49,10128.0,0.0,862.0,6606.0,1810.0,275.0,0.0,6327.0,1193.0,211.0,0.155,0.036611111111111115,1.0290555555555556,2085.0,0.9268931515220177,52.584773935733175,10128000000000.0,0.8681055155871136,2,0.19,0.78,0.02,0.022,0.207
23317332,2024-02-19,R19,127.55,0.0,10941.0,1434.0,829.0,4890.0,1176.0,298.0,0.0,5555.0,954.0,0.0,0.155,0.036611111111111115,1.0290555555555556,1474.0,0.9999999999921599,43.551548412045854,7.629707112965391,0.7978290366344655,64,0.51,0.71,0.018,0.016,0.22
23317329,2024-02-19,R19,129.52,0.0,7980.0,1524.0,831.0,4357.0,1142.0,228.0,0.0,6122.0,1070.0,0.0,0.155,0.036611111111111115,1.0290555555555556,1370.0,0.9999999999922793,47.26683137702852,5.236220472437509,0.8335766423351579,64,0.51,0.71,0.018,0.016,0.22
23317321,2024-02-19,R19,126.93,0.0,10968.0,1704.0,0.0,4128.0,0.0,0.0,0.0,6045.0,1524.0,0.0,0.155,0.036611111111111115,1.0290555555555556,0.0,0.9999999999921216,47.624675017351095,6.436619718306082,0.0,64,0.5,0.74,0.016,0.014,0.22
23317317,2024-02-19,R19,126.78,0.0,11241.0,1647.0,845.0,4209.0,1131.0,241.0,0.0,6508.0,1338.0,0.0,0.155,0.036611111111111115,1.0290555555555556,1372.0,0.9999999999921123,51.333017825750645,6.825136612017714,0.8243440233230144,64,0.52,0.73,0.019,0.016,0.24
23217372,2024-02-19,SEQRFE550D,122.7,10.47,10008.0,999.0,806.0,3064.0,1718.0,257.0,0.0,6608.0,1203.0,0.0,0.155,0.036611111111111115,1.0290555555555556,1975.0,0.9213786888869762,53.854930724907454,10.01801801800799,0.8698734177210785,73,0.2,0.71,0.016,0.018,0.19
23217323,2024-02-19,2062BK1,120.84,9.88,9885.0,1032.0,803.0,2112.0,1698.0,246.0,0.0,6503.0,1148.0,0.0,0.155,0.036611111111111115,1.0290555555555556,1944.0,0.9244186046440912,53.81496193268938,9.578488372083742,0.8734567901230075,6,0.18,0.76,0.022,0.017,0.21
23217324,2024-02-19,2062BK1,123.3,8.68,10536.0,1017.0,795.0,1956.0,1708.0,253.0,0.0,6996.0,1226.0,0.0,0.155,0.036611111111111115,1.0290555555555556,1961.0,0.9342324594564766,56.739659366936415,10.359882005889519,0.8709841917384645,6,0.19,0.74,0.016,0.017,0.19
23317334,2024-02-19,R19,127.73,0.0,9966.0,2526.0,881.0,5289.0,1216.0,240.0,0.0,6365.0,1012.0,0.0,0.155,0.036611111111111115,1.0290555555555556,1456.0,0.9999999999921709,49.831676191577294,3.945368171019816,0.8351648351642615,64,0.51,0.72,0.023,0.017,0.24
23317350,2024-02-19,SEQRFE550D,125.2,9.55,6840.0,999.0,1019.0,5392.0,1804.0,319.0,0.0,6443.0,1022.0,0.0,0.155,0.036611111111111115,1.0290555555555556,2123.0,0.9291280148354054,51.461661341441996,6.846846846839993,0.8497409326420868,73,0.21,0.82,0.02,0.018,0.21
23217369,2024-02-19,2062BK1,125.57,0.0,10056.0,1008.0,800.0,2946.0,1718.0,256.0,0.0,6663.0,1365.0,0.0,0.155,0.036611111111111115,1.0290555555555556,1974.0,0.9999999999920363,53.0620371103523,9.976190476180578,0.8703140830795997,6,0.19,0.74,0.022,0.025,0.19
23117364,2024-02-19,2062BK1,130.73,0.0,11697.0,1977.0,769.0,4764.0,1668.0,328.0,0.0,6016.0,1128.0,0.0,0.155,0.036611111111111115,1.0290555555555556,1996.0,0.9999999999923507,46.01851143543167,5.916540212440103,0.835671342684952,6,0.21,0.76,0.022,0.023,0.23
23117376,2024-02-19,1786500D,125.42,0.0,11007.0,1191.0,802.0,4419.0,1687.0,250.0,0.0,5613.0,933.0,0.0,0.155,0.036611111111111115,1.0290555555555556,1937.0,0.9999999999920267,44.753627810199696,9.241813602007353,0.8709344346923743,2,0.16,0.77,0.027,0.025,0.202
23117370,2024-02-19,1786500D,128.99,0.0,9996.0,963.0,867.0,5442.0,1736.0,267.0,0.0,6004.0,993.0,0.0,0.155,0.036611111111111115,1.0290555555555556,2003.0,0.9999999999922475,46.546243894514724,10.380062305285172,0.866699950074455,2,0.2,0.83,0.023,0.021,0.193
23117367,2024-02-19,2062BK1,121.18,0.0,11166.0,1965.0,795.0,4473.0,1685.0,258.0,0.0,5357.0,1522.0,0.0,0.155,0.036611111111111115,1.0290555555555556,1943.0,0.9999999999917478,44.2069648453193,5.682442748088711,0.8672156459079428,6,0.2,0.75,0.02,0.021,0.19
23117362,2024-02-19,SAILTWR6NB,130.52,0.0,11925.0,2457.0,827.0,4919.0,2433.0,78.0,457.0,5879.0,1123.0,0.0,0.155,0.036611111111111115,1.0290555555555556,2968.0,0.9999999999923385,45.04290530152434,4.853479853477878,0.8197439353096968,69,0.19,1.34,0.022,0.019,0.22
23117361,2024-02-19,2062BK1,129.06,0.0,11730.0,1959.0,792.0,4760.0,1662.0,301.0,0.0,5993.0,1122.0,0.0,0.155,0.036611111111111115,1.0290555555555556,1963.0,0.9999999999922518,46.4357663098835,5.987748851451768,0.8466632705038988,6,0.2,0.83,0.026,0.023,0.23
23117360,2024-02-19,SEQRFE550D,124.88,0.0,12162.0,2004.0,800.0,4254.0,1669.0,335.0,0.0,5937.0,1111.0,0.0,0.155,0.036611111111111115,1.0290555555555556,2004.0,0.9999999999919923,47.541639973994705,6.068862275446073,0.8328343313369098,73,0.19,0.75,0.02,0.021,0.19
23117357,2024-02-19,2062BK1,130.5,0.0,10302.0,1494.0,717.0,5085.0,1644.0,260.0,0.0,5672.0,1129.0,0.0,0.155,0.036611111111111115,1.0290555555555556,1904.0,0.9999999999923372,43.463601532234,6.895582329312654,0.863445378150807,6,0.19,0.75,0.02,0.02,0.2
23117355,2024-02-19,2062BK1,128.57,0.0,11433.0,1947.0,789.0,4961.0,1675.0,334.0,0.0,6028.0,1256.0,0.0,0.155,0.036611111111111115,1.0290555555555556,2009.0,0.9999999999922222,46.884965388139655,5.872110939904534,0.8337481333992863,6,0.19,0.8,0.022,0.026,0.26
23117359,2024-02-19,SAILTWR6NB,124.8,0.0,11715.0,2232.0,774.0,4863.0,2402.0,88.0,612.0,5556.0,1276.0,0.0,0.155,0.036611111111111115,1.0290555555555556,3102.0,0.9999999999919872,44.519230768874046,5.248655913976143,0.7743391360410141,69,0.2,1.41,0.025,0.013,0.22
23117345,2024-02-19,SEQRFE550D,120.77,0.0,10869.0,2481.0,820.0,3996.0,1714.0,237.0,0.0,6104.0,1061.0,0.0,0.155,0.036611111111111115,1.0290555555555556,1951.0,0.9999999999917197,50.5423532330004,4.380894800481911,0.878523833930867,73,0.2,0.87,0.03,0.018,0.2
23117342,2024-02-19,2062BK1,129.39,0.0,11301.0,2919.0,799.0,4371.0,1701.0,233.0,0.0,6283.0,1420.0,0.0,0.155,0.036611111111111115,1.0290555555555556,1934.0,0.9999999999922715,48.55862122228489,3.8715313463501637,0.8795243019643849,6,0.2,0.73,0.031,0.021,0.18
23117339,2024-02-19,2062BK1,126.35,0.0,11235.0,2982.0,804.0,4522.0,1711.0,273.0,0.0,6198.0,1201.0,0.0,0.155,0.036611111111111115,1.0290555555555556,1984.0,0.9999999999920854,49.05421448318913,3.7676056338015536,0.8623991935479525,6,0.18,0.77,0.022,0.019,0.2
23117327,2024-02-19,2062BK1,130.97,0.0,10857.0,1407.0,779.0,5143.0,1728.0,247.0,0.0,5924.0,1070.0,0.0,0.155,0.036611111111111115,1.0290555555555556,1975.0,0.9999999999923648,45.23173245746941,7.716417910442277,0.8749367088603165,6,0.18,0.76,0.04,0.025,0.18
23117325,2024-02-19,1786550D,131.02,0.0,11007.0,1392.0,794.0,4922.0,1705.0,250.0,0.0,5845.0,1150.0,0.0,0.155,0.036611111111111115,1.0290555555555556,1955.0,0.9999999999923677,44.61150969283612,7.907327586201216,0.8721227621478915,3,0.21,0.82,0.03,0.02,0.23
23117322,2024-02-19,1786550D,128.66,0.0,10986.0,1944.0,814.0,4931.0,1702.0,256.0,0.0,6256.0,1021.0,0.0,0.155,0.036611111111111115,1.0290555555555556,1958.0,0.9999999999922277,48.624281050453725,5.651234567898328,0.8692543411640096,3,0.21,0.77,0.03,0.02,0.21
23117348,2024-02-19,SEQRFE550D,122.78,0.0,12234.0,2004.0,800.0,5152.0,1707.0,315.0,0.0,6257.0,1241.0,0.0,0.155,0.036611111111111115,1.0290555555555556,2022.0,0.9999999999918553,50.961068577529225,6.10479041915863,0.8442136498512145,73,0.2,0.79,0.021,0.019,0.2
23317432,2024-02-20,2830C20MMNC,125.2,9.49,10089.0,1014.0,782.0,3849.0,1689.0,322.0,0.0,6494.0,1129.0,0.0,0.15039285714285716,0.04078571428571428,1.135892857142857,2011.0,0.929541911048114,51.86900958425024,9.949704142002021,0.8398806563894382,17,0.2,0.71,0.02,0.035,0.19
23317411,2024-02-20,2062BK1,130.5,0.0,10251.0,1608.0,818.0,2964.0,1617.0,319.0,0.0,5580.0,988.0,0.0,0.15039285714285716,0.04078571428571428,1.135892857142857,1936.0,0.9999999999923372,42.75862068932752,6.374999999996035,0.8352272727268413,6,0.19,0.75,0.03,0.029,0.21
23317424,2024-02-20,JIS540RC2ALK,122.11,9.5,12012.0,531.0,953.0,3360.0,2525.0,0.0,597.0,6594.0,1698.0,0.0,0.15039285714285716,0.04078571428571428,1.135892857142857,3122.0,0.9278170351726478,54.00049135980672,22.62146892651107,0.8087764253680946,62,0.22,1.39,0.022,0.018,0.21
23317418,2024-02-20,2830C20MMNC,119.44,8.87,10944.0,1065.0,842.0,6244.0,1624.0,349.0,0.0,5843.0,906.0,0.0,0.15039285714285716,0.04078571428571428,1.135892857142857,1973.0,0.9308705478845697,48.91995981204856,10.27605633801852,0.8231120121637997,17,0.2,0.7,0.015,0.033,0.2
23317413,2024-02-20,2062BK1,126.19,9.51,10935.0,1110.0,829.0,3832.0,1605.0,281.0,0.0,6004.0,1159.0,0.0,0.15039285714285716,0.04078571428571428,1.135892857142857,1886.0,0.9299189388288143,47.57904746772661,9.851351351342476,0.8510074231172582,6,0.19,0.76,0.036,0.031,0.2
23317409,2024-02-20,2830C20MMNC,127.7,9.68,9972.0,2112.0,792.0,4938.0,1748.0,250.0,0.0,5869.0,1015.0,0.0,0.15039285714285716,0.04078571428571428,1.135892857142857,1998.0,0.9295385063260335,45.9592795611123,4.721590909088674,0.874874874874437,17,0.2,0.73,0.02,0.03,0.17
23317380,2024-02-20,2062BK1,121.18,10.22,9903.0,1464.0,895.0,3431.0,1743.0,258.0,0.0,6184.0,1081.0,0.0,0.15039285714285716,0.04078571428571428,1.135892857142857,2001.0,0.9222222222152039,51.0315233532676,6.764344262290462,0.8710644677656816,6,0.2,0.73,0.021,0.031,0.24
23317402,2024-02-20,SEQRFE550D,132.28,0.0,11631.0,1644.0,831.0,4593.0,1688.0,224.0,0.0,6459.0,1010.0,258.0,0.15039285714285716,0.04078571428571428,1.135892857142857,1912.0,0.9999999999924404,48.828243120284036,7.074817518243872,0.8828451882840571,73,0.2,0.79,0.02,0.03,0.23
23317400,2024-02-20,2062BK1,127.92,10.24,10866.0,1101.0,781.0,4329.0,1746.0,254.0,0.0,6501.0,1022.0,255.0,0.15039285714285716,0.04078571428571428,1.135892857142857,2000.0,0.9258830341565876,50.820825515550176,9.869209809255342,0.8729999999995635,6,0.2,0.8,0.02,0.025,0.21
23317397,2024-02-20,SAILTWR6NB,126.25,9.5,11217.0,1104.0,771.0,3711.0,2559.0,237.0,417.0,6192.0,956.0,468.0,0.15039285714285716,0.04078571428571428,1.135892857142857,3213.0,0.9300184161994106,49.045544554066964,10.160326086947318,0.7964519140987251,69,0.17,1.3,0.021,0.026,0.24
23217431,2024-02-20,2830C20MMNC,0.0,0.0,9756.0,1989.0,1009.0,2553.0,1795.0,253.0,0.0,5252.0,833.0,0.0,0.15039285714285716,0.04078571428571428,1.135892857142857,2048.0,0.0,5252000000000.0,4.904977375563145,0.876464843749572,17,0.21,0.74,0.016,0.02,0.19
23317394,2024-02-20,SAILTWR6NB,126.12,10.0,11334.0,1128.0,809.0,5100.0,2445.0,24.0,367.0,6282.0,989.0,363.0,0.15039285714285716,0.04078571428571428,1.135892857142857,2836.0,0.9265354099256059,49.80970504242142,10.047872340416625,0.8621297602253659,69,0.17,1.26,0.019,0.021,0.21
23317407,2024-02-20,2830C20MMNC,124.09,9.5,11184.0,1140.0,812.0,4908.0,1689.0,305.0,0.0,6108.0,963.0,363.0,0.15039285714285716,0.04078571428571428,1.135892857142857,1994.0,0.9288868927245387,49.22233862479472,9.810526315780868,0.8470411233696855,17,0.18,0.73,0.018,0.026,0.2
23217426,2024-02-20,SAILTWR6NB,130.16,8.89,10722.0,1386.0,795.0,3185.0,2511.0,115.0,540.0,6529.0,1121.0,0.0,0.15039285714285716,0.04078571428571428,1.135892857142857,3166.0,0.9360661632438974,50.16133988898156,7.735930735925154,0.7931143398607728,69,0.18,1.29,0.026,0.032,0.21
23217393,2024-02-20,SEQRFE550D,125.3,10.22,10551.0,894.0,803.0,2445.0,1701.0,263.0,122.0,6685.0,1295.0,333.0,0.15039285714285716,0.04078571428571428,1.135892857142857,2086.0,0.9245867768526816,53.35195530683678,11.80201342280559,0.8154362416103473,73,0.21,0.76,0.015,0.024,0.22
23217419,2024-02-20,SAILTWR6NB,121.87,11.27,11955.0,0.0,798.0,3528.0,2460.0,111.0,442.0,6998.0,1204.0,273.0,0.15039285714285716,0.04078571428571428,1.135892857142857,3013.0,0.9153522607712532,57.4218429469318,11955000000000.0,0.8164619980083583,69,0.18,1.31,0.023,0.024,0.22
23117412,2024-02-20,2830C20MMNC,125.5,0.0,11706.0,2313.0,774.0,4647.0,1650.0,301.0,0.0,5625.0,1062.0,197.0,0.15039285714285716,0.04078571428571428,1.135892857142857,1951.0,0.9999999999920318,44.820717131116965,5.060959792475114,0.8457201435157121,17,0.2,0.73,0.023,0.025,0.18
23217416,2024-02-20,2062BK1,133.88,10.68,13221.0,0.0,795.0,3256.0,1677.0,300.0,0.0,7694.0,2493.0,0.0,0.15039285714285716,0.04078571428571428,1.135892857142857,1977.0,0.9261206419415736,57.469375559773916,13221000000000.0,0.8482549317142902,6,0.19,0.72,0.014,0.023,0.2
23217405,2024-02-20,2062BK1,130.59,9.46,10404.0,1206.0,803.0,2383.0,1684.0,287.0,0.0,6729.0,1140.0,279.0,0.15039285714285716,0.04078571428571428,1.135892857142857,1971.0,0.932452695459247,51.52768205795599,8.626865671634638,0.8543886352101195,6,0.19,0.75,0.021,0.03,0.22
23217401,2024-02-20,2830C20MMNC,124.55,9.49,10077.0,597.0,806.0,2452.0,1701.0,290.0,0.0,6588.0,1167.0,323.0,0.15039285714285716,0.04078571428571428,1.135892857142857,1991.0,0.9292002387277739,52.89441991125737,16.87939698489635,0.8543445504767181,17,0.2,0.74,0.018,0.023,0.2
23217398,2024-02-20,SEQRFE550D,124.95,9.49,9942.0,606.0,789.0,2221.0,1684.0,257.0,111.0,6500.0,1214.0,0.0,0.15039285714285716,0.04078571428571428,1.135892857142857,2052.0,0.9294108896092725,52.020808322913,16.405940594032334,0.8206627680307892,73,0.21,0.76,0.025,0.024,0.22
23217396,2024-02-20,SEQRFE550D,123.71,9.26,9453.0,306.0,806.0,2154.0,1698.0,256.0,122.0,6487.0,1153.0,280.0,0.15039285714285716,0.04078571428571428,1.135892857142857,2076.0,0.9303602316241982,52.43715140204966,30.892156862644143,0.8179190751441147,73,0.22,0.76,0.017,0.02,0.24
23317392,2024-02-20,2830C20MMNC,125.15,9.66,11658.0,1068.0,812.0,5824.0,1802.0,250.0,0.0,6246.0,965.0,0.0,0.15039285714285716,0.04078571428571428,1.135892857142857,2052.0,0.9283435946819351,49.908110267279994,10.915730337068432,0.8781676413251082,17,0.18,0.78,0.019,0.029,0.22
23217390,2024-02-20,2062BK1,126.27,9.49,10779.0,1203.0,786.0,3218.0,1701.0,253.0,122.0,6511.0,1259.0,316.0,0.15039285714285716,0.04078571428571428,1.135892857142857,2076.0,0.9300972303997489,51.56410865564612,8.960099750615994,0.8193641618493163,6,0.22,0.77,0.019,0.03,0.25
23217387,2024-02-20,2062BK1,127.54,9.88,10071.0,1023.0,811.0,3013.0,1735.0,243.0,0.0,6483.0,1079.0,0.0,0.15039285714285716,0.04078571428571428,1.135892857142857,1978.0,0.9281036239198944,50.831111807661664,9.844574780049028,0.8771486349843897,6,0.21,0.76,0.018,0.028,0.2
23217384,2024-02-20,2830C20MMNC,124.19,9.49,11001.0,0.0,800.0,3738.0,1728.0,273.0,0.0,6893.0,2783.0,0.0,0.15039285714285716,0.04078571428571428,1.135892857142857,2001.0,0.9290095750977783,55.50366374059502,11001000000000.0,0.8635682158916224,17,0.2,0.75,0.017,0.021,0.22
23217381,2024-02-20,2062BK1,127.29,9.69,9939.0,1011.0,800.0,2559.0,1731.0,257.0,0.0,6654.0,1113.0,0.0,0.15039285714285716,0.04078571428571428,1.135892857142857,1988.0,0.9292597459415297,52.27433419709109,9.830860534114905,0.8707243460760208,6,0.2,0.76,0.023,0.024,0.21
23217378,2024-02-20,SEQRFE550D,127.52,9.67,10023.0,1026.0,795.0,3391.0,1711.0,257.0,0.0,6795.0,1187.0,0.0,0.15039285714285716,0.04078571428571428,1.135892857142857,1968.0,0.929513812953353,53.28575909619443,9.769005847943696,0.8694105691052493,73,0.22,0.74,0.02,0.019,0.2
23217423,2024-02-20,SAILTWR6NB,127.21,10.87,11199.0,0.0,803.0,1523.0,2487.0,121.0,547.0,6200.0,1392.0,0.0,0.15039285714285716,0.04078571428571428,1.135892857142857,3155.0,0.9212775202714277,48.73830673650862,11199000000000.0,0.788272583201018,69,0.17,1.27,0.025,0.027,0.22
23317389,2024-02-20,SEQRFE550D,132.86,9.49,12141.0,1245.0,812.0,4841.0,1871.0,250.0,0.0,6597.0,1080.0,253.0,0.15039285714285716,0.04078571428571428,1.135892857142857,2121.0,0.9333333333267767,49.65377088627387,9.75180722890783,0.8821310702494662,73,0.2,0.77,0.024,0.026,0.22
23217375,2024-02-20,2062BK1,122.25,10.67,10080.0,1023.0,800.0,3174.0,1714.0,250.0,0.0,6458.0,1004.0,0.0,0.15039285714285716,0.04078571428571428,1.135892857142857,1964.0,0.9197261510613925,52.82617586868854,9.853372434007964,0.8727087576370302,6,0.2,0.74,0.022,0.022,0.21
23317383,2024-02-20,2062BK1,122.49,9.5,10014.0,648.0,878.0,5418.0,1766.0,308.0,0.0,5895.0,914.0,0.0,0.15039285714285716,0.04078571428571428,1.135892857142857,2074.0,0.928024850360421,48.12637766308983,15.453703703679855,0.8514946962387409,6,0.19,0.76,0.029,0.026,0.19
23117403,2024-02-20,1786500D,130.96,0.0,10275.0,987.0,787.0,2640.0,1689.0,277.0,0.0,6377.0,1096.0,0.0,0.15039285714285716,0.04078571428571428,1.135892857142857,1966.0,0.9999999999923641,48.69425778826593,10.410334346494013,0.8591047812813535,2,0.19,0.78,0.038,0.023,0.205
23117399,2024-02-20,2062BK1,128.35,0.0,10869.0,1956.0,810.0,4776.0,1694.0,283.0,0.0,5914.0,1221.0,0.0,0.15039285714285716,0.04078571428571428,1.135892857142857,1977.0,0.9999999999922089,46.077132839531934,5.556748466254827,0.8568538189171184,6,0.17,0.82,0.035,0.023,0.21
23117395,2024-02-20,2062BK1,123.23,0.0,10476.0,2487.0,785.0,3011.0,1709.0,281.0,0.0,6505.0,1122.0,0.0,0.15039285714285716,0.04078571428571428,1.135892857142857,1990.0,0.999999999991885,52.78747058303345,4.2123039806979445,0.8587939698488147,6,0.21,0.79,0.028,0.021,0.16
23317386,2024-02-20,2062BK1,120.39,10.21,10854.0,1017.0,690.0,3930.0,1749.0,291.0,0.0,6103.0,1019.0,0.0,0.15039285714285716,0.04078571428571428,1.135892857142857,2040.0,0.9218223583390367,50.69357920050923,10.672566371670921,0.8573529411760503,6,0.21,0.8,0.019,0.028,0.22
23117391,2024-02-20,2062BK1,123.08,0.0,11193.0,1785.0,817.0,2616.0,1691.0,315.0,0.0,303.0,3343.0,0.0,0.15039285714285716,0.04078571428571428,1.135892857142857,2006.0,0.9999999999918752,2.4618134546436314,6.270588235290605,0.8429710867393604,6,0.19,0.77,0.021,0.024,0.19
23117388,2024-02-20,2830C20MMNC,120.94,0.0,11955.0,1983.0,887.0,4135.0,1702.0,227.0,0.0,5565.0,911.0,0.0,0.15039285714285716,0.04078571428571428,1.135892857142857,1929.0,0.9999999999917314,46.01455267036535,6.02874432677457,0.8823224468632025,17,0.21,0.81,0.021,0.025,0.2
23117385,2024-02-20,SEQRFE550D,123.2,0.0,11031.0,1536.0,869.0,4232.0,1712.0,270.0,0.0,5483.0,990.0,0.0,0.15039285714285716,0.04078571428571428,1.135892857142857,1982.0,0.999999999991883,44.50487012950889,7.181640624995325,0.8637739656907852,73,0.2,0.78,0.024,0.024,0.22
23117382,2024-02-20,2062BK1,124.9,0.0,10272.0,1719.0,862.0,4682.0,1730.0,271.0,0.0,5984.0,974.0,0.0,0.15039285714285716,0.04078571428571428,1.135892857142857,2001.0,0.9999999999919935,47.91032826222649,5.9755671902233995,0.864567716141497,6,0.19,0.75,0.028,0.025,0.19
23117379,2024-02-20,SEQRFE550D,129.59,0.0,10860.0,1497.0,787.0,4391.0,1744.0,240.0,0.0,6043.0,1017.0,0.0,0.15039285714285716,0.04078571428571428,1.135892857142857,1984.0,0.9999999999922834,46.63168454320062,7.254509018031226,0.879032258064073,73,0.2,0.74,0.022,0.022,0.23
23117373,2024-02-20,2062BK1,128.15,0.0,11886.0,456.0,764.0,1959.0,1695.0,287.0,0.0,5804.0,952.0,0.0,0.15039285714285716,0.04078571428571428,1.135892857142857,1982.0,0.9999999999921967,45.29067498989239,26.06578947362705,0.8551967709380145,6,0.2,0.75,0.025,0.02,0.22
23117408,2024-02-20,2062BK1,125.75,0.0,9948.0,1932.0,809.0,4756.0,1675.0,264.0,0.0,6336.0,1151.0,0.0,0.15039285714285716,0.04078571428571428,1.135892857142857,1939.0,0.9999999999920477,50.38568588429116,5.149068322978701,0.8638473439913028,6,0.2,0.74,0.022,0.023,0.16
23117433,2024-02-20,SEQRFE550D,123.41,0.0,11277.0,1494.0,960.0,4179.0,1810.0,281.0,0.0,5764.0,999.0,0.0,0.15039285714285716,0.04078571428571428,1.135892857142857,2091.0,0.9999999999918969,46.70610161213268,7.548192771079285,0.8656145384979121,73,0.19,0.77,0.02,0.029,0.2
23117430,2024-02-20,SEQRFE550D,131.65,0.0,12270.0,2010.0,792.0,5284.0,1692.0,277.0,0.0,5948.0,1101.0,0.0,0.15039285714285716,0.04078571428571428,1.135892857142857,1969.0,0.9999999999924042,45.18040258226221,6.104477611937262,0.859319451497786,73,0.21,0.74,0.016,0.029,0.24
23317347,2024-02-20,SAILTWR6NB,129.27,10.21,12894.0,1329.0,635.0,5501.0,2592.0,40.0,477.0,6641.0,1045.0,0.0,0.15039285714285716,0.04078571428571428,1.135892857142857,3109.0,0.9267995411462088,51.37309507193182,9.702031602701503,0.8337085879701404,69,0.17,1.33,0.021,0.02,0.22
23117427,2024-02-20,2830C20MMNC,126.65,0.0,12603.0,1731.0,614.0,4904.0,1716.0,284.0,0.0,5907.0,1129.0,0.0,0.15039285714285716,0.04078571428571428,1.135892857142857,2000.0,0.9999999999921042,46.64034741376517,7.280762564987128,0.857999999999571,17,0.19,0.8,0.02,0.026,0.25
23117425,2024-02-20,2062BK1,136.31,0.0,11061.0,1506.0,887.0,4068.0,1721.0,237.0,0.0,6257.0,1147.0,0.0,0.15039285714285716,0.04078571428571428,1.135892857142857,1958.0,0.9999999999926639,45.90272173687989,7.344621513939346,0.8789581205307053,6,0.2,0.82,0.042,0.034,0.24
23117422,2024-02-20,2830C20MMNC,132.63,0.0,12459.0,1995.0,922.0,5257.0,1716.0,305.0,0.0,6325.0,1144.0,0.0,0.15039285714285716,0.04078571428571428,1.135892857142857,2021.0,0.9999999999924603,47.68905979003477,6.2451127819517565,0.8490846115780064,17,0.17,0.78,0.027,0.029,0.25
23117420,2024-02-20,2062BK1,137.09,0.0,12471.0,1974.0,779.0,5001.0,1716.0,288.0,0.0,6412.0,1162.0,0.0,0.15039285714285716,0.04078571428571428,1.135892857142857,2004.0,0.9999999999927056,46.77219344921751,6.317629179328106,0.8562874251492734,6,0.19,0.8,0.026,0.031,0.2
23117417,2024-02-20,SAILTWR6NB,133.8,0.0,11970.0,1521.0,822.0,5389.0,2429.0,102.0,511.0,5883.0,1077.0,0.0,0.15039285714285716,0.04078571428571428,1.135892857142857,3042.0,0.9999999999925262,43.968609865142234,7.869822485201927,0.798487836949113,69,0.17,1.25,0.021,0.037,0.21
23117414,2024-02-20,2062BK1,122.29,0.0,12543.0,1488.0,792.0,4889.0,1655.0,281.0,0.0,6025.0,1099.0,0.0,0.15039285714285716,0.04078571428571428,1.135892857142857,1936.0,0.9999999999918227,49.2681331257726,8.429435483865303,0.8548553719003849,6,0.22,0.83,0.027,0.028,0.19
23317374,2024-02-20,2062BK1,119.93,9.49,9792.0,999.0,875.0,3925.0,1712.0,217.0,0.0,6593.0,1001.0,0.0,0.15039285714285716,0.04078571428571428,1.135892857142857,1929.0,0.9266728480843249,54.97373467810411,9.80180180179199,0.8875064800410122,6,0.22,0.78,0.02,0.022,0.24
23317377,2024-02-20,1786500D,117.04,10.21,10086.0,1053.0,911.0,3994.0,1766.0,319.0,0.0,6254.0,1043.0,0.0,0.15039285714285716,0.04078571428571428,1.135892857142857,2085.0,0.9197642436077033,53.43472317110872,9.578347578338482,0.8470023980811285,2,0.19,0.75,0.021,0.021,0.2
23117410,2024-02-20,2062BK1,125.9,0.0,11931.0,2478.0,815.0,4792.0,1658.0,328.0,0.0,5624.0,975.0,0.0,0.15039285714285716,0.04078571428571428,1.135892857142857,1986.0,0.9999999999920571,44.67037331179769,4.814769975784982,0.8348439073510399,6,0.19,0.77,0.02,0.02,0.23
23317029,2024-02-21,2830C20MMNC,120.5,9.49,10179.0,1026.0,782.0,3850.0,1732.0,285.0,0.0,6318.0,1489.0,0.0,0.13452941176470587,0.0415,1.0202058823529412,2017.0,0.9269943841762674,52.43153526927443,9.921052631569278,0.8587010411497974,17,0.2,0.77,0.023,0.026,0.23
23217488,2024-02-21,EXPORTDSP14,119.54,9.29,9714.0,2892.0,1001.0,463.0,1802.0,273.0,0.0,6531.0,1040.0,0.0,0.13452941176470587,0.0415,1.0202058823529412,2075.0,0.9278894667319112,54.634431988835246,3.358921161824565,0.8684337349393405,55,0.2,0.77,0.025,0.027,0.21
23217202,2024-02-21,2062BK1,132.88,0.0,10272.0,1452.0,696.0,4003.0,1674.0,257.0,0.0,4962.0,1160.0,0.0,0.13452941176470587,0.0415,1.0202058823529412,1931.0,0.9999999999924745,37.34196267280748,7.074380165284384,0.8669083376484377,6,0.21,0.73,0.028,0.024,0.2
23217438,2024-02-21,2830C20MMNC,118.64,10.21,9894.0,1551.0,1001.0,3944.0,1809.0,267.0,0.0,5825.0,1127.0,0.0,0.13452941176470587,0.0415,1.0202058823529412,2076.0,0.9207605743040688,49.09811193485251,6.379110251446564,0.8713872832365744,17,0.21,0.77,0.018,0.03,0.2
23217476,2024-02-21,EXPORTDSP14,117.35,11.55,10704.0,1107.0,699.0,1137.0,1674.0,270.0,0.0,6053.0,1070.0,0.0,0.13452941176470587,0.0415,1.0202058823529412,1944.0,0.9103956555398728,51.58074137152467,9.669376693758203,0.8611111111106682,55,0.18,0.81,0.022,0.028,0.23
23217472,2024-02-21,EXPORTDSP14,119.93,0.0,9834.0,39.0,740.0,4106.0,1617.0,266.0,0.0,5464.0,937.0,0.0,0.13452941176470587,0.0415,1.0202058823529412,1883.0,0.9999999999916618,45.559909947089466,252.1538461473807,0.8587360594790978,55,0.21,0.78,0.017,0.025,0.23
23217428,2024-02-21,2062BK1,131.72,10.21,11130.0,2016.0,1001.0,2790.0,1809.0,260.0,0.0,6533.0,1074.0,0.0,0.13452941176470587,0.0415,1.0202058823529412,2069.0,0.9280631297052909,49.59763133882784,5.520833333330595,0.8743354277424483,6,0.19,0.74,0.016,0.023,0.18
23217464,2024-02-21,EXPORTDSP14,126.58,11.68,10248.0,1497.0,786.0,546.0,1657.0,273.0,0.0,6694.0,1550.0,0.0,0.13452941176470587,0.0415,1.0202058823529412,1930.0,0.9155214812605562,52.883551903516484,6.8456913827609585,0.8585492227974826,55,0.2,0.87,0.023,0.031,0.22
23217434,2024-02-21,SAILTWR6NB,119.1,10.21,10464.0,1113.0,864.0,3386.0,2514.0,115.0,540.0,6414.0,1014.0,376.0,0.13452941176470587,0.0415,1.0202058823529412,3169.0,0.9210424561060936,53.853904281663695,9.401617250665408,0.7933101924894941,69,0.2,1.28,0.02,0.025,0.21
23217440,2024-02-21,2062BK1,118.4,9.49,10998.0,2499.0,998.0,2499.0,1806.0,260.0,0.0,6820.0,1113.0,0.0,0.13452941176470587,0.0415,1.0202058823529412,2066.0,0.9257956055913222,57.601351350864846,4.4009603841519,0.8741529525649205,6,0.2,0.77,0.021,0.021,0.2
