Repository: SiddharthKumar268/FerroMind

# FerroMind
*Ferro-Alloy Optimisation using Machine Learning*
**SAIL Durgapur Steel Plant | Steel Melting Shop**
Intern: Siddharth Kumar | FY 2023-24 to FY 2025-26

---

## Quick Start

```bash

# 2. Place raw Excel files in data/raw/

## Dataset

| | |
|---|---|
| Total heats after cleaning | 47,421 |
| Training set | 37,936 heats (Apr 2023 – Jun 2025) |
| Test set | 9,485 heats (Jun 2025 – Dec 2025) |
| Input features | 21 (16 raw + 5 engineered) |
| Target variables | Mn, Si, C, S, P |
| BOF grades | 76 distinct grades |
| Split method | Chronological 80/20 — no shuffle, no leakage |

---

File: data/processed/sms_train.csv (part 103 of 253)
Heat_Number,Date,BOF Grade Code,Hot Metal Addn. Weight,Scrap Addn. Weight,Lime Into Converter,Dolomite Into Converter,Lime Into Ladle,Iron Ore Into Converter,SIMN Into Ladle,FESI Into Ladle,FEMN Into Ladle,Measered O2 Mainblow II,Duration of Mainblow I/II,Measered O2 2nd Blow,HM_P,HM_S,HM_Si,Total_FA_Ladle,HM_Ratio,O2_per_ton_HM,Lime_Dolo_Ratio,SiMn_FA_Fraction,Grade_Encoded,C,Mn,P,S,Si
23217443,2024-02-21,SEQRFE550D,122.29,12.5,11097.0,2523.0,844.0,2633.0,1711.0,270.0,0.0,6869.0,1125.0,373.0,0.13452941176470587,0.0415,1.0202058823529412,1981.0,0.9072631500785869,56.16976040513394,4.3983353150993265,0.8637051993938093,73,0.21,0.82,0.017,0.024,0.21
23217446,2024-02-21,2830C20MMNAK,124.86,0.0,5004.0,0.0,1004.0,0.0,1768.0,304.0,0.0,1993.0,315.0,0.0,0.13452941176470587,0.0415,1.0202058823529412,2072.0,0.999999999991991,15.96187730245105,5004000000000.0,0.8532818532814415,16,0.21,0.81,0.018,0.024,0.23
23217450,2024-02-21,SEQRFE550D,120.78,12.89,10500.0,1020.0,902.0,1492.0,1768.0,297.0,0.0,6333.0,1065.0,0.0,0.13452941176470587,0.0415,1.0202058823529412,2065.0,0.9035684895570916,52.434177843579775,10.294117647048731,0.8561743341400212,73,0.22,0.77,0.02,0.028,0.21
23217454,2024-02-21,SEQRFE550D,118.68,12.99,11163.0,990.0,800.0,1612.0,1779.0,307.0,0.0,6389.0,1054.0,0.0,0.13452941176470587,0.0415,1.0202058823529412,2086.0,0.9013442697584769,53.833838894052626,11.275757575746185,0.8528283796736085,73,0.19,0.78,0.016,0.028,0.21
23217456,2024-02-21,EXPORTDSP14,118.72,12.48,12027.0,1488.0,844.0,1798.0,1714.0,307.0,0.0,6332.0,1484.0,0.0,0.13452941176470587,0.0415,1.0202058823529412,2021.0,0.904878048773591,53.33557951437554,8.082661290317148,0.8480950024736031,55,0.18,0.77,0.017,0.029,0.24
23217458,2024-02-21,SAILTWR6NB,128.43,11.68,12105.0,1017.0,0.0,1061.0,0.0,0.0,0.0,6809.0,2484.0,0.0,0.13452941176470587,0.0415,1.0202058823529412,0.0,0.9166369281213572,53.01720781707532,11.902654867244934,0.0,69,0.2,1.34,0.02,0.026,0.23
23217460,2024-02-21,SAILTWR6NB,117.45,12.89,11973.0,996.0,858.0,1060.0,2413.0,94.0,489.0,6475.0,1633.0,0.0,0.13452941176470587,0.0415,1.0202058823529412,2996.0,0.9011048028164715,55.12984248569493,12.021084337337328,0.8054072096125483,69,0.18,1.29,0.018,0.02,0.2
23217484,2024-02-21,SAILTWR6NB,119.35,11.55,9690.0,2007.0,819.0,2355.0,2521.0,88.0,543.0,6342.0,1013.0,294.0,0.13452941176470587,0.0415,1.0202058823529412,3152.0,0.9117647058753876,53.13782991157824,4.828101644242737,0.799809644669797,69,0.17,1.31,0.021,0.027,0.22
23217478,2024-02-21,SAILTWR6NB,115.1,12.69,10515.0,2013.0,707.0,0.0,2406.0,91.0,388.0,6358.0,1086.0,0.0,0.13452941176470587,0.0415,1.0202058823529412,2885.0,0.9006964551146357,55.23892267545405,5.223546944855825,0.8339688041591563,69,0.19,1.26,0.026,0.027,0.23
23317469,2024-02-21,EXPORTDSP14,123.43,11.55,10002.0,1782.0,674.0,2423.0,1529.0,193.0,0.0,6428.0,992.0,0.0,0.13452941176470587,0.0415,1.0202058823529412,1722.0,0.9144317676625098,52.07810094748377,5.612794612791463,0.8879210220668479,55,0.19,0.77,0.021,0.03,0.21
23217482,2024-02-21,EXPORTDSP14,129.02,0.0,9663.0,996.0,982.0,3440.0,1792.0,260.0,0.0,6289.0,1072.0,0.0,0.13452941176470587,0.0415,1.0202058823529412,2052.0,0.9999999999922493,48.74438071579023,9.701807228905922,0.8732943469781319,55,0.2,0.76,0.022,0.031,0.22
23317452,2024-02-21,SAILTWR6NB,129.95,12.99,11067.0,1167.0,790.0,4723.0,2477.0,156.0,417.0,6374.0,1465.0,369.0,0.13452941176470587,0.0415,1.0202058823529412,3050.0,0.9091227088225191,49.04963447442056,9.48329048842375,0.8121311475407174,69,0.19,1.32,0.021,0.031,0.2
23117439,2024-02-21,SEQRFE550D,121.04,0.0,12321.0,1194.0,862.0,4176.0,1803.0,281.0,0.0,5894.0,1036.0,0.0,0.13452941176470587,0.0415,1.0202058823529412,2084.0,0.9999999999917383,48.69464639748269,10.319095477378292,0.8651631477922912,73,0.22,0.8,0.028,0.03,0.21
23117436,2024-02-21,2062BK1,122.64,0.0,11793.0,174.0,790.0,4140.0,1837.0,298.0,0.0,6300.0,1847.0,0.0,0.13452941176470587,0.0415,1.0202058823529412,2135.0,0.9999999999918461,51.36986301327976,67.775862068576,0.8604215456670443,6,0.19,0.77,0.028,0.035,0.2
23317429,2024-02-21,JIS540RC2ALK,124.68,9.68,10422.0,858.0,629.0,5856.0,2513.0,0.0,419.0,6214.0,964.0,309.0,0.13452941176470587,0.0415,1.0202058823529412,2932.0,0.9279547484301284,49.839589348333014,12.146853146838989,0.8570941336968427,62,0.22,1.43,0.021,0.023,0.24
23317435,2024-02-21,SEQRFE550D,126.36,9.48,10743.0,615.0,718.0,4692.0,1854.0,281.0,0.0,6452.0,1184.0,274.0,0.13452941176470587,0.0415,1.0202058823529412,2135.0,0.9302120141274278,51.06046217116919,17.468292682898426,0.8683840749410453,73,0.22,0.82,0.025,0.034,0.21
23317437,2024-02-21,SAILTWR6NB,127.95,9.28,14271.0,0.0,859.0,4887.0,2516.0,0.0,421.0,6715.0,990.0,0.0,0.13452941176470587,0.0415,1.0202058823529412,2937.0,0.9323763025509557,52.481438061332696,14271000000000.0,0.8566564521617784,69,0.2,1.31,0.028,0.033,0.21
23317441,2024-02-21,SAILTWR6NB,125.49,10.08,9531.0,1128.0,787.0,4455.0,2555.0,0.0,515.0,6637.0,1191.0,0.0,0.13452941176470587,0.0415,1.0202058823529412,3070.0,0.9256472670876622,52.8886763881354,8.449468085098893,0.8322475570029862,69,0.19,1.34,0.025,0.031,0.22
23317444,2024-02-21,SAILTWR6NB,119.6,11.54,11574.0,1137.0,826.0,6026.0,2552.0,71.0,458.0,6424.0,1165.0,368.0,0.13452941176470587,0.0415,1.0202058823529412,3081.0,0.9120024401333537,53.7123745814907,10.17941952505701,0.8283024991883063,69,0.19,1.37,0.022,0.027,0.22
23317447,2024-02-21,SAILTWR6NB,125.2,9.49,11349.0,1086.0,699.0,6126.0,2553.0,105.0,441.0,6497.0,1147.0,371.0,0.13452941176470587,0.0415,1.0202058823529412,3099.0,0.929541911048114,51.89297124559191,10.4502762430843,0.8238141335912152,69,0.17,1.29,0.02,0.027,0.23
23317449,2024-02-21,SAILTWR6NB,129.37,12.27,11253.0,1116.0,876.0,5567.0,2522.0,58.0,529.0,6323.0,995.0,358.0,0.13452941176470587,0.0415,1.0202058823529412,3109.0,0.9133719288272143,48.875318852524735,10.083333333324298,0.8111933097456381,69,0.2,1.39,0.021,0.03,0.24
23117445,2024-02-21,2062BK1,122.3,0.0,12756.0,2007.0,772.0,5012.0,1611.0,396.0,118.0,6207.0,1124.0,0.0,0.13452941176470587,0.0415,1.0202058823529412,2125.0,0.9999999999918233,50.752248568677416,6.355754857993844,0.7581176470584667,6,0.17,0.77,0.02,0.031,0.19
23317455,2024-02-21,SAILTWR6NB,122.32,11.04,10467.0,1062.0,784.0,4784.0,2474.0,78.0,472.0,6297.0,981.0,477.0,0.13452941176470587,0.0415,1.0202058823529412,3024.0,0.9172165566817846,51.4797253102397,9.85593220338055,0.8181216931214226,69,0.2,1.33,0.022,0.036,0.22
23317459,2024-02-21,EXPORTDSP14,124.49,12.89,10104.0,1533.0,1032.0,3801.0,1868.0,315.0,0.0,6305.0,1414.0,0.0,0.13452941176470587,0.0415,1.0202058823529412,2183.0,0.9061726597692082,50.646638283792704,6.590998043048538,0.8557031607875145,55,0.2,0.81,0.019,0.031,0.22
23317461,2024-02-21,SEQRFE550D,122.97,12.88,10578.0,1101.0,621.0,3294.0,1742.0,281.0,0.0,6599.0,1026.0,0.0,0.13452941176470587,0.0415,1.0202058823529412,2023.0,0.9051895472881474,53.663495160985086,9.60762942778419,0.8610973801280963,73,0.2,0.77,0.017,0.029,0.23
23317485,2024-02-21,EXPORTDSP14,118.17,11.54,11442.0,2400.0,796.0,2616.0,1753.0,264.0,0.0,6492.0,998.0,320.0,0.13452941176470587,0.0415,1.0202058823529412,2017.0,0.911032302822365,54.93780147199003,4.767499999998013,0.8691125433808284,55,0.2,0.74,0.017,0.028,0.21
23317481,2024-02-21,SAILTWR6NB,123.59,11.27,10191.0,1788.0,776.0,2442.0,2474.0,64.0,359.0,6419.0,1126.0,326.0,0.13452941176470587,0.0415,1.0202058823529412,2897.0,0.9164318552505084,51.93785904966471,5.699664429527013,0.8539868829821008,69,0.18,1.29,0.024,0.033,0.21
23317479,2024-02-21,EXPORTDSP14,124.1,12.28,9996.0,1782.0,718.0,3234.0,1709.0,315.0,0.0,6371.0,979.0,0.0,0.13452941176470587,0.0415,1.0202058823529412,2024.0,0.9099574717633822,51.337630942374396,5.609427609424461,0.8443675889323892,55,0.17,0.75,0.017,0.032,0.22
23317475,2024-02-21,SAILTWR6NB,127.31,12.27,10305.0,1779.0,680.0,2829.0,2516.0,159.0,498.0,7039.0,1081.0,0.0,0.13452941176470587,0.0415,1.0202058823529412,3173.0,0.9120934231199879,55.290236430325265,5.792580101177182,0.7929404349193845,69,0.16,1.36,0.023,0.026,0.22
23317473,2024-02-21,SAILTWR6NB,121.2,10.01,10275.0,1791.0,735.0,3216.0,2501.0,20.0,532.0,6712.0,1030.0,0.0,0.13452941176470587,0.0415,1.0202058823529412,3053.0,0.9237100830658966,55.37953795333845,5.737018425457434,0.8191942351782446,69,0.18,1.35,0.026,0.031,0.22
23317471,2024-02-21,SAILTWR6NB,124.68,10.92,9894.0,2709.0,695.0,2852.0,2537.0,220.0,355.0,6664.0,1203.0,0.0,0.13452941176470587,0.0415,1.0202058823529412,3112.0,0.919469026541892,53.44882900181705,3.652270210408397,0.8152313624676044,69,0.2,1.29,0.032,0.035,0.23
23317467,2024-02-21,EXPORTDSP14,102.81,11.55,10437.0,1785.0,746.0,2921.0,1790.0,346.0,0.0,6505.0,1173.0,0.0,0.13452941176470587,0.0415,1.0202058823529412,2136.0,0.8990031479459688,63.27205524692858,5.847058823526136,0.8380149812730159,55,0.18,0.78,0.031,0.03,0.21
23317457,2024-02-21,SEQRFE550D,122.77,12.28,10572.0,1098.0,824.0,4715.0,1716.0,211.0,0.0,6198.0,980.0,374.0,0.13452941176470587,0.0415,1.0202058823529412,1927.0,0.9090707145434354,50.484646085766194,9.628415300537679,0.8905033731183755,73,0.21,0.79,0.018,0.032,0.25
23317465,2024-02-21,SAILTWR6NB,118.61,11.55,10974.0,1791.0,682.0,4024.0,2463.0,75.0,559.0,6733.0,1164.0,0.0,0.13452941176470587,0.0415,1.0202058823529412,3097.0,0.9112630608411858,56.765871342578485,6.127303182576143,0.7952857604130464,69,0.2,1.43,0.027,0.027,0.2
23117448,2024-02-21,SEQRFE550D,126.51,0.0,12390.0,1983.0,1028.0,5941.0,1201.0,376.0,423.0,6060.0,1146.0,0.0,0.13452941176470587,0.0415,1.0202058823529412,2000.0,0.9999999999920954,47.901351671425964,6.2481089258667435,0.6004999999996997,73,0.19,0.8,0.018,0.03,0.2
23317463,2024-02-21,SAILTWR6NB,127.56,13.6,11007.0,1797.0,661.0,4288.0,2475.0,106.0,408.0,6686.0,1027.0,0.0,0.13452941176470587,0.0415,1.0202058823529412,2989.0,0.9036554264600195,52.41455001526799,6.1252086811318165,0.8280361324855042,69,0.18,1.28,0.02,0.032,0.22
23217343,2024-02-21,SEQRFE550D,127.24,10.27,11040.0,495.0,789.0,2091.0,1708.0,300.0,0.0,6705.0,1162.0,316.0,0.13452941176470587,0.0415,1.0202058823529412,2008.0,0.925314522573447,52.69569317783169,22.303030302985245,0.8505976095613293,73,0.21,0.73,0.021,0.018,0.17
23117451,2024-02-21,2062BK1,126.08,0.0,12627.0,2220.0,1002.0,7159.0,0.0,504.0,1515.0,5908.0,1117.0,0.0,0.13452941176470587,0.0415,1.0202058823529412,2019.0,0.9999999999920685,46.8591370554659,5.687837837835276,0.0,6,0.18,0.79,0.017,0.033,0.23
23217494,2024-02-22,2830C20MMNC,118.92,9.07,9990.0,3048.0,987.0,0.0,1802.0,304.0,0.0,6762.0,1078.0,0.0,0.13153125,0.045,0.84509375,2106.0,0.9291350886715435,56.86175580174183,3.277559055117035,0.8556505223167827,17,0.2,0.75,0.024,0.034,0.26
23217496,2024-02-22,SAILTWR6NB,119.92,10.47,9906.0,2616.0,1018.0,1051.0,2524.0,71.0,543.0,6569.0,1048.0,0.0,0.13153125,0.045,0.84509375,3138.0,0.9197024311609808,54.77818545651452,3.7866972477049745,0.8043339706817068,69,0.18,1.28,0.033,0.033,0.21
23217498,2024-02-22,SAILTWR6NB,119.66,9.49,9567.0,3678.0,982.0,1438.0,2524.0,94.0,550.0,6812.0,1114.0,0.0,0.13153125,0.045,0.84509375,3168.0,0.9265195509026208,56.92796256011258,2.60114192495851,0.7967171717169202,69,0.18,1.29,0.03,0.028,0.23
23217505,2024-02-22,2062BK1,125.8,10.83,12639.0,1113.0,798.0,2323.0,1856.0,300.0,0.0,6596.0,1171.0,677.0,0.13153125,0.045,0.84509375,2156.0,0.9207348312894627,52.43243243201564,11.355795148237776,0.8608534322816044,6,0.18,0.74,0.016,0.032,0.2
23217507,2024-02-22,EXPORTDSP14,126.59,8.78,9453.0,1215.0,850.0,2172.0,1789.0,280.0,0.0,6751.0,1179.0,304.0,0.13153125,0.045,0.84509375,2069.0,0.9351407254123134,53.32964689111834,7.780246913573843,0.8646689221842123,55,0.17,0.73,0.024,0.027,0.21
23217509,2024-02-22,EXPORTDSP14,123.21,8.78,11151.0,1119.0,803.0,2049.0,1758.0,270.0,0.0,6679.0,1178.0,275.0,0.13153125,0.045,0.84509375,2028.0,0.933479809069373,54.20826231593046,9.965147453074204,0.8668639053250163,55,0.2,0.74,0.019,0.034,0.25
23217511,2024-02-22,EXPORTDSP14,128.96,10.21,10221.0,1098.0,792.0,2959.0,1775.0,267.0,0.0,6787.0,1201.0,0.0,0.13153125,0.045,0.84509375,2042.0,0.9266364877421381,52.62872208395915,9.308743169390429,0.8692458374138741,55,0.22,0.75,0.016,0.03,0.24
23217513,2024-02-22,EXPORTDSP14,117.5,9.5,9579.0,561.0,809.0,1810.0,1752.0,270.0,0.0,6297.0,1075.0,0.0,0.13153125,0.045,0.84509375,2022.0,0.9251968503864157,53.591489361246026,17.07486631012999,0.8664688427295418,55,0.19,0.76,0.018,0.03,0.21
23217516,2024-02-22,2062BK1,135.3,0.0,9738.0,2007.0,814.0,4235.0,1755.0,273.0,0.0,6189.0,1210.0,0.0,0.13153125,0.045,0.84509375,2028.0,0.9999999999926091,45.742793791236195,4.852017937217314,0.8653846153841886,6,0.21,0.72,0.017,0.035,0.2
23217537,2024-02-22,2830C20MMNC,125.1,10.02,9465.0,1191.0,811.0,2176.0,1698.0,290.0,118.0,6403.0,1130.0,0.0,0.13153125,0.045,0.84509375,2106.0,0.9258436944869313,51.18305355674514,7.947103274552521,0.8062678062674234,17,0.2,0.75,0.027,0.034,0.2
23217520,2024-02-22,2062BK1,126.63,9.68,13383.0,990.0,800.0,2091.0,1755.0,277.0,0.0,6736.0,1079.0,0.0,0.13153125,0.045,0.84509375,2032.0,0.9289854009175483,53.19434573123909,13.518181818168163,0.8636811023617796,6,0.19,0.74,0.019,0.032,0.21
23217522,2024-02-22,2830C20MMNC,133.0,0.0,4608.0,504.0,896.0,2081.0,1755.0,256.0,0.0,5325.0,1355.0,0.0,0.13153125,0.045,0.84509375,2011.0,0.9999999999924812,40.03759398466138,9.142857142839002,0.8727001491790787,17,0.19,0.75,0.019,0.032,0.23
23217524,2024-02-22,1786500D,134.36,10.88,11463.0,1002.0,899.0,2659.0,1748.0,280.0,0.0,6942.0,1104.0,237.0,0.13153125,0.045,0.84509375,2028.0,0.9250895070164894,51.6671628457006,11.440119760467624,0.8619329388555907,2,0.21,0.83,0.036,0.02,0.204
23217526,2024-02-22,2062BK1,117.97,10.21,6576.0,999.0,899.0,2034.0,1721.0,267.0,0.0,5577.0,941.0,0.0,0.13153125,0.045,0.84509375,1988.0,0.9203463878848468,47.27473086337819,6.582582582575993,0.8656941649895041,6,0.19,0.78,0.018,0.033,0.24
23217528,2024-02-22,2062BK1,105.12,10.21,9759.0,1008.0,800.0,2037.0,1509.0,236.0,0.0,5461.0,1083.0,0.0,0.13153125,0.045,0.84509375,1745.0,0.9114714298022069,51.95015220650732,9.681547619038014,0.8647564469909085,6,0.21,0.76,0.025,0.031,0.24
23217530,2024-02-22,2062BK1,123.89,10.22,8712.0,993.0,897.0,2772.0,1661.0,243.0,0.0,6114.0,971.0,0.0,0.13153125,0.045,0.84509375,1904.0,0.9237939005225279,49.35023004238155,8.773413897272132,0.8723739495793738,6,0.21,0.74,0.019,0.026,0.22
23217532,2024-02-22,2830C20MMNC,125.82,10.21,10047.0,1083.0,910.0,2827.0,1664.0,270.0,0.0,6342.0,1389.0,0.0,0.13153125,0.045,0.84509375,1934.0,0.924943027266596,50.40534096288027,9.277008310240742,0.8603929679416441,17,0.19,0.77,0.021,0.034,0.23
23217534,2024-02-22,2062BK1,120.49,0.0,9369.0,1188.0,792.0,2217.0,1698.0,283.0,0.0,6296.0,1223.0,0.0,0.13153125,0.045,0.84509375,1981.0,0.9999999999917005,52.25329902853139,7.886363636356998,0.8571428571424244,6,0.22,0.75,0.025,0.03,0.2
23217536,2024-02-22,2830C20MMNC,127.53,9.28,8889.0,876.0,795.0,2341.0,1701.0,283.0,125.0,6299.0,1323.0,334.0,0.13153125,0.045,0.84509375,2109.0,0.9321687011115257,49.39229985062815,10.147260273961018,0.8065433854903715,17,0.2,0.78,0.024,0.033,0.22
23317508,2024-02-22,2062BK1,128.0,9.09,9936.0,1686.0,666.0,3582.0,1699.0,258.0,0.0,5913.0,1577.0,0.0,0.13153125,0.045,0.84509375,1957.0,0.9336931942451405,46.1953124996391,5.893238434160206,0.8681655595294491,6,0.21,0.76,0.016,0.04,0.2
23217518,2024-02-22,2062BK1,125.01,10.67,11373.0,696.0,594.0,2049.0,1772.0,263.0,0.0,6356.0,1021.0,0.0,0.13153125,0.045,0.84509375,2035.0,0.9213590801818886,50.84393248499445,16.340517241355833,0.8707616707612429,6,0.2,0.78,0.015,0.033,0.21
23317512,2024-02-22,2062BK1,126.08,9.68,8970.0,1548.0,705.0,3084.0,1586.0,200.0,0.0,6394.0,1137.0,0.0,0.13153125,0.045,0.84509375,1786.0,0.9286977018199125,50.71383248690741,5.79457364340711,0.8880179171327615,6,0.18,0.75,0.021,0.034,0.2
23317490,2024-02-22,SAILTWR6NB,124.89,9.88,7296.0,1161.0,666.0,3215.0,2445.0,197.0,311.0,5998.0,1063.0,0.0,0.13153125,0.045,0.84509375,2953.0,0.9266899161465705,48.026263111153604,6.284237726092779,0.8279715543512266,69,0.2,1.31,0.019,0.033,0.23
23317503,2024-02-22,C20MMNATLT,130.44,10.21,9198.0,1521.0,682.0,3518.0,1694.0,139.0,0.0,6202.0,1018.0,0.0,0.13153125,0.045,0.84509375,1833.0,0.9274084607115008,47.54676479571032,6.047337278102533,0.9241680305505051,41,0.22,0.78,0.017,0.04,0.22
23317521,2024-02-22,EXPORTDSP14,125.25,9.49,8943.0,1827.0,944.0,2006.0,1761.0,333.0,0.0,6581.0,1012.0,0.0,0.13153125,0.045,0.84509375,2094.0,0.9295680569917651,52.54291417123718,4.894909688010457,0.8409742120339824,55,0.18,0.73,0.02,0.032,0.19
23317525,2024-02-22,2830C20MMNC,123.45,9.49,9468.0,1725.0,873.0,3331.0,1793.0,197.0,0.0,6690.0,1027.0,0.0,0.13153125,0.045,0.84509375,1990.0,0.9286144125099398,54.19198055849176,5.4886956521707315,0.9010050251251753,17,0.2,0.73,0.017,0.035,0.21
23317527,2024-02-22,2830C20MMNC,122.81,10.48,10227.0,1815.0,914.0,2819.0,1833.0,251.0,0.0,6650.0,1023.0,0.0,0.13153125,0.045,0.84509375,2084.0,0.9213744466882635,54.148684960067186,5.634710743798548,0.8795585412663726,17,0.19,0.74,0.019,0.036,0.23
23317529,2024-02-22,1786500D,121.29,10.28,10644.0,1749.0,873.0,2778.0,1776.0,336.0,0.0,6595.0,1012.0,0.0,0.13153125,0.045,0.84509375,2112.0,0.921866686927705,54.3738148235273,6.085763293306983,0.8409090909086927,2,0.21,0.78,0.025,0.035,0.223
23317502,2024-02-22,SAILTWR6NB,122.36,10.8,9666.0,1551.0,679.0,3835.0,2464.0,0.0,234.0,6130.0,953.0,0.0,0.13153125,0.045,0.84509375,2698.0,0.9188945629249108,50.09807126470989,6.232108317210682,0.913269088213153,69,0.19,1.36,0.03,0.032,0.21
23317533,2024-02-22,1786500D,125.1,10.48,10740.0,2019.0,807.0,3987.0,1724.0,234.0,0.0,7340.0,2353.0,0.0,0.13153125,0.045,0.84509375,1958.0,0.9227024634833848,58.673061550290385,5.319465081720991,0.8804902962201836,2,0.21,0.78,0.034,0.04,0.254
23317535,2024-02-22,1786500D,127.7,10.83,10248.0,1671.0,817.0,3210.0,1744.0,379.0,0.0,6902.0,2635.0,0.0,0.13153125,0.045,0.84509375,2123.0,0.9218219880103818,54.048551291667586,6.132854578093278,0.8214790390952325,2,0.22,0.77,0.017,0.031,0.251
23317538,2024-02-22,2062BK1,127.6,10.21,10125.0,972.0,799.0,2529.0,1685.0,305.0,0.0,6483.0,1046.0,0.0,0.13153125,0.045,0.84509375,1990.0,0.9259124882016841,50.80721003094979,10.41666666665595,0.846733668341283,6,0.2,0.75,0.019,0.031,0.2
23317539,2024-02-22,1786500D,127.2,9.88,10143.0,1005.0,781.0,3060.0,1793.0,243.0,0.0,6220.0,1010.0,0.0,0.13153125,0.045,0.84509375,2036.0,0.9279252990886495,48.89937106879796,10.092537313422794,0.8806483300585065,2,0.19,0.75,0.02,0.031,0.222
23317541,2024-02-22,2830C20MMNC,126.0,9.49,11043.0,1032.0,817.0,3666.0,1760.0,295.0,0.0,7203.0,1486.0,0.0,0.13153125,0.045,0.84509375,2055.0,0.9299579304677101,57.16666666621296,10.70058139533847,0.8564476885640602,17,0.18,0.79,0.033,0.033,0.24
23317487,2024-02-22,SAILTWR6NB,125.95,9.5,14823.0,1224.0,831.0,2993.0,2467.0,142.0,547.0,6338.0,1038.0,0.0,0.13153125,0.045,0.84509375,3156.0,0.9298634182286465,50.32155617268502,12.110294117637165,0.7816856780732631,69,0.18,1.34,0.022,0.034,0.21
23317531,2024-02-22,1786500D,123.08,10.28,10434.0,1764.0,864.0,3410.0,1795.0,254.0,0.0,6545.0,1005.0,0.0,0.13153125,0.045,0.84509375,2049.0,0.9229154169096964,53.17679557967845,5.914965986391205,0.8760370912636037,2,0.21,0.8,0.021,0.034,0.253
23317491,2024-02-22,1786500D,120.98,9.5,9045.0,1560.0,806.0,2652.0,1697.0,275.0,0.0,6399.0,984.0,313.0,0.13153125,0.045,0.84509375,1972.0,0.9271919067985347,52.89304017149204,5.798076923073206,0.8605476673423628,2,0.21,0.74,0.023,0.032,0.226
23317493,2024-02-22,SAILTWR6NB,126.95,9.5,9879.0,1572.0,784.0,2976.0,2426.0,104.0,520.0,6526.0,1134.0,0.0,0.13153125,0.045,0.84509375,3050.0,0.9303774276223499,51.40606537966596,6.2843511450341705,0.795409836065313,69,0.19,1.28,0.022,0.033,0.2
23317495,2024-02-22,1786500D,125.28,9.5,9978.0,1146.0,779.0,2649.0,1775.0,271.0,0.0,6465.0,1057.0,0.0,0.13153125,0.045,0.84509375,2046.0,0.929514764795003,51.60440612985629,8.706806282714915,0.8675464320621371,2,0.21,0.75,0.024,0.038,0.21
23317499,2024-02-22,1786500D,125.8,9.5,10485.0,1395.0,911.0,3344.0,1802.0,247.0,0.0,6558.0,1046.0,0.0,0.13153125,0.045,0.84509375,2049.0,0.9297856614861065,52.13036565936304,7.516129032252676,0.8794533918980578,2,0.2,0.78,0.026,0.035,0.221
23317501,2024-02-22,2062BK1,124.35,10.21,9561.0,1638.0,837.0,4861.0,1767.0,420.0,0.0,6196.0,954.0,262.0,0.13153125,0.045,0.84509375,2187.0,0.9241230677695889,49.827100924408306,5.836996336992773,0.8079561042520311,6,0.2,0.79,0.027,0.033,0.19
23217593,2024-02-23,SAILTWR6NB,121.38,9.49,9693.0,1107.0,806.0,867.0,2491.0,88.0,483.0,6384.0,1117.0,0.0,0.1277741935483871,0.04174193548387097,0.9451290322580645,3062.0,0.9274852907394553,52.59515570890925,8.7560975609677,0.8135205747874548,69,0.2,1.32,0.024,0.032,0.26
23317566,2024-02-23,2062BK1,120.9,9.08,12414.0,1713.0,718.0,3774.0,1715.0,216.0,0.0,5797.0,954.0,0.0,0.1277741935483871,0.04174193548387097,0.9451290322580645,1931.0,0.9301430989311421,47.948717948321345,7.246935201396821,0.8881408596577482,6,0.22,0.8,0.019,0.035,0.2
23317564,2024-02-23,SAILTWR6NB,124.71,10.87,9060.0,1707.0,762.0,2898.0,2420.0,138.0,458.0,6410.0,1214.0,0.0,0.1277741935483871,0.04174193548387097,0.9451290322580645,3016.0,0.919825933021686,51.399246250890876,5.30755711774733,0.8023872679042432,69,0.19,1.37,0.029,0.031,0.22
23317560,2024-02-23,SAILTWR6NB,124.8,10.87,9639.0,1413.0,837.0,3615.0,2464.0,62.0,472.0,6040.0,994.0,0.0,0.1277741935483871,0.04174193548387097,0.9451290322580645,2998.0,0.919879118442398,48.3974358970481,6.821656050950586,0.8218812541691721,69,0.18,1.31,0.031,0.034,0.25
23317558,2024-02-23,SAILTWR6NB,126.2,10.88,9747.0,1434.0,840.0,3885.0,2503.0,0.0,366.0,6348.0,1204.0,0.0,0.1277741935483871,0.04174193548387097,0.9451290322580645,2869.0,0.9206302888756884,50.30110934983913,6.797071129702373,0.872429417915346,69,0.18,1.35,0.018,0.029,0.27
23317547,2024-02-23,1786500D,125.16,6.7,10155.0,1374.0,820.0,3057.0,1759.0,306.0,0.0,6414.0,1036.0,0.0,0.1277741935483871,0.04174193548387097,0.9451290322580645,2065.0,0.9491885332856881,51.24640460169985,7.390829694317765,0.8518159806291274,2,0.2,0.76,0.02,0.035,0.2
23317545,2024-02-23,2062BK1,132.05,9.07,10206.0,999.0,783.0,3054.0,1729.0,272.0,0.0,6771.0,1511.0,0.0,0.1277741935483871,0.04174193548387097,0.9451290322580645,2001.0,0.935728458043256,51.27603180574573,10.21621621620599,0.8640679660165597,6,0.2,0.78,0.022,0.034,0.2
23317582,2024-02-23,SAILTWR6NB,121.6,9.49,10395.0,1848.0,724.0,2562.0,2474.0,119.0,441.0,6429.0,1012.0,0.0,0.1277741935483871,0.04174193548387097,0.9451290322580645,3034.0,0.9276069875587184,52.8700657890389,5.624999999996956,0.8154251812785711,69,0.19,1.3,0.03,0.021,0.19
23317580,2024-02-23,SAILTWR6NB,126.52,10.21,9987.0,1782.0,572.0,4022.0,0.0,88.0,460.0,6892.0,1084.0,217.0,0.1277741935483871,0.04174193548387097,0.9451290322580645,548.0,0.9253272873478731,54.4736010112672,5.60437710437396,0.0,69,0.19,1.3,0.03,0.028,0.21
23317570,2024-02-23,2062BK1,124.42,10.21,9924.0,1269.0,726.0,3051.0,1809.0,288.0,0.0,6288.0,1051.0,274.0,0.1277741935483871,0.04174193548387097,0.9451290322580645,2097.0,0.9241625194910188,50.53849863325399,7.820330969260977,0.8626609442055972,6,0.22,0.75,0.023,0.028,0.21
23317584,2024-02-23,SAILTWR6NB,125.79,10.21,10449.0,864.0,770.0,2016.0,2515.0,176.0,379.0,6207.0,979.0,296.0,0.1277741935483871,0.04174193548387097,0.9451290322580645,3070.0,0.9249264705814345,49.34414500318511,12.093749999986002,0.8192182410420784,69,0.19,1.33,0.031,0.029,0.26
23317586,2024-02-23,SEQRFE550D,126.51,10.21,10932.0,999.0,799.0,4469.0,1841.0,254.0,0.0,6493.0,1076.0,0.0,0.1277741935483871,0.04174193548387097,0.9451290322580645,2095.0,0.925321825622255,51.32400600702455,10.942942942931989,0.8787589498802488,73,0.21,0.79,0.018,0.03,0.21
23317590,2024-02-23,SAILTWR6NB,123.87,10.21,10875.0,1065.0,784.0,2447.0,2555.0,210.0,427.0,6079.0,937.0,673.0,0.1277741935483871,0.04174193548387097,0.9451290322580645,3192.0,0.9238514319740166,49.07564381973782,10.211267605624215,0.8004385964909773,69,0.19,1.33,0.037,0.036,0.23
23317592,2024-02-23,SEQRFE550D,122.29,9.5,11214.0,951.0,795.0,3120.0,1793.0,302.0,0.0,6500.0,1054.0,0.0,0.1277741935483871,0.04174193548387097,0.9451290322580645,2095.0,0.9279156233331215,53.152342791289946,11.791798107243121,0.8558472553695199,73,0.19,0.75,0.018,0.026,0.23
23317543,2024-02-23,1786500D,129.72,9.48,10152.0,1008.0,784.0,2820.0,1752.0,342.0,0.0,6795.0,1615.0,0.0,0.1277741935483871,0.04174193548387097,0.9451290322580645,2094.0,0.9318965517174435,52.38205365362025,10.07142857141858,0.8366762177646434,2,0.2,0.76,0.018,0.034,0.22
23317575,2024-02-23,SAILTWR6NB,125.15,9.5,10212.0,2115.0,701.0,3351.0,2494.0,169.0,285.0,6489.0,1022.0,0.0,0.1277741935483871,0.04174193548387097,0.9451290322580645,2948.0,0.9294467136952883,51.849780263269274,4.828368794323958,0.8459972862955067,69,0.19,1.31,0.029,0.031,0.2
23317571,2024-02-23,SAILTWR6NB,125.3,10.02,9513.0,1407.0,735.0,5202.0,2539.0,153.0,424.0,6467.0,1069.0,237.0,0.1277741935483871,0.04174193548387097,0.9451290322580645,3116.0,0.9259532958843782,51.612130885461994,6.7611940298459405,0.8148267008983264,69,0.17,1.3,0.028,0.02,0.21
23217540,2024-02-23,2062BK1,127.5,10.48,10752.0,1188.0,792.0,2606.0,1698.0,307.0,115.0,6403.0,1172.0,275.0,0.1277741935483871,0.04174193548387097,0.9451290322580645,2120.0,0.9240469633213217,50.21960784274337,9.050505050497433,0.8009433962260373,6,0.2,0.76,0.021,0.025,0.22
23317574,2024-02-23,SAILTWR6NB,130.2,9.49,9876.0,906.0,704.0,2958.0,2478.0,245.0,454.0,6414.0,1118.0,0.0,0.1277741935483871,0.04174193548387097,0.9451290322580645,3177.0,0.9320638556737629,49.26267281068156,10.900662251643597,0.7799811142584891,69,0.18,1.27,0.023,0.035,0.24
23217589,2024-02-23,SEQRFE550D,118.71,10.87,10020.0,996.0,710.0,1301.0,1735.0,256.0,0.0,6295.0,1068.0,0.0,0.1277741935483871,0.04174193548387097,0.9451290322580645,1991.0,0.916113597770365,53.028388509367126,10.06024096384532,0.8714213962828371,73,0.22,0.8,0.019,0.032,0.25
23217587,2024-02-23,SAILTWR6NB,131.16,9.28,11724.0,966.0,795.0,3655.0,2504.0,132.0,543.0,6624.0,1222.0,590.0,0.1277741935483871,0.04174193548387097,0.9451290322580645,3179.0,0.9339219595490322,50.50320219540635,12.136645962720356,0.78766907832627,69,0.2,1.3,0.017,0.025,0.24
23217585,2024-02-23,2062BK1,131.49,9.48,11226.0,1293.0,786.0,4083.0,1809.0,277.0,0.0,6502.0,1356.0,385.0,0.1277741935483871,0.04174193548387097,0.9451290322580645,2086.0,0.9327516492804658,49.44862727165983,8.682134570758947,0.8672099712364012,6,0.21,0.78,0.016,0.031,0.2
23217583,2024-02-23,2062BK1,126.86,9.68,9576.0,4101.0,806.0,846.0,1799.0,280.0,0.0,6749.0,1195.0,0.0,0.1277741935483871,0.04174193548387097,0.9451290322580645,2079.0,0.9291050241619373,53.20037836943717,2.3350402340886767,0.8653198653194492,6,0.2,0.75,0.025,0.027,0.21
23217581,2024-02-23,2062BK1,125.87,9.07,9516.0,3087.0,1004.0,1022.0,1802.0,300.0,0.0,6493.0,1029.0,0.0,0.1277741935483871,0.04174193548387097,0.9451290322580645,2102.0,0.9327849414485492,51.584968618005995,3.0826044703585738,0.8572787821118661,6,0.19,0.76,0.031,0.03,0.23
23217579,2024-02-23,SAILTWR6NB,126.1,9.28,9348.0,2277.0,1015.0,995.0,2524.0,88.0,540.0,6861.0,1086.0,0.0,0.1277741935483871,0.04174193548387097,0.9451290322580645,3152.0,0.9314522085911402,54.40919904794283,4.105401844530476,0.8007614213195429,69,0.17,1.31,0.025,0.019,0.22
23217577,2024-02-23,2062BK1,116.36,9.48,9195.0,192.0,899.0,2078.0,1812.0,341.0,0.0,5536.0,877.0,0.0,0.1277741935483871,0.04174193548387097,0.9451290322580645,2153.0,0.924666242840713,47.57648676480254,47.89062499975057,0.8416163492796834,6,0.19,0.74,0.02,0.027,0.22
23317572,2024-02-23,SAILTWR6NB,128.9,9.49,10068.0,1770.0,671.0,3400.0,1989.0,149.0,684.0,6456.0,1019.0,0.0,0.1277741935483871,0.04174193548387097,0.9451290322580645,2822.0,0.9314256810395879,50.08533747051912,5.688135593217125,0.7048192771081839,69,0.19,1.3,0.025,0.039,0.2
23217576,2024-02-23,2062BK1,129.2,9.12,11169.0,987.0,907.0,0.0,1688.0,287.0,0.0,7054.0,1154.0,0.0,0.1277741935483871,0.04174193548387097,0.9451290322580645,1975.0,0.9340659340591811,54.59752321939167,11.316109422480936,0.8546835443033647,6,0.22,0.77,0.036,0.036,0.21
23217567,2024-02-23,SAILTWR6NB,125.93,9.49,8919.0,978.0,897.0,2256.0,2467.0,121.0,496.0,6083.0,1024.0,0.0,0.1277741935483871,0.04174193548387097,0.9451290322580645,3084.0,0.9299217249968252,48.30461367387989,9.119631901831166,0.7999351491566796,69,0.18,1.28,0.02,0.032,0.21
23217561,2024-02-23,SAILTWR6NB,120.9,0.0,3390.0,516.0,886.0,2637.0,2423.0,0.0,493.0,6296.0,1057.0,0.0,0.1277741935483871,0.04174193548387097,0.9451290322580645,2916.0,0.9999999999917286,52.07609594663295,6.569767441847733,0.8309327846362033,69,0.18,1.42,0.024,0.026,0.22
23217559,2024-02-23,R34,123.83,0.0,16419.0,1008.0,1006.0,4184.0,1023.0,233.0,0.0,5796.0,1042.0,0.0,0.1277741935483871,0.04174193548387097,0.9451290322580645,1256.0,0.9999999999919243,46.80610514377125,16.288690476174317,0.8144904458592241,66,0.62,0.74,0.017,0.02,0.24
23317578,2024-02-23,SAILTWR6NB,122.35,10.21,10101.0,1782.0,672.0,3033.0,2501.0,85.0,556.0,6396.0,1013.0,0.0,0.1277741935483871,0.04174193548387097,0.9451290322580645,3142.0,0.9229782739821742,52.27625664035737,5.668350168346987,0.7959898154039479,69,0.2,1.34,0.028,0.036,0.2
23217553,2024-02-23,1786500D,117.51,9.49,9417.0,993.0,897.0,2744.0,1769.0,267.0,0.0,5819.0,948.0,0.0,0.1277741935483871,0.04174193548387097,0.9451290322580645,2036.0,0.9252755905438955,49.51918985576104,9.483383685791054,0.8688605108050742,2,0.21,0.73,0.019,0.037,0.226
23317573,2024-02-23,SAILTWR6NB,131.44,9.48,9513.0,1764.0,688.0,3607.0,2540.0,7.0,546.0,6368.0,1346.0,0.0,0.1277741935483871,0.04174193548387097,0.9451290322580645,3093.0,0.932727788809731,48.4479610464969,5.392857142854086,0.8212091820236594,69,0.17,1.32,0.026,0.032,0.2
23217550,2024-02-23,1786500D,128.65,9.28,9627.0,990.0,803.0,2755.0,1684.0,287.0,0.0,6595.0,1190.0,0.0,0.1277741935483871,0.04174193548387097,0.9451290322580645,1971.0,0.9327194953894533,51.263116983666826,9.724242424232601,0.8543886352101195,2,0.21,0.7,0.023,0.038,0.22
23217544,2024-02-23,2830C20MMNC,129.99,10.21,9936.0,906.0,800.0,1878.0,1711.0,297.0,108.0,6490.0,1328.0,0.0,0.1277741935483871,0.04174193548387097,0.9451290322580645,2116.0,0.9271754636167819,49.92691745480478,10.966887417206438,0.8086011342151188,17,0.19,0.8,0.017,0.033,0.24
23217569,2024-02-23,SAILTWR6NB,120.94,9.87,8793.0,1023.0,897.0,2038.0,2443.0,71.0,489.0,5583.0,954.0,0.0,0.1277741935483871,0.04174193548387097,0.9451290322580645,3003.0,0.9245470529705333,46.163386802991866,8.595307917880161,0.8135198135195426,69,0.18,1.27,0.024,0.026,0.21
23217555,2024-02-23,1786500D,119.7,10.21,9591.0,1362.0,891.0,3603.0,1681.0,253.0,0.0,5347.0,969.0,0.0,0.1277741935483871,0.04174193548387097,0.9451290322580645,1934.0,0.9214071280046079,44.670008353845695,7.041850220259147,0.869183040330471,2,0.19,0.69,0.021,0.037,0.224
23217621,2024-02-24,2062BK1,121.76,0.0,10128.0,357.0,795.0,3988.0,1661.0,324.0,0.0,6503.0,1875.0,299.0,0.1310689655172414,0.0416551724137931,0.8595172413793103,1985.0,0.9999999999917871,53.408344283398414,28.3697478990802,0.8367758186393769,6,0.19,0.78,0.024,0.029,0.21
23217595,2024-02-24,2062BK1,124.55,9.49,10512.0,1002.0,803.0,2670.0,1829.0,297.0,0.0,6607.0,1152.0,0.0,0.1310689655172414,0.0416551724137931,0.8595172413793103,2126.0,0.9292002387277739,53.04696908829348,10.491017964061387,0.8603010348067449,6,0.2,0.79,0.026,0.027,0.26
23317609,2024-02-24,2062BK1,117.52,10.21,10956.0,2667.0,657.0,3880.0,1851.0,344.0,0.0,6271.0,987.0,0.0,0.1310689655172414,0.0416551724137931,0.8595172413793103,2195.0,0.9200657637131444,53.361130019967995,4.107986501685748,0.8432801822319621,6,0.22,0.78,0.02,0.027,0.2
23317607,2024-02-24,2062BK1,136.74,10.14,10950.0,2313.0,704.0,3579.0,1780.0,268.0,0.0,6446.0,1016.0,0.0,0.1310689655172414,0.0416551724137931,0.8595172413793103,2048.0,0.9309640522812436,47.14055872424206,4.7341115434480185,0.8691406249995757,6,0.2,0.78,0.03,0.032,0.22
23317605,2024-02-24,2062BK1,120.0,10.21,10869.0,2169.0,685.0,3649.0,1857.0,278.0,0.0,6413.0,1007.0,0.0,0.1310689655172414,0.0416551724137931,0.8595172413793103,2135.0,0.9215882036639154,53.441666666221316,5.011065006913319,0.8697892271658689,6,0.19,0.75,0.021,0.03,0.22
23317602,2024-02-24,SEQRFE550D,120.64,10.21,10932.0,0.0,704.0,1442.0,1824.0,329.0,0.0,6306.0,1258.0,0.0,0.1310689655172414,0.0416551724137931,0.8595172413793103,2153.0,0.9219717233402984,52.27122015871791,10932000000000.0,0.8471899674868336,73,0.21,0.77,0.033,0.024,0.22
23317600,2024-02-24,2062BK1,122.16,9.49,10863.0,1245.0,951.0,3768.0,1827.0,281.0,0.0,6303.0,1111.0,0.0,0.1310689655172414,0.0416551724137931,0.8595172413793103,2108.0,0.9279149259329441,51.59626719014738,8.725301204812268,0.8666982922197027,6,0.2,0.77,0.017,0.023,0.24
23317598,2024-02-24,2062BK1,121.04,10.28,11391.0,1095.0,782.0,1506.0,1864.0,306.0,0.0,6503.0,1109.0,0.0,0.1310689655172414,0.0416551724137931,0.8595172413793103,2170.0,0.9217179409006877,53.72604097774516,10.402739726017897,0.8589861751148116,6,0.21,0.83,0.021,0.027,0.21
23317594,2024-02-24,SEQRFE550D,123.69,9.5,9975.0,1035.0,953.0,4094.0,1827.0,302.0,0.0,6281.0,1048.0,0.0,0.1310689655172414,0.0416551724137931,0.8595172413793103,2129.0,0.9286733238161373,50.78017624665874,9.637681159410977,0.8581493658990803,73,0.21,0.78,0.035,0.024,0.22
23317611,2024-02-24,SAILTWR6NB,114.97,10.83,10965.0,2661.0,754.0,3647.0,2546.0,157.0,528.0,6297.0,990.0,0.0,0.1310689655172414,0.0416551724137931,0.8595172413793103,3231.0,0.9139109697860579,54.77080977598703,4.120631341599354,0.7879913339520929,69,0.17,1.32,0.027,0.025,0.19
23217616,2024-02-24,SEQRFE550D,122.04,10.21,10785.0,0.0,740.0,1470.0,1637.0,280.0,0.0,6059.0,1040.0,0.0,0.1310689655172414,0.0416551724137931,0.8595172413793103,1917.0,0.9227977315620206,49.64765650565677,10785000000000.0,0.8539384454872958,73,0.22,0.75,0.019,0.025,0.23
23217619,2024-02-24,2062BK1,133.73,9.58,13566.0,354.0,806.0,2906.0,1620.0,253.0,0.0,6042.0,1134.0,0.0,0.1310689655172414,0.0416551724137931,0.8595172413793103,1873.0,0.9331519084437014,45.180587751101626,38.32203389819683,0.864922584089234,6,0.18,0.75,0.024,0.021,0.19
23217643,2024-02-24,SAILTWR6NB,126.34,9.88,8142.0,1095.0,803.0,808.0,2329.0,0.0,391.0,6309.0,974.0,257.0,0.1310689655172414,0.0416551724137931,0.8595172413793103,2720.0,0.9274702686762043,49.93667880283412,7.435616438349374,0.8562499999996852,69,0.16,1.32,0.023,0.024,0.22
23217641,2024-02-24,SAILTWR6NB,123.34,9.48,9600.0,1209.0,800.0,1798.0,2548.0,98.0,388.0,6515.0,1139.0,0.0,0.1310689655172414,0.0416551724137931,0.8595172413793103,3034.0,0.92862520704014,52.821469109349586,7.940446650117502,0.839815425181002,69,0.18,1.28,0.022,0.032,0.22
23217639,2024-02-24,SAILTWR6NB,122.76,9.28,9801.0,1101.0,797.0,1402.0,2474.0,91.0,391.0,6494.0,1157.0,0.0,0.1310689655172414,0.0416551724137931,0.8595172413793103,2956.0,0.9297182671847191,52.89996741566552,8.901907356940143,0.8369418132608806,69,0.17,1.36,0.023,0.023,0.23
23217637,2024-02-24,SEQRFE550D,118.11,9.67,9633.0,1056.0,806.0,681.0,1819.0,287.0,0.0,6594.0,1078.0,0.0,0.1310689655172414,0.0416551724137931,0.8595172413793103,2106.0,0.9243230552439793,55.82931165815063,9.122159090900453,0.8637226970556202,73,0.2,0.78,0.024,0.022,0.17
23217629,2024-02-24,2062BK1,122.77,10.2,11832.0,0.0,1699.0,2862.0,1725.0,304.0,0.0,7103.0,1535.0,0.0,0.1310689655172414,0.0416551724137931,0.8595172413793103,2029.0,0.9232909678805499,57.85615378302634,11832000000000.0,0.8501724987674469,6,0.21,0.85,0.022,0.028,0.2
23217624,2024-02-24,2062BK1,124.18,6.49,9936.0,0.0,800.0,2719.0,1718.0,287.0,0.0,6593.0,1909.0,0.0,0.1310689655172414,0.0416551724137931,0.8595172413793103,2005.0,0.950332899663654,53.09228539174511,9936000000000.0,0.8568578553611687,6,0.21,0.79,0.018,0.03,0.21
23217591,2024-02-24,2062BK1,121.63,8.93,10089.0,1224.0,792.0,1399.0,1792.0,287.0,0.0,6498.0,1107.0,278.0,0.1310689655172414,0.0416551724137931,0.8595172413793103,2079.0,0.9316023284242372,53.42431965753988,8.242647058816795,0.8619528619524474,6,0.19,0.77,0.021,0.026,0.23
23317613,2024-02-24,2062BK1,124.18,10.21,10950.0,1776.0,685.0,4790.0,1893.0,221.0,0.0,6475.0,1024.0,0.0,0.1310689655172414,0.0416551724137931,0.8595172413793103,2114.0,0.9240270853417366,52.14205185978304,6.165540540537069,0.895458845789548,6,0.2,0.74,0.017,0.027,0.19
23217617,2024-02-24,SEQRFE550D,123.64,10.22,8241.0,354.0,693.0,1386.0,1657.0,257.0,0.0,6195.0,1053.0,0.0,0.1310689655172414,0.0416551724137931,0.8595172413793103,1914.0,0.9236515762668187,50.10514396594868,23.27966101688339,0.865726227794741,73,0.2,0.76,0.016,0.024,0.18
23217614,2024-02-24,SAILTWR6NB,125.98,10.28,10998.0,333.0,737.0,1530.0,2417.0,0.0,496.0,6349.0,1095.0,0.0,0.1310689655172414,0.0416551724137931,0.8595172413793103,2913.0,0.9245559958834249,50.396888394583286,33.02702702692785,0.8297288019221319,69,0.17,1.25,0.023,0.024,0.2
23217597,2024-02-24,SEQRFE550D,120.34,10.28,10407.0,987.0,789.0,934.0,1772.0,267.0,0.0,6307.0,1265.0,0.0,0.1310689655172414,0.0416551724137931,0.8595172413793103,2039.0,0.9212984228990867,52.40983878965921,10.544072948317584,0.8690534575768175,73,0.22,0.78,0.031,0.034,0.24
23217606,2024-02-24,SEQRFE550D,120.0,8.12,11061.0,888.0,657.0,2399.0,1613.0,321.0,0.0,6399.0,1327.0,0.0,0.1310689655172414,0.0416551724137931,0.8595172413793103,1934.0,0.9366219169455462,53.32499999955562,12.456081081067055,0.8340227507751634,73,0.22,0.79,0.021,0.024,0.2
23217608,2024-02-24,C20MMNATLT,124.03,9.49,11070.0,840.0,721.0,1419.0,1114.0,277.0,0.0,5819.0,1241.0,0.0,0.1310689655172414,0.0416551724137931,0.8595172413793103,1391.0,0.928924505685074,46.916068692679865,13.17857142855574,0.8008626887125803,41,0.18,0.71,0.032,0.029,0.2
23217610,2024-02-24,SEQRFE550D,116.92,9.68,11763.0,1212.0,734.0,1341.0,1657.0,311.0,0.0,6052.0,1019.0,0.0,0.1310689655172414,0.0416551724137931,0.8595172413793103,1968.0,0.9235387045740637,51.761888470306516,9.705445544546448,0.8419715447150193,73,0.21,0.75,0.028,0.03,0.22
23317645,2024-02-24,SEQRFE550D,116.4,9.28,8667.0,1992.0,710.0,3075.0,1339.0,234.0,0.0,5860.0,926.0,0.0,0.1310689655172414,0.0416551724137931,0.8595172413793103,1573.0,0.9261616804509376,50.34364261125134,4.350903614455647,0.8512396694209464,73,0.19,0.78,0.02,0.033,0.24
23317636,2024-02-24,SAILTWR6NB,134.67,0.0,4629.0,1587.0,818.0,4662.0,2437.0,221.0,393.0,6272.0,1012.0,0.0,0.1310689655172414,0.0416551724137931,0.8595172413793103,3051.0,0.9999999999925745,46.57310462577729,2.9168241965955155,0.7987545067188467,69,0.18,1.29,0.028,0.029,0.24
23317615,2024-02-24,2062BK1,129.89,10.27,10938.0,2631.0,666.0,4271.0,1841.0,332.0,0.0,6774.0,1071.0,0.0,0.1310689655172414,0.0416551724137931,0.8595172413793103,2173.0,0.9267265981669041,52.151820771020475,4.157354618014383,0.8472158306484826,6,0.19,0.74,0.019,0.029,0.2
23317633,2024-02-24,SAILTWR6NB,127.22,0.0,4008.0,1998.0,894.0,2602.0,2528.0,0.0,416.0,6272.0,995.0,0.0,0.1310689655172414,0.0416551724137931,0.8595172413793103,2944.0,0.9999999999921396,49.300424461175126,2.006006006005002,0.8586956521736213,69,0.18,1.31,0.03,0.035,0.24
23317634,2024-02-24,SEQRFE550D,121.75,9.68,9516.0,2451.0,895.0,2051.0,1791.0,333.0,0.0,6374.0,1009.0,0.0,0.1310689655172414,0.0416551724137931,0.8595172413793103,2124.0,0.9263486266383143,52.35318275111003,3.8824969400228957,0.8432203389826538,73,0.19,0.84,0.028,0.032,0.22
23317630,2024-02-24,SAILTWR6NB,114.66,9.5,9144.0,393.0,878.0,2191.0,2534.0,139.0,563.0,6227.0,991.0,0.0,0.1310689655172414,0.0416551724137931,0.8595172413793103,3236.0,0.9234858247348301,54.30839002220209,23.26717557245988,0.7830655129787444,69,0.19,1.33,0.026,0.023,0.21
23317618,2024-02-24,SAILTWR6NB,126.19,10.13,10056.0,2289.0,718.0,3533.0,2586.0,160.0,379.0,6388.0,1008.0,0.0,0.1310689655172414,0.0416551724137931,0.8595172413793103,3125.0,0.9256895539838199,50.622077818760424,4.393184796852602,0.8275199999997352,69,0.19,1.33,0.023,0.03,0.2
23317620,2024-02-24,SEQRFE550D,128.47,10.08,9291.0,1782.0,705.0,3187.0,1850.0,251.0,0.0,6521.0,1032.0,0.0,0.1310689655172414,0.0416551724137931,0.8595172413793103,2101.0,0.9272464814079592,50.75893204599706,5.213804713801788,0.8805330794855399,73,0.19,0.8,0.034,0.032,0.21
23317623,2024-02-24,2062BK1,133.26,10.83,9768.0,3057.0,726.0,3156.0,1890.0,264.0,0.0,6642.0,1058.0,0.0,0.1310689655172414,0.0416551724137931,0.8595172413793103,2154.0,0.9248386425086762,49.84241332695601,3.1952894995082777,0.8774373259048851,6,0.2,0.8,0.02,0.032,0.2
