Repository: SiddharthKumar268/FerroMind

# FerroMind
*Ferro-Alloy Optimisation using Machine Learning*
**SAIL Durgapur Steel Plant | Steel Melting Shop**
Intern: Siddharth Kumar | FY 2023-24 to FY 2025-26

---

## Quick Start

```bash

# 2. Place raw Excel files in data/raw/

## Dataset

| | |
|---|---|
| Total heats after cleaning | 47,421 |
| Training set | 37,936 heats (Apr 2023 – Jun 2025) |
| Test set | 9,485 heats (Jun 2025 – Dec 2025) |
| Input features | 21 (16 raw + 5 engineered) |
| Target variables | Mn, Si, C, S, P |
| BOF grades | 76 distinct grades |
| Split method | Chronological 80/20 — no shuffle, no leakage |

---

File: data/processed/sms_train.csv (part 104 of 253)
Heat_Number,Date,BOF Grade Code,Hot Metal Addn. Weight,Scrap Addn. Weight,Lime Into Converter,Dolomite Into Converter,Lime Into Ladle,Iron Ore Into Converter,SIMN Into Ladle,FESI Into Ladle,FEMN Into Ladle,Measered O2 Mainblow II,Duration of Mainblow I/II,Measered O2 2nd Blow,HM_P,HM_S,HM_Si,Total_FA_Ladle,HM_Ratio,O2_per_ton_HM,Lime_Dolo_Ratio,SiMn_FA_Fraction,Grade_Encoded,C,Mn,P,S,Si
23317625,2024-02-24,SAILTWR6NB,125.55,10.28,9582.0,2535.0,934.0,2991.0,2542.0,113.0,559.0,6564.0,1048.0,0.0,0.1310689655172414,0.0416551724137931,0.8595172413793103,3214.0,0.9243171611505242,52.28195937831715,3.7798816568032425,0.790914747977352,69,0.19,1.29,0.026,0.023,0.2
23317626,2024-02-24,SAILTWR6NB,128.21,9.5,10797.0,2760.0,903.0,3497.0,2617.0,75.0,471.0,6504.0,1042.0,118.0,0.1310689655172414,0.0416551724137931,0.8595172413793103,3163.0,0.9310144506504175,50.729272287257395,3.911956521737713,0.8273790705024258,69,0.19,1.34,0.026,0.035,0.21
23317627,2024-02-24,2062BK1,124.25,10.23,9351.0,2514.0,815.0,3695.0,1878.0,244.0,0.0,6403.0,1016.0,0.0,0.1310689655172414,0.0416551724137931,0.8595172413793103,2122.0,0.9239292087974129,51.53319919475627,3.719570405726444,0.885014137605615,6,0.19,0.79,0.019,0.026,0.2
23217612,2024-02-24,SEQRFE550D,122.23,9.48,10914.0,885.0,731.0,1344.0,1701.0,307.0,0.0,6397.0,1085.0,0.0,0.1310689655172414,0.0416551724137931,0.8595172413793103,2008.0,0.9280236883993014,52.335760451179446,12.332203389816573,0.8471115537844387,73,0.22,0.75,0.026,0.028,0.24
23317628,2024-02-24,SAILTWR6NB,125.9,10.21,9894.0,0.0,909.0,2355.0,2522.0,58.0,468.0,6289.0,1046.0,0.0,0.1310689655172414,0.0416551724137931,0.8595172413793103,3048.0,0.9249871427453898,49.95234312907107,9894000000000.0,0.8274278215220382,69,0.2,1.29,0.025,0.033,0.21
23317604,2024-02-24,SEQRFE550D,140.92,0.0,12495.0,2856.0,713.0,6951.0,1868.0,288.0,0.0,6531.0,1020.0,305.0,0.1310689655172414,0.0416551724137931,0.8595172413793103,2156.0,0.9999999999929039,46.34544422334414,4.374999999998468,0.8664192949903217,73,0.2,0.73,0.024,0.027,0.21
23217676,2024-02-25,2062BK1,117.56,9.5,9828.0,894.0,836.0,1874.0,1742.0,283.0,115.0,6193.0,1081.0,0.0,0.1368125,0.038125,0.8908125,2140.0,0.9252321737688869,52.67948281683668,10.99328859059173,0.8140186915884047,6,0.19,0.78,0.025,0.026,0.21
23217697,2024-02-25,1786500D,105.87,10.21,9129.0,666.0,800.0,2869.0,1698.0,216.0,0.0,5795.0,1024.0,0.0,0.1368125,0.038125,0.8908125,1914.0,0.9120434183243276,54.736941531550606,13.707207207186626,0.8871473354227339,2,0.19,0.81,0.021,0.026,0.222
23217695,2024-02-25,2830C20MMNC,124.06,0.0,8940.0,1275.0,798.0,2353.0,1812.0,263.0,0.0,6074.0,1015.0,301.0,0.1368125,0.038125,0.8908125,2075.0,0.9999999999919393,48.960180557399966,7.011764705876853,0.873253012047772,17,0.18,0.73,0.018,0.026,0.18
23217693,2024-02-25,2830C20MMNC,119.82,9.68,8799.0,666.0,803.0,2896.0,1785.0,260.0,0.0,6341.0,1132.0,0.0,0.1368125,0.038125,0.8908125,2045.0,0.9252509652438204,52.92104823858354,13.211711711691875,0.8728606356963947,17,0.18,0.82,0.022,0.028,0.2
23217689,2024-02-25,2062BK1,125.0,10.02,8571.0,1191.0,828.0,1793.0,1826.0,246.0,0.0,6495.0,1129.0,388.0,0.1368125,0.038125,0.8908125,2072.0,0.9257887720269161,51.95999999958432,7.196473551631238,0.8812741312737059,6,0.2,0.75,0.028,0.021,0.19
23217687,2024-02-25,2830C20MMNC,121.0,9.88,8703.0,1188.0,814.0,1794.0,1768.0,250.0,0.0,6397.0,1008.0,0.0,0.1368125,0.038125,0.8908125,2018.0,0.9245110024379241,52.8677685946044,7.3257575757514095,0.8761149653117561,17,0.19,0.76,0.033,0.033,0.19
23217685,2024-02-25,2062BK1,125.5,8.69,8952.0,1182.0,853.0,1726.0,1765.0,253.0,0.0,6397.0,1006.0,0.0,0.1368125,0.038125,0.8908125,2018.0,0.9352410760791771,50.97211155337871,7.573604060907298,0.8746283448955031,6,0.18,0.75,0.023,0.026,0.19
23217681,2024-02-25,2830C20MMNC,120.64,9.68,8862.0,900.0,853.0,1621.0,1772.0,250.0,0.0,6302.0,988.0,0.0,0.1368125,0.038125,0.8908125,2022.0,0.9257213014048058,52.238063660044446,9.846666666655725,0.8763600395643539,17,0.19,0.75,0.03,0.025,0.2
23217644,2024-02-25,2062BK1,122.44,9.49,9306.0,1098.0,795.0,2322.0,1799.0,307.0,0.0,6497.0,997.0,0.0,0.1368125,0.038125,0.8908125,2106.0,0.9280679147962703,53.06272459937061,8.475409836057855,0.854226020892282,6,0.21,0.74,0.034,0.03,0.2
23217646,2024-02-25,2062BK1,118.21,9.49,8850.0,1104.0,702.0,2280.0,1576.0,219.0,0.0,6197.0,1104.0,277.0,0.1368125,0.038125,0.8908125,1795.0,0.925685199679517,52.423652820806836,8.016304347818826,0.8779944289688703,6,0.21,0.74,0.023,0.027,0.19
23217651,2024-02-25,2062BK1,124.6,10.08,9342.0,993.0,800.0,2430.0,1792.0,260.0,0.0,6303.0,1117.0,0.0,0.1368125,0.038125,0.8908125,2052.0,0.9251559251490559,50.58587479895196,9.407854984884786,0.8732943469781319,6,0.21,0.8,0.022,0.031,0.18
23217653,2024-02-25,SEQRFE550D,120.84,10.2,8865.0,1095.0,910.0,1221.0,1735.0,267.0,0.0,6599.0,811.0,0.0,0.1368125,0.038125,0.8908125,2002.0,0.9221611721541351,54.609400860190256,8.09589041095151,0.8666333666329338,73,0.2,0.79,0.032,0.025,0.17
23217658,2024-02-25,2062BK1,123.33,9.5,10836.0,1809.0,902.0,1848.0,1731.0,267.0,0.0,6645.0,1166.0,0.0,0.1368125,0.038125,0.8908125,1998.0,0.9284800120384819,53.87983458968718,5.99004975124047,0.8663663663659328,6,0.2,0.75,0.028,0.024,0.2
23217660,2024-02-25,SEQRFE550D,120.28,9.25,10464.0,2502.0,916.0,1647.0,1735.0,273.0,0.0,6494.0,1044.0,0.0,0.1368125,0.038125,0.8908125,2008.0,0.9285879718912331,53.990688393299045,4.182254196641014,0.8640438247007649,73,0.19,0.76,0.031,0.028,0.2
23217662,2024-02-25,SEQRFE550D,123.76,9.88,9489.0,996.0,894.0,3375.0,1640.0,283.0,0.0,4218.0,678.0,0.0,0.1368125,0.038125,0.8908125,1923.0,0.9260700389035763,34.082094375936634,9.527108433725374,0.8528341133640911,73,0.21,0.76,0.025,0.026,0.24
23217678,2024-02-25,2062BK1,120.1,9.49,9405.0,906.0,855.0,1582.0,1731.0,287.0,111.0,6302.0,1059.0,0.0,0.1368125,0.038125,0.8908125,2129.0,0.9267690408138994,52.47293921688199,10.380794701975297,0.8130577736022484,6,0.19,0.86,0.023,0.023,0.21
23217666,2024-02-25,SEQRFE550D,119.01,10.11,9534.0,1584.0,902.0,2551.0,1320.0,354.0,489.0,6114.0,1013.0,0.0,0.1368125,0.038125,0.8908125,2163.0,0.9217007434872856,51.3738341311539,6.018939393935594,0.6102635228846,73,0.22,0.75,0.019,0.025,0.22
23217668,2024-02-25,EXPORTDSP14,121.14,10.02,10050.0,1095.0,902.0,2081.0,1853.0,253.0,0.0,6236.0,997.0,0.0,0.1368125,0.038125,0.8908125,2106.0,0.9236047575409913,51.47762918894273,9.17808219177244,0.8798670465332954,55,0.2,0.76,0.026,0.025,0.2
23217670,2024-02-25,EXPORTDSP14,121.76,10.22,9402.0,3132.0,894.0,1650.0,1829.0,253.0,0.0,6423.0,1027.0,0.0,0.1368125,0.038125,0.8908125,2082.0,0.9225640248452601,52.751314060013534,3.001915708811302,0.8784822286258989,55,0.21,0.81,0.023,0.023,0.2
23217672,2024-02-25,EXPORTDSP14,125.2,11.27,10476.0,1185.0,894.0,2331.0,1728.0,273.0,122.0,6496.0,1275.0,279.0,0.1368125,0.038125,0.8908125,2123.0,0.9174177474835685,51.88498402514469,8.840506329106464,0.8139425341494047,55,0.22,0.81,0.023,0.022,0.19
23217674,2024-02-25,SEQRFE550D,124.3,9.5,10383.0,1191.0,866.0,1825.0,1765.0,294.0,0.0,6200.0,1195.0,0.0,0.1368125,0.038125,0.8908125,2059.0,0.9289985052247459,49.87932421520612,8.717884130975047,0.8572122389505308,73,0.22,0.83,0.022,0.026,0.22
23217664,2024-02-25,2062BK1,120.79,11.08,9288.0,2808.0,905.0,2631.0,1836.0,257.0,0.0,6599.0,1053.0,0.0,0.1368125,0.038125,0.8908125,2093.0,0.9159778569734135,54.632005960306046,3.3076923076911298,0.8772097467745451,6,0.22,0.78,0.019,0.03,0.21
23317684,2024-02-25,2830C20MMNC,124.3,10.83,8208.0,0.0,799.0,3504.0,1749.0,291.0,0.0,6576.0,1064.0,0.0,0.1368125,0.038125,0.8908125,2040.0,0.9198549544814635,52.90426387728959,8207999999999.999,0.8573529411760503,17,0.18,0.72,0.02,0.027,0.23
23317654,2024-02-25,SAILTWR6NB,117.44,10.83,10095.0,2022.0,674.0,3066.0,2515.0,142.0,488.0,6294.0,1013.0,279.0,0.1368125,0.038125,0.8908125,3145.0,0.9155687222194155,53.59332425022485,4.992581602371418,0.7996820349758984,69,0.19,1.33,0.03,0.024,0.24
23317661,2024-02-25,2062BK1,116.54,10.21,11664.0,1761.0,729.0,5072.0,1671.0,224.0,0.0,6203.0,976.0,0.0,0.1368125,0.038125,0.8908125,1895.0,0.9194477317481701,53.22636004759544,6.623509369672559,0.8817941952501943,6,0.22,0.77,0.02,0.024,0.2
23317663,2024-02-25,2062BK1,121.65,10.21,10494.0,1776.0,707.0,4279.0,1664.0,264.0,0.0,6291.0,1060.0,0.0,0.1368125,0.038125,0.8908125,1928.0,0.9225693917721631,51.71393341511126,5.908783783780457,0.8630705394186395,6,0.19,0.77,0.016,0.024,0.22
23317665,2024-02-25,2062BK1,124.27,10.8,16689.0,1806.0,655.0,2787.0,1593.0,350.0,0.0,6529.0,1028.0,0.0,0.1368125,0.038125,0.8908125,1943.0,0.9200414599769007,52.538826747786764,9.240863787370298,0.8198661863094082,6,0.2,0.75,0.017,0.024,0.2
23317669,2024-02-25,SEQRFE550D,128.74,10.08,10965.0,1716.0,707.0,3992.0,1674.0,292.0,0.0,6307.0,991.0,0.0,0.1368125,0.038125,0.8908125,1966.0,0.9273879844336018,48.99021283168409,6.389860139856416,0.8514750762966168,73,0.2,0.76,0.017,0.027,0.19
23317671,2024-02-25,SEQRFE550D,122.1,9.29,11634.0,2064.0,798.0,4629.0,1765.0,305.0,0.0,6610.0,1862.0,0.0,0.1368125,0.038125,0.8908125,2070.0,0.9292944668473303,54.135954135510765,5.636627906974013,0.852657004830506,73,0.2,0.76,0.024,0.025,0.22
23317673,2024-02-25,2062BK1,125.43,9.49,11082.0,2058.0,784.0,4737.0,1851.0,271.0,0.0,6597.0,1741.0,0.0,0.1368125,0.038125,0.8908125,2122.0,0.9296620219320363,52.59507294863593,5.384839650143156,0.8722902921767802,6,0.19,0.75,0.018,0.025,0.17
23317659,2024-02-25,SAILTWR6NB,124.94,9.29,10953.0,1815.0,693.0,3464.0,2315.0,169.0,424.0,549.0,110.0,0.0,0.1368125,0.038125,0.8908125,2908.0,0.9307904343222024,4.394109172367584,6.034710743798328,0.7960797799171953,69,0.19,1.32,0.028,0.028,0.22
23317675,2024-02-25,EXPORTDSP14,119.71,9.89,11136.0,2031.0,823.0,4695.0,1753.0,292.0,0.0,5913.0,964.0,0.0,0.1368125,0.038125,0.8908125,2045.0,0.9236882715978111,49.39436972642725,5.483013293941171,0.8572127139360112,55,0.2,0.78,0.022,0.024,0.19
23317679,2024-02-25,2830C20MMNC,124.24,9.28,10158.0,0.0,765.0,2835.0,1846.0,362.0,0.0,6103.0,1443.0,0.0,0.1368125,0.038125,0.8908125,2208.0,0.9304973037677466,49.122665807717944,10158000000000.0,0.8360507246373026,17,0.19,0.79,0.016,0.024,0.24
23317680,2024-02-25,C20MMNATLT,124.39,9.49,7992.0,0.0,812.0,3072.0,1840.0,308.0,0.0,6401.0,1599.0,0.0,0.1368125,0.038125,0.8908125,2148.0,0.9291156259267321,51.45912050766574,7991999999999.999,0.8566108007444801,41,0.21,0.79,0.017,0.025,0.25
23317682,2024-02-25,2062BK1,129.15,9.49,8373.0,0.0,789.0,3489.0,1867.0,223.0,0.0,6546.0,1062.0,0.0,0.1368125,0.038125,0.8908125,2090.0,0.9315493364041291,50.6852497092475,8372999999999.999,0.8933014354062712,6,0.19,0.81,0.021,0.029,0.23
23317686,2024-02-25,C20MMNATLT,129.25,9.5,8217.0,0.0,812.0,4278.0,1732.0,186.0,0.0,6270.0,1076.0,0.0,0.1368125,0.038125,0.8908125,1918.0,0.9315315315248178,48.51063829749702,8216999999999.999,0.9030239833154833,41,0.19,0.78,0.023,0.034,0.21
23317688,2024-02-25,C20MMNATLT,126.11,9.5,8406.0,1485.0,787.0,4393.0,1703.0,305.0,0.0,6602.0,1067.0,0.0,0.1368125,0.038125,0.8908125,2008.0,0.9299461691547087,52.35112203590238,5.660606060602249,0.8481075697206932,41,0.18,0.74,0.023,0.031,0.21
23317690,2024-02-25,2830C20MMNC,121.94,6.81,9192.0,1974.0,798.0,4074.0,1708.0,223.0,0.0,6033.0,972.0,0.0,0.1368125,0.038125,0.8908125,1931.0,0.9471067961091487,49.47515171355195,4.656534954404936,0.8845157949244513,17,0.18,0.77,0.02,0.032,0.18
23317677,2024-02-25,SEQRFE550D,122.9,9.88,8478.0,1002.0,812.0,3504.0,1878.0,249.0,0.0,6219.0,1224.0,0.0,0.1368125,0.038125,0.8908125,2127.0,0.9255912034875314,50.60211554067858,8.461077844302933,0.8829337094495143,73,0.22,0.79,0.022,0.03,0.22
23317657,2024-02-25,SAILTWR6NB,121.85,9.49,10917.0,1827.0,699.0,3732.0,2491.0,94.0,389.0,6361.0,1130.0,0.0,0.1368125,0.038125,0.8908125,2974.0,0.9277447845216404,52.20352892858266,5.975369458124808,0.8375924680562079,69,0.2,1.42,0.027,0.021,0.2
23317667,2024-02-25,2062BK1,122.79,9.57,6162.0,1827.0,690.0,3808.0,1657.0,291.0,0.0,6540.0,1102.0,0.0,0.1368125,0.038125,0.8908125,1948.0,0.9276971894762187,53.26166625903362,3.3727422003265612,0.8506160164266681,6,0.21,0.75,0.023,0.024,0.21
23317655,2024-02-25,SAILTWR6NB,127.13,10.28,10455.0,1842.0,735.0,3333.0,2504.0,98.0,487.0,6646.0,1045.0,0.0,0.1368125,0.038125,0.8908125,3089.0,0.9251873953793379,52.277196570028494,5.675895765469232,0.8106183230816411,69,0.19,1.34,0.029,0.017,0.19
23317652,2024-02-25,2062BK1,124.0,10.21,10119.0,2247.0,746.0,3580.0,1634.0,302.0,0.0,6354.0,1011.0,0.0,0.1368125,0.038125,0.8908125,1936.0,0.9239251918566134,51.24193548345772,4.503337783709611,0.844008264462374,6,0.19,0.74,0.017,0.027,0.23
23317650,2024-02-25,SAILTWR6NB,118.8,9.48,10011.0,2556.0,751.0,3575.0,2501.0,37.0,328.0,6203.0,993.0,0.0,0.1368125,0.038125,0.8908125,2866.0,0.9260991580844552,52.21380471336521,3.9166666666651344,0.8726448011162342,69,0.2,1.33,0.026,0.031,0.23
23317648,2024-02-25,SEQRFE550D,122.12,10.21,9936.0,1971.0,767.0,3048.0,1644.0,260.0,0.0,6156.0,984.0,0.0,0.1368125,0.038125,0.8908125,1904.0,0.9228444041341884,50.409433343838764,5.041095890408402,0.863445378150807,73,0.19,0.76,0.023,0.033,0.18
23317647,2024-02-25,SAILTWR6NB,118.54,9.48,9411.0,1977.0,760.0,3084.0,2427.0,149.0,502.0,5724.0,936.0,0.0,0.1368125,0.038125,0.8908125,3078.0,0.9259490704505082,48.2874978905999,4.760242792106848,0.7884990253408745,69,0.19,1.35,0.026,0.03,0.22
23317632,2024-02-25,2062BK1,123.25,9.49,12141.0,0.0,937.0,1947.0,1701.0,281.0,0.0,6259.0,995.0,0.0,0.1368125,0.038125,0.8908125,1982.0,0.9285068555000112,50.782961460034215,12141000000000.0,0.8582240161448748,6,0.2,0.78,0.02,0.029,0.23
23317515,2024-02-25,EXPORTDSP14,126.11,10.21,9096.0,1815.0,684.0,3086.0,1834.0,379.0,0.0,6410.0,985.0,420.0,0.1368125,0.038125,0.8908125,2213.0,0.9251026995237303,50.828641661638024,5.0115702479311235,0.828739267961668,55,0.19,0.73,0.018,0.028,0.21
23317656,2024-02-25,2062BK1,120.59,10.22,9957.0,1782.0,668.0,2438.0,1796.0,281.0,0.0,6148.0,1029.0,0.0,0.1368125,0.038125,0.8908125,2077.0,0.9218714165513198,50.98266854589118,5.587542087538952,0.8647087144916396,6,0.19,0.85,0.028,0.021,0.18
23317706,2024-02-26,2062BK1,125.55,9.29,10032.0,1467.0,820.0,3896.0,1735.0,220.0,0.0,6114.0,987.0,0.0,0.146,0.0407,0.9306666666666666,1955.0,0.9311035301028545,48.697729987664694,6.838445807766299,0.8874680306900832,6,0.19,0.74,0.022,0.033,0.21
23317704,2024-02-26,2062BK1,128.59,9.68,10398.0,1527.0,764.0,4540.0,1683.0,230.0,0.0,6122.0,993.0,0.0,0.146,0.0407,0.9306666666666666,1913.0,0.9299920445437913,47.608678746033064,6.809430255398291,0.8797699947721486,6,0.2,0.75,0.021,0.025,0.21
23317702,2024-02-26,2830C20MMNC,119.61,9.48,10449.0,1536.0,721.0,4342.0,1705.0,288.0,0.0,6205.0,984.0,0.0,0.146,0.0407,0.9306666666666666,1993.0,0.9265628631115768,51.87693336634163,6.8027343749955715,0.8554942298038859,17,0.22,0.74,0.021,0.021,0.2
23317700,2024-02-26,C20MMNATLT,122.17,9.13,9495.0,1515.0,793.0,3025.0,1612.0,204.0,0.0,424.0,92.0,0.0,0.146,0.0407,0.9306666666666666,1816.0,0.9304645849129439,3.4705737905912204,6.26732673266913,0.8876651982373966,41,0.18,0.76,0.031,0.03,0.2
23317698,2024-02-26,2830C20MMNC,120.33,9.28,8949.0,1212.0,786.0,3156.0,1572.0,277.0,0.0,6136.0,990.0,0.0,0.146,0.0407,0.9306666666666666,1849.0,0.9284005863673452,50.99310230157905,7.383663366330541,0.8501892915084639,17,0.21,0.75,0.028,0.031,0.22
23317696,2024-02-26,2830C20MMNC,119.07,10.66,9969.0,1467.0,881.0,4081.0,1677.0,234.0,0.0,6093.0,1034.0,0.0,0.146,0.0407,0.9306666666666666,1911.0,0.9178293378484713,51.17157974257856,6.795501022490256,0.877551020407704,17,0.22,0.77,0.023,0.032,0.2
23317694,2024-02-26,2062BK1,121.68,9.5,9948.0,1491.0,732.0,4094.0,1630.0,254.0,0.0,6265.0,994.0,0.0,0.146,0.0407,0.9306666666666666,1884.0,0.9275804238380274,51.487508217854305,6.672032193154479,0.8651804670908358,6,0.2,0.74,0.026,0.031,0.16
23317692,2024-02-26,2062BK1,123.8,9.5,9066.0,1476.0,817.0,4360.0,1682.0,282.0,0.0,5832.0,988.0,0.0,0.146,0.0407,0.9306666666666666,1964.0,0.9287321830387942,47.108239094934504,6.142276422760066,0.8564154786146352,6,0.17,0.73,0.02,0.031,0.19
23217701,2024-02-26,1786500D,118.68,9.49,9300.0,1599.0,797.0,3585.0,1779.0,243.0,0.0,6282.0,1184.0,0.0,0.146,0.0407,0.9306666666666666,2022.0,0.9259577124059768,52.93225480238513,5.81613508442413,0.8798219584565382,2,0.2,0.8,0.028,0.031,0.233
23217713,2024-02-26,2062BK1,121.9,9.29,10287.0,900.0,701.0,1938.0,1721.0,240.0,0.0,6003.0,1019.0,278.0,0.146,0.0407,0.9306666666666666,1961.0,0.9291866758066227,49.24528301846394,11.4299999999873,0.8776134625186753,6,0.17,0.79,0.03,0.031,0.19
23217699,2024-02-26,2830C20MMNC,121.39,10.21,8724.0,0.0,995.0,2867.0,1785.0,253.0,0.0,6599.0,1184.0,0.0,0.146,0.0407,0.9306666666666666,2038.0,0.9224164133668511,54.361973802995614,8723999999999.999,0.87585868498485,17,0.2,0.79,0.036,0.034,0.21
23217705,2024-02-26,1786500D,120.29,9.6,9072.0,324.0,789.0,3111.0,1789.0,243.0,0.0,5997.0,1004.0,326.0,0.146,0.0407,0.9306666666666666,2032.0,0.9260913080227416,49.85451824715392,27.99999999991358,0.8804133858263384,2,0.2,0.79,0.03,0.025,0.195
23217707,2024-02-26,1786500D,122.66,9.5,9489.0,990.0,0.0,2382.0,0.0,0.0,0.0,6301.0,1577.0,257.0,0.146,0.0407,0.9306666666666666,0.0,0.928117433407021,51.36963965391024,9.584848484838803,0.0,2,0.2,0.76,0.02,0.015,0.221
23217709,2024-02-26,2062BK1,120.55,9.16,9900.0,885.0,806.0,1713.0,1738.0,256.0,0.0,6012.0,1120.0,0.0,0.146,0.0407,0.9306666666666666,1994.0,0.9293809266754346,49.87142264579119,11.186440677953462,0.8716148445331637,6,0.2,0.74,0.029,0.032,0.18
23217711,2024-02-26,1786500D,119.93,9.49,8568.0,798.0,374.0,1843.0,1748.0,243.0,0.0,6205.0,1050.0,0.0,0.146,0.0407,0.9306666666666666,1991.0,0.9266728480843249,51.73851413281298,10.736842105249703,0.8779507785028238,2,0.22,0.72,0.025,0.026,0.202
23217683,2024-02-26,2062BK1,132.48,10.48,9021.0,894.0,847.0,2098.0,1752.0,256.0,0.0,6751.0,1292.0,0.0,0.146,0.0407,0.9306666666666666,2008.0,0.9266927811910557,50.95863526531584,10.09060402683435,0.872509960158928,6,0.2,0.78,0.018,0.024,0.24
23217712,2024-02-26,2062BK1,113.04,9.68,8505.0,849.0,913.0,1820.0,1741.0,260.0,0.0,6009.0,960.0,0.0,0.146,0.0407,0.9306666666666666,2001.0,0.9211212516222204,53.158174097194276,10.01766784451117,0.8700649675158071,6,0.2,0.73,0.028,0.031,0.19
23217691,2024-02-26,1786500D,117.93,9.05,9168.0,999.0,803.0,2499.0,1782.0,246.0,0.0,6006.0,986.0,330.0,0.146,0.0407,0.9306666666666666,2028.0,0.928728933683031,50.9285169163832,9.17717717716799,0.8786982248516377,2,0.19,0.75,0.026,0.024,0.224
23317710,2024-02-26,1786500D,134.44,9.5,9207.0,1977.0,906.0,3521.0,1719.0,264.0,0.0,6726.0,1239.0,0.0,0.146,0.0407,0.9306666666666666,1983.0,0.9340002778870781,50.02975304931547,4.65705614567291,0.8668683812401075,2,0.23,0.78,0.032,0.039,0.215
23317708,2024-02-26,2062BK1,124.37,0.0,9615.0,1458.0,759.0,5104.0,1725.0,295.0,0.0,1031.0,364.0,0.0,0.146,0.0407,0.9306666666666666,2020.0,0.9999999999919594,8.289780493621533,6.5946502057567935,0.8539603960391812,6,0.18,0.76,0.031,0.028,0.22
23317717,2024-02-26,EXPORTDSP14,130.2,9.28,9360.0,1119.0,895.0,3741.0,1672.0,254.0,0.0,6438.0,1013.0,0.0,0.146,0.0407,0.9306666666666666,1926.0,0.933467163744383,49.44700460791516,8.364611260046145,0.8681204569050529,55,0.22,0.75,0.027,0.03,0.22
23217739,2024-02-26,2062BK1,128.87,9.5,10755.0,783.0,808.0,2601.0,1742.0,263.0,0.0,6557.0,1065.0,241.0,0.146,0.0407,0.9306666666666666,2005.0,0.9313434993067042,50.88073252075052,13.735632183890504,0.8688279301741303,6,0.2,0.77,0.019,0.026,0.21
23317715,2024-02-26,1786500D,126.15,11.08,8832.0,1632.0,964.0,3566.0,1727.0,238.0,0.0,6493.0,1027.0,0.0,0.146,0.0407,0.9306666666666666,1965.0,0.9192596370988905,51.47047166031335,5.411764705879037,0.8788804071242347,2,0.2,0.75,0.023,0.034,0.211
23217723,2024-02-26,2062BK1,120.2,9.09,11346.0,0.0,0.0,2478.0,0.0,0.0,0.0,6763.0,2306.0,0.0,0.146,0.0407,0.9306666666666666,0.0,0.929692938348444,56.26455906775154,11346000000000.0,0.0,6,0.17,0.72,0.025,0.022,0.2
23217721,2024-02-26,2062BK1,118.73,9.88,9063.0,819.0,654.0,1836.0,1677.0,267.0,0.0,5630.0,909.0,0.0,0.146,0.0407,0.9306666666666666,1944.0,0.923178601967785,47.41851259119499,11.065934065920555,0.8626543209872106,6,0.19,0.75,0.034,0.022,0.19
23217719,2024-02-26,2062BK1,124.95,9.0,7917.0,804.0,652.0,2034.0,1637.0,216.0,0.0,6503.0,1044.0,309.0,0.146,0.0407,0.9306666666666666,1853.0,0.9328107502729915,52.04481792675434,9.847014925360886,0.8834322719908886,6,0.2,0.75,0.028,0.025,0.24
23217716,2024-02-26,2062BK1,120.89,9.49,12375.0,792.0,808.0,2033.0,1637.0,233.0,0.0,6412.0,1116.0,0.0,0.146,0.0407,0.9306666666666666,1870.0,0.9272127626865532,53.03995367645761,15.624999999980272,0.8754010695182485,6,0.2,0.77,0.027,0.024,0.23
23317740,2024-02-26,EXPORTDSP14,123.9,10.08,10431.0,1404.0,674.0,2679.0,1708.0,264.0,0.0,6665.0,1219.0,0.0,0.146,0.0407,0.9306666666666666,1972.0,0.9247648902752293,53.79338175904928,7.429487179481888,0.866125760648648,55,0.21,0.72,0.019,0.024,0.2
23317738,2024-02-26,2062BK1,130.41,9.49,10371.0,1329.0,685.0,3972.0,1681.0,278.0,0.0,6246.0,986.0,0.0,0.146,0.0407,0.9306666666666666,1959.0,0.9321658327310067,47.89510006864585,7.803611738143112,0.8580908626846053,6,0.21,0.78,0.015,0.029,0.23
23317736,2024-02-26,2062BK1,120.95,9.5,10944.0,1791.0,690.0,3968.0,1808.0,278.0,0.0,5816.0,1056.0,0.0,0.146,0.0407,0.9306666666666666,2086.0,0.9271751628905546,48.085985944207636,6.110552763815684,0.8667305848509748,6,0.2,0.79,0.021,0.03,0.21
23317735,2024-02-26,2062BK1,121.6,10.28,10884.0,903.0,690.0,7197.0,1778.0,254.0,0.0,6007.0,945.0,0.0,0.146,0.0407,0.9306666666666666,2032.0,0.9220503487949496,49.39967105222533,12.053156146166055,0.8749999999995693,6,0.2,0.83,0.027,0.027,0.2
23317734,2024-02-26,C20MMNATLT,124.39,9.88,12387.0,0.0,825.0,4284.0,1762.0,234.0,0.0,6409.0,1611.0,0.0,0.146,0.0407,0.9306666666666666,1996.0,0.9264169211221687,51.523434359261,12387000000000.0,0.882765531061682,41,0.2,0.77,0.021,0.024,0.2
23317733,2024-02-26,2062BK1,126.76,9.88,10149.0,0.0,768.0,3294.0,1777.0,217.0,0.0,281.0,1059.0,0.0,0.146,0.0407,0.9306666666666666,1994.0,0.9276932084241241,2.216787630149757,10149000000000.0,0.8911735205612381,6,0.17,0.75,0.019,0.026,0.22
23217737,2024-02-26,EXPORTDSP14,134.25,0.0,11958.0,0.0,803.0,3622.0,1752.0,263.0,0.0,6664.0,1084.0,0.0,0.146,0.0407,0.9306666666666666,2015.0,0.9999999999925513,49.63873370540307,11958000000000.0,0.8694789081881541,55,0.19,0.8,0.026,0.024,0.2
23317731,2024-02-26,2062BK1,122.06,10.08,11028.0,2472.0,787.0,4035.0,1864.0,261.0,0.0,1252.0,1168.0,0.0,0.146,0.0407,0.9306666666666666,2125.0,0.9237172695555946,10.257250532440953,4.461165048541885,0.8771764705878226,6,0.2,0.91,0.016,0.027,0.25
23317732,2024-02-26,2062BK1,132.18,10.21,9957.0,0.0,836.0,3555.0,1767.0,407.0,0.0,283.0,633.0,0.0,0.146,0.0407,0.9306666666666666,2174.0,0.9282955263647146,2.141019821439393,9957000000000.0,0.8127874885000861,6,0.21,0.82,0.02,0.025,0.24
23317722,2024-02-26,2830C20MMNC,119.83,10.83,9588.0,2481.0,903.0,2464.0,1699.0,200.0,0.0,6216.0,987.0,0.0,0.146,0.0407,0.9306666666666666,1899.0,0.9171131180092064,51.87348744010787,3.8645707376042466,0.8946814112686179,17,0.22,0.76,0.022,0.023,0.19
23317724,2024-02-26,2062BK1,127.3,9.5,9516.0,993.0,760.0,2004.0,1797.0,343.0,0.0,6332.0,1125.0,659.0,0.146,0.0407,0.9306666666666666,2140.0,0.9305555555487532,49.74076983464461,9.583081570987328,0.8397196261678319,6,0.2,0.75,0.02,0.02,0.2
23317725,2024-02-26,EXPORTDSP14,125.7,10.08,10302.0,1356.0,740.0,3130.0,1847.0,254.0,0.0,6574.0,1153.0,0.0,0.146,0.0407,0.9306666666666666,2101.0,0.9257622624766111,52.29912490014082,7.59734513273776,0.8791051880052931,55,0.22,0.73,0.021,0.025,0.2
23317726,2024-02-26,2062BK1,122.1,10.07,11103.0,1524.0,790.0,2970.0,1874.0,298.0,0.0,6641.0,1226.0,0.0,0.146,0.0407,0.9306666666666666,2172.0,0.9238102443752455,54.38984438939894,7.2854330708613615,0.8627992633513523,6,0.2,0.77,0.022,0.024,0.17
23317718,2024-02-26,2062BK1,125.84,10.08,9483.0,2466.0,906.0,2867.0,1632.0,255.0,0.0,6508.0,1027.0,0.0,0.146,0.0407,0.9306666666666666,1887.0,0.9258387286571083,51.71646535241802,3.8454987834534284,0.8648648648644065,6,0.2,0.77,0.026,0.027,0.21
23217714,2024-02-26,2062BK1,120.54,9.94,8982.0,1020.0,0.0,1797.0,0.0,0.0,0.0,6178.0,984.0,0.0,0.146,0.0407,0.9306666666666666,0.0,0.9238197424821902,51.2526962000062,8.805882352932544,0.0,6,0.21,0.73,0.027,0.026,0.18
23317728,2024-02-26,2062BK1,130.37,9.88,10737.0,1041.0,708.0,2910.0,1774.0,340.0,0.0,6301.0,1000.0,0.0,0.146,0.0407,0.9306666666666666,2114.0,0.9295543671947983,48.33167139642302,10.314121037454068,0.8391674550610978,6,0.2,0.76,0.024,0.026,0.19
23317729,2024-02-26,2062BK1,122.21,10.28,11325.0,1509.0,819.0,3501.0,1812.0,277.0,0.0,6226.0,1099.0,0.0,0.146,0.0407,0.9306666666666666,2089.0,0.9224092384261273,50.94509450903408,7.504970178921468,0.867400670176703,6,0.19,0.77,0.017,0.028,0.22
23317730,2024-02-26,C20MMNATLT,124.84,10.21,10749.0,1908.0,804.0,4029.0,1796.0,231.0,0.0,6084.0,956.0,0.0,0.146,0.0407,0.9306666666666666,2027.0,0.9243983709668686,48.73438000601782,5.633647798739186,0.8860384805126363,41,0.2,0.78,0.017,0.025,0.2
23317727,2024-02-26,2062BK1,122.11,8.87,11160.0,1068.0,754.0,2790.0,1765.0,304.0,0.0,6604.0,1117.0,0.0,0.146,0.0407,0.9306666666666666,2069.0,0.9322797373573656,54.08238473463203,10.449438202237406,0.8530691155143291,6,0.19,0.75,0.02,0.022,0.21
23217767,2024-02-27,1786500D,122.78,11.08,10854.0,1203.0,613.0,2747.0,1752.0,257.0,0.0,6392.0,1252.0,0.0,0.14185185185185187,0.03818518518518518,0.9727777777777779,2009.0,0.9172269535266904,52.060596187880265,9.022443890266814,0.8720756595316714,2,0.19,0.75,0.017,0.024,0.168
23217785,2024-02-27,2062BK1,122.97,10.21,10257.0,0.0,737.0,3114.0,1718.0,321.0,0.0,6623.0,1113.0,0.0,0.14185185185185187,0.03818518518518518,0.9727777777777779,2039.0,0.9233368373560344,53.85866471453315,10257000000000.0,0.8425698871991945,6,0.2,0.73,0.026,0.026,0.21
23217793,2024-02-27,1786500D,118.59,9.5,9096.0,900.0,701.0,2487.0,1644.0,270.0,0.0,6323.0,1139.0,0.0,0.14185185185185187,0.03818518518518518,0.9727777777777779,1914.0,0.9258333983845279,53.318154987323396,10.106666666655437,0.8589341692785482,2,0.21,0.79,0.028,0.024,0.204
23317794,2024-02-27,SAILTWR6NB,121.99,9.5,10071.0,948.0,787.0,3615.0,2552.0,0.0,433.0,6317.0,1022.0,0.0,0.14185185185185187,0.03818518518518518,0.9727777777777779,2985.0,0.9277511597769583,51.78293302687283,10.623417721507781,0.854941373534052,69,0.18,1.27,0.022,0.022,0.18
23217777,2024-02-27,SAILTWR6NB,119.76,9.88,11553.0,0.0,699.0,1650.0,2440.0,91.0,540.0,6477.0,1614.0,0.0,0.14185185185185187,0.03818518518518518,0.9727777777777779,3071.0,0.9237889540194092,54.08316633221373,11553000000000.0,0.7945294692280057,69,0.19,1.39,0.032,0.019,0.22
23217775,2024-02-27,SAILTWR6NB,120.4,10.83,10434.0,0.0,712.0,4465.0,2457.0,98.0,435.0,5758.0,1031.0,0.0,0.14185185185185187,0.03818518518518518,0.9727777777777779,2990.0,0.9174731387570108,47.82392026538352,10434000000000.0,0.8217391304345077,69,0.19,1.31,0.027,0.025,0.23
23217771,2024-02-27,2062BK1,126.42,9.78,10182.0,0.0,792.0,3404.0,1728.0,226.0,0.0,6497.0,1037.0,0.0,0.14185185185185187,0.03818518518518518,0.9727777777777779,1954.0,0.9281938325923041,51.39218478048258,10182000000000.0,0.8843398157620858,6,0.19,0.73,0.021,0.028,0.24
23217769,2024-02-27,2062BK1,124.92,9.67,9444.0,0.0,792.0,3544.0,1731.0,229.0,0.0,6398.0,1121.0,0.0,0.14185185185185187,0.03818518518518518,0.9727777777777779,1960.0,0.9281521658300903,51.21677873798257,9444000000000.0,0.8831632653056719,6,0.22,0.79,0.025,0.029,0.23
23217765,2024-02-27,SAILTWR6NB,123.51,9.28,10413.0,1164.0,858.0,2405.0,2565.0,91.0,513.0,6596.0,1090.0,0.0,0.14185185185185187,0.03818518518518518,0.9727777777777779,3169.0,0.930115219512538,53.40458262445628,8.945876288652109,0.8094035973490662,69,0.2,1.28,0.024,0.022,0.19
23217751,2024-02-27,1786500D,123.47,10.83,10287.0,498.0,910.0,3114.0,1758.0,250.0,0.0,6500.0,1060.0,0.0,0.14185185185185187,0.03818518518518518,0.9727777777777779,2008.0,0.9193596425843681,52.64436705229898,20.65662650598262,0.8754980079676915,2,0.19,0.78,0.022,0.02,0.212
23217761,2024-02-27,2062BK1,121.32,9.28,10239.0,1494.0,853.0,2684.0,1738.0,233.0,0.0,6289.0,1083.0,387.0,0.14185185185185187,0.03818518518518518,0.9727777777777779,1971.0,0.9289433384308657,51.83811407804288,6.853413654613886,0.8817858954840783,6,0.19,0.78,0.018,0.025,0.22
23217759,2024-02-27,EXPORTDSP14,123.37,9.48,10392.0,1509.0,852.0,2301.0,1741.0,260.0,0.0,6297.0,1225.0,0.0,0.14185185185185187,0.03818518518518518,0.9727777777777779,2001.0,0.9286413247954187,51.04158223189558,6.886679920472574,0.8700649675158071,55,0.2,0.76,0.02,0.022,0.22
23217756,2024-02-27,1786500D,124.97,9.41,11055.0,1500.0,844.0,3041.0,1758.0,243.0,0.0,6294.0,1522.0,372.0,0.14185185185185187,0.03818518518518518,0.9727777777777779,2001.0,0.9299746986089451,50.36408738056842,7.369999999995087,0.8785607196397408,2,0.19,0.78,0.023,0.02,0.179
23217755,2024-02-27,EXPORTDSP14,124.35,0.0,10461.0,1488.0,877.0,3642.0,1758.0,253.0,0.0,6597.0,1153.0,0.0,0.14185185185185187,0.03818518518518518,0.9727777777777779,2011.0,0.9999999999919581,53.05186972213067,7.030241935479147,0.8741919443058805,55,0.21,0.77,0.024,0.019,0.22
23217749,2024-02-27,1786500D,123.01,9.49,9750.0,990.0,905.0,2553.0,1266.0,297.0,435.0,6215.0,998.0,0.0,0.14185185185185187,0.03818518518518518,0.9727777777777779,1998.0,0.9283773584835595,50.524347613604384,9.8484848484749,0.6336336336333165,2,0.19,0.74,0.024,0.029,0.21
23217747,2024-02-27,2062BK1,121.38,10.21,9912.0,1005.0,1059.0,2088.0,1721.0,263.0,0.0,6245.0,996.0,0.0,0.14185185185185187,0.03818518518518518,0.9727777777777779,1984.0,0.9224105175095189,51.44999176098657,9.862686567154366,0.867439516128595,6,0.19,0.79,0.025,0.025,0.24
23217745,2024-02-27,EXPORTDSP14,124.74,9.89,4995.0,993.0,767.0,1952.0,1714.0,233.0,0.0,6192.0,997.0,0.0,0.14185185185185187,0.03818518518518518,0.9727777777777779,1947.0,0.9265394042863662,49.639249638851695,5.0302114803574725,0.8803287108367333,55,0.2,0.73,0.025,0.023,0.21
23217743,2024-02-27,SAILTWR6NB,123.29,10.83,14244.0,555.0,806.0,2428.0,2460.0,0.0,439.0,6422.0,1024.0,0.0,0.14185185185185187,0.03818518518518518,0.9727777777777779,2899.0,0.9192514166349595,52.08857165989059,25.66486486481862,0.8485684718865648,69,0.17,1.27,0.026,0.024,0.18
23217741,2024-02-27,SAILTWR6NB,125.59,9.49,10488.0,555.0,800.0,2320.0,2501.0,0.0,489.0,6532.0,1070.0,0.0,0.14185185185185187,0.03818518518518518,0.9727777777777779,2990.0,0.9297453360902447,52.01051039054056,18.897297297263247,0.836454849498048,69,0.18,1.3,0.022,0.024,0.2
23217763,2024-02-27,2062BK1,124.88,9.48,9762.0,1215.0,844.0,2314.0,1731.0,246.0,0.0,6501.0,1508.0,0.0,0.14185185185185187,0.03818518518518518,0.9727777777777779,1977.0,0.9294432866855505,52.0579756562135,8.034567901227955,0.875569044005627,6,0.2,0.76,0.02,0.021,0.22
23317788,2024-02-27,SAILTWR6NB,126.37,9.09,9258.0,780.0,662.0,2322.0,2561.0,0.0,585.0,6461.0,1034.0,0.0,0.14185185185185187,0.03818518518518518,0.9727777777777779,3146.0,0.9328953196446709,51.127641053643046,11.869230769215552,0.8140495867766008,69,0.18,1.29,0.028,0.026,0.24
23317786,2024-02-27,SAILTWR6NB,125.32,10.48,10899.0,867.0,715.0,4002.0,2602.0,4.0,569.0,6506.0,998.0,260.0,0.14185185185185187,0.03818518518518518,0.9727777777777779,3175.0,0.922827687769346,51.91509735036774,12.570934256040864,0.81952755905486,69,0.18,1.31,0.034,0.025,0.19
23217787,2024-02-27,2062BK1,122.73,10.83,8919.0,774.0,808.0,3085.0,1721.0,267.0,0.0,6234.0,1116.0,0.0,0.14185185185185187,0.03818518518518518,0.9727777777777779,1988.0,0.9189128481512511,50.794426790101895,11.5232558139386,0.8656941649895041,6,0.21,0.77,0.031,0.029,0.22
23317744,2024-02-27,EXPORTDSP14,122.49,10.66,9912.0,876.0,687.0,2813.0,1779.0,136.0,0.0,6629.0,1045.0,0.0,0.14185185185185187,0.03818518518518518,0.9727777777777779,1915.0,0.9199399173794972,54.118703567196356,11.315068493137769,0.9289817232371128,55,0.2,0.75,0.021,0.026,0.23
23317746,2024-02-27,2062BK1,122.27,9.28,9954.0,840.0,693.0,2710.0,1663.0,298.0,0.0,6292.0,990.0,0.0,0.14185185185185187,0.03818518518518518,0.9727777777777779,1961.0,0.9294564804186284,51.45988386315973,11.849999999985894,0.8480367159608119,6,0.2,0.77,0.028,0.025,0.22
23317748,2024-02-27,SAILTWR6NB,123.02,9.68,10218.0,1122.0,707.0,3522.0,2383.0,291.0,478.0,6595.0,1140.0,0.0,0.14185185185185187,0.03818518518518518,0.9727777777777779,3152.0,0.9270535041377013,53.60916924033808,9.106951871649638,0.756027918781486,69,0.19,1.3,0.039,0.025,0.2
23317750,2024-02-27,EXPORTDSP14,123.9,9.68,10437.0,1791.0,677.0,3522.0,1302.0,312.0,0.0,6675.0,1055.0,0.0,0.14185185185185187,0.03818518518518518,0.9727777777777779,1614.0,0.9275340619783835,53.874092009250404,5.827470686763916,0.8066914498136266,55,0.2,0.77,0.032,0.028,0.23
23317752,2024-02-27,SAILTWR6NB,121.88,9.47,11019.0,1794.0,693.0,4130.0,2440.0,44.0,417.0,6580.0,1035.0,0.0,0.14185185185185187,0.03818518518518518,0.9727777777777779,2901.0,0.9279025504306975,53.98752871632764,6.142140468224001,0.8410892795584829,69,0.18,1.29,0.026,0.021,0.19
23317754,2024-02-27,2062BK1,126.57,9.48,11157.0,1554.0,804.0,4068.0,1772.0,315.0,0.0,6500.0,1126.0,0.0,0.14185185185185187,0.03818518518518518,0.9727777777777779,2087.0,0.9303197353845623,51.35498143279328,7.17953667953206,0.8490656444653335,6,0.19,0.77,0.025,0.022,0.24
23317757,2024-02-27,2062BK1,124.23,9.5,10911.0,2076.0,790.0,4566.0,1810.0,254.0,0.0,6317.0,1633.0,0.0,0.14185185185185187,0.03818518518518518,0.9727777777777779,2064.0,0.9289613400065134,50.84923126418055,5.255780346818278,0.8769379844956992,6,0.2,0.78,0.02,0.03,0.2
23317758,2024-02-27,SAILTWR6NB,129.89,9.5,10236.0,1023.0,878.0,3686.0,2596.0,96.0,349.0,6503.0,1081.0,283.0,0.14185185185185187,0.03818518518518518,0.9727777777777779,3041.0,0.9318458999861408,50.06543998729645,10.005865102629516,0.8536665570533201,69,0.18,1.32,0.028,0.021,0.22
23317760,2024-02-27,1786500D,124.87,9.5,11712.0,1983.0,784.0,5181.0,1752.0,302.0,0.0,6862.0,1320.0,0.0,0.14185185185185187,0.03818518518518518,0.9727777777777779,2054.0,0.9292996948654515,54.953151276888335,5.906202723143769,0.8529698149947161,2,0.21,0.76,0.023,0.021,0.202
23317762,2024-02-27,SAILTWR6NB,123.93,9.49,9906.0,1992.0,801.0,3828.0,2502.0,115.0,570.0,6330.0,1383.0,0.0,0.14185185185185187,0.03818518518518518,0.9727777777777779,3187.0,0.9288712336911342,51.07722101144938,4.972891566262564,0.7850643238152542,69,0.2,1.31,0.024,0.026,0.22
23317764,2024-02-27,1786500D,122.85,7.44,10569.0,2043.0,801.0,3882.0,1806.0,282.0,0.0,6693.0,1411.0,0.0,0.14185185185185187,0.03818518518518518,0.9727777777777779,2088.0,0.9428966152356828,54.48107448063101,5.173274596179553,0.8649425287352179,2,0.19,0.76,0.019,0.024,0.213
23317766,2024-02-27,2062BK1,122.8,9.5,11355.0,2040.0,806.0,4116.0,1783.0,342.0,0.0,6378.0,1084.0,0.0,0.14185185185185187,0.03818518518518518,0.9727777777777779,2125.0,0.9281934996150552,51.93811074876272,5.566176470585507,0.839058823529017,6,0.19,0.77,0.017,0.023,0.21
23317768,2024-02-27,SAILTWR6NB,120.74,10.83,11127.0,2019.0,795.0,4314.0,2443.0,115.0,512.0,6661.0,1357.0,0.0,0.14185185185185187,0.03818518518518518,0.9727777777777779,3070.0,0.9176864026684071,55.16812986537048,5.5111441307550715,0.7957654723124444,69,0.2,1.43,0.029,0.026,0.27
23317770,2024-02-27,1786500D,123.39,10.21,10680.0,1989.0,801.0,4047.0,1750.0,268.0,0.0,6338.0,1156.0,0.0,0.14185185185185187,0.03818518518518518,0.9727777777777779,2018.0,0.9235778443044643,51.365588783115605,5.369532428353258,0.8671952428142382,2,0.2,0.75,0.023,0.029,0.19
23317772,2024-02-27,SAILTWR6NB,120.6,9.5,10893.0,2052.0,804.0,3822.0,2477.0,98.0,407.0,6338.0,1045.0,0.0,0.14185185185185187,0.03818518518518518,0.9727777777777779,2982.0,0.9269792467261571,52.553897180327084,5.308479532161155,0.8306505700869112,69,0.18,1.4,0.02,0.019,0.22
23317774,2024-02-27,2062BK1,118.21,7.82,10950.0,2088.0,795.0,4401.0,1749.0,261.0,0.0,5978.0,1136.0,0.0,0.14185185185185187,0.03818518518518518,0.9727777777777779,2010.0,0.9379512814334844,50.57101767997148,5.244252873560707,0.8701492537309103,6,0.19,0.8,0.018,0.023,0.22
23317776,2024-02-27,1786500D,123.8,9.07,11343.0,1548.0,809.0,5051.0,1745.0,233.0,0.0,6153.0,1047.0,0.0,0.14185185185185187,0.03818518518518518,0.9727777777777779,1978.0,0.9317377888091237,49.70113085581825,7.327519379840227,0.8822042467134064,2,0.21,0.78,0.021,0.022,0.19
23317778,2024-02-27,2062BK1,122.49,9.49,11160.0,1785.0,787.0,4769.0,1715.0,264.0,0.0,6154.0,1035.0,0.0,0.14185185185185187,0.03818518518518518,0.9727777777777779,1979.0,0.9280951659272004,50.24083598620099,6.2521008403326315,0.8665992925715682,6,0.19,0.78,0.023,0.031,0.22
23317780,2024-02-27,2062BK1,121.3,9.5,11328.0,0.0,782.0,3654.0,1827.0,356.0,0.0,6203.0,982.0,0.0,0.14185185185185187,0.03818518518518518,0.9727777777777779,2183.0,0.9273700305739497,51.137675185068936,11328000000000.0,0.8369216674297586,6,0.22,0.76,0.017,0.025,0.23
23317781,2024-02-27,1786500D,130.68,9.28,11481.0,516.0,704.0,4056.0,1785.0,220.0,0.0,6479.0,1304.0,359.0,0.14185185185185187,0.03818518518518518,0.9727777777777779,2005.0,0.9336953415194792,49.57912457874519,22.24999999995688,0.8902743142140198,2,0.2,0.75,0.021,0.026,0.18
23317782,2024-02-27,SAILTWR6NB,119.24,9.68,11166.0,534.0,716.0,3813.0,2546.0,109.0,552.0,6201.0,1024.0,0.0,0.14185185185185187,0.03818518518518518,0.9727777777777779,3207.0,0.9249146757607439,52.00436095226431,20.910112359511405,0.7938883691921441,69,0.19,1.43,0.022,0.023,0.24
23317783,2024-02-27,2062BK1,127.18,10.21,10215.0,585.0,701.0,3024.0,1823.0,312.0,0.0,6203.0,980.0,420.0,0.14185185185185187,0.03818518518518518,0.9727777777777779,2135.0,0.9256860033413954,48.77339204239052,17.461538461508614,0.8538641686178671,6,0.21,0.81,0.021,0.03,0.25
23317784,2024-02-27,2062BK1,119.93,9.88,9936.0,963.0,696.0,2613.0,1807.0,275.0,0.0,6501.0,1000.0,0.0,0.14185185185185187,0.03818518518518518,0.9727777777777779,2082.0,0.9238887604889926,54.20662052818972,10.31775700933508,0.8679154658977579,6,0.2,0.76,0.02,0.029,0.21
23317742,2024-02-27,2062BK1,121.8,9.28,9975.0,879.0,749.0,2811.0,1699.0,455.0,0.0,6409.0,1010.0,0.0,0.14185185185185187,0.03818518518518518,0.9727777777777779,2154.0,0.9292035398159202,52.6190476186156,11.348122866881289,0.7887650882076189,6,0.19,0.77,0.022,0.03,0.22
23217542,2024-02-27,2062BK1,128.3,0.0,10623.0,1182.0,800.0,2447.0,1698.0,297.0,115.0,6292.0,1147.0,637.0,0.14185185185185187,0.03818518518518518,0.9727777777777779,2110.0,0.9999999999922059,49.041309430638805,8.987309644662448,0.8047393364925096,6,0.17,0.7,0.017,0.024,0.17
23217789,2024-02-27,SAILTWR6NB,121.58,9.49,9567.0,1305.0,798.0,2833.0,2447.0,91.0,466.0,6662.0,1059.0,272.0,0.14185185185185187,0.03818518518518518,0.9727777777777779,3004.0,0.9275959410930985,54.79519657793391,7.331034482753003,0.8145805592540564,69,0.19,1.26,0.028,0.02,0.19
23317291,2024-02-27,2830C20MMNAK,118.69,10.08,9678.0,969.0,630.0,4292.0,1710.0,308.0,0.0,6339.0,1028.0,0.0,0.14185185185185187,0.03818518518518518,0.9727777777777779,2018.0,0.9217208977174673,53.40803774493716,9.9876160990609,0.8473736372641986,16,0.18,0.6,0.014,0.024,0.2
23317588,2024-02-27,2062BK1,122.73,10.94,10986.0,1047.0,740.0,2125.0,1812.0,224.0,0.0,6510.0,1322.0,0.0,0.14185185185185187,0.03818518518518518,0.9727777777777779,2036.0,0.9181566544406512,53.043265704774356,10.492836676207743,0.8899803536341405,6,0.19,0.77,0.016,0.031,0.19
23217844,2024-02-28,1786500D,120.7,10.08,8805.0,1089.0,946.0,2764.0,1856.0,290.0,0.0,6406.0,1108.0,0.0,0.13396666666666668,0.0409,0.8944333333333333,2146.0,0.922923994487514,53.07373653642855,8.085399449028388,0.8648648648644619,2,0.22,0.76,0.03,0.027,0.215
23217828,2024-02-28,SAILTWR6NB,121.7,10.83,10023.0,0.0,748.0,3147.0,2491.0,101.0,489.0,6170.0,1058.0,0.0,0.13396666666666668,0.0409,0.8944333333333333,3081.0,0.9182826529773012,50.69843878347824,10023000000000.0,0.808503732554103,69,0.18,1.31,0.032,0.022,0.22
23217822,2024-02-28,SAILTWR6NB,130.06,0.0,11211.0,0.0,701.0,4987.0,2487.0,84.0,513.0,5305.0,1097.0,0.0,0.13396666666666668,0.0409,0.8944333333333333,3084.0,0.9999999999923114,40.788866676604734,11211000000000.0,0.8064202334627736,69,0.19,1.33,0.037,0.023,0.2
23217820,2024-02-28,1786500D,122.36,9.4,9774.0,0.0,696.0,2043.0,1694.0,273.0,0.0,6191.0,1037.0,0.0,0.13396666666666668,0.0409,0.8944333333333333,1967.0,0.9286581663560364,50.596600195729025,9774000000000.0,0.8612099644123735,2,0.2,0.72,0.021,0.026,0.187
23217818,2024-02-28,2062BK1,122.41,10.6,10236.0,297.0,847.0,1698.0,1782.0,297.0,0.0,6413.0,1158.0,0.0,0.13396666666666668,0.0409,0.8944333333333333,2079.0,0.9203067438469266,52.38951066046573,34.464646464530425,0.8571428571424449,6,0.19,0.74,0.028,0.029,0.22
