Repository: SiddharthKumar268/FerroMind

# FerroMind
*Ferro-Alloy Optimisation using Machine Learning*
**SAIL Durgapur Steel Plant | Steel Melting Shop**
Intern: Siddharth Kumar | FY 2023-24 to FY 2025-26

---

## Quick Start

```bash

# 2. Place raw Excel files in data/raw/

## Dataset

| | |
|---|---|
| Total heats after cleaning | 47,421 |
| Training set | 37,936 heats (Apr 2023 – Jun 2025) |
| Test set | 9,485 heats (Jun 2025 – Dec 2025) |
| Input features | 21 (16 raw + 5 engineered) |
| Target variables | Mn, Si, C, S, P |
| BOF grades | 76 distinct grades |
| Split method | Chronological 80/20 — no shuffle, no leakage |

---

File: data/processed/sms_train.csv (part 105 of 253)
Heat_Number,Date,BOF Grade Code,Hot Metal Addn. Weight,Scrap Addn. Weight,Lime Into Converter,Dolomite Into Converter,Lime Into Ladle,Iron Ore Into Converter,SIMN Into Ladle,FESI Into Ladle,FEMN Into Ladle,Measered O2 Mainblow II,Duration of Mainblow I/II,Measered O2 2nd Blow,HM_P,HM_S,HM_Si,Total_FA_Ladle,HM_Ratio,O2_per_ton_HM,Lime_Dolo_Ratio,SiMn_FA_Fraction,Grade_Encoded,C,Mn,P,S,Si
23217816,2024-02-28,SAILTWR6NB,120.88,10.7,9411.0,0.0,858.0,0.0,2545.0,115.0,489.0,4102.0,0.0,0.0,0.13396666666666668,0.0409,0.8944333333333333,3149.0,0.9186806505478138,33.9344804762249,9411000000000.0,0.8081930771670981,69,0.2,1.36,0.024,0.022,0.21
23217814,2024-02-28,1786500D,120.48,10.06,10251.0,0.0,852.0,1543.0,1799.0,300.0,0.0,6597.0,1763.0,0.0,0.13396666666666668,0.0409,0.8944333333333333,2099.0,0.9229354986906472,54.75597609516304,10251000000000.0,0.8570747975222215,2,0.2,0.74,0.024,0.026,0.232
23217812,2024-02-28,2830C20HMNAK,124.63,9.6,9921.0,0.0,855.0,1395.0,2545.0,84.0,489.0,6797.0,1129.0,0.0,0.13396666666666668,0.0409,0.8944333333333333,3118.0,0.9284809655000487,54.53743079471606,9921000000000.0,0.8162283515071147,15,0.19,1.36,0.031,0.029,0.23
23217810,2024-02-28,SAILTWR6NB,123.11,10.28,9456.0,0.0,839.0,1158.0,2319.0,253.0,537.0,6504.0,1121.0,0.0,0.13396666666666668,0.0409,0.8944333333333333,3109.0,0.9229327535728097,52.83080172160807,9456000000000.0,0.7458990028945816,69,0.19,1.32,0.021,0.022,0.22
23217808,2024-02-28,1786500D,122.79,9.68,10194.0,480.0,852.0,1680.0,1812.0,290.0,0.0,6597.0,1606.0,0.0,0.13396666666666668,0.0409,0.8944333333333333,2102.0,0.9269268513555755,53.7258734420252,21.237499999955755,0.8620361560414548,2,0.2,0.81,0.019,0.025,0.217
23217806,2024-02-28,SAILTWR6NB,107.59,0.0,10323.0,0.0,946.0,1358.0,2578.0,118.0,493.0,4924.0,1082.0,0.0,0.13396666666666668,0.0409,0.8944333333333333,3189.0,0.9999999999907054,45.76633516083496,10323000000000.0,0.8084038883660055,69,0.19,1.36,0.029,0.018,0.22
23217804,2024-02-28,1786500D,123.5,9.49,10176.0,387.0,847.0,1818.0,1846.0,277.0,0.0,5757.0,915.0,1116.0,0.13396666666666668,0.0409,0.8944333333333333,2123.0,0.9286412512149136,46.61538461500716,26.294573643342908,0.8695242581248849,2,0.2,0.76,0.032,0.022,0.226
23217802,2024-02-28,1786500D,120.95,9.49,10077.0,2499.0,916.0,2415.0,1823.0,283.0,0.0,4710.0,748.0,0.0,0.13396666666666668,0.0409,0.8944333333333333,2106.0,0.9272462434764855,38.941711450690846,4.032412965184461,0.8656220322882879,2,0.21,0.76,0.019,0.025,0.209
23217791,2024-02-28,SAILTWR6NB,124.53,0.0,9675.0,3387.0,806.0,3934.0,2443.0,98.0,462.0,6081.0,974.0,0.0,0.13396666666666668,0.0409,0.8944333333333333,3003.0,0.9999999999919698,48.83160684133276,2.856510186004471,0.8135198135195426,69,0.18,1.29,0.025,0.022,0.26
23217801,2024-02-28,1786500D,123.95,9.08,10131.0,2505.0,908.0,2334.0,1826.0,283.0,0.0,6646.0,1053.0,0.0,0.13396666666666668,0.0409,0.8944333333333333,2109.0,0.9317447192292586,53.61839451348432,4.044311377243894,0.8658131816022447,2,0.19,0.76,0.02,0.026,0.223
23217800,2024-02-28,2062BK1,120.46,9.49,9135.0,1989.0,916.0,1822.0,1836.0,287.0,0.0,6668.0,1061.0,0.0,0.13396666666666668,0.0409,0.8944333333333333,2123.0,0.9269719122668183,55.35447451390209,4.592760180993166,0.8648139425337424,6,0.21,0.79,0.032,0.028,0.23
23217799,2024-02-28,SAILTWR6NB,114.79,9.63,9072.0,3864.0,910.0,2029.0,2521.0,94.0,689.0,6535.0,1080.0,0.0,0.13396666666666668,0.0409,0.8944333333333333,3304.0,0.9226008680202331,56.93004617077332,2.347826086955914,0.7630145278448054,69,0.19,1.29,0.027,0.025,0.21
23217798,2024-02-28,2062BK1,125.3,0.0,9543.0,1026.0,913.0,4428.0,1813.0,290.0,0.0,4443.0,716.0,0.0,0.13396666666666668,0.0409,0.8944333333333333,2103.0,0.9999999999920192,35.458898642973196,9.30116959063421,0.8621017593909358,6,0.19,0.75,0.022,0.027,0.21
23217832,2024-02-28,SAILTWR6NB,123.99,10.86,5988.0,0.0,2489.0,3642.0,2531.0,118.0,489.0,993.0,172.0,4662.0,0.13396666666666668,0.0409,0.8944333333333333,3138.0,0.9194660734080871,8.008710379804754,5988000000000.0,0.8065646908856575,69,0.19,1.38,0.032,0.029,0.22
23217795,2024-02-28,1786500D,0.0,0.0,10371.0,912.0,905.0,1546.0,1529.0,314.0,0.0,4237.0,688.0,0.0,0.13396666666666668,0.0409,0.8944333333333333,1843.0,0.0,4236999999999.9995,11.371710526303321,0.829625610417347,2,0.22,0.73,0.026,0.023,0.2
23217834,2024-02-28,SAILTWR6NB,120.59,9.88,9888.0,0.0,751.0,1626.0,2417.0,98.0,442.0,6221.0,1025.0,0.0,0.13396666666666668,0.0409,0.8944333333333333,2957.0,0.9242737794058078,51.588025540661846,9888000000000.0,0.8173824822452427,69,0.16,1.35,0.021,0.021,0.25
23217836,2024-02-28,2062BK1,118.05,9.87,10074.0,0.0,751.0,2145.0,1671.0,273.0,0.0,5928.0,996.0,0.0,0.13396666666666668,0.0409,0.8944333333333333,1944.0,0.9228424014937238,50.21601016475886,10074000000000.0,0.8595679012341257,6,0.18,0.74,0.021,0.028,0.17
23217838,2024-02-28,SAILTWR6NB,121.82,9.49,10164.0,0.0,756.0,3471.0,2420.0,105.0,445.0,6072.0,1019.0,0.0,0.13396666666666668,0.0409,0.8944333333333333,2970.0,0.9277282765902999,49.84403217821504,10164000000000.0,0.8148148148145404,69,0.18,1.29,0.037,0.028,0.2
23217840,2024-02-28,SAILTWR6NB,120.15,8.16,10026.0,1374.0,698.0,4037.0,2396.0,88.0,432.0,5986.0,1155.0,0.0,0.13396666666666668,0.0409,0.8944333333333333,2916.0,0.9364040215031066,49.821057011653586,7.296943231435737,0.8216735253769473,69,0.18,1.37,0.022,0.03,0.21
23217842,2024-02-28,SAILTWR6NB,130.67,0.0,9201.0,1569.0,932.0,4402.0,2470.0,108.0,540.0,6159.0,1037.0,0.0,0.13396666666666668,0.0409,0.8944333333333333,3118.0,0.9999999999923472,47.134001683269815,5.864244741870068,0.7921744708143706,69,0.19,1.26,0.031,0.028,0.21
23217846,2024-02-28,SAILTWR6NB,128.36,0.0,9633.0,2001.0,4415.0,4059.0,2565.0,84.0,543.0,6385.0,1020.0,0.0,0.13396666666666668,0.0409,0.8944333333333333,3192.0,0.9999999999922095,49.742910563651115,4.8140929535208326,0.8035714285711768,69,0.18,1.34,0.033,0.023,0.2
23217826,2024-02-28,SAILTWR6NB,122.49,9.28,10830.0,0.0,751.0,2769.0,2494.0,84.0,493.0,5951.0,1112.0,0.0,0.13396666666666668,0.0409,0.8944333333333333,3071.0,0.9295742581700724,48.583557841059815,10830000000000.0,0.81211331813715,69,0.19,1.32,0.03,0.025,0.22
23217830,2024-02-28,2062BK1,119.87,12.99,14592.0,495.0,745.0,3150.0,1738.0,267.0,0.0,5806.0,1006.0,0.0,0.13396666666666668,0.0409,0.8944333333333333,2005.0,0.9022279090704334,48.4358054555065,29.478787878728326,0.8668329177053034,6,0.2,0.75,0.027,0.029,0.22
23217824,2024-02-28,1786500D,113.04,9.09,10344.0,0.0,759.0,1914.0,1694.0,297.0,0.0,5957.0,982.0,0.0,0.13396666666666668,0.0409,0.8944333333333333,1991.0,0.9255711127411318,52.698159942916675,10344000000000.0,0.8508287292813406,2,0.2,0.74,0.026,0.024,0.171
23317821,2024-02-28,2062BK1,121.81,9.03,11178.0,1497.0,796.0,4092.0,1838.0,282.0,0.0,6489.0,3221.0,0.0,0.13396666666666668,0.0409,0.8944333333333333,2120.0,0.9309844084306712,53.271488383110814,7.466933867730483,0.8669811320750628,6,0.2,0.75,0.02,0.022,0.2
23317817,2024-02-28,1786500D,116.54,9.54,11154.0,1509.0,774.0,4941.0,1798.0,428.0,0.0,6507.0,1117.0,0.0,0.13396666666666668,0.0409,0.8944333333333333,2226.0,0.9243337563378463,55.834906469402476,7.39165009939868,0.8077268643302751,2,0.19,0.77,0.022,0.029,0.234
23317790,2024-02-28,2062BK1,119.53,9.48,9996.0,987.0,844.0,4131.0,1778.0,230.0,0.0,6253.0,1019.0,0.0,0.13396666666666668,0.0409,0.8944333333333333,2008.0,0.9265173242312496,52.313226804548535,10.127659574457825,0.8854581673302363,6,0.22,0.78,0.025,0.029,0.19
23216428,2024-02-28,EXPORTDSP14,136.93,8.66,9987.0,1230.0,808.0,2688.0,1721.0,273.0,0.0,6485.0,1239.0,0.0,0.13396666666666668,0.0409,0.8944333333333333,1994.0,0.9405178927059517,47.35996494524677,8.11951219511535,0.8630892678029773,55,0.21,0.81,0.022,0.029,0.26
23317796,2024-02-28,2062BK1,120.92,10.08,9993.0,1611.0,649.0,3048.0,1791.0,302.0,0.0,6245.0,1035.0,0.0,0.13396666666666668,0.0409,0.8944333333333333,2093.0,0.9230534351074577,51.64571617555701,6.202979515824827,0.855709507883012,6,0.21,0.78,0.018,0.023,0.24
23317797,2024-02-28,2062BK1,124.09,9.5,9906.0,1113.0,503.0,2310.0,2599.0,31.0,349.0,150.0,7962.0,0.0,0.13396666666666668,0.0409,0.8944333333333333,2979.0,0.9288868927245387,1.2088000644595953,8.90026954177098,0.8724404162467699,6,0.19,1.3,0.03,0.023,0.23
23317803,2024-02-28,2062BK1,120.11,9.28,9987.0,1173.0,812.0,4167.0,1817.0,350.0,0.0,6391.0,1076.0,215.0,0.13396666666666668,0.0409,0.8944333333333333,2167.0,0.928278846889804,53.20955790481051,8.514066496156424,0.83848638670935,6,0.22,0.8,0.021,0.026,0.22
23317805,2024-02-28,2062BK1,118.97,10.28,10092.0,1536.0,793.0,4242.0,1824.0,325.0,0.0,6596.0,2059.0,0.0,0.13396666666666668,0.0409,0.8944333333333333,2149.0,0.9204642166273079,55.442548541183136,6.5703124999957225,0.8487668683104473,6,0.21,0.82,0.02,0.027,0.22
23317807,2024-02-28,2062BK1,116.92,9.49,14019.0,987.0,931.0,4104.0,1793.0,295.0,0.0,6281.0,966.0,0.0,0.13396666666666668,0.0409,0.8944333333333333,2088.0,0.9249268254020653,53.72049264408381,14.203647416398983,0.8587164750953742,6,0.19,0.81,0.021,0.025,0.22
23317809,2024-02-28,2062BK1,119.0,10.21,5982.0,1485.0,909.0,4159.0,1777.0,218.0,0.0,6605.0,1381.0,0.0,0.13396666666666668,0.0409,0.8944333333333333,1995.0,0.9209813481857365,55.504201680205846,4.0282828282801155,0.8907268170421601,6,0.19,0.82,0.017,0.024,0.19
23317811,2024-02-28,1786500D,125.26,10.21,10638.0,1575.0,900.0,4104.0,1738.0,321.0,0.0,6327.0,1331.0,0.0,0.13396666666666668,0.0409,0.8944333333333333,2059.0,0.9246327600138435,50.51093725011567,6.754285714281426,0.8440990772215424,2,0.21,0.77,0.018,0.03,0.221
23317815,2024-02-28,2062BK1,118.06,10.7,10863.0,1485.0,920.0,4479.0,1729.0,264.0,0.0,6586.0,1185.0,0.0,0.13396666666666668,0.0409,0.8944333333333333,1993.0,0.9168996582718478,55.7851939686957,7.31515151514659,0.8675363773201868,6,0.19,0.78,0.019,0.026,0.21
23217753,2024-02-28,EXPORTDSP14,121.12,9.48,9633.0,510.0,646.0,2989.0,1758.0,250.0,0.0,6143.0,983.0,0.0,0.13396666666666668,0.0409,0.8944333333333333,2008.0,0.9274119448627305,50.71829590446897,18.888235294080612,0.8754980079676915,55,0.2,0.73,0.026,0.017,0.2
23317819,2024-02-28,SAILTWR6NB,123.7,0.0,11550.0,1485.0,814.0,4467.0,2412.0,0.0,383.0,6603.0,1092.0,0.0,0.13396666666666668,0.0409,0.8944333333333333,2795.0,0.9999999999919159,53.37914308768489,7.77777777777254,0.8629695885506752,69,0.19,1.31,0.022,0.025,0.19
23317823,2024-02-28,2062BK1,121.05,10.28,10956.0,1500.0,787.0,3852.0,1817.0,271.0,0.0,6397.0,1006.0,0.0,0.13396666666666668,0.0409,0.8944333333333333,2088.0,0.9217239016148504,52.845931432855465,7.30399999999513,0.8702107279689318,6,0.2,0.75,0.024,0.024,0.21
23317825,2024-02-28,2062BK1,118.37,11.55,10965.0,1332.0,809.0,3042.0,1634.0,329.0,0.0,6194.0,977.0,0.0,0.13396666666666668,0.0409,0.8944333333333333,1963.0,0.9110991379240218,52.32744783262374,8.231981981975801,0.8323993886903553,6,0.21,0.86,0.019,0.025,0.21
23317792,2024-02-28,2062BK1,118.3,9.09,11067.0,1020.0,809.0,4089.0,1739.0,289.0,0.0,2706.0,648.0,0.0,0.13396666666666668,0.0409,0.8944333333333333,2028.0,0.9286443205830234,22.874049027701826,10.849999999989363,0.8574950690331078,6,0.21,0.75,0.025,0.024,0.2
23317829,2024-02-28,SAILTWR6NB,123.1,9.28,9954.0,1689.0,829.0,2649.0,2503.0,79.0,509.0,6299.0,1001.0,369.0,0.13396666666666668,0.0409,0.8944333333333333,3091.0,0.9298987762431644,51.169780665709425,5.893428063939672,0.8097703008732418,69,0.19,1.33,0.023,0.025,0.19
23317827,2024-02-28,2062BK1,120.58,0.0,12252.0,1878.0,789.0,5463.0,1759.0,326.0,0.0,6094.0,982.0,268.0,0.13396666666666668,0.0409,0.8944333333333333,2085.0,0.9999999999917067,50.53906120376067,6.5239616613383795,0.8436450839324491,6,0.2,0.8,0.021,0.021,0.22
23317845,2024-02-28,SAILTWR6NB,128.29,0.0,8940.0,2208.0,782.0,4497.0,2494.0,149.0,396.0,6471.0,1017.0,0.0,0.13396666666666668,0.0409,0.8944333333333333,3039.0,0.9999999999922052,50.440408449213194,4.0489130434764276,0.8206646923327342,69,0.18,1.33,0.022,0.027,0.23
23317843,2024-02-28,SAILTWR6NB,116.63,10.83,11556.0,795.0,610.0,3595.0,2573.0,128.0,403.0,6380.0,1130.0,0.0,0.13396666666666668,0.0409,0.8944333333333333,3104.0,0.9150321669471596,54.702906627328275,14.535849056585489,0.828930412370867,69,0.18,1.4,0.031,0.026,0.24
23317841,2024-02-28,2062BK1,128.74,11.08,9762.0,1461.0,815.0,3282.0,1716.0,333.0,0.0,6703.0,1046.0,331.0,0.13396666666666668,0.0409,0.8944333333333333,2049.0,0.9207552567521045,52.066179897063336,6.68172484599132,0.8374816983890495,6,0.21,0.78,0.016,0.023,0.22
23317849,2024-02-28,SAILTWR6NB,120.15,9.5,9315.0,1038.0,737.0,3009.0,2497.0,16.0,409.0,6552.0,1118.0,0.0,0.13396666666666668,0.0409,0.8944333333333333,2922.0,0.9267258002242443,54.53183520553864,8.973988439297713,0.8545516769333147,69,0.18,1.32,0.03,0.033,0.22
23317837,2024-02-28,SAILTWR6NB,125.91,5.88,10461.0,2133.0,828.0,3489.0,2481.0,110.0,535.0,6302.0,993.0,0.0,0.13396666666666668,0.0409,0.8944333333333333,3126.0,0.9553835647548724,50.05162417560121,4.9043600562564915,0.7936660268711473,69,0.18,1.4,0.029,0.027,0.22
23317835,2024-02-28,SAILTWR6NB,115.58,9.49,10575.0,1659.0,765.0,2598.0,2425.0,0.0,251.0,6130.0,967.0,0.0,0.13396666666666668,0.0409,0.8944333333333333,2676.0,0.9241224913974244,53.03685758735909,6.374321880647153,0.9062032884899454,69,0.18,1.33,0.028,0.02,0.18
23317833,2024-02-28,2062BK1,119.42,10.18,10854.0,1890.0,798.0,2877.0,1779.0,251.0,0.0,6234.0,986.0,0.0,0.13396666666666668,0.0409,0.8944333333333333,2030.0,0.9214506172768407,52.202311170221044,5.742857142854104,0.876354679802524,6,0.18,0.74,0.021,0.031,0.2
23317831,2024-02-28,SAILTWR6NB,124.73,10.01,11640.0,1218.0,792.0,2970.0,2508.0,142.0,567.0,6194.0,985.0,0.0,0.13396666666666668,0.0409,0.8944333333333333,3217.0,0.9257087724437754,49.65926400986403,9.556650246297572,0.7796083307426859,69,0.17,1.31,0.029,0.026,0.19
23317839,2024-02-28,2062BK1,123.43,9.68,10479.0,1575.0,798.0,2718.0,1746.0,254.0,0.0,6529.0,1036.0,0.0,0.13396666666666668,0.0409,0.8944333333333333,2000.0,0.9272781909629083,52.89637851370901,6.653333333329109,0.8729999999995635,6,0.21,0.72,0.017,0.024,0.18
23317847,2024-02-29,2062BK1,121.85,10.21,9924.0,894.0,615.0,3058.0,1667.0,281.0,0.0,6544.0,1090.0,0.0,0.12994736842105262,0.03789473684210526,0.9574736842105264,1948.0,0.922686657572901,53.7053754611924,11.100671140927181,0.8557494866525381,6,0.2,0.79,0.021,0.03,0.21
23317851,2024-02-29,SAILTWR6NB,124.45,9.5,9990.0,981.0,805.0,2917.0,2508.0,186.0,369.0,6545.0,1030.0,317.0,0.12994736842105262,0.03789473684210526,0.9574736842105264,3063.0,0.9290780141774613,52.59140216912341,10.183486238521729,0.818805093045766,69,0.19,1.33,0.03,0.026,0.21
23317853,2024-02-29,SAILTWR6NB,122.97,9.28,11082.0,1011.0,898.0,3248.0,2465.0,75.0,390.0,6514.0,1100.0,0.0,0.12994736842105262,0.03789473684210526,0.9574736842105264,2930.0,0.9298298676678275,52.972269658835714,10.961424332333372,0.8412969283273579,69,0.2,1.35,0.033,0.038,0.23
23317857,2024-02-29,2062BK1,120.7,9.68,10071.0,987.0,804.0,2934.0,1688.0,211.0,0.0,6608.0,1039.0,0.0,0.12994736842105262,0.03789473684210526,0.9574736842105264,1899.0,0.9257554839628337,54.7473073732001,10.203647416403037,0.8888888888884208,6,0.19,0.74,0.032,0.036,0.2
23317859,2024-02-29,2062BK1,121.63,8.87,10104.0,1008.0,785.0,3498.0,2468.0,187.0,401.0,6541.0,1084.0,0.0,0.12994736842105262,0.03789473684210526,0.9574736842105264,3056.0,0.9320306513338542,53.777850858720896,10.02380952379958,0.807591623036385,6,0.18,0.79,0.018,0.023,0.2
23317861,2024-02-29,1786500D,130.97,8.97,12378.0,1461.0,812.0,6700.0,1896.0,228.0,0.0,6501.0,1133.0,369.0,0.12994736842105262,0.03789473684210526,0.9574736842105264,2124.0,0.9359011004649429,49.63732152363414,8.472279260774489,0.8926553672312182,2,0.19,0.75,0.03,0.032,0.211
23317866,2024-02-29,2062BK1,123.53,9.6,10560.0,1371.0,812.0,1939.0,1799.0,251.0,0.0,5846.0,936.0,0.0,0.12994736842105262,0.03789473684210526,0.9574736842105264,2050.0,0.9278900322922867,47.32453654944285,7.702407002182566,0.877560975609328,6,0.21,0.83,0.017,0.023,0.2
23317869,2024-02-29,1786500D,121.17,15.05,11097.0,909.0,784.0,1449.0,1785.0,308.0,0.0,6565.0,1585.0,0.0,0.12994736842105262,0.03789473684210526,0.9574736842105264,2093.0,0.8895169578557517,54.18007757651085,12.207920792065778,0.852842809364141,2,0.18,0.78,0.027,0.028,0.198
23317870,2024-02-29,1786500D,125.6,10.05,11733.0,1731.0,820.0,3270.0,1790.0,220.0,0.0,6475.0,1014.0,0.0,0.12994736842105262,0.03789473684210526,0.9574736842105264,2010.0,0.9259122742283382,51.55254777029019,6.778162911607869,0.890547263681149,2,0.19,0.79,0.038,0.031,0.183
23217865,2024-02-29,2062BK1,120.78,9.29,15039.0,522.0,693.0,3081.0,1768.0,273.0,0.0,6569.0,1100.0,0.0,0.12994736842105262,0.03789473684210526,0.9574736842105264,2041.0,0.9285769201127965,54.388143731955715,28.810344827531015,0.8662420382161361,6,0.22,0.85,0.02,0.029,0.23
23317855,2024-02-29,1786500D,121.29,9.48,10038.0,1332.0,891.0,2961.0,1712.0,332.0,0.0,6550.0,1029.0,0.0,0.12994736842105262,0.03789473684210526,0.9574736842105264,2044.0,0.9275063087793263,54.002803198499436,7.536036036030378,0.8375733855181813,2,0.2,0.7,0.025,0.03,0.18
23217864,2024-02-29,2062BK1,122.73,9.49,10032.0,1536.0,696.0,2985.0,1789.0,294.0,0.0,6648.0,1532.0,0.0,0.12994736842105262,0.03789473684210526,0.9574736842105264,2083.0,0.9282256844582649,54.16768516211059,6.531249999995748,0.8588574171863376,6,0.22,0.85,0.026,0.028,0.24
23117868,2024-02-29,1786500D,122.69,15.05,11682.0,0.0,865.0,4891.0,1729.0,298.0,0.0,8551.0,2018.0,483.0,0.12994736842105262,0.03789473684210526,0.9574736842105264,2027.0,0.8907361695884222,69.69598174203524,11682000000000.0,0.852984706462332,2,0.25,0.77,0.024,0.03,0.18
23217854,2024-02-29,SAILTWR6NB,121.34,9.5,9750.0,1071.0,935.0,3681.0,2528.0,91.0,540.0,6209.0,1020.0,0.0,0.12994736842105262,0.03789473684210526,0.9574736842105264,3159.0,0.927392234783496,51.1702653696129,9.103641456574133,0.8002532446974359,69,0.2,1.34,0.03,0.028,0.19
23217856,2024-02-29,SAILTWR6NB,126.64,9.5,9909.0,786.0,951.0,3749.0,2541.0,91.0,540.0,6518.0,1528.0,0.0,0.12994736842105262,0.03789473684210526,0.9574736842105264,3172.0,0.9302188923099002,51.46873025859548,12.606870228991594,0.8010718789404788,69,0.19,1.36,0.023,0.03,0.21
23217858,2024-02-29,1786500D,123.48,9.59,9783.0,2235.0,913.0,2915.0,1839.0,297.0,0.0,6490.0,1014.0,0.0,0.12994736842105262,0.03789473684210526,0.9574736842105264,2136.0,0.9279326670103861,52.559118885223846,4.3771812080517325,0.8609550561793722,2,0.21,0.8,0.024,0.03,0.185
23217860,2024-02-29,2062BK1,122.71,9.09,10461.0,1380.0,688.0,3863.0,1802.0,287.0,0.0,4157.0,1307.0,0.0,0.12994736842105262,0.03789473684210526,0.9574736842105264,2089.0,0.9310318664572761,33.87661967212227,7.580434782603203,0.8626136907607168,6,0.16,0.78,0.02,0.026,0.23
23217850,2024-02-29,2062BK1,119.12,9.29,9198.0,1986.0,949.0,1460.0,1833.0,280.0,0.0,6400.0,1026.0,0.0,0.12994736842105262,0.03789473684210526,0.9574736842105264,2113.0,0.9276536095247438,53.727333780610074,4.631419939574707,0.8674869853285057,6,0.2,0.81,0.028,0.028,0.2
23217862,2024-02-29,1786500D,125.49,8.87,10929.0,1053.0,709.0,3210.0,2447.0,88.0,499.0,6402.0,1031.0,0.0,0.12994736842105262,0.03789473684210526,0.9574736842105264,3034.0,0.933983328364588,51.01601721212036,10.378917378907522,0.8065260382330894,2,0.2,1.18,0.023,0.025,0.197
23117881,2024-02-29,2062BK1,124.28,0.0,10491.0,0.0,797.0,5594.0,1725.0,304.0,0.0,6570.0,1066.0,0.0,0.12994736842105262,0.03789473684210526,0.9574736842105264,2029.0,0.9999999999919537,52.86449951679381,10491000000000.0,0.8501724987674469,6,0.19,0.78,0.021,0.022,0.2
23117880,2024-02-29,2062BK1,96.45,0.0,10497.0,0.0,787.0,3883.0,1615.0,301.0,0.0,4895.0,1090.0,0.0,0.12994736842105262,0.03789473684210526,0.9574736842105264,1916.0,0.9999999999896318,50.75168481025659,10497000000000.0,0.8429018789139651,6,0.21,0.8,0.014,0.02,0.2
23217848,2024-02-29,1786500D,119.0,9.88,9024.0,2010.0,949.0,2791.0,1856.0,294.0,0.0,6533.0,1428.0,0.0,0.12994736842105262,0.03789473684210526,0.9574736842105264,2150.0,0.9233395406508121,54.899159663404205,4.4895522388037366,0.8632558139530868,2,0.2,0.9,0.025,0.027,0.243
23117878,2024-02-29,2062BK1,123.27,0.0,11502.0,0.0,805.0,7283.0,1712.0,288.0,0.0,6484.0,1993.0,0.0,0.12994736842105262,0.03789473684210526,0.9574736842105264,2000.0,0.9999999999918877,52.59998377502556,11502000000000.0,0.855999999999572,6,0.21,0.82,0.023,0.027,0.25
23117871,2024-02-29,2062BK1,127.3,0.0,11262.0,0.0,800.0,4323.0,1715.0,227.0,0.0,6405.0,996.0,0.0,0.12994736842105262,0.03789473684210526,0.9574736842105264,1942.0,0.9999999999921445,50.314218381380094,11262000000000.0,0.8831101956741075,6,0.18,0.72,0.032,0.027,0.22
23117872,2024-02-29,2062BK1,127.32,0.0,10608.0,0.0,800.0,5393.0,1715.0,251.0,0.0,6503.0,1000.0,0.0,0.12994736842105262,0.03789473684210526,0.9574736842105264,1966.0,0.9999999999921457,51.07602890314895,10608000000000.0,0.8723296032548971,6,0.21,0.79,0.021,0.02,0.23
23117873,2024-02-29,1786500D,115.37,0.0,11547.0,0.0,827.0,4901.0,1722.0,250.0,0.0,6090.0,985.0,0.0,0.12994736842105262,0.03789473684210526,0.9574736842105264,1972.0,0.9999999999913322,52.78668631314218,11547000000000.0,0.8732251521293747,2,0.2,0.72,0.027,0.027,0.22
23117875,2024-02-29,1786500D,128.2,0.0,11532.0,0.0,799.0,6166.0,1722.0,291.0,0.0,6521.0,1075.0,0.0,0.12994736842105262,0.03789473684210526,0.9574736842105264,2013.0,0.9999999999921998,50.86583463298857,11532000000000.0,0.8554396423244632,2,0.2,0.73,0.024,0.024,0.222
23117874,2024-02-29,2062BK1,126.8,0.0,11739.0,0.0,779.0,4950.0,1714.0,277.0,0.0,6502.0,1032.0,0.0,0.12994736842105262,0.03789473684210526,0.9574736842105264,1991.0,0.9999999999921135,51.277602523254906,11739000000000.0,0.8608739326967048,6,0.2,0.77,0.022,0.022,0.23
23117879,2024-02-29,2062BK1,131.31,0.0,11466.0,0.0,825.0,8049.0,1719.0,301.0,0.0,6457.0,1338.0,0.0,0.12994736842105262,0.03789473684210526,0.9574736842105264,2020.0,0.9999999999923845,49.17371106504323,11466000000000.0,0.8509900990094798,6,0.2,0.76,0.019,0.023,0.22
23117876,2024-02-29,2062BK1,127.63,0.0,11247.0,198.0,852.0,6392.0,1714.0,290.0,0.0,6605.0,1046.0,176.0,0.12994736842105262,0.03789473684210526,0.9574736842105264,2004.0,0.9999999999921648,51.75115568399474,56.80303030274342,0.8552894211572578,6,0.18,0.73,0.021,0.023,0.2
23117877,2024-02-29,2062BK1,128.7,0.0,10431.0,0.0,784.0,6010.0,1705.0,291.0,0.0,6532.0,1033.0,0.0,0.12994736842105262,0.03789473684210526,0.9574736842105264,1996.0,0.9999999999922301,50.753690753296404,10431000000000.0,0.8542084168332393,6,0.21,0.77,0.036,0.029,0.23
23117889,2024-03-01,1786500D,123.85,0.0,9969.0,0.0,777.0,5932.0,2521.0,98.0,470.0,5703.0,1401.0,0.0,0.13019999999999998,0.04019999999999999,0.90652,3089.0,0.9999999999919257,46.04763827173155,9969000000000.0,0.816121722239943,2,0.18,1.23,0.027,0.027,0.21
23117882,2024-03-01,2062BK1,130.35,0.0,10344.0,0.0,805.0,6723.0,1719.0,281.0,0.0,6497.0,1065.0,0.0,0.13019999999999998,0.04019999999999999,0.90652,2000.0,0.9999999999923285,49.84273110817152,10344000000000.0,0.8594999999995703,6,0.2,0.77,0.027,0.028,0.21
23117883,2024-03-01,IS2062E350BR,127.62,0.0,10431.0,0.0,793.0,7750.0,2521.0,99.0,491.0,6299.0,1042.0,0.0,0.13019999999999998,0.04019999999999999,0.90652,3111.0,0.9999999999921642,49.3574674811992,10431000000000.0,0.8103503696557987,59,0.19,1.36,0.023,0.019,0.2
23117884,2024-03-01,2062BK1,126.56,0.0,10482.0,0.0,807.0,6478.0,1701.0,294.0,0.0,6295.0,1045.0,0.0,0.13019999999999998,0.04019999999999999,0.90652,1995.0,0.9999999999920985,49.73925410833012,10482000000000.0,0.8526315789469411,6,0.2,0.76,0.02,0.026,0.2
23117885,2024-03-01,2062BK1,126.69,0.0,10368.0,0.0,799.0,6557.0,1719.0,297.0,0.0,6200.0,1087.0,0.0,0.13019999999999998,0.04019999999999999,0.90652,2016.0,0.9999999999921066,48.93835346081823,10368000000000.0,0.8526785714281485,6,0.2,0.74,0.022,0.028,0.22
23317888,2024-03-01,C20MMNATLT,132.7,0.0,12756.0,1791.0,695.0,4635.0,1831.0,353.0,0.0,7095.0,2964.0,324.0,0.13019999999999998,0.04019999999999999,0.90652,2184.0,0.9999999999924643,53.466465711729725,7.122278056947447,0.8383699633695795,41,0.19,0.81,0.024,0.024,0.18
23317891,2024-03-01,2062BK1,121.33,8.68,9453.0,1800.0,681.0,3236.0,1802.0,257.0,0.0,6466.0,993.0,0.0,0.13019999999999998,0.04019999999999999,0.90652,2059.0,0.933235904923212,53.29267287518921,5.251666666663749,0.875182127245811,6,0.19,0.78,0.023,0.016,0.21
23317893,2024-03-01,2062BK1,123.38,9.68,9975.0,1782.0,729.0,2997.0,1762.0,342.0,0.0,6622.0,1017.0,0.0,0.13019999999999998,0.04019999999999999,0.90652,2104.0,0.9272508642647884,53.67158372464199,5.597643097639956,0.8374524714824917,6,0.19,0.8,0.019,0.025,0.19
23117886,2024-03-01,IS2062E350BR,128.71,0.0,10503.0,0.0,769.0,6262.0,2514.0,101.0,484.0,6193.0,1076.0,0.0,0.13019999999999998,0.04019999999999999,0.90652,3099.0,0.9999999999922307,48.11591950859983,10503000000000.0,0.8112294288477537,59,0.19,1.43,0.024,0.024,0.21
23317902,2024-03-01,C20MMNATLT,130.42,0.0,12366.0,0.0,680.0,5059.0,1757.0,316.0,0.0,6502.0,1220.0,445.0,0.13019999999999998,0.04019999999999999,0.90652,2073.0,0.9999999999923326,49.854316822190974,12366000000000.0,0.8475639170280523,41,0.23,0.83,0.032,0.028,0.22
23317905,2024-03-01,1786550D,122.5,9.49,8031.0,306.0,704.0,5896.0,1820.0,308.0,0.0,6404.0,1014.0,372.0,0.13019999999999998,0.04019999999999999,0.90652,2128.0,0.9281006136758232,52.27755101998141,26.245098039129918,0.8552631578943349,3,0.23,0.77,0.02,0.02,0.2
23317907,2024-03-01,C20MMNATLT,123.06,9.12,9480.0,282.0,870.0,4090.0,1810.0,237.0,0.0,6487.0,1339.0,0.0,0.13019999999999998,0.04019999999999999,0.90652,2047.0,0.9310031774782039,52.71412319151053,33.617021276476535,0.8842208109424112,41,0.2,0.8,0.022,0.024,0.22
23317909,2024-03-01,1786550D,122.1,10.28,9963.0,0.0,803.0,3746.0,1820.0,295.0,0.0,6146.0,971.0,369.0,0.13019999999999998,0.04019999999999999,0.90652,2115.0,0.922344765063285,50.335790335378086,9963000000000.0,0.8605200945622409,3,0.22,0.77,0.03,0.03,0.21
23317911,2024-03-01,1786550D,126.59,10.21,9555.0,0.0,826.0,4052.0,1759.0,319.0,0.0,6210.0,1263.0,0.0,0.13019999999999998,0.04019999999999999,0.90652,2078.0,0.9253654970692591,49.056007583149885,9555000000000.0,0.84648700673684,3,0.22,0.75,0.02,0.03,0.24
23317913,2024-03-01,2062BK1,132.5,0.0,8898.0,393.0,815.0,2878.0,1786.0,221.0,0.0,5373.0,902.0,0.0,0.13019999999999998,0.04019999999999999,0.90652,2007.0,0.9999999999924529,40.55094339592037,22.64122137398819,0.88988540109572,6,0.22,0.77,0.021,0.027,0.23
23317915,2024-03-01,2062BK1,125.2,9.69,11085.0,0.0,742.0,4057.0,1815.0,338.0,0.0,6246.0,1089.0,296.0,0.13019999999999998,0.04019999999999999,0.90652,2153.0,0.9281636889248412,49.88817891333955,11085000000000.0,0.8430097538314709,6,0.2,0.82,0.018,0.028,0.21
23117887,2024-03-01,C20MMNATLT,128.87,0.0,10389.0,0.0,850.0,6828.0,1713.0,294.0,0.0,5688.0,935.0,477.0,0.13019999999999998,0.04019999999999999,0.90652,2007.0,0.9999999999922403,44.13750290956671,10389000000000.0,0.8535127055302175,41,0.18,0.74,0.02,0.02,0.19
23117924,2024-03-01,1786500D,124.54,0.0,10215.0,1116.0,787.0,4999.0,1779.0,284.0,91.0,6065.0,1020.0,253.0,0.13019999999999998,0.04019999999999999,0.90652,2154.0,0.9999999999919704,48.699213103832506,9.15322580644341,0.8259052924787252,2,0.25,0.77,0.022,0.025,0.175
23117922,2024-03-01,1786550D,128.5,0.0,10524.0,0.0,834.0,6166.0,1833.0,291.0,0.0,5989.0,1000.0,267.0,0.13019999999999998,0.04019999999999999,0.90652,2124.0,0.999999999992218,46.607003890687885,10524000000000.0,0.8629943502820796,3,0.23,0.83,0.02,0.03,0.23
23117918,2024-03-01,1786550D,124.93,0.0,9993.0,1032.0,667.0,6039.0,1713.0,271.0,0.0,6199.0,1039.0,0.0,0.13019999999999998,0.04019999999999999,0.90652,1984.0,0.9999999999919955,49.61978708036804,9.683139534874337,0.8634072580640809,3,0.22,0.76,0.03,0.03,0.23
23117890,2024-03-01,2830C20MMNC,129.05,0.0,9816.0,0.0,785.0,5837.0,1705.0,277.0,0.0,5849.0,962.0,0.0,0.13019999999999998,0.04019999999999999,0.90652,1982.0,0.9999999999922512,45.32351801592155,9816000000000.0,0.8602421796161149,17,0.19,0.78,0.025,0.029,0.19
23117892,2024-03-01,2830C20MMNC,121.95,0.0,9915.0,0.0,1064.0,5937.0,1714.0,284.0,0.0,5813.0,971.0,0.0,0.13019999999999998,0.04019999999999999,0.90652,1998.0,0.9999999999917999,47.667076670375835,9915000000000.0,0.8578578578574285,17,0.18,0.8,0.02,0.025,0.21
23117895,2024-03-01,2062BK1,121.48,0.0,10242.0,0.0,779.0,5810.0,1715.0,267.0,0.0,5771.0,958.0,0.0,0.13019999999999998,0.04019999999999999,0.90652,1982.0,0.9999999999917681,47.50576226500242,10242000000000.0,0.8652875882942153,6,0.21,0.8,0.031,0.026,0.19
23117896,2024-03-01,2062BK1,122.15,0.0,13137.0,0.0,694.0,5929.0,1708.0,287.0,0.0,5986.0,997.0,0.0,0.13019999999999998,0.04019999999999999,0.90652,1995.0,0.9999999999918133,49.00532132583704,13137000000000.0,0.8561403508767639,6,0.19,0.74,0.034,0.027,0.2
23117897,2024-03-01,C20MMNATLT,126.64,0.0,7938.0,0.0,870.0,5799.0,1712.0,274.0,0.0,5588.0,1030.0,0.0,0.13019999999999998,0.04019999999999999,0.90652,1986.0,0.9999999999921035,44.125078963643986,7937999999999.999,0.8620342396773102,41,0.22,0.79,0.023,0.029,0.21
23117898,2024-03-01,2062BK1,130.61,0.0,9735.0,0.0,799.0,5344.0,1711.0,284.0,0.0,6050.0,1119.0,0.0,0.13019999999999998,0.04019999999999999,0.90652,1995.0,0.9999999999923437,46.321108643700164,9735000000000.0,0.8576441102752593,6,0.21,0.73,0.035,0.031,0.21
23117899,2024-03-01,C20MMNATLT,126.58,0.0,10953.0,0.0,927.0,5791.0,1717.0,278.0,0.0,5995.0,1153.0,0.0,0.13019999999999998,0.04019999999999999,0.90652,1995.0,0.9999999999920999,47.36135250397091,10953000000000.0,0.8606516290722503,41,0.19,0.73,0.031,0.029,0.2
23117900,2024-03-01,C20MMNATLT,124.49,0.0,10917.0,0.0,817.0,5635.0,1766.0,281.0,0.0,6011.0,1018.0,0.0,0.13019999999999998,0.04019999999999999,0.90652,2047.0,0.9999999999919672,48.28500281108294,10917000000000.0,0.8627259404001648,41,0.22,0.85,0.03,0.029,0.2
23117903,2024-03-01,C20MMNATLT,128.1,0.0,10002.0,0.0,897.0,5860.0,1712.0,281.0,0.0,6007.0,1009.0,0.0,0.13019999999999998,0.04019999999999999,0.90652,1993.0,0.9999999999921937,46.89305230252231,10002000000000.0,0.8590065228294737,41,0.21,0.89,0.024,0.029,0.2
23117906,2024-03-01,2062BK1,127.5,0.0,9993.0,0.0,950.0,5991.0,1710.0,281.0,0.0,5998.0,1003.0,0.0,0.13019999999999998,0.04019999999999999,0.90652,1991.0,0.9999999999921568,47.04313725453299,9993000000000.0,0.8588648920136319,6,0.2,0.83,0.02,0.027,0.25
23117908,2024-03-01,2062BK1,123.32,0.0,9981.0,996.0,784.0,5501.0,1713.0,231.0,0.0,5998.0,1014.0,0.0,0.13019999999999998,0.04019999999999999,0.90652,1944.0,0.9999999999918909,48.637690560747345,10.021084337339337,0.8811728395057196,6,0.21,0.76,0.016,0.019,0.2
23117910,2024-03-01,C20MMNATLT,125.9,0.0,9975.0,996.0,902.0,5742.0,1702.0,267.0,0.0,5997.0,1005.0,0.0,0.13019999999999998,0.04019999999999999,0.90652,1969.0,0.9999999999920571,47.63304209652396,10.015060240953801,0.8643981716603025,41,0.2,0.74,0.03,0.03,0.21
23117912,2024-03-01,2062BK1,126.04,0.0,9981.0,1002.0,877.0,5690.0,1708.0,271.0,0.0,5996.0,1014.0,0.0,0.13019999999999998,0.04019999999999999,0.90652,1979.0,0.999999999992066,47.57219930143151,9.961077844301435,0.8630621526018883,6,0.19,0.77,0.024,0.03,0.24
23117914,2024-03-01,1786550D,128.9,0.0,9969.0,999.0,965.0,5494.0,1702.0,271.0,0.0,6191.0,1040.0,0.0,0.13019999999999998,0.04019999999999999,0.90652,1973.0,0.9999999999922421,48.02948021685005,9.97897897896899,0.8626457171815192,3,0.22,0.79,0.02,0.03,0.22
23117916,2024-03-01,2062BK1,127.3,0.0,9996.0,975.0,869.0,6048.0,1712.0,271.0,0.0,5999.0,1012.0,0.0,0.13019999999999998,0.04019999999999999,0.90652,1983.0,0.9999999999921445,47.12490180638551,10.252307692297178,0.863338376197245,6,0.19,0.75,0.017,0.023,0.23
23317917,2024-03-01,1786550D,112.41,10.16,10308.0,222.0,710.0,5097.0,1449.0,254.0,0.0,5752.0,1096.0,0.0,0.13019999999999998,0.04019999999999999,0.90652,1703.0,0.9171085910017369,51.169824748232635,46.43243243222328,0.8508514386371986,3,0.22,0.8,0.02,0.02,0.21
23317921,2024-03-01,2830C20MMNC,129.88,10.22,9966.0,978.0,787.0,2457.0,1764.0,214.0,0.0,6266.0,1820.0,0.0,0.13019999999999998,0.04019999999999999,0.90652,1978.0,0.9270521056322124,48.24453341508897,10.190184049069336,0.8918099089985381,17,0.2,0.76,0.016,0.03,0.22
23317956,2024-03-02,2062BK1,122.45,9.49,10188.0,414.0,781.0,4119.0,1675.0,268.0,0.0,5934.0,956.0,320.0,0.13717241379310346,0.04003448275862069,1.0424827586206897,1943.0,0.9280733666747911,48.46059616130289,24.608695652114474,0.8620689655167977,6,0.18,0.78,0.025,0.027,0.23
23317923,2024-03-02,2062BK1,123.19,10.7,10029.0,0.0,829.0,2676.0,1823.0,369.0,0.0,6262.0,1037.0,302.0,0.13717241379310346,0.04003448275862069,1.0424827586206897,2192.0,0.9200836507512132,50.832048055436054,10029000000000.0,0.8316605839412264,6,0.21,0.77,0.023,0.032,0.2
23317934,2024-03-02,2062BK1,129.25,9.5,10779.0,552.0,743.0,3933.0,1722.0,319.0,0.0,6554.0,1176.0,331.0,0.13717241379310346,0.04003448275862069,1.0424827586206897,2041.0,0.9315315315248178,50.70793036711252,19.527173913008102,0.8437040666335895,6,0.2,0.79,0.019,0.031,0.23
23317936,2024-03-02,2062BK1,121.95,9.67,10926.0,1755.0,591.0,3003.0,1699.0,325.0,0.0,6597.0,1027.0,0.0,0.13717241379310346,0.04003448275862069,1.0424827586206897,2024.0,0.9265309223451867,54.095940958966,6.225641025637478,0.839426877469941,6,0.18,0.78,0.016,0.029,0.22
23317938,2024-03-02,2830C20MMNC,119.94,10.84,10932.0,1728.0,920.0,2023.0,1752.0,325.0,0.0,6723.0,1048.0,0.0,0.13717241379310346,0.04003448275862069,1.0424827586206897,2077.0,0.9171127083581808,56.05302651278929,6.326388888885228,0.8435243139138934,17,0.2,0.77,0.017,0.027,0.21
23317940,2024-03-02,2062BK1,112.88,10.47,10002.0,2034.0,908.0,3654.0,1629.0,277.0,0.0,6403.0,1001.0,0.0,0.13717241379310346,0.04003448275862069,1.0424827586206897,1906.0,0.9151195784279277,56.723954641595284,4.917404129791093,0.8546694648474005,6,0.2,0.8,0.02,0.032,0.24
23317949,2024-03-02,2062BK1,127.48,9.49,10617.0,1785.0,812.0,3297.0,1655.0,255.0,0.0,6503.0,1071.0,0.0,0.13717241379310346,0.04003448275862069,1.0424827586206897,1910.0,0.9307147550490568,51.01192343857066,5.947899159660533,0.8664921465964049,6,0.21,0.79,0.026,0.027,0.2
23317932,2024-03-02,1786550D,124.87,9.29,10719.0,543.0,776.0,3504.0,1749.0,291.0,0.0,6570.0,1176.0,0.0,0.13717241379310346,0.04003448275862069,1.0424827586206897,2040.0,0.9307543231892461,52.614719307659044,19.740331491676354,0.8573529411760503,3,0.2,0.77,0.03,0.02,0.22
23317952,2024-03-02,SAILTWR6NB,123.78,9.5,10440.0,1833.0,774.0,2575.0,2434.0,210.0,434.0,6008.0,947.0,610.0,0.13717241379310346,0.04003448275862069,1.0424827586206897,3078.0,0.92872148858847,48.537728227108275,5.6955810147268435,0.7907732293694637,69,0.2,1.35,0.02,0.024,0.26
23317919,2024-03-02,2062BK1,129.42,10.21,9891.0,1527.0,782.0,2881.0,1740.0,393.0,0.0,6266.0,986.0,266.0,0.13717241379310346,0.04003448275862069,1.0424827586206897,2133.0,0.92687817803533,48.41600988990562,6.477406679760001,0.8157524613216991,6,0.19,0.72,0.014,0.029,0.26
23317954,2024-03-02,2062BK1,125.71,9.48,10626.0,966.0,817.0,3116.0,1684.0,244.0,0.0,6329.0,1008.0,273.0,0.13717241379310346,0.04003448275862069,1.0424827586206897,1928.0,0.9298764701462395,50.34603452350373,10.999999999988614,0.8734439834020366,6,0.21,0.77,0.017,0.025,0.22
23317957,2024-03-02,SAILTWR6NB,122.73,9.89,9027.0,2889.0,851.0,2598.0,2566.0,95.0,513.0,6409.0,1022.0,0.0,0.13717241379310346,0.04003448275862069,1.0424827586206897,3174.0,0.9254260292495444,52.220321029477546,3.12461059189923,0.8084436042845594,69,0.19,1.33,0.025,0.027,0.21
23317958,2024-03-02,2062BK1,131.36,0.0,9018.0,1665.0,1002.0,3643.0,1771.0,241.0,0.0,6761.0,1074.0,0.0,0.13717241379310346,0.04003448275862069,1.0424827586206897,2012.0,0.9999999999923874,51.4692448229943,5.4162162162129635,0.8802186878723259,6,0.2,0.78,0.023,0.026,0.22
23317959,2024-03-02,SAILTWR6NB,128.39,10.08,9243.0,1848.0,864.0,3304.0,2544.0,125.0,563.0,6457.0,1075.0,259.0,0.13717241379310346,0.04003448275862069,1.0424827586206897,3232.0,0.9272044486103329,50.29207882194648,5.00162337662067,0.7871287128710436,69,0.16,1.3,0.028,0.026,0.22
23317960,2024-03-02,SAILTWR6NB,130.35,9.5,9594.0,2466.0,869.0,7627.0,2467.0,81.0,406.0,6467.0,1029.0,0.0,0.13717241379310346,0.04003448275862069,1.0424827586206897,2954.0,0.9320700750737786,49.61258151093509,3.8905109489035317,0.835138794854152,69,0.17,1.29,0.033,0.033,0.23
23317963,2024-03-02,2062BK1,130.72,9.49,10881.0,2487.0,897.0,3064.0,1786.0,275.0,0.0,6555.0,1035.0,0.0,0.13717241379310346,0.04003448275862069,1.0424827586206897,2061.0,0.9323158119896419,50.1453488368257,4.3751507840754424,0.8665696263945335,6,0.2,0.76,0.018,0.03,0.21
23317928,2024-03-02,2062BK1,117.24,9.48,11268.0,0.0,792.0,3786.0,1734.0,230.0,0.0,6394.0,1089.0,430.0,0.13717241379310346,0.04003448275862069,1.0424827586206897,1964.0,0.9251893939320929,54.537700443069454,11268000000000.0,0.882892057026027,6,0.19,0.78,0.021,0.035,0.2
23317926,2024-03-02,2830C20MMNC,123.33,10.21,10674.0,0.0,790.0,2276.0,1732.0,305.0,0.0,6405.0,1076.0,282.0,0.13717241379310346,0.04003448275862069,1.0424827586206897,2037.0,0.9235435075563612,51.933836049201865,10674000000000.0,0.8502700049087628,17,0.21,0.74,0.025,0.025,0.2
23317955,2024-03-02,SAILTWR6NB,125.4,10.08,10851.0,1203.0,798.0,3844.0,2566.0,139.0,511.0,6592.0,1280.0,0.0,0.13717241379310346,0.04003448275862069,1.0424827586206897,3216.0,0.9255978742181459,52.56778309367968,9.019950124680781,0.7978855721390554,69,0.18,1.32,0.023,0.03,0.2
23317951,2024-03-02,2830C20MMNC,123.63,9.89,10758.0,1806.0,878.0,3515.0,1719.0,282.0,0.0,6541.0,1032.0,263.0,0.13717241379310346,0.04003448275862069,1.0424827586206897,2001.0,0.925928699813317,52.90787025760003,5.956810631225937,0.8590704647671868,17,0.18,0.81,0.017,0.028,0.24
23317930,2024-03-02,2830C20MMNC,124.04,9.5,10635.0,495.0,803.0,3465.0,1742.0,244.0,0.0,6159.0,1114.0,0.0,0.13717241379310346,0.04003448275862069,1.0424827586206897,1986.0,0.9288602665798348,49.6533376326213,21.48484848480508,0.8771399798585714,17,0.21,0.76,0.015,0.025,0.23
23117920,2024-03-02,2062BK1,129.42,0.0,10752.0,0.0,759.0,5508.0,1773.0,277.0,0.0,5910.0,995.0,305.0,0.13717241379310346,0.04003448275862069,1.0424827586206897,2050.0,0.9999999999922733,45.66527584572968,10752000000000.0,0.8648780487800659,6,0.2,0.74,0.021,0.028,0.21
23117961,2024-03-02,1786500D,118.07,9.09,12966.0,0.0,787.0,4469.0,1724.0,298.0,0.0,5897.0,968.0,0.0,0.13717241379310346,0.04003448275862069,1.0424827586206897,2022.0,0.9285152563626257,49.94494791183243,12966000000000.0,0.8526211671608048,2,0.2,0.74,0.018,0.025,0.18
23117925,2024-03-02,1786550D,127.69,0.0,11040.0,1101.0,804.0,4988.0,1773.0,284.0,122.0,6126.0,1031.0,259.0,0.13717241379310346,0.04003448275862069,1.0424827586206897,2179.0,0.9999999999921685,47.97556582310302,10.027247956394163,0.8136759981639221,3,0.22,0.8,0.02,0.03,0.24
23117953,2024-03-02,2062BK1,132.47,0.0,10530.0,1959.0,805.0,5211.0,1722.0,301.0,0.0,5851.0,2534.0,0.0,0.13717241379310346,0.04003448275862069,1.0424827586206897,2023.0,0.9999999999924511,44.16849097875619,5.375191424193274,0.8512110726639391,6,0.2,0.77,0.026,0.027,0.25
23117964,2024-03-02,2062BK1,133.02,0.0,12195.0,0.0,805.0,6788.0,1729.0,302.0,0.0,6086.0,2525.0,0.0,0.13717241379310346,0.04003448275862069,1.0424827586206897,2031.0,0.9999999999924825,45.752518417939015,12195000000000.0,0.8513047759720083,6,0.2,0.81,0.016,0.02,0.26
23117950,2024-03-02,SAILTWR6NB,123.44,0.0,10929.0,990.0,892.0,5908.0,2521.0,74.0,521.0,6004.0,1006.0,0.0,0.13717241379310346,0.04003448275862069,1.0424827586206897,3116.0,0.9999999999918988,48.63901490563319,11.039393939382789,0.8090500641845927,69,0.19,1.34,0.037,0.026,0.2
23117966,2024-03-02,1786500D,122.7,9.68,11181.0,1110.0,789.0,3445.0,1719.0,251.0,0.0,6163.0,1024.0,0.0,0.13717241379310346,0.04003448275862069,1.0424827586206897,1970.0,0.9268771717712128,50.22819885859634,10.072972972963898,0.8725888324868667,2,0.2,0.72,0.036,0.025,0.188
23117946,2024-03-02,2062BK1,128.64,0.0,9798.0,0.0,875.0,5793.0,1715.0,290.0,0.0,5620.0,1849.0,311.0,0.13717241379310346,0.04003448275862069,1.0424827586206897,2005.0,0.9999999999922264,43.68781094493403,9798000000000.0,0.8553615960095484,6,0.21,0.78,0.031,0.023,0.23
23117941,2024-03-02,2830C20MMNC,126.39,0.0,10242.0,0.0,955.0,6190.0,1766.0,295.0,0.0,5898.0,990.0,0.0,0.13717241379310346,0.04003448275862069,1.0424827586206897,2061.0,0.999999999992088,46.66508426262627,10242000000000.0,0.8568655992232621,17,0.21,0.79,0.033,0.03,0.21
23117945,2024-03-02,2830C20MMNC,132.94,0.0,10362.0,987.0,899.0,6112.0,1721.0,270.0,0.0,5996.0,1155.0,0.0,0.13717241379310346,0.04003448275862069,1.0424827586206897,1991.0,0.9999999999924779,45.103054008988245,10.498480243150457,0.8643897538920822,17,0.18,0.69,0.026,0.034,0.22
