Repository: SiddharthKumar268/FerroMind

# FerroMind
*Ferro-Alloy Optimisation using Machine Learning*
**SAIL Durgapur Steel Plant | Steel Melting Shop**
Intern: Siddharth Kumar | FY 2023-24 to FY 2025-26

---

## Quick Start

```bash

# 2. Place raw Excel files in data/raw/

## Dataset

| | |
|---|---|
| Total heats after cleaning | 47,421 |
| Training set | 37,936 heats (Apr 2023 – Jun 2025) |
| Test set | 9,485 heats (Jun 2025 – Dec 2025) |
| Input features | 21 (16 raw + 5 engineered) |
| Target variables | Mn, Si, C, S, P |
| BOF grades | 76 distinct grades |
| Split method | Chronological 80/20 — no shuffle, no leakage |

---

File: data/processed/sms_train.csv (part 106 of 253)
Heat_Number,Date,BOF Grade Code,Hot Metal Addn. Weight,Scrap Addn. Weight,Lime Into Converter,Dolomite Into Converter,Lime Into Ladle,Iron Ore Into Converter,SIMN Into Ladle,FESI Into Ladle,FEMN Into Ladle,Measered O2 Mainblow II,Duration of Mainblow I/II,Measered O2 2nd Blow,HM_P,HM_S,HM_Si,Total_FA_Ladle,HM_Ratio,O2_per_ton_HM,Lime_Dolo_Ratio,SiMn_FA_Fraction,Grade_Encoded,C,Mn,P,S,Si
23117937,2024-03-02,1786500D,131.46,0.0,10383.0,0.0,903.0,6629.0,1771.0,281.0,0.0,6139.0,1041.0,0.0,0.13717241379310346,0.04003448275862069,1.0424827586206897,2052.0,0.9999999999923932,46.69861554810058,10383000000000.0,0.863060428849482,2,0.19,0.73,0.031,0.033,0.196
23117935,2024-03-02,2830C20MMNC,129.46,0.0,10269.0,1098.0,787.0,4272.0,1776.0,294.0,122.0,6390.0,2035.0,0.0,0.13717241379310346,0.04003448275862069,1.0424827586206897,2192.0,0.9999999999922757,49.358875327905466,9.352459016384925,0.8102189781018202,17,0.2,0.76,0.022,0.026,0.2
23117933,2024-03-02,2062BK1,129.73,0.0,11043.0,1086.0,772.0,5641.0,1780.0,277.0,105.0,5906.0,980.0,259.0,0.13717241379310346,0.04003448275862069,1.0424827586206897,2162.0,0.9999999999922917,45.52532182189529,10.168508287283455,0.8233117483807478,6,0.22,0.82,0.023,0.031,0.23
23117931,2024-03-02,2062BK1,130.35,0.0,11097.0,1125.0,835.0,5505.0,1769.0,291.0,146.0,6219.0,1048.0,253.0,0.13717241379310346,0.04003448275862069,1.0424827586206897,2206.0,0.9999999999923285,47.710011507113855,9.863999999991233,0.8019038984583854,6,0.2,0.84,0.02,0.026,0.2
23117929,2024-03-02,1786550D,128.59,0.0,10098.0,1212.0,805.0,5567.0,1771.0,281.0,88.0,6262.0,1072.0,200.0,0.13717241379310346,0.04003448275862069,1.0424827586206897,2140.0,0.9999999999922234,48.69741037367838,8.331683168309958,0.8275700934575572,3,0.21,0.78,0.03,0.03,0.23
23117927,2024-03-02,2062BK1,130.77,0.0,10758.0,1107.0,779.0,5990.0,1781.0,288.0,143.0,6007.0,1015.0,304.0,0.13717241379310346,0.04003448275862069,1.0424827586206897,2212.0,0.9999999999923531,45.93561214310671,9.718157181563036,0.8051537070520772,6,0.2,0.77,0.025,0.025,0.19
23117939,2024-03-02,2062BK1,129.56,0.0,9954.0,1104.0,967.0,6070.0,1774.0,271.0,0.0,6171.0,1123.0,0.0,0.13717241379310346,0.04003448275862069,1.0424827586206897,2045.0,0.9999999999922816,47.630441493920735,9.01630434781792,0.8674816625912628,6,0.2,0.81,0.03,0.038,0.24
23117995,2024-03-03,2830C20MMNC,124.86,0.0,13551.0,996.0,838.0,5407.0,1768.0,304.0,0.0,3182.0,2513.0,0.0,0.1335,0.03826923076923077,0.9162692307692308,2072.0,0.999999999991991,25.484542687606243,13.605421686733328,0.8532818532814415,17,0.21,0.8,0.014,0.014,0.23
23318002,2024-03-03,2830C20MMNC,124.9,10.9,10038.0,1179.0,842.0,2526.0,1727.0,224.0,0.0,6704.0,1052.0,0.0,0.1335,0.03826923076923077,0.9162692307692308,1951.0,0.9197349042642141,53.67493995153182,8.513994910934255,0.8851870835464454,17,0.18,0.76,0.017,0.026,0.22
23117985,2024-03-03,2830C20MMNC,120.02,11.55,10401.0,0.0,902.0,3282.0,1769.0,281.0,0.0,6136.0,1097.0,0.0,0.1335,0.03826923076923077,0.9162692307692308,2050.0,0.9122140305471444,51.12481253081882,10401000000000.0,0.8629268292678718,17,0.19,0.73,0.017,0.015,0.17
23117989,2024-03-03,2830C20MMNC,126.62,0.0,11727.0,0.0,780.0,7528.0,1774.0,284.0,0.0,6109.0,1023.0,0.0,0.1335,0.03826923076923077,0.9162692307692308,2058.0,0.9999999999921023,48.246722476320905,11727000000000.0,0.8620019436341778,17,0.21,0.79,0.018,0.022,0.21
23117991,2024-03-03,1786550D,126.93,0.0,10767.0,993.0,794.0,7378.0,1775.0,264.0,0.0,6621.0,1167.0,0.0,0.1335,0.03826923076923077,0.9162692307692308,2039.0,0.9999999999921216,52.162609311808374,10.842900302103885,0.870524767042241,3,0.22,0.75,0.02,0.02,0.22
23117993,2024-03-03,1786500D,115.12,11.22,10848.0,0.0,782.0,4633.0,1770.0,257.0,0.0,5977.0,994.0,0.0,0.1335,0.03826923076923077,0.9162692307692308,2027.0,0.9111920215219946,51.91973592727658,10848000000000.0,0.8732116428214735,2,0.19,0.76,0.018,0.028,0.21
23117998,2024-03-03,2062BK1,123.2,11.3,11208.0,1728.0,787.0,3176.0,1773.0,297.0,0.0,6034.0,1423.0,0.0,0.1335,0.03826923076923077,0.9162692307692308,2070.0,0.9159851301047139,48.977272726875185,6.486111111107357,0.856521739130021,6,0.19,0.77,0.019,0.025,0.21
23317965,2024-03-03,2062BK1,136.45,9.49,10941.0,2475.0,810.0,3522.0,1770.0,305.0,0.0,6897.0,1249.0,0.0,0.1335,0.03826923076923077,0.9162692307692308,2075.0,0.9349732766826437,50.54598754085347,4.420606060604275,0.85301204819236,6,0.2,0.79,0.029,0.022,0.18
23118007,2024-03-03,2062BK1,130.5,0.0,10659.0,2439.0,818.0,5857.0,1771.0,298.0,0.0,6210.0,1448.0,0.0,0.1335,0.03826923076923077,0.9162692307692308,2069.0,0.9999999999923372,47.586206896187086,4.370233702335232,0.8559690671817999,6,0.18,0.74,0.017,0.023,0.2
23118009,2024-03-03,2062BK1,123.45,11.67,9990.0,2448.0,795.0,3443.0,1766.0,302.0,0.0,5984.0,1093.0,0.0,0.1335,0.03826923076923077,0.9162692307692308,2068.0,0.9136323268138423,48.47306601823837,4.0808823529395095,0.8539651837520048,6,0.18,0.74,0.015,0.031,0.23
23118011,2024-03-03,2062BK1,123.02,11.87,10254.0,1929.0,794.0,4009.0,1719.0,297.0,0.0,6333.0,1038.0,0.0,0.1335,0.03826923076923077,0.9162692307692308,2016.0,0.9120023722965973,51.47943423791676,5.315707620526016,0.8526785714281485,6,0.2,0.78,0.015,0.022,0.21
23118013,2024-03-03,1786550D,118.76,11.2,8994.0,1020.0,812.0,2999.0,1716.0,250.0,0.0,5799.0,970.0,0.0,0.1335,0.03826923076923077,0.9162692307692308,1966.0,0.9138196368042951,48.82957224613649,8.817647058814885,0.8728382502538795,3,0.21,0.74,0.02,0.02,0.25
23118015,2024-03-03,2062BK1,121.8,11.1,8487.0,1032.0,795.0,3477.0,1733.0,261.0,0.0,6193.0,1033.0,0.0,0.1335,0.03826923076923077,0.9162692307692308,1994.0,0.9164785552978444,50.84564860385184,8.223837209294357,0.8691073219654618,6,0.2,0.76,0.018,0.022,0.19
23317962,2024-03-03,2062BK1,126.95,9.12,10878.0,2475.0,909.0,3335.0,1786.0,295.0,0.0,6613.0,1053.0,0.0,0.1335,0.03826923076923077,0.9162692307692308,2081.0,0.9329756742784379,52.09137455650184,4.395151515149739,0.8582412301773867,6,0.2,0.88,0.022,0.026,0.26
23117948,2024-03-03,STWR6NBAKRSI,121.25,0.0,10983.0,0.0,932.0,5884.0,1823.0,0.0,930.0,5554.0,956.0,0.0,0.1335,0.03826923076923077,0.9162692307692308,2753.0,0.9999999999917526,45.80618556663252,10983000000000.0,0.662186705412037,76,0.18,1.33,0.03,0.02,0.2
23317944,2024-03-03,STWR6NBAKRSI,125.76,9.07,14733.0,1812.0,823.0,2855.0,1803.0,0.0,879.0,6742.0,1035.0,0.0,0.1335,0.03826923076923077,0.9162692307692308,2682.0,0.9327301045692151,53.61005089015895,8.130794701982268,0.672259507829727,76,0.19,1.3,0.02,0.02,0.2
23317942,2024-03-03,STWR6NBAKRSI,125.86,9.6,9972.0,2103.0,792.0,3168.0,1826.0,0.0,928.0,6806.0,1087.0,0.0,0.1335,0.03826923076923077,0.9162692307692308,2754.0,0.9291303705822447,54.07595741256892,4.741797432237403,0.6630355846039713,76,0.19,1.3,0.02,0.02,0.2
23118000,2024-03-03,2830C20MMNC,122.82,11.4,10914.0,1476.0,779.0,3603.0,1767.0,304.0,0.0,6271.0,1349.0,0.0,0.1335,0.03826923076923077,0.9162692307692308,2071.0,0.9150648189471385,51.05845953386209,7.394308943084421,0.8532110091738999,17,0.22,0.78,0.026,0.027,0.23
23117983,2024-03-03,1786550D,118.72,11.54,9912.0,1488.0,902.0,4369.0,1769.0,294.0,0.0,5933.0,978.0,0.0,0.1335,0.03826923076923077,0.9162692307692308,2063.0,0.9114079533171243,49.97473045780008,6.661290322576169,0.8574890935526623,3,0.22,0.74,0.02,0.03,0.23
23117987,2024-03-03,2062BK1,122.0,12.99,10545.0,0.0,850.0,4333.0,1787.0,292.0,0.0,6193.0,1094.0,188.0,0.1335,0.03826923076923077,0.9162692307692308,2079.0,0.9037706496710588,50.76229508155113,10545000000000.0,0.8595478595474461,6,0.19,0.76,0.019,0.025,0.22
23117978,2024-03-03,1786550D,120.67,11.54,11202.0,0.0,793.0,4024.0,1770.0,292.0,0.0,5319.0,885.0,0.0,0.1335,0.03826923076923077,0.9162692307692308,2062.0,0.912714620672319,44.07889284789857,11202000000000.0,0.8583899127056943,3,0.22,0.77,0.02,0.03,0.21
23318003,2024-03-03,2062BK1,121.7,12.08,9609.0,1521.0,817.0,2836.0,1718.0,227.0,0.0,6601.0,1038.0,0.0,0.1335,0.03826923076923077,0.9162692307692308,1945.0,0.9097024966294686,54.23993426413936,6.31755424062701,0.8832904884314224,6,0.21,0.79,0.019,0.027,0.2
23318004,2024-03-03,2062BK1,124.9,12.28,9651.0,1470.0,817.0,3047.0,1716.0,196.0,0.0,6500.0,1020.0,0.0,0.1335,0.03826923076923077,0.9162692307692308,1912.0,0.9104825776285868,52.04163330622865,6.565306122444514,0.8974895397484846,6,0.18,0.77,0.028,0.027,0.17
23318005,2024-03-03,2062BK1,123.3,12.26,11664.0,1485.0,856.0,4698.0,1695.0,326.0,0.0,6685.0,1031.0,0.0,0.1335,0.03826923076923077,0.9162692307692308,2021.0,0.9095603422771499,54.217356041733844,7.854545454540165,0.838693715981772,6,0.17,0.79,0.016,0.023,0.2
23318006,2024-03-03,2062BK1,128.8,12.28,10578.0,1419.0,768.0,3874.0,1752.0,295.0,0.0,6703.0,1067.0,0.0,0.1335,0.03826923076923077,0.9162692307692308,2047.0,0.9129571874049267,52.04192546543446,7.4545454545402015,0.85588666340945,6,0.19,0.83,0.02,0.034,0.21
23318008,2024-03-03,2830C20MMNC,126.3,11.55,9906.0,1554.0,793.0,3677.0,1706.0,255.0,0.0,6742.0,1121.0,0.0,0.1335,0.03826923076923077,0.9162692307692308,1961.0,0.9162132752925919,53.380839271152965,6.374517374513273,0.8699643039261244,17,0.21,0.75,0.014,0.031,0.22
23318010,2024-03-03,2830C20MMNC,121.3,11.54,9792.0,1536.0,815.0,3663.0,1711.0,193.0,0.0,6612.0,1040.0,0.0,0.1335,0.03826923076923077,0.9162692307692308,1904.0,0.9131285757233278,54.50948062609638,6.3749999999958495,0.8986344537810407,17,0.2,0.74,0.016,0.029,0.22
23318012,2024-03-03,2062BK1,123.25,11.55,9483.0,1575.0,789.0,3601.0,1630.0,249.0,0.0,6715.0,1323.0,0.0,0.1335,0.03826923076923077,0.9162692307692308,1879.0,0.9143175074116149,54.4827586202476,6.020952380948558,0.8674827035652648,6,0.21,0.75,0.026,0.03,0.19
23318014,2024-03-03,2062BK1,127.4,11.87,9330.0,1815.0,685.0,3597.0,1683.0,278.0,0.0,940.0,1025.0,0.0,0.1335,0.03826923076923077,0.9162692307692308,1961.0,0.9147698714661107,7.378335949706606,5.140495867765763,0.858235594084213,6,0.2,0.78,0.023,0.024,0.2
23318016,2024-03-03,1786550D,124.59,12.28,9606.0,1551.0,922.0,3055.0,1664.0,251.0,0.0,6346.0,1024.0,0.0,0.1335,0.03826923076923077,0.9162692307692308,1915.0,0.9102798275669594,50.9350670194162,6.193423597674924,0.8689295039159953,3,0.23,0.75,0.02,0.03,0.21
23317999,2024-03-03,2830C20MMNC,123.17,10.9,10044.0,1149.0,753.0,2219.0,1776.0,255.0,0.0,6597.0,1095.0,0.0,0.1335,0.03826923076923077,0.9162692307692308,2031.0,0.9186991869850176,53.56012015869481,8.741514360305707,0.8744460856716522,17,0.22,0.8,0.014,0.023,0.21
23317997,2024-03-03,2062BK1,121.96,12.0,10440.0,1458.0,853.0,2850.0,1736.0,305.0,0.0,6399.0,1156.0,376.0,0.1335,0.03826923076923077,0.9162692307692308,2041.0,0.9104210211935623,52.46802230196402,7.160493827155583,0.8505634492891472,6,0.2,0.84,0.015,0.026,0.23
23317996,2024-03-03,2062BK1,121.35,10.0,10551.0,2094.0,856.0,3584.0,1795.0,349.0,0.0,6495.0,1235.0,384.0,0.1335,0.03826923076923077,0.9162692307692308,2144.0,0.9238675294942987,53.52286773750702,5.0386819484216625,0.8372201492533409,6,0.22,0.79,0.016,0.023,0.24
23317994,2024-03-03,2062BK1,120.54,11.61,9663.0,3123.0,842.0,2828.0,1817.0,289.0,0.0,6547.0,1045.0,0.0,0.1335,0.03826923076923077,0.9162692307692308,2106.0,0.9121452894369115,54.313920689776715,3.0941402497588557,0.8627730294392865,6,0.19,0.76,0.015,0.028,0.23
23317992,2024-03-03,2830C20MMNC,116.39,11.87,10140.0,3228.0,834.0,3537.0,1823.0,244.0,0.0,6165.0,984.0,0.0,0.1335,0.03826923076923077,0.9162692307692308,2067.0,0.9074536098479071,52.9684680809952,3.141263940519473,0.8819545234635308,17,0.21,0.83,0.017,0.023,0.23
23117980,2024-03-03,1786550D,116.51,12.2,11835.0,0.0,915.0,3887.0,1773.0,291.0,0.0,5632.0,958.0,313.0,0.1335,0.03826923076923077,0.9162692307692308,2064.0,0.9052132701351472,48.339198351657885,11835000000000.0,0.8590116279065606,3,0.2,0.78,0.02,0.02,0.21
23317990,2024-03-03,1786550D,124.47,0.0,10530.0,4032.0,829.0,6187.0,1658.0,312.0,0.0,6382.0,1019.0,0.0,0.1335,0.03826923076923077,0.9162692307692308,1970.0,0.9999999999919659,51.27339921224975,2.6116071428564953,0.8416243654818063,3,0.2,0.76,0.03,0.03,0.22
23317986,2024-03-03,2062BK1,120.89,6.08,10140.0,2613.0,771.0,3273.0,1669.0,275.0,0.0,5974.0,953.0,308.0,0.1335,0.03826923076923077,0.9162692307692308,1944.0,0.9521146727498455,49.41682521259478,3.880597014923888,0.8585390946497641,6,0.18,0.78,0.021,0.029,0.24
23317984,2024-03-03,1786550D,121.66,11.28,9936.0,1227.0,828.0,3074.0,1673.0,376.0,0.0,6823.0,1087.0,314.0,0.1335,0.03826923076923077,0.9162692307692308,2049.0,0.9151496915833072,56.08252506940586,8.097799510995845,0.8164958516345454,3,0.23,0.76,0.03,0.02,0.24
23317982,2024-03-03,2830C20MMNC,127.07,11.48,10170.0,1425.0,851.0,3174.0,1688.0,247.0,0.0,6138.0,980.0,317.0,0.1335,0.03826923076923077,0.9162692307692308,1935.0,0.9171418260489561,48.30408436256942,7.136842105258149,0.8723514211881797,17,0.19,0.8,0.021,0.029,0.21
23317981,2024-03-03,2830C20MMNC,118.8,11.68,11010.0,1242.0,821.0,2921.0,1657.0,273.0,0.0,6456.0,1096.0,220.0,0.1335,0.03826923076923077,0.9162692307692308,1930.0,0.9104843654130099,54.343434342976906,8.86473429950977,0.8585492227974826,17,0.19,0.83,0.028,0.021,0.21
23317979,2024-03-03,2062BK1,149.1,0.0,11490.0,2334.0,898.0,4872.0,1646.0,261.0,0.0,7261.0,1226.0,0.0,0.1335,0.03826923076923077,0.9162692307692308,1907.0,0.9999999999932931,48.69885982529377,4.9228791773757825,0.8631358154164326,6,0.2,0.74,0.02,0.021,0.23
23317977,2024-03-03,2830C20MMNC,121.51,11.88,10842.0,1986.0,589.0,4123.0,1634.0,299.0,0.0,6090.0,971.0,0.0,0.1335,0.03826923076923077,0.9162692307692308,1933.0,0.9109378514063203,50.11933174183096,5.459214501507825,0.8453181583027184,17,0.19,0.81,0.016,0.025,0.25
23317975,2024-03-03,1786550D,117.33,11.68,10650.0,1197.0,792.0,3069.0,1649.0,231.0,0.0,6199.0,1061.0,0.0,0.1335,0.03826923076923077,0.9162692307692308,1880.0,0.9094643825989501,52.833887325894196,8.897243107761991,0.8771276595740015,3,0.24,0.75,0.02,0.02,0.25
23317973,2024-03-03,2062BK1,130.41,12.48,11421.0,1545.0,808.0,4669.0,1640.0,266.0,0.0,6865.0,1342.0,0.0,0.1335,0.03826923076923077,0.9162692307692308,1906.0,0.9126600881733317,52.641668583293914,7.392233009703953,0.86044071353575,6,0.22,0.84,0.02,0.03,0.21
23317971,2024-03-03,1786550D,120.07,11.54,11556.0,1686.0,740.0,3034.0,1647.0,254.0,0.0,6322.0,1016.0,0.0,0.1335,0.03826923076923077,0.9162692307692308,1901.0,0.9123166932534587,52.65261930496666,6.854092526686326,0.8663861125718746,3,0.21,0.77,0.02,0.03,0.21
23317970,2024-03-03,2062BK1,118.16,12.48,10806.0,1476.0,746.0,2862.0,1654.0,214.0,0.0,6446.0,1029.0,0.0,0.1335,0.03826923076923077,0.9162692307692308,1868.0,0.9044703000543137,54.55314827306573,7.3211382113771535,0.8854389721622669,6,0.21,0.74,0.015,0.024,0.21
23317968,2024-03-03,2062BK1,129.05,9.49,13677.0,2454.0,831.0,4518.0,1724.0,369.0,0.0,6303.0,1402.0,263.0,0.1335,0.03826923076923077,0.9162692307692308,2093.0,0.9314999278119569,48.84153428865679,5.5733496332495625,0.8236980410889518,6,0.2,0.77,0.016,0.024,0.22
23317967,2024-03-03,2062BK1,121.3,13.71,12168.0,2415.0,806.0,4839.0,1782.0,223.0,0.0,6309.0,1089.0,354.0,0.1335,0.03826923076923077,0.9162692307692308,2005.0,0.8984519665143439,52.01154163188779,5.0385093167681,0.8887780548623996,6,0.2,0.87,0.019,0.018,0.2
23117972,2024-03-03,2062BK1,118.31,9.59,12393.0,0.0,113.0,5494.0,1722.0,247.0,0.0,6099.0,1015.0,358.0,0.1335,0.03826923076923077,0.9162692307692308,1969.0,0.925019546513487,51.55101005788563,12393000000000.0,0.8745556119853354,6,0.22,0.73,0.018,0.012,0.22
23117974,2024-03-03,1786550D,118.18,12.26,12306.0,0.0,782.0,6013.0,1739.0,254.0,0.0,5744.0,963.0,267.0,0.1335,0.03826923076923077,0.9162692307692308,1993.0,0.906010426242671,48.603824673814486,12306000000000.0,0.8725539387853123,3,0.22,0.76,0.02,0.02,0.24
23317988,2024-03-03,2062BK1,134.35,0.0,10185.0,3435.0,817.0,5576.0,1830.0,295.0,0.0,6645.0,1064.0,187.0,0.1335,0.03826923076923077,0.9162692307692308,2125.0,0.9999999999925568,49.46036471864935,2.9650655021825427,0.8611764705878301,6,0.2,0.75,0.024,0.022,0.2
23117976,2024-03-03,2062BK1,120.58,10.83,12612.0,0.0,789.0,6267.0,1712.0,247.0,0.0,5838.0,982.0,257.0,0.1335,0.03826923076923077,0.9162692307692308,1959.0,0.9175861806489797,48.415989384239374,12612000000000.0,0.8739152628887831,6,0.2,0.76,0.02,0.026,0.2
23318001,2024-03-03,2062BK1,123.1,11.7,10179.0,1182.0,699.0,2594.0,1752.0,258.0,0.0,6700.0,1116.0,0.0,0.1335,0.03826923076923077,0.9162692307692308,2010.0,0.9132047477677063,54.427294881767445,8.611675126896268,0.8716417910443425,6,0.18,0.79,0.017,0.025,0.2
23118023,2024-03-04,R34,120.83,0.0,9996.0,996.0,1018.0,5994.0,1223.0,207.0,0.0,5076.0,845.0,0.0,0.13833333333333334,0.04311111111111111,0.8463703703703703,1430.0,0.9999999999917238,42.00943474267972,10.036144578303176,0.8552447552441572,66,0.62,0.74,0.016,0.026,0.21
23118068,2024-03-04,2062BK1,122.18,10.27,8799.0,534.0,935.0,4943.0,1719.0,282.0,0.0,6028.0,1010.0,0.0,0.13833333333333334,0.04311111111111111,0.8463703703703703,2001.0,0.9224613061463008,49.33704370560372,16.477528089856783,0.8590704647671868,6,0.2,0.79,0.018,0.033,0.23
23118064,2024-03-04,SEQRFE550D,121.23,9.67,9765.0,543.0,795.0,4016.0,1733.0,267.0,0.0,6056.0,1002.0,0.0,0.13833333333333334,0.04311111111111111,0.8463703703703703,2000.0,0.9261268143550335,49.95463169141339,17.983425414331524,0.8664999999995667,73,0.21,0.75,0.018,0.031,0.22
23118062,2024-03-04,2062BK1,125.56,7.88,9330.0,1077.0,807.0,3778.0,1627.0,271.0,0.0,5963.0,997.0,0.0,0.13833333333333334,0.04311111111111111,0.8463703703703703,1898.0,0.9409472421991837,47.49123924778997,8.662952646231512,0.8572181243409603,6,0.19,0.79,0.017,0.033,0.2
23118060,2024-03-04,2062BK1,125.58,9.08,9864.0,1194.0,784.0,4638.0,1732.0,243.0,0.0,6334.0,1175.0,203.0,0.13833333333333334,0.04311111111111111,0.8463703703703703,1975.0,0.932570919345518,50.43796782887053,8.261306532656398,0.8769620253160116,6,0.22,0.8,0.025,0.035,0.19
23118058,2024-03-04,SEQRFE550D,125.29,9.88,9735.0,1230.0,1034.0,2158.0,1726.0,237.0,0.0,5766.0,966.0,0.0,0.13833333333333334,0.04311111111111111,0.8463703703703703,1963.0,0.9269068580237708,46.021230744305036,7.914634146335029,0.8792664289348552,73,0.2,0.78,0.02,0.03,0.23
23118021,2024-03-04,SAILTWR6NB,126.88,0.0,8997.0,996.0,913.0,4988.0,2423.0,88.0,558.0,6392.0,1062.0,0.0,0.13833333333333334,0.04311111111111111,0.8463703703703703,3069.0,0.9999999999921185,50.378310213978736,9.033132530111413,0.7895079830561129,69,0.16,1.29,0.018,0.024,0.19
23118056,2024-03-04,2062BK1,124.21,8.69,8757.0,1416.0,775.0,3692.0,1726.0,240.0,0.0,5993.0,1134.0,0.0,0.13833333333333334,0.04311111111111111,0.8463703703703703,1966.0,0.9346124905873995,48.24893325780333,6.184322033893937,0.877924720243704,6,0.2,0.74,0.015,0.032,0.19
23118054,2024-03-04,2062BK1,125.45,10.21,9501.0,1107.0,779.0,4113.0,1719.0,243.0,0.0,6005.0,998.0,0.0,0.13833333333333334,0.04311111111111111,0.8463703703703703,1962.0,0.9247383163723668,47.867676364704124,8.582655826550512,0.8761467889903791,6,0.19,0.74,0.018,0.025,0.19
23118053,2024-03-04,SEQRFE550D,125.04,9.48,9309.0,1095.0,797.0,3888.0,1711.0,233.0,0.0,6006.0,1006.0,0.0,0.13833333333333334,0.04311111111111111,0.8463703703703703,1944.0,0.929527207843224,48.032629558157126,8.501369863005936,0.880144032921358,73,0.19,0.74,0.018,0.029,0.21
23118052,2024-03-04,EXPORTDSP14,124.8,10.21,9057.0,978.0,835.0,2948.0,1766.0,244.0,0.0,5893.0,980.0,203.0,0.13833333333333334,0.04311111111111111,0.8463703703703703,2010.0,0.9243759721433645,47.21955128167292,9.26073619630955,0.8786069651736922,55,0.19,0.74,0.02,0.028,0.21
23118051,2024-03-04,R34,128.3,0.0,10416.0,1167.0,787.0,5181.0,1130.0,173.0,0.0,5247.0,890.0,0.0,0.13833333333333334,0.04311111111111111,0.8463703703703703,1303.0,0.9999999999922059,40.89633671051523,8.925449871457648,0.8672294704521357,66,0.62,0.71,0.022,0.022,0.22
23118049,2024-03-04,EXPORTDSP14,126.0,9.68,11145.0,1608.0,805.0,4598.0,1770.0,281.0,0.0,5803.0,968.0,253.0,0.13833333333333334,0.04311111111111111,0.8463703703703703,2051.0,0.9286556603705141,46.05555555519003,6.930970149249421,0.8629936616280531,55,0.19,0.73,0.02,0.025,0.2
23118017,2024-03-04,2062BK1,128.38,11.28,8988.0,984.0,900.0,5016.0,1722.0,271.0,0.0,6293.0,1050.0,0.0,0.13833333333333334,0.04311111111111111,0.8463703703703703,1993.0,0.919232421588721,49.01853871281338,9.134146341454132,0.8640240842945991,6,0.22,0.77,0.022,0.026,0.23
23118048,2024-03-04,2062BK1,125.87,0.0,12108.0,1110.0,774.0,5661.0,1766.0,278.0,0.0,5795.0,979.0,262.0,0.13833333333333334,0.04311111111111111,0.8463703703703703,2044.0,0.9999999999920552,46.03956462980822,10.908108108098281,0.8639921722109276,6,0.19,0.76,0.02,0.021,0.17
23118044,2024-03-04,2062BK1,123.73,10.93,10974.0,1968.0,782.0,4022.0,1719.0,298.0,0.0,6500.0,1411.0,0.0,0.13833333333333334,0.04311111111111111,0.8463703703703703,2017.0,0.9188326154691905,52.53374282669899,5.576219512192289,0.8522558254829686,6,0.2,0.73,0.017,0.027,0.22
23118043,2024-03-04,2062BK1,124.09,11.48,9993.0,1986.0,812.0,3037.0,1712.0,301.0,0.0,5774.0,1308.0,0.0,0.13833333333333334,0.04311111111111111,0.8463703703703703,2013.0,0.9153204986286398,46.530743814598026,5.031722054378131,0.8504719324387231,6,0.22,0.77,0.019,0.024,0.18
23318040,2024-03-04,2062BK1,124.94,10.88,8094.0,2775.0,771.0,3516.0,1722.0,264.0,0.0,6521.0,1031.0,0.0,0.13833333333333334,0.04311111111111111,0.8463703703703703,1986.0,0.9198939773161546,52.19305266486159,2.9167567567557056,0.8670694864043973,6,0.19,0.74,0.018,0.028,0.21
23318042,2024-03-04,2830C20MMNC,107.68,0.0,8250.0,3480.0,919.0,3386.0,1735.0,234.0,0.0,5757.0,985.0,0.0,0.13833333333333334,0.04311111111111111,0.8463703703703703,1969.0,0.9999999999907132,53.46396731005326,2.3706896551717325,0.8811579481966069,17,0.19,0.75,0.018,0.022,0.2
23318045,2024-03-04,2062BK1,124.14,12.69,9042.0,3174.0,915.0,3455.0,1661.0,189.0,0.0,6477.0,1148.0,0.0,0.13833333333333334,0.04311111111111111,0.8463703703703703,1850.0,0.9072571804362548,52.17496375018386,2.848771266539745,0.8978378378373525,6,0.19,0.77,0.028,0.025,0.19
23318047,2024-03-04,2062BK1,121.1,9.5,10770.0,3135.0,806.0,3570.0,1697.0,281.0,0.0,6733.0,1592.0,0.0,0.13833333333333334,0.04311111111111111,0.8463703703703703,1978.0,0.9272588055059169,55.59867877741041,3.4354066985634977,0.8579373104141265,6,0.19,0.77,0.021,0.024,0.18
23318050,2024-03-04,EXPORTDSP14,122.85,10.93,10725.0,3069.0,842.0,3693.0,1674.0,295.0,0.0,6600.0,1178.0,0.0,0.13833333333333334,0.04311111111111111,0.8463703703703703,1969.0,0.9182986993502893,53.72405372361641,3.49462365591284,0.8501777552052564,55,0.2,0.74,0.018,0.026,0.21
23318055,2024-03-04,EXPORTDSP14,123.88,10.08,11643.0,2616.0,811.0,4113.0,1629.0,223.0,0.0,6663.0,1108.0,485.0,0.13833333333333334,0.04311111111111111,0.8463703703703703,1852.0,0.9247536578013977,53.78592185943021,4.4506880733927945,0.8795896328288987,55,0.2,0.77,0.018,0.024,0.21
23318057,2024-03-04,2062BK1,124.91,10.21,10542.0,1641.0,978.0,4053.0,1702.0,279.0,0.0,6453.0,1359.0,0.0,0.13833333333333334,0.04311111111111111,0.8463703703703703,1981.0,0.9244375369973029,51.66119606075045,6.424131627052758,0.8591620393736198,6,0.2,0.74,0.015,0.032,0.2
23318059,2024-03-04,EXPORTDSP14,123.85,8.87,10422.0,1218.0,807.0,3753.0,1727.0,264.0,0.0,6760.0,1238.0,0.0,0.13833333333333334,0.04311111111111111,0.8463703703703703,1991.0,0.9331675708187677,54.58215583322905,8.556650246298394,0.8674033149166914,55,0.21,0.76,0.017,0.029,0.24
23318061,2024-03-04,SEQRFE550D,125.87,9.25,10395.0,1098.0,828.0,3258.0,1647.0,241.0,0.0,6660.0,1216.0,0.0,0.13833333333333334,0.04311111111111111,0.8463703703703703,1888.0,0.9315423327343729,52.9117343286493,9.467213114745476,0.8723516949147921,73,0.21,0.75,0.021,0.031,0.23
23318065,2024-03-04,2062BK1,121.57,10.22,8454.0,1029.0,898.0,3506.0,1773.0,286.0,0.0,381.0,205.0,0.0,0.13833333333333334,0.04311111111111111,0.8463703703703703,2059.0,0.9224523863652596,3.13399687420306,8.215743440225252,0.8610976202035643,6,0.19,0.77,0.021,0.035,0.21
23118046,2024-03-04,2830C20MMNC,124.08,9.68,11661.0,3705.0,857.0,4928.0,1722.0,305.0,0.0,6143.0,1102.0,0.0,0.13833333333333334,0.04311111111111111,0.8463703703703703,2027.0,0.9276315789404335,49.50838168883375,3.147368421051782,0.849531327083942,17,0.19,0.75,0.018,0.03,0.22
23118019,2024-03-04,1786550D,124.9,11.27,8997.0,990.0,875.0,5003.0,1722.0,264.0,0.0,6193.0,1032.0,0.0,0.13833333333333334,0.04311111111111111,0.8463703703703703,1986.0,0.9172358081742144,49.58366693314985,9.087878787869608,0.8670694864043973,3,0.23,0.81,0.02,0.03,0.19
23118066,2024-03-04,SEQRFE550D,121.94,10.12,8796.0,0.0,958.0,4617.0,1725.0,271.0,0.0,6004.0,992.0,166.0,0.13833333333333334,0.04311111111111111,0.8463703703703703,1996.0,0.9233681659781663,49.237329833940976,8795999999999.999,0.8642284569133947,73,0.2,0.76,0.018,0.033,0.22
23318020,2024-03-04,2062BK1,124.93,11.54,8892.0,1872.0,956.0,3087.0,1711.0,244.0,0.0,6379.0,1090.0,0.0,0.13833333333333334,0.04311111111111111,0.8463703703703703,1955.0,0.9154392906798899,51.06059393219354,4.7499999999974625,0.8751918158563299,6,0.2,0.79,0.018,0.025,0.23
23118027,2024-03-04,2062BK1,126.3,11.28,5979.0,1005.0,880.0,5475.0,1726.0,274.0,0.0,6196.0,1037.0,0.0,0.13833333333333334,0.04311111111111111,0.8463703703703703,2000.0,0.9180113388507196,49.05779889113968,5.949253731337364,0.8629999999995686,6,0.19,0.72,0.016,0.023,0.24
23118029,2024-03-04,2830C20MMNC,124.94,11.54,8448.0,1005.0,1065.0,5398.0,1729.0,277.0,0.0,6394.0,1055.0,0.0,0.13833333333333334,0.04311111111111111,0.8463703703703703,2006.0,0.9154454865114637,51.176564750670906,8.405970149245368,0.8619142572278854,17,0.21,0.78,0.023,0.024,0.23
23118031,2024-03-04,SAILTWR6NB,121.29,11.55,9918.0,1491.0,763.0,3878.0,2420.0,116.0,474.0,5832.0,1831.0,0.0,0.13833333333333334,0.04311111111111111,0.8463703703703703,3010.0,0.9130532971927654,48.08310660361049,6.651911468808416,0.8039867109631881,69,0.2,1.29,0.017,0.019,0.2
23118033,2024-03-04,2830C20MMNC,122.66,11.55,10002.0,1908.0,812.0,3427.0,1723.0,301.0,0.0,6221.0,1362.0,0.0,0.13833333333333334,0.04311111111111111,0.8463703703703703,2024.0,0.9139408389768725,50.71743029471126,5.2421383647771265,0.8512845849798165,17,0.19,0.75,0.015,0.02,0.21
23118035,2024-03-04,2062BK1,120.45,11.55,9999.0,2148.0,794.0,3972.0,1727.0,307.0,0.0,5759.0,1051.0,0.0,0.13833333333333334,0.04311111111111111,0.8463703703703703,2034.0,0.9124999999930872,47.81237027772675,4.655027932958727,0.8490658800389139,6,0.2,0.72,0.017,0.018,0.16
23118037,2024-03-04,1786550D,123.07,8.87,9171.0,1977.0,807.0,3399.0,1719.0,295.0,0.0,5835.0,1319.0,0.0,0.13833333333333334,0.04311111111111111,0.8463703703703703,2014.0,0.9327724723288406,47.412041926973174,4.638846737478685,0.8535253227403905,3,0.22,0.77,0.02,0.03,0.22
23118025,2024-03-04,SAILTWR6NB,122.43,11.68,12033.0,1023.0,902.0,4980.0,2525.0,82.0,504.0,5999.0,994.0,0.0,0.13833333333333334,0.04311111111111111,0.8463703703703703,3111.0,0.9129073148839542,48.999428244311034,11.762463343097007,0.8116361298615199,69,0.18,1.39,0.023,0.026,0.25
23118039,2024-03-04,2830C20MMNC,123.97,0.0,4002.0,0.0,845.0,0.0,1584.0,301.0,0.0,1354.0,240.0,0.0,0.13833333333333334,0.04311111111111111,0.8463703703703703,1885.0,0.9999999999919335,10.921997257312881,4001999999999.9995,0.8403183023868221,17,0.2,0.81,0.018,0.018,0.21
23318018,2024-03-04,SAILTWR6NB,127.27,11.55,8832.0,2169.0,892.0,3123.0,2427.0,125.0,427.0,6327.0,1060.0,0.0,0.13833333333333334,0.04311111111111111,0.8463703703703703,2979.0,0.9167987321645528,49.71320813978382,4.071922544949714,0.8147029204428282,69,0.19,1.32,0.026,0.028,0.17
23318022,2024-03-04,2062BK1,124.2,11.68,9558.0,1491.0,668.0,3926.0,1678.0,285.0,0.0,6686.0,1182.0,0.0,0.13833333333333334,0.04311111111111111,0.8463703703703703,1963.0,0.9140418015829113,53.83252817992083,6.4104627766556606,0.8548140601116379,6,0.19,0.82,0.018,0.025,0.24
23318024,2024-03-04,1786550D,124.42,10.92,9210.0,1542.0,864.0,4092.0,1648.0,203.0,0.0,445.0,1166.0,0.0,0.13833333333333334,0.04311111111111111,0.8463703703703703,1851.0,0.9193143194848581,3.576595402639635,5.972762645910524,0.8903295515932521,3,0.2,0.76,0.02,0.03,0.23
23318026,2024-03-04,2830C20MMNC,126.15,11.47,9072.0,1557.0,892.0,3958.0,1621.0,227.0,0.0,6236.0,1148.0,0.0,0.13833333333333334,0.04311111111111111,0.8463703703703703,1848.0,0.916654556017173,49.43321442687726,5.82658959537198,0.8771645021640275,17,0.22,0.78,0.022,0.034,0.21
23318030,2024-03-04,1786550D,121.3,12.28,10158.0,1422.0,891.0,3547.0,1671.0,332.0,0.0,6723.0,1084.0,0.0,0.13833333333333334,0.04311111111111111,0.8463703703703703,2003.0,0.908070070363018,55.42456718833121,7.143459915606791,0.8342486270589944,3,0.22,0.76,0.03,0.03,0.21
23318032,2024-03-04,1786550D,128.23,0.0,9000.0,1995.0,878.0,5807.0,1695.0,262.0,0.0,6475.0,1095.0,0.0,0.13833333333333334,0.04311111111111111,0.8463703703703703,1957.0,0.9999999999922016,50.495203930043715,4.511278195486461,0.86612161471596,3,0.2,0.82,0.03,0.03,0.22
23118041,2024-03-04,1786550D,122.46,12.28,10500.0,3330.0,772.0,2803.0,1720.0,298.0,0.0,6205.0,2719.0,0.0,0.13833333333333334,0.04311111111111111,0.8463703703703703,2018.0,0.9088615110515894,50.66960640167672,3.153153153152206,0.8523290386517085,3,0.2,0.78,0.02,0.02,0.22
23318034,2024-03-04,2062BK1,121.65,11.68,8043.0,2352.0,920.0,3994.0,1744.0,227.0,0.0,6678.0,1061.0,0.0,0.13833333333333334,0.04311111111111111,0.8463703703703703,1971.0,0.9123978099384055,54.89519112162026,3.4196428571414033,0.8848300355145181,6,0.22,0.73,0.029,0.028,0.25
23318038,2024-03-04,1786550D,126.86,10.08,8238.0,3516.0,908.0,3494.0,1717.0,231.0,0.0,6656.0,1052.0,167.0,0.13833333333333334,0.04311111111111111,0.8463703703703703,1948.0,0.9263911201918623,52.467286772406844,2.343003412968617,0.8814168377818884,3,0.22,0.77,0.02,0.03,0.21
23318071,2024-03-05,C20MMNATLT,124.7,9.48,9039.0,987.0,931.0,5025.0,1718.0,275.0,0.0,6404.0,1006.0,0.0,0.15043333333333334,0.0426,0.9837333333333333,1993.0,0.9293486361534555,51.35525260584318,9.158054711236922,0.8620170597085489,41,0.2,0.74,0.018,0.031,0.21
23318100,2024-03-05,EXPORTDSP14,122.61,9.28,9834.0,1407.0,666.0,2680.0,1671.0,275.0,0.0,5610.0,907.0,0.0,0.15043333333333334,0.0426,0.9837333333333333,1946.0,0.929638334969068,45.754832395026874,6.989339019184798,0.858684480986198,55,0.21,0.85,0.023,0.03,0.22
23318101,2024-03-05,2062BK1,126.06,10.21,10071.0,1407.0,721.0,2955.0,1637.0,292.0,0.0,6566.0,1055.0,0.0,0.15043333333333334,0.0426,0.9837333333333333,1929.0,0.9250752183097889,52.08630810683733,7.157782515986384,0.8486262312074399,6,0.19,0.76,0.022,0.027,0.23
23318104,2024-03-05,R34,125.14,0.0,11088.0,1911.0,1011.0,4785.0,1094.0,285.0,0.0,5613.0,1383.0,0.0,0.15043333333333334,0.0426,0.9837333333333333,1379.0,0.999999999992009,44.85376378420286,5.802197802194766,0.79332849891168,66,0.61,0.73,0.015,0.018,0.2
23318106,2024-03-05,2062BK1,127.32,10.08,10155.0,1275.0,773.0,4154.0,1700.0,196.0,0.0,6267.0,1113.0,0.0,0.15043333333333334,0.0426,0.9837333333333333,1896.0,0.9266375545784087,49.222431667850906,7.964705882346695,0.8966244725733667,6,0.18,0.76,0.018,0.032,0.22
23318108,2024-03-05,2062BK1,132.79,0.0,10671.0,2307.0,693.0,5841.0,1708.0,268.0,0.0,6683.0,1258.0,0.0,0.15043333333333334,0.0426,0.9837333333333333,1976.0,0.9999999999924694,50.32758490812315,4.625487646291883,0.8643724696351901,6,0.2,0.74,0.022,0.023,0.21
23318110,2024-03-05,SEQRFE550D,130.46,9.27,10473.0,1833.0,707.0,3949.0,1708.0,281.0,0.0,6544.0,1031.0,0.0,0.15043333333333334,0.0426,0.9837333333333333,1989.0,0.9336577685469573,50.1609688789655,5.713584288049256,0.8587229763696035,73,0.22,0.75,0.021,0.028,0.22
23318114,2024-03-05,IS2062E350BR,123.02,10.21,9912.0,3087.0,917.0,4243.0,2423.0,125.0,478.0,408.0,86.0,0.0,0.15043333333333334,0.0426,0.9837333333333333,3026.0,0.9233656083395381,3.3165338969003697,3.2108843537404566,0.8007270323857235,59,0.2,1.36,0.026,0.027,0.24
23318069,2024-03-05,SEQRFE550D,128.11,10.92,8892.0,990.0,884.0,4948.0,1684.0,247.0,0.0,6503.0,1038.0,0.0,0.15043333333333334,0.0426,0.9837333333333333,1931.0,0.9214558008996516,50.7610647096186,8.981818181809109,0.8720870015531476,73,0.21,0.73,0.029,0.035,0.23
23318116,2024-03-05,SEQRFE550D,129.65,10.22,10968.0,3126.0,909.0,4065.0,1704.0,247.0,0.0,6499.0,1043.0,0.0,0.15043333333333334,0.0426,0.9837333333333333,1951.0,0.9269321512767075,50.127265715000945,3.5086372360833304,0.8733982573034991,73,0.2,0.79,0.015,0.029,0.21
23318084,2024-03-05,C20MMNATLT,122.16,9.49,9342.0,1425.0,696.0,3561.0,1698.0,285.0,0.0,6089.0,1023.0,328.0,0.15043333333333334,0.0426,0.9837333333333333,1983.0,0.9279149259329441,49.844466273331335,6.55578947367961,0.8562783661115198,41,0.2,0.78,0.017,0.032,0.21
23318081,2024-03-05,2062BK1,122.08,8.89,9864.0,1818.0,718.0,3705.0,1594.0,261.0,0.0,6196.0,1390.0,362.0,0.15043333333333334,0.0426,0.9837333333333333,1855.0,0.9321218599608146,50.753604193555425,5.425742574254441,0.8592991913741999,6,0.21,0.76,0.019,0.03,0.21
23318079,2024-03-05,SEQRFE550D,126.2,9.49,10572.0,1476.0,858.0,3136.0,1677.0,288.0,0.0,6762.0,1140.0,0.0,0.15043333333333334,0.0426,0.9837333333333333,1965.0,0.9300611688338857,53.58161648135038,7.162601626011408,0.8534351145033825,73,0.21,0.78,0.018,0.032,0.24
23318076,2024-03-05,C20MMNATLT,128.25,10.07,10371.0,1044.0,757.0,5881.0,1712.0,295.0,0.0,6400.0,1013.0,320.0,0.15043333333333334,0.0426,0.9837333333333333,2007.0,0.927197802191099,49.90253411267133,9.933908045967497,0.8530144494265804,41,0.2,0.85,0.019,0.032,0.22
23318074,2024-03-05,2062BK1,121.05,9.88,9723.0,972.0,920.0,5569.0,522.0,342.0,870.0,6406.0,1024.0,0.0,0.15043333333333334,0.0426,0.9837333333333333,1734.0,0.9245398304366872,52.920280875234035,10.003086419742795,0.3010380622835634,6,0.2,0.78,0.03,0.036,0.19
23318063,2024-03-05,2062BK1,120.53,10.93,9120.0,1035.0,920.0,3273.0,1753.0,308.0,0.0,6392.0,1044.0,0.0,0.15043333333333334,0.0426,0.9837333333333333,2061.0,0.9168568385751038,53.032440055977496,8.811594202890037,0.8505579815619357,6,0.2,0.73,0.02,0.038,0.2
23318072,2024-03-05,C20MMNATLT,121.4,9.35,9936.0,0.0,859.0,5064.0,1654.0,244.0,0.0,6403.0,1021.0,0.0,0.15043333333333334,0.0426,0.9837333333333333,1898.0,0.9284894837405088,52.74299835211908,9936000000000.0,0.8714436248678232,41,0.2,0.76,0.027,0.03,0.2
23318086,2024-03-05,2062BK1,130.5,0.0,10716.0,1524.0,715.0,3187.0,1668.0,308.0,0.0,5193.0,1228.0,0.0,0.15043333333333334,0.0426,0.9837333333333333,1976.0,0.9999999999923372,39.793103447970935,7.031496062987512,0.8441295546554433,6,0.2,0.75,0.016,0.024,0.23
23318067,2024-03-05,2062BK1,126.5,10.21,8997.0,948.0,895.0,4174.0,1666.0,268.0,0.0,6491.0,1044.0,0.0,0.15043333333333334,0.0426,0.9837333333333333,1934.0,0.9253163630976131,51.31225296402125,9.490506329103914,0.8614270941050355,6,0.2,0.8,0.021,0.032,0.21
23318098,2024-03-05,2062BK1,128.81,10.48,10449.0,1662.0,798.0,3951.0,1684.0,285.0,0.0,6199.0,1049.0,0.0,0.15043333333333334,0.0426,0.9837333333333333,1969.0,0.9247612893895847,48.12514556285906,6.28700361010452,0.8552564753677728,6,0.19,0.87,0.019,0.031,0.19
23118091,2024-03-05,C20MMNATLT,120.88,9.59,9480.0,2997.0,920.0,4406.0,1722.0,277.0,0.0,6199.0,1266.0,0.0,0.15043333333333334,0.0426,0.9837333333333333,1999.0,0.9264965126011613,51.282263401296476,3.1631631631621078,0.8614307153572479,41,0.21,0.78,0.025,0.03,0.22
23118111,2024-03-05,IS2062E350BR,124.68,9.07,8988.0,0.0,975.0,4212.0,2568.0,118.0,524.0,6281.0,1050.0,0.0,0.15043333333333334,0.0426,0.9837333333333333,3210.0,0.932186915880881,50.37696503007397,8988000000000.0,0.7999999999997508,59,0.18,1.3,0.035,0.033,0.21
23118109,2024-03-05,IS2062E350BR,121.95,9.28,10158.0,1296.0,879.0,3162.0,2572.0,118.0,517.0,5892.0,997.0,0.0,0.15043333333333334,0.0426,0.9837333333333333,3207.0,0.9292844623871884,48.3148831484353,7.837962962956915,0.8019956345491731,59,0.19,1.36,0.027,0.028,0.23
23118107,2024-03-05,IS2062E350BR,118.71,10.12,10425.0,1686.0,700.0,2712.0,2576.0,119.0,531.0,5937.0,1005.0,0.0,0.15043333333333334,0.0426,0.9837333333333333,3226.0,0.9214468679583837,50.01263583480741,6.1832740213486455,0.798512089274396,59,0.18,1.38,0.022,0.023,0.22
23118102,2024-03-05,2062BK1,119.22,0.0,15300.0,2136.0,759.0,5610.0,1780.0,281.0,0.0,6055.0,1019.0,351.0,0.15043333333333334,0.0426,0.9837333333333333,2061.0,0.9999999999916122,50.78845831193769,7.1629213483112535,0.863658418243152,6,0.2,0.85,0.021,0.023,0.21
23118097,2024-03-05,EXPORTDSP14,116.5,9.59,10419.0,1935.0,662.0,3706.0,1722.0,250.0,0.0,6093.0,1019.0,0.0,0.15043333333333334,0.0426,0.9837333333333333,1972.0,0.9239432151564442,52.30042918410042,5.384496124028225,0.8732251521293747,55,0.2,0.81,0.03,0.025,0.22
23118094,2024-03-05,EXPORTDSP14,124.8,0.0,11376.0,1428.0,840.0,5695.0,1716.0,258.0,0.0,6140.0,1035.0,169.0,0.15043333333333334,0.0426,0.9837333333333333,1974.0,0.9999999999919872,49.198717948323726,7.96638655461627,0.869300911853663,55,0.21,0.8,0.023,0.019,0.21
23118092,2024-03-05,C20MMNATLT,125.58,9.28,10068.0,2982.0,722.0,4162.0,1717.0,281.0,0.0,6399.0,1260.0,0.0,0.15043333333333334,0.0426,0.9837333333333333,1998.0,0.9311878985545665,50.95556617255171,3.3762575452704975,0.8593593593589293,41,0.19,0.77,0.024,0.031,0.2
23118089,2024-03-05,SEQRFE550D,124.79,9.49,9594.0,2976.0,942.0,4562.0,1730.0,277.0,0.0,6298.0,1161.0,0.0,0.15043333333333334,0.0426,0.9837333333333333,2007.0,0.9293267798560522,50.468787562701586,3.223790322579562,0.8619830592920469,73,0.21,0.79,0.026,0.032,0.23
23118087,2024-03-05,C20MMNATLT,126.95,0.0,9534.0,3330.0,979.0,4550.0,1722.0,284.0,0.0,6101.0,1092.0,0.0,0.15043333333333334,0.0426,0.9837333333333333,2006.0,0.9999999999921229,48.05829066523782,2.8630630630622034,0.8584247258221045,41,0.19,0.8,0.027,0.029,0.24
23118085,2024-03-05,SEQRFE550D,123.93,10.21,9879.0,1506.0,930.0,4450.0,1726.0,284.0,0.0,6295.0,1149.0,0.0,0.15043333333333334,0.0426,0.9837333333333333,2010.0,0.9238854927618616,50.79480351770519,6.559760956170943,0.8587064676612643,73,0.19,0.77,0.028,0.03,0.23
23118083,2024-03-05,SEQRFE550D,123.4,10.08,9786.0,1677.0,955.0,3978.0,1716.0,271.0,0.0,6402.0,1223.0,0.0,0.15043333333333334,0.0426,0.9837333333333333,1987.0,0.924483068617587,51.88006482940129,5.835420393556449,0.8636134876694195,73,0.19,0.74,0.028,0.032,0.2
23118082,2024-03-05,1786500D,123.1,10.22,9534.0,1974.0,945.0,4077.0,1722.0,281.0,0.0,5926.0,969.0,0.0,0.15043333333333334,0.0426,0.9837333333333333,2003.0,0.9233423342264977,48.1397238013961,4.829787234040107,0.8597104343480481,2,0.18,0.73,0.024,0.038,0.213
23118113,2024-03-05,SEQRFE550D,123.14,9.88,11091.0,1281.0,890.0,4532.0,1424.0,223.0,0.0,6150.0,1021.0,0.0,0.15043333333333334,0.0426,0.9837333333333333,1647.0,0.925725454811865,49.943154133101,8.658079625285982,0.8646023072247331,73,0.22,0.79,0.023,0.023,0.22
23118080,2024-03-05,C20MMNATLT,122.7,8.89,10362.0,1968.0,955.0,4646.0,1728.0,284.0,0.0,6093.0,1000.0,0.0,0.15043333333333334,0.0426,0.9837333333333333,2012.0,0.9324416748922225,49.65770171108673,5.265243902436349,0.8588469184886387,41,0.2,0.75,0.022,0.031,0.21
23118077,2024-03-05,1786500D,108.05,10.21,9936.0,678.0,885.0,3358.0,1726.0,278.0,0.0,5797.0,945.0,0.0,0.15043333333333334,0.0426,0.9837333333333333,2004.0,0.9136648063511444,53.65108745901295,14.654867256615553,0.8612774451093507,2,0.2,0.9,0.037,0.03,0.26
23118075,2024-03-05,C20MMNATLT,117.38,9.49,9774.0,0.0,882.0,4339.0,1739.0,284.0,0.0,5862.0,981.0,0.0,0.15043333333333334,0.0426,0.9837333333333333,2023.0,0.9251990226142887,49.94036462727943,9774000000000.0,0.8596144340084727,41,0.2,0.76,0.022,0.023,0.18
23118073,2024-03-05,SEQRFE550D,122.17,10.92,9933.0,534.0,957.0,4251.0,1719.0,261.0,0.0,6230.0,1029.0,0.0,0.15043333333333334,0.0426,0.9837333333333333,1980.0,0.917950259216185,50.99451583816817,18.601123595470785,0.8681818181813797,73,0.19,0.72,0.032,0.03,0.22
23118070,2024-03-05,SEQRFE550D,124.16,10.21,9528.0,0.0,930.0,3786.0,1726.0,274.0,0.0,6019.0,983.0,0.0,0.15043333333333334,0.0426,0.9837333333333333,2000.0,0.9240157773243729,48.477770618166254,9528000000000.0,0.8629999999995686,73,0.22,0.7,0.018,0.027,0.24
23318099,2024-03-05,IS2062E350BR,126.63,9.59,10542.0,1701.0,821.0,3618.0,2480.0,92.0,309.0,5686.0,1097.0,0.0,0.15043333333333334,0.0426,0.9837333333333333,2881.0,0.9295991777937924,44.90247176778882,6.1975308641938875,0.8608122179795693,59,0.19,1.36,0.023,0.027,0.23
23118078,2024-03-05,2062BK1,125.89,9.68,11619.0,987.0,957.0,4630.0,1729.0,278.0,0.0,6392.0,1147.0,317.0,0.15043333333333334,0.0426,0.9837333333333333,2007.0,0.9285977723616686,50.774485661682625,11.772036474152207,0.8614848031884098,6,0.2,0.73,0.026,0.026,0.17
23318121,2024-03-06,SEQRFE550D,116.09,9.68,10296.0,2850.0,884.0,3543.0,1708.0,268.0,0.0,6286.0,992.0,0.0,0.14773913043478262,0.03765217391304348,1.108304347826087,1976.0,0.9230341098757808,54.14764406879018,3.6126315789461008,0.8643724696351901,73,0.2,0.74,0.014,0.027,0.2
