Repository: SiddharthKumar268/FerroMind

# FerroMind
*Ferro-Alloy Optimisation using Machine Learning*
**SAIL Durgapur Steel Plant | Steel Melting Shop**
Intern: Siddharth Kumar | FY 2023-24 to FY 2025-26

---

## Quick Start

```bash

# 2. Place raw Excel files in data/raw/

## Dataset

| | |
|---|---|
| Total heats after cleaning | 47,421 |
| Training set | 37,936 heats (Apr 2023 – Jun 2025) |
| Test set | 9,485 heats (Jun 2025 – Dec 2025) |
| Input features | 21 (16 raw + 5 engineered) |
| Target variables | Mn, Si, C, S, P |
| BOF grades | 76 distinct grades |
| Split method | Chronological 80/20 — no shuffle, no leakage |

---

File: data/processed/sms_train.csv (part 107 of 253)
Heat_Number,Date,BOF Grade Code,Hot Metal Addn. Weight,Scrap Addn. Weight,Lime Into Converter,Dolomite Into Converter,Lime Into Ladle,Iron Ore Into Converter,SIMN Into Ladle,FESI Into Ladle,FEMN Into Ladle,Measered O2 Mainblow II,Duration of Mainblow I/II,Measered O2 2nd Blow,HM_P,HM_S,HM_Si,Total_FA_Ladle,HM_Ratio,O2_per_ton_HM,Lime_Dolo_Ratio,SiMn_FA_Fraction,Grade_Encoded,C,Mn,P,S,Si
23318118,2024-03-06,2062BK1,119.93,10.08,10188.0,3255.0,909.0,3844.0,1569.0,292.0,0.0,6442.0,1026.0,0.0,0.14773913043478262,0.03765217391304348,1.108304347826087,1861.0,0.9224675024927124,53.714666888570704,3.1299539170497295,0.8430951101553772,6,0.19,0.78,0.016,0.031,0.2
23318123,2024-03-06,2062BK1,121.79,10.21,10431.0,2802.0,900.0,7061.0,1670.0,277.0,0.0,6427.0,1011.0,0.0,0.14773913043478262,0.03765217391304348,1.108304347826087,1947.0,0.9226515151445255,52.77116347768477,3.722698072803811,0.8577298407802477,6,0.2,0.78,0.019,0.026,0.2
23318126,2024-03-06,IS2062E350BR,121.27,10.21,11160.0,2106.0,785.0,3742.0,2567.0,183.0,437.0,6258.0,988.0,0.0,0.14773913043478262,0.03765217391304348,1.108304347826087,3187.0,0.9223456038871134,51.603859156826886,5.299145299142783,0.8054596799495433,59,0.2,1.42,0.023,0.021,0.25
23318128,2024-03-06,SAILTWR6NB,122.0,8.44,10887.0,1962.0,821.0,3831.0,2572.0,115.0,407.0,6507.0,1105.0,0.0,0.14773913043478262,0.03765217391304348,1.108304347826087,3094.0,0.9352959214893033,53.33606557333331,5.548929663605734,0.8312863606978568,69,0.19,1.34,0.02,0.023,0.25
23318130,2024-03-06,SEQRFE550D,126.62,10.8,9921.0,0.0,781.0,2959.0,1785.0,338.0,0.0,6805.0,1182.0,0.0,0.14773913043478262,0.03765217391304348,1.108304347826087,2123.0,0.9214088196701978,53.74348444121194,9921000000000.0,0.8407913330189163,73,0.2,0.8,0.014,0.015,0.22
23318132,2024-03-06,IS2062E350BR,122.5,8.88,10347.0,2112.0,851.0,1862.0,2516.0,10.0,441.0,6598.0,1159.0,0.0,0.14773913043478262,0.03765217391304348,1.108304347826087,2967.0,0.9324098036159811,53.86122448935623,4.899147727270408,0.8479946073472032,59,0.18,1.39,0.026,0.023,0.22
23318134,2024-03-06,IS2062E350BR,129.8,8.88,10272.0,1479.0,828.0,2785.0,2457.0,187.0,475.0,6510.0,1170.0,0.0,0.14773913043478262,0.03765217391304348,1.108304347826087,3119.0,0.9359676954071535,50.154083204544264,6.945233265715386,0.7877524847705073,59,0.17,1.41,0.022,0.021,0.25
23118127,2024-03-06,SEQRFE550D,124.41,9.48,10815.0,1134.0,814.0,4599.0,1623.0,219.0,0.0,5936.0,987.0,260.0,0.14773913043478262,0.03765217391304348,1.108304347826087,1842.0,0.9291956083282606,47.713206333512474,9.537037037028627,0.8811074918561992,73,0.21,0.79,0.028,0.028,0.23
23118150,2024-03-06,IS2062E350BR,122.94,9.5,11433.0,2553.0,752.0,4465.0,2472.0,97.0,463.0,5914.0,978.0,0.0,0.14773913043478262,0.03765217391304348,1.108304347826087,3032.0,0.9282694050065822,48.104766552398694,4.478260869563464,0.8153034300788867,59,0.18,1.36,0.03,0.024,0.22
23318136,2024-03-06,SAILTWR6NB,118.68,10.21,10548.0,1890.0,886.0,2575.0,2447.0,166.0,407.0,6608.0,1390.0,0.0,0.14773913043478262,0.03765217391304348,1.108304347826087,3020.0,0.9207851656379799,55.67913717512909,5.580952380949428,0.8102649006619833,69,0.17,1.27,0.025,0.024,0.21
23318112,2024-03-06,2062BK1,129.76,10.21,9963.0,3099.0,881.0,4043.0,1770.0,234.0,0.0,466.0,97.0,0.0,0.14773913043478262,0.03765217391304348,1.108304347826087,2004.0,0.9270557976643062,3.5912453760512393,3.2149080348489143,0.883233532933691,6,0.19,0.78,0.018,0.027,0.26
23118143,2024-03-06,SAILTWR6NB,121.16,9.88,10929.0,1740.0,729.0,5045.0,2524.0,125.0,460.0,6097.0,1026.0,0.0,0.14773913043478262,0.03765217391304348,1.108304347826087,3109.0,0.9246031745961188,50.32188841160183,6.281034482755011,0.8118366034091953,69,0.18,1.3,0.022,0.02,0.22
23118131,2024-03-06,SAILTWR6NB,118.89,8.88,10608.0,1092.0,822.0,4267.0,2426.0,115.0,551.0,5994.0,997.0,261.0,0.14773913043478262,0.03765217391304348,1.108304347826087,3092.0,0.9305001173911678,50.41635124862969,9.71428571427682,0.7846054333762016,69,0.18,1.34,0.025,0.022,0.22
23118133,2024-03-06,SEQRFE550D,118.12,9.72,9981.0,798.0,794.0,4556.0,1780.0,284.0,0.0,6003.0,998.0,0.0,0.14773913043478262,0.03765217391304348,1.108304347826087,2064.0,0.9239674593169277,50.821198780470525,12.507518796976807,0.862403100774776,73,0.2,0.82,0.031,0.023,0.22
23118137,2024-03-06,SAILTWR6NB,127.46,10.07,12375.0,0.0,835.0,7896.0,2575.0,116.0,521.0,6266.0,1041.0,159.0,0.14773913043478262,0.03765217391304348,1.108304347826087,3212.0,0.9267796117143403,49.16052094736262,12375000000000.0,0.8016811955165624,69,0.19,1.29,0.027,0.024,0.21
23118138,2024-03-06,IS2062E350BR,123.8,10.21,11718.0,0.0,787.0,5630.0,2575.0,122.0,578.0,6251.0,1039.0,215.0,0.14773913043478262,0.03765217391304348,1.108304347826087,3275.0,0.9238116558396852,50.4927302096083,11718000000000.0,0.7862595419844928,59,0.18,1.42,0.03,0.025,0.23
23118139,2024-03-06,SAILTWR6NB,131.4,0.0,9558.0,0.0,782.0,6580.0,2427.0,119.0,420.0,4342.0,728.0,0.0,0.14773913043478262,0.03765217391304348,1.108304347826087,2966.0,0.9999999999923898,33.04414003018992,9558000000000.0,0.8182737693861031,69,0.2,1.3,0.022,0.019,0.22
23118129,2024-03-06,IS2062E350BR,124.07,11.88,10620.0,987.0,792.0,4209.0,2514.0,122.0,531.0,6092.0,1012.0,258.0,0.14773913043478262,0.03765217391304348,1.108304347826087,3167.0,0.9126149319535667,49.10131377408639,10.759878419441986,0.7938111777705104,59,0.16,1.39,0.025,0.026,0.23
23318147,2024-03-06,SAILTWR6NB,125.77,0.0,1605.0,0.0,804.0,2766.0,2450.0,118.0,437.0,6136.0,433.0,369.0,0.14773913043478262,0.03765217391304348,1.108304347826087,3005.0,0.9999999999920489,48.78746918940298,1605000000000.0,0.8153078202992295,69,0.19,1.3,0.028,0.026,0.21
23118120,2024-03-06,IS2062E350BR,120.62,10.93,11889.0,801.0,989.0,4484.0,2526.0,104.0,527.0,6114.0,1090.0,0.0,0.14773913043478262,0.03765217391304348,1.108304347826087,3157.0,0.916913721011654,50.68811142388751,14.842696629194952,0.8001267025654735,59,0.18,1.4,0.024,0.029,0.23
23318152,2024-03-06,SAILTWR6NB,126.33,9.5,10749.0,2511.0,845.0,4515.0,2538.0,78.0,508.0,6187.0,1119.0,281.0,0.14773913043478262,0.03765217391304348,1.108304347826087,3124.0,0.9300596333583889,48.974906989242655,4.28076463560164,0.8124199743915453,69,0.2,1.32,0.022,0.021,0.21
23118151,2024-03-06,SAILTWR6NB,122.34,9.09,10920.0,1911.0,905.0,6518.0,2416.0,106.0,467.0,6068.0,1450.0,0.0,0.14773913043478262,0.03765217391304348,1.108304347826087,2989.0,0.9308377082786972,49.5994768673402,5.714285714282724,0.8082970893272639,69,0.17,1.3,0.022,0.02,0.2
23118153,2024-03-06,SAILTWR6NB,120.89,9.88,10695.0,1554.0,892.0,5885.0,2419.0,91.0,474.0,5901.0,1080.0,0.0,0.14773913043478262,0.03765217391304348,1.108304347826087,2984.0,0.9244475032429116,48.81297046861764,6.882239382234953,0.8106568364608543,69,0.17,1.31,0.023,0.02,0.25
23118155,2024-03-06,1786500D,120.74,10.48,9435.0,2127.0,850.0,4433.0,1619.0,257.0,0.0,6611.0,1085.0,0.0,0.14773913043478262,0.03765217391304348,1.108304347826087,1876.0,0.9201341258884307,54.75401689535569,4.435825105780707,0.8630063965880261,2,0.2,1.1,0.023,0.021,0.238
23118158,2024-03-06,SAILTWR6NB,111.35,9.29,11214.0,2250.0,852.0,4166.0,2524.0,98.0,467.0,6093.0,1104.0,216.0,0.14773913043478262,0.03765217391304348,1.108304347826087,3089.0,0.922994031822588,54.71935338971963,4.983999999997785,0.8170929103267022,69,0.2,1.34,0.022,0.02,0.25
23118146,2024-03-06,IS2062E350BR,119.55,9.49,11208.0,834.0,797.0,5581.0,2412.0,121.0,480.0,5928.0,1597.0,0.0,0.14773913043478262,0.03765217391304348,1.108304347826087,3013.0,0.9264569125780654,49.58594730196917,13.438848920847196,0.800531032193561,59,0.19,1.41,0.024,0.021,0.25
23118144,2024-03-06,IS2062E350BR,119.33,10.22,11898.0,558.0,829.0,4808.0,2425.0,122.0,453.0,5529.0,1052.0,0.0,0.14773913043478262,0.03765217391304348,1.108304347826087,3000.0,0.9211115399388567,46.33369647158021,21.32258064512308,0.8083333333330639,59,0.2,1.37,0.023,0.025,0.23
23118142,2024-03-06,IS2062E350BR,120.75,10.2,7485.0,1662.0,746.0,4385.0,2523.0,118.0,443.0,6270.0,1042.0,0.0,0.14773913043478262,0.03765217391304348,1.108304347826087,3084.0,0.9221076746779527,51.92546583807929,4.503610108300539,0.8180933852137425,59,0.18,1.35,0.026,0.027,0.22
23118115,2024-03-06,2062BK1,125.01,9.88,10437.0,1077.0,957.0,3971.0,1715.0,247.0,0.0,6602.0,1071.0,0.0,0.14773913043478262,0.03765217391304348,1.108304347826087,1962.0,0.9267551338058658,52.811775057572895,9.6908077994339,0.87410805300669,6,0.2,0.79,0.016,0.019,0.22
23318149,2024-03-06,SAILTWR6NB,126.16,9.29,11430.0,2640.0,807.0,4434.0,2488.0,163.0,427.0,6195.0,987.0,323.0,0.14773913043478262,0.03765217391304348,1.108304347826087,3078.0,0.9314138058255341,49.104311984392005,4.329545454543815,0.8083170890185808,69,0.16,1.28,0.022,0.025,0.22
23118119,2024-03-06,SEQRFE550D,122.01,9.88,10947.0,726.0,927.0,5288.0,1729.0,273.0,0.0,6193.0,1009.0,0.0,0.14773913043478262,0.03765217391304348,1.108304347826087,2002.0,0.9250890893856616,50.75813457871684,15.078512396673446,0.8636363636359322,73,0.2,0.78,0.015,0.022,0.22
23118122,2024-03-06,IS2062E350BR,123.09,9.48,11889.0,678.0,923.0,3658.0,2524.0,98.0,538.0,6279.0,1015.0,0.0,0.14773913043478262,0.03765217391304348,1.108304347826087,3160.0,0.9284906087280043,51.01145503248833,17.535398230062633,0.7987341772149371,59,0.18,1.41,0.022,0.026,0.21
23118125,2024-03-06,2062BK1,117.09,9.68,11421.0,1155.0,950.0,4642.0,1768.0,280.0,0.0,5744.0,951.0,0.0,0.14773913043478262,0.03765217391304348,1.108304347826087,2048.0,0.9236412400337332,49.05628149244977,9.888311688303126,0.8632812499995784,6,0.22,0.8,0.023,0.033,0.23
23318162,2024-03-06,IS2062E350BR,126.46,9.5,10965.0,1449.0,831.0,3345.0,2505.0,139.0,457.0,6308.0,1220.0,285.0,0.14773913043478262,0.03765217391304348,1.108304347826087,3101.0,0.9301265077895697,49.881385417919645,7.567287784673867,0.8078039342145089,59,0.2,1.43,0.025,0.018,0.25
23318161,2024-03-06,SAILTWR6NB,127.52,10.08,11886.0,2712.0,765.0,4586.0,2467.0,17.0,421.0,6267.0,1057.0,0.0,0.14773913043478262,0.03765217391304348,1.108304347826087,2905.0,0.9267441860397766,49.145232120066304,4.382743362830243,0.8492254733215665,69,0.18,1.26,0.019,0.018,0.2
23318159,2024-03-06,SEQRFE550D,128.94,9.5,10956.0,2748.0,798.0,7046.0,1813.0,275.0,0.0,388.0,84.0,0.0,0.14773913043478262,0.03765217391304348,1.108304347826087,2088.0,0.9313782143821774,3.0091515433301605,3.9868995633173263,0.8682950191566723,73,0.22,0.81,0.019,0.017,0.22
23318157,2024-03-06,IS2062E350BR,127.36,9.5,11112.0,2271.0,801.0,4220.0,2507.0,204.0,424.0,6435.0,1015.0,0.0,0.14773913043478262,0.03765217391304348,1.108304347826087,3135.0,0.9305860002854699,50.52606783879926,4.892998678993883,0.7996810207333972,59,0.2,1.37,0.021,0.017,0.23
23318156,2024-03-06,SAILTWR6NB,125.54,9.5,11316.0,2628.0,801.0,4255.0,2477.0,54.0,416.0,6401.0,1005.0,0.0,0.14773913043478262,0.03765217391304348,1.108304347826087,2947.0,0.929650473926765,50.98773299306207,4.3059360730577225,0.8405157787577738,69,0.18,1.29,0.02,0.026,0.21
23318154,2024-03-06,IS2062E350BR,126.67,10.21,11448.0,2652.0,796.0,6560.0,2498.0,150.0,574.0,6288.0,1165.0,433.0,0.14773913043478262,0.03765217391304348,1.108304347826087,3222.0,0.9254091174684002,49.640798925952154,4.316742081446336,0.7752948479203057,59,0.18,1.36,0.02,0.019,0.21
23118148,2024-03-06,SAILTWR6NB,124.0,10.18,11457.0,1773.0,1005.0,4500.0,2284.0,98.0,477.0,6067.0,1440.0,0.0,0.14773913043478262,0.03765217391304348,1.108304347826087,2859.0,0.9241317632961386,48.92741935444413,6.461928934006508,0.7988807275268279,69,0.18,1.25,0.018,0.025,0.26
23118141,2024-03-06,SAILTWR6NB,132.69,0.0,15816.0,2163.0,722.0,6141.0,2480.0,118.0,460.0,6197.0,1030.0,0.0,0.14773913043478262,0.03765217391304348,1.108304347826087,3058.0,0.9999999999924637,46.70284120848065,7.312066574199116,0.8109875735772364,69,0.18,1.3,0.023,0.025,0.22
23118170,2024-03-07,SAILTWR6NB,120.93,11.68,11985.0,0.0,900.0,4915.0,2527.0,112.0,477.0,6117.0,1004.0,0.0,0.13941176470588235,0.03964705882352942,1.0054117647058822,3116.0,0.9119221778077677,50.5829818899315,11985000000000.0,0.8109756097558373,69,0.18,1.32,0.019,0.02,0.22
23318165,2024-03-07,SAILTWR6NB,122.59,12.28,11352.0,2712.0,820.0,3927.0,2467.0,143.0,502.0,431.0,89.0,0.0,0.13941176470588235,0.03964705882352942,1.0054117647058822,3112.0,0.9089493586349155,3.5157843216941367,4.185840707963059,0.7927377892028301,69,0.2,1.36,0.018,0.018,0.23
23118206,2024-03-07,IS2062E350BR,122.71,11.27,12015.0,0.0,765.0,4926.0,2519.0,118.0,525.0,6019.0,1004.0,0.0,0.13941176470588235,0.03964705882352942,1.0054117647058822,3162.0,0.9158829676002697,49.05060712208418,12015000000000.0,0.7966476913343464,59,0.2,1.42,0.028,0.024,0.25
23118204,2024-03-07,SEQRFE550D,126.3,10.0,10953.0,15.0,1050.0,5689.0,1769.0,271.0,0.0,6099.0,1471.0,261.0,0.13941176470588235,0.03964705882352942,1.0054117647058822,2040.0,0.9266324284598193,48.289786222895565,730.19999995132,0.867156862744673,73,0.2,0.77,0.035,0.021,0.22
23118202,2024-03-07,IS2062E350BR,121.04,12.27,9969.0,1308.0,774.0,4539.0,2429.0,148.0,518.0,6202.0,1028.0,0.0,0.13941176470588235,0.03964705882352942,1.0054117647058822,3095.0,0.9079588927994303,51.239259748420025,7.621559633021696,0.784814216477937,59,0.2,1.43,0.022,0.022,0.24
23118200,2024-03-07,IS2062E350BR,116.84,12.11,10485.0,987.0,863.0,5012.0,2423.0,153.0,525.0,6191.0,1027.0,0.0,0.13941176470588235,0.03964705882352942,1.0054117647058822,3101.0,0.9060876308576498,52.986990756136706,10.623100303940605,0.781360851338026,59,0.19,1.43,0.026,0.024,0.25
23118160,2024-03-07,SAILTWR6NB,111.19,12.28,12015.0,1104.0,917.0,3719.0,2523.0,97.0,463.0,5855.0,961.0,0.0,0.13941176470588235,0.03964705882352942,1.0054117647058822,3083.0,0.9005426419300191,52.65761309422918,10.883152173903186,0.8183587414853005,69,0.2,1.33,0.019,0.018,0.22
23118195,2024-03-07,2830C20MMNC,119.07,14.12,10212.0,996.0,782.0,4843.0,1722.0,281.0,0.0,6397.0,1059.0,0.0,0.13941176470588235,0.03964705882352942,1.0054117647058822,2003.0,0.8939860349808996,53.724699755994585,10.253012048182477,0.8597104343480481,17,0.2,0.71,0.017,0.02,0.21
23118193,2024-03-07,SEQRFE550D,118.0,14.68,9966.0,996.0,952.0,4159.0,1719.0,277.0,0.0,6200.0,1047.0,0.0,0.13941176470588235,0.03964705882352942,1.0054117647058822,1996.0,0.8893578534753591,52.542372880910655,10.006024096375496,0.8612224448893481,73,0.2,0.7,0.016,0.02,0.22
23118207,2024-03-07,SAILTWR6NB,121.4,11.48,11625.0,0.0,835.0,5417.0,2523.0,121.0,524.0,6231.0,1034.0,259.0,0.13941176470588235,0.03964705882352942,1.0054117647058822,3168.0,0.9136062612815052,51.326194398259254,11625000000000.0,0.7964015151512638,69,0.18,1.28,0.025,0.021,0.25
23118191,2024-03-07,2830C20MMNC,115.58,14.32,10962.0,495.0,897.0,4964.0,1724.0,304.0,0.0,6196.0,1036.0,0.0,0.13941176470588235,0.03964705882352942,1.0054117647058822,2028.0,0.8897613548815261,53.60789063805496,22.14545454540981,0.8500986193289694,17,0.21,0.67,0.014,0.017,0.18
23118185,2024-03-07,SAILTWR6NB,112.9,0.0,12408.0,0.0,1010.0,4677.0,2412.0,102.0,427.0,5777.0,958.0,0.0,0.13941176470588235,0.03964705882352942,1.0054117647058822,2941.0,0.9999999999911425,51.16917626172569,12408000000000.0,0.8201292077521863,69,0.19,1.35,0.021,0.018,0.23
23118183,2024-03-07,SEQRFE550D,112.11,0.0,11388.0,0.0,784.0,2264.0,1678.0,288.0,0.0,6035.0,993.0,0.0,0.13941176470588235,0.03964705882352942,1.0054117647058822,1966.0,0.9999999999910801,53.831058781073665,11388000000000.0,0.8535096642925465,73,0.2,0.77,0.031,0.019,0.21
23118181,2024-03-07,IS2062E350BR,120.81,15.0,11331.0,0.0,827.0,3475.0,2528.0,88.0,531.0,6251.0,1026.0,0.0,0.13941176470588235,0.03964705882352942,1.0054117647058822,3147.0,0.8895515794058645,51.74240542958577,11331000000000.0,0.8033047346676825,59,0.2,1.39,0.027,0.024,0.23
23118179,2024-03-07,IS2062E350BR,118.25,11.3,10479.0,0.0,797.0,2376.0,2531.0,88.0,518.0,6068.0,995.0,0.0,0.13941176470588235,0.03964705882352942,1.0054117647058822,3137.0,0.91277499034417,51.31501057039057,10479000000000.0,0.8068218042713399,59,0.2,1.4,0.025,0.017,0.22
23118177,2024-03-07,SEQRFE550D,115.92,11.2,10278.0,0.0,815.0,3148.0,1722.0,288.0,0.0,6109.0,1005.0,0.0,0.13941176470588235,0.03964705882352942,1.0054117647058822,2010.0,0.9118942731205798,52.70013802577036,10278000000000.0,0.8567164179100215,73,0.22,0.77,0.018,0.021,0.2
23118176,2024-03-07,SEQRFE550D,120.6,11.55,10341.0,0.0,885.0,3975.0,1675.0,294.0,0.0,5742.0,943.0,0.0,0.13941176470588235,0.03964705882352942,1.0054117647058822,1969.0,0.9125993189488263,47.61194029811267,10341000000000.0,0.8506856272215081,73,0.2,0.75,0.015,0.02,0.18
23118174,2024-03-07,SAILTWR6NB,119.75,12.88,11862.0,0.0,890.0,3732.0,2463.0,98.0,470.0,5868.0,965.0,0.0,0.13941176470588235,0.03964705882352942,1.0054117647058822,3031.0,0.9028877327836623,49.00208768226303,11862000000000.0,0.812603101286436,69,0.19,1.33,0.018,0.021,0.26
23118187,2024-03-07,IS2062E350BR,127.2,0.0,13344.0,0.0,975.0,8050.0,2521.0,98.0,522.0,5985.0,999.0,0.0,0.13941176470588235,0.03964705882352942,1.0054117647058822,3141.0,0.9999999999921383,47.051886792082925,13344000000000.0,0.8026106335559368,59,0.2,1.41,0.02,0.018,0.23
23118210,2024-03-07,SAILTWR6NB,121.37,11.07,11511.0,1101.0,785.0,5287.0,2525.0,123.0,526.0,5929.0,984.0,260.0,0.13941176470588235,0.03964705882352942,1.0054117647058822,3174.0,0.9164149803615493,48.850622064358156,10.455040871925108,0.7955261499682433,69,0.17,1.3,0.021,0.018,0.23
23318211,2024-03-07,2830C20MMNC,121.64,12.26,10944.0,1839.0,710.0,4010.0,1777.0,299.0,0.0,6808.0,1221.0,0.0,0.13941176470588235,0.03964705882352942,1.0054117647058822,2076.0,0.9084391336750677,55.96843143656718,5.9510603588874655,0.8559730250477573,17,0.2,0.75,0.015,0.019,0.2
23318209,2024-03-07,SEQRFE550D,124.58,8.88,10944.0,1761.0,685.0,2827.0,1756.0,241.0,0.0,6558.0,995.0,0.0,0.13941176470588235,0.03964705882352942,1.0054117647058822,1997.0,0.9334632099435527,52.64087333398105,6.2146507666063515,0.8793189784672613,73,0.21,0.79,0.016,0.019,0.22
23318169,2024-03-07,IS2062E350BR,128.33,10.21,11355.0,1584.0,674.0,3057.0,2444.0,170.0,404.0,6588.0,1160.0,0.0,0.13941176470588235,0.03964705882352942,1.0054117647058822,3018.0,0.9263028728098289,51.336398347609006,7.16856060605608,0.8098078197479093,59,0.17,1.38,0.023,0.021,0.26
23318173,2024-03-07,IS2062E350BR,123.0,11.47,10539.0,1557.0,815.0,4000.0,2457.0,129.0,532.0,6466.0,1019.0,0.0,0.13941176470588235,0.03964705882352942,1.0054117647058822,3118.0,0.9147021640446591,52.56910569062952,6.768786127163283,0.7880051314942951,59,0.2,1.41,0.025,0.021,0.2
23318175,2024-03-07,IS2062E350BR,124.85,10.88,11394.0,1575.0,773.0,3986.0,2450.0,81.0,515.0,6280.0,1028.0,0.0,0.13941176470588235,0.03964705882352942,1.0054117647058822,3046.0,0.9198408605251616,50.300360432116136,7.234285714281121,0.804333552199342,59,0.2,1.4,0.019,0.021,0.23
23318178,2024-03-07,SAILTWR6NB,123.02,0.0,10638.0,1524.0,817.0,5376.0,2456.0,142.0,444.0,6604.0,1039.0,0.0,0.13941176470588235,0.03964705882352942,1.0054117647058822,3042.0,0.9999999999918712,53.68232807629912,6.980314960625341,0.8073635765940804,69,0.18,1.32,0.029,0.022,0.23
23318180,2024-03-07,SEQRFE550D,127.85,11.7,10998.0,1626.0,773.0,4014.0,1711.0,284.0,0.0,6235.0,1281.0,0.0,0.13941176470588235,0.03964705882352942,1.0054117647058822,1995.0,0.9161590827594688,48.76808760227792,6.763837638372224,0.8576441102752593,73,0.21,0.79,0.014,0.022,0.25
23318182,2024-03-07,SAILTWR6NB,116.06,15.0,9504.0,1506.0,724.0,3027.0,2416.0,81.0,380.0,6377.0,1006.0,0.0,0.13941176470588235,0.03964705882352942,1.0054117647058822,2877.0,0.8855486036862084,54.94571773173405,6.310756972107363,0.8397636426830588,69,0.19,1.3,0.022,0.023,0.23
23318184,2024-03-07,IS2062E350BR,114.2,0.0,10257.0,1560.0,720.0,3800.0,2484.0,64.0,506.0,6319.0,995.0,0.0,0.13941176470588235,0.03964705882352942,1.0054117647058822,3054.0,0.9999999999912434,55.3327495616871,6.574999999995785,0.8133595284869636,59,0.19,1.38,0.017,0.021,0.23
23318186,2024-03-07,SEQRFE550D,119.38,0.0,9855.0,1488.0,765.0,4626.0,1705.0,306.0,0.0,6239.0,1222.0,0.0,0.13941176470588235,0.03964705882352942,1.0054117647058822,2011.0,0.9999999999916234,52.261685373996805,6.622983870963291,0.8478368970657146,73,0.2,0.78,0.015,0.02,0.22
23318188,2024-03-07,SAILTWR6NB,108.59,14.89,10011.0,2010.0,788.0,3098.0,2512.0,163.0,508.0,6093.0,1361.0,0.0,0.13941176470588235,0.03964705882352942,1.0054117647058822,3183.0,0.8794136702228749,56.1101390546449,4.980597014922895,0.7891925856108108,69,0.18,1.29,0.016,0.019,0.18
23318190,2024-03-07,IS2062E350BR,116.79,15.21,10248.0,1725.0,820.0,3054.0,2504.0,41.0,481.0,5720.0,894.0,0.0,0.13941176470588235,0.03964705882352942,1.0054117647058822,3026.0,0.8847727272660245,48.97679595813874,5.940869565213947,0.8274950429607312,59,0.2,1.39,0.022,0.021,0.24
23318192,2024-03-07,2062BK1,123.27,14.71,10380.0,2043.0,817.0,3567.0,2503.0,112.0,380.0,6393.0,1116.0,268.0,0.13941176470588235,0.03964705882352942,1.0054117647058822,2995.0,0.8933903464205437,51.86176685282825,5.08076358296374,0.8357262103503053,6,0.2,1.27,0.02,0.021,0.22
23318194,2024-03-07,1786500D,124.09,15.04,10023.0,1569.0,764.0,3092.0,2510.0,113.0,534.0,6552.0,1966.0,0.0,0.13941176470588235,0.03964705882352942,1.0054117647058822,3157.0,0.8918996621800339,52.800386815595125,6.3881453154835,0.7950585999363968,2,0.19,1.09,0.014,0.023,0.254
23318199,2024-03-07,2830C20MMNC,118.8,13.71,8967.0,1767.0,803.0,2727.0,1688.0,275.0,0.0,6175.0,962.0,0.0,0.13941176470588235,0.03964705882352942,1.0054117647058822,1963.0,0.8965361104754621,51.978114477676954,5.074702886245006,0.8599083036164749,17,0.19,0.72,0.019,0.024,0.2
23318201,2024-03-07,SEQRFE550D,127.12,11.28,9090.0,1809.0,784.0,2742.0,1703.0,251.0,0.0,261.0,62.0,0.0,0.13941176470588235,0.03964705882352942,1.0054117647058822,1954.0,0.9184971098199531,2.053178099417454,5.0248756218877695,0.8715455475942315,73,0.2,0.75,0.022,0.023,0.23
23118168,2024-03-07,SAILTWR6NB,121.73,11.2,12135.0,18.0,884.0,3900.0,2524.0,102.0,474.0,6193.0,1017.0,465.0,0.13941176470588235,0.03964705882352942,1.0054117647058822,3100.0,0.9157451290083823,50.87488704468188,674.166666629213,0.8141935483868341,69,0.18,1.3,0.023,0.022,0.21
23318205,2024-03-07,2830C20MMNC,119.61,11.55,11040.0,2694.0,691.0,3248.0,1762.0,312.0,0.0,6331.0,974.0,0.0,0.13941176470588235,0.03964705882352942,1.0054117647058822,2074.0,0.9119396157295523,52.93035699311989,4.097995545655494,0.8495660559301593,17,0.2,0.73,0.021,0.021,0.19
23318208,2024-03-07,IS2062E350BR,120.44,11.54,10917.0,2727.0,723.0,3575.0,2552.0,125.0,338.0,6517.0,1002.0,0.0,0.13941176470588235,0.03964705882352942,1.0054117647058822,3015.0,0.9125625094642177,54.10993025527972,4.003300330031535,0.8464344941954075,59,0.18,1.4,0.023,0.018,0.21
23318163,2024-03-07,SAILTWR6NB,129.79,12.12,10227.0,2157.0,439.0,3672.0,0.0,0.0,0.0,6377.0,1061.0,315.0,0.13941176470588235,0.03964705882352942,1.0054117647058822,0.0,0.9145937565998549,49.133215193396005,4.741307371346898,0.0,69,0.2,1.34,0.025,0.02,0.22
23318203,2024-03-07,2830C20MMNC,119.62,11.68,10776.0,2109.0,696.0,3822.0,1745.0,271.0,0.0,6725.0,1058.0,0.0,0.13941176470588235,0.03964705882352942,1.0054117647058822,2016.0,0.9110434120265725,56.219695702589696,5.109530583212371,0.8655753968249674,17,0.2,0.73,0.021,0.019,0.21
23318234,2024-03-08,1786500D,119.72,11.87,10878.0,1956.0,710.0,4334.0,2542.0,58.0,512.0,578.0,114.0,0.0,0.1385909090909091,0.04045454545454546,1.0108636363636363,3112.0,0.9097955771646038,4.827931840921918,5.56134969324869,0.8168380462722311,2,0.19,1.33,0.017,0.014,0.202
23318215,2024-03-08,SAILTWR6NB,120.69,11.54,10026.0,1776.0,585.0,3441.0,2497.0,139.0,447.0,6565.0,997.0,0.0,0.1385909090909091,0.04045454545454546,1.0108636363636363,3083.0,0.9127278227262141,54.3955588693811,5.645270270267091,0.8099253973399902,69,0.18,1.37,0.018,0.023,0.25
23118243,2024-03-08,2062BK1,118.9,11.55,10098.0,984.0,917.0,4022.0,1714.0,300.0,0.0,6193.0,1032.0,0.0,0.1385909090909091,0.04045454545454546,1.0108636363636363,2014.0,0.911460329621223,52.085786374667066,10.26219512194079,0.8510427010919309,6,0.21,0.73,0.016,0.025,0.2
23118241,2024-03-08,ASP1239,133.98,0.0,10695.0,1680.0,895.0,7230.0,1726.0,271.0,0.0,6656.0,1119.0,0.0,0.1385909090909091,0.04045454545454546,1.0108636363636363,1997.0,0.9999999999925363,49.67905657523751,6.366071428567639,0.8642964446665677,24,0.43,0.75,0.018,0.012,0.27
23118239,2024-03-08,IS2062E350BR,122.18,11.08,10506.0,1482.0,972.0,5036.0,2426.0,98.0,520.0,6396.0,1085.0,0.0,0.1385909090909091,0.04045454545454546,1.0108636363636363,3044.0,0.9168542698415364,52.34899328816214,7.089068825906148,0.796977660972143,59,0.18,1.37,0.028,0.025,0.2
23118237,2024-03-08,1786500D,121.89,12.95,10215.0,1986.0,920.0,5443.0,2426.0,102.0,420.0,6505.0,1149.0,0.0,0.1385909090909091,0.04045454545454546,1.0108636363636363,2948.0,0.9039602491775144,53.36779063045887,5.143504531719464,0.8229308005424617,2,0.19,1.25,0.019,0.023,0.195
23118235,2024-03-08,IS2062E350BR,120.58,11.54,9984.0,1965.0,905.0,5343.0,2443.0,98.0,420.0,6395.0,1068.0,0.0,0.1385909090909091,0.04045454545454546,1.0108636363636363,2961.0,0.9126551619670553,53.03532924155718,5.080916030531766,0.8250591016545678,59,0.19,1.3,0.023,0.019,0.23
23118231,2024-03-08,2062BK1,120.63,11.25,10005.0,1530.0,807.0,3491.0,1519.0,256.0,0.0,2928.0,1474.0,0.0,0.1385909090909091,0.04045454545454546,1.0108636363636363,1775.0,0.9146951774270952,24.272569012482197,6.539215686270236,0.8557746478868419,6,0.18,0.77,0.017,0.024,0.22
23118225,2024-03-08,2062BK1,126.28,11.47,11448.0,1023.0,1092.0,4560.0,1729.0,251.0,0.0,6495.0,1141.0,0.0,0.1385909090909091,0.04045454545454546,1.0108636363636363,1980.0,0.9167332123345429,51.433322774378894,11.190615835766188,0.8732323232318822,6,0.19,0.78,0.02,0.026,0.21
23118244,2024-03-08,SEQRFE550D,126.11,0.0,11205.0,3006.0,897.0,4049.0,1726.0,277.0,0.0,6041.0,1002.0,0.0,0.1385909090909091,0.04045454545454546,1.0108636363636363,2003.0,0.9999999999920703,47.902624692348724,3.7275449101784006,0.8617074388413072,73,0.2,0.72,0.018,0.026,0.21
23118223,2024-03-08,SAILTWR6NB,116.42,8.49,8937.0,1536.0,1043.0,4513.0,2230.0,122.0,623.0,5900.0,976.0,0.0,0.1385909090909091,0.04045454545454546,1.0108636363636363,2975.0,0.9320310623574412,50.678577563557134,5.818359374996212,0.7495798319325212,69,0.18,1.29,0.023,0.027,0.22
23118219,2024-03-08,SAILTWR6NB,116.77,11.48,11307.0,1665.0,776.0,6240.0,2528.0,125.0,524.0,6025.0,1006.0,0.0,0.1385909090909091,0.04045454545454546,1.0108636363636363,3177.0,0.9104873294275986,51.59715680353175,6.790990990986912,0.7957192319796047,69,0.2,1.36,0.018,0.026,0.23
23118218,2024-03-08,IS2062E350BR,121.52,12.27,11481.0,1413.0,1041.0,6466.0,2521.0,115.0,518.0,6294.0,1062.0,0.0,0.1385909090909091,0.04045454545454546,1.0108636363636363,3154.0,0.9082891097921498,51.79394338337892,8.125265392775566,0.7993024730498417,59,0.18,1.37,0.022,0.015,0.18
23118217,2024-03-08,SAILTWR6NB,120.84,11.28,11304.0,1095.0,777.0,5311.0,2507.0,122.0,514.0,5854.0,978.0,253.0,0.1385909090909091,0.04045454545454546,1.0108636363636363,3143.0,0.9146230699294988,48.44422376656368,10.323287671223449,0.7976455615651296,69,0.19,1.28,0.021,0.023,0.22
23118216,2024-03-08,IS2062E350BR,128.25,0.0,10833.0,1095.0,777.0,7654.0,2538.0,115.0,415.0,6148.0,1034.0,0.0,0.1385909090909091,0.04045454545454546,1.0108636363636363,3068.0,0.9999999999922028,47.9376218319849,9.893150684922473,0.8272490221640068,59,0.19,1.4,0.026,0.023,0.22
23118214,2024-03-08,2830C20MMNC,120.78,11.88,10368.0,1098.0,847.0,5344.0,1110.0,399.0,406.0,6005.0,1159.0,0.0,0.1385909090909091,0.04045454545454546,1.0108636363636363,1915.0,0.910447761187167,49.71849643939627,9.442622950811073,0.5796344647516556,17,0.21,0.72,0.014,0.026,0.21
23118212,2024-03-08,IS2062E350BR,119.04,12.27,11157.0,1101.0,785.0,4966.0,2528.0,124.0,521.0,6167.0,1024.0,266.0,0.1385909090909091,0.04045454545454546,1.0108636363636363,3173.0,0.9065570025062331,51.80611559096265,10.133514986366817,0.7967223447838648,59,0.2,1.4,0.027,0.021,0.22
23118198,2024-03-08,IS2062E350BR,116.71,11.28,10104.0,993.0,634.0,3948.0,2421.0,145.0,528.0,5507.0,982.0,0.0,0.1385909090909091,0.04045454545454546,1.0108636363636363,3094.0,0.9118681146893362,47.185331162306696,10.175226586092473,0.7824822236584413,59,0.19,1.32,0.021,0.025,0.25
23118221,2024-03-08,IS2062E350BR,115.0,10.68,11409.0,1425.0,787.0,5797.0,2480.0,118.0,416.0,5866.0,975.0,0.0,0.1385909090909091,0.04045454545454546,1.0108636363636363,3014.0,0.9150222787960294,51.008695651730356,8.006315789468065,0.822826808227995,59,0.19,1.39,0.023,0.021,0.21
23318213,2024-03-08,SAILTWR6NB,122.94,11.55,9612.0,1359.0,679.0,2721.0,2501.0,27.0,508.0,6573.0,997.0,0.0,0.1385909090909091,0.04045454545454546,1.0108636363636363,3036.0,0.9141200089157996,53.46510492879889,7.072847682114001,0.8237812911723242,69,0.19,1.33,0.025,0.02,0.23
23118248,2024-03-08,IS2062E350BR,117.69,12.08,11127.0,2007.0,927.0,4459.0,2531.0,102.0,521.0,6274.0,1030.0,0.0,0.1385909090909091,0.04045454545454546,1.0108636363636363,3154.0,0.9069122293218239,53.30954201671077,5.544095665169136,0.8024730500948629,59,0.18,1.35,0.02,0.022,0.22
23318252,2024-03-08,2062BK1,123.38,11.65,10182.0,1881.0,798.0,3894.0,1654.0,295.0,0.0,6750.0,1756.0,0.0,0.1385909090909091,0.04045454545454546,1.0108636363636363,1949.0,0.9137228763910707,54.709029015604564,5.413078149917378,0.8486403283730894,6,0.21,0.79,0.02,0.026,0.23
23318220,2024-03-08,SAILTWR6NB,120.81,12.28,10026.0,1758.0,746.0,3226.0,2429.0,64.0,566.0,6529.0,990.0,0.0,0.1385909090909091,0.04045454545454546,1.0108636363636363,3059.0,0.9077316101817738,54.043539441651816,5.7030716723517045,0.7940503432491683,69,0.2,1.25,0.029,0.033,0.23
23318222,2024-03-08,SAILTWR6NB,123.71,11.55,8931.0,1818.0,715.0,3643.0,2511.0,75.0,359.0,5994.0,958.0,0.0,0.1385909090909091,0.04045454545454546,1.0108636363636363,2945.0,0.9146089013683676,48.45202489654473,4.9125412541227105,0.8526315789470789,69,0.18,1.31,0.023,0.028,0.26
23318224,2024-03-08,IS2062E350BR,121.6,11.55,9741.0,1497.0,823.0,4022.0,2475.0,159.0,556.0,6654.0,1468.0,0.0,0.1385909090909091,0.04045454545454546,1.0108636363636363,3190.0,0.9132557266172493,54.7203947363921,6.507014028051765,0.775862068965274,59,0.2,1.4,0.018,0.026,0.25
23318226,2024-03-08,2062BK1,115.98,11.68,9549.0,1767.0,795.0,3504.0,1685.0,413.0,0.0,6348.0,994.0,0.0,0.1385909090909091,0.04045454545454546,1.0108636363636363,2098.0,0.9085069716363112,54.73357475379605,5.4040747028831895,0.8031458531931348,6,0.18,0.76,0.016,0.027,0.21
23318227,2024-03-08,IS2062E350BR,124.99,11.55,9654.0,1704.0,757.0,4005.0,2505.0,0.0,512.0,6344.0,988.0,0.0,0.1385909090909091,0.04045454545454546,1.0108636363636363,3017.0,0.915409403830999,50.75606048443271,5.665492957743154,0.8302949950278985,59,0.2,1.39,0.026,0.032,0.25
23318228,2024-03-08,IS2062E350BR,133.19,0.0,9777.0,1680.0,821.0,6289.0,2507.0,162.0,471.0,6186.0,1277.0,0.0,0.1385909090909091,0.04045454545454546,1.0108636363636363,3140.0,0.999999999992492,46.44492829757156,5.819642857139393,0.7984076433118477,59,0.2,1.36,0.023,0.023,0.25
23318230,2024-03-08,IS2062E350BR,120.93,11.7,10830.0,1584.0,790.0,5686.0,2477.0,91.0,416.0,6408.0,1034.0,0.0,0.1385909090909091,0.04045454545454546,1.0108636363636363,2984.0,0.9117846640962696,52.98933267135541,6.837121212116895,0.8300938337798827,59,0.2,1.38,0.024,0.026,0.26
23118249,2024-03-08,2062BK1,122.5,12.27,10860.0,1263.0,890.0,4560.0,1723.0,291.0,0.0,6490.0,1065.0,0.0,0.1385909090909091,0.04045454545454546,1.0108636363636363,2014.0,0.9089559991028496,52.979591836302205,8.598574821845924,0.8555114200591581,6,0.2,0.74,0.018,0.023,0.21
23318232,2024-03-08,IS2062E350BR,123.2,11.52,9156.0,1584.0,759.0,6660.0,2488.0,71.0,451.0,6038.0,991.0,0.0,0.1385909090909091,0.04045454545454546,1.0108636363636363,3010.0,0.9144893111571075,49.00974025934245,5.780303030299381,0.8265780730894264,59,0.19,1.39,0.027,0.024,0.23
23318238,2024-03-08,1786500D,116.69,11.55,10008.0,1476.0,657.0,3600.0,2518.0,20.0,426.0,6286.0,1055.0,0.0,0.1385909090909091,0.04045454545454546,1.0108636363636363,2964.0,0.9099344978094983,53.8692261543074,6.780487804873455,0.8495276653168524,2,0.2,1.12,0.024,0.026,0.194
23318240,2024-03-08,IS2062E350BR,116.24,11.54,10668.0,1545.0,862.0,3974.0,2504.0,233.0,397.0,6292.0,997.0,315.0,0.1385909090909091,0.04045454545454546,1.0108636363636363,3134.0,0.9096885271489302,54.12938747372566,6.90485436892757,0.7989789406506704,59,0.18,1.39,0.03,0.022,0.23
23318242,2024-03-08,SEQRFE550D,133.7,0.0,10296.0,2256.0,768.0,5403.0,1661.0,305.0,0.0,5332.0,1021.0,321.0,0.1385909090909091,0.04045454545454546,1.0108636363636363,1966.0,0.9999999999925206,39.8803290946905,4.563829787232019,0.8448626653098449,73,0.21,0.74,0.029,0.022,0.2
23318245,2024-03-08,IS2062E350BR,121.8,11.66,10689.0,1569.0,745.0,4263.0,2420.0,102.0,550.0,6169.0,978.0,322.0,0.1385909090909091,0.04045454545454546,1.0108636363636363,3072.0,0.912632998644443,50.64860426887809,6.812619502863727,0.7877604166664103,59,0.19,1.35,0.024,0.026,0.24
23318247,2024-03-08,1786550D,121.85,11.65,10500.0,1455.0,802.0,4159.0,1560.0,244.0,0.0,5988.0,949.0,297.0,0.1385909090909091,0.04045454545454546,1.0108636363636363,1804.0,0.9127340823901668,49.142388181787915,7.216494845355865,0.8647450110859951,3,0.2,0.77,0.02,0.02,0.23
23318250,2024-03-08,IS2062E350BR,124.57,11.55,10545.0,1770.0,826.0,3966.0,2574.0,109.0,339.0,6040.0,958.0,364.0,0.1385909090909091,0.04045454545454546,1.0108636363636363,3022.0,0.9151483984652135,48.48679457294303,5.957627118640702,0.8517538054265877,59,0.18,1.4,0.022,0.033,0.23
23318251,2024-03-08,IS2062E350BR,123.43,12.88,9357.0,1830.0,587.0,4245.0,2504.0,107.0,470.0,6198.0,981.0,0.0,0.1385909090909091,0.04045454545454546,1.0108636363636363,3081.0,0.9055095003968491,50.214696588753014,5.113114754095567,0.812723141836802,59,0.18,1.43,0.024,0.023,0.21
23318236,2024-03-08,IS2062E350BR,118.09,10.28,13209.0,1521.0,740.0,3641.0,2538.0,184.0,612.0,246.0,937.0,0.0,0.1385909090909091,0.04045454545454546,1.0108636363636363,3334.0,0.9199189841791703,2.083156914200329,8.684418145950898,0.7612477504496817,59,0.18,1.35,0.02,0.018,0.2
23118246,2024-03-08,2062BK1,113.48,11.88,9507.0,972.0,874.0,4528.0,1731.0,280.0,0.0,6649.0,1096.0,0.0,0.1385909090909091,0.04045454545454546,1.0108636363636363,2011.0,0.9052329291567865,58.591822347033904,9.7808641975208,0.860765788164664,6,0.21,0.81,0.019,0.023,0.22
23318284,2024-03-09,2830C20MMNC,120.37,10.08,8973.0,3240.0,941.0,3100.0,1815.0,308.0,0.0,6408.0,990.0,0.0,0.13912820512820515,0.040179487179487175,0.9323846153846154,2123.0,0.9227290149411826,53.235856109884224,2.7694444444435895,0.8549222797923435,17,0.18,0.67,0.018,0.03,0.21
23318254,2024-03-09,IS2062E350BR,113.34,12.28,10143.0,1872.0,812.0,2844.0,2498.0,3.0,563.0,6104.0,1448.0,0.0,0.13912820512820515,0.040179487179487175,0.9323846153846154,3064.0,0.9022448654601,53.855655549198374,5.418269230766336,0.8152741514357652,59,0.2,1.43,0.024,0.025,0.21
23318314,2024-03-09,EXPORTDSP14,126.15,9.5,13521.0,2514.0,831.0,4083.0,1762.0,304.0,0.0,6351.0,1107.0,0.0,0.13912820512820515,0.040179487179487175,0.9323846153846154,2066.0,0.929966826384593,50.344827585807806,5.378281622909555,0.8528557599221429,55,0.22,0.76,0.02,0.027,0.2
23318310,2024-03-09,IS2062E350BR,118.3,9.49,10857.0,2226.0,811.0,4563.0,2494.0,119.0,576.0,6058.0,1395.0,0.0,0.13912820512820515,0.040179487179487175,0.9323846153846154,3189.0,0.9257375381412807,51.208791208358335,4.8773584905638465,0.7820633427404258,59,0.2,1.41,0.019,0.02,0.23
23318308,2024-03-09,IS2062E350BR,124.83,9.49,11022.0,3069.0,831.0,4765.0,2504.0,129.0,440.0,6604.0,1523.0,0.0,0.13912820512820515,0.040179487179487175,0.9323846153846154,3073.0,0.9293478260800377,52.90394937072095,3.5913978494611953,0.8148389196222535,59,0.18,1.36,0.017,0.021,0.23
23318304,2024-03-09,EXPORTDSP14,123.55,9.53,10914.0,2748.0,696.0,5221.0,1828.0,282.0,0.0,6285.0,993.0,0.0,0.13912820512820515,0.040179487179487175,0.9323846153846154,2110.0,0.9283889389770937,50.87009307931307,3.971615720522572,0.8663507109000633,55,0.21,0.75,0.018,0.02,0.18
23318300,2024-03-09,2830C20MMNC,128.8,9.28,11481.0,1806.0,705.0,3904.0,1837.0,261.0,0.0,6580.0,1036.0,0.0,0.13912820512820515,0.040179487179487175,0.9323846153846154,2098.0,0.9327925840025146,51.08695652134249,6.357142857139337,0.875595805528658,17,0.19,0.72,0.019,0.021,0.22
23318294,2024-03-09,IS2062E350BR,120.19,10.28,10242.0,2697.0,864.0,5548.0,2677.0,37.0,400.0,6301.0,957.0,0.0,0.13912820512820515,0.040179487179487175,0.9323846153846154,3114.0,0.9212079405156649,52.425326565833885,3.7975528364835753,0.8596660244056328,59,0.18,1.39,0.018,0.02,0.21
23318288,2024-03-09,IS2062E350BR,118.86,9.5,10686.0,2274.0,801.0,4205.0,2501.0,53.0,386.0,6332.0,1009.0,292.0,0.13912820512820515,0.040179487179487175,0.9323846153846154,2940.0,0.9259894047917888,53.272757865949245,4.699208443269701,0.8506802721085542,59,0.2,1.43,0.025,0.026,0.23
23318282,2024-03-09,1786550D,116.71,9.5,8631.0,3255.0,906.0,2519.0,1752.0,255.0,0.0,6517.0,1007.0,0.0,0.13912820512820515,0.040179487179487175,0.9323846153846154,2007.0,0.9247286268843615,55.83925970306024,2.6516129032249918,0.8729446935720613,3,0.21,0.77,0.02,0.03,0.22
23318253,2024-03-09,IS2062E350BR,118.43,12.88,9501.0,1962.0,812.0,2709.0,2525.0,153.0,393.0,6304.0,1188.0,0.0,0.13912820512820515,0.040179487179487175,0.9323846153846154,3071.0,0.901911507113686,53.22975597354361,4.842507645257471,0.8222077499183256,59,0.17,1.38,0.022,0.028,0.22
23318280,2024-03-09,1786550D,118.4,10.08,8184.0,3174.0,903.0,2574.0,1718.0,251.0,0.0,6513.0,1004.0,0.0,0.13912820512820515,0.040179487179487175,0.9323846153846154,1969.0,0.9215442092082694,55.00844594548134,2.578449905481229,0.8725241239203289,3,0.21,0.9,0.02,0.03,0.22
23318276,2024-03-09,2830C20MMNC,116.83,9.6,8094.0,1026.0,886.0,2157.0,1758.0,328.0,0.0,6159.0,947.0,0.0,0.13912820512820515,0.040179487179487175,0.9323846153846154,2086.0,0.9240686545841647,52.71762389752018,7.8888888888812,0.8427612655796535,17,0.21,0.73,0.018,0.031,0.21
23318274,2024-03-09,1786500D,114.4,11.29,8331.0,1986.0,972.0,2321.0,2670.0,41.0,525.0,6293.0,1015.0,0.0,0.13912820512820515,0.040179487179487175,0.9323846153846154,3236.0,0.9101758294143514,55.00874125826041,4.194864048336257,0.8250927070454805,2,0.24,1.11,0.021,0.03,0.224
23318272,2024-03-09,IS2062E350BR,128.73,11.54,8268.0,1077.0,831.0,2823.0,2321.0,99.0,502.0,6688.0,1027.0,0.0,0.13912820512820515,0.040179487179487175,0.9323846153846154,2922.0,0.9177300919589526,51.953701545467624,7.6768802228340975,0.7943189596164291,59,0.19,1.42,0.021,0.029,0.22
23318267,2024-03-09,1786550D,124.44,11.55,9495.0,3468.0,826.0,3727.0,1776.0,271.0,0.0,6317.0,971.0,455.0,0.13912820512820515,0.040179487179487175,0.9323846153846154,2047.0,0.9150672843524151,50.76342012173929,2.737889273355612,0.8676111382506754,3,0.21,0.74,0.02,0.02,0.19
23318260,2024-03-09,1786500D,121.18,11.68,10206.0,1842.0,806.0,2973.0,2505.0,85.0,512.0,6497.0,1021.0,0.0,0.13912820512820515,0.040179487179487175,0.9323846153846154,3102.0,0.9120879120810471,53.61445783088286,5.540716612374842,0.8075435203092174,2,0.21,1.15,0.023,0.022,0.184
23318258,2024-03-09,1786500D,122.2,10.3,10446.0,1956.0,803.0,3309.0,2506.0,153.0,453.0,6199.0,971.0,0.0,0.13912820512820515,0.040179487179487175,0.9323846153846154,3112.0,0.9222641509364359,50.72831423853741,5.340490797543282,0.8052699228789186,2,0.2,1.4,0.017,0.022,0.207
23318256,2024-03-09,2830C25HMN,118.44,11.28,10191.0,1875.0,837.0,3078.0,2457.0,152.0,409.0,6354.0,998.0,0.0,0.13912820512820515,0.040179487179487175,0.9323846153846154,3018.0,0.913043478253831,53.64741641292091,5.435199999997101,0.8141153081508237,18,0.24,1.36,0.023,0.022,0.25
23318255,2024-03-09,2062BK1,123.42,11.28,10182.0,1971.0,759.0,2934.0,1718.0,261.0,0.0,6415.0,1000.0,0.0,0.13912820512820515,0.040179487179487175,0.9323846153846154,1979.0,0.9162583518862937,51.9769891423434,5.165905631656435,0.868115209701431,6,0.19,0.74,0.02,0.029,0.22
23318278,2024-03-09,1786500D,124.02,11.55,10248.0,2244.0,925.0,2172.0,1789.0,237.0,0.0,6753.0,1034.0,0.0,0.13912820512820515,0.040179487179487175,0.9323846153846154,2026.0,0.9148041602056887,54.4508950164937,4.566844919784061,0.8830207305030192,2,0.16,0.73,0.023,0.031,0.187
23318306,2024-03-09,IS2062E350BR,122.16,9.48,10938.0,3531.0,680.0,4978.0,2515.0,173.0,408.0,6161.0,981.0,0.0,0.13912820512820515,0.040179487179487175,0.9323846153846154,3096.0,0.9279854147604986,50.43385723599841,3.097706032284594,0.8123385012917272,59,0.18,1.4,0.019,0.024,0.23
23318265,2024-03-09,2830C20MMNC,125.08,11.5,10083.0,1572.0,862.0,2991.0,1694.0,274.0,0.0,6293.0,987.0,0.0,0.13912820512820515,0.040179487179487175,0.9323846153846154,1968.0,0.9158002635750785,50.31180044731123,6.4141221374005,0.8607723577231399,17,0.22,0.72,0.025,0.024,0.19
