Repository: SiddharthKumar268/FerroMind

# FerroMind
*Ferro-Alloy Optimisation using Machine Learning*
**SAIL Durgapur Steel Plant | Steel Melting Shop**
Intern: Siddharth Kumar | FY 2023-24 to FY 2025-26

---

## Quick Start

```bash

# 2. Place raw Excel files in data/raw/

## Dataset

| | |
|---|---|
| Total heats after cleaning | 47,421 |
| Training set | 37,936 heats (Apr 2023 – Jun 2025) |
| Test set | 9,485 heats (Jun 2025 – Dec 2025) |
| Input features | 21 (16 raw + 5 engineered) |
| Target variables | Mn, Si, C, S, P |
| BOF grades | 76 distinct grades |
| Split method | Chronological 80/20 — no shuffle, no leakage |

---

File: data/processed/sms_train.csv (part 108 of 253)
Heat_Number,Date,BOF Grade Code,Hot Metal Addn. Weight,Scrap Addn. Weight,Lime Into Converter,Dolomite Into Converter,Lime Into Ladle,Iron Ore Into Converter,SIMN Into Ladle,FESI Into Ladle,FEMN Into Ladle,Measered O2 Mainblow II,Duration of Mainblow I/II,Measered O2 2nd Blow,HM_P,HM_S,HM_Si,Total_FA_Ladle,HM_Ratio,O2_per_ton_HM,Lime_Dolo_Ratio,SiMn_FA_Fraction,Grade_Encoded,C,Mn,P,S,Si
23118281,2024-03-09,IS2062E350BR,120.22,9.89,9681.0,999.0,878.0,4060.0,2525.0,102.0,522.0,6034.0,1026.0,0.0,0.13912820512820515,0.040179487179487175,0.9323846153846154,3149.0,0.9239873952738146,50.191315920394345,9.69069069068099,0.8018418545567476,59,0.17,1.37,0.021,0.023,0.22
23118307,2024-03-09,EXPORTDSP14,120.78,10.08,10479.0,1680.0,792.0,4326.0,1721.0,257.0,0.0,5991.0,1039.0,0.0,0.13912820512820515,0.040179487179487175,0.9323846153846154,1978.0,0.9229711141607598,49.6025832087299,6.237499999996287,0.8700707785637664,55,0.19,0.75,0.017,0.016,0.2
23118303,2024-03-09,IS2062E350BR,123.16,5.03,10560.0,1113.0,772.0,5486.0,2444.0,109.0,437.0,5713.0,933.0,316.0,0.13912820512820515,0.040179487179487175,0.9323846153846154,2990.0,0.9607613698341465,46.38681390024045,9.487870619937567,0.8173913043475527,59,0.2,1.41,0.022,0.019,0.25
23118301,2024-03-09,SEQRFE550D,119.6,9.97,11367.0,1119.0,942.0,3523.0,1641.0,268.0,0.0,5656.0,928.0,316.0,0.13912820512820515,0.040179487179487175,0.9323846153846154,1909.0,0.9230531758823567,47.290969899270145,10.158176943690654,0.8596123624930018,73,0.21,0.74,0.02,0.022,0.22
23118299,2024-03-09,IS2062E350BR,124.27,9.48,10593.0,1089.0,792.0,3224.0,2435.0,97.0,439.0,6021.0,991.0,315.0,0.13912820512820515,0.040179487179487175,0.9323846153846154,2971.0,0.9291214953201562,48.45095356845216,9.727272727263795,0.8195893638502795,59,0.19,1.38,0.03,0.022,0.23
23118297,2024-03-09,IS2062E350BR,119.23,9.49,10968.0,1770.0,807.0,3340.0,2428.0,94.0,436.0,5828.0,958.0,0.0,0.13912820512820515,0.040179487179487175,0.9323846153846154,2958.0,0.9262740832743455,48.8803153564633,6.196610169488024,0.8208248816765311,59,0.18,1.35,0.03,0.021,0.23
23118293,2024-03-09,2830C20MMNC,120.17,9.59,10557.0,1107.0,807.0,3006.0,1642.0,268.0,0.0,6174.0,1018.0,0.0,0.13912820512820515,0.040179487179487175,0.9323846153846154,1910.0,0.9260943279829988,51.377215610789904,9.536585365845044,0.8596858638738955,17,0.21,0.71,0.03,0.023,0.2
23118291,2024-03-09,IS2062E350BR,121.85,10.21,9885.0,1119.0,794.0,2613.0,2422.0,98.0,430.0,6089.0,1062.0,0.0,0.13912820512820515,0.040179487179487175,0.9323846153846154,2950.0,0.922686657572901,49.97127615880204,8.833780160850015,0.8210169491522641,59,0.2,1.41,0.027,0.027,0.26
23118285,2024-03-09,IS2062E350BR,117.93,10.88,11247.0,1125.0,481.0,4147.0,2530.0,99.0,521.0,5853.0,985.0,0.0,0.13912820512820515,0.040179487179487175,0.9323846153846154,3150.0,0.9155345081832503,49.631137114816994,9.997333333324447,0.8031746031743482,59,0.18,1.38,0.025,0.033,0.24
23118283,2024-03-09,1786550D,118.36,9.96,9552.0,936.0,883.0,4303.0,1712.0,277.0,0.0,5671.0,968.0,0.0,0.13912820512820515,0.040179487179487175,0.9323846153846154,1989.0,0.9223815461274754,47.91314633281587,10.205128205117303,0.8607340372041927,3,0.2,0.74,0.02,0.03,0.19
23118279,2024-03-09,IS2062E350BR,120.93,9.6,9141.0,1002.0,955.0,3657.0,2527.0,101.0,518.0,6049.0,1015.0,0.0,0.13912820512820515,0.040179487179487175,0.9323846153846154,3146.0,0.9264536888000733,50.020673116265435,9.122754491008859,0.8032422123328661,59,0.18,1.35,0.023,0.028,0.24
23118277,2024-03-09,IS2062E350BR,126.15,11.28,9027.0,987.0,877.0,3602.0,2527.0,98.0,518.0,6307.0,1048.0,0.0,0.13912820512820515,0.040179487179487175,0.9323846153846154,3143.0,0.9179218511175296,49.99603646413003,9.145896656525688,0.8040089086857131,59,0.18,1.35,0.021,0.026,0.22
23118275,2024-03-09,2062BK1,117.65,10.88,10488.0,1194.0,932.0,3097.0,1712.0,338.0,0.0,6156.0,1006.0,0.0,0.13912820512820515,0.040179487179487175,0.9323846153846154,2050.0,0.9153505018212453,52.32469188225818,8.783919597982592,0.8351219512191048,6,0.22,0.87,0.017,0.025,0.22
23118273,2024-03-09,2830C20MMNC,119.19,11.28,10392.0,996.0,880.0,4049.0,1719.0,301.0,0.0,5850.0,1015.0,366.0,0.13912820512820515,0.040179487179487175,0.9323846153846154,2020.0,0.9135433432903078,49.08129876626327,10.433734939748561,0.8509900990094798,17,0.2,0.75,0.018,0.03,0.22
23118271,2024-03-09,1786550D,128.02,11.52,10239.0,993.0,789.0,3930.0,1681.0,288.0,0.0,6043.0,997.0,0.0,0.13912820512820515,0.040179487179487175,0.9323846153846154,1969.0,0.917443027082432,47.20356194307762,10.311178247723754,0.8537328593190179,3,0.2,0.74,0.02,0.03,0.22
23118269,2024-03-09,IS2062E350BR,0.0,0.0,8805.0,1428.0,920.0,3272.0,2521.0,122.0,522.0,4280.0,707.0,0.0,0.13912820512820515,0.040179487179487175,0.9323846153846154,3165.0,0.0,4279999999999.9995,6.165966386550304,0.7965244865716282,59,0.2,1.36,0.019,0.02,0.22
23118261,2024-03-09,1786550D,122.98,12.27,10509.0,2079.0,794.0,3242.0,1723.0,291.0,0.0,6504.0,1051.0,0.0,0.13912820512820515,0.040179487179487175,0.9323846153846154,2014.0,0.9092791127474361,52.8866482350554,5.054834054831623,0.8555114200591581,3,0.2,0.82,0.02,0.03,0.23
23118266,2024-03-09,2830C20MMNC,117.65,11.28,10584.0,1935.0,794.0,3162.0,1725.0,288.0,0.0,5992.0,974.0,0.0,0.13912820512820515,0.040179487179487175,0.9323846153846154,2013.0,0.9125106646946987,50.9307267313988,5.4697674418576385,0.8569299552901853,17,0.22,0.78,0.018,0.027,0.25
23118263,2024-03-09,2830C20MMNC,122.6,12.99,10458.0,1986.0,986.0,3501.0,1722.0,277.0,0.0,6389.0,1039.0,0.0,0.13912820512820515,0.040179487179487175,0.9323846153846154,1999.0,0.9041964746596047,52.11256117412633,5.265861027187681,0.8614307153572479,17,0.21,0.71,0.017,0.028,0.22
23118233,2024-03-09,IS2062E350BR,118.97,11.53,9978.0,1002.0,884.0,5984.0,2425.0,101.0,419.0,6397.0,1066.0,0.0,0.13912820512820515,0.040179487179487175,0.9323846153846154,2945.0,0.9116475095715583,53.76985794692973,9.958083832325391,0.8234295415956457,59,0.18,1.35,0.024,0.024,0.24
23318330,2024-03-10,IS2062E350BR,124.93,9.29,10995.0,2706.0,778.0,4094.0,2508.0,112.0,461.0,872.0,221.0,0.0,0.14682142857142857,0.03985714285714286,0.8696785714285714,3081.0,0.9307852778950174,6.9799087488435125,4.063192904654818,0.8140214216160941,59,0.19,1.39,0.024,0.021,0.24
23318369,2024-03-10,2830C20MMNC,125.46,9.5,8940.0,1779.0,820.0,4089.0,1705.0,264.0,0.0,6351.0,1002.0,0.0,0.14682142857142857,0.03985714285714286,0.8696785714285714,1969.0,0.9296087729628809,50.62171209907045,5.025295109609317,0.8659217877090575,17,0.17,0.74,0.018,0.024,0.25
23318364,2024-03-10,2062BK1,108.85,0.0,8157.0,1098.0,812.0,3964.0,1532.0,319.0,0.0,5463.0,880.0,0.0,0.14682142857142857,0.03985714285714286,0.8696785714285714,1851.0,0.999999999990813,50.18833256729271,7.428961748627114,0.8276607239325621,6,0.2,0.73,0.029,0.026,0.21
23318362,2024-03-10,IS2062E350BR,121.7,9.5,9678.0,1605.0,773.0,4352.0,2521.0,23.0,457.0,6163.0,1012.0,0.0,0.14682142857142857,0.03985714285714286,0.8696785714285714,3001.0,0.9275914634075643,50.64092029539325,6.029906542052318,0.8400533155611996,59,0.17,1.4,0.025,0.028,0.21
23318360,2024-03-10,2062BK1,119.32,8.86,9591.0,1638.0,812.0,3924.0,1856.0,319.0,0.0,6101.0,1154.0,353.0,0.14682142857142857,0.03985714285714286,0.8696785714285714,2175.0,0.9308784521693643,51.13141133044643,5.855311355307781,0.853333333332941,6,0.2,0.75,0.019,0.026,0.21
23318358,2024-03-10,2062BK1,122.97,8.88,9858.0,1641.0,793.0,4314.0,1865.0,245.0,0.0,6283.0,1016.0,0.0,0.14682142857142857,0.03985714285714286,0.8696785714285714,2110.0,0.9326507394696045,51.093762705935646,6.007312614255937,0.8838862559237517,6,0.2,0.76,0.026,0.024,0.21
23318312,2024-03-10,IS2062E350BR,127.31,9.5,10554.0,2511.0,751.0,4027.0,2504.0,190.0,414.0,6306.0,1105.0,0.0,0.14682142857142857,0.03985714285714286,0.8696785714285714,3108.0,0.9305606315259809,49.53263687024167,4.203106332136916,0.8056628056625464,59,0.2,1.4,0.024,0.027,0.25
23318354,2024-03-10,2062BK1,122.78,9.5,8973.0,1161.0,817.0,3976.0,1780.0,190.0,0.0,6209.0,1113.0,0.0,0.14682142857142857,0.03985714285714286,0.8696785714285714,1970.0,0.9281826428717254,50.57012542718219,7.728682170535979,0.9035532994919271,6,0.22,0.79,0.02,0.018,0.21
23318351,2024-03-10,EXPORTDSP14,121.2,9.49,9312.0,1095.0,810.0,4065.0,1869.0,231.0,0.0,5841.0,954.0,253.0,0.14682142857142857,0.03985714285714286,0.8696785714285714,2100.0,0.9273854158625192,48.193069306533054,8.50410958903333,0.8899999999995762,55,0.2,0.76,0.018,0.026,0.21
23318349,2024-03-10,R34,127.26,0.0,11040.0,1146.0,820.0,5729.0,1142.0,203.0,0.0,5503.0,1007.0,0.0,0.14682142857142857,0.03985714285714286,0.8696785714285714,1345.0,0.9999999999921421,43.24218136065345,9.633507853394736,0.849070631969629,66,0.62,0.71,0.02,0.013,0.16
23318332,2024-03-10,EXPORTDSP14,121.54,10.22,10965.0,2685.0,712.0,4209.0,1830.0,346.0,0.0,6346.0,999.0,0.0,0.14682142857142857,0.03985714285714286,0.8696785714285714,2176.0,0.9224347298047781,52.213263122822006,4.0837988826800435,0.840992647058437,55,0.21,0.76,0.024,0.024,0.24
23318347,2024-03-10,2062BK1,126.29,9.5,10071.0,1098.0,779.0,4455.0,1834.0,349.0,0.0,5920.0,959.0,0.0,0.14682142857142857,0.03985714285714286,0.8696785714285714,2183.0,0.9300390308496205,46.87623723139697,9.17213114753263,0.8401282638566926,6,0.22,0.76,0.021,0.022,0.22
23318343,2024-03-10,IS2062E350BR,122.7,9.09,11148.0,2718.0,746.0,4251.0,2557.0,0.0,553.0,6047.0,978.0,0.0,0.14682142857142857,0.03985714285714286,0.8696785714285714,3110.0,0.9310266332731542,49.28280358558042,4.101545253861626,0.8221864951765845,59,0.19,1.37,0.022,0.021,0.23
23318341,2024-03-10,2062BK1,122.55,10.44,10791.0,1848.0,677.0,4233.0,1738.0,302.0,153.0,5636.0,997.0,0.0,0.14682142857142857,0.03985714285714286,0.8696785714285714,2193.0,0.9214978569747989,45.98939208448805,5.839285714282554,0.79252165982636,6,0.2,0.8,0.023,0.025,0.2
23118338,2024-03-10,2062BK1,120.9,12.27,9612.0,1104.0,890.0,4211.0,1717.0,281.0,0.0,6329.0,1043.0,0.0,0.14682142857142857,0.03985714285714286,0.8696785714285714,1998.0,0.9078621311037932,52.34904880022871,8.706521739122548,0.8593593593589293,6,0.19,0.75,0.021,0.023,0.22
23318337,2024-03-10,IS2062E350BR,123.72,12.17,10557.0,1212.0,795.0,4455.0,2506.0,0.0,331.0,6099.0,1245.0,0.0,0.14682142857142857,0.03985714285714286,0.8696785714285714,2837.0,0.9104422694759701,49.29679922365586,8.710396039596773,0.8833274585826989,59,0.18,1.33,0.02,0.023,0.25
23318335,2024-03-10,EXPORTDSP14,121.08,10.22,10374.0,1158.0,804.0,4506.0,1766.0,323.0,0.0,5996.0,1026.0,303.0,0.14682142857142857,0.03985714285714286,0.8696785714285714,2089.0,0.9221629855222988,49.52097786546481,8.958549222790191,0.8453805648631664,55,0.2,0.75,0.021,0.023,0.18
23318316,2024-03-10,IS2062E350BR,125.9,9.5,10644.0,2937.0,798.0,3953.0,2524.0,61.0,474.0,6305.0,1002.0,0.0,0.14682142857142857,0.03985714285714286,0.8696785714285714,3059.0,0.9298375184569436,50.079428117155835,3.62410623084657,0.8251062438702762,59,0.2,1.39,0.024,0.023,0.24
23318321,2024-03-10,2830C20MMNC,119.38,9.5,10380.0,3072.0,817.0,4122.0,1690.0,260.0,0.0,6107.0,1090.0,0.0,0.14682142857142857,0.03985714285714286,0.8696785714285714,1950.0,0.9262880198562518,51.1559725242825,3.3789062499989,0.8666666666662223,17,0.22,0.69,0.015,0.02,0.2
23318323,2024-03-10,EXPORTDSP14,120.17,10.93,10596.0,3072.0,795.0,4114.0,1728.0,251.0,0.0,6110.0,1083.0,0.0,0.14682142857142857,0.03985714285714286,0.8696785714285714,1979.0,0.9166285278343508,50.8446367641604,3.4492187499988773,0.8731682668009736,55,0.22,0.74,0.018,0.022,0.22
23318333,2024-03-10,2062BK1,124.37,9.5,11157.0,1794.0,800.0,4570.0,1721.0,264.0,0.0,5869.0,934.0,306.0,0.14682142857142857,0.03985714285714286,0.8696785714285714,1985.0,0.9290356315759392,47.18983677697845,6.219063545147035,0.8670025188912509,6,0.18,0.74,0.018,0.021,0.22
23318327,2024-03-10,IS2062E350BR,127.07,9.67,10986.0,2682.0,817.0,5106.0,2458.0,68.0,512.0,430.0,90.0,6254.0,0.14682142857142857,0.03985714285714286,0.8696785714285714,3038.0,0.929281848757282,3.3839615959440943,4.096196868007421,0.8090849242920313,59,0.19,1.39,0.024,0.024,0.25
23318345,2024-03-10,EXPORTDSP14,124.39,10.15,10923.0,2742.0,770.0,4185.0,1837.0,281.0,0.0,6547.0,1057.0,0.0,0.14682142857142857,0.03985714285714286,0.8696785714285714,2118.0,0.9245577523344393,52.632848299279416,3.9835886214427485,0.8673276676105443,55,0.21,0.76,0.022,0.019,0.19
23318325,2024-03-10,IS2062E350BR,123.32,10.21,10542.0,3057.0,784.0,4082.0,2473.0,106.0,464.0,5785.0,913.0,0.0,0.14682142857142857,0.03985714285714286,0.8696785714285714,3043.0,0.9235377817649701,46.9104768079232,3.448478900882091,0.8126848504762364,59,0.18,1.36,0.024,0.024,0.27
23318339,2024-03-10,EXPORTDSP14,125.33,10.28,10002.0,2670.0,812.0,8595.0,1783.0,264.0,0.0,469.0,95.0,6046.0,0.14682142857142857,0.03985714285714286,0.8696785714285714,2047.0,0.9241943809385431,3.742120801055277,3.746067415728934,0.8710307767460327,55,0.19,0.73,0.017,0.026,0.18
23118315,2024-03-10,2062BK1,118.76,9.49,10641.0,1500.0,792.0,4711.0,1725.0,255.0,0.0,5995.0,984.0,0.0,0.14682142857142857,0.03985714285714286,0.8696785714285714,1980.0,0.9260038986282574,50.4799595819259,7.093999999995271,0.8712121212116812,6,0.22,0.74,0.019,0.029,0.23
23118340,2024-03-10,IS2062E350BR,122.7,10.22,10725.0,1089.0,922.0,4157.0,2524.0,105.0,571.0,6373.0,1049.0,0.0,0.14682142857142857,0.03985714285714286,0.8696785714285714,3200.0,0.9231116460959742,51.93969030112518,9.848484848475804,0.7887499999997535,59,0.18,1.35,0.028,0.027,0.26
23118342,2024-03-10,EXPORTDSP14,121.11,9.5,12027.0,1053.0,903.0,4935.0,1730.0,285.0,0.0,6161.0,1037.0,0.0,0.14682142857142857,0.03985714285714286,0.8696785714285714,2015.0,0.9272643748493433,50.87110890883601,11.421652421641575,0.8585607940442389,55,0.2,0.78,0.021,0.023,0.21
23118344,2024-03-10,2062BK1,122.25,9.5,10887.0,1380.0,884.0,5152.0,1722.0,273.0,0.0,6170.0,1021.0,0.0,0.14682142857142857,0.03985714285714286,0.8696785714285714,1995.0,0.9278937381333747,50.47034764784891,7.889130434776892,0.8631578947364095,6,0.21,0.7,0.032,0.026,0.21
23118350,2024-03-10,2062BK1,120.09,9.5,9984.0,996.0,782.0,4690.0,1725.0,302.0,0.0,6070.0,1124.0,0.0,0.14682142857142857,0.03985714285714286,0.8696785714285714,2027.0,0.9266918743658717,50.54542426471358,10.024096385532104,0.8510113468175378,6,0.19,0.74,0.018,0.021,0.24
23118352,2024-03-10,IS2062E350BR,122.73,9.59,10200.0,975.0,814.0,5065.0,2476.0,115.0,468.0,6240.0,1034.0,0.0,0.14682142857142857,0.03985714285714286,0.8696785714285714,3059.0,0.9275241837898466,50.84331459259477,10.461538461527732,0.8094148414511901,59,0.18,1.39,0.03,0.025,0.22
23118353,2024-03-10,IS2062E350BR,119.95,9.47,9993.0,1506.0,799.0,4430.0,2503.0,112.0,484.0,5898.0,977.0,0.0,0.14682142857142857,0.03985714285714286,0.8696785714285714,3099.0,0.9268273837047842,49.17048770279974,6.635458167326271,0.8076798967406236,59,0.18,1.36,0.025,0.025,0.23
23118355,2024-03-10,EXPORTDSP14,120.86,9.47,9981.0,1014.0,797.0,5028.0,1722.0,308.0,0.0,5842.0,1069.0,0.0,0.14682142857142857,0.03985714285714286,0.8696785714285714,2030.0,0.927338295089946,48.3369187485658,9.843195266262482,0.8482758620685477,55,0.22,0.76,0.022,0.026,0.25
23118357,2024-03-10,1786550D,127.95,0.0,9978.0,1995.0,787.0,6400.0,1725.0,298.0,0.0,5561.0,1010.0,0.0,0.14682142857142857,0.03985714285714286,0.8696785714285714,2023.0,0.9999999999921845,43.46228995667477,5.001503759395989,0.8526940187835627,3,0.21,0.78,0.03,0.03,0.22
23118359,2024-03-10,IS2062E350BR,120.27,9.28,9978.0,990.0,817.0,4156.0,2486.0,118.0,457.0,5834.0,1063.0,0.0,0.14682142857142857,0.03985714285714286,0.8696785714285714,3061.0,0.9283674256971953,48.50752473560732,10.078787878777698,0.8121528912117569,59,0.18,1.4,0.033,0.028,0.23
23118361,2024-03-10,1786550D,120.7,9.28,10020.0,1101.0,802.0,4332.0,1731.0,298.0,0.0,5737.0,1041.0,0.0,0.14682142857142857,0.03985714285714286,0.8696785714285714,2029.0,0.9286044006698831,47.53106876514059,9.100817438683832,0.8531296205022902,3,0.22,0.76,0.02,0.03,0.24
23118363,2024-03-10,1786550D,121.42,9.48,9978.0,1107.0,784.0,4389.0,1729.0,301.0,0.0,5798.0,1058.0,0.0,0.14682142857142857,0.03985714285714286,0.8696785714285714,2030.0,0.9275783040418062,47.75160599532407,9.013550135493213,0.851724137930615,3,0.2,0.77,0.02,0.03,0.25
23118365,2024-03-10,IS2062E350BR,120.72,8.32,9006.0,993.0,867.0,4154.0,2422.0,126.0,511.0,5996.0,999.0,0.0,0.14682142857142857,0.03985714285714286,0.8696785714285714,3059.0,0.9355238685606362,49.668654737825804,9.069486404824703,0.7917620137297183,59,0.17,1.42,0.035,0.024,0.22
23118367,2024-03-10,1786550D,132.97,0.0,9990.0,2007.0,777.0,6023.0,1727.0,265.0,0.0,5900.0,991.0,0.0,0.14682142857142857,0.03985714285714286,0.8696785714285714,1992.0,0.9999999999924796,44.37091073141031,4.977578475333843,0.8669678714855086,3,0.21,0.77,0.02,0.03,0.25
23118368,2024-03-10,2062BK1,114.62,12.28,8490.0,984.0,802.0,2602.0,1580.0,251.0,0.0,5797.0,958.0,0.0,0.14682142857142857,0.03985714285714286,0.8696785714285714,1831.0,0.9032308904578153,50.57581573852228,8.628048780479036,0.8629164391038433,6,0.2,0.74,0.02,0.023,0.18
23118374,2024-03-10,1786550D,120.64,8.87,8967.0,978.0,801.0,4998.0,1732.0,247.0,0.0,6193.0,1037.0,0.0,0.14682142857142857,0.03985714285714286,0.8696785714285714,1979.0,0.9315110802182728,51.33454907119252,9.168711656432343,0.8751894896407907,3,0.22,0.73,0.03,0.03,0.21
23118334,2024-03-10,IS2062E350BR,118.79,9.89,10659.0,1104.0,910.0,3625.0,2524.0,95.0,518.0,6109.0,1003.0,177.0,0.14682142857142857,0.03985714285714286,0.8696785714285714,3137.0,0.9231426795079023,51.42688778473418,9.654891304339081,0.8045903729675472,59,0.17,1.35,0.021,0.014,0.26
23118331,2024-03-10,EXPORTDSP14,119.51,9.69,10533.0,1527.0,897.0,3579.0,1774.0,278.0,0.0,5599.0,918.0,321.0,0.14682142857142857,0.03985714285714286,0.8696785714285714,2052.0,0.9249999999928405,46.84963601333068,6.897838899799019,0.8645224171535748,55,0.19,0.72,0.02,0.024,0.22
23118329,2024-03-10,2062BK1,124.1,10.93,10656.0,996.0,902.0,3582.0,1767.0,284.0,0.0,6373.0,1088.0,0.0,0.14682142857142857,0.03985714285714286,0.8696785714285714,2051.0,0.9190550248024953,51.353746977829545,10.69879518071215,0.8615309605066497,6,0.18,0.74,0.02,0.024,0.22
23118328,2024-03-10,EXPORTDSP14,118.8,10.08,10641.0,1281.0,892.0,4145.0,1728.0,277.0,0.0,6222.0,1010.0,0.0,0.14682142857142857,0.03985714285714286,0.8696785714285714,2005.0,0.9217877094900545,52.373737373296514,8.306791569080167,0.861845386533236,55,0.22,0.77,0.02,0.023,0.23
23118326,2024-03-10,2062BK1,125.57,0.0,10503.0,0.0,917.0,6746.0,1776.0,281.0,0.0,6282.0,1075.0,172.0,0.14682142857142857,0.03985714285714286,0.8696785714285714,2057.0,0.9999999999920363,50.02787289917952,10503000000000.0,0.8633932912003581,6,0.22,0.77,0.02,0.025,0.22
23118324,2024-03-10,2062BK1,113.3,10.68,11046.0,1482.0,744.0,4996.0,1729.0,264.0,0.0,5679.0,925.0,0.0,0.14682142857142857,0.03985714285714286,0.8696785714285714,1993.0,0.913857073714197,50.12356575419132,7.45344129554153,0.8675363773201868,6,0.22,0.75,0.028,0.026,0.21
23118322,2024-03-10,IS2062E350BR,119.54,9.29,10146.0,1503.0,792.0,4850.0,2528.0,98.0,519.0,5999.0,977.0,0.0,0.14682142857142857,0.03985714285714286,0.8696785714285714,3145.0,0.9278894667319112,50.18403881503945,6.750499001991517,0.8038155802859129,59,0.2,1.31,0.027,0.018,0.22
23118319,2024-03-10,2062BK1,125.49,9.29,10428.0,1503.0,742.0,5016.0,1781.0,291.0,0.0,5778.0,951.0,0.0,0.14682142857142857,0.03985714285714286,0.8696785714285714,2072.0,0.9310728594677914,46.043509442616596,6.938123752490394,0.8595559845555697,6,0.22,0.75,0.014,0.018,0.24
23318371,2024-03-10,1786550D,127.17,9.69,8937.0,1518.0,807.0,4015.0,1665.0,316.0,0.0,6063.0,986.0,0.0,0.14682142857142857,0.03985714285714286,0.8696785714285714,1981.0,0.9291977202913254,47.676338758766406,5.887351778652248,0.8404846037350628,3,0.2,0.76,0.03,0.03,0.19
23318373,2024-03-10,2062BK1,123.55,8.67,9438.0,1512.0,768.0,4681.0,1705.0,261.0,0.0,5922.0,1021.0,0.0,0.14682142857142857,0.03985714285714286,0.8696785714285714,1966.0,0.9344274693621659,47.9320113310568,6.242063492059364,0.8672431332650726,6,0.17,0.78,0.021,0.027,0.21
23118336,2024-03-10,2062BK1,122.2,9.09,10386.0,1092.0,887.0,3967.0,1722.0,283.0,0.0,6379.0,1073.0,0.0,0.14682142857142857,0.03985714285714286,0.8696785714285714,2005.0,0.9307639576439124,52.20130932854172,9.510989010980301,0.8588528678299956,6,0.19,0.75,0.019,0.023,0.24
23318389,2024-03-11,2062E300BR,125.66,9.48,8424.0,1116.0,790.0,4701.0,929.0,217.0,1054.0,6279.0,1001.0,0.0,0.14907692307692308,0.04323076923076923,0.9900384615384615,2200.0,0.9298505253742058,49.96816807217915,7.54838709676743,0.42227272727253534,7,0.2,1.04,0.031,0.025,0.23
23318379,2024-03-11,IS2062E350BR,124.95,9.47,9444.0,2025.0,735.0,4446.0,2433.0,91.0,546.0,6024.0,977.0,0.0,0.14907692307692308,0.04323076923076923,0.9900384615384615,3070.0,0.92954917422311,48.21128451341968,4.663703703701401,0.7925081433222174,59,0.2,1.4,0.022,0.028,0.21
23318377,2024-03-11,1786550D,121.55,10.08,9459.0,1575.0,748.0,4296.0,1650.0,180.0,0.0,5267.0,854.0,0.0,0.14907692307692308,0.04323076923076923,0.9900384615384615,1830.0,0.9234217123685831,43.33196215513507,6.005714285710472,0.9016393442618024,3,0.2,0.78,0.02,0.03,0.17
23318375,2024-03-11,2062BK1,121.11,9.28,9054.0,1521.0,785.0,4560.0,1776.0,312.0,0.0,5817.0,943.0,0.0,0.14907692307692308,0.04323076923076923,0.9900384615384615,2088.0,0.9288288979144964,48.030715877730735,5.952662721889578,0.8505747126432708,6,0.19,0.77,0.018,0.03,0.22
23318356,2024-03-11,IS2062E350BR,134.98,0.0,9498.0,2157.0,776.0,4509.0,2459.0,61.0,437.0,6000.0,1117.0,0.0,0.14907692307692308,0.04323076923076923,0.9900384615384615,2957.0,0.9999999999925916,44.45102978186065,4.403337969399906,0.8315860669594752,59,0.19,1.36,0.034,0.021,0.22
23318388,2024-03-11,1786550D,126.62,9.49,10098.0,2724.0,892.0,4181.0,1718.0,176.0,0.0,516.0,105.0,0.0,0.14907692307692308,0.04323076923076923,0.9900384615384615,1894.0,0.9302769818460783,4.075185594660597,3.7070484581484187,0.9070749736003658,3,0.2,0.8,0.02,0.03,0.19
23118370,2024-03-11,IS2062E350BR,116.99,10.22,8736.0,999.0,779.0,3733.0,2523.0,129.0,514.0,6195.0,1032.0,0.0,0.14907692307692308,0.04323076923076923,0.9900384615384615,3166.0,0.9196604040490554,52.95324386654455,8.744744744735991,0.7969046114969056,59,0.16,1.39,0.033,0.029,0.22
23118372,2024-03-11,IS2062E350BR,118.8,9.5,8976.0,990.0,812.0,4488.0,2511.0,108.0,514.0,6194.0,1050.0,0.0,0.14907692307692308,0.04323076923076923,0.9900384615384615,3133.0,0.9259547934456278,52.13804713760827,9.06666666665751,0.8014682413020103,59,0.19,1.41,0.029,0.021,0.23
23118376,2024-03-11,IS2062E350BR,128.73,10.21,9213.0,1005.0,797.0,5154.0,2246.0,102.0,612.0,6200.0,1058.0,0.0,0.14907692307692308,0.04323076923076923,0.9900384615384615,2960.0,0.9265150424577047,48.16282140877681,9.167164179095357,0.7587837837835274,59,0.2,1.35,0.024,0.025,0.24
23118378,2024-03-11,2062BK1,121.38,9.49,9168.0,987.0,790.0,5453.0,1725.0,254.0,0.0,6020.0,1045.0,0.0,0.14907692307692308,0.04323076923076923,0.9900384615384615,1979.0,0.9274852907394553,49.59630911147144,9.288753799382686,0.8716523496711108,6,0.22,0.79,0.024,0.035,0.21
23118382,2024-03-11,1786550D,119.23,9.5,9465.0,672.0,772.0,5141.0,1726.0,254.0,0.0,6194.0,1042.0,0.0,0.14907692307692308,0.04323076923076923,0.9900384615384615,1980.0,0.9262021284787835,51.95001258029061,14.08482142855047,0.8717171717167315,3,0.22,0.78,0.03,0.03,0.19
23118384,2024-03-11,1786550D,121.48,10.93,8970.0,1062.0,789.0,4970.0,1908.0,254.0,0.0,5991.0,999.0,175.0,0.14907692307692308,0.04323076923076923,0.9900384615384615,2162.0,0.9174533645425765,49.316759960081356,8.446327683607866,0.8825161887137454,3,0.21,0.87,0.04,0.03,0.17
23118386,2024-03-11,2830C20MMNC,124.0,9.59,15210.0,0.0,825.0,4142.0,1716.0,321.0,0.0,6569.0,1789.0,0.0,0.14907692307692308,0.04323076923076923,0.9900384615384615,2037.0,0.9282131896030525,52.975806451185676,15210000000000.0,0.8424153166417072,17,0.19,0.75,0.015,0.018,0.22
23118399,2024-03-11,2062E300BR,120.45,10.21,11973.0,0.0,780.0,5016.0,2023.0,118.0,470.0,5964.0,1880.0,0.0,0.14907692307692308,0.04323076923076923,0.9900384615384615,2611.0,0.9218582580673362,49.514321294732135,11973000000000.0,0.7747989276136443,7,0.19,1.08,0.022,0.023,0.22
23118401,2024-03-11,2062BK1,124.94,9.29,11943.0,0.0,789.0,5298.0,1717.0,302.0,0.0,6206.0,1116.0,0.0,0.14907692307692308,0.04323076923076923,0.9900384615384615,2019.0,0.9307904343222024,49.67184248399494,11943000000000.0,0.8504210004948735,6,0.19,0.73,0.019,0.022,0.19
23118402,2024-03-11,2830C20MMNC,123.79,10.22,11985.0,177.0,847.0,5146.0,1778.0,284.0,0.0,5932.0,986.0,0.0,0.14907692307692308,0.04323076923076923,0.9900384615384615,2062.0,0.9237370345427675,47.91986428590419,67.71186440639711,0.8622696411247031,17,0.18,0.73,0.018,0.03,0.23
23318381,2024-03-11,IS2062E350BR,121.76,9.67,9339.0,1785.0,762.0,4896.0,2551.0,0.0,376.0,6069.0,986.0,0.0,0.14907692307692308,0.04323076923076923,0.9900384615384615,2927.0,0.9264247127678124,49.84395532153545,5.231932773106313,0.8715408267848065,59,0.2,1.35,0.018,0.023,0.25
23318423,2024-03-11,2830C20MMNC,119.96,10.4,9930.0,2073.0,782.0,3626.0,1532.0,251.0,0.0,5993.0,1038.0,0.0,0.14907692307692308,0.04323076923076923,0.9900384615384615,1783.0,0.920220926657562,49.95831943939682,4.790159189578008,0.859226023555323,17,0.19,0.75,0.014,0.026,0.24
23318421,2024-03-11,2062BK1,122.82,10.22,11931.0,1647.0,818.0,3895.0,1745.0,227.0,0.0,6088.0,1139.0,368.0,0.14907692307692308,0.04323076923076923,0.9900384615384615,1972.0,0.9231809981890923,49.56847418946777,7.244080145715092,0.8848884381334255,6,0.19,0.77,0.017,0.024,0.21
23318419,2024-03-11,1786550D,118.49,9.5,10674.0,1440.0,792.0,3763.0,1750.0,319.0,0.0,6043.0,974.0,327.0,0.14907692307692308,0.04323076923076923,0.9900384615384615,2069.0,0.9257754511998924,51.000084394877206,7.412499999994853,0.8458192363456521,3,0.2,0.77,0.02,0.02,0.22
23318383,2024-03-11,IS2062E350BR,125.48,9.68,9252.0,1497.0,779.0,4932.0,2505.0,0.0,475.0,6062.0,980.0,0.0,0.14907692307692308,0.04323076923076923,0.9900384615384615,2980.0,0.9283811778564045,48.31048772674282,6.180360721438757,0.8406040268453555,59,0.17,1.39,0.017,0.021,0.22
23318390,2024-03-11,1786550D,122.88,11.08,8541.0,3213.0,1071.0,3077.0,0.0,590.0,1268.0,5151.0,824.0,0.0,0.14907692307692308,0.04323076923076923,0.9900384615384615,1858.0,0.9172887429014833,41.91894531215886,2.6582633053213014,0.0,3,0.21,0.81,0.02,0.03,0.23
23318391,2024-03-11,1786500D,128.68,5.38,9531.0,3903.0,933.0,3665.0,1915.0,210.0,0.0,6400.0,1016.0,0.0,0.14907692307692308,0.04323076923076923,0.9900384615384615,2125.0,0.9598687154933623,49.735778675398386,2.4419677171400354,0.9011764705878113,2,0.19,0.77,0.018,0.03,0.19
23318392,2024-03-11,2062E300BR,127.16,10.48,10155.0,2628.0,829.0,4103.0,2132.0,153.0,595.0,6340.0,1020.0,0.0,0.14907692307692308,0.04323076923076923,0.9900384615384615,2880.0,0.9238593432074699,49.85844605182559,3.8641552511400823,0.7402777777775207,7,0.19,1.11,0.023,0.028,0.2
23318393,2024-03-11,2830C20MMNC,121.64,0.0,10971.0,2682.0,867.0,4619.0,1731.0,278.0,0.0,6381.0,1032.0,0.0,0.14907692307692308,0.04323076923076923,0.9900384615384615,2009.0,0.999999999991779,52.458073001870616,4.090604026844113,0.8616226978592028,17,0.2,0.76,0.018,0.022,0.22
23318394,2024-03-11,2062E300BR,123.63,0.0,10911.0,2718.0,859.0,6944.0,2109.0,72.0,355.0,6483.0,1052.0,0.0,0.14907692307692308,0.04323076923076923,0.9900384615384615,2536.0,0.9999999999919114,52.4387284635409,4.014348785870488,0.8316246056779055,7,0.17,1.1,0.026,0.029,0.19
23318395,2024-03-11,2830C20MMNC,121.9,10.93,11028.0,2688.0,872.0,4190.0,1735.0,244.0,0.0,6276.0,1181.0,0.0,0.14907692307692308,0.04323076923076923,0.9900384615384615,1979.0,0.9177143717464601,51.48482362550053,4.102678571427045,0.8767054067706536,17,0.17,0.8,0.021,0.021,0.19
23118403,2024-03-11,2062E300BR,120.71,10.28,11715.0,0.0,769.0,5282.0,2022.0,118.0,476.0,6036.0,1004.0,0.0,0.14907692307692308,0.04323076923076923,0.9900384615384615,2616.0,0.9215207267660013,50.00414215847896,11715000000000.0,0.7729357798162183,7,0.2,1.09,0.021,0.024,0.23
23318396,2024-03-11,2062E300BR,120.88,9.68,10920.0,2688.0,936.0,4527.0,2025.0,115.0,497.0,6184.0,1002.0,0.0,0.14907692307692308,0.04323076923076923,0.9900384615384615,2637.0,0.9258578431301635,51.158173394679366,4.062499999998488,0.7679180887369101,7,0.17,1.06,0.022,0.022,0.17
23318398,2024-03-11,2830C20MMNC,116.4,10.29,11580.0,1977.0,795.0,4555.0,1708.0,220.0,0.0,6334.0,1037.0,0.0,0.14907692307692308,0.04323076923076923,0.9900384615384615,1928.0,0.918778119812781,54.415807559669965,5.857359635808874,0.8858921161821132,17,0.21,0.74,0.016,0.021,0.17
23318400,2024-03-11,2830C20MMNC,121.44,10.93,12267.0,1608.0,776.0,3605.0,1774.0,291.0,0.0,6503.0,1115.0,481.0,0.14907692307692308,0.04323076923076923,0.9900384615384615,2065.0,0.9174284203300036,53.54907773341939,7.6287313432788375,0.8590799031472838,17,0.18,0.77,0.02,0.03,0.18
23318405,2024-03-11,2830C20MMNC,122.8,9.49,11892.0,1110.0,1038.0,5037.0,1827.0,262.0,0.0,6363.0,1154.0,282.0,0.14907692307692308,0.04323076923076923,0.9900384615384615,2089.0,0.9282636631572435,51.815960911630164,10.713513513503862,0.8745811393006824,17,0.2,0.73,0.016,0.024,0.22
23318409,2024-03-11,2062BK1,118.6,10.11,10320.0,1071.0,1004.0,4964.0,1738.0,158.0,0.0,6072.0,992.0,0.0,0.14907692307692308,0.04323076923076923,0.9900384615384615,1896.0,0.9214513246762378,51.19730185454303,9.635854341727697,0.9166666666661832,6,0.2,0.75,0.016,0.026,0.22
23318411,2024-03-11,1786550D,117.66,10.08,11010.0,1134.0,803.0,5352.0,1813.0,308.0,0.0,6401.0,1047.0,0.0,0.14907692307692308,0.04323076923076923,0.9900384615384615,2121.0,0.9210897134732966,54.40251572280807,9.708994708986147,0.8547854785474518,3,0.2,0.81,0.02,0.03,0.22
23318413,2024-03-11,2062E300BR,119.36,10.48,11244.0,1440.0,605.0,5285.0,2558.0,51.0,427.0,5811.0,947.0,332.0,0.14907692307692308,0.04323076923076923,0.9900384615384615,3036.0,0.9192852741765305,48.68465147412295,7.808333333327911,0.8425559947296303,7,0.18,1.17,0.019,0.021,0.19
23318415,2024-03-11,1786500D,120.83,9.49,10638.0,1377.0,795.0,3508.0,1741.0,298.0,0.0,5731.0,948.0,326.0,0.14907692307692308,0.04323076923076923,0.9900384615384615,2039.0,0.9271792510671641,47.43027393819887,7.725490196072821,0.853849926434108,2,0.19,0.75,0.018,0.032,0.234
23318397,2024-03-11,2062E300BR,124.29,8.88,9246.0,2100.0,881.0,3408.0,2035.0,143.0,618.0,6404.0,1223.0,0.0,0.14907692307692308,0.04323076923076923,0.9900384615384615,2796.0,0.9333183149287879,51.52466006877846,4.402857142855046,0.7278254649496682,7,0.17,1.02,0.024,0.025,0.19
23118404,2024-03-11,2062BK1,119.46,10.66,11457.0,0.0,799.0,4978.0,1722.0,301.0,0.0,5387.0,1008.0,0.0,0.14907692307692308,0.04323076923076923,0.9900384615384615,2023.0,0.91807562249525,45.09459233178391,11457000000000.0,0.8512110726639391,6,0.19,0.77,0.017,0.029,0.23
23318387,2024-03-11,IS2062E350BR,123.52,9.5,9900.0,2709.0,881.0,3968.0,2528.0,85.0,424.0,6329.0,1010.0,0.0,0.14907692307692308,0.04323076923076923,0.9900384615384615,3037.0,0.9285821680880427,51.23866580269399,3.654485049832538,0.8324003951264958,59,0.17,1.36,0.022,0.022,0.22
23118408,2024-03-11,2830C20MMNC,118.45,9.5,11880.0,0.0,1015.0,4976.0,1723.0,305.0,0.0,5635.0,1047.0,0.0,0.14907692307692308,0.04323076923076923,0.9900384615384615,2028.0,0.925752246964238,47.572815533578954,11880000000000.0,0.8496055226820268,17,0.2,0.71,0.016,0.026,0.22
23118420,2024-03-11,1786550D,129.37,0.0,10407.0,477.0,920.0,5588.0,1770.0,281.0,0.0,6300.0,1033.0,0.0,0.14907692307692308,0.04323076923076923,0.9900384615384615,2051.0,0.9999999999922703,48.697534203844036,21.817610062847343,0.8629936616280531,3,0.23,0.78,0.02,0.02,0.22
23118418,2024-03-11,2062BK1,120.71,10.08,11724.0,2274.0,1005.0,3711.0,1778.0,277.0,0.0,6313.0,1066.0,0.0,0.14907692307692308,0.04323076923076923,0.9900384615384615,2055.0,0.9229298875990296,52.29889818530115,5.15567282321673,0.8652068126516471,6,0.19,0.78,0.017,0.022,0.2
23118416,2024-03-11,2830C20MMNC,122.13,9.07,11835.0,0.0,942.0,4927.0,1722.0,284.0,0.0,6430.0,1048.0,0.0,0.14907692307692308,0.04323076923076923,0.9900384615384615,2006.0,0.9308689024319294,52.6488168340895,11835000000000.0,0.8584247258221045,17,0.21,0.72,0.015,0.017,0.22
23118406,2024-03-11,2062E300BR,121.38,10.93,11973.0,0.0,787.0,4200.0,2016.0,118.0,467.0,5752.0,1048.0,0.0,0.14907692307692308,0.04323076923076923,0.9900384615384615,2601.0,0.9173909757318617,47.388367111160086,11973000000000.0,0.7750865051900134,7,0.2,1.08,0.018,0.026,0.24
23118412,2024-03-11,2830C20MMNC,120.92,10.22,11478.0,0.0,882.0,4701.0,1722.0,281.0,0.0,5970.0,992.0,0.0,0.14907692307692308,0.04323076923076923,0.9900384615384615,2003.0,0.9220680189040562,49.37148527911535,11478000000000.0,0.8597104343480481,17,0.19,0.73,0.017,0.022,0.23
23318167,2024-03-11,2062E300BR,124.18,11.55,11193.0,1812.0,889.0,3267.0,2448.0,14.0,387.0,6508.0,1775.0,0.0,0.14907692307692308,0.04323076923076923,0.9900384615384615,2849.0,0.9149045899881021,52.40779513567073,6.177152317877385,0.8592488592485577,7,0.17,1.26,0.016,0.024,0.21
23118410,2024-03-11,2062E300BR,118.65,10.93,11904.0,0.0,805.0,5197.0,2030.0,118.0,474.0,5722.0,1050.0,0.0,0.14907692307692308,0.04323076923076923,0.9900384615384615,2622.0,0.9156505633514768,48.22587442015823,11904000000000.0,0.774218154080559,7,0.19,1.33,0.019,0.026,0.24
23118414,2024-03-11,2062BK1,118.76,10.88,10710.0,0.0,918.0,4955.0,1729.0,280.0,0.0,6218.0,1059.0,0.0,0.14907692307692308,0.04323076923076923,0.9900384615384615,2009.0,0.9160752853986727,52.35769619356384,10710000000000.0,0.86062717769992,6,0.19,0.78,0.019,0.025,0.2
23318438,2024-03-12,SAILTWR6NB,120.7,10.21,11748.0,1851.0,812.0,5083.0,2552.0,51.0,389.0,6190.0,1090.0,0.0,0.14804166666666665,0.04541666666666667,1.0696666666666668,2992.0,0.9220074860520816,51.28417564166293,6.3468395461878195,0.8529411764703032,69,0.18,1.38,0.023,0.024,0.2
23318437,2024-03-12,1786550D,123.7,9.65,10482.0,2082.0,786.0,4962.0,1772.0,268.0,0.0,6117.0,970.0,0.0,0.14804166666666665,0.04541666666666667,1.0696666666666668,2040.0,0.9276340457373257,49.45028294220331,5.034582132562424,0.8686274509799664,3,0.22,0.79,0.02,0.03,0.21
23318436,2024-03-12,2830C20MMNC,124.4,10.22,5976.0,2067.0,843.0,3945.0,1731.0,315.0,0.0,6145.0,994.0,0.0,0.14804166666666665,0.04541666666666667,1.0696666666666668,2046.0,0.9240826028753226,49.39710610892767,2.891146589258398,0.8460410557180615,17,0.2,0.8,0.023,0.025,0.23
23318435,2024-03-12,SAILTWR6NB,125.38,7.89,11424.0,3153.0,770.0,3679.0,2501.0,95.0,430.0,5431.0,1366.0,0.0,0.14804166666666665,0.04541666666666667,1.0696666666666668,3026.0,0.9407968785102365,43.31631839174257,3.6232159847752543,0.8265036351616568,69,0.17,1.3,0.017,0.029,0.2
23318433,2024-03-12,2830C20MMNC,121.58,10.83,10134.0,2043.0,853.0,4501.0,1725.0,285.0,308.0,6296.0,1259.0,0.0,0.14804166666666665,0.04541666666666667,1.0696666666666668,2318.0,0.918208594510096,51.78483303132271,4.960352422905061,0.7441760138046832,17,0.21,0.84,0.02,0.031,0.21
23318431,2024-03-12,2062E300BR,123.66,8.15,10125.0,1998.0,854.0,4462.0,2050.0,75.0,401.0,6200.0,1082.0,0.0,0.14804166666666665,0.04541666666666667,1.0696666666666668,2526.0,0.9381685759734606,50.1374737178543,5.067567567565031,0.8115597783053002,7,0.18,1.08,0.022,0.034,0.21
23318429,2024-03-12,2062BK1,125.58,9.69,10128.0,1017.0,763.0,4816.0,1752.0,200.0,0.0,5994.0,1022.0,0.0,0.14804166666666665,0.04541666666666667,1.0696666666666668,1952.0,0.9283654912328797,47.73053033884591,9.958702064886962,0.8975409836060976,6,0.2,0.86,0.025,0.028,0.22
23318427,2024-03-12,1786550D,116.93,10.21,10128.0,1014.0,778.0,4933.0,1721.0,304.0,0.0,6193.0,1197.0,0.0,0.14804166666666665,0.04541666666666667,1.0696666666666668,2025.0,0.9196948245955663,52.963311382425694,9.988165680463522,0.8498765432094568,3,0.22,0.73,0.02,0.03,0.22
23318425,2024-03-12,2062BK1,120.08,9.49,10431.0,1527.0,792.0,4533.0,1714.0,237.0,0.0,6199.0,1113.0,0.0,0.14804166666666665,0.04541666666666667,1.0696666666666668,1951.0,0.9267577371233562,51.62391738797781,6.831041257362914,0.878523833930867,6,0.17,0.76,0.016,0.032,0.25
23118447,2024-03-12,SAILTWR6NB,125.28,9.05,12186.0,993.0,799.0,5686.0,2419.0,122.0,470.0,6232.0,1036.0,0.0,0.14804166666666665,0.04541666666666667,1.0696666666666668,3011.0,0.9326286011990425,49.74457215796819,12.271903323250482,0.8033875788771825,69,0.17,1.32,0.02,0.02,0.23
23118451,2024-03-12,SEQRFE550D,124.86,11.55,10602.0,1098.0,807.0,4807.0,1775.0,288.0,0.0,5747.0,957.0,264.0,0.14804166666666665,0.04541666666666667,1.0696666666666668,2063.0,0.9153287882052978,46.02755085659116,9.655737704909239,0.8603974793985165,73,0.19,0.74,0.015,0.025,0.2
23318417,2024-03-12,2062E300BR,122.48,9.49,10623.0,1665.0,798.0,3728.0,2243.0,143.0,207.0,5966.0,1228.0,0.0,0.14804166666666665,0.04541666666666667,1.0696666666666668,2593.0,0.9280897173529736,48.70999346792366,6.380180180176349,0.8650212109522311,7,0.16,1.01,0.02,0.03,0.16
23118453,2024-03-12,2062BK1,121.81,11.28,10650.0,1098.0,985.0,5785.0,1769.0,257.0,0.0,5898.0,983.0,0.0,0.14804166666666665,0.04541666666666667,1.0696666666666668,2026.0,0.9152453227070761,48.419669977436826,9.699453551903735,0.8731490621910794,6,0.2,0.81,0.018,0.026,0.19
23318440,2024-03-12,1786550D,125.0,9.5,7413.0,1056.0,798.0,4731.0,1752.0,285.0,0.0,6479.0,1116.0,0.0,0.14804166666666665,0.04541666666666667,1.0696666666666668,2037.0,0.9293680297328673,51.83199999958534,7.019886363629716,0.8600883652425821,3,0.2,0.77,0.02,0.02,0.22
23118457,2024-03-12,2062BK1,121.3,11.08,11082.0,1083.0,790.0,4301.0,1771.0,264.0,0.0,5847.0,974.0,0.0,0.14804166666666665,0.04541666666666667,1.0696666666666668,2035.0,0.9163015561193814,48.20280296745092,10.23268698059997,0.8702702702698426,6,0.18,0.74,0.016,0.026,0.21
23118459,2024-03-12,SAILTWR6NB,120.56,11.54,10599.0,1074.0,782.0,3902.0,2432.0,98.0,408.0,6023.0,1006.0,0.0,0.14804166666666665,0.04541666666666667,1.0696666666666668,2938.0,0.9126419379189051,49.95852687417088,9.868715083789693,0.8277739959153071,69,0.18,1.37,0.025,0.024,0.25
23118461,2024-03-12,SAILTWR6NB,117.84,11.55,11391.0,1065.0,832.0,5038.0,2471.0,129.0,468.0,433.0,2515.0,0.0,0.14804166666666665,0.04541666666666667,1.0696666666666668,3068.0,0.9107349872408166,3.6744738628337195,10.69577464787728,0.8054106910036488,69,0.18,1.39,0.019,0.02,0.25
23118463,2024-03-12,SAILTWR6NB,119.4,12.27,10923.0,1065.0,781.0,3475.0,2470.0,102.0,463.0,5517.0,918.0,0.0,0.14804166666666665,0.04541666666666667,1.0696666666666668,3035.0,0.9068124857529671,46.20603015036678,10.256338028159384,0.8138385502468488,69,0.17,1.37,0.026,0.024,0.21
23118465,2024-03-12,2062BK1,127.5,0.0,7458.0,0.0,589.0,1984.0,2617.0,149.0,617.0,3581.0,2793.0,875.0,0.14804166666666665,0.04541666666666667,1.0696666666666668,3383.0,0.9999999999921568,28.086274509583635,7458000000000.0,0.7735737511082549,6,0.19,1.3,0.017,0.025,0.22
23118466,2024-03-12,2062BK1,120.83,10.93,10935.0,1026.0,812.0,2969.0,1722.0,267.0,0.0,6049.0,992.0,272.0,0.14804166666666665,0.04541666666666667,1.0696666666666668,1989.0,0.9170461444982011,50.062070677397486,10.657894736831718,0.8657616892906658,6,0.19,0.79,0.014,0.023,0.21
23118467,2024-03-12,SEQRFE550D,121.37,11.48,10119.0,663.0,812.0,3725.0,1726.0,248.0,0.0,5698.0,932.0,0.0,0.14804166666666665,0.04541666666666667,1.0696666666666668,1974.0,0.913586751969036,46.947351074837705,15.262443438891006,0.8743667679833463,73,0.19,0.76,0.015,0.028,0.21
23118449,2024-03-12,R34,122.99,0.0,12186.0,0.0,799.0,7255.0,1169.0,244.0,0.0,5618.0,1828.0,273.0,0.14804166666666665,0.04541666666666667,1.0696666666666668,1413.0,0.9999999999918693,45.678510447632505,12186000000000.0,0.8273177636229107,66,0.63,0.73,0.015,0.016,0.23
23118455,2024-03-12,SAILTWR6NB,117.5,11.28,10317.0,1107.0,825.0,4703.0,2419.0,125.0,406.0,5762.0,960.0,0.0,0.14804166666666665,0.04541666666666667,1.0696666666666668,2950.0,0.9124087591170026,49.03829787192308,9.31978319782356,0.8199999999997221,69,0.18,1.32,0.02,0.023,0.19
23318442,2024-03-12,SAILTWR6NB,118.6,9.28,11238.0,1623.0,997.0,4813.0,2510.0,43.0,530.0,6397.0,1303.0,0.0,0.14804166666666665,0.04541666666666667,1.0696666666666668,3083.0,0.9274319674622502,53.93760539583526,6.92421441774065,0.8141420694126454,69,0.17,1.38,0.02,0.023,0.21
23318446,2024-03-12,SAILTWR6NB,120.9,9.28,10968.0,1587.0,831.0,4195.0,2564.0,136.0,312.0,6360.0,108.0,0.0,0.14804166666666665,0.04541666666666667,1.0696666666666668,3012.0,0.9287140881784551,52.60545905663684,6.911153119088273,0.8512616201856403,69,0.17,1.27,0.018,0.025,0.22
23118422,2024-03-12,2062E300BR,123.93,9.48,10311.0,0.0,945.0,3962.0,2121.0,0.0,362.0,5887.0,968.0,0.0,0.14804166666666665,0.04541666666666667,1.0696666666666668,2483.0,0.9289408589991086,47.502622447772914,10311000000000.0,0.8542086186061804,7,0.18,1.03,0.022,0.029,0.22
