Repository: SiddharthKumar268/FerroMind

# FerroMind
*Ferro-Alloy Optimisation using Machine Learning*
**SAIL Durgapur Steel Plant | Steel Melting Shop**
Intern: Siddharth Kumar | FY 2023-24 to FY 2025-26

---

## Quick Start

```bash

# 2. Place raw Excel files in data/raw/

## Dataset

| | |
|---|---|
| Total heats after cleaning | 47,421 |
| Training set | 37,936 heats (Apr 2023 – Jun 2025) |
| Test set | 9,485 heats (Jun 2025 – Dec 2025) |
| Input features | 21 (16 raw + 5 engineered) |
| Target variables | Mn, Si, C, S, P |
| BOF grades | 76 distinct grades |
| Split method | Chronological 80/20 — no shuffle, no leakage |

---

File: data/processed/sms_train.csv (part 109 of 253)
Heat_Number,Date,BOF Grade Code,Hot Metal Addn. Weight,Scrap Addn. Weight,Lime Into Converter,Dolomite Into Converter,Lime Into Ladle,Iron Ore Into Converter,SIMN Into Ladle,FESI Into Ladle,FEMN Into Ladle,Measered O2 Mainblow II,Duration of Mainblow I/II,Measered O2 2nd Blow,HM_P,HM_S,HM_Si,Total_FA_Ladle,HM_Ratio,O2_per_ton_HM,Lime_Dolo_Ratio,SiMn_FA_Fraction,Grade_Encoded,C,Mn,P,S,Si
23118424,2024-03-12,1786550D,122.84,9.48,12489.0,0.0,914.0,6807.0,1725.0,280.0,0.0,6055.0,992.0,0.0,0.14804166666666665,0.04541666666666667,1.0696666666666668,2005.0,0.928355501806769,49.29176164075796,12489000000000.0,0.8603491271816158,3,0.23,0.77,0.03,0.02,0.24
23118426,2024-03-12,2062E300BR,115.55,10.04,10911.0,0.0,895.0,5242.0,2223.0,57.0,413.0,6062.0,994.0,0.0,0.14804166666666665,0.04541666666666667,1.0696666666666668,2693.0,0.9200573293978814,52.462137602315345,10911000000000.0,0.8254734496840603,7,0.19,1.1,0.028,0.029,0.2
23118428,2024-03-12,2062E300BR,121.11,9.66,10668.0,1185.0,877.0,3979.0,2230.0,58.0,413.0,6217.0,1015.0,0.0,0.14804166666666665,0.04541666666666667,1.0696666666666668,2701.0,0.9261298462879397,51.33349847203919,9.002531645562023,0.8256201406883281,7,0.18,1.12,0.019,0.023,0.2
23118430,2024-03-12,1786550D,124.8,8.77,10920.0,1011.0,552.0,4459.0,1727.0,254.0,0.0,6373.0,1045.0,0.0,0.14804166666666665,0.04541666666666667,1.0696666666666668,1981.0,0.9343415437528313,51.06570512779595,10.801186943609494,0.8717819283185907,3,0.21,0.78,0.02,0.03,0.2
23118432,2024-03-12,2062BK1,122.8,10.68,10941.0,0.0,776.0,3882.0,1719.0,297.0,0.0,5286.0,882.0,0.0,0.14804166666666665,0.04541666666666667,1.0696666666666668,2016.0,0.9199880131786038,43.045602605512656,10941000000000.0,0.8526785714281485,6,0.19,0.86,0.022,0.03,0.21
23318444,2024-03-12,SAILTWR6NB,123.07,10.08,11271.0,1977.0,861.0,5188.0,2283.0,227.0,464.0,5647.0,1233.0,0.0,0.14804166666666665,0.04541666666666667,1.0696666666666668,2974.0,0.9242959068650072,45.884456000277204,5.701062215475114,0.7676529926022974,69,0.17,1.28,0.021,0.028,0.24
23118441,2024-03-12,SAILTWR6NB,122.86,9.5,13002.0,0.0,794.0,6369.0,2436.0,125.0,467.0,5457.0,1760.0,0.0,0.14804166666666665,0.04541666666666667,1.0696666666666668,3028.0,0.9282260501592005,44.41640892036125,13002000000000.0,0.8044914134739748,69,0.18,1.29,0.021,0.023,0.25
23118443,2024-03-12,SAILTWR6NB,125.9,9.5,13896.0,0.0,815.0,5041.0,2423.0,115.0,470.0,5732.0,1037.0,0.0,0.14804166666666665,0.04541666666666667,1.0696666666666668,3008.0,0.9298375184569436,45.52819698136991,13896000000000.0,0.8055186170210088,69,0.18,1.27,0.028,0.028,0.24
23118434,2024-03-12,SAILTWR6NB,123.36,8.88,12171.0,0.0,799.0,4960.0,2425.0,118.0,463.0,6547.0,1126.0,0.0,0.14804166666666665,0.04541666666666667,1.0696666666666668,3006.0,0.9328493647842343,53.07230868958275,12171000000000.0,0.8067198935459725,69,0.19,1.33,0.025,0.025,0.22
23318462,2024-03-12,2062BK1,127.16,12.08,11874.0,1620.0,1058.0,3456.0,1732.0,315.0,0.0,6510.0,2580.0,0.0,0.14804166666666665,0.04541666666666667,1.0696666666666668,2047.0,0.9132433208782444,51.195344447536996,7.329629629625106,0.8461162677084288,6,0.2,0.77,0.021,0.034,0.22
23318460,2024-03-12,1786500D,125.4,11.88,12024.0,1791.0,1541.0,4128.0,2420.0,55.0,366.0,6236.0,1505.0,0.0,0.14804166666666665,0.04541666666666667,1.0696666666666668,2841.0,0.9134615384548845,49.7288676232079,6.7135678391922315,0.8518127419919564,2,0.21,1.25,0.027,0.027,0.242
23318458,2024-03-12,SEQRFE550D,121.75,11.28,10788.0,1686.0,801.0,4941.0,1683.0,302.0,0.0,5931.0,984.0,0.0,0.14804166666666665,0.04541666666666667,1.0696666666666668,1985.0,0.9152070961368474,48.714579055041355,6.398576512451721,0.8478589420650641,73,0.19,0.82,0.024,0.032,0.24
23318456,2024-03-12,SEQRFE550D,124.16,11.55,10350.0,1683.0,837.0,4809.0,1682.0,223.0,0.0,6311.0,1009.0,0.0,0.14804166666666665,0.04541666666666667,1.0696666666666668,1905.0,0.9148920492158655,50.82957474185865,6.149732620317201,0.8829396325454683,73,0.19,0.76,0.016,0.026,0.21
23318454,2024-03-12,SAILTWR6NB,128.53,11.55,10623.0,1680.0,776.0,4650.0,2437.0,121.0,478.0,6040.0,1106.0,0.0,0.14804166666666665,0.04541666666666667,1.0696666666666668,3036.0,0.917547115927202,46.99291994050422,6.323214285710522,0.8027009222658753,69,0.18,1.33,0.024,0.026,0.2
23318452,2024-03-12,SAILTWR6NB,122.46,11.58,10599.0,1680.0,809.0,4505.0,2479.0,93.0,402.0,6313.0,1018.0,0.0,0.14804166666666665,0.04541666666666667,1.0696666666666668,2974.0,0.9136078782384841,51.55152702881307,6.308928571424816,0.8335574983184824,69,0.16,1.28,0.021,0.028,0.24
23318450,2024-03-12,SAILTWR6NB,128.49,10.48,10518.0,1713.0,765.0,3890.0,2422.0,139.0,376.0,6410.0,1011.0,0.0,0.14804166666666665,0.04541666666666667,1.0696666666666668,2937.0,0.9245880405776458,49.88715075064295,6.140105078805522,0.8246510044260046,69,0.17,1.38,0.02,0.018,0.23
23318448,2024-03-12,SAILTWR6NB,120.95,0.0,11580.0,1365.0,751.0,5348.0,2511.0,0.0,444.0,6099.0,1322.0,0.0,0.14804166666666665,0.04541666666666667,1.0696666666666668,2955.0,0.9999999999917321,50.42579578296465,8.483516483510268,0.8497461928931135,69,0.2,1.41,0.025,0.031,0.24
23118445,2024-03-12,SAILTWR6NB,121.37,9.49,12396.0,0.0,789.0,4976.0,2422.0,122.0,474.0,5795.0,1126.0,0.0,0.14804166666666665,0.04541666666666667,1.0696666666666668,3018.0,0.9274797493433633,47.746560105069236,12396000000000.0,0.8025182239891311,69,0.2,1.29,0.036,0.028,0.19
23118472,2024-03-13,2062BK1,120.73,11.68,10545.0,972.0,912.0,3673.0,1719.0,258.0,0.0,6120.0,1000.0,0.0,0.14146666666666666,0.0421,1.0352333333333332,1977.0,0.911789139786181,50.69162594176516,10.848765432087605,0.8694992412742187,6,0.2,0.76,0.018,0.036,0.21
23118477,2024-03-13,2062BK1,120.9,10.91,9978.0,1455.0,794.0,3487.0,1718.0,301.0,0.0,5794.0,948.0,0.0,0.14146666666666666,0.0421,1.0352333333333332,2019.0,0.9172293452627478,47.92390405253992,6.8577319587581735,0.8509162951952199,6,0.19,0.76,0.016,0.04,0.24
23118475,2024-03-13,1786500D,118.55,12.89,9978.0,1449.0,1099.0,3478.0,1671.0,304.0,0.0,3640.0,1594.0,0.0,0.14146666666666666,0.0421,1.0352333333333332,1975.0,0.9019324406504723,30.704344158323877,6.886128364384482,0.8460759493666602,2,0.21,0.83,0.017,0.024,0.22
23118474,2024-03-13,1786550D,126.27,12.28,10944.0,1458.0,787.0,3511.0,1720.0,292.0,0.0,6279.0,1302.0,0.0,0.14146666666666666,0.0421,1.0352333333333332,2012.0,0.911367737272383,49.72677595589034,7.5061728395010245,0.8548707753474877,3,0.21,0.76,0.02,0.03,0.21
23118470,2024-03-13,2062BK1,119.24,11.55,11493.0,1899.0,885.0,3893.0,1722.0,254.0,0.0,6680.0,1119.0,0.0,0.14146666666666666,0.0421,1.0352333333333332,1976.0,0.9116904962083364,56.02146930513233,6.052132701418614,0.8714574898781015,6,0.19,0.75,0.015,0.02,0.19
23118509,2024-03-13,SEQRFE550D,118.16,11.55,10974.0,2004.0,779.0,4641.0,1732.0,263.0,0.0,6099.0,1000.0,0.0,0.14146666666666666,0.0421,1.0352333333333332,1995.0,0.9109552077641588,51.6164522676742,5.476047904188884,0.8681704260647277,73,0.2,0.75,0.025,0.021,0.19
23118468,2024-03-13,2062BK1,121.57,11.11,11520.0,2019.0,799.0,3169.0,1722.0,261.0,0.0,6202.0,1115.0,0.0,0.14146666666666666,0.0421,1.0352333333333332,1983.0,0.9162646970084695,51.01587562679102,5.70579494799123,0.8683812405441914,6,0.2,0.79,0.017,0.026,0.2
23118511,2024-03-13,SEQRFE550D,122.91,11.08,10959.0,2127.0,827.0,4662.0,1736.0,264.0,0.0,6095.0,1000.0,0.0,0.14146666666666666,0.0421,1.0352333333333332,2000.0,0.9173072617291044,49.589130257508835,5.152327221436224,0.867999999999566,73,0.21,0.76,0.024,0.024,0.19
23118507,2024-03-13,SEQRFE550D,117.6,10.83,10524.0,1857.0,800.0,4617.0,1730.0,277.0,0.0,6093.0,1005.0,0.0,0.14146666666666666,0.0421,1.0352333333333332,2007.0,0.9156739079582988,51.81122448935535,5.667205169625381,0.8619830592920469,73,0.19,0.81,0.021,0.024,0.22
23118505,2024-03-13,2830C20MMNC,118.4,0.0,12318.0,1968.0,782.0,5592.0,1715.0,284.0,0.0,5952.0,2201.0,0.0,0.14146666666666666,0.0421,1.0352333333333332,1999.0,0.999999999991554,50.27027026984569,6.259146341460235,0.857928964481812,17,0.2,0.85,0.02,0.02,0.26
23118469,2024-03-13,SEQRFE550D,120.98,10.88,7128.0,1896.0,1073.0,3985.0,1719.0,195.0,0.0,6054.0,989.0,0.0,0.14146666666666666,0.0421,1.0352333333333332,1914.0,0.9174882451014903,50.04132914489964,3.759493670884093,0.8981191222565841,73,0.2,0.77,0.016,0.03,0.21
23118481,2024-03-13,SEQRFE550D,122.66,12.27,9975.0,990.0,805.0,2515.0,1735.0,304.0,0.0,5750.0,1056.0,0.0,0.14146666666666666,0.0421,1.0352333333333332,2039.0,0.9090639590831612,46.877547692427214,10.075757575747398,0.8509073075032609,73,0.22,0.79,0.016,0.03,0.23
23118479,2024-03-13,SAILTWR6NB,117.28,11.28,11079.0,1449.0,802.0,2526.0,2416.0,119.0,464.0,5814.0,1368.0,0.0,0.14146666666666666,0.0421,1.0352333333333332,2999.0,0.912258867447789,49.57366984950909,7.645962732913978,0.8056018672888278,69,0.17,1.29,0.019,0.03,0.22
23118494,2024-03-13,2062BK1,120.68,10.83,10284.0,1314.0,732.0,2560.0,1719.0,264.0,0.0,5351.0,1070.0,0.0,0.14146666666666666,0.0421,1.0352333333333332,1983.0,0.9176488479893723,44.340404374839736,7.826484018258884,0.8668683812401075,6,0.2,0.8,0.03,0.029,0.2
23318504,2024-03-13,2062BK1,122.56,11.55,12126.0,708.0,1279.0,3650.0,1789.0,247.0,3.0,6786.0,4640.0,0.0,0.14146666666666666,0.0421,1.0352333333333332,2039.0,0.9138766683997176,55.36879895516181,17.127118644043605,0.8773908778808841,6,0.19,0.71,0.02,0.022,0.2
23318506,2024-03-13,2062BK1,128.53,11.28,11385.0,3498.0,812.0,3219.0,1755.0,275.0,0.0,6594.0,1042.0,0.0,0.14146666666666666,0.0421,1.0352333333333332,2030.0,0.9193190758821307,51.30319769663656,3.254716981131145,0.8645320197040076,6,0.17,0.72,0.022,0.023,0.19
23318493,2024-03-13,SAILTWR6NB,119.09,11.47,9048.0,1080.0,787.0,3584.0,2495.0,58.0,603.0,6209.0,1013.0,0.0,0.14146666666666666,0.0421,1.0352333333333332,3156.0,0.9121476715616411,52.137039213602,8.37777777777002,0.7905576679338433,69,0.2,1.33,0.02,0.03,0.2
23318508,2024-03-13,2062BK1,121.19,11.08,10950.0,2682.0,588.0,3170.0,1765.0,230.0,0.0,470.0,98.0,0.0,0.14146666666666666,0.0421,1.0352333333333332,1995.0,0.9162319497927253,3.8782077728865567,4.08277404921548,0.8847117794481781,6,0.21,0.81,0.022,0.022,0.2
23318510,2024-03-13,2062BK1,131.23,0.0,5586.0,0.0,699.0,0.0,1604.0,271.0,0.0,2401.0,393.0,0.0,0.14146666666666666,0.0421,1.0352333333333332,1875.0,0.9999999999923799,18.296121313584578,5586000000000.0,0.8554666666662104,6,0.18,0.77,0.018,0.014,0.19
23118503,2024-03-13,2830C20MMNC,133.82,0.0,11628.0,1971.0,654.0,7198.0,1682.0,261.0,0.0,5914.0,1033.0,0.0,0.14146666666666666,0.0421,1.0352333333333332,1943.0,0.9999999999925273,44.19369302014503,5.8995433789924405,0.8656716417905993,17,0.19,1.0,0.038,0.026,0.23
23118500,2024-03-13,2062BK1,122.2,0.0,11760.0,1515.0,719.0,4842.0,1654.0,261.0,0.0,5703.0,941.0,0.0,0.14146666666666666,0.0421,1.0352333333333332,1915.0,0.9999999999918167,46.669394434969966,7.762376237618639,0.8637075718011156,6,0.2,0.76,0.016,0.022,0.22
23118496,2024-03-13,SAILTWR6NB,129.27,11.68,10686.0,1500.0,747.0,3859.0,2423.0,101.0,414.0,6391.0,1057.0,0.0,0.14146666666666666,0.0421,1.0352333333333332,2938.0,0.9171337353606447,49.439158350356315,7.123999999995251,0.8247106875422653,69,0.19,1.33,0.027,0.025,0.22
23318501,2024-03-13,SAILTWR6NB,128.96,0.0,12048.0,2508.0,839.0,6152.0,2457.0,81.0,393.0,5928.0,956.0,0.0,0.14146666666666666,0.0421,1.0352333333333332,2931.0,0.9999999999922458,45.96774193512742,4.803827751194257,0.8382804503579535,69,0.17,1.29,0.026,0.023,0.22
23118492,2024-03-13,SEQRFE550D,119.31,11.0,8979.0,1296.0,769.0,4080.0,1726.0,267.0,0.0,6398.0,1394.0,0.0,0.14146666666666666,0.0421,1.0352333333333332,1993.0,0.915585910514039,53.62501047645943,6.9282407407353945,0.8660311088806493,73,0.2,0.73,0.032,0.034,0.17
23318491,2024-03-13,SAILTWR6NB,124.03,11.48,9660.0,1362.0,809.0,3724.0,2480.0,108.0,318.0,6047.0,970.0,322.0,0.14146666666666666,0.0421,1.0352333333333332,2906.0,0.9152830049375303,48.75433362856765,7.092511013210651,0.8534067446659142,69,0.19,1.4,0.024,0.035,0.22
23318497,2024-03-13,SAILTWR6NB,128.34,12.28,10878.0,1245.0,820.0,3810.0,2423.0,48.0,457.0,6097.0,980.0,301.0,0.14146666666666666,0.0421,1.0352333333333332,2928.0,0.9126724505695302,47.50662303219958,8.737349397583344,0.827527322404089,69,0.18,1.38,0.023,0.035,0.24
23118485,2024-03-13,SAILTWR6NB,124.09,11.08,9945.0,1410.0,1005.0,3724.0,2517.0,118.0,460.0,6225.0,1116.0,0.0,0.14146666666666666,0.0421,1.0352333333333332,3095.0,0.9180291484729005,50.16520267507321,7.0531914893567,0.813247172859188,69,0.19,1.3,0.022,0.035,0.22
23118483,2024-03-13,2062BK1,122.16,10.49,9939.0,1497.0,789.0,2887.0,1725.0,301.0,0.0,6027.0,1119.0,0.0,0.14146666666666666,0.0421,1.0352333333333332,2026.0,0.9209197135249083,49.33693516659024,6.639278557109794,0.8514313919048118,6,0.2,0.75,0.02,0.034,0.22
23318489,2024-03-13,2062BK1,126.02,12.27,9339.0,1140.0,685.0,3549.0,1728.0,255.0,0.0,6288.0,1039.0,0.0,0.14146666666666666,0.0421,1.0352333333333332,1983.0,0.9112734109414183,49.89684177075149,8.192105263150708,0.8714069591523593,6,0.2,0.75,0.019,0.03,0.21
23318487,2024-03-13,SAILTWR6NB,117.53,11.54,9030.0,1446.0,782.0,3210.0,2413.0,142.0,492.0,6015.0,997.0,264.0,0.14146666666666666,0.0421,1.0352333333333332,3047.0,0.9105911520809594,51.17842252998231,6.2448132780039805,0.7919264850670193,69,0.2,1.32,0.025,0.036,0.22
23318484,2024-03-13,SEQRFE550D,118.73,10.21,9225.0,0.0,822.0,3690.0,1779.0,312.0,0.0,5703.0,952.0,0.0,0.14146666666666666,0.0421,1.0352333333333332,2091.0,0.9208158833494586,48.03335298536146,9225000000000.0,0.8507890961258485,73,0.2,0.79,0.025,0.035,0.22
23318482,2024-03-13,SAILTWR6NB,121.6,11.67,9927.0,0.0,787.0,3895.0,2517.0,40.0,389.0,6205.0,1021.0,258.0,0.14146666666666666,0.0421,1.0352333333333332,2946.0,0.9124334058609409,51.027960525896155,9927000000000.0,0.8543788187369808,69,0.19,1.3,0.024,0.035,0.19
23318478,2024-03-13,SEQRFE550D,113.09,12.28,11034.0,942.0,773.0,4638.0,1769.0,291.0,0.0,5880.0,963.0,260.0,0.14146666666666666,0.0421,1.0352333333333332,2060.0,0.9020499321934908,51.99398708946862,11.71337579616591,0.858737864077253,73,0.21,0.79,0.019,0.028,0.22
23318476,2024-03-13,SEQRFE550D,121.15,11.88,11043.0,855.0,1008.0,4485.0,1793.0,237.0,0.0,6333.0,1034.0,308.0,0.14146666666666666,0.0421,1.0352333333333332,2030.0,0.9106968352934625,52.27404044529695,12.915789473669104,0.8832512315266585,73,0.2,0.91,0.018,0.033,0.21
23318473,2024-03-13,2062BK1,119.31,11.55,10194.0,0.0,801.0,2619.0,1650.0,281.0,0.0,5799.0,945.0,0.0,0.14146666666666666,0.0421,1.0352333333333332,1931.0,0.9117377349769851,48.604475735071624,10194000000000.0,0.8544795442771339,6,0.19,0.76,0.028,0.042,0.2
23318464,2024-03-13,SEQRFE550D,124.29,11.08,14265.0,3003.0,709.0,3215.0,1808.0,219.0,0.0,6413.0,1255.0,294.0,0.14146666666666666,0.0421,1.0352333333333332,2027.0,0.918150254850276,51.59707136494008,4.750249750248169,0.8919585594470193,73,0.2,0.79,0.017,0.025,0.2
23118486,2024-03-13,2062BK1,126.82,11.05,9966.0,1434.0,797.0,3399.0,1726.0,298.0,0.0,5945.0,1091.0,0.0,0.14146666666666666,0.0421,1.0352333333333332,2024.0,0.9198520345186055,46.87746412200854,6.949790794974233,0.852766798418551,6,0.18,0.73,0.022,0.037,0.22
23318529,2024-03-14,1786500D,112.6,0.0,10641.0,1557.0,834.0,4245.0,1762.0,268.0,0.0,5757.0,890.0,0.0,0.14095454545454544,0.03640909090909091,0.7531363636363636,2030.0,0.999999999991119,51.12788632281414,6.834296724465745,0.8679802955660749,2,0.25,0.71,0.017,0.019,0.213
23318531,2024-03-14,2062BK1,131.93,0.0,11301.0,1554.0,782.0,4351.0,1718.0,210.0,0.0,6364.0,1612.0,0.0,0.14095454545454544,0.03640909090909091,0.7531363636363636,1928.0,0.9999999999924203,48.23770181120111,7.272200772196093,0.8910788381738117,6,0.2,0.76,0.019,0.019,0.19
23318532,2024-03-14,2062BK1,125.31,11.55,9216.0,1743.0,817.0,3484.0,1705.0,139.0,0.0,6305.0,1056.0,0.0,0.14095454545454544,0.03640909090909091,0.7531363636363636,1844.0,0.9156071898223322,50.31521825831685,5.287435456107121,0.9246203904550301,6,0.2,0.71,0.014,0.022,0.2
23318385,2024-03-14,2062BK1,127.0,10.48,9984.0,3240.0,908.0,4369.0,1788.0,328.0,0.0,6407.0,1020.0,0.0,0.14095454545454544,0.03640909090909091,0.7531363636363636,2116.0,0.9237707302813227,50.44881889724056,3.0814814814805302,0.8449905482037594,6,0.17,0.78,0.017,0.03,0.19
23318537,2024-03-14,SEQRFE550D,103.85,10.21,8559.0,996.0,804.0,2479.0,1579.0,173.0,0.0,6398.0,1036.0,0.0,0.14095454545454544,0.03640909090909091,0.7531363636363636,1752.0,0.9104857092678371,61.60808858871827,8.593373493967276,0.9012557077620427,73,0.2,0.73,0.019,0.022,0.17
23318550,2024-03-14,2062BK1,123.8,12.28,9255.0,1299.0,726.0,3400.0,1650.0,264.0,0.0,6424.0,999.0,0.0,0.14095454545454544,0.03640909090909091,0.7531363636363636,1914.0,0.9097589653078355,51.89014539538053,7.1247113163917435,0.862068965516791,6,0.2,0.76,0.02,0.021,0.21
23318539,2024-03-14,SEQRFE550D,117.01,11.88,8925.0,996.0,814.0,3769.0,1645.0,183.0,0.0,6197.0,968.0,0.0,0.14095454545454544,0.03640909090909091,0.7531363636363636,1828.0,0.9078283807827774,52.961285359772994,8.960843373484979,0.8998905908091357,73,0.19,0.77,0.023,0.023,0.19
23318540,2024-03-14,2062BK1,121.75,10.93,9102.0,963.0,798.0,4517.0,1718.0,211.0,0.0,6393.0,999.0,0.0,0.14095454545454544,0.03640909090909091,0.7531363636363636,1929.0,0.9176213445815675,52.509240245975285,9.451713395628815,0.890616899947698,6,0.2,0.77,0.02,0.022,0.2
23318541,2024-03-14,SEQRFE550D,121.2,0.0,4971.0,0.0,900.0,0.0,1479.0,250.0,0.0,2003.0,320.0,0.0,0.14095454545454544,0.03640909090909091,0.7531363636363636,1729.0,0.9999999999917492,16.526402640127667,4971000000000.0,0.8554077501440975,73,0.21,0.77,0.021,0.013,0.18
23318542,2024-03-14,R34,133.69,0.0,9930.0,1032.0,766.0,5980.0,1170.0,176.0,0.0,5121.0,988.0,0.0,0.14095454545454544,0.03640909090909091,0.7531363636363636,1346.0,0.9999999999925201,38.30503403367264,9.62209302324649,0.8692421991078237,66,0.6,0.73,0.021,0.017,0.21
23318546,2024-03-14,SEQRFE550D,130.1,0.0,10380.0,2565.0,812.0,6230.0,1732.0,258.0,0.0,6159.0,1082.0,304.0,0.14095454545454544,0.03640909090909091,0.7531363636363636,1990.0,0.9999999999923137,47.340507301711455,4.046783625729416,0.8703517587935324,73,0.2,0.76,0.018,0.023,0.22
23318548,2024-03-14,SEQRFE550D,120.4,12.47,9087.0,1467.0,787.0,3968.0,1614.0,285.0,0.0,6144.0,957.0,387.0,0.14095454545454544,0.03640909090909091,0.7531363636363636,1899.0,0.9061488673070961,51.029900331802075,6.194274028625634,0.8499210110580042,73,0.19,0.77,0.021,0.022,0.22
23318525,2024-03-14,SEQRFE550D,124.6,11.68,9513.0,1539.0,768.0,3879.0,1644.0,133.0,0.0,6113.0,1195.0,0.0,0.14095454545454544,0.03640909090909091,0.7531363636363636,1777.0,0.9142941003748585,49.06099518419694,6.181286549703586,0.9251547552048818,73,0.2,0.72,0.015,0.019,0.2
23318552,2024-03-14,SEQRFE550D,122.88,11.28,9483.0,1239.0,828.0,3443.0,1688.0,271.0,0.0,6342.0,986.0,359.0,0.14095454545454544,0.03640909090909091,0.7531363636363636,1959.0,0.9159212880074843,51.611328124579984,7.6537530266282054,0.8616641143436132,73,0.2,0.72,0.017,0.024,0.19
23318553,2024-03-14,2062BK1,120.4,11.55,9405.0,1293.0,795.0,3415.0,1667.0,275.0,0.0,6214.0,966.0,331.0,0.14095454545454544,0.03640909090909091,0.7531363636363636,1942.0,0.912466843494411,51.611295680634456,7.273781902546578,0.8583934088564066,6,0.17,0.74,0.021,0.026,0.2
23318538,2024-03-14,2062BK1,121.7,10.49,9411.0,999.0,773.0,3810.0,1706.0,224.0,0.0,6338.0,983.0,0.0,0.14095454545454544,0.03640909090909091,0.7531363636363636,1930.0,0.9206445268104952,52.07888249751784,9.420420420410991,0.8839378238337389,6,0.21,0.77,0.02,0.025,0.21
23318522,2024-03-14,R34,127.87,0.0,12102.0,1242.0,784.0,4539.0,1121.0,169.0,0.0,6238.0,1198.0,0.0,0.14095454545454544,0.03640909090909091,0.7531363636363636,1290.0,0.9999999999921795,48.783921169556706,9.74396135264916,0.8689922480613419,66,0.62,0.77,0.025,0.012,0.2
23318534,2024-03-14,R34,131.22,0.0,9477.0,1107.0,790.0,5500.0,1221.0,186.0,0.0,5829.0,908.0,0.0,0.14095454545454544,0.03640909090909091,0.7531363636363636,1407.0,0.9999999999923793,44.42158207556454,8.560975609748365,0.867803837952475,66,0.62,0.73,0.016,0.026,0.24
23318516,2024-03-14,SEQRFE550D,121.9,11.55,11898.0,2835.0,709.0,3343.0,1679.0,241.0,0.0,6659.0,1134.0,0.0,0.14095454545454544,0.03640909090909091,0.7531363636363636,1920.0,0.9134507306038707,54.626743231709376,4.196825396823916,0.8744791666662112,73,0.2,0.8,0.021,0.018,0.25
23318520,2024-03-14,2830C20MMNC,126.24,12.26,11214.0,2502.0,707.0,3629.0,1725.0,230.0,0.0,6407.0,1056.0,0.0,0.14095454545454544,0.03640909090909091,0.7531363636363636,1955.0,0.911480144397751,50.75253485384385,4.482014388487417,0.8823529411760193,17,0.2,0.74,0.022,0.023,0.23
23118528,2024-03-14,SEQRFE550D,119.12,11.08,8205.0,2958.0,940.0,0.0,1740.0,258.0,0.0,6719.0,1048.0,0.0,0.14095454545454544,0.03640909090909091,0.7531363636363636,1998.0,0.9149001536028042,56.40530557373736,2.7738336713986564,0.870870870870435,73,0.2,0.74,0.024,0.024,0.2
23118526,2024-03-14,2062BK1,120.93,11.55,8676.0,2688.0,1136.0,2049.0,1745.0,251.0,0.0,6075.0,1016.0,0.0,0.14095454545454544,0.03640909090909091,0.7531363636363636,1996.0,0.912817028978617,50.235673529725986,3.227678571427371,0.87424849699355,6,0.2,0.76,0.016,0.012,0.17
23118524,2024-03-14,2062BK1,116.02,11.47,9048.0,2508.0,915.0,2382.0,1729.0,254.0,0.0,6356.0,1047.0,0.0,0.14095454545454544,0.03640909090909091,0.7531363636363636,1983.0,0.9100321593779117,54.78365798952953,3.607655502390906,0.871911245587054,6,0.2,0.76,0.019,0.018,0.19
23118521,2024-03-14,SEQRFE550D,127.64,0.0,10569.0,3258.0,917.0,3923.0,1732.0,257.0,0.0,6669.0,1160.0,0.0,0.14095454545454544,0.03640909090909091,0.7531363636363636,1989.0,0.9999999999921655,52.248511438011214,3.2440147329640134,0.8707893413771389,73,0.19,0.74,0.021,0.012,0.22
23118519,2024-03-14,2062BK1,118.71,12.08,11106.0,1974.0,792.0,4941.0,1739.0,288.0,0.0,6298.0,1299.0,0.0,0.14095454545454544,0.03640909090909091,0.7531363636363636,2027.0,0.9076381986321002,53.053660179824334,5.6261398176263295,0.8579181055743178,6,0.19,0.76,0.018,0.024,0.21
23118517,2024-03-14,R34,120.71,0.0,11373.0,2001.0,907.0,4968.0,1211.0,240.0,0.0,5710.0,1179.0,0.0,0.14095454545454544,0.03640909090909091,0.7531363636363636,1451.0,0.9999999999917156,47.30345456012507,5.683658170911702,0.8345968297719955,66,0.62,0.73,0.019,0.013,0.22
23118530,2024-03-14,2062BK1,119.81,11.08,9906.0,981.0,887.0,2286.0,1735.0,273.0,0.0,6687.0,1036.0,0.0,0.14095454545454544,0.03640909090909091,0.7531363636363636,2008.0,0.9153487661325131,55.81337117055493,10.097859327206832,0.8640438247007649,6,0.2,0.75,0.033,0.021,0.2
23118543,2024-03-14,SEQRFE550D,121.48,0.0,10509.0,1014.0,975.0,4691.0,1574.0,237.0,0.0,5826.0,1222.0,0.0,0.14095454545454544,0.03640909090909091,0.7531363636363636,1811.0,0.9999999999917681,47.958511688772155,10.363905325433567,0.8691330756483329,73,0.22,0.75,0.021,0.016,0.2
23118545,2024-03-14,2062BK1,130.4,0.0,9633.0,1986.0,780.0,3192.0,1682.0,265.0,0.0,5903.0,990.0,330.0,0.14095454545454544,0.03640909090909091,0.7531363636363636,1947.0,0.9999999999923314,45.26840490762831,4.850453172202996,0.863893168977471,6,0.2,0.76,0.022,0.017,0.23
23118547,2024-03-14,2062BK1,120.88,10.21,8973.0,1479.0,805.0,3403.0,1716.0,271.0,0.0,5900.0,928.0,0.0,0.14095454545454544,0.03640909090909091,0.7531363636363636,1987.0,0.9221145777639629,48.80873593606214,6.066937119671354,0.8636134876694195,6,0.21,0.77,0.019,0.017,0.2
23118515,2024-03-14,R34,121.5,0.0,12369.0,2037.0,900.0,6212.0,1194.0,233.0,0.0,5419.0,1534.0,0.0,0.14095454545454544,0.03640909090909091,0.7531363636363636,1427.0,0.9999999999917695,44.6008230449004,6.072164948450627,0.8367203924310885,66,0.62,0.74,0.022,0.015,0.2
23118513,2024-03-14,2062BK1,122.21,11.55,10965.0,1881.0,785.0,4339.0,1703.0,281.0,207.0,6192.0,1020.0,0.0,0.14095454545454544,0.03640909090909091,0.7531363636363636,2191.0,0.9136513157826432,50.66688486989062,5.829346092500888,0.7772706526696589,6,0.22,0.82,0.031,0.021,0.19
23318502,2024-03-14,R34,122.6,0.0,11952.0,2223.0,0.0,6128.0,0.0,0.0,0.0,5799.0,934.0,306.0,0.14095454545454544,0.03640909090909091,0.7531363636363636,0.0,0.9999999999918434,47.300163131751226,5.376518218621063,0.0,66,0.61,0.74,0.016,0.022,0.23
23118380,2024-03-14,2062BK1,122.55,9.5,8979.0,999.0,845.0,5034.0,1715.0,274.0,0.0,6201.0,1030.0,0.0,0.14095454545454544,0.03640909090909091,0.7531363636363636,1989.0,0.9280575539498064,50.59975520154549,8.987987987978991,0.8622423328301346,6,0.17,0.75,0.019,0.03,0.18
23318512,2024-03-14,R34,122.56,0.0,11904.0,3000.0,726.0,5924.0,1142.0,278.0,0.0,5470.0,1290.0,0.0,0.14095454545454544,0.03640909090909091,0.7531363636363636,1420.0,0.9999999999918407,44.63120104402226,3.9679999999986775,0.8042253521121097,66,0.63,0.73,0.02,0.02,0.21
23318514,2024-03-14,2830C20MMNC,119.03,11.28,10965.0,2991.0,845.0,3550.0,1656.0,264.0,0.0,6847.0,1085.0,0.0,0.14095454545454544,0.03640909090909091,0.7531363636363636,1920.0,0.9134371882364098,57.52331344990739,3.6659979939807203,0.8624999999995507,17,0.2,0.74,0.017,0.016,0.19
23118572,2024-03-15,2062BK1,122.61,11.08,9963.0,1533.0,704.0,3019.0,1726.0,267.0,0.0,6574.0,1035.0,0.0,0.14691666666666667,0.03291666666666667,0.7630833333333333,1993.0,0.9171216994471006,53.617160100696374,6.4990215264145474,0.8660311088806493,6,0.2,0.73,0.021,0.018,0.17
23118574,2024-03-15,2062BK1,116.49,13.29,8808.0,1440.0,789.0,2114.0,1718.0,271.0,0.0,6998.0,2341.0,0.0,0.14691666666666667,0.03291666666666667,0.7630833333333333,1989.0,0.8975959315695978,60.073826078976104,6.116666666662419,0.8637506284560765,6,0.2,0.78,0.024,0.018,0.2
23118575,2024-03-15,R34,124.86,0.0,9966.0,984.0,757.0,6156.0,1176.0,270.0,0.0,6161.0,981.0,0.0,0.14691666666666667,0.03291666666666667,0.7630833333333333,1446.0,0.999999999991991,49.34326445579575,10.128048780477512,0.8132780082981927,66,0.62,0.72,0.015,0.012,0.21
23118580,2024-03-15,2062BK1,122.54,12.99,8508.0,2004.0,809.0,2462.0,1719.0,260.0,0.0,6395.0,1002.0,0.0,0.14691666666666667,0.03291666666666667,0.7630833333333333,1979.0,0.9041540618246577,52.18704096578923,4.24550898203381,0.8686205154113852,6,0.19,0.75,0.019,0.022,0.21
23118582,2024-03-15,SEQRFE550D,121.91,13.68,8640.0,1452.0,772.0,2441.0,1724.0,257.0,0.0,6803.0,1069.0,0.0,0.14691666666666667,0.03291666666666667,0.7630833333333333,1981.0,0.8991076037989594,55.80346156955292,5.9504132231363975,0.8702675416451943,73,0.21,0.74,0.025,0.015,0.22
23118584,2024-03-15,SEQRFE550D,121.78,12.08,9144.0,1974.0,853.0,3273.0,1722.0,254.0,0.0,6669.0,1045.0,0.0,0.14691666666666667,0.03291666666666667,0.7630833333333333,1976.0,0.9097564619684017,54.76268681183476,4.6322188449824555,0.8714574898781015,73,0.21,0.79,0.016,0.016,0.24
23118586,2024-03-15,SEQRFE550D,123.07,11.54,8484.0,1005.0,782.0,2473.0,1722.0,267.0,0.0,6792.0,1052.0,0.0,0.14691666666666667,0.03291666666666667,0.7630833333333333,1989.0,0.9142708565417558,55.18810433042018,8.44179104476772,0.8657616892906658,73,0.22,0.76,0.02,0.017,0.22
23118588,2024-03-15,SEQRFE550D,123.34,9.28,8523.0,1971.0,784.0,2490.0,1719.0,267.0,0.0,6792.0,1060.0,0.0,0.14691666666666667,0.03291666666666667,0.7630833333333333,1986.0,0.930025637151787,55.067293659355705,4.324200913239816,0.8655589123862711,73,0.19,0.73,0.029,0.022,0.2
23318583,2024-03-15,SEQRFE550D,123.81,12.27,9447.0,1797.0,715.0,3119.0,1707.0,295.0,0.0,6531.0,1096.0,0.0,0.14691666666666667,0.03291666666666667,0.7630833333333333,2002.0,0.9098324514924322,52.75018172964421,5.257095158594737,0.8526473526469267,73,0.21,0.77,0.017,0.019,0.21
23318581,2024-03-15,R34,0.0,0.0,9429.0,2994.0,734.0,5213.0,1183.0,247.0,0.0,332.0,2522.0,0.0,0.14691666666666667,0.03291666666666667,0.7630833333333333,1430.0,0.0,332000000000.0,3.149298597193337,0.8272727272721487,66,0.63,0.75,0.018,0.013,0.21
23318566,2024-03-15,SEQRFE550D,125.41,11.28,10335.0,585.0,820.0,4731.0,1721.0,163.0,0.0,6294.0,1038.0,0.0,0.14691666666666667,0.03291666666666667,0.7630833333333333,1884.0,0.9174775038340957,50.18738537556664,17.666666666636466,0.9134819532903856,73,0.2,0.79,0.028,0.023,0.2
23318577,2024-03-15,SEQRFE550D,123.48,11.88,9345.0,1815.0,610.0,3245.0,1742.0,207.0,0.0,6531.0,1027.0,0.0,0.14691666666666667,0.03291666666666667,0.7630833333333333,1949.0,0.9122340425464521,52.891156462156694,5.1487603305756755,0.8937916880446928,73,0.22,0.77,0.02,0.016,0.2
23318535,2024-03-15,2062BK1,123.99,9.48,8982.0,1092.0,809.0,2972.0,1668.0,153.0,0.0,6502.0,1010.0,0.0,0.14691666666666667,0.03291666666666667,0.7630833333333333,1821.0,0.9289728028700909,52.43971287964804,8.225274725267193,0.9159802306420011,6,0.19,0.75,0.017,0.023,0.2
23318536,2024-03-15,R34,124.8,0.0,9303.0,1113.0,790.0,5137.0,1182.0,180.0,0.0,6005.0,1020.0,0.0,0.14691666666666667,0.03291666666666667,0.7630833333333333,1362.0,0.9999999999919872,48.11698717910163,8.358490566030227,0.8678414096909928,66,0.61,0.73,0.015,0.02,0.26
23118569,2024-03-15,2062BK1,101.69,0.0,6396.0,0.0,724.0,982.0,1536.0,267.0,0.0,2884.0,789.0,0.0,0.14691666666666667,0.03291666666666667,0.7630833333333333,1803.0,0.9999999999901662,28.360704100419305,6396000000000.0,0.8519134775369651,6,0.21,0.75,0.014,0.017,0.21
23118567,2024-03-15,2062BK1,123.15,0.0,10236.0,1098.0,757.0,5465.0,1689.0,267.0,97.0,5730.0,1008.0,530.0,0.14691666666666667,0.03291666666666667,0.7630833333333333,2053.0,0.9999999999918798,46.52862362934203,9.322404371576209,0.822698490014212,6,0.18,0.72,0.023,0.024,0.2
23118565,2024-03-15,R34,127.9,0.0,10620.0,1248.0,744.0,4325.0,1130.0,203.0,0.0,6232.0,970.0,0.0,0.14691666666666667,0.03291666666666667,0.7630833333333333,1333.0,0.9999999999921814,48.72556684871989,8.509615384608566,0.8477119279813595,66,0.63,0.74,0.024,0.015,0.21
23118561,2024-03-15,SEQRFE550D,122.6,0.0,9981.0,1869.0,789.0,4727.0,1685.0,257.0,0.0,6196.0,953.0,0.0,0.14691666666666667,0.03291666666666667,0.7630833333333333,1942.0,0.9999999999918434,50.53833605179006,5.34028892455573,0.8676622039130445,73,0.2,0.71,0.024,0.021,0.21
23318579,2024-03-15,2062BK1,121.74,11.48,9045.0,1776.0,776.0,3052.0,1762.0,275.0,0.0,6403.0,1009.0,0.0,0.14691666666666667,0.03291666666666667,0.7630833333333333,2037.0,0.9138267527329693,52.59569574459836,5.092905405402538,0.8649975454094919,6,0.19,0.79,0.022,0.018,0.23
23118549,2024-03-15,R34,123.8,0.0,9480.0,1434.0,882.0,4242.0,1193.0,229.0,0.0,5662.0,2027.0,0.0,0.14691666666666667,0.03291666666666667,0.7630833333333333,1422.0,0.9999999999919225,45.735056542441555,6.610878661083256,0.838959212376344,66,0.61,0.72,0.021,0.017,0.2
23118551,2024-03-15,R34,122.2,0.0,10242.0,1791.0,930.0,5080.0,1188.0,200.0,0.0,5765.0,2253.0,0.0,0.14691666666666667,0.03291666666666667,0.7630833333333333,1388.0,0.9999999999918167,47.1767594104159,5.718592964820927,0.8559077809792105,66,0.63,0.73,0.021,0.021,0.24
23318554,2024-03-15,SEQRFE550D,125.91,11.47,9543.0,1263.0,779.0,3390.0,1668.0,247.0,0.0,6516.0,1013.0,325.0,0.14691666666666667,0.03291666666666667,0.7630833333333333,1915.0,0.9165089532616356,51.75125089308433,7.555819477428697,0.8710182767619472,73,0.2,0.78,0.024,0.022,0.22
23318556,2024-03-15,2062BK1,123.32,11.55,9948.0,1341.0,820.0,3397.0,1722.0,258.0,0.0,6334.0,985.0,334.0,0.14691666666666667,0.03291666666666667,0.7630833333333333,1980.0,0.9143619781944512,51.36230943844176,7.4183445190101285,0.8696969696965304,6,0.19,0.73,0.031,0.024,0.19
23318558,2024-03-15,SEQRFE550D,129.78,11.41,10554.0,1260.0,701.0,3693.0,1669.0,295.0,0.0,6541.0,1379.0,276.0,0.14691666666666667,0.03291666666666667,0.7630833333333333,1964.0,0.9191869112478279,50.40067807019263,8.376190476183828,0.8497963340117872,73,0.22,0.79,0.024,0.022,0.23
23318560,2024-03-15,2062BK1,122.65,11.47,10068.0,1266.0,809.0,3621.0,1673.0,232.0,0.0,6229.0,1038.0,318.0,0.14691666666666667,0.03291666666666667,0.7630833333333333,1905.0,0.914479570527032,50.78679168323859,7.952606635064808,0.8782152230966519,6,0.21,0.76,0.027,0.025,0.19
23318562,2024-03-15,SEQRFE550D,120.73,11.54,10281.0,1347.0,807.0,3472.0,1655.0,315.0,0.0,6339.0,989.0,562.0,0.14691666666666667,0.03291666666666667,0.7630833333333333,1970.0,0.9127542148566361,52.50559098772048,7.632516703780525,0.8401015228422132,73,0.21,0.8,0.022,0.021,0.21
23318564,2024-03-15,2062BK1,128.0,0.0,9963.0,864.0,850.0,4515.0,1744.0,298.0,0.0,6303.0,981.0,0.0,0.14691666666666667,0.03291666666666667,0.7630833333333333,2042.0,0.9999999999921876,49.2421874996153,11.531249999986654,0.8540646425069275,6,0.2,0.76,0.023,0.023,0.22
23318576,2024-03-15,2062BK1,124.64,12.29,10155.0,2934.0,718.0,4403.0,1745.0,278.0,0.0,6525.0,1013.0,275.0,0.14691666666666667,0.03291666666666667,0.7630833333333333,2023.0,0.9102461111450358,52.35077021780848,3.461145194272849,0.86258032624772,6,0.22,0.75,0.017,0.018,0.22
23118570,2024-03-15,SEQRFE550D,126.85,11.47,9453.0,1776.0,855.0,2009.0,1655.0,221.0,0.0,6385.0,1515.0,0.0,0.14691666666666667,0.03291666666666667,0.7630833333333333,1876.0,0.9170763447012936,50.335041387068706,5.322635135132138,0.882196162046438,73,0.18,0.76,0.024,0.018,0.21
23118610,2024-03-16,R34,127.48,0.0,8970.0,996.0,885.0,4947.0,1123.0,200.0,0.0,5969.0,939.0,0.0,0.14257142857142857,0.03571428571428571,0.7645357142857143,1323.0,0.9999999999921556,46.82303106332897,9.0060240963765,0.8488284202563501,66,0.63,0.74,0.017,0.015,0.25
23118613,2024-03-16,2062BK1,124.69,9.28,8511.0,984.0,501.0,2758.0,1779.0,277.0,0.0,6495.0,1017.0,0.0,0.14257142857142857,0.03571428571428571,0.7645357142857143,2056.0,0.9307307606111016,52.089181168882114,8.649390243893649,0.8652723735404352,6,0.19,0.75,0.02,0.018,0.21
23118611,2024-03-16,2062BK1,120.44,10.28,8505.0,993.0,832.0,2199.0,1692.0,261.0,0.0,6497.0,1075.0,0.0,0.14257142857142857,0.03571428571428571,0.7645357142857143,1953.0,0.9213586291239186,53.94387246717084,8.56495468277083,0.8663594470041647,6,0.21,0.76,0.023,0.021,0.24
23118608,2024-03-16,R34,126.15,0.0,9066.0,1005.0,855.0,4945.0,1127.0,196.0,0.0,6112.0,957.0,0.0,0.14257142857142857,0.03571428571428571,0.7645357142857143,1323.0,0.9999999999920729,48.45025762942171,9.020895522379083,0.8518518518512079,66,0.61,0.74,0.015,0.014,0.22
23118615,2024-03-16,1786550D,118.28,9.5,8484.0,1110.0,689.0,3020.0,1721.0,274.0,0.0,6310.0,1063.0,0.0,0.14257142857142857,0.03571428571428571,0.7645357142857143,1995.0,0.9256534668889838,53.34798782504778,7.643243243236357,0.8626566416035776,3,0.2,0.72,0.02,0.02,0.2
23118601,2024-03-16,2062BK1,121.86,0.0,9189.0,996.0,780.0,4986.0,1729.0,301.0,0.0,6490.0,1072.0,0.0,0.14257142857142857,0.03571428571428571,0.7645357142857143,2030.0,0.9999999999917938,53.257836861535715,9.225903614448569,0.851724137930615,6,0.22,0.79,0.018,0.018,0.21
23118599,2024-03-16,2062BK1,125.2,0.0,5616.0,546.0,792.0,2615.0,1780.0,271.0,0.0,2688.0,962.0,0.0,0.14257142857142857,0.03571428571428571,0.7645357142857143,2051.0,0.9999999999920127,21.469648562128835,10.285714285695448,0.8678693320327314,6,0.18,0.74,0.019,0.017,0.22
23118595,2024-03-16,R34,131.49,0.0,9777.0,1101.0,775.0,3509.0,1182.0,234.0,0.0,5795.0,914.0,0.0,0.14257142857142857,0.03571428571428571,0.7645357142857143,1416.0,0.999999999992395,44.07179253141629,8.880108991817547,0.8347457627112749,66,0.61,0.75,0.016,0.014,0.23
23118604,2024-03-16,1786550D,120.96,9.88,8328.0,1473.0,852.0,1722.0,1730.0,250.0,0.0,6402.0,1001.0,0.0,0.14257142857142857,0.03571428571428571,0.7645357142857143,1980.0,0.9244879241751415,52.926587301149745,5.653767820770092,0.8737373737369325,3,0.22,0.71,0.02,0.02,0.18
23118617,2024-03-16,2062BK1,119.2,10.48,8991.0,966.0,624.0,2232.0,1723.0,281.0,0.0,6691.0,1040.0,0.0,0.14257142857142857,0.03571428571428571,0.7645357142857143,2004.0,0.9191856878399199,56.13255033509956,9.307453416139433,0.8597804391213275,6,0.19,0.74,0.024,0.018,0.18
23318605,2024-03-16,2062BK1,126.21,9.89,8739.0,1740.0,702.0,3227.0,1730.0,254.0,0.0,6346.0,1001.0,0.0,0.14257142857142857,0.03571428571428571,0.7645357142857143,1984.0,0.9273328434906148,50.281277235953716,5.0224137931005615,0.8719758064511735,6,0.2,0.76,0.023,0.022,0.2
23118620,2024-03-16,1786550D,121.78,10.27,9981.0,1254.0,694.0,2503.0,1727.0,284.0,0.0,6825.0,1066.0,0.0,0.14257142857142857,0.03571428571428571,0.7645357142857143,2011.0,0.9222264293758257,56.043685333749025,7.959330143534323,0.8587767279955948,3,0.2,0.72,0.02,0.02,0.23
23118619,2024-03-16,2062BK1,121.15,9.5,9156.0,966.0,0.0,2863.0,1775.0,358.0,0.0,6636.0,1034.0,0.0,0.14257142857142857,0.03571428571428571,0.7645357142857143,2133.0,0.9272866436974567,54.77507222406293,9.478260869555406,0.8321612751988597,6,0.2,0.76,0.025,0.02,0.22
23318629,2024-03-16,R34,126.21,0.0,9030.0,3933.0,707.0,3792.0,1179.0,251.0,0.0,6492.0,1020.0,0.0,0.14257142857142857,0.03571428571428571,0.7645357142857143,1430.0,0.9999999999920767,51.438079391082816,2.2959572845150533,0.8244755244749479,66,0.63,0.73,0.026,0.012,0.2
23318627,2024-03-16,2062BK1,124.0,10.94,8058.0,2001.0,972.0,1951.0,1855.0,258.0,0.0,6524.0,1032.0,0.0,0.14257142857142857,0.03571428571428571,0.7645357142857143,2113.0,0.9189269304808143,52.612903225382155,4.026986506744614,0.8778987221955145,6,0.2,0.76,0.027,0.02,0.2
23318607,2024-03-16,2062BK1,124.25,9.88,8496.0,1752.0,724.0,3548.0,1744.0,251.0,0.0,6305.0,995.0,0.0,0.14257142857142857,0.03571428571428571,0.7645357142857143,1995.0,0.9263401177892617,50.744466800396424,4.849315068490383,0.8741854636587096,6,0.2,0.77,0.027,0.022,0.2
23318623,2024-03-16,1786500D,126.52,9.86,8103.0,2352.0,1258.0,2070.0,1813.0,277.0,0.0,6391.0,1011.0,0.0,0.14257142857142857,0.03571428571428571,0.7645357142857143,2090.0,0.92770200908544,50.5137527659618,3.4451530612230252,0.8674641148321208,2,0.2,0.76,0.019,0.019,0.205
23318618,2024-03-16,R34,129.89,0.0,9066.0,3150.0,753.0,3338.0,1111.0,234.0,0.0,6258.0,991.0,0.0,0.14257142857142857,0.03571428571428571,0.7645357142857143,1345.0,0.9999999999923013,48.179228577656644,2.8780952380943243,0.8260223048320996,66,0.6,0.73,0.023,0.012,0.2
23318612,2024-03-16,1786550D,122.28,9.49,8433.0,1791.0,712.0,3589.0,1773.0,255.0,0.0,6211.0,1046.0,0.0,0.14257142857142857,0.03571428571428571,0.7645357142857143,2028.0,0.9279805722021099,50.793261366938225,4.70854271356521,0.8742603550291547,3,0.22,0.77,0.02,0.02,0.22
23318609,2024-03-16,1786550D,123.57,11.87,8559.0,2691.0,676.0,3997.0,1642.0,230.0,0.0,6605.0,1044.0,0.0,0.14257142857142857,0.03571428571428571,0.7645357142857143,1872.0,0.9123597164728857,53.451484987833204,3.1806020066877814,0.8771367521362836,3,0.21,0.76,0.02,0.02,0.23
23318593,2024-03-16,SEQRFE550D,120.65,10.21,8688.0,264.0,1292.0,3034.0,1735.0,272.0,0.0,5853.0,925.0,318.0,0.14257142857142857,0.03571428571428571,0.7645357142857143,2007.0,0.9219776860696777,48.51222544510143,32.909090908966256,0.8644743398102319,73,0.2,0.77,0.023,0.018,0.2
23318594,2024-03-16,1786500D,128.09,9.68,8166.0,1446.0,804.0,2728.0,1745.0,264.0,0.0,6002.0,948.0,323.0,0.14257142857142857,0.03571428571428571,0.7645357142857143,2009.0,0.9297379690721511,46.85767819465331,5.6473029045604095,0.8685913389741818,2,0.25,0.77,0.021,0.022,0.214
23318591,2024-03-16,SEQRFE550D,123.8,0.0,11454.0,0.0,856.0,2005.0,1718.0,255.0,0.0,353.0,1818.0,0.0,0.14257142857142857,0.03571428571428571,0.7645357142857143,1973.0,0.9999999999919225,2.851373182529472,11454000000000.0,0.8707551951338719,73,0.19,0.76,0.017,0.012,0.23
23318598,2024-03-16,2062BK1,120.72,0.0,9411.0,573.0,790.0,3261.0,1716.0,197.0,0.0,5993.0,967.0,306.0,0.14257142857142857,0.03571428571428571,0.7645357142857143,1913.0,0.9999999999917163,49.6438038431938,16.424083769604845,0.8970203868265044,6,0.2,0.72,0.023,0.022,0.19
23318600,2024-03-16,1786500D,125.34,10.08,10656.0,0.0,801.0,3376.0,1725.0,278.0,0.0,5892.0,931.0,326.0,0.14257142857142857,0.03571428571428571,0.7645357142857143,2003.0,0.9255649091646317,47.00813786463213,10656000000000.0,0.8612081877179925,2,0.16,0.73,0.017,0.021,0.223
23318602,2024-03-16,1786500D,118.14,11.08,9291.0,942.0,699.0,3557.0,1766.0,308.0,0.0,6264.0,1315.0,0.0,0.14257142857142857,0.03571428571428571,0.7645357142857143,2074.0,0.9142547593181067,53.02183849625003,9.863057324830294,0.8514946962387409,2,0.21,0.76,0.037,0.022,0.208
23318603,2024-03-16,1786550D,111.44,10.21,8958.0,861.0,699.0,3219.0,1583.0,237.0,0.0,6529.0,1027.0,0.0,0.14257142857142857,0.03571428571428571,0.7645357142857143,1820.0,0.9160706946081704,58.587580760421865,10.404181184656906,0.8697802197797418,3,0.2,0.73,0.02,0.02,0.23
23118632,2024-03-16,2062BK1,122.99,9.68,9168.0,1398.0,767.0,2981.0,1779.0,250.0,0.0,6218.0,993.0,371.0,0.14257142857142857,0.03571428571428571,0.7645357142857143,2029.0,0.9270370091133865,50.556955849658046,6.557939914158399,0.8767865943810366,6,0.2,0.77,0.019,0.018,0.22
23118630,2024-03-16,1786500D,116.93,10.21,9069.0,972.0,810.0,3068.0,1779.0,257.0,0.0,6583.0,1016.0,0.0,0.14257142857142857,0.03571428571428571,0.7645357142857143,2036.0,0.9196948245955663,56.29864021161123,9.330246913570647,0.873772102160671,2,0.2,0.78,0.025,0.015,0.206
