Repository: SiddharthKumar268/FerroMind

# FerroMind
*Ferro-Alloy Optimisation using Machine Learning*
**SAIL Durgapur Steel Plant | Steel Melting Shop**
Intern: Siddharth Kumar | FY 2023-24 to FY 2025-26

---

## Quick Start

```bash

# 2. Place raw Excel files in data/raw/

## Dataset

| | |
|---|---|
| Total heats after cleaning | 47,421 |
| Training set | 37,936 heats (Apr 2023 – Jun 2025) |
| Test set | 9,485 heats (Jun 2025 – Dec 2025) |
| Input features | 21 (16 raw + 5 engineered) |
| Target variables | Mn, Si, C, S, P |
| BOF grades | 76 distinct grades |
| Split method | Chronological 80/20 — no shuffle, no leakage |

---

File: data/processed/sms_train.csv (part 111 of 253)
Heat_Number,Date,BOF Grade Code,Hot Metal Addn. Weight,Scrap Addn. Weight,Lime Into Converter,Dolomite Into Converter,Lime Into Ladle,Iron Ore Into Converter,SIMN Into Ladle,FESI Into Ladle,FEMN Into Ladle,Measered O2 Mainblow II,Duration of Mainblow I/II,Measered O2 2nd Blow,HM_P,HM_S,HM_Si,Total_FA_Ladle,HM_Ratio,O2_per_ton_HM,Lime_Dolo_Ratio,SiMn_FA_Fraction,Grade_Encoded,C,Mn,P,S,Si
23118812,2024-03-21,SAILTWR6NB,132.33,0.0,8787.0,1377.0,584.0,5252.0,2469.0,102.0,423.0,5779.0,925.0,0.0,0.14317391304347826,0.03043478260869565,0.6609565217391304,2994.0,0.9999999999924433,43.671125216929866,6.3812636165531,0.8246492985969189,69,0.2,1.27,0.018,0.013,0.22
23318796,2024-03-21,SEQRFE550D,117.6,9.5,9093.0,1617.0,745.0,2691.0,1683.0,264.0,0.0,6004.0,947.0,0.0,0.14317391304347826,0.03043478260869565,0.6609565217391304,1947.0,0.9252557041626651,51.05442176827335,5.6233766233731455,0.864406779660573,73,0.22,0.74,0.023,0.019,0.25
23318797,2024-03-21,SAILTWR6NBAL,114.78,10.08,9363.0,1506.0,643.0,3138.0,1921.0,58.0,817.0,6041.0,1215.0,0.0,0.14317391304347826,0.03043478260869565,0.6609565217391304,2796.0,0.9192695819244011,52.63112040379307,6.217131474099458,0.6870529327608416,70,0.18,1.31,0.03,0.014,0.19
23318800,2024-03-21,SEQRFE550D,118.96,8.88,9030.0,1761.0,867.0,3289.0,1715.0,306.0,0.0,6203.0,977.0,0.0,0.14317391304347826,0.03043478260869565,0.6609565217391304,2021.0,0.9305381727086159,52.14357767272912,5.12776831345535,0.8485898070258048,73,0.21,0.74,0.021,0.02,0.21
23318801,2024-03-21,2062BK1,120.74,8.89,9270.0,1785.0,765.0,2828.0,1690.0,275.0,0.0,6193.0,998.0,0.0,0.14317391304347826,0.03043478260869565,0.6609565217391304,1965.0,0.9314201959351122,51.29203246603203,5.19327731092146,0.860050890584804,6,0.2,0.78,0.027,0.018,0.24
23318802,2024-03-21,SEQRFE550D,112.08,9.49,9264.0,2130.0,814.0,2740.0,1664.0,240.0,0.0,5643.0,911.0,321.0,0.14317391304347826,0.03043478260869565,0.6609565217391304,1904.0,0.9219379781120183,50.347965738308815,4.349295774645846,0.8739495798314738,73,0.2,0.79,0.021,0.016,0.22
23318804,2024-03-21,SEQRFE550D,124.08,10.21,8733.0,2094.0,739.0,1441.0,1839.0,331.0,0.0,5998.0,1115.0,320.0,0.14317391304347826,0.03043478260869565,0.6609565217391304,2170.0,0.9239705115725374,48.33978078619971,4.170487106015201,0.847465437787628,73,0.21,0.77,0.016,0.014,0.25
23318805,2024-03-21,2062BK1,130.01,10.08,8715.0,2427.0,858.0,3120.0,1844.0,282.0,0.0,6302.0,1016.0,370.0,0.14317391304347826,0.03043478260869565,0.6609565217391304,2126.0,0.928046255971675,48.473194369291036,3.590852904819287,0.8673565380993098,6,0.22,0.85,0.023,0.014,0.19
23318803,2024-03-21,2062BK1,119.17,9.28,9342.0,1878.0,704.0,3542.0,1827.0,278.0,0.0,6289.0,1010.0,748.0,0.14317391304347826,0.03043478260869565,0.6609565217391304,2105.0,0.927753989872108,52.773348996788,4.974440894566041,0.8679334916860485,6,0.2,0.78,0.027,0.018,0.24
23318810,2024-03-21,2062BK1,131.58,9.9,9045.0,1035.0,773.0,3040.0,1623.0,339.0,0.0,6415.0,1036.0,473.0,0.14317391304347826,0.03043478260869565,0.6609565217391304,1962.0,0.9300254452860474,48.75360997074971,8.739130434774165,0.8272171253818413,6,0.21,0.76,0.022,0.014,0.26
23118826,2024-03-21,1786500D,124.05,7.82,9201.0,231.0,804.0,1994.0,1732.0,305.0,0.0,6262.0,1108.0,0.0,0.14317391304347826,0.03043478260869565,0.6609565217391304,2037.0,0.9406991734212429,50.47964530390585,39.831168830996404,0.8502700049087628,2,0.19,0.74,0.022,0.012,0.22
23118825,2024-03-21,SAILTWR6NB,124.3,8.12,8025.0,2538.0,651.0,2232.0,2476.0,114.0,474.0,6621.0,1196.0,0.0,0.14317391304347826,0.03043478260869565,0.6609565217391304,3064.0,0.9386799577032271,53.26629123046447,3.1619385342777138,0.8080939947778042,69,0.16,1.25,0.023,0.013,0.22
23118823,2024-03-21,1786500D,125.35,7.53,8166.0,1830.0,716.0,2267.0,1719.0,261.0,0.0,6205.0,992.0,0.0,0.14317391304347826,0.03043478260869565,0.6609565217391304,1980.0,0.9433323299146348,49.50139609055045,4.462295081964775,0.8681818181813797,2,0.16,0.72,0.018,0.029,0.253
23118819,2024-03-21,SAILTWR6NB,123.01,9.6,8163.0,1500.0,760.0,2657.0,2442.0,102.0,441.0,6464.0,1030.0,0.0,0.14317391304347826,0.03043478260869565,0.6609565217391304,2985.0,0.9276072694296991,52.54857328629746,5.441999999996372,0.8180904522610325,69,0.18,1.37,0.028,0.016,0.23
23118817,2024-03-21,SAILTWR6NB,126.61,10.21,7239.0,456.0,804.0,2696.0,2524.0,105.0,524.0,5032.0,820.0,2277.0,0.14317391304347826,0.03043478260869565,0.6609565217391304,3153.0,0.9253764069512838,39.74409604265268,15.874999999965187,0.8005074532189025,69,0.17,1.3,0.025,0.013,0.22
23318806,2024-03-21,2062BK1,125.24,9.28,9378.0,2142.0,716.0,2777.0,1843.0,250.0,0.0,6216.0,992.0,460.0,0.14317391304347826,0.03043478260869565,0.6609565217391304,2093.0,0.9310139756100878,49.63270520560817,4.3781512605021575,0.8805542283798946,6,0.19,0.81,0.025,0.014,0.21
23318829,2024-03-21,SEQRFE550D,126.81,8.68,8787.0,1557.0,784.0,2805.0,1628.0,294.0,0.0,6353.0,1573.0,0.0,0.14317391304347826,0.03043478260869565,0.6609565217391304,1922.0,0.9359362314492883,50.09857266737561,5.643545279379805,0.8470343392295281,73,0.19,0.77,0.028,0.023,0.24
23118815,2024-03-21,2062BK1,127.67,10.21,7977.0,1902.0,799.0,806.0,1726.0,305.0,0.0,6722.0,1072.0,376.0,0.14317391304347826,0.03043478260869565,0.6609565217391304,2031.0,0.9259501015308534,52.65136680463185,4.19400630914606,0.8498276710975629,6,0.2,0.76,0.031,0.017,0.23
23318824,2024-03-21,2062BK1,121.8,7.47,7626.0,1425.0,734.0,2876.0,1724.0,329.0,0.0,6406.0,1129.0,0.0,0.14317391304347826,0.03043478260869565,0.6609565217391304,2053.0,0.942213970751588,52.59441707674389,5.351578947364666,0.8397467121281833,6,0.19,0.76,0.026,0.018,0.2
23318822,2024-03-21,2830C20HMNAK,122.35,7.88,7806.0,1200.0,704.0,3096.0,2467.0,102.0,497.0,5915.0,944.0,341.0,0.14317391304347826,0.03043478260869565,0.6609565217391304,3066.0,0.9394916685791332,48.34491213691586,6.504999999994579,0.8046314416174806,15,0.18,1.33,0.03,0.015,0.25
23318820,2024-03-21,1786500D,125.9,8.49,8970.0,0.0,721.0,1075.0,1681.0,258.0,0.0,5970.0,1041.0,0.0,0.14317391304347826,0.03043478260869565,0.6609565217391304,1939.0,0.9368256566639123,47.418586179130905,8970000000000.0,0.8669417225369433,2,0.16,0.72,0.017,0.013,0.22
23318818,2024-03-21,2062BK1,121.55,9.48,10689.0,3165.0,684.0,772.0,1741.0,354.0,270.0,6208.0,967.0,421.0,0.14317391304347826,0.03043478260869565,0.6609565217391304,2365.0,0.9276501564456411,51.07363224968265,3.377251184833056,0.7361522198728389,6,0.2,0.76,0.016,0.013,0.22
23318816,2024-03-21,SEQRFE550D,112.94,10.87,9150.0,2811.0,765.0,2622.0,1731.0,281.0,95.0,6225.0,990.0,0.0,0.14317391304347826,0.03043478260869565,0.6609565217391304,2107.0,0.9122041838226943,55.117761642862426,3.2550693703296854,0.8215472235401892,73,0.19,0.73,0.017,0.015,0.23
23118814,2024-03-21,2062BK1,126.0,9.49,8586.0,1503.0,754.0,985.0,1722.0,253.0,0.0,6397.0,1019.0,0.0,0.14317391304347826,0.03043478260869565,0.6609565217391304,1975.0,0.9299579304677101,50.76984126943833,5.7125748502956,0.8718987341767738,6,0.2,0.78,0.018,0.016,0.22
23118861,2024-03-22,2062BK1,127.68,7.48,8304.0,321.0,790.0,3216.0,1677.0,224.0,0.0,6138.0,1005.0,0.0,0.1355,0.030625,0.6184166666666667,1901.0,0.9446581828873584,48.073308270300174,25.869158878424084,0.882167280378284,6,0.21,0.79,0.03,0.019,0.2
23118843,2024-03-22,SAILTWR6NBAL,130.09,0.0,8862.0,1749.0,842.0,2095.0,2522.0,0.0,521.0,6114.0,1177.0,375.0,0.1355,0.030625,0.6184166666666667,3043.0,0.9999999999923131,46.99823199287418,5.066895368779265,0.828787380873865,70,0.19,1.3,0.027,0.014,0.22
23118856,2024-03-22,2062BK1,123.42,8.15,8982.0,963.0,782.0,2933.0,1678.0,281.0,0.0,6403.0,1088.0,0.0,0.1355,0.030625,0.6184166666666667,1959.0,0.9380557877864404,51.87976016810987,9.327102803728632,0.8565594691164591,6,0.2,0.75,0.019,0.014,0.22
23118847,2024-03-22,SAILTWR6NBAL,125.83,9.5,9939.0,1608.0,800.0,2170.0,2524.0,0.0,524.0,6329.0,1391.0,0.0,0.1355,0.030625,0.6184166666666667,3048.0,0.9298012266243274,50.29802113923311,6.180970149249887,0.8280839895010407,70,0.18,1.41,0.03,0.012,0.26
23118845,2024-03-22,SAILTWR6NBAL,123.11,10.27,8307.0,1602.0,785.0,2650.0,2528.0,0.0,525.0,5993.0,1054.0,0.0,0.1355,0.030625,0.6184166666666667,3053.0,0.9230019493108188,48.680042238252945,5.18539325842373,0.8280379954140753,70,0.18,1.3,0.029,0.013,0.19
23118841,2024-03-22,SAILTWR6NBAL,122.87,9.07,8604.0,1479.0,787.0,2635.0,2531.0,0.0,524.0,6768.0,1077.0,0.0,0.1355,0.030625,0.6184166666666667,3055.0,0.9312566317952763,55.0826076336365,5.817444219063004,0.8284779050733786,70,0.18,1.3,0.026,0.014,0.19
23318846,2024-03-22,2062BK1,121.64,9.6,8847.0,1713.0,787.0,4620.0,1732.0,271.0,0.0,6525.0,1029.0,0.0,0.1355,0.030625,0.6184166666666667,2003.0,0.9268515696363392,53.64189411333737,5.164623467597686,0.8647029455811959,6,0.19,0.83,0.022,0.014,0.23
23318850,2024-03-22,SEQRFE550D,119.61,8.07,7992.0,1767.0,811.0,3390.0,1643.0,203.0,0.0,6324.0,998.0,0.0,0.1355,0.030625,0.6184166666666667,1846.0,0.9367951127746178,52.87183345829887,4.522920203732585,0.8900325027080769,73,0.19,0.76,0.029,0.014,0.19
23118837,2024-03-22,SAILTWR6NB,126.63,9.88,8721.0,1968.0,827.0,2725.0,2425.0,118.0,484.0,6275.0,1396.0,0.0,0.1355,0.030625,0.6184166666666667,3027.0,0.9276243498576836,49.5538182101433,4.431402439022139,0.8011232243142381,69,0.2,1.27,0.027,0.013,0.21
23118835,2024-03-22,SAILTWR6NB,127.5,9.27,8466.0,1503.0,789.0,2752.0,2426.0,115.0,480.0,6240.0,1083.0,0.0,0.1355,0.030625,0.6184166666666667,3021.0,0.932221978497242,48.94117647020438,5.632734530934376,0.8030453492218461,69,0.2,1.26,0.024,0.014,0.18
23118833,2024-03-22,1786500D,128.94,9.28,8460.0,2148.0,802.0,2960.0,1729.0,305.0,0.0,6397.0,1387.0,0.0,0.1355,0.030625,0.6184166666666667,2034.0,0.9328606569169957,49.612222738873804,3.938547486031686,0.8500491642080383,2,0.17,0.82,0.02,0.018,0.252
23118865,2024-03-22,2062BK1,0.0,8.15,8247.0,300.0,890.0,3181.0,1695.0,281.0,0.0,5814.0,959.0,307.0,0.1355,0.030625,0.6184166666666667,1976.0,0.0,5814000000000.0,27.489999999908367,0.8577935222667724,6,0.18,0.73,0.026,0.014,0.21
23118839,2024-03-22,SAILTWR6NBAL,126.7,9.28,8973.0,1959.0,779.0,2991.0,2324.0,0.0,518.0,6883.0,1436.0,0.0,0.1355,0.030625,0.6184166666666667,2842.0,0.931754669797531,54.32517758441732,4.58039816232538,0.8177339901474955,70,0.17,1.27,0.031,0.013,0.23
23118867,2024-03-22,2062BK1,127.91,7.53,9189.0,726.0,985.0,3120.0,1726.0,305.0,0.0,5652.0,1557.0,0.0,0.1355,0.030625,0.6184166666666667,2031.0,0.9444034258642617,44.18731920847324,12.657024793370995,0.8498276710975629,6,0.18,0.76,0.017,0.012,0.23
23118830,2024-03-22,SAILTWR6NB,124.6,10.21,8832.0,729.0,832.0,2291.0,2419.0,118.0,474.0,6206.0,1100.0,0.0,0.1355,0.030625,0.6184166666666667,3011.0,0.9242637786445793,49.80738362720861,12.11522633743194,0.8033875788771825,69,0.18,1.3,0.03,0.014,0.25
23318852,2024-03-22,SEQRFE550D,125.51,7.48,8607.0,1998.0,793.0,3535.0,1697.0,303.0,0.0,6020.0,967.0,0.0,0.1355,0.030625,0.6184166666666667,2000.0,0.9437551695545248,47.96430563263513,4.307807807805652,0.8484999999995757,73,0.21,0.76,0.023,0.014,0.22
23318858,2024-03-22,SAILTWR6NB,125.86,8.14,7881.0,1773.0,809.0,2687.0,2504.0,88.0,590.0,6356.0,1124.0,0.0,0.1355,0.030625,0.6184166666666667,3182.0,0.9392537313362743,50.50055617312489,4.44500846023438,0.7869264613448187,69,0.19,1.35,0.03,0.014,0.22
23318866,2024-03-22,SAILTWR6NBAL,125.4,8.88,8040.0,1743.0,729.0,4107.0,1801.0,0.0,824.0,6573.0,1042.0,0.0,0.1355,0.030625,0.6184166666666667,2625.0,0.9338695263558694,52.41626794216574,4.612736660926785,0.6860952380949767,70,0.17,1.32,0.021,0.012,0.25
23318868,2024-03-22,SAILTWR6NB,130.49,0.0,8586.0,1884.0,748.0,3584.0,2503.0,128.0,423.0,6284.0,1015.0,304.0,0.1355,0.030625,0.6184166666666667,3054.0,0.9999999999923367,48.15694689211313,4.557324840761912,0.8195808775373872,69,0.19,1.32,0.043,0.013,0.17
23318857,2024-03-22,2062BK1,129.0,8.49,7932.0,1740.0,707.0,3368.0,1757.0,247.0,0.0,6554.0,1032.0,0.0,0.1355,0.030625,0.6184166666666667,2004.0,0.9382500545425977,50.80620154999375,4.558620689652552,0.8767465069855904,6,0.19,0.7,0.021,0.013,0.17
23318870,2024-03-22,SAILTWR6NB,127.32,7.88,8988.0,1137.0,831.0,2906.0,2548.0,108.0,376.0,6205.0,1276.0,0.0,0.1355,0.030625,0.6184166666666667,3032.0,0.9417159763243957,48.73546968230651,7.9050131926051845,0.8403693931395645,69,0.19,1.4,0.03,0.015,0.24
23318854,2024-03-22,SAILTWR6NB,120.23,8.29,8745.0,1773.0,712.0,3413.0,2433.0,81.0,274.0,5408.0,5465.0,1279.0,0.1355,0.030625,0.6184166666666667,2788.0,0.9354964207832595,44.98045412921084,4.932318104904155,0.8726685796266598,69,0.17,1.25,0.032,0.014,0.22
23118828,2024-03-22,2062BK1,128.4,8.07,8454.0,459.0,769.0,2885.0,1722.0,297.0,0.0,5891.0,1026.0,0.0,0.1355,0.030625,0.6184166666666667,2019.0,0.9408661244160559,45.88006230493863,18.418300653554645,0.8528974739966058,6,0.2,0.72,0.021,0.015,0.2
23318859,2024-03-22,SEQRFE550D,122.26,7.68,7884.0,444.0,668.0,3228.0,1748.0,341.0,0.0,5786.0,914.0,323.0,0.1355,0.030625,0.6184166666666667,2089.0,0.9408957980534025,47.32537215730962,17.756756756716765,0.8367640019143913,73,0.22,0.75,0.02,0.013,0.23
23318831,2024-03-22,2062BK1,121.3,9.08,8760.0,1623.0,996.0,3105.0,1711.0,287.0,0.0,6201.0,1031.0,0.0,0.1355,0.030625,0.6184166666666667,1998.0,0.9303574167745793,51.12118713890255,5.397412199626989,0.8563563563559278,6,0.2,0.8,0.03,0.017,0.23
23318836,2024-03-22,2062BK1,126.35,10.21,9948.0,1587.0,781.0,4398.0,1675.0,265.0,0.0,6403.0,1109.0,370.0,0.1355,0.030625,0.6184166666666667,1940.0,0.9252343292257965,50.67669172892223,6.26843100188641,0.8634020618552251,6,0.2,0.78,0.03,0.015,0.23
23318838,2024-03-22,2062BK1,128.4,9.59,9105.0,2019.0,793.0,3198.0,1678.0,390.0,0.0,6399.0,1244.0,0.0,0.1355,0.030625,0.6184166666666667,2068.0,0.9305022102983513,49.83644859774271,4.509658246654527,0.8114119922626637,6,0.21,0.75,0.017,0.015,0.22
23318840,2024-03-22,2062BK1,127.27,9.6,9009.0,2109.0,781.0,2997.0,1728.0,281.0,0.0,6356.0,1063.0,0.0,0.1355,0.030625,0.6184166666666667,2009.0,0.9298604515165496,49.941070165396866,4.2716927453749305,0.8601294176202787,6,0.19,0.8,0.02,0.016,0.19
23318842,2024-03-22,2062BK1,126.97,10.21,8736.0,1611.0,823.0,2804.0,1721.0,298.0,0.0,6155.0,972.0,0.0,0.1355,0.030625,0.6184166666666667,2019.0,0.9255722408446889,48.47601795661593,5.422718808190303,0.8524021792962594,6,0.19,0.77,0.026,0.016,0.2
23318844,2024-03-22,2062BK1,122.77,9.48,8940.0,1569.0,787.0,6486.0,1695.0,272.0,0.0,6390.0,1306.0,0.0,0.1355,0.030625,0.6184166666666667,1967.0,0.9283175803332453,52.048546061317516,5.697896749518357,0.8617183528211176,6,0.2,0.74,0.023,0.016,0.23
23318862,2024-03-22,SEQRFE550D,126.82,5.36,7422.0,1764.0,685.0,3052.0,1842.0,295.0,0.0,6608.0,1041.0,0.0,0.1355,0.030625,0.6184166666666667,2137.0,0.9594492358831938,52.105346159500826,4.207482993194894,0.8619560131020768,73,0.22,0.77,0.022,0.012,0.21
23118910,2024-03-23,SEQRFE550D,119.89,10.21,8562.0,3150.0,786.0,2616.0,1677.0,270.0,0.0,6298.0,1054.0,225.0,0.14648,0.03088,0.82928,1947.0,0.921521906218897,52.531487196158714,2.7180952380943753,0.8613251155619613,73,0.18,0.79,0.021,0.016,0.2
23118872,2024-03-23,2062BK1,125.02,7.44,8220.0,495.0,789.0,2440.0,1739.0,306.0,0.0,5932.0,1070.0,0.0,0.14648,0.03088,0.82928,2045.0,0.9438321002495559,47.44840825429972,16.606060606027057,0.8503667481658433,6,0.2,0.75,0.023,0.014,0.21
23118908,2024-03-23,SEQRFE550D,119.41,8.21,8991.0,3033.0,804.0,2880.0,1680.0,273.0,0.0,5851.0,973.0,0.0,0.14648,0.03088,0.82928,1953.0,0.9356683905270672,48.99924629386987,2.9643916913936814,0.8602150537630004,73,0.19,0.77,0.029,0.016,0.22
23118904,2024-03-23,C20MMNATLT,127.91,0.0,9243.0,2985.0,782.0,5082.0,1658.0,267.0,0.0,6149.0,1066.0,367.0,0.14648,0.03088,0.82928,1925.0,0.9999999999921819,48.072863731935946,3.096482412059264,0.8612987012982539,41,0.22,0.76,0.042,0.014,0.21
23118903,2024-03-23,SEQRFE550D,129.59,0.0,10596.0,3384.0,852.0,5144.0,1682.0,275.0,0.0,6189.0,1075.0,304.0,0.14648,0.03088,0.82928,1957.0,0.9999999999922834,47.75831468440653,3.13120567375794,0.8594787940721209,73,0.22,0.78,0.022,0.012,0.23
23118893,2024-03-23,1786500D,124.41,7.53,8898.0,981.0,797.0,2683.0,1681.0,284.0,0.0,6015.0,1000.0,305.0,0.14648,0.03088,0.82928,1965.0,0.942928603903722,48.348203520228694,9.070336391428063,0.8554707379130506,2,0.21,0.75,0.04,0.014,0.22
23118891,2024-03-23,SEQRFE550D,123.94,8.16,10842.0,3057.0,807.0,2267.0,1677.0,277.0,0.0,6505.0,1078.0,311.0,0.14648,0.03088,0.82928,1954.0,0.9382286146787417,52.48507342220038,3.5466143277711657,0.8582395086996631,73,0.21,0.79,0.019,0.014,0.23
23118889,2024-03-23,SEQRFE550D,121.74,0.0,10662.0,504.0,782.0,2851.0,1722.0,280.0,0.0,5839.0,1041.0,320.0,0.14648,0.03088,0.82928,2002.0,0.9999999999917858,47.96287169337964,21.15476190471993,0.8601398601394306,73,0.18,0.79,0.018,0.016,0.23
23118880,2024-03-23,2062BK1,118.31,7.43,8481.0,1470.0,940.0,1676.0,1729.0,274.0,0.0,5803.0,1440.0,0.0,0.14648,0.03088,0.82928,2003.0,0.9409098138942189,49.049108274456515,5.7693877550981165,0.8632051922112515,6,0.19,0.78,0.02,0.014,0.22
23118878,2024-03-23,SAILTWR6NB,121.55,9.48,8475.0,3771.0,807.0,2979.0,2426.0,122.0,470.0,6630.0,1433.0,0.0,0.14648,0.03088,0.82928,3018.0,0.9276501564456411,54.545454545005796,2.247414478917463,0.8038436050361817,69,0.19,1.3,0.025,0.015,0.2
23118876,2024-03-23,2062BK1,124.39,6.09,8208.0,1941.0,792.0,4155.0,1733.0,298.0,0.0,5809.0,1060.0,0.0,0.14648,0.03088,0.82928,2031.0,0.9533261802502045,46.69989548961573,4.228748068004004,0.8532742491379354,6,0.213,0.753,0.022,0.013,0.185
23118869,2024-03-23,2062BK1,123.32,7.68,8718.0,990.0,835.0,2301.0,1780.0,301.0,0.0,6488.0,1325.0,0.0,0.14648,0.03088,0.82928,2081.0,0.9413740457943407,52.61109309071837,8.80606060605171,0.8553580009606654,6,0.19,0.78,0.016,0.014,0.23
23118871,2024-03-23,2062BK1,123.74,8.15,8466.0,0.0,792.0,2218.0,1787.0,294.0,0.0,5853.0,1374.0,0.0,0.14648,0.03088,0.82928,2081.0,0.9382060808178164,47.3007919828083,8465999999999.999,0.8587217683801737,6,0.21,0.73,0.021,0.016,0.22
23118874,2024-03-23,2062BK1,129.33,8.88,8214.0,966.0,805.0,3991.0,1726.0,294.0,0.0,6110.0,1112.0,0.0,0.14648,0.03088,0.82928,2020.0,0.9357499457279811,47.24348565648153,8.503105590053309,0.8544554455441314,6,0.19,0.77,0.03,0.014,0.21
23118895,2024-03-23,2062BK1,118.11,6.71,10032.0,1317.0,787.0,3167.0,1678.0,281.0,0.0,5954.0,991.0,0.0,0.14648,0.03088,0.82928,1959.0,0.9462425893210524,50.41063415417483,7.617312072887155,0.8565594691164591,6,0.21,0.75,0.023,0.012,0.23
23318900,2024-03-23,2062BK1,125.92,0.0,11562.0,4629.0,831.0,4062.0,1656.0,319.0,0.0,6329.0,1023.0,739.0,0.14648,0.03088,0.82928,1975.0,0.9999999999920585,50.262071155890546,2.4977316915095056,0.8384810126578033,6,0.18,0.77,0.027,0.012,0.19
23318888,2024-03-23,2062BK1,120.18,8.88,9945.0,2673.0,754.0,3348.0,1681.0,262.0,0.0,6013.0,958.0,257.0,0.14648,0.03088,0.82928,1943.0,0.9311947931122642,50.033283407804674,3.720538720537329,0.8651569737514847,6,0.19,0.73,0.018,0.013,0.2
23318879,2024-03-23,2062BK1,123.58,0.0,9687.0,1356.0,737.0,4293.0,1701.0,339.0,0.0,5645.0,917.0,0.0,0.14648,0.03088,0.82928,2040.0,0.999999999991908,45.67891244500988,7.143805309729245,0.833823529411356,6,0.18,0.82,0.02,0.016,0.24
23318882,2024-03-23,2062BK1,122.59,5.36,9075.0,1836.0,677.0,3440.0,1684.0,244.0,0.0,6290.0,991.0,0.0,0.14648,0.03088,0.82928,1928.0,0.958108636178522,51.309242188993316,4.942810457513648,0.8734439834020366,6,0.2,0.78,0.029,0.016,0.2
23318883,2024-03-23,SEQRFE550D,128.7,8.29,9642.0,2511.0,729.0,7065.0,1745.0,268.0,0.0,6765.0,1130.0,0.0,0.14648,0.03088,0.82928,2013.0,0.9394846339080264,52.56410256369415,3.8399044205480526,0.8668653750616657,73,0.2,0.75,0.03,0.015,0.2
23318884,2024-03-23,2062BK1,124.8,8.14,10275.0,2508.0,696.0,3304.0,1740.0,268.0,0.0,6451.0,1018.0,0.0,0.14648,0.03088,0.82928,2008.0,0.9387693696333778,51.69070512779094,4.096889952151477,0.8665338645414011,6,0.19,0.74,0.021,0.015,0.21
23318885,2024-03-23,SEQRFE550D,115.7,7.85,10296.0,2709.0,704.0,3334.0,1670.0,479.0,0.0,6270.0,1032.0,0.0,0.14648,0.03088,0.82928,2149.0,0.9364629704497252,54.191875539721764,3.8006644518258397,0.7771056305254643,73,0.19,0.75,0.019,0.013,0.21
23318886,2024-03-23,SEQRFE550D,122.21,8.88,10197.0,2838.0,688.0,3750.0,1647.0,132.0,0.0,6697.0,1054.0,0.0,0.14648,0.03088,0.82928,1779.0,0.9322602791903863,54.79911627481549,3.5930232558126876,0.9258010118038641,73,0.21,0.78,0.019,0.012,0.25
23318873,2024-03-23,SAILTWR6NB,122.89,8.89,8031.0,1296.0,966.0,3272.0,2531.0,95.0,451.0,5872.0,1021.0,363.0,0.14648,0.03088,0.82928,3077.0,0.9325390802782476,47.78256977746128,6.196759259254478,0.8225544361388292,69,0.19,1.4,0.032,0.014,0.23
23318890,2024-03-23,R34,120.79,0.0,10320.0,4497.0,751.0,3162.0,1064.0,244.0,0.0,6072.0,1958.0,0.0,0.14648,0.03088,0.82928,1308.0,0.9999999999917212,50.269062008028236,2.2948632421609303,0.8134556574917329,66,0.6,0.72,0.022,0.022,0.2
23318892,2024-03-23,2062BK1,130.71,9.07,10029.0,3063.0,776.0,2799.0,1725.0,278.0,0.0,6595.0,1348.0,0.0,0.14648,0.03088,0.82928,2003.0,0.935112319352303,50.455206181237436,3.2742409402535833,0.8612081877179925,6,0.21,0.78,0.022,0.014,0.25
23318894,2024-03-23,2062BK1,126.51,8.49,9960.0,3117.0,776.0,2787.0,1678.0,237.0,0.0,6515.0,1478.0,0.0,0.14648,0.03088,0.82928,1915.0,0.9371111111041697,51.49790530352147,3.1953801732424783,0.8762402088768271,6,0.21,0.75,0.017,0.013,0.25
23318896,2024-03-23,SEQRFE550D,123.58,7.28,10218.0,3174.0,745.0,2550.0,1744.0,268.0,0.0,6203.0,1202.0,0.0,0.14648,0.03088,0.82928,2012.0,0.9443680268917596,50.194206181823965,3.2192816635150536,0.866799204770941,73,0.21,0.76,0.019,0.013,0.22
23318898,2024-03-23,2062BK1,119.97,0.0,11046.0,4404.0,782.0,3258.0,1706.0,298.0,0.0,6554.0,1258.0,0.0,0.14648,0.03088,0.82928,2004.0,0.9999999999916646,54.63032424727323,2.508174386920411,0.8512974051891959,6,0.21,0.74,0.032,0.016,0.24
23318902,2024-03-23,2062BK1,140.48,7.53,10242.0,3132.0,787.0,2847.0,1678.0,211.0,0.0,6195.0,1001.0,0.0,0.14648,0.03088,0.82928,1889.0,0.9491250591112147,44.098804099913885,3.2701149425276914,0.8883006881943418,6,0.19,0.76,0.024,0.018,0.2
23318906,2024-03-23,2062BK1,121.7,7.56,8802.0,2022.0,902.0,3053.0,1703.0,251.0,0.0,6486.0,1050.0,0.0,0.14648,0.03088,0.82928,1954.0,0.9415132291432656,53.29498767417177,4.353115727000815,0.8715455475942315,6,0.18,0.77,0.025,0.016,0.25
23318864,2024-03-23,2062BK1,123.58,8.15,7623.0,1839.0,635.0,2502.0,1708.0,302.0,0.0,6319.0,1093.0,0.0,0.14648,0.03088,0.82928,2010.0,0.9381310255755096,51.13286939592869,4.145187601955332,0.8497512437806718,6,0.2,0.79,0.019,0.014,0.2
23318907,2024-03-23,2062BK1,122.91,6.88,9228.0,3159.0,826.0,3267.0,1674.0,295.0,0.0,6440.0,1346.0,0.0,0.14648,0.03088,0.82928,1969.0,0.9469912936208723,52.39606215887726,2.9211775878433297,0.8501777552052564,6,0.18,0.78,0.02,0.016,0.22
23318909,2024-03-23,2062BK1,121.2,10.48,9303.0,3006.0,749.0,2948.0,1706.0,207.0,0.0,6101.0,984.0,0.0,0.14648,0.03088,0.82928,1913.0,0.92041312271476,50.3382838279675,3.0948103792404873,0.8917929952948814,6,0.18,0.74,0.019,0.018,0.22
23318877,2024-03-23,SAILTWR6NB,121.94,8.88,9213.0,1134.0,660.0,4226.0,2375.0,138.0,375.0,6102.0,979.0,312.0,0.14648,0.03088,0.82928,2888.0,0.9321204708688877,50.04100377193668,8.12433862433146,0.8223684210523469,69,0.18,1.28,0.03,0.016,0.19
23318875,2024-03-23,SAILTWR6NB,120.34,8.15,8538.0,2196.0,825.0,2579.0,2521.0,109.0,593.0,6005.0,979.0,308.0,0.14648,0.03088,0.82928,3223.0,0.9365709393654248,49.900282532409,3.8879781420747324,0.7821905057397511,69,0.19,1.33,0.025,0.014,0.21
23118930,2024-03-24,1786500D,126.86,0.0,9516.0,4554.0,940.0,2674.0,1127.0,253.0,0.0,5616.0,929.0,0.0,0.1426,0.0342,0.79156,1380.0,0.9999999999921173,44.26927321421827,2.0895915678519783,0.8166666666660749,2,0.225,0.78,0.021,0.013,0.21
23118932,2024-03-24,SEQRFE550D,123.37,9.66,7986.0,2760.0,697.0,960.0,1648.0,246.0,0.0,6441.0,1003.0,0.0,0.1426,0.0342,0.79156,1894.0,0.9273848004139865,52.208802787937024,2.893478260868517,0.8701161562825396,73,0.2,0.75,0.027,0.016,0.17
23118924,2024-03-24,2062BK1,120.92,11.66,9000.0,2196.0,707.0,1960.0,1648.0,251.0,0.0,6428.0,1924.0,0.0,0.1426,0.0342,0.79156,1899.0,0.9120531000082059,53.15911346300728,4.0983606557358385,0.8678251711422497,6,0.2,0.71,0.017,0.014,0.19
23118920,2024-03-24,2062BK1,119.33,9.65,10047.0,2892.0,712.0,2425.0,1675.0,250.0,0.0,5765.0,959.0,0.0,0.1426,0.0342,0.79156,1925.0,0.9251821987833372,48.311405346113204,3.4740663900402926,0.8701298701294181,6,0.21,0.74,0.026,0.016,0.21
23118928,2024-03-24,2062BK1,123.11,7.53,8151.0,3303.0,694.0,538.0,1648.0,250.0,0.0,6560.0,1080.0,0.0,0.1426,0.0342,0.79156,1898.0,0.9423606858470427,53.285679473208624,2.4677565849220504,0.8682824025285204,6,0.21,0.75,0.021,0.017,0.21
23118926,2024-03-24,2062BK1,125.23,9.59,8199.0,3303.0,712.0,725.0,1653.0,250.0,0.0,6090.0,1005.0,0.0,0.1426,0.0342,0.79156,1903.0,0.928868120450016,48.63051984309965,2.482288828337123,0.8686284813447879,6,0.21,0.74,0.015,0.016,0.23
23118922,2024-03-24,2062BK1,120.98,10.21,9345.0,3141.0,699.0,2137.0,1641.0,250.0,0.0,6442.0,1058.0,0.0,0.1426,0.0342,0.79156,1891.0,0.9221739461778935,53.24847082118326,2.9751671442206384,0.8677948175563893,6,0.21,0.74,0.024,0.017,0.22
23118918,2024-03-24,2062BK1,116.83,10.27,8853.0,3033.0,687.0,2497.0,1632.0,251.0,0.0,5642.0,942.0,310.0,0.1426,0.0342,0.79156,1883.0,0.9191974822901715,48.292390652672324,2.918892185953538,0.8667020711625775,6,0.2,0.72,0.019,0.016,0.19
23318911,2024-03-24,2062BK1,123.67,0.0,8307.0,2895.0,773.0,3085.0,1725.0,343.0,0.0,4694.0,762.0,268.0,0.1426,0.0342,0.79156,2068.0,0.9999999999919139,37.95585024631717,2.8694300518124805,0.8341392649899255,6,0.19,0.77,0.016,0.017,0.2
23118915,2024-03-24,2062BK1,124.41,9.64,9057.0,3300.0,792.0,2378.0,1680.0,267.0,0.0,6208.0,1030.0,0.0,0.1426,0.0342,0.79156,1947.0,0.9280865348681232,49.89952576119364,2.744545454544623,0.8628659476112671,6,0.21,0.76,0.035,0.017,0.22
23118912,2024-03-24,SEQRFE550D,118.59,10.68,10320.0,3402.0,812.0,1205.0,1675.0,275.0,0.0,3238.0,1613.0,0.0,0.1426,0.0342,0.79156,1950.0,0.9173822232465585,27.30415717997045,3.0335097001754754,0.8589743589739185,73,0.2,0.76,0.018,0.014,0.22
23318916,2024-03-24,2062BK1,124.38,9.08,8949.0,3183.0,728.0,2265.0,1690.0,220.0,0.0,6402.0,1030.0,0.0,0.1426,0.0342,0.79156,1910.0,0.9319646335910987,51.47129763586211,2.8114985862385136,0.8848167539262384,6,0.21,0.74,0.019,0.017,0.22
23318914,2024-03-24,2062BK1,133.1,10.07,8544.0,2895.0,779.0,2865.0,1671.0,319.0,0.0,6327.0,1022.0,0.0,0.1426,0.0342,0.79156,1990.0,0.9296640357551886,47.535687452685686,2.9512953367865453,0.8396984924618897,6,0.21,0.79,0.022,0.017,0.18
23318913,2024-03-24,2062BK1,126.02,9.59,11901.0,2889.0,712.0,3063.0,1687.0,169.0,0.0,6201.0,1002.0,0.0,0.1426,0.0342,0.79156,1856.0,0.9292825012836129,49.206475162282125,4.119418483903039,0.9089439655167516,6,0.2,0.77,0.03,0.02,0.2
23318929,2024-03-24,2062BK1,121.64,9.45,8583.0,2595.0,732.0,2181.0,1679.0,335.0,0.0,6154.0,1427.0,0.0,0.1426,0.0342,0.79156,2014.0,0.9279121214362048,50.59191055532233,3.3075144508657774,0.8336643495527142,6,0.21,0.75,0.018,0.02,0.2
23118934,2024-03-24,C20MMNATLT,122.43,8.12,7983.0,2733.0,737.0,2288.0,1648.0,254.0,0.0,6145.0,958.0,0.0,0.1426,0.0342,0.79156,1902.0,0.9378016085719051,50.19194641795154,2.920965971458865,0.8664563617240449,41,0.19,0.73,0.037,0.021,0.23
23318927,2024-03-24,2062BK1,122.18,11.26,8193.0,2856.0,768.0,2224.0,1715.0,243.0,0.0,6395.0,1266.0,0.0,0.1426,0.0342,0.79156,1958.0,0.9156175059883424,52.34080864255736,2.868697478990592,0.8758937691517488,6,0.19,0.78,0.016,0.013,0.2
23118917,2024-03-24,SEQRFE550D,128.39,10.94,9612.0,3267.0,797.0,3233.0,1726.0,270.0,0.0,6417.0,1066.0,370.0,0.1426,0.0342,0.79156,1996.0,0.921481375145902,49.98052807812151,2.942148760329678,0.8647294589174025,73,0.22,0.76,0.03,0.017,0.22
23118936,2024-03-24,C20MMNATLT,121.02,9.28,8208.0,2013.0,782.0,3166.0,1788.0,298.0,0.0,6132.0,1428.0,0.0,0.1426,0.0342,0.79156,2086.0,0.9287797390565713,50.66931085729078,4.0774962742155605,0.8571428571424462,41,0.21,0.79,0.024,0.015,0.23
23118948,2024-03-24,1786500D,118.9,9.88,8976.0,2943.0,769.0,2403.0,2524.0,102.0,520.0,6404.0,1005.0,0.0,0.1426,0.0342,0.79156,3146.0,0.9232800124171202,53.860386879277875,3.0499490315993714,0.8022886204701837,2,0.17,1.13,0.019,0.025,0.23
23118941,2024-03-24,SAILTWR6NB,123.27,10.48,9915.0,1659.0,779.0,3560.0,2415.0,118.0,474.0,6608.0,1093.0,0.0,0.1426,0.0342,0.79156,3007.0,0.9216448598061934,53.60590573494276,5.97649186256421,0.8031260392415022,69,0.18,1.3,0.036,0.021,0.2
23118938,2024-03-24,1786500D,109.62,7.54,8505.0,1500.0,789.0,2014.0,1621.0,301.0,0.0,6438.0,1073.0,0.0,0.1426,0.0342,0.79156,1922.0,0.9356435643484495,58.730158729622964,5.66999999999622,0.8433922996873864,2,0.23,0.76,0.022,0.012,0.205
23318951,2024-03-24,2062BK1,126.66,8.14,8964.0,3141.0,752.0,2958.0,1749.0,247.0,0.0,6003.0,1277.0,537.0,0.1426,0.0342,0.79156,1996.0,0.9396142433164717,47.394599715400325,2.8538681948414983,0.8762525050095811,6,0.19,0.77,0.02,0.026,0.22
23318949,2024-03-24,2062BK1,116.8,8.14,9177.0,3057.0,751.0,3083.0,1680.0,233.0,0.0,5703.0,969.0,0.0,0.1426,0.0342,0.79156,1913.0,0.9348487273816644,48.82705479410251,3.0019627085368,0.8782017773126617,6,0.19,0.78,0.024,0.031,0.22
23318947,2024-03-24,2062BK1,125.3,10.21,10164.0,2550.0,798.0,4209.0,1665.0,207.0,0.0,161.0,1235.0,0.0,0.1426,0.0342,0.79156,1872.0,0.9246550070037293,1.2849162011070636,3.9858823529396132,0.8894230769226018,6,0.2,0.74,0.022,0.03,0.2
23318945,2024-03-24,2062BK1,122.8,10.14,9345.0,0.0,793.0,1665.0,1730.0,261.0,0.0,6325.0,1107.0,302.0,0.1426,0.0342,0.79156,1991.0,0.9237249887097659,51.50651465756102,9345000000000.0,0.868910095428996,6,0.19,0.72,0.018,0.019,0.2
23318944,2024-03-24,SEQRFE550D,127.9,0.0,6912.0,1770.0,812.0,1697.0,1711.0,338.0,0.0,4215.0,765.0,0.0,0.1426,0.0342,0.79156,2049.0,0.9999999999921814,32.9554339325023,3.905084745760506,0.8350414836501537,73,0.2,0.77,0.019,0.016,0.24
23318942,2024-03-24,2062BK1,123.15,10.21,9000.0,2538.0,798.0,3007.0,1708.0,227.0,0.0,6169.0,1061.0,346.0,0.1426,0.0342,0.79156,1935.0,0.9234403119306881,50.093382053998425,3.5460992907787445,0.8826873385008358,6,0.19,0.73,0.019,0.02,0.23
23318940,2024-03-24,2062BK1,113.4,8.15,9012.0,2547.0,806.0,3395.0,1732.0,281.0,0.0,5652.0,915.0,374.0,0.1426,0.0342,0.79156,2013.0,0.9329494035299634,49.84126984083032,3.538280329798375,0.8604073522102035,6,0.19,0.71,0.021,0.02,0.2
23318939,2024-03-24,SAILTWR6NB,120.4,7.54,9276.0,2841.0,817.0,4526.0,2507.0,74.0,413.0,6294.0,1016.0,0.0,0.1426,0.0342,0.79156,2994.0,0.9410661247386191,52.27574750787146,3.2650475184782595,0.8373413493651178,69,0.18,1.25,0.023,0.017,0.18
23318937,2024-03-24,SEQRFE550D,123.3,8.15,8823.0,2271.0,690.0,4255.0,1687.0,275.0,0.0,6122.0,1120.0,279.0,0.1426,0.0342,0.79156,1962.0,0.9379992392473337,49.65125709610989,3.885072655216255,0.8598369011208665,73,0.22,0.78,0.023,0.02,0.21
23318935,2024-03-24,SEQRFE550D,121.6,8.87,10938.0,600.0,804.0,2583.0,1692.0,288.0,0.0,5992.0,968.0,321.0,0.1426,0.0342,0.79156,1980.0,0.9320150226034183,49.276315789068455,18.229999999969618,0.854545454545023,73,0.2,0.77,0.02,0.017,0.18
23318933,2024-03-24,2062BK1,110.62,8.15,8574.0,2658.0,764.0,2025.0,1668.0,281.0,0.0,5750.0,1205.0,0.0,0.1426,0.0342,0.79156,1949.0,0.9313799781011082,51.97975049672772,3.225733634310299,0.8558234992299354,6,0.2,0.78,0.02,0.018,0.22
23318931,2024-03-24,2062BK1,120.93,10.93,9105.0,2676.0,781.0,2220.0,1754.0,243.0,0.0,6428.0,1438.0,0.0,0.1426,0.0342,0.79156,1997.0,0.9171090550514401,53.15471760478661,3.402466367711733,0.8783174762138817,6,0.19,0.79,0.02,0.02,0.21
23318925,2024-03-24,C20MMNATLT,130.48,9.65,10251.0,5082.0,762.0,225.0,1657.0,270.0,0.0,6492.0,1118.0,386.0,0.1426,0.0342,0.79156,1927.0,0.9311353742886525,49.754751685700846,2.0171192443915746,0.859885832900436,41,0.2,0.75,0.015,0.018,0.21
23318919,2024-03-24,SEQRFE550D,125.22,9.59,9069.0,3093.0,746.0,3115.0,1690.0,271.0,0.0,6576.0,1045.0,0.0,0.1426,0.0342,0.79156,1961.0,0.9288628439957803,52.51557259181828,2.9321047526663655,0.8618052014274035,73,0.21,0.75,0.026,0.02,0.22
23118952,2024-03-24,SEQRFE550D,120.67,7.86,8448.0,2964.0,797.0,2458.0,1617.0,257.0,0.0,6386.0,1003.0,0.0,0.1426,0.0342,0.79156,1874.0,0.9388469617914974,52.92119002193651,2.850202429148836,0.8628601921019942,73,0.19,0.75,0.025,0.025,0.24
23118950,2024-03-24,SEQRFE550D,122.93,7.87,9063.0,2952.0,819.0,2545.0,1688.0,246.0,0.0,6893.0,1073.0,0.0,0.1426,0.0342,0.79156,1934.0,0.9398318042741604,56.07256161997825,3.0701219512184723,0.8728024819023409,73,0.19,0.86,0.02,0.019,0.21
23118946,2024-03-24,SEQRFE550D,131.15,10.08,10377.0,2310.0,797.0,3811.0,1732.0,294.0,0.0,5920.0,1058.0,0.0,0.1426,0.0342,0.79156,2026.0,0.9286270622323258,45.13915364052506,4.492207792205847,0.8548864758139907,73,0.2,0.73,0.016,0.028,0.23
23318966,2024-03-25,2062BK1,132.34,7.53,10263.0,3981.0,781.0,2829.0,1738.0,173.0,0.0,6303.0,1096.0,274.0,0.1384090909090909,0.04309090909090909,0.7856363636363636,1911.0,0.9461642954104086,47.62732356016603,2.5779954785223365,0.9094714808995764,6,0.19,0.72,0.021,0.019,0.2
23318964,2024-03-25,SEQRFE550D,127.12,7.67,10869.0,3969.0,762.0,2883.0,1726.0,241.0,0.0,6308.0,1095.0,0.0,0.1384090909090909,0.04309090909090909,0.7856363636363636,1967.0,0.9430966688853545,49.62240402730001,2.7384731670439058,0.8774783934921823,73,0.2,0.76,0.017,0.022,0.18
23118943,2024-03-25,SAILTWR6NB,122.7,10.87,10209.0,2151.0,837.0,3572.0,2429.0,122.0,473.0,6229.0,1418.0,0.0,0.1384090909090909,0.04309090909090909,0.7856363636363636,3024.0,0.9186194504685289,50.76609616910541,4.746164574614251,0.8032407407404751,69,0.19,1.28,0.027,0.012,0.22
23318960,2024-03-25,1786500D,126.51,8.15,10155.0,3525.0,804.0,2788.0,1701.0,238.0,0.0,6094.0,969.0,0.0,0.1384090909090909,0.04309090909090909,0.7856363636363636,1939.0,0.9394772018346988,48.17010512964848,2.88085106382897,0.8772563176890783,2,0.17,0.74,0.022,0.03,0.17
23318955,2024-03-25,2062BK1,124.18,8.15,9621.0,3108.0,851.0,5220.0,1763.0,251.0,0.0,6225.0,1004.0,0.0,0.1384090909090909,0.04309090909090909,0.7856363636363636,2014.0,0.9384115468832585,50.12884522427018,3.0955598455588498,0.8753723932468345,6,0.18,0.76,0.039,0.022,0.21
23318953,2024-03-25,2062BK1,125.9,7.53,9375.0,3126.0,757.0,3938.0,1684.0,258.0,0.0,6436.0,1890.0,0.0,0.1384090909090909,0.04309090909090909,0.7856363636363636,1942.0,0.9435659147047624,51.11993645709992,2.999040307100768,0.8671472708543424,6,0.2,0.74,0.03,0.025,0.19
23118981,2024-03-25,SEQRFE550D,127.2,9.59,8733.0,2241.0,815.0,1014.0,1723.0,302.0,0.0,6713.0,1332.0,0.0,0.1384090909090909,0.04309090909090909,0.7856363636363636,2025.0,0.929892535997296,52.7751572322895,3.896921017401206,0.8508641975304441,73,0.2,0.81,0.03,0.027,0.21
23118954,2024-03-25,SEQRFE550D,124.83,7.8,8961.0,3012.0,810.0,3078.0,1629.0,247.0,0.0,6497.0,1018.0,0.0,0.1384090909090909,0.04309090909090909,0.7856363636363636,1876.0,0.9411897760616664,52.04678362531405,2.9750996015926376,0.8683368869931406,73,0.22,0.78,0.03,0.02,0.2
23118956,2024-03-25,SEQRFE550D,119.97,8.46,8952.0,2994.0,802.0,3200.0,1630.0,250.0,0.0,6400.0,1002.0,0.0,0.1384090909090909,0.04309090909090909,0.7856363636363636,1880.0,0.9341275402870504,53.346670000388876,2.9899799599188412,0.8670212765952835,73,0.19,0.77,0.028,0.019,0.21
23118958,2024-03-25,2062BK1,117.43,7.53,9144.0,3066.0,775.0,3127.0,1628.0,254.0,0.0,6405.0,999.0,0.0,0.1384090909090909,0.04309090909090909,0.7856363636363636,1882.0,0.9397407170219291,54.543132078220694,2.982387475537188,0.8650371944735042,6,0.18,0.75,0.031,0.024,0.22
23118959,2024-03-25,2062BK1,120.84,0.0,9972.0,3894.0,849.0,3550.0,1627.0,246.0,0.0,6403.0,1000.0,0.0,0.1384090909090909,0.04309090909090909,0.7856363636363636,1873.0,0.9999999999917246,52.9874213832093,2.560862865946954,0.8686599038970269,6,0.19,0.77,0.029,0.022,0.23
23118961,2024-03-25,2062BK1,119.23,8.15,8985.0,3936.0,787.0,3053.0,1627.0,247.0,0.0,6901.0,1076.0,0.0,0.1384090909090909,0.04309090909090909,0.7856363636363636,1874.0,0.9360182132129374,57.87972825582588,2.2827743902433224,0.8681963713976157,6,0.2,0.79,0.029,0.018,0.23
23318967,2024-03-25,SEQRFE550D,114.07,0.0,10416.0,3903.0,771.0,3039.0,1689.0,319.0,0.0,5849.0,1307.0,0.0,0.1384090909090909,0.04309090909090909,0.7856363636363636,2008.0,0.9999999999912335,51.275532567272066,2.668716372020838,0.8411354581669118,73,0.22,0.77,0.02,0.018,0.21
23118963,2024-03-25,2062BK1,118.65,9.6,11070.0,972.0,777.0,3043.0,1628.0,254.0,0.0,6214.0,1052.0,323.0,0.1384090909090909,0.04309090909090909,0.7856363636363636,1882.0,0.9251461988231958,52.3725242304899,11.388888888877172,0.8650371944735042,6,0.192,0.745,0.019,0.021,0.182
23318968,2024-03-25,2062BK1,115.29,7.66,10002.0,2547.0,674.0,3553.0,1603.0,285.0,0.0,5780.0,928.0,375.0,0.1384090909090909,0.04309090909090909,0.7856363636363636,1888.0,0.9376982513140488,50.13444357663167,3.926972909303523,0.8490466101690418,6,0.2,0.77,0.016,0.018,0.21
23318970,2024-03-25,2062BK1,124.02,9.67,9765.0,3174.0,580.0,3031.0,1709.0,268.0,0.0,6300.0,1078.0,0.0,0.1384090909090909,0.04309090909090909,0.7856363636363636,1977.0,0.927668486790877,50.79825834501856,3.07655954631283,0.8644410723313787,6,0.18,0.78,0.024,0.029,0.21
23318994,2024-03-25,SEQRFE550D,134.78,0.0,10461.0,5034.0,682.0,6364.0,1722.0,200.0,0.0,6129.0,966.0,0.0,0.1384090909090909,0.04309090909090909,0.7856363636363636,1922.0,0.9999999999925806,45.47410595010036,2.0780691299161544,0.8959417273668595,73,0.19,0.78,0.031,0.031,0.24
23318992,2024-03-25,2062BK1,126.72,9.29,9951.0,3204.0,754.0,3100.0,1743.0,242.0,0.0,6606.0,1049.0,0.0,0.1384090909090909,0.04309090909090909,0.7856363636363636,1985.0,0.931696198802061,52.13068181777043,3.1058052434447236,0.878085642316938,6,0.19,0.78,0.029,0.028,0.22
23318990,2024-03-25,1786500D,124.8,0.0,10398.0,4869.0,682.0,3893.0,1735.0,298.0,0.0,6202.0,976.0,364.0,0.1384090909090909,0.04309090909090909,0.7856363636363636,2033.0,0.9999999999919872,49.69551282011462,2.1355514479354825,0.8534185932115822,2,0.18,0.75,0.023,0.025,0.2
23318988,2024-03-25,SEQRFE550D,119.55,10.22,9525.0,3348.0,615.0,3303.0,1758.0,206.0,0.0,6397.0,1081.0,377.0,0.1384090909090909,0.04309090909090909,0.7856363636363636,1964.0,0.9212452801038665,53.5089920530865,2.8449820788521967,0.8951120162928232,73,0.2,0.78,0.018,0.028,0.2
23318986,2024-03-25,2062BK1,126.53,10.21,10092.0,2142.0,812.0,4646.0,1771.0,312.0,0.0,6383.0,1030.0,0.0,0.1384090909090909,0.04309090909090909,0.7856363636363636,2083.0,0.9253327482746428,50.44653441831623,4.711484593835335,0.8502160345651223,6,0.22,0.77,0.027,0.029,0.22
23318984,2024-03-25,SEQRFE550D,128.84,9.59,8406.0,2160.0,809.0,1963.0,1751.0,206.0,0.0,6204.0,1008.0,261.0,0.1384090909090909,0.04309090909090909,0.7856363636363636,1957.0,0.9307231091459169,48.15274759354119,3.891666666664865,0.894736842104806,73,0.19,0.77,0.019,0.027,0.2
23318982,2024-03-25,2062BK1,128.19,9.25,8712.0,2190.0,798.0,2723.0,1793.0,294.0,0.0,6160.0,1000.0,0.0,0.1384090909090909,0.04309090909090909,0.7856363636363636,2087.0,0.9326979045333769,48.05367033272445,3.9780821917790057,0.8591279348342793,6,0.2,0.75,0.02,0.028,0.19
23318979,2024-03-25,2062BK1,128.84,10.86,8745.0,1371.0,793.0,3338.0,1789.0,281.0,0.0,5755.0,942.0,0.0,0.1384090909090909,0.04309090909090909,0.7856363636363636,2070.0,0.9222619899719239,44.66780502914725,6.378555798682437,0.8642512077290511,6,0.2,0.75,0.02,0.027,0.21
23318977,2024-03-25,2062BK1,121.12,10.05,8829.0,2166.0,795.0,2268.0,1815.0,213.0,0.0,5802.0,939.0,365.0,0.1384090909090909,0.04309090909090909,0.7856363636363636,2028.0,0.9233818708475766,47.902906208323124,4.076177285316677,0.8949704142007421,6,0.18,0.75,0.019,0.023,0.2
23318976,2024-03-25,2062BK1,128.09,10.49,9312.0,2202.0,806.0,2260.0,1751.0,291.0,0.0,5996.0,988.0,571.0,0.1384090909090909,0.04309090909090909,0.7856363636363636,2042.0,0.924303651313867,46.81083613048005,4.228882833785545,0.857492654260109,6,0.19,0.72,0.018,0.028,0.2
23318975,2024-03-25,2062BK1,116.95,9.5,8718.0,2223.0,801.0,2485.0,1831.0,241.0,0.0,5873.0,960.0,0.0,0.1384090909090909,0.04309090909090909,0.7856363636363636,2072.0,0.9248714907004755,50.21804189781771,3.921727395409842,0.8836872586868322,6,0.2,0.76,0.018,0.026,0.2
23318974,2024-03-25,2062BK1,123.3,10.65,9114.0,2220.0,878.0,2615.0,1771.0,292.0,0.0,6359.0,1037.0,0.0,0.1384090909090909,0.04309090909090909,0.7856363636363636,2063.0,0.9204927211577418,51.573398215315706,4.105405405403556,0.8584585555012805,6,0.2,0.78,0.02,0.028,0.22
23318973,2024-03-25,2062BK1,130.64,8.88,9519.0,2757.0,737.0,3122.0,1786.0,243.0,0.0,6155.0,992.0,671.0,0.1384090909090909,0.04309090909090909,0.7856363636363636,2029.0,0.9363532110024632,47.1142069806559,3.4526659412392267,0.8802365697383537,6,0.2,0.79,0.02,0.03,0.19
