Repository: SiddharthKumar268/FerroMind

# FerroMind
*Ferro-Alloy Optimisation using Machine Learning*
**SAIL Durgapur Steel Plant | Steel Melting Shop**
Intern: Siddharth Kumar | FY 2023-24 to FY 2025-26

---

## Quick Start

```bash

# 2. Place raw Excel files in data/raw/

## Dataset

| | |
|---|---|
| Total heats after cleaning | 47,421 |
| Training set | 37,936 heats (Apr 2023 – Jun 2025) |
| Test set | 9,485 heats (Jun 2025 – Dec 2025) |
| Input features | 21 (16 raw + 5 engineered) |
| Target variables | Mn, Si, C, S, P |
| BOF grades | 76 distinct grades |
| Split method | Chronological 80/20 — no shuffle, no leakage |

---

File: data/processed/sms_train.csv (part 112 of 253)
Heat_Number,Date,BOF Grade Code,Hot Metal Addn. Weight,Scrap Addn. Weight,Lime Into Converter,Dolomite Into Converter,Lime Into Ladle,Iron Ore Into Converter,SIMN Into Ladle,FESI Into Ladle,FEMN Into Ladle,Measered O2 Mainblow II,Duration of Mainblow I/II,Measered O2 2nd Blow,HM_P,HM_S,HM_Si,Total_FA_Ladle,HM_Ratio,O2_per_ton_HM,Lime_Dolo_Ratio,SiMn_FA_Fraction,Grade_Encoded,C,Mn,P,S,Si
23118980,2024-03-25,2062BK1,129.32,0.0,10407.0,3528.0,799.0,2668.0,1674.0,260.0,0.0,6057.0,976.0,372.0,0.1384090909090909,0.04309090909090909,0.7856363636363636,1934.0,0.9999999999922673,46.837302814360996,2.949829931971953,0.865563598758601,6,0.2,0.75,0.025,0.029,0.2
23318971,2024-03-25,2062BK1,125.5,8.88,9348.0,2931.0,785.0,2621.0,1749.0,221.0,0.0,6085.0,981.0,323.0,0.1384090909090909,0.04309090909090909,0.7856363636363636,1970.0,0.933918737900477,48.486055776506085,3.1893551688832518,0.887817258882798,6,0.19,0.83,0.023,0.031,0.2
23318969,2024-03-25,2062BK1,125.77,8.14,9534.0,2547.0,864.0,3166.0,0.0,531.0,1296.0,6131.0,985.0,328.0,0.1384090909090909,0.04309090909090909,0.7856363636363636,1827.0,0.9392129041823672,48.747714080871845,3.743227326264726,0.0,6,0.16,0.78,0.017,0.022,0.23
23118965,2024-03-25,2062BK1,126.31,10.2,9408.0,891.0,767.0,2088.0,1722.0,298.0,0.0,6356.0,1677.0,0.0,0.1384090909090909,0.04309090909090909,0.7856363636363636,2020.0,0.925280199246024,50.32063969558767,10.558922558910709,0.8524752475243305,6,0.21,0.77,0.02,0.025,0.19
23318972,2024-03-25,2062BK1,124.32,9.85,9309.0,2634.0,776.0,3286.0,1721.0,386.0,0.0,6342.0,1022.0,316.0,0.1384090909090909,0.04309090909090909,0.7856363636363636,2107.0,0.9265856748831589,51.01351351310318,3.534168564918932,0.8168011390598876,6,0.19,0.79,0.02,0.031,0.23
23318962,2024-03-25,SEQRFE550D,118.77,8.23,11097.0,3093.0,795.0,3336.0,1727.0,281.0,0.0,6108.0,988.0,316.0,0.1384090909090909,0.04309090909090909,0.7856363636363636,2008.0,0.9351968503863369,51.427128062209086,3.5877788554789563,0.860059760955747,73,0.2,0.76,0.022,0.026,0.17
23118997,2024-03-25,SEQRFE550D,122.6,9.68,10221.0,2973.0,785.0,2914.0,1632.0,254.0,0.0,6703.0,1613.0,0.0,0.1384090909090909,0.04309090909090909,0.7856363636363636,1886.0,0.9268218929473327,54.67373572549206,3.4379414732581774,0.8653234358425953,73,0.21,0.73,0.029,0.023,0.22
23118995,2024-03-25,2062BK1,135.16,0.0,10026.0,3987.0,877.0,4121.0,1624.0,254.0,0.0,6493.0,1024.0,0.0,0.1384090909090909,0.04309090909090909,0.7856363636363636,1878.0,0.9999999999926015,48.03936075726518,2.5146726862296176,0.864749733758858,6,0.2,0.76,0.023,0.025,0.24
23118991,2024-03-25,2062BK1,127.57,10.21,8475.0,3027.0,797.0,2023.0,1682.0,247.0,0.0,6390.0,1002.0,0.0,0.1384090909090909,0.04309090909090909,0.7856363636363636,1929.0,0.9258963565036588,50.09014658579533,2.7998017839435745,0.8719543805075832,6,0.19,0.77,0.036,0.025,0.2
23118987,2024-03-25,2062BK1,122.81,10.27,7986.0,2958.0,852.0,3011.0,1618.0,251.0,0.0,6664.0,1056.0,0.0,0.1384090909090909,0.04309090909090909,0.7856363636363636,1869.0,0.9228283739034955,54.262682191562064,2.699797160242495,0.8657035848042453,6,0.19,0.75,0.02,0.029,0.23
23118985,2024-03-25,2062BK1,126.5,9.68,7998.0,3717.0,787.0,1976.0,0.0,301.0,0.0,6895.0,1111.0,0.0,0.1384090909090909,0.04309090909090909,0.7856363636363636,301.0,0.9289176090400285,54.505928853324065,2.1517352703787593,0.0,6,0.19,0.8,0.022,0.023,0.2
23118983,2024-03-25,2062BK1,125.79,10.08,7983.0,2385.0,782.0,1980.0,1732.0,298.0,0.0,6168.0,1083.0,0.0,0.1384090909090909,0.04309090909090909,0.7856363636363636,2030.0,0.9258114373965864,49.034104459424164,3.3471698113193513,0.8532019704429294,6,0.19,0.76,0.024,0.026,0.22
23118978,2024-03-25,SEQRFE550D,117.7,10.92,8457.0,3312.0,822.0,473.0,1729.0,308.0,0.0,6170.0,1415.0,0.0,0.1384090909090909,0.04309090909090909,0.7856363636363636,2037.0,0.9150987404687055,52.421410364890214,2.5534420289847364,0.8487972508586898,73,0.19,0.79,0.023,0.03,0.2
23119007,2024-03-26,SEQRFE550D,123.52,9.5,10713.0,2016.0,797.0,3929.0,1675.0,250.0,0.0,6662.0,1116.0,0.0,0.15154166666666666,0.03675,0.9115000000000001,1925.0,0.9285821680880427,53.93458549179133,5.31398809523546,0.8701298701294181,73,0.2,0.78,0.03,0.028,0.25
23119005,2024-03-26,SEQRFE550D,116.58,9.49,10002.0,3519.0,792.0,3865.0,1673.0,254.0,0.0,6495.0,1037.0,0.0,0.15154166666666666,0.03675,0.9115000000000001,1927.0,0.924724359475492,55.71281523369606,2.842284739982142,0.8681888946544535,73,0.21,0.77,0.027,0.021,0.2
23119003,2024-03-26,SEQRFE550D,123.09,9.49,10584.0,2985.0,822.0,3953.0,1694.0,256.0,0.0,6662.0,1048.0,0.0,0.15154166666666666,0.03675,0.9115000000000001,1950.0,0.9284205762488428,54.12299943087072,3.5457286432148925,0.8687179487175032,73,0.22,0.76,0.029,0.018,0.23
23119001,2024-03-26,2062BK1,120.62,9.59,10503.0,3477.0,775.0,3549.0,1624.0,264.0,0.0,6668.0,1057.0,0.0,0.15154166666666666,0.03675,0.9115000000000001,1888.0,0.9263497427161789,55.28104791862642,3.020707506470227,0.8601694915249681,6,0.18,0.71,0.027,0.024,0.2
23318998,2024-03-26,2062BK1,129.02,10.21,11436.0,3180.0,709.0,2950.0,1743.0,284.0,0.0,1072.0,260.0,0.0,0.15154166666666666,0.03675,0.9115000000000001,2027.0,0.9266681031320357,8.308789334922425,3.596226415093209,0.8598914652191121,6,0.2,0.76,0.024,0.017,0.21
23319000,2024-03-26,2830C25HMN,112.15,9.28,10473.0,3081.0,696.0,2977.0,1752.0,261.0,0.0,6453.0,1015.0,231.0,0.15154166666666666,0.03675,0.9115000000000001,2013.0,0.9235773696703979,57.53901025361088,3.3992210321313214,0.8703427719816839,18,0.28,0.71,0.024,0.026,0.19
23319004,2024-03-26,2062BK1,123.5,9.28,10500.0,3687.0,718.0,3166.0,1650.0,207.0,0.0,6239.0,985.0,0.0,0.15154166666666666,0.03675,0.9115000000000001,1857.0,0.9301099563117179,50.51821862307273,2.847843775426404,0.8885298869138996,6,0.19,0.74,0.025,0.024,0.2
23319006,2024-03-26,2062BK1,124.96,9.48,11277.0,4017.0,763.0,3767.0,1709.0,319.0,0.0,6506.0,1113.0,0.0,0.15154166666666666,0.03675,0.9115000000000001,2028.0,0.929485272233491,52.064660691004605,2.8073188946968366,0.842702169624831,6,0.2,0.75,0.026,0.022,0.22
23319008,2024-03-26,2062BK1,126.88,9.88,11625.0,3744.0,764.0,3012.0,1739.0,268.0,0.0,6402.0,1119.0,334.0,0.15154166666666666,0.03675,0.9115000000000001,2007.0,0.9277566539856117,50.45712484197307,3.1049679487171193,0.86646736422478,6,0.19,0.76,0.021,0.025,0.21
23319013,2024-03-26,SAILTWR6NB,124.99,9.6,10245.0,4197.0,784.0,2373.0,2535.0,106.0,447.0,6470.0,1262.0,0.0,0.15154166666666666,0.03675,0.9115000000000001,3088.0,0.9286722639057235,51.76414113087636,2.4410293066470237,0.8209196891189051,69,0.19,1.3,0.02,0.02,0.19
23319014,2024-03-26,SEQRFE550D,126.84,9.88,10290.0,4422.0,779.0,2304.0,1732.0,227.0,0.0,6213.0,1272.0,0.0,0.15154166666666666,0.03675,0.9115000000000001,1959.0,0.9277355178399084,48.982970671326214,2.327001356851577,0.8841245533430914,73,0.2,0.8,0.021,0.021,0.18
23319015,2024-03-26,SAILTWR6NB,127.35,9.59,10647.0,3819.0,780.0,2352.0,2482.0,100.0,497.0,6196.0,1092.0,0.0,0.15154166666666666,0.03675,0.9115000000000001,3079.0,0.929969329626625,48.653317628200604,2.7879025923009197,0.8061058785317291,69,0.18,1.26,0.02,0.015,0.19
23319016,2024-03-26,SEQRFE550D,126.23,9.68,10161.0,4092.0,790.0,1986.0,1687.0,362.0,0.0,6310.0,1067.0,0.0,0.15154166666666666,0.03675,0.9115000000000001,2049.0,0.9287763961376737,49.98811692901855,2.4831378299114166,0.8233284529034537,73,0.2,0.83,0.02,0.022,0.23
23319018,2024-03-26,SEQRFE550D,127.64,8.88,9426.0,3552.0,743.0,2647.0,1739.0,323.0,0.0,6305.0,1019.0,369.0,0.15154166666666666,0.03675,0.9115000000000001,2062.0,0.9349545854018828,49.39674083320748,2.6537162162154693,0.8433559650820353,73,0.2,0.79,0.022,0.022,0.22
23319020,2024-03-26,SAILTWR6NB,115.7,9.6,9471.0,3309.0,828.0,2712.0,2454.0,82.0,373.0,6085.0,985.0,0.0,0.15154166666666666,0.03675,0.9115000000000001,2909.0,0.9233838786837719,52.59291270481769,2.8621940163182646,0.8435888621516523,69,0.19,1.32,0.024,0.021,0.2
23319022,2024-03-26,SAILTWR6NB,124.18,0.0,7896.0,3093.0,776.0,1050.0,2443.0,101.0,267.0,4404.0,1078.0,0.0,0.15154166666666666,0.03675,0.9115000000000001,2811.0,0.9999999999919471,35.46464809119452,2.552861299708195,0.8690857346137072,69,0.19,1.34,0.022,0.016,0.18
23319027,2024-03-26,2062BK1,126.36,0.0,11229.0,2475.0,809.0,3324.0,1668.0,217.0,0.0,6768.0,1346.0,0.0,0.15154166666666666,0.03675,0.9115000000000001,1885.0,0.9999999999920861,53.561253560829684,4.536969696967864,0.8848806366043052,6,0.19,0.71,0.029,0.025,0.18
23319029,2024-03-26,2062BK1,127.17,9.5,10176.0,3018.0,828.0,2735.0,1665.0,214.0,0.0,6377.0,1024.0,0.0,0.15154166666666666,0.03675,0.9115000000000001,1879.0,0.930489500249283,50.14547456121612,3.3717693836966958,0.8861096327829239,6,0.2,0.79,0.018,0.025,0.23
23319031,2024-03-26,2062BK1,126.47,9.5,10761.0,3444.0,679.0,2892.0,1688.0,257.0,0.0,6233.0,1005.0,287.0,0.15154166666666666,0.03675,0.9115000000000001,1945.0,0.9301316466799285,49.28441527596043,3.1245644599294065,0.8678663239070088,6,0.21,0.74,0.022,0.024,0.22
23319033,2024-03-26,SEQRFE550D,126.67,9.68,10455.0,3201.0,1185.0,3040.0,1678.0,261.0,0.0,6359.0,1001.0,0.0,0.15154166666666666,0.03675,0.9115000000000001,1939.0,0.9290062339499158,50.20131049143284,3.2661668228668335,0.8653945332641231,73,0.19,0.89,0.023,0.025,0.21
23319035,2024-03-26,SEQRFE550D,127.39,7.67,10947.0,3582.0,1215.0,3612.0,1733.0,243.0,0.0,6655.0,1052.0,0.0,0.15154166666666666,0.03675,0.9115000000000001,1976.0,0.9432104249893144,52.2411492263738,3.056113902846718,0.8770242914975319,73,0.19,0.73,0.024,0.028,0.22
23319038,2024-03-26,SEQRFE550D,125.21,9.46,11250.0,3291.0,704.0,3025.0,1698.0,233.0,0.0,6238.0,983.0,0.0,0.15154166666666666,0.03675,0.9115000000000001,1931.0,0.9297542139977,49.82030189242217,3.4184138559697907,0.8793371310197414,73,0.2,0.74,0.016,0.021,0.21
23319012,2024-03-26,SEQRFE550D,113.72,9.68,10860.0,4599.0,776.0,2364.0,1708.0,335.0,0.0,6504.0,1110.0,333.0,0.15154166666666666,0.03675,0.9115000000000001,2043.0,0.9215559157137636,57.19310587357375,2.361382909327601,0.8360254527651316,73,0.21,0.76,0.02,0.021,0.22
23119011,2024-03-26,2062BK1,120.59,10.21,10692.0,1977.0,800.0,2400.0,1673.0,254.0,0.0,6294.0,1139.0,0.0,0.15154166666666666,0.03675,0.9115000000000001,1927.0,0.9219418960174164,52.19338253543251,5.40819423368467,0.8681888946544535,6,0.2,0.78,0.024,0.024,0.21
23319010,2024-03-26,SEQRFE550D,120.51,9.68,10464.0,3918.0,787.0,3046.0,1715.0,183.0,0.0,6561.0,1145.0,0.0,0.15154166666666666,0.03675,0.9115000000000001,1898.0,0.9256471311089512,54.44361463733762,2.6707503828477104,0.9035827186507357,73,0.2,0.79,0.023,0.028,0.23
23119021,2024-03-26,SAILTWR6NB,129.01,9.68,10392.0,3060.0,782.0,1730.0,2572.0,122.0,420.0,6902.0,1112.0,313.0,0.15154166666666666,0.03675,0.9115000000000001,3114.0,0.9302040521960473,53.49972870278662,3.396078431371439,0.8259473346175896,69,0.17,1.31,0.028,0.026,0.19
23119019,2024-03-26,R34,126.4,0.0,10056.0,4251.0,842.0,2463.0,1127.0,220.0,0.0,5747.0,1266.0,0.0,0.15154166666666666,0.03675,0.9115000000000001,1347.0,0.9999999999920886,45.466772151539026,2.3655610444595703,0.8366740905710196,66,0.62,0.74,0.019,0.02,0.22
23119034,2024-03-26,1786500D,122.46,10.21,11127.0,3561.0,865.0,3069.0,1773.0,264.0,0.0,6046.0,1002.0,320.0,0.15154166666666666,0.03675,0.9115000000000001,2037.0,0.9230421346127758,49.37122325617042,3.124684077505441,0.8703976435930926,2,0.17,0.76,0.02,0.024,0.22
23119032,2024-03-26,SEQRFE550D,130.38,0.0,10374.0,1554.0,947.0,4650.0,1769.0,267.0,0.0,6229.0,1032.0,314.0,0.15154166666666666,0.03675,0.9115000000000001,2036.0,0.9999999999923302,47.77573247393945,6.67567567567138,0.8688605108050742,73,0.21,0.77,0.029,0.024,0.19
23119030,2024-03-26,SEQRFE550D,124.97,6.2,10869.0,2913.0,789.0,3213.0,1772.0,264.0,0.0,6201.0,1031.0,323.0,0.15154166666666666,0.03675,0.9115000000000001,2036.0,0.952733094450311,49.61990877770969,3.7312049433560825,0.8703339882117532,73,0.2,0.93,0.025,0.024,0.2
23119037,2024-03-26,2062BK1,128.89,0.0,11580.0,333.0,832.0,5139.0,1770.0,267.0,0.0,5664.0,1281.0,303.0,0.15154166666666666,0.03675,0.9115000000000001,2037.0,0.9999999999922415,43.94444875441118,34.77477477467035,0.8689248895430197,6,0.21,0.76,0.027,0.024,0.16
23119026,2024-03-26,SAILTWR6NB,128.97,0.0,9837.0,3783.0,795.0,1243.0,2475.0,118.0,458.0,5706.0,2007.0,0.0,0.15154166666666666,0.03675,0.9115000000000001,3051.0,0.9999999999922463,44.2428471734183,2.600317208563944,0.8112094395277577,69,0.2,1.3,0.024,0.021,0.21
23119025,2024-03-26,SAILTWR6NB,120.94,9.88,8133.0,2085.0,787.0,0.0,2511.0,122.0,471.0,6107.0,1074.0,664.0,0.15154166666666666,0.03675,0.9115000000000001,3104.0,0.9244763797513801,50.4961137750083,3.900719424458561,0.8089561855667496,69,0.2,1.3,0.02,0.019,0.2
23119024,2024-03-26,SAILTWR6NB,117.85,9.88,9654.0,3633.0,644.0,2550.0,2531.0,116.0,468.0,5728.0,1369.0,0.0,0.15154166666666666,0.03675,0.9115000000000001,3115.0,0.9226493384410659,48.60415782733471,2.6573080099084345,0.8125200642051966,69,0.17,1.27,0.021,0.02,0.21
23119023,2024-03-26,SAILTWR6NB,114.41,9.6,9648.0,3087.0,794.0,2308.0,2327.0,122.0,317.0,5935.0,1086.0,0.0,0.15154166666666666,0.03675,0.9115000000000001,2766.0,0.9225868881467415,51.87483611527074,3.125364431485868,0.841287057121894,69,0.19,1.34,0.022,0.022,0.22
23119028,2024-03-26,SAILTWR6NB,118.69,9.88,9291.0,2811.0,1053.0,1173.0,2481.0,122.0,464.0,6158.0,1063.0,0.0,0.15154166666666666,0.03675,0.9115000000000001,3067.0,0.923154701711728,51.88305670189668,3.305229455708536,0.8089338115419599,69,0.19,1.25,0.033,0.023,0.22
23319063,2024-03-27,2062BK1,115.91,9.26,10563.0,2097.0,784.0,2917.0,1648.0,281.0,0.0,6040.0,2244.0,0.0,0.1507037037037037,0.033555555555555554,0.9455555555555556,1929.0,0.9260206119603257,52.10939521998007,5.037195994275137,0.8543286677030304,6,0.19,0.76,0.024,0.024,0.21
23319045,2024-03-27,2062BK1,122.92,10.21,10923.0,3609.0,669.0,2981.0,1685.0,251.0,0.0,6471.0,1020.0,0.0,0.1507037037037037,0.033555555555555554,0.9455555555555556,1936.0,0.9233080447613363,52.64399609459287,3.0266001662502005,0.8703512396689719,6,0.18,0.76,0.016,0.022,0.22
23319047,2024-03-27,SEQRFE550D,123.47,9.5,10983.0,2682.0,715.0,2653.0,1721.0,285.0,0.0,6327.0,1054.0,0.0,0.1507037037037037,0.033555555555555554,0.9455555555555556,2006.0,0.9285553132215647,51.24321697536856,4.09507829977476,0.8579262213355644,73,0.19,0.76,0.019,0.025,0.22
23319051,2024-03-27,2062BK1,121.4,10.24,11127.0,2085.0,784.0,4028.0,1799.0,254.0,0.0,6496.0,1066.0,320.0,0.1507037037037037,0.033555555555555554,0.9455555555555556,2053.0,0.9222120935815693,53.509060955078176,5.336690647479455,0.8762786166581217,6,0.2,0.78,0.025,0.021,0.19
23319053,2024-03-27,SEQRFE550D,120.4,9.45,10446.0,3180.0,826.0,3070.0,1696.0,190.0,0.0,6005.0,989.0,307.0,0.1507037037037037,0.033555555555555554,0.9455555555555556,1886.0,0.9272237196694093,49.87541528197777,3.2849056603763254,0.8992576882285794,73,0.22,0.77,0.022,0.021,0.19
23319059,2024-03-27,2062BK1,122.0,11.2,9801.0,2949.0,773.0,3113.0,1826.0,241.0,0.0,6226.0,1024.0,355.0,0.1507037037037037,0.033555555555555554,0.9455555555555556,2067.0,0.9159159159090399,51.0327868848276,3.323499491351874,0.8834059022733994,6,0.2,0.76,0.021,0.02,0.21
23319061,2024-03-27,SEQRFE550D,123.43,11.9,10917.0,2325.0,823.0,3900.0,1779.0,190.0,0.0,6501.0,1066.0,272.0,0.1507037037037037,0.033555555555555554,0.9455555555555556,1969.0,0.9120667996681293,52.669529287428745,4.695483870965722,0.9035043169116793,73,0.19,0.75,0.02,0.018,0.25
23319065,2024-03-27,2062BK1,119.43,9.88,10002.0,2649.0,823.0,2733.0,1633.0,196.0,0.0,6460.0,1052.0,0.0,0.1507037037037037,0.033555555555555554,0.9455555555555556,1829.0,0.9235944629114254,54.090262077751895,3.775764439409673,0.8928376161832188,6,0.18,0.75,0.018,0.018,0.22
23319075,2024-03-27,SAILTWR6NB,123.58,9.5,10968.0,2316.0,817.0,2995.0,2390.0,133.0,441.0,6154.0,981.0,0.0,0.1507037037037037,0.033555555555555554,0.9455555555555556,2964.0,0.9286143672908882,49.797701893107316,4.735751295334743,0.8063427800267186,69,0.17,1.26,0.022,0.019,0.22
23319069,2024-03-27,SEQRFE550D,129.0,10.21,9438.0,2040.0,828.0,2958.0,1654.0,200.0,0.0,460.0,99.0,0.0,0.1507037037037037,0.033555555555555554,0.9455555555555556,1854.0,0.9266575676968131,3.565891472840575,4.626470588233026,0.8921251348431003,73,0.2,0.74,0.02,0.017,0.2
23319071,2024-03-27,2062BK1,120.38,10.21,9987.0,2634.0,787.0,3045.0,1664.0,180.0,0.0,6264.0,990.0,0.0,0.1507037037037037,0.033555555555555554,0.9455555555555556,1844.0,0.921816371843772,52.03522179720855,3.791571753984893,0.9023861171361701,6,0.2,0.75,0.018,0.022,0.21
23319073,2024-03-27,SAILTWR6NB,119.1,10.93,10506.0,2748.0,782.0,6303.0,2379.0,14.0,379.0,6606.0,1318.0,0.0,0.1507037037037037,0.033555555555555554,0.9455555555555556,2772.0,0.9159424748064605,55.465994961750916,3.823144104802102,0.8582251082247986,69,0.18,1.26,0.021,0.016,0.21
23119070,2024-03-27,2062BK1,123.56,10.28,10416.0,2976.0,809.0,2442.0,1728.0,260.0,0.0,6703.0,1133.0,0.0,0.1507037037037037,0.033555555555555554,0.9455555555555556,1988.0,0.923191870883718,54.248947879133624,3.499999999998824,0.8692152917500658,6,0.19,0.77,0.02,0.018,0.23
23319077,2024-03-27,SAILTWR6NB,115.94,10.21,9978.0,2610.0,826.0,2940.0,2441.0,0.0,299.0,6661.0,1226.0,0.0,0.1507037037037037,0.033555555555555554,0.9455555555555556,2740.0,0.9190646056209348,57.45213041178668,3.822988505745662,0.890875912408434,69,0.19,1.3,0.023,0.016,0.23
23319079,2024-03-27,2062BK1,124.79,10.2,9954.0,2289.0,778.0,2902.0,1661.0,284.0,0.0,6503.0,1042.0,0.0,0.1507037037037037,0.033555555555555554,0.9455555555555556,1945.0,0.9244388473151757,52.111547399213784,4.3486238532091095,0.8539845758350365,6,0.2,0.73,0.02,0.019,0.21
23319081,2024-03-27,2062BK1,124.8,9.5,10299.0,3504.0,771.0,2556.0,1711.0,238.0,0.0,6256.0,1136.0,314.0,0.1507037037037037,0.033555555555555554,0.9455555555555556,1949.0,0.9292628443713383,50.12820512780346,2.9392123287662844,0.8778860954331053,6,0.2,0.76,0.022,0.015,0.19
23319083,2024-03-27,2062BK1,120.71,9.49,10401.0,3711.0,771.0,2529.0,1654.0,305.0,0.0,6297.0,1549.0,0.0,0.1507037037037037,0.033555555555555554,0.9455555555555556,1959.0,0.9271121351695307,52.16634910071936,2.8027485852862295,0.8443083205712892,6,0.21,0.77,0.024,0.017,0.22
23319085,2024-03-27,1786500D,132.0,10.21,12021.0,4068.0,798.0,4075.0,1684.0,224.0,0.0,6670.0,1155.0,0.0,0.1507037037037037,0.033555555555555554,0.9455555555555556,1908.0,0.9282047675906884,50.530303029920226,2.9550147492618106,0.8825995807123257,2,0.22,0.73,0.018,0.018,0.195
23319067,2024-03-27,SEQRFE550D,129.63,10.21,9495.0,2733.0,776.0,2852.0,1640.0,255.0,0.0,6438.0,1041.0,0.0,0.1507037037037037,0.033555555555555554,0.9455555555555556,1895.0,0.926987986263394,49.66442952981822,3.474204171239124,0.8654353562000711,73,0.2,0.74,0.02,0.021,0.2
23319036,2024-03-27,2062BK1,124.27,10.92,10983.0,3252.0,701.0,2947.0,1653.0,234.0,0.0,6543.0,1030.0,224.0,0.1507037037037037,0.033555555555555554,0.9455555555555556,1887.0,0.9192247947265388,52.65148467005189,3.3773062730616923,0.8759936406990588,6,0.19,0.71,0.018,0.021,0.2
23319043,2024-03-27,2062BK1,131.59,10.21,10965.0,4185.0,796.0,3048.0,1692.0,241.0,0.0,6647.0,1046.0,0.0,0.1507037037037037,0.033555555555555554,0.9455555555555556,1933.0,0.9279971791189845,50.51295691123556,2.620071684587187,0.8753233316084452,6,0.2,0.73,0.018,0.02,0.21
23119074,2024-03-27,SEQRFE550D,122.72,9.49,11013.0,3192.0,690.0,3015.0,1719.0,261.0,0.0,6300.0,1039.0,0.0,0.1507037037037037,0.033555555555555554,0.9455555555555556,1980.0,0.9282202556468632,51.33637548849954,3.4501879699237312,0.8681818181813797,73,0.19,0.79,0.025,0.019,0.21
23119039,2024-03-27,2062BK1,126.75,0.0,11673.0,2190.0,847.0,5254.0,1827.0,267.0,0.0,5713.0,1149.0,0.0,0.1507037037037037,0.033555555555555554,0.9455555555555556,2094.0,0.9999999999921104,45.07297830339193,5.330136986298936,0.8724928366758011,6,0.198,0.72,0.027,0.026,0.2
23119040,2024-03-27,2062BK1,125.08,10.92,10398.0,5265.0,850.0,3003.0,1676.0,264.0,0.0,6501.0,1214.0,0.0,0.1507037037037037,0.033555555555555554,0.9455555555555556,1940.0,0.9197058823461787,51.9747361684364,1.9749287749283997,0.8639175257727506,6,0.2,0.75,0.02,0.027,0.22
23119042,2024-03-27,1786500D,116.87,10.05,10191.0,2505.0,787.0,3228.0,1684.0,263.0,0.0,5824.0,1063.0,314.0,0.1507037037037037,0.033555555555555554,0.9455555555555556,1947.0,0.9208162622051622,49.83314794173155,4.068263473052268,0.864920390343675,2,0.19,0.72,0.02,0.022,0.205
23119072,2024-03-27,1786500D,127.12,10.88,10818.0,3180.0,747.0,2778.0,1720.0,251.0,0.0,6398.0,1065.0,0.0,0.1507037037037037,0.033555555555555554,0.9455555555555556,1971.0,0.9211594202831801,50.330396475375,3.4018867924517604,0.8726534753927587,2,0.22,0.76,0.04,0.023,0.232
23119046,2024-03-27,2062BK1,123.24,9.47,10221.0,2505.0,787.0,2466.0,1828.0,261.0,0.0,6066.0,1007.0,315.0,0.1507037037037037,0.033555555555555554,0.9455555555555556,2089.0,0.9286413985311683,49.221032132025144,4.080239520956455,0.875059837242281,6,0.19,0.77,0.019,0.024,0.21
23119048,2024-03-27,2062BK1,126.27,9.27,10323.0,4020.0,790.0,3270.0,1727.0,254.0,0.0,6245.0,1748.0,0.0,0.1507037037037037,0.033555555555555554,0.9455555555555556,1981.0,0.9316069057036181,49.45751168092613,2.567910447760555,0.8717819283185907,6,0.19,0.73,0.023,0.024,0.22
23119050,2024-03-27,SEQRFE550D,123.6,10.21,10932.0,2907.0,817.0,2629.0,1726.0,254.0,0.0,6220.0,1762.0,0.0,0.1507037037037037,0.033555555555555554,0.9455555555555556,1980.0,0.9236977804280421,50.32362459506211,3.7605779153753836,0.8717171717167315,73,0.19,0.8,0.026,0.021,0.2
23119066,2024-03-27,2062BK1,122.23,9.89,8979.0,3015.0,774.0,2367.0,1728.0,271.0,0.0,6004.0,1005.0,0.0,0.1507037037037037,0.033555555555555554,0.9455555555555556,1999.0,0.9251438086517928,49.12051051256548,2.9781094527353305,0.8644322161076216,6,0.2,0.75,0.021,0.019,0.22
23119052,2024-03-27,SAILTWR6NBAL,125.5,9.5,10485.0,3408.0,790.0,3228.0,1824.0,0.0,825.0,6327.0,2375.0,0.0,0.1507037037037037,0.033555555555555554,0.9455555555555556,2649.0,0.9296296296227435,50.41434262908036,3.0765845070413507,0.6885617214040436,70,0.19,1.32,0.021,0.012,0.25
23119054,2024-03-27,2062BK1,122.4,11.49,10476.0,1962.0,807.0,1969.0,1773.0,297.0,0.0,6410.0,1109.0,0.0,0.1507037037037037,0.033555555555555554,0.9455555555555556,2070.0,0.9141832847791905,52.369281045323774,5.339449541281683,0.856521739130021,6,0.18,0.75,0.018,0.017,0.2
23119044,2024-03-27,SEQRFE550D,106.56,9.27,9501.0,2679.0,830.0,2992.0,1825.0,271.0,0.0,5893.0,985.0,0.0,0.1507037037037037,0.033555555555555554,0.9455555555555556,2096.0,0.9199689199609775,55.3021771766582,3.546472564388374,0.8707061068698136,73,0.22,0.82,0.019,0.016,0.2
23119058,2024-03-27,SEQRFE550D,123.5,11.6,10461.0,2955.0,837.0,2693.0,0.0,554.0,1383.0,6358.0,1545.0,0.0,0.1507037037037037,0.033555555555555554,0.9455555555555556,1937.0,0.9141376757889406,51.48178137610136,3.5401015228414416,0.0,73,0.2,0.77,0.018,0.019,0.2
23119056,2024-03-27,SEQRFE550D,125.6,11.3,10500.0,3444.0,777.0,2689.0,1773.0,304.0,0.0,6194.0,1515.0,0.0,0.1507037037037037,0.033555555555555554,0.9455555555555556,2077.0,0.917457998532378,49.31528662381118,3.048780487803993,0.8536350505532722,73,0.21,0.75,0.019,0.021,0.22
23119076,2024-03-27,2062BK1,121.4,9.29,11130.0,3570.0,689.0,3076.0,1726.0,250.0,0.0,6536.0,1124.0,0.0,0.1507037037037037,0.033555555555555554,0.9455555555555556,1976.0,0.9289157548325894,53.838550246673485,3.117647058822656,0.8734817813760761,6,0.18,0.74,0.024,0.019,0.22
23119078,2024-03-27,SEQRFE550D,118.53,6.09,10953.0,2667.0,684.0,3010.0,1722.0,254.0,0.0,6512.0,1073.0,0.0,0.1507037037037037,0.033555555555555554,0.9455555555555556,1976.0,0.9511314395686796,54.939677718257485,4.106861642293174,0.8714574898781015,73,0.21,0.76,0.026,0.018,0.21
23119080,2024-03-27,SAILTWR6NB,118.93,9.29,11937.0,4488.0,742.0,3123.0,2425.0,101.0,419.0,6489.0,1065.0,0.0,0.1507037037037037,0.033555555555555554,0.9455555555555556,2945.0,0.9275464046098305,54.56150676822869,2.659759358288177,0.8234295415956457,69,0.18,1.25,0.023,0.016,0.21
23119068,2024-03-27,SAILTWR6NB,122.2,10.48,8649.0,3036.0,802.0,1862.0,2524.0,81.0,514.0,6204.0,1027.0,0.0,0.1507037037037037,0.033555555555555554,0.9455555555555556,3119.0,0.9210129635143126,50.769230768815305,2.8488142292480734,0.8092337287589583,69,0.17,1.28,0.03,0.02,0.2
23119084,2024-03-27,SAILTWR6NB,120.34,9.48,10098.0,2208.0,805.0,3236.0,2429.0,95.0,409.0,6242.0,1025.0,306.0,0.1507037037037037,0.033555555555555554,0.9455555555555556,2933.0,0.9269758126565478,51.869702509125226,4.57336956521532,0.8281622911691687,69,0.19,1.38,0.035,0.014,0.24
23119064,2024-03-27,SEQRFE550D,125.99,9.49,9945.0,2943.0,865.0,3274.0,1659.0,264.0,0.0,6398.0,1066.0,0.0,0.1507037037037037,0.033555555555555554,0.9455555555555556,1923.0,0.9299527605481994,50.78180807960329,3.3792048929652125,0.8627145085798946,73,0.22,0.74,0.016,0.021,0.22
23119062,2024-03-27,SEQRFE550D,120.6,10.2,10209.0,2460.0,767.0,2317.0,1705.0,304.0,0.0,5896.0,1055.0,0.0,0.1507037037037037,0.033555555555555554,0.9455555555555556,2009.0,0.9220183486168043,48.88888888848351,4.149999999998313,0.8486809357885273,73,0.19,0.77,0.021,0.022,0.2
23119082,2024-03-27,SAILTWR6NB,120.07,10.08,10422.0,4257.0,785.0,3874.0,2430.0,102.0,417.0,6502.0,1119.0,0.0,0.1507037037037037,0.033555555555555554,0.9455555555555556,2949.0,0.9225509027973681,54.15174481507328,2.4482029598302915,0.8240081383517043,69,0.18,1.31,0.031,0.016,0.25
23319128,2024-03-28,2062BK1,122.0,8.27,11187.0,1560.0,814.0,3092.0,1721.0,268.0,0.0,5891.0,943.0,0.0,0.14905555555555555,0.035361111111111114,0.948888888888889,1989.0,0.9365164657946072,48.28688524550584,7.17115384614925,0.8652589240820184,6,0.2,0.73,0.021,0.022,0.18
23319126,2024-03-28,2062BK1,116.12,11.47,10497.0,1539.0,792.0,4028.0,1725.0,203.0,0.0,6293.0,1234.0,0.0,0.14905555555555555,0.035361111111111114,0.948888888888889,1928.0,0.9101026726161133,54.193937305768216,6.820662768026757,0.8947095435680007,6,0.2,0.75,0.023,0.025,0.23
23319124,2024-03-28,2830C20HMNAK,118.25,11.47,10224.0,1317.0,784.0,4285.0,2508.0,122.0,190.0,6539.0,1313.0,0.0,0.14905555555555555,0.035361111111111114,0.948888888888889,2820.0,0.9115787850685201,55.29809725111799,7.76309794988021,0.8893617021273442,15,0.2,1.09,0.026,0.026,0.22
23319122,2024-03-28,2830C20HMNAK,116.9,9.87,10632.0,1527.0,715.0,3610.0,2454.0,146.0,102.0,6274.0,1050.0,0.0,0.14905555555555555,0.035361111111111114,0.948888888888889,2702.0,0.9221424627205005,53.66980325018246,6.962671905692886,0.9082161361950747,15,0.2,1.02,0.022,0.019,0.2
23319120,2024-03-28,2062BK1,119.79,12.67,10602.0,1422.0,740.0,2894.0,1674.0,285.0,0.0,6612.0,1260.0,0.0,0.14905555555555555,0.035361111111111114,0.948888888888889,1959.0,0.9043484825539458,55.19659403910846,7.455696202526402,0.8545176110255975,6,0.2,0.76,0.018,0.018,0.2
23319116,2024-03-28,2830C20HMNAK,120.2,12.28,9402.0,1563.0,804.0,4463.0,2439.0,119.0,285.0,6154.0,1059.0,323.0,0.14905555555555555,0.035361111111111114,0.948888888888889,2843.0,0.9073067632781757,51.19800332736108,6.015355086368512,0.8578965881108485,15,0.18,1.1,0.022,0.025,0.21
23319110,2024-03-28,1786500D,118.52,12.99,10638.0,2115.0,795.0,4740.0,1694.0,251.0,0.0,4257.0,725.0,0.0,0.14905555555555555,0.035361111111111114,0.948888888888889,1945.0,0.9012242414956946,35.91798852484038,5.0297872340401755,0.8709511568118915,2,0.19,0.8,0.026,0.02,0.189
23319108,2024-03-28,2830C20HMNAK,122.33,12.27,10062.0,1878.0,806.0,4296.0,2332.0,71.0,325.0,6246.0,1031.0,269.0,0.14905555555555555,0.035361111111111114,0.948888888888889,2728.0,0.9088410103944367,51.058611950861945,5.357827476035486,0.854838709677106,15,0.18,1.16,0.029,0.024,0.19
23319104,2024-03-28,SAILTWR6NB,126.71,10.21,10908.0,2595.0,768.0,3493.0,2447.0,140.0,316.0,6269.0,1024.0,0.0,0.14905555555555555,0.035361111111111114,0.948888888888889,2903.0,0.9254309085529842,49.475179543449805,4.203468208090865,0.8429211160865164,69,0.17,1.38,0.024,0.018,0.23
23319094,2024-03-28,SAILTWR6NB,120.1,9.5,10023.0,4653.0,790.0,2855.0,2528.0,125.0,434.0,3673.0,822.0,2904.0,0.14905555555555555,0.035361111111111114,0.948888888888889,3087.0,0.9266975308570472,30.582847626722874,2.154094132817074,0.818918043407574,69,0.18,1.28,0.025,0.023,0.19
23319092,2024-03-28,SAILTWR6NB,131.12,9.5,10968.0,3966.0,768.0,2905.0,2437.0,45.0,579.0,6539.0,1041.0,0.0,0.14905555555555555,0.035361111111111114,0.948888888888889,3061.0,0.9324420423770984,49.870347772651996,2.765506807866171,0.7961450506367866,69,0.2,1.36,0.026,0.016,0.2
23319057,2024-03-28,2062BK1,121.6,12.0,10803.0,2718.0,795.0,2905.0,1779.0,274.0,0.0,6202.0,1004.0,0.0,0.14905555555555555,0.035361111111111114,0.948888888888889,2053.0,0.9101796407117502,51.00328947326478,3.974613686532754,0.8665367754501381,6,0.19,0.75,0.018,0.016,0.21
23319114,2024-03-28,1786500D,110.3,9.85,10467.0,1482.0,649.0,4505.0,1216.0,166.0,0.0,6200.0,1329.0,0.0,0.14905555555555555,0.035361111111111114,0.948888888888889,1382.0,0.9180191427306033,56.21033544826645,7.062753036432482,0.8798842257591318,2,0.19,0.82,0.018,0.021,0.191
23319096,2024-03-28,1786500D,129.97,9.49,10611.0,4536.0,774.0,3515.0,1663.0,319.0,0.0,6663.0,1504.0,0.0,0.14905555555555555,0.035361111111111114,0.948888888888889,1982.0,0.9319518141335728,51.265676694227395,2.3392857142851984,0.8390514631680933,2,0.22,0.8,0.03,0.023,0.191
23319102,2024-03-28,SAILTWR6NB,127.61,0.0,1284.0,2754.0,1094.0,6093.0,2493.0,79.0,235.0,6110.0,1570.0,224.0,0.14905555555555555,0.035361111111111114,0.948888888888889,2807.0,0.9999999999921636,47.88026016732325,0.46623093681900285,0.8881368008546889,69,0.19,1.4,0.029,0.015,0.23
23318738,2024-03-28,2062BK1,121.1,9.49,9297.0,2490.0,746.0,3147.0,1732.0,251.0,0.0,6350.0,2082.0,0.0,0.14905555555555555,0.035361111111111114,0.948888888888889,1983.0,0.9273298108513107,52.43600330262233,3.733734939757537,0.873424104891138,6,0.18,0.76,0.017,0.019,0.18
23119131,2024-03-28,1786500D,121.01,12.26,8217.0,2262.0,920.0,1973.0,1773.0,274.0,0.0,6302.0,1042.0,0.0,0.14905555555555555,0.035361111111111114,0.948888888888889,2047.0,0.9080063029871088,52.07834063257517,3.6326259946933543,0.8661455788955221,2,0.21,0.84,0.04,0.023,0.187
23119127,2024-03-28,2830C20HMNAK,115.75,11.54,9183.0,3354.0,925.0,1998.0,2619.0,102.0,204.0,6205.0,1021.0,0.0,0.14905555555555555,0.035361111111111114,0.948888888888889,2925.0,0.9093408751597978,53.606911446621105,2.7379248658310265,0.8953846153843092,15,0.19,1.25,0.032,0.02,0.21
23119123,2024-03-28,2062BK1,120.97,11.54,8445.0,2517.0,920.0,2700.0,1824.0,284.0,0.0,6355.0,1051.0,0.0,0.14905555555555555,0.035361111111111114,0.948888888888889,2108.0,0.9129122330321267,52.53368603742636,3.3551847437412174,0.86527514231458,6,0.22,0.76,0.029,0.023,0.24
23119119,2024-03-28,2062BK1,112.75,11.54,8127.0,2514.0,968.0,2008.0,1817.0,288.0,0.0,5921.0,987.0,0.0,0.14905555555555555,0.035361111111111114,0.948888888888889,2105.0,0.9071526269136121,52.51441241638568,3.232696897373416,0.8631828978618227,6,0.205,0.779,0.021,0.021,0.212
23119117,2024-03-28,2062BK1,115.01,11.55,8436.0,2508.0,912.0,1994.0,1827.0,277.0,0.0,5984.0,999.0,0.0,0.14905555555555555,0.035361111111111114,0.948888888888889,2104.0,0.908738938045917,52.03025823796165,3.3636363636350226,0.86834600760415,6,0.2,0.83,0.026,0.018,0.21
23119115,2024-03-28,1786500D,120.9,10.92,11379.0,3552.0,775.0,3102.0,1804.0,267.0,0.0,6227.0,1041.0,0.0,0.14905555555555555,0.035361111111111114,0.948888888888889,2071.0,0.9171597633066519,51.505376343660004,3.2035472972963954,0.8710767745046494,2,0.23,0.87,0.017,0.022,0.203
23119113,2024-03-28,2830C20HMNAK,125.94,0.0,12054.0,3366.0,917.0,3080.0,2619.0,95.0,213.0,109.0,1956.0,0.0,0.14905555555555555,0.035361111111111114,0.948888888888889,2927.0,0.9999999999920597,0.8654915038838693,3.5811051693393994,0.8947728049194074,15,0.2,1.07,0.025,0.017,0.19
23119111,2024-03-28,1786500D,120.6,12.46,12048.0,4062.0,777.0,3413.0,2622.0,102.0,211.0,6704.0,1123.0,0.0,0.14905555555555555,0.035361111111111114,0.948888888888889,2935.0,0.9063580339628261,55.58872305094869,2.96602658788701,0.893356047699866,2,0.16,1.2,0.021,0.02,0.197
23119107,2024-03-28,1786500D,115.95,11.25,11493.0,2970.0,777.0,2620.0,1724.0,271.0,0.0,3110.0,1398.0,0.0,0.14905555555555555,0.035361111111111114,0.948888888888889,1995.0,0.9115566037664186,26.82190599373159,3.8696969696956667,0.8641604010020731,2,0.21,0.84,0.016,0.017,0.179
23318827,2024-03-28,2830C25HMN,135.69,0.0,8235.0,2754.0,786.0,4216.0,2513.0,77.0,512.0,6665.0,2534.0,0.0,0.14905555555555555,0.035361111111111114,0.948888888888889,3102.0,0.9999999999926303,49.1193160877801,2.990196078430287,0.8101225016116022,18,0.18,1.21,0.03,0.018,0.2
23119101,2024-03-28,1786500D,110.77,0.0,4002.0,0.0,777.0,0.0,1783.0,300.0,0.0,2394.0,408.0,0.0,0.14905555555555555,0.035361111111111114,0.948888888888889,2083.0,0.9999999999909722,21.612349914041598,4001999999999.9995,0.8559769563125992,2,0.21,0.78,0.017,0.013,0.185
23119105,2024-03-28,2830C20HMNAK,119.29,11.65,9936.0,2991.0,812.0,3236.0,2430.0,101.0,415.0,6394.0,1061.0,0.0,0.14905555555555555,0.035361111111111114,0.948888888888889,2946.0,0.911027951726661,53.60046944376225,3.321965897691969,0.824847250508885,15,0.2,1.21,0.03,0.022,0.2
23119086,2024-03-28,SAILTWR6NB,121.16,9.07,11214.0,2757.0,785.0,3410.0,2419.0,102.0,420.0,6167.0,1016.0,0.0,0.14905555555555555,0.035361111111111114,0.948888888888889,2941.0,0.9303539890890706,50.89963684342275,4.0674646354718655,0.822509350560754,69,0.19,1.36,0.031,0.019,0.23
23119088,2024-03-28,SAILTWR6NB,125.24,9.68,10551.0,2817.0,823.0,3398.0,2420.0,102.0,416.0,6286.0,1093.0,0.0,0.14905555555555555,0.035361111111111114,0.948888888888889,2938.0,0.9282537800109084,50.19163206603169,3.745473908411876,0.8236895847512513,69,0.18,1.3,0.031,0.019,0.23
23119009,2024-03-28,2062BK1,123.13,10.93,10482.0,3789.0,812.0,3117.0,1698.0,254.0,0.0,6391.0,994.0,0.0,0.14905555555555555,0.035361111111111114,0.948888888888889,1952.0,0.9184693420787822,51.90449118775356,2.7664291369747254,0.8698770491798823,6,0.17,0.7,0.023,0.028,0.23
23119091,2024-03-28,SAILTWR6NB,123.16,9.07,11004.0,2844.0,795.0,3194.0,2420.0,102.0,414.0,6212.0,1017.0,295.0,0.14905555555555555,0.035361111111111114,0.948888888888889,2936.0,0.9314073961965409,50.438454043111086,3.8691983122349263,0.8242506811986293,69,0.18,1.31,0.037,0.018,0.21
23119097,2024-03-28,SAILTWR6NB,127.33,9.25,9996.0,2985.0,802.0,3758.0,2525.0,112.0,514.0,6399.0,1057.0,0.0,0.14905555555555555,0.035361111111111114,0.948888888888889,3151.0,0.9322741250480872,50.25524228343473,3.348743718591843,0.8013329101869878,69,0.19,1.33,0.029,0.023,0.22
23119099,2024-03-28,1786500D,120.2,10.5,10512.0,2967.0,842.0,3818.0,1725.0,267.0,0.0,6400.0,1063.0,0.0,0.14905555555555555,0.035361111111111114,0.948888888888889,1992.0,0.9196633511788856,53.24459234564688,3.5429726996954694,0.865963855421252,2,0.22,0.84,0.017,0.02,0.177
23119090,2024-03-28,2062BK1,122.13,9.5,10887.0,2472.0,792.0,3487.0,1692.0,271.0,0.0,6018.0,996.0,361.0,0.14905555555555555,0.035361111111111114,0.948888888888889,1963.0,0.9278280027278901,49.27536231843711,4.404126213590452,0.8619460010184096,6,0.19,0.76,0.026,0.022,0.2
23319134,2024-03-29,2062BK1,132.84,0.0,11952.0,4011.0,800.0,3453.0,1688.0,193.0,0.0,6664.0,1169.0,0.0,0.1458888888888889,0.03085185185185185,0.8797777777777779,1881.0,0.9999999999924722,50.165612766861145,2.9798055347786137,0.8973950026576835,6,0.2,0.8,0.024,0.022,0.23
23319152,2024-03-29,2062BK1,116.94,8.65,10524.0,1146.0,0.0,2622.0,0.0,0.0,0.0,6257.0,1010.0,0.0,0.1458888888888889,0.03085185185185185,0.8797777777777779,0.0,0.9311250895697816,53.506071489195264,9.183246073290416,0.0,6,0.2,0.85,0.023,0.02,0.22
23319136,2024-03-29,SEQRFE550D,128.7,0.0,11196.0,4404.0,792.0,4049.0,1745.0,308.0,0.0,6278.0,1015.0,336.0,0.1458888888888889,0.03085185185185185,0.8797777777777779,2053.0,0.9999999999922301,48.780108779729765,2.5422343324244907,0.849975645396566,73,0.21,0.75,0.022,0.025,0.22
23319140,2024-03-29,2062BK1,122.3,11.46,10935.0,2652.0,809.0,3886.0,1723.0,291.0,0.0,6361.0,1029.0,311.0,0.1458888888888889,0.03085185185185185,0.8797777777777779,2014.0,0.9143241626725904,52.01144726040874,4.12330316741926,0.8555114200591581,6,0.2,0.77,0.021,0.024,0.21
23319144,2024-03-29,2062BK1,121.81,8.16,6726.0,3441.0,776.0,4041.0,1654.0,281.0,0.0,6766.0,1607.0,0.0,0.1458888888888889,0.03085185185185185,0.8797777777777779,1935.0,0.937216280672946,55.54552171368898,1.9546643417605478,0.8547803617566642,6,0.21,0.79,0.017,0.021,0.22
23319146,2024-03-29,1786500D,112.95,11.06,10518.0,3840.0,832.0,2865.0,0.0,519.0,1573.0,6604.0,1074.0,0.0,0.1458888888888889,0.03085185185185185,0.8797777777777779,2092.0,0.9108136440536181,58.46834882639691,2.7390624999992865,0.0,2,0.2,0.74,0.022,0.025,0.222
23319148,2024-03-29,2062BK1,124.4,11.44,10353.0,3897.0,762.0,3114.0,0.0,583.0,1511.0,5800.0,1482.0,0.0,0.1458888888888889,0.03085185185185185,0.8797777777777779,2094.0,0.9157832744337767,46.62379421184386,2.656658968436578,0.0,6,0.19,0.76,0.021,0.025,0.23
23319150,2024-03-29,EXPORTDSP14,128.3,0.0,11940.0,5100.0,760.0,3080.0,0.0,518.0,1366.0,6320.0,1154.0,0.0,0.1458888888888889,0.03085185185185185,0.8797777777777779,1884.0,0.9999999999922059,49.25954793414451,2.3411764705877762,0.0,55,0.19,0.73,0.016,0.016,0.24
23319154,2024-03-29,EXPORTDSP14,128.07,10.92,8976.0,1224.0,0.0,3218.0,0.0,0.0,0.0,6351.0,1026.0,0.0,0.1458888888888889,0.03085185185185185,0.8797777777777779,0.0,0.9214331966262219,49.5900679312127,7.333333333327342,0.0,55,0.22,0.75,0.026,0.021,0.25
23319166,2024-03-29,S.TOWER6VAN,124.34,11.87,10380.0,1734.0,709.0,3192.0,2165.0,70.0,565.0,6222.0,978.0,0.0,0.1458888888888889,0.03085185185185185,0.8797777777777779,2800.0,0.9128551501291179,50.04021232065272,5.9861591695467204,0.7732142857140095,67,0.18,1.31,0.032,0.018,0.2
23319160,2024-03-29,2830C20HMNAK,117.01,12.99,9990.0,1665.0,807.0,3648.0,2411.0,136.0,227.0,204.0,55.0,5769.0,0.1458888888888889,0.03085185185185185,0.8797777777777779,2774.0,0.9000769230699995,1.743440731546505,5.999999999996397,0.8691420331647912,15,0.216,1.041,0.024,0.022,0.19
23319162,2024-03-29,2830C20HMNAK,123.11,11.66,10557.0,1254.0,906.0,3387.0,2655.0,75.0,113.0,6478.0,1231.0,0.0,0.1458888888888889,0.03085185185185185,0.8797777777777779,2843.0,0.9134822289759332,52.61960847979352,8.418660287074626,0.9338726697147612,15,0.18,1.08,0.029,0.024,0.19
23119183,2024-03-29,S.TOWER6VAN,118.23,11.25,9981.0,1998.0,810.0,3589.0,2426.0,122.0,464.0,6652.0,1380.0,0.0,0.1458888888888889,0.03085185185185185,0.8797777777777779,3012.0,0.9131139944322435,56.26321576540418,4.995495495492995,0.8054448871179265,67,0.19,1.33,0.018,0.013,0.22
23319167,2024-03-29,SEQRFE550D,125.36,12.99,10791.0,1872.0,707.0,3140.0,0.0,692.0,1280.0,487.0,100.0,0.0,0.1458888888888889,0.03085185185185185,0.8797777777777779,1972.0,0.9061076978611775,3.884811742151525,5.764423076919997,0.0,73,0.2,0.76,0.02,0.015,0.25
23319168,2024-03-29,S.TOWER6VAN,121.04,11.47,10374.0,1680.0,701.0,3611.0,2162.0,85.0,424.0,6565.0,1094.0,359.0,0.1458888888888889,0.03085185185185185,0.8797777777777779,2671.0,0.9134404950500834,54.23826834059618,6.1749999999963245,0.8094346686631189,67,0.18,1.33,0.019,0.016,0.23
23319170,2024-03-29,S.TOWER6VAN,121.3,12.27,9315.0,1569.0,704.0,3423.0,2525.0,136.0,400.0,6103.0,1046.0,0.0,0.1458888888888889,0.03085185185185185,0.8797777777777779,3061.0,0.9081380549456605,50.313272876749274,5.936902485655872,0.8248938255469374,67,0.19,1.37,0.034,0.018,0.23
23319172,2024-03-29,SEQRFE550D,123.57,12.6,10017.0,1485.0,677.0,3454.0,1783.0,250.0,0.0,6063.0,969.0,0.0,0.1458888888888889,0.03085185185185185,0.8797777777777779,2033.0,0.9074686054130319,49.06530711297997,6.745454545450003,0.877029021150577,73,0.2,0.78,0.023,0.023,0.22
23319174,2024-03-29,SEQRFE550D,123.79,10.92,9582.0,1035.0,710.0,3702.0,1804.0,197.0,0.0,6314.0,1008.0,256.0,0.1458888888888889,0.03085185185185185,0.8797777777777779,2001.0,0.9189369757188113,51.005735519419936,9.25797101448381,0.9015492253868558,73,0.2,0.75,0.025,0.014,0.2
23319180,2024-03-29,EXPORTDSP14,120.14,11.54,9873.0,1095.0,812.0,2260.0,1759.0,289.0,0.0,6166.0,1003.0,0.0,0.1458888888888889,0.03085185185185185,0.8797777777777779,2048.0,0.9123633049748454,51.323455967610094,9.016438356156149,0.8588867187495807,55,0.19,0.75,0.025,0.018,0.19
23319184,2024-03-29,EXPORTDSP14,124.93,11.54,8991.0,528.0,787.0,3635.0,1788.0,234.0,0.0,5931.0,951.0,0.0,0.1458888888888889,0.03085185185185185,0.8797777777777779,2022.0,0.9154392906798899,47.47458576765008,17.028409090876842,0.8842729970322036,55,0.19,0.76,0.02,0.017,0.18
23319156,2024-03-29,EXPORTDSP14,128.87,11.66,11154.0,1230.0,793.0,5732.0,1689.0,200.0,0.0,6305.0,1010.0,265.0,0.1458888888888889,0.03085185185185185,0.8797777777777779,1889.0,0.9170283925075285,48.92527353108617,9.068292682919457,0.8941238750656992,55,0.22,0.84,0.037,0.024,0.24
