Repository: SiddharthKumar268/FerroMind

# FerroMind
*Ferro-Alloy Optimisation using Machine Learning*
**SAIL Durgapur Steel Plant | Steel Melting Shop**
Intern: Siddharth Kumar | FY 2023-24 to FY 2025-26

---

## Quick Start

```bash

# 2. Place raw Excel files in data/raw/

## Dataset

| | |
|---|---|
| Total heats after cleaning | 47,421 |
| Training set | 37,936 heats (Apr 2023 – Jun 2025) |
| Test set | 9,485 heats (Jun 2025 – Dec 2025) |
| Input features | 21 (16 raw + 5 engineered) |
| Target variables | Mn, Si, C, S, P |
| BOF grades | 76 distinct grades |
| Split method | Chronological 80/20 — no shuffle, no leakage |

---

File: data/processed/sms_train.csv (part 113 of 253)
Heat_Number,Date,BOF Grade Code,Hot Metal Addn. Weight,Scrap Addn. Weight,Lime Into Converter,Dolomite Into Converter,Lime Into Ladle,Iron Ore Into Converter,SIMN Into Ladle,FESI Into Ladle,FEMN Into Ladle,Measered O2 Mainblow II,Duration of Mainblow I/II,Measered O2 2nd Blow,HM_P,HM_S,HM_Si,Total_FA_Ladle,HM_Ratio,O2_per_ton_HM,Lime_Dolo_Ratio,SiMn_FA_Fraction,Grade_Encoded,C,Mn,P,S,Si
23119181,2024-03-29,S.TOWER6VAN,118.92,11.08,9987.0,2484.0,792.0,2852.0,2423.0,122.0,467.0,6664.0,1425.0,0.0,0.1458888888888889,0.03085185185185185,0.8797777777777779,3012.0,0.9147692307621942,56.037672384325276,4.020531400964565,0.8044488711816719,67,0.18,1.31,0.023,0.015,0.2
23319142,2024-03-29,2062BK1,119.7,11.54,15588.0,3366.0,779.0,3188.0,1722.0,278.0,0.0,6142.0,1133.0,0.0,0.1458888888888889,0.03085185185185185,0.8797777777777779,2000.0,0.9120694910018892,51.31161236381527,4.631016042779373,0.8609999999995696,6,0.21,0.75,0.02,0.022,0.17
23119177,2024-03-29,SEQRFE550D,118.88,9.43,10623.0,2244.0,812.0,3197.0,1731.0,267.0,0.0,6049.0,1008.0,258.0,0.1458888888888889,0.03085185185185185,0.8797777777777779,1998.0,0.9265061179882589,50.88324360657063,4.733957219249227,0.8663663663659328,73,0.19,0.79,0.027,0.017,0.21
23119179,2024-03-29,SEQRFE550D,116.5,11.45,9990.0,2220.0,782.0,2912.0,1723.0,295.0,0.0,4744.0,1462.0,0.0,0.1458888888888889,0.03085185185185185,0.8797777777777779,2018.0,0.9105119187111331,40.72103004256892,4.499999999997973,0.8538156590679614,73,0.2,0.76,0.024,0.016,0.2
23119137,2024-03-29,2062BK1,119.3,11.54,9978.0,2487.0,807.0,2666.0,1674.0,245.0,0.0,5653.0,1021.0,0.0,0.1458888888888889,0.03085185185185185,0.8797777777777779,1919.0,0.9118006725702247,47.38474434159778,4.012062726174503,0.872329338196523,6,0.2,0.76,0.017,0.021,0.21
23119139,2024-03-29,SEQRFE550D,121.24,11.54,9975.0,2379.0,837.0,2699.0,1665.0,257.0,0.0,6231.0,1030.0,0.0,0.1458888888888889,0.03085185185185185,0.8797777777777779,1922.0,0.9130893206739488,51.393929395814965,4.192938209329889,0.8662851196665629,73,0.21,0.74,0.02,0.026,0.22
23119141,2024-03-29,1786500D,119.16,11.54,10953.0,3234.0,785.0,2461.0,1716.0,298.0,0.0,5884.0,2370.0,0.0,0.1458888888888889,0.03085185185185185,0.8797777777777779,2014.0,0.9117061973916474,49.37898623657789,3.3868274582549827,0.8520357497513148,2,0.2,0.78,0.017,0.02,0.22
23119143,2024-03-29,ASP1239,120.1,10.06,10002.0,2754.0,790.0,2223.0,1719.0,298.0,0.0,5997.0,2289.0,0.0,0.1458888888888889,0.03085185185185185,0.8797777777777779,2017.0,0.9227105101342755,49.93338884221538,3.6318082788657837,0.8522558254829686,24,0.44,0.7,0.022,0.015,0.24
23119145,2024-03-29,2062BK1,118.57,10.21,9978.0,2607.0,847.0,2209.0,1668.0,247.0,0.0,6426.0,1059.0,0.0,0.1458888888888889,0.03085185185185185,0.8797777777777779,1915.0,0.9207175027106638,54.195833684286114,3.8273878020698784,0.8710182767619472,6,0.21,0.78,0.022,0.012,0.21
23119147,2024-03-29,1786500D,121.81,10.92,9981.0,1950.0,790.0,3378.0,1617.0,250.0,0.0,6109.0,1098.0,0.0,0.1458888888888889,0.03085185185185185,0.8797777777777779,1867.0,0.9177277179166903,50.151875871848354,5.118461538458914,0.8660953401173722,2,0.21,0.78,0.027,0.028,0.255
23119149,2024-03-29,EXPORTDSP14,123.23,12.25,10662.0,3027.0,800.0,2441.0,1621.0,254.0,0.0,6531.0,1113.0,0.0,0.1458888888888889,0.03085185185185185,0.8797777777777779,1875.0,0.9095807499194746,52.9984581672239,3.522299306242642,0.8645333333328723,55,0.19,0.74,0.021,0.016,0.24
23119133,2024-03-29,SEQRFE550D,125.06,12.26,11226.0,2169.0,797.0,2881.0,1675.0,298.0,0.0,185.0,2065.0,0.0,0.1458888888888889,0.03085185185185185,0.8797777777777779,1973.0,0.910719487322235,1.4792899408165736,5.175656984783229,0.848960973136924,73,0.2,0.71,0.023,0.023,0.19
23119151,2024-03-29,2062BK1,124.5,0.0,9927.0,3000.0,787.0,4161.0,1618.0,290.0,0.0,6398.0,6215.0,0.0,0.1458888888888889,0.03085185185185185,0.8797777777777779,1908.0,0.9999999999919679,51.38955823251896,3.308999999998897,0.8480083857437903,6,0.21,0.75,0.026,0.021,0.21
23119155,2024-03-29,EXPORTDSP14,122.92,8.06,9966.0,2952.0,782.0,2708.0,1688.0,257.0,0.0,3141.0,1489.0,0.0,0.1458888888888889,0.03085185185185185,0.8797777777777779,1945.0,0.9384638876092652,25.55320533659654,3.376016260161458,0.8678663239070088,55,0.21,0.81,0.016,0.016,0.25
23119157,2024-03-29,2062BK1,118.69,11.25,8991.0,2985.0,802.0,3186.0,1692.0,254.0,0.0,6202.0,1030.0,0.0,0.1458888888888889,0.03085185185185185,0.8797777777777779,1946.0,0.9134215791833661,52.25377032561923,3.0120603015065286,0.8694758478926673,6,0.2,0.74,0.019,0.022,0.21
23119158,2024-03-29,2062BK1,121.49,10.35,9888.0,2490.0,792.0,2019.0,1702.0,254.0,0.0,7007.0,1368.0,0.0,0.1458888888888889,0.03085185185185185,0.8797777777777779,1956.0,0.921495752420195,57.675528849636386,3.971084337347803,0.8701431492838088,6,0.2,0.78,0.016,0.017,0.24
23119159,2024-03-29,2062BK1,126.12,11.43,8979.0,2988.0,914.0,3629.0,1678.0,257.0,0.0,6505.0,1093.0,0.0,0.1458888888888889,0.03085185185185185,0.8797777777777779,1935.0,0.9169029443771944,51.57786235290534,3.0050200803202793,0.8671834625318516,6,0.19,0.72,0.03,0.018,0.21
23119161,2024-03-29,S.TOWER6VAN,115.43,11.26,10554.0,3003.0,897.0,3255.0,2325.0,98.0,508.0,6208.0,1040.0,0.0,0.1458888888888889,0.03085185185185185,0.8797777777777779,2931.0,0.9111216354810078,53.781512604576086,3.514485514484344,0.7932446264070988,67,0.18,1.28,0.022,0.02,0.21
23119163,2024-03-29,S.TOWER6VAN,115.92,10.65,10872.0,3093.0,787.0,2253.0,2429.0,102.0,399.0,6160.0,1055.0,0.0,0.1458888888888889,0.03085185185185185,0.8797777777777779,2930.0,0.915856838106061,53.14009661789907,3.51503394762253,0.8290102389075669,67,0.19,1.29,0.018,0.014,0.25
23119165,2024-03-29,2830C20HMNAK,115.94,11.66,10053.0,3072.0,817.0,3006.0,2325.0,98.0,304.0,5815.0,973.0,0.0,0.1458888888888889,0.03085185185185185,0.8797777777777779,2727.0,0.9086206896480515,50.15525271648995,3.2724609374989346,0.8525852585255399,15,0.18,1.06,0.021,0.019,0.17
23119169,2024-03-29,2830C20HMNAK,124.72,11.47,11859.0,2547.0,795.0,3276.0,1770.0,274.0,311.0,6628.0,1239.0,364.0,0.1458888888888889,0.03085185185185185,0.8797777777777779,2355.0,0.9157794257954639,53.14304041009346,4.656065959951058,0.751592356687579,15,0.19,1.1,0.036,0.018,0.23
23119153,2024-03-29,EXPORTDSP14,0.0,0.0,7821.0,2289.0,875.0,1960.0,1695.0,284.0,0.0,4009.0,672.0,0.0,0.1458888888888889,0.03085185185185185,0.8797777777777779,1979.0,0.0,4008999999999.9995,3.4167758846643004,0.8564931783724828,55,0.21,0.8,0.023,0.017,0.24
23119171,2024-03-29,2830C20HMNAK,119.18,11.86,11319.0,2082.0,795.0,2927.0,2423.0,102.0,413.0,6202.0,1031.0,269.0,0.1458888888888889,0.03085185185185185,0.8797777777777779,2938.0,0.9094932844863439,52.03893270639336,5.436599423628513,0.8247106875422653,15,0.21,1.22,0.023,0.017,0.23
23119129,2024-03-29,2062BK1,122.21,10.88,8865.0,3108.0,927.0,2004.0,2125.0,250.0,0.0,6289.0,1038.0,0.0,0.1458888888888889,0.03085185185185185,0.8797777777777779,2375.0,0.918250807717197,51.460600605094015,2.8523166023156845,0.8947368421048865,6,0.18,0.96,0.018,0.016,0.21
23119173,2024-03-29,S.TOWER6VAN,120.75,11.26,10224.0,2214.0,792.0,1681.0,2427.0,105.0,410.0,6174.0,1026.0,0.0,0.1458888888888889,0.03085185185185185,0.8797777777777779,2942.0,0.9147034315512864,51.130434782185255,4.6178861788597025,0.8249490142757223,67,0.19,1.32,0.022,0.012,0.21
23319227,2024-03-30,1786500D,126.3,11.54,9582.0,2274.0,798.0,3037.0,1549.0,247.0,0.0,163.0,3555.0,0.0,0.14857575757575758,0.03278787878787879,0.9233333333333333,1796.0,0.9162797446248093,1.2905779889050628,4.213720316620838,0.8624721603558673,2,0.2,0.69,0.021,0.014,0.18
23319225,2024-03-30,S.TOWER6VAN,118.84,11.54,10026.0,2400.0,816.0,2373.0,2511.0,26.0,556.0,6301.0,1067.0,0.0,0.14857575757575758,0.03278787878787879,0.9233333333333333,3093.0,0.9114894922464222,53.02086839403382,4.177499999998259,0.8118331716777201,67,0.18,1.26,0.027,0.02,0.23
23319223,2024-03-30,2062BK1,120.89,10.21,10260.0,3009.0,823.0,3133.0,1688.0,308.0,0.0,6301.0,1055.0,0.0,0.14857575757575758,0.03278787878787879,0.9233333333333333,1996.0,0.9221205186809908,52.12176358630059,3.409770687935058,0.8456913827651074,6,0.2,0.7,0.016,0.02,0.2
23319221,2024-03-30,1786500D,129.5,10.22,10026.0,3159.0,794.0,3212.0,1647.0,247.0,0.0,6453.0,1116.0,323.0,0.14857575757575758,0.03278787878787879,0.9233333333333333,1894.0,0.9268537074081961,49.83011582973104,3.173789173788169,0.8695881731779992,2,0.21,0.7,0.017,0.021,0.177
23319220,2024-03-30,S.TOWER6VAN,121.4,9.49,10995.0,3162.0,829.0,3810.0,2508.0,148.0,403.0,6310.0,1228.0,362.0,0.14857575757575758,0.03278787878787879,0.9233333333333333,3059.0,0.9274963709914623,51.976935749159985,3.477229601516927,0.8198757763972475,67,0.2,1.35,0.03,0.022,0.23
23319219,2024-03-30,2062BK1,122.18,9.29,10503.0,3054.0,782.0,3148.0,1649.0,311.0,0.0,5902.0,1118.0,263.0,0.14857575757575758,0.03278787878787879,0.9233333333333333,1960.0,0.9293374914358461,48.30577835940165,3.4390962671894436,0.8413265306118156,6,0.19,0.7,0.018,0.022,0.17
23319217,2024-03-30,S.TOWER6VAN,121.07,9.49,9402.0,2832.0,815.0,4081.0,2541.0,40.0,563.0,6491.0,1040.0,269.0,0.14857575757575758,0.03278787878787879,0.9233333333333333,3144.0,0.9273131127379954,53.6136119595803,3.3199152542361157,0.808206106869972,67,0.2,1.4,0.026,0.018,0.22
23319214,2024-03-30,2062BK1,128.18,9.88,11343.0,3222.0,809.0,3129.0,1833.0,315.0,0.0,6864.0,1852.0,267.0,0.14857575757575758,0.03278787878787879,0.9233333333333333,2148.0,0.9284369114810341,53.549695739947346,3.5204841713210677,0.8533519553068653,6,0.19,0.74,0.018,0.021,0.19
23319212,2024-03-30,C20MMNATLT,120.48,9.5,10920.0,1098.0,845.0,5293.0,1661.0,213.0,0.0,6393.0,1048.0,0.0,0.14857575757575758,0.03278787878787879,0.9233333333333333,1874.0,0.926911832582498,53.06274900354363,9.945355191247772,0.8863393810027288,41,0.2,0.82,0.024,0.02,0.25
23319182,2024-03-30,2062BK1,120.4,10.82,8976.0,1089.0,770.0,2475.0,1786.0,260.0,0.0,6069.0,990.0,807.0,0.14857575757575758,0.03278787878787879,0.9233333333333333,2046.0,0.9175430574537606,50.40697674376738,8.242424242416673,0.8729227761481559,6,0.21,0.86,0.021,0.018,0.21
23319204,2024-03-30,EXPORTDSP14,118.22,12.25,9957.0,1077.0,696.0,7939.0,1641.0,217.0,0.0,6006.0,1036.0,0.0,0.14857575757575758,0.03278787878787879,0.9233333333333333,1858.0,0.9061086839817115,50.80358653315172,9.245125348180832,0.8832077502686312,55,0.183,0.832,0.021,0.022,0.225
23319202,2024-03-30,EXPORTDSP14,123.46,9.5,9129.0,1818.0,793.0,5142.0,1664.0,285.0,0.0,6196.0,998.0,0.0,0.14857575757575758,0.03278787878787879,0.9233333333333333,1949.0,0.9285499398245448,50.18629515591944,5.021452145211759,0.8537711646994081,55,0.2,0.74,0.028,0.021,0.23
23319200,2024-03-30,2830C20HMNAK,120.5,10.2,9087.0,1056.0,811.0,4195.0,2149.0,63.0,485.0,6200.0,1002.0,0.0,0.14857575757575758,0.03278787878787879,0.9233333333333333,2697.0,0.9219586840021274,51.45228215724936,8.605113636355489,0.7968112717831677,15,0.18,1.09,0.032,0.02,0.21
23319198,2024-03-30,2830C20HMNAK,125.03,9.6,8550.0,1044.0,777.0,3715.0,2260.0,119.0,291.0,6203.0,1008.0,0.0,0.14857575757575758,0.03278787878787879,0.9233333333333333,2670.0,0.9286934561321497,49.61209309725976,8.18965517240595,0.8464419475652261,15,0.21,1.1,0.026,0.022,0.22
23319196,2024-03-30,2062BK1,122.16,12.06,9036.0,984.0,801.0,3624.0,1688.0,217.0,0.0,6407.0,1108.0,0.0,0.14857575757575758,0.03278787878787879,0.9233333333333333,1905.0,0.910147518991878,52.44760969177761,9.18292682925896,0.8860892388446793,6,0.19,0.77,0.018,0.016,0.21
23319194,2024-03-30,S.TOWER6VAN,121.4,9.44,6972.0,969.0,829.0,3028.0,2461.0,128.0,556.0,5929.0,970.0,0.0,0.14857575757575758,0.03278787878787879,0.9233333333333333,3145.0,0.9278508101427099,48.83855024671467,7.195046439621057,0.7825119236881455,67,0.2,1.34,0.018,0.015,0.21
23319192,2024-03-30,2062BK1,125.4,11.45,9966.0,1287.0,798.0,3925.0,1807.0,258.0,0.0,5969.0,972.0,0.0,0.14857575757575758,0.03278787878787879,0.9233333333333333,2065.0,0.9163317500846452,47.59968102035407,7.743589743583727,0.8750605326872276,6,0.17,0.76,0.02,0.019,0.19
23319190,2024-03-30,EXPORTDSP14,124.2,12.65,9000.0,1269.0,787.0,3888.0,1776.0,247.0,0.0,6078.0,989.0,0.0,0.14857575757575758,0.03278787878787879,0.9233333333333333,2023.0,0.9075630252034523,48.93719806723883,7.092198581554695,0.8779041028171637,55,0.21,0.72,0.02,0.02,0.24
23319188,2024-03-30,S.TOWER6VAN,128.99,10.21,9996.0,1599.0,799.0,3623.0,2488.0,149.0,451.0,6151.0,996.0,0.0,0.14857575757575758,0.03278787878787879,0.9233333333333333,3088.0,0.9266522988439178,47.6858671211126,6.251407129452001,0.805699481865024,67,0.2,1.3,0.024,0.019,0.19
23319186,2024-03-30,2062BK1,119.19,12.05,10944.0,825.0,829.0,3102.0,1811.0,308.0,0.0,6503.0,1515.0,0.0,0.14857575757575758,0.03278787878787879,0.9233333333333333,2119.0,0.9081834806392245,54.559946303762395,13.265454545438466,0.8546484190651936,6,0.2,0.76,0.022,0.017,0.21
23319208,2024-03-30,2062BK1,128.89,8.48,11004.0,1014.0,770.0,6077.0,1595.0,213.0,0.0,6108.0,1069.0,0.0,0.14857575757575758,0.03278787878787879,0.9233333333333333,1808.0,0.938268908779659,47.38924664405781,10.852071005906458,0.8821902654862377,6,0.19,0.75,0.03,0.028,0.2
23319178,2024-03-30,2062BK1,124.82,11.56,10227.0,1572.0,710.0,4050.0,1762.0,234.0,0.0,6240.0,1069.0,0.0,0.14857575757575758,0.03278787878787879,0.9233333333333333,1996.0,0.9152368382393663,49.99198846298677,6.505725190835556,0.882765531061682,6,0.18,0.77,0.021,0.02,0.19
23119185,2024-03-30,R34,126.16,0.0,10974.0,2190.0,1008.0,5701.0,1117.0,220.0,0.0,4801.0,1159.0,0.0,0.14857575757575758,0.03278787878787879,0.9233333333333333,1337.0,0.9999999999920736,38.05485098257724,5.010958904107301,0.8354525056089488,66,0.63,0.71,0.018,0.013,0.21
23119224,2024-03-30,1786500D,118.44,10.48,11328.0,3015.0,792.0,3434.0,1781.0,255.0,0.0,6559.0,1163.0,0.0,0.14857575757575758,0.03278787878787879,0.9233333333333333,2036.0,0.9187092770639258,55.37825059054899,3.7572139303470125,0.8747544204317904,2,0.21,0.72,0.015,0.02,0.2
23119222,2024-03-30,S.TOWER6VAN,118.0,9.67,11049.0,5793.0,863.0,0.0,2427.0,0.0,471.0,6951.0,1073.0,0.0,0.14857575757575758,0.03278787878787879,0.9233333333333333,2898.0,0.924257852268158,58.906779660517735,1.9073019161053153,0.8374741200825268,67,0.18,1.42,0.019,0.013,0.23
23119218,2024-03-30,1786500D,121.4,9.68,8835.0,1725.0,601.0,3629.0,1724.0,277.0,0.0,6557.0,1011.0,0.0,0.14857575757575758,0.03278787878787879,0.9233333333333333,2001.0,0.9261519682565903,54.01153212476102,5.121739130431814,0.8615692153918733,2,0.2,0.83,0.034,0.022,0.213
23119215,2024-03-30,1786500D,128.82,9.28,9336.0,1491.0,779.0,2031.0,1719.0,288.0,0.0,6292.0,1050.0,0.0,0.14857575757575758,0.03278787878787879,0.9233333333333333,2007.0,0.9328023171547227,48.843347305939744,6.261569416494795,0.8565022421520396,2,0.21,0.88,0.021,0.014,0.26
23119213,2024-03-30,2062BK1,123.0,9.48,10788.0,1965.0,707.0,2866.0,1727.0,294.0,153.0,6200.0,1045.0,0.0,0.14857575757575758,0.03278787878787879,0.9233333333333333,2174.0,0.9284420289784993,50.40650406463084,5.490076335875068,0.7943882244706557,6,0.19,0.76,0.02,0.022,0.21
23119211,2024-03-30,2062BK1,124.48,9.47,10830.0,2487.0,687.0,3613.0,1720.0,258.0,0.0,389.0,86.0,0.0,0.14857575757575758,0.03278787878787879,0.9233333333333333,1978.0,0.929301978343193,3.124999999974895,4.354644149576053,0.8695652173908648,6,0.18,0.76,0.02,0.02,0.21
23119210,2024-03-30,2062BK1,120.33,9.26,11211.0,2817.0,724.0,2900.0,1725.0,257.0,0.0,6246.0,1053.0,0.0,0.14857575757575758,0.03278787878787879,0.9233333333333333,1982.0,0.9285438691185389,51.90725504818493,3.9797657081988,0.8703329969723157,6,0.19,0.89,0.019,0.017,0.22
23119209,2024-03-30,2062BK1,116.98,9.49,11112.0,1620.0,674.0,2900.0,1719.0,261.0,0.0,5811.0,1030.0,0.0,0.14857575757575758,0.03278787878787879,0.9233333333333333,1980.0,0.9249624416784616,49.675158146267094,6.859259259255025,0.8681818181813797,6,0.21,0.76,0.019,0.015,0.19
23319087,2024-03-30,2062BK1,128.28,9.49,11457.0,4032.0,677.0,2610.0,1693.0,319.0,0.0,6350.0,1303.0,0.0,0.14857575757575758,0.03278787878787879,0.9233333333333333,2012.0,0.9311170791831958,49.501091362258336,2.8415178571421524,0.8414512922461027,6,0.2,0.7,0.014,0.019,0.2
23119205,2024-03-30,2062BK1,127.52,0.0,10656.0,1722.0,712.0,5142.0,1719.0,254.0,0.0,427.0,91.0,0.0,0.14857575757575758,0.03278787878787879,0.9233333333333333,1973.0,0.999999999992158,3.348494353800592,6.188153310100936,0.8712620375058939,6,0.18,0.75,0.026,0.019,0.21
23119207,2024-03-30,EXPORTDSP14,121.05,5.65,10563.0,1470.0,709.0,3913.0,1726.0,264.0,0.0,5818.0,972.0,0.0,0.14857575757575758,0.03278787878787879,0.9233333333333333,1990.0,0.9554064719735168,48.06278397316759,7.185714285709397,0.8673366834166496,55,0.19,0.74,0.026,0.018,0.22
23119201,2024-03-30,2062BK1,121.0,8.06,10350.0,2064.0,579.0,3077.0,1719.0,264.0,0.0,5797.0,1018.0,0.0,0.14857575757575758,0.03278787878787879,0.9233333333333333,1983.0,0.9375484270809117,47.909090908694964,5.0145348837185,0.8668683812401075,6,0.21,0.76,0.017,0.018,0.22
23119199,2024-03-30,2062BK1,119.14,8.25,9096.0,1812.0,687.0,3404.0,1719.0,257.0,0.0,410.0,89.0,0.0,0.14857575757575758,0.03278787878787879,0.9233333333333333,1976.0,0.9352382447528437,3.441329528257165,5.019867549666104,0.8699392712546204,6,0.2,0.75,0.016,0.016,0.22
23119197,2024-03-30,2062BK1,121.11,0.0,10110.0,1806.0,707.0,3090.0,1567.0,261.0,0.0,5998.0,1054.0,0.0,0.14857575757575758,0.03278787878787879,0.9233333333333333,1828.0,0.999999999991743,49.52522500165531,5.598006644515173,0.8572210065640825,6,0.19,0.74,0.018,0.015,0.2
23119195,2024-03-30,EXPORTDSP14,113.01,11.56,10002.0,1989.0,802.0,3983.0,1718.0,297.0,0.0,6200.0,1374.0,0.0,0.14857575757575758,0.03278787878787879,0.9233333333333333,2015.0,0.9072007706437569,54.86240155689883,5.028657616890383,0.8526054590566489,55,0.2,0.76,0.023,0.018,0.25
23119193,2024-03-30,EXPORTDSP14,116.4,12.28,9990.0,1992.0,805.0,4459.0,1719.0,309.0,0.0,5625.0,1109.0,0.0,0.14857575757575758,0.03278787878787879,0.9233333333333333,2028.0,0.9045694746588082,48.32474226762607,5.015060240961338,0.8476331360942566,55,0.22,0.78,0.02,0.02,0.26
23119191,2024-03-30,S.TOWER6VAN,114.79,12.28,9984.0,1980.0,782.0,4179.0,2419.0,121.0,416.0,5600.0,1377.0,0.0,0.14857575757575758,0.03278787878787879,0.9233333333333333,2956.0,0.903360352554471,48.78473734603376,5.042424242421696,0.8183355886330114,67,0.18,1.31,0.021,0.017,0.26
23119189,2024-03-30,2062BK1,122.74,12.99,9960.0,1935.0,850.0,3783.0,1713.0,295.0,0.0,6126.0,1489.0,0.0,0.14857575757575758,0.03278787878787879,0.9233333333333333,2008.0,0.9042952921174074,49.91037966392447,5.1472868217027665,0.8530876494019656,6,0.2,0.77,0.017,0.018,0.23
23119187,2024-03-30,EXPORTDSP14,120.93,12.27,10590.0,2223.0,790.0,3560.0,1709.0,301.0,0.0,6540.0,1474.0,0.0,0.14857575757575758,0.03278787878787879,0.9233333333333333,2010.0,0.907882882876067,54.08087323200131,4.763832658567358,0.8502487562184825,55,0.2,0.75,0.021,0.018,0.23
23119203,2024-03-30,2062BK1,121.84,0.0,9870.0,2064.0,709.0,2400.0,1709.0,261.0,0.0,411.0,89.0,0.0,0.14857575757575758,0.03278787878787879,0.9233333333333333,1970.0,0.9999999999917925,3.373276428074743,4.78197674418373,0.8675126903548895,6,0.2,0.76,0.031,0.017,0.19
23119175,2024-03-30,2062BK1,119.6,5.45,10212.0,2751.0,807.0,2085.0,1726.0,261.0,0.0,5967.0,991.0,258.0,0.14857575757575758,0.03278787878787879,0.9233333333333333,1987.0,0.956417433019141,49.89130434740893,3.7121046892025764,0.8686462003015256,6,0.2,0.77,0.036,0.016,0.2
23319237,2024-03-31,1786500D,115.7,11.48,9210.0,1842.0,983.0,3070.0,1626.0,295.0,0.0,5756.0,1816.0,0.0,0.13648275862068965,0.033,0.8395862068965517,1921.0,0.9097342349354479,49.74935177139369,4.999999999997286,0.8464341488803506,2,0.19,0.75,0.016,0.022,0.244
23319233,2024-03-31,R34,130.79,0.0,10479.0,1686.0,892.0,5022.0,1112.0,213.0,0.0,6085.0,986.0,0.0,0.13648275862068965,0.033,0.8395862068965517,1325.0,0.9999999999923542,46.52496368188299,6.215302491099516,0.8392452830182345,66,0.63,0.75,0.02,0.022,0.2
23319235,2024-03-31,S.TOWER6VAN,120.6,11.21,9201.0,1569.0,790.0,3025.0,2420.0,44.0,434.0,6193.0,1589.0,0.0,0.13648275862068965,0.033,0.8395862068965517,2898.0,0.9149533419246267,51.35157545562727,5.864244741870068,0.8350586611453296,67,0.2,1.36,0.023,0.023,0.2
23319241,2024-03-31,1786500D,123.17,12.27,9078.0,2001.0,779.0,3271.0,1606.0,169.0,0.0,6457.0,1291.0,0.0,0.13648275862068965,0.033,0.8395862068965517,1775.0,0.9094063792017912,52.4234797430184,4.536731634180641,0.9047887323938565,2,0.18,0.73,0.019,0.023,0.21
23319243,2024-03-31,S.TOWER6VAN,119.08,12.28,9627.0,1539.0,602.0,3116.0,2450.0,85.0,400.0,5592.0,883.0,0.0,0.13648275862068965,0.033,0.8395862068965517,2935.0,0.9065164433548532,46.96002687229627,6.255360623777612,0.8347529812603629,67,0.16,1.32,0.021,0.023,0.21
23319285,2024-03-31,2062BK1,117.76,9.46,9969.0,1725.0,820.0,3025.0,1671.0,294.0,0.0,6338.0,1011.0,0.0,0.13648275862068965,0.033,0.8395862068965517,1965.0,0.9256406225363494,53.82133152128208,5.779130434779258,0.8503816793888802,6,0.18,0.77,0.02,0.024,0.21
23319283,2024-03-31,2062BK1,121.57,8.87,10578.0,2427.0,801.0,4149.0,1519.0,247.0,0.0,5740.0,921.0,0.0,0.13648275862068965,0.033,0.8395862068965517,1766.0,0.931999386684054,47.21559595256054,4.358467243508711,0.8601359003392638,6,0.18,0.75,0.017,0.02,0.18
23319281,2024-03-31,2062BK1,124.85,8.85,11013.0,2067.0,779.0,5246.0,1584.0,237.0,0.0,6126.0,1078.0,373.0,0.13648275862068965,0.033,0.8395862068965517,1821.0,0.9338070306586852,49.06688025591456,5.328011611027901,0.8698517298183032,6,0.19,0.78,0.026,0.02,0.24
23319279,2024-03-31,2062BK1,122.74,10.21,10515.0,2898.0,831.0,3987.0,1621.0,231.0,0.0,6507.0,2956.0,0.0,0.13648275862068965,0.033,0.8395862068965517,1852.0,0.9232042121028718,53.01450219933995,3.6283643892327024,0.8752699784012553,6,0.2,0.76,0.026,0.025,0.19
23319277,2024-03-31,2062BK1,124.84,8.15,9453.0,2670.0,825.0,2955.0,1693.0,326.0,0.0,6401.0,1041.0,320.0,0.13648275862068965,0.033,0.8395862068965517,2019.0,0.9387171967746544,51.27363024630508,3.540449438200921,0.8385339276865584,6,0.21,0.74,0.039,0.023,0.21
23319275,2024-03-31,1786500D,126.76,8.88,9882.0,2718.0,834.0,3089.0,1681.0,214.0,0.0,6293.0,1028.0,314.0,0.13648275862068965,0.033,0.8395862068965517,1895.0,0.9345325862508513,49.64499842182356,3.635761589402636,0.8870712401050728,2,0.21,0.72,0.02,0.024,0.203
23319273,2024-03-31,EXPORTDSP14,124.39,9.5,10311.0,3171.0,867.0,2891.0,1692.0,302.0,0.0,6119.0,1006.0,320.0,0.13648275862068965,0.033,0.8395862068965517,1994.0,0.9290462319745386,49.19205723893245,3.2516556291380474,0.8485456369103066,55,0.2,0.76,0.022,0.022,0.231
23319272,2024-03-31,2062BK1,121.44,10.08,10155.0,2601.0,798.0,3367.0,1684.0,224.0,0.0,6669.0,1156.0,0.0,0.13648275862068965,0.033,0.8395862068965517,1908.0,0.923357664226556,54.91600790468613,3.9042675893871954,0.8825995807123257,6,0.18,0.73,0.021,0.026,0.19
23319269,2024-03-31,1786500D,122.16,10.21,10092.0,2301.0,895.0,3091.0,1706.0,275.0,0.0,6386.0,1115.0,347.0,0.13648275862068965,0.033,0.8395862068965517,1981.0,0.9228677192647664,52.27570399433304,4.385919165578277,0.8611812216048151,2,0.18,0.73,0.03,0.025,0.192
23319267,2024-03-31,EXPORTDSP14,119.1,9.49,9759.0,3372.0,776.0,2776.0,1665.0,272.0,0.0,6005.0,1021.0,0.0,0.13648275862068965,0.033,0.8395862068965517,1937.0,0.9261995489468372,50.4198152808529,2.8941281138781454,0.8595766649453487,55,0.203,0.755,0.018,0.023,0.232
23319265,2024-03-31,2062BK1,120.7,9.49,9531.0,2289.0,715.0,3048.0,1674.0,306.0,0.0,6120.0,972.0,323.0,0.13648275862068965,0.033,0.8395862068965517,1980.0,0.9271065365932323,50.704225351692585,4.163826998687565,0.8454545454541185,6,0.19,0.72,0.019,0.021,0.2
23319263,2024-03-31,EXPORTDSP14,116.4,10.21,9384.0,2004.0,770.0,3455.0,1644.0,285.0,0.0,6045.0,1232.0,326.0,0.13648275862068965,0.033,0.8395862068965517,1929.0,0.9193586604460993,51.932989690275484,4.682634730536585,0.8522550544319065,55,0.172,0.759,0.019,0.019,0.236
23319261,2024-03-31,EXPORTDSP14,127.08,9.62,3999.0,2730.0,776.0,3222.0,1718.0,210.0,0.0,6002.0,948.0,0.0,0.13648275862068965,0.033,0.8395862068965517,1928.0,0.92962692025655,47.23009128071113,1.4648351648346283,0.8910788381738117,55,0.21,0.78,0.019,0.021,0.2
23319259,2024-03-31,EXPORTDSP14,109.11,9.59,12744.0,2772.0,731.0,3243.0,1632.0,267.0,0.0,6261.0,1483.0,0.0,0.13648275862068965,0.033,0.8395862068965517,1899.0,0.9192080876080942,57.382458069311866,4.597402597400939,0.8593996840437813,55,0.18,0.83,0.02,0.021,0.22
23319257,2024-03-31,EXPORTDSP14,112.19,10.47,8382.0,2772.0,707.0,3155.0,1657.0,275.0,0.0,5884.0,1319.0,0.0,0.13648275862068965,0.033,0.8395862068965517,1932.0,0.9146421001066799,52.44674213341254,3.023809523808433,0.8576604554860985,55,0.18,0.77,0.02,0.02,0.19
23319255,2024-03-31,1786500D,120.8,10.21,8235.0,3180.0,688.0,3024.0,1634.0,247.0,0.0,5104.0,986.0,0.0,0.13648275862068965,0.033,0.8395862068965517,1881.0,0.9220670177778639,42.25165562878931,2.5896226415086194,0.8686868686864069,2,0.21,0.78,0.026,0.025,0.233
23319254,2024-03-31,2062BK1,123.74,9.5,8235.0,2991.0,757.0,3123.0,1700.0,332.0,0.0,5698.0,1090.0,0.0,0.13648275862068965,0.033,0.8395862068965517,2032.0,0.928700090056074,46.04816550795177,2.7532597793370934,0.8366141732279347,6,0.18,0.75,0.022,0.022,0.19
23319251,2024-03-31,2062BK1,111.96,9.49,8307.0,2955.0,823.0,2892.0,1671.0,177.0,0.0,6097.0,1346.0,0.0,0.13648275862068965,0.033,0.8395862068965517,1848.0,0.9218608480780415,54.45694890983872,2.811167512689404,0.90422077922029,6,0.21,0.76,0.018,0.022,0.2
23319249,2024-03-31,EXPORTDSP14,124.65,10.06,8271.0,2979.0,693.0,3256.0,1664.0,298.0,0.0,6104.0,964.0,0.0,0.13648275862068965,0.033,0.8395862068965517,1962.0,0.9253210600480639,48.969113517457124,2.7764350453162887,0.8481141692146544,55,0.21,0.74,0.016,0.024,0.22
23319247,2024-03-31,2062BK1,123.9,9.49,9528.0,3006.0,702.0,3150.0,1648.0,305.0,0.0,6401.0,1348.0,0.0,0.13648275862068965,0.033,0.8395862068965517,1953.0,0.9288552365175137,51.6626311537396,3.16966067864166,0.8438300051198956,6,0.18,0.81,0.017,0.015,0.17
23319245,2024-03-31,S.TOWER6VAN,123.53,11.54,9387.0,1698.0,699.0,2917.0,2474.0,108.0,535.0,6051.0,1084.0,270.0,0.13648275862068965,0.033,0.8395862068965517,3117.0,0.9145628192721216,48.98405245649653,5.528268551233493,0.7937119024700694,67,0.193,1.328,0.018,0.018,0.212
23319239,2024-03-31,2062BK1,121.05,12.28,9567.0,1695.0,792.0,3170.0,1680.0,207.0,0.0,6124.0,990.0,0.0,0.13648275862068965,0.033,0.8395862068965517,1887.0,0.9078976974356269,50.590665014038905,5.64424778760729,0.8903020667721832,6,0.2,0.76,0.017,0.021,0.23
23319231,2024-03-31,S.TOWER6VAN,126.14,12.06,9954.0,1833.0,795.0,3383.0,2459.0,10.0,342.0,6186.0,1001.0,0.0,0.13648275862068965,0.033,0.8395862068965517,2811.0,0.912735166418866,49.040748374432845,5.430441898524042,0.8747776591957045,67,0.19,1.4,0.026,0.024,0.27
23119274,2024-03-31,2062BK1,116.72,7.28,10227.0,2217.0,812.0,3873.0,1683.0,254.0,0.0,5728.0,1307.0,0.0,0.13648275862068965,0.033,0.8395862068965517,1937.0,0.9412903225730541,49.07470870417174,4.612990527738109,0.8688693856474605,6,0.2,0.77,0.027,0.021,0.2
23119271,2024-03-31,1786500D,119.1,8.88,9090.0,1287.0,789.0,3002.0,1675.0,250.0,0.0,6229.0,1488.0,0.0,0.13648275862068965,0.033,0.8395862068965517,1925.0,0.9306141584549882,52.300587740954654,7.062937062931575,0.8701298701294181,2,0.21,0.8,0.021,0.019,0.217
23119276,2024-03-31,2062BK1,124.68,9.28,9996.0,1992.0,795.0,4067.0,1675.0,258.0,0.0,6114.0,1050.0,0.0,0.13648275862068965,0.033,0.8395862068965517,1933.0,0.9307255897213293,49.03753609200322,5.018072289154108,0.8665287118464219,6,0.19,0.79,0.017,0.023,0.21
23119278,2024-03-31,1786500D,118.31,9.48,10194.0,1998.0,800.0,4056.0,1675.0,254.0,0.0,4599.0,1576.0,0.0,0.13648275862068965,0.033,0.8395862068965517,1929.0,0.9258157915257389,38.87245372294081,5.102102102099549,0.8683255572831164,2,0.2,0.78,0.017,0.025,0.225
23119280,2024-03-31,1786500D,119.0,8.67,9189.0,2997.0,832.0,3136.0,1697.0,284.0,0.0,6296.0,998.0,0.0,0.13648275862068965,0.033,0.8395862068965517,1981.0,0.9320905459314475,52.90756302476548,3.066066066065043,0.8566380615846256,2,0.2,0.8,0.019,0.023,0.2
23319229,2024-03-31,1786500D,128.66,7.42,9459.0,1647.0,837.0,3099.0,1558.0,257.0,0.0,6329.0,1023.0,0.0,0.13648275862068965,0.033,0.8395862068965517,1815.0,0.9454732510218589,49.19166796168824,5.743169398903617,0.8584022038562764,2,0.18,0.75,0.025,0.025,0.18
23119270,2024-03-31,EXPORTDSP14,120.31,11.27,9660.0,2004.0,785.0,3600.0,1685.0,254.0,0.0,6136.0,1068.0,0.0,0.13648275862068965,0.033,0.8395862068965517,1939.0,0.9143486852035694,51.00157925317096,4.820359281434721,0.8690046415673703,55,0.2,0.765,0.019,0.023,0.237
23119268,2024-03-31,2062BK1,117.36,9.48,11427.0,2778.0,830.0,4454.0,1683.0,254.0,0.0,6329.0,1145.0,0.0,0.13648275862068965,0.033,0.8395862068965517,1937.0,0.9252601702859882,53.92808452578453,4.113390928724221,0.8688693856474605,6,0.2,0.74,0.017,0.018,0.19
23119266,2024-03-31,1786500D,120.9,9.28,8967.0,1956.0,777.0,3809.0,1675.0,247.0,0.0,6667.0,1370.0,0.0,0.13648275862068965,0.033,0.8395862068965517,1922.0,0.9287140881784551,55.144747724936764,4.5843558282185155,0.8714880332981938,2,0.2,0.72,0.023,0.022,0.192
23119264,2024-03-31,1786500D,116.48,10.39,10383.0,2283.0,795.0,3264.0,1685.0,254.0,0.0,6192.0,1062.0,0.0,0.13648275862068965,0.033,0.8395862068965517,1939.0,0.9181051469936304,53.159340658884275,4.547963206305498,0.8690046415673703,2,0.223,0.726,0.021,0.021,0.191
23119262,2024-03-31,2062BK1,121.26,10.08,9360.0,2001.0,842.0,2408.0,1684.0,318.0,0.0,233.0,2937.0,0.0,0.13648275862068965,0.033,0.8395862068965517,2002.0,0.9232526267631853,1.921491011034789,4.677661169412954,0.841158841158421,6,0.2,0.75,0.02,0.012,0.2
23119260,2024-03-31,1786500D,120.08,10.07,9120.0,2004.0,762.0,1982.0,1726.0,247.0,0.0,6406.0,999.0,0.0,0.13648275862068965,0.033,0.8395862068965517,1973.0,0.9226277372191884,53.34776815411936,4.550898203590544,0.8748099341100483,2,0.211,0.708,0.026,0.027,0.2
23119258,2024-03-31,R34,125.17,0.0,10359.0,2415.0,827.0,6052.0,1130.0,223.0,0.0,6465.0,1006.0,0.0,0.13648275862068965,0.033,0.8395862068965517,1353.0,0.9999999999920108,51.64975633097667,4.289440993787044,0.8351810790829008,66,0.62,0.76,0.019,0.022,0.2
23119256,2024-03-31,1786500D,114.79,11.54,8853.0,1986.0,785.0,2838.0,1727.0,277.0,0.0,6263.0,973.0,0.0,0.13648275862068965,0.033,0.8395862068965517,2004.0,0.9086519433158501,54.560501785394536,4.457703927490202,0.8617764471053584,2,0.19,0.74,0.02,0.019,0.175
23119282,2024-03-31,2062BK1,119.88,10.47,8988.0,2961.0,784.0,3038.0,1621.0,247.0,0.0,6502.0,1027.0,0.0,0.13648275862068965,0.033,0.8395862068965517,1868.0,0.9196777905568111,54.23757090378514,3.0354609929067764,0.8677730192714841,6,0.2,0.77,0.027,0.02,0.2
23119250,2024-03-31,EXPORTDSP14,125.38,9.59,9045.0,2784.0,762.0,3383.0,1716.0,261.0,0.0,6470.0,1015.0,0.0,0.13648275862068965,0.033,0.8395862068965517,1977.0,0.9289471734390684,51.60312649504225,3.2489224137919366,0.8679817905913667,55,0.192,0.75,0.017,0.02,0.2
23119248,2024-03-31,2062BK1,119.63,7.66,9111.0,1665.0,815.0,2831.0,1722.0,240.0,0.0,6589.0,1028.0,0.0,0.13648275862068965,0.033,0.8395862068965517,1962.0,0.9398224526597547,55.07815765230228,5.472072072068785,0.877675840978146,6,0.22,0.82,0.022,0.022,0.26
23119246,2024-03-31,2062BK1,122.85,0.0,11289.0,2124.0,790.0,3778.0,1726.0,240.0,0.0,6603.0,1131.0,0.0,0.13648275862068965,0.033,0.8395862068965517,1966.0,0.99999999999186,53.74847374803624,5.314971751409927,0.877924720243704,6,0.17,0.76,0.017,0.016,0.23
23119244,2024-03-31,EXPORTDSP14,122.8,11.46,10242.0,1617.0,805.0,2564.0,1722.0,261.0,0.0,6493.0,1048.0,0.0,0.13648275862068965,0.033,0.8395862068965517,1983.0,0.9146432295477832,52.87459283344565,6.333951762519274,0.8683812405441914,55,0.18,0.72,0.02,0.023,0.2
23119242,2024-03-31,EXPORTDSP14,119.46,12.06,9462.0,1143.0,785.0,1569.0,1725.0,267.0,0.0,5994.0,960.0,0.0,0.13648275862068965,0.033,0.8395862068965517,1992.0,0.9083029197011232,50.17579105934894,8.27821522308987,0.865963855421252,55,0.2,0.74,0.017,0.02,0.19
23119238,2024-03-31,1786500D,120.32,11.26,9423.0,2202.0,785.0,3315.0,1733.0,265.0,0.0,6273.0,1000.0,0.0,0.13648275862068965,0.033,0.8395862068965517,1998.0,0.9144246845955737,52.135970744247544,4.279291553131571,0.8673673673669332,2,0.22,0.77,0.02,0.024,0.244
23119236,2024-03-31,2062BK1,112.4,11.45,8892.0,1875.0,797.0,2548.0,1621.0,227.0,0.0,5702.0,911.0,0.0,0.13648275862068965,0.033,0.8395862068965517,1848.0,0.9075494549785421,50.72953736609671,4.74239999999747,0.8771645021640275,6,0.22,0.75,0.021,0.017,0.25
23119234,2024-03-31,2062BK1,118.37,11.54,10020.0,2031.0,817.0,3197.0,1720.0,261.0,0.0,6407.0,1022.0,0.0,0.13648275862068965,0.033,0.8395862068965517,1981.0,0.9111692710267789,54.12689025889898,4.933530280647497,0.8682483594139989,6,0.19,0.76,0.024,0.025,0.22
23119232,2024-03-31,1786500D,118.78,11.26,9846.0,2568.0,777.0,2668.0,1719.0,271.0,0.0,6128.0,977.0,0.0,0.13648275862068965,0.033,0.8395862068965517,1990.0,0.9134112580674147,51.59117696538482,3.8341121495312174,0.8638190954769529,2,0.19,0.72,0.018,0.026,0.182
23119230,2024-03-31,2062BK1,117.88,11.32,10233.0,1995.0,802.0,2923.0,1787.0,261.0,0.0,6341.0,1010.0,307.0,0.13648275862068965,0.033,0.8395862068965517,2048.0,0.9123839009217309,53.79199185566854,5.129323308268106,0.8725585937495739,6,0.2,0.79,0.029,0.025,0.2
23119228,2024-03-31,S.TOWER6VAN,112.61,12.66,10158.0,1950.0,787.0,2348.0,2382.0,102.0,369.0,6210.0,992.0,284.0,0.13648275862068965,0.033,0.8395862068965517,2853.0,0.8989382932793252,55.14607938855212,5.209230769228098,0.8349106203992868,67,0.2,1.3,0.026,0.021,0.23
23119226,2024-03-31,2062BK1,112.83,11.46,9444.0,1494.0,820.0,1993.0,1734.0,250.0,0.0,6065.0,936.0,0.0,0.13648275862068965,0.033,0.8395862068965517,1984.0,0.9077962828794932,53.753434369815174,6.321285140558018,0.8739919354834305,6,0.19,0.71,0.021,0.024,0.2
23119253,2024-03-31,C20MMNATLT,123.74,9.67,8682.0,2097.0,802.0,1982.0,1726.0,250.0,0.0,6752.0,1052.0,0.0,0.13648275862068965,0.033,0.8395862068965517,1976.0,0.9275166779032493,54.56602553697619,4.1402002861210585,0.8734817813760761,41,0.19,0.78,0.021,0.016,0.21
24300011,2024-04-01,2830C25HMN,124.84,8.87,10257.0,2487.0,757.0,3457.0,1701.0,241.0,0.0,5902.0,1068.0,0.0,0.12727586206896552,0.034379310344827586,0.8514827586206897,1942.0,0.933662403702538,47.276513937461736,4.124246079612335,0.8759011328522781,18,0.26,0.73,0.02,0.022,0.21
24300009,2024-04-01,2062BK1,118.2,0.0,5754.0,2709.0,768.0,3417.0,1599.0,264.0,0.0,6154.0,995.0,0.0,0.12727586206896552,0.034379310344827586,0.8514827586206897,1863.0,0.9999999999915398,52.06429779989793,2.124031007751154,0.8582930756839193,6,0.21,0.94,0.03,0.018,0.18
24300006,2024-04-01,2062BK1,117.06,10.21,10593.0,2604.0,729.0,3413.0,1706.0,224.0,0.0,6252.0,1063.0,0.0,0.12727586206896552,0.034379310344827586,0.8514827586206897,1930.0,0.919776852353895,53.40850845674518,4.067972350228852,0.8839378238337389,6,0.21,0.76,0.024,0.028,0.21
24300002,2024-04-01,2062BK1,121.67,9.14,8790.0,2583.0,743.0,3237.0,1671.0,271.0,0.0,6251.0,1160.0,0.0,0.12727586206896552,0.034379310344827586,0.8514827586206897,1942.0,0.9301276660734644,51.37667461123221,3.4030197444818415,0.8604531410912151,6,0.19,0.78,0.025,0.026,0.21
24300003,2024-04-01,EXPORTDSP14,128.45,8.87,9576.0,2208.0,751.0,3420.0,1698.0,299.0,0.0,6352.0,1077.0,0.0,0.12727586206896552,0.034379310344827586,0.8514827586206897,1997.0,0.9354063501242689,49.45114830634916,4.336956521737166,0.8502754131192537,55,0.195,0.781,0.019,0.023,0.202
24300013,2024-04-01,2062BK1,125.4,10.21,11163.0,1602.0,807.0,4103.0,1591.0,265.0,0.0,6231.0,1022.0,270.0,0.12727586206896552,0.034379310344827586,0.8514827586206897,1856.0,0.9247105670605066,49.688995214914755,6.968164794003141,0.857219827585745,6,0.18,0.76,0.025,0.022,0.17
24300004,2024-04-01,2062BK1,120.46,9.47,8751.0,2865.0,740.0,3479.0,1648.0,205.0,0.0,6124.0,973.0,0.0,0.12727586206896552,0.034379310344827586,0.8514827586206897,1853.0,0.9271146001621864,50.83845259795087,3.0544502617790386,0.8893685914728066,6,0.18,0.77,0.026,0.026,0.23
24300014,2024-04-01,1786500D,120.6,9.6,8613.0,1776.0,776.0,3889.0,1614.0,247.0,0.0,5744.0,1057.0,273.0,0.12727586206896552,0.034379310344827586,0.8514827586206897,1861.0,0.9262672810988767,47.628524046039566,4.849662162159431,0.8672756582477876,2,0.19,0.75,0.019,0.026,0.195
24300026,2024-04-01,2062BK1,119.28,9.59,9816.0,1056.0,711.0,4006.0,1637.0,264.0,0.0,6006.0,1107.0,263.0,0.12727586206896552,0.034379310344827586,0.8514827586206897,1901.0,0.9255839217744581,50.3521126756342,9.295454545445743,0.8611257233030715,6,0.2,0.75,0.024,0.022,0.22
24300017,2024-04-01,2830C20MMNC,121.03,9.49,9282.0,1194.0,806.0,4289.0,1561.0,260.0,0.0,6021.0,986.0,280.0,0.12727586206896552,0.034379310344827586,0.8514827586206897,1821.0,0.9272908366462819,49.74799636412668,7.773869346727158,0.8572213069737192,17,0.179,0.717,0.016,0.023,0.188
24300019,2024-04-01,2062BK1,126.72,8.29,9450.0,1107.0,740.0,2414.0,1616.0,250.0,0.0,6069.0,996.0,0.0,0.12727586206896552,0.034379310344827586,0.8514827586206897,1866.0,0.9385971409455701,47.89299242386448,8.536585365845948,0.8660235798494823,6,0.21,0.75,0.023,0.023,0.21
24300021,2024-04-01,2062BK1,126.21,9.48,9330.0,1329.0,856.0,4333.0,1648.0,214.0,0.0,6388.0,1158.0,315.0,0.12727586206896552,0.034379310344827586,0.8514827586206897,1862.0,0.930134866232367,50.61405593811414,7.020316027082754,0.8850698174001691,6,0.2,0.77,0.021,0.025,0.2
24300024,2024-04-01,1786500D,116.1,12.26,9372.0,1326.0,784.0,3458.0,1686.0,220.0,0.0,5860.0,970.0,0.0,0.12727586206896552,0.034379310344827586,0.8514827586206897,1906.0,0.9044873792388246,50.47372954306224,7.067873303162091,0.8845750262324845,2,0.21,0.75,0.03,0.03,0.2
24300028,2024-04-01,1786500D,120.49,5.09,11958.0,1089.0,704.0,7539.0,1676.0,271.0,0.0,6031.0,963.0,241.0,0.12727586206896552,0.034379310344827586,0.8514827586206897,1947.0,0.95946806815608,50.053946385176744,10.980716253433442,0.8608115048788594,2,0.19,0.71,0.024,0.025,0.19
24300032,2024-04-01,2062BK1,124.35,9.5,10392.0,1470.0,649.0,2774.0,1662.0,251.0,0.0,6157.0,1142.0,0.0,0.12727586206896552,0.034379310344827586,0.8514827586206897,1913.0,0.9290250280094956,49.513470043831816,7.069387755097232,0.8687924725557403,6,0.21,0.79,0.023,0.024,0.21
24300001,2024-04-01,EXPORTDSP14,122.78,10.92,9777.0,1998.0,752.0,3301.0,1688.0,197.0,0.0,6252.0,1099.0,0.0,0.12727586206896552,0.034379310344827586,0.8514827586206897,1885.0,0.9183246073229745,50.92034533270141,4.893393393390944,0.8954907161798963,55,0.21,0.74,0.017,0.02,0.2
24300016,2024-04-01,1786500D,117.4,9.88,9045.0,1818.0,812.0,4035.0,1670.0,217.0,0.0,5822.0,954.0,244.0,0.12727586206896552,0.034379310344827586,0.8514827586206897,1887.0,0.9223758642290826,49.59114139651115,4.975247524749738,0.8850026497080631,2,0.19,0.74,0.017,0.025,0.191
24300036,2024-04-01,1786500D,126.52,7.48,9897.0,1479.0,721.0,3161.0,1698.0,264.0,0.0,6079.0,969.0,0.0,0.12727586206896552,0.034379310344827586,0.8514827586206897,1962.0,0.9441791044705659,48.04773948744825,6.691683569975192,0.8654434250760115,2,0.18,0.72,0.025,0.03,0.219
24100025,2024-04-01,2062BK1,121.75,8.08,10722.0,1980.0,800.0,3147.0,1672.0,261.0,0.0,6273.0,1077.0,0.0,0.12727586206896552,0.034379310344827586,0.8514827586206897,1933.0,0.9377647693064949,51.52361396261582,5.41515151514878,0.8649767201237119,6,0.18,0.76,0.02,0.03,0.23
24100039,2024-04-01,2830C20MMNC,123.87,8.15,10101.0,3003.0,895.0,3528.0,1729.0,284.0,0.0,6610.0,1010.0,0.0,0.12727586206896552,0.034379310344827586,0.8514827586206897,2013.0,0.9382669292460365,53.36239605995509,3.3636363636352438,0.8589170392444814,17,0.2,0.76,0.021,0.019,0.21
24100008,2024-04-01,2062BK1,122.34,10.08,9342.0,2361.0,794.0,3521.0,1627.0,274.0,0.0,6351.0,1000.0,320.0,0.12727586206896552,0.034379310344827586,0.8514827586206897,1901.0,0.9238785681851391,51.91270230462716,3.9567979669614752,0.8558653340342683,6,0.2,0.76,0.024,0.022,0.23
24100012,2024-04-01,2830C20MMNC,126.89,9.68,10287.0,1989.0,810.0,2687.0,1682.0,254.0,0.0,6501.0,1130.0,0.0,0.12727586206896552,0.034379310344827586,0.8514827586206897,1936.0,0.9291205974889866,51.23335172156014,5.171945701354866,0.8688016528921132,17,0.19,0.75,0.027,0.022,0.2
24100015,2024-04-01,2062BK1,127.97,9.88,9642.0,2358.0,774.0,3158.0,1679.0,302.0,0.0,6271.0,988.0,0.0,0.12727586206896552,0.034379310344827586,0.8514827586206897,1981.0,0.92832789263019,49.00367273541452,4.089058524171294,0.8475517415442466,6,0.18,0.77,0.024,0.023,0.19
24100018,2024-04-01,1786500D,121.86,9.5,8292.0,2193.0,832.0,2587.0,1682.0,301.0,0.0,6528.0,1050.0,0.0,0.12727586206896552,0.034379310344827586,0.8514827586206897,1983.0,0.9276796589454348,53.569670112805106,3.781121751024268,0.8482097831564054,2,0.2,0.76,0.032,0.024,0.194
