Repository: SiddharthKumar268/FerroMind

# FerroMind
*Ferro-Alloy Optimisation using Machine Learning*
**SAIL Durgapur Steel Plant | Steel Melting Shop**
Intern: Siddharth Kumar | FY 2023-24 to FY 2025-26

---

## Quick Start

```bash

# 2. Place raw Excel files in data/raw/

## Dataset

| | |
|---|---|
| Total heats after cleaning | 47,421 |
| Training set | 37,936 heats (Apr 2023 – Jun 2025) |
| Test set | 9,485 heats (Jun 2025 – Dec 2025) |
| Input features | 21 (16 raw + 5 engineered) |
| Target variables | Mn, Si, C, S, P |
| BOF grades | 76 distinct grades |
| Split method | Chronological 80/20 — no shuffle, no leakage |

---

File: data/processed/sms_train.csv (part 114 of 253)
Heat_Number,Date,BOF Grade Code,Hot Metal Addn. Weight,Scrap Addn. Weight,Lime Into Converter,Dolomite Into Converter,Lime Into Ladle,Iron Ore Into Converter,SIMN Into Ladle,FESI Into Ladle,FEMN Into Ladle,Measered O2 Mainblow II,Duration of Mainblow I/II,Measered O2 2nd Blow,HM_P,HM_S,HM_Si,Total_FA_Ladle,HM_Ratio,O2_per_ton_HM,Lime_Dolo_Ratio,SiMn_FA_Fraction,Grade_Encoded,C,Mn,P,S,Si
24100020,2024-04-01,2062BK1,118.8,9.5,9264.0,1944.0,782.0,2713.0,1679.0,322.0,0.0,6227.0,1454.0,0.0,0.12727586206896552,0.034379310344827586,0.8514827586206897,2001.0,0.9259547934456278,52.4158249153837,4.765432098762981,0.8390804597696956,6,0.21,0.78,0.025,0.02,0.18
24100022,2024-04-01,1786500D,123.44,10.21,9975.0,1992.0,807.0,3029.0,1681.0,254.0,0.0,6211.0,976.0,0.0,0.12727586206896552,0.034379310344827586,0.8514827586206897,1935.0,0.9236064347106352,50.315942967836065,5.007530120479414,0.86873385012875,2,0.22,0.72,0.018,0.025,0.221
24100023,2024-04-01,1786500D,114.2,12.27,9999.0,2211.0,794.0,2216.0,1676.0,261.0,0.0,6138.0,1054.0,0.0,0.12727586206896552,0.034379310344827586,0.8514827586206897,1937.0,0.9029809440902745,53.74781085767296,4.5223880596994475,0.8652555498188615,2,0.2,0.75,0.025,0.027,0.209
24100010,2024-04-01,2062BK1,122.93,10.08,9522.0,2142.0,792.0,2896.0,1629.0,271.0,0.0,6596.0,1119.0,0.0,0.12727586206896552,0.034379310344827586,0.8514827586206897,1900.0,0.9242162243370858,53.6565525091218,4.445378151258429,0.8573684210521804,6,0.2,0.76,0.023,0.024,0.21
24100029,2024-04-01,2062BK1,113.62,9.5,10365.0,3231.0,813.0,2731.0,1675.0,254.0,0.0,6346.0,1232.0,0.0,0.12727586206896552,0.034379310344827586,0.8514827586206897,1929.0,0.922839506165344,55.85284280887297,3.207985143917299,0.8683255572831164,6,0.21,0.79,0.016,0.026,0.26
24100033,2024-04-01,1786500D,118.31,8.89,10302.0,2688.0,784.0,1999.0,1678.0,322.0,0.0,6531.0,1501.0,0.0,0.12727586206896552,0.034379310344827586,0.8514827586206897,2000.0,0.9301100628857696,55.202434282349735,3.83258928571286,0.8389999999995805,2,0.21,0.78,0.017,0.019,0.264
24100027,2024-04-01,1786500D,125.23,0.0,10539.0,3900.0,800.0,3781.0,1678.0,247.0,0.0,6545.0,1086.0,0.0,0.12727586206896552,0.034379310344827586,0.8514827586206897,1925.0,0.9999999999920146,52.26383454402089,2.7023076923069995,0.8716883116878589,2,0.19,0.78,0.021,0.021,0.242
24300058,2024-04-02,2062BK1,116.23,8.89,11136.0,2775.0,782.0,4606.0,1645.0,285.0,0.0,6209.0,1086.0,262.0,0.136,0.03672,0.85768,1930.0,0.9289482097112456,53.41994321557756,4.012972972971527,0.852331606217175,6,0.21,0.78,0.026,0.026,0.22
24300056,2024-04-02,2830C20MMNC,120.22,8.49,10707.0,2775.0,810.0,4127.0,1655.0,325.0,0.0,6456.0,1451.0,0.0,0.136,0.03672,0.85768,1980.0,0.9340377592966045,53.70154716308683,3.858378378376988,0.8358585858581637,17,0.221,0.75,0.029,0.029,0.233
24300055,2024-04-02,2062BK1,122.41,8.1,10086.0,2793.0,806.0,3426.0,1702.0,272.0,0.0,6472.0,1159.0,0.0,0.136,0.03672,0.85768,1974.0,0.9379357903537053,52.87149742624891,3.611170784101822,0.8622087132721062,6,0.19,0.76,0.025,0.025,0.22
24300053,2024-04-02,2830C20MMNC,129.31,8.15,10161.0,2646.0,765.0,3468.0,1674.0,284.0,0.0,6559.0,1546.0,0.0,0.136,0.03672,0.85768,1958.0,0.9407100247276248,50.72306859445733,3.8401360544203174,0.854954034728879,17,0.199,0.716,0.029,0.026,0.199
24300050,2024-04-02,2830C20MMNC,124.25,8.15,10425.0,2403.0,815.0,3594.0,1742.0,302.0,0.0,6555.0,1464.0,0.0,0.136,0.03672,0.85768,2044.0,0.9384441087542414,52.756539234987876,4.338327091134275,0.8522504892363737,17,0.2,0.741,0.027,0.031,0.225
24300048,2024-04-02,2830C20MMNC,124.2,6.89,10203.0,2709.0,801.0,3709.0,1812.0,274.0,0.0,6506.0,1463.0,0.0,0.136,0.03672,0.85768,2086.0,0.9474406895953358,52.38325281761366,3.7663344407516552,0.8686481303926804,17,0.201,0.813,0.027,0.027,0.252
24300044,2024-04-02,1786500D,118.67,7.07,10260.0,1569.0,690.0,3595.0,1734.0,254.0,0.0,6127.0,1063.0,0.0,0.136,0.03672,0.85768,1988.0,0.9437728646338175,51.630572174503826,6.53919694072241,0.8722334004019757,2,0.18,0.8,0.03,0.026,0.19
24300038,2024-04-02,2062BK1,127.84,6.88,8937.0,1512.0,688.0,6444.0,1657.0,238.0,0.0,6272.0,1002.0,0.0,0.136,0.03672,0.85768,1895.0,0.948931116382505,49.06132665793913,5.910714285710377,0.8744063324533644,6,0.19,0.7,0.02,0.024,0.21
24300034,2024-04-02,2062BK1,115.74,7.88,10428.0,1452.0,721.0,3208.0,1705.0,264.0,0.0,6087.0,972.0,0.0,0.136,0.03672,0.85768,1969.0,0.936256269204528,52.59201658845177,7.181818181813235,0.8659217877090575,6,0.18,0.76,0.017,0.02,0.21
23319293,2024-04-02,2062BK1,126.27,0.0,6231.0,2469.0,784.0,3650.0,1616.0,241.0,0.0,6603.0,1344.0,0.0,0.136,0.03672,0.85768,1857.0,0.9999999999920804,52.29270610554928,2.5236938031581517,0.8702207862138556,6,0.2,0.79,0.02,0.023,0.21
24100037,2024-04-02,2062BK1,117.89,7.44,10440.0,1989.0,890.0,3471.0,1621.0,240.0,0.0,6522.0,1037.0,0.0,0.136,0.03672,0.85768,1861.0,0.9406367190541719,55.322758503220605,5.248868778277904,0.8710370768399404,6,0.2,0.83,0.022,0.018,0.24
24300060,2024-04-02,2062BK1,114.8,7.28,10332.0,1455.0,806.0,4149.0,1654.0,309.0,0.0,5852.0,1126.0,0.0,0.136,0.03672,0.85768,1963.0,0.9403669724693613,50.97560975565352,7.1010309278301715,0.8425878757000292,6,0.17,0.73,0.025,0.026,0.18
24100035,2024-04-02,2830C20MMNC,118.99,7.44,9420.0,1995.0,925.0,2650.0,1679.0,275.0,0.0,6319.0,971.0,0.0,0.136,0.03672,0.85768,1954.0,0.9411532073009479,53.105302966189555,4.7218045112758285,0.8592630501530915,17,0.185,0.747,0.02,0.021,0.207
24100041,2024-04-02,1786500D,121.3,7.43,9378.0,2499.0,809.0,3177.0,1678.0,247.0,0.0,6762.0,1069.0,0.0,0.136,0.03672,0.85768,1925.0,0.9422822962717139,55.74608408857588,3.752701080430671,0.8716883116878589,2,0.22,0.76,0.025,0.02,0.21
24100031,2024-04-02,2830C20MMNC,119.38,9.83,8526.0,2004.0,792.0,2579.0,1682.0,254.0,0.0,6281.0,1064.0,0.0,0.136,0.03672,0.85768,1936.0,0.9239222970286826,52.6135030989059,4.254491017961949,0.8688016528921132,17,0.19,0.739,0.017,0.02,0.232
24300042,2024-04-02,C20MMNATLT,125.92,6.49,10299.0,1551.0,701.0,4082.0,1545.0,271.0,0.0,6230.0,999.0,0.0,0.136,0.03672,0.85768,1816.0,0.9509855751004382,49.47585768702767,6.640232108312934,0.8507709251096637,41,0.19,0.88,0.021,0.026,0.24
24300065,2024-04-02,2062BK1,127.71,8.15,11136.0,1020.0,820.0,4465.0,1667.0,220.0,0.0,6398.0,1035.0,311.0,0.136,0.03672,0.85768,1887.0,0.94001177682217,50.09787800446247,10.917647058812825,0.883412824588827,6,0.2,0.74,0.022,0.023,0.22
24100045,2024-04-02,2062BK1,124.39,6.09,10665.0,2499.0,787.0,2955.0,1631.0,250.0,0.0,7008.0,1074.0,0.0,0.136,0.03672,0.85768,1881.0,0.9533261802502045,56.33893399745688,4.267707082831426,0.8670919723546693,6,0.2,0.8,0.026,0.018,0.23
24300067,2024-04-02,2062BK1,130.15,8.15,9984.0,1044.0,800.0,4918.0,1642.0,240.0,0.0,6216.0,1158.0,0.0,0.136,0.03672,0.85768,1882.0,0.9410701373756973,47.760276603551596,9.563218390795438,0.872476089266274,6,0.18,0.7,0.024,0.022,0.19
24100049,2024-04-02,2062BK1,117.4,7.43,8421.0,2511.0,799.0,3155.0,1627.0,266.0,0.0,6114.0,994.0,311.0,0.136,0.03672,0.85768,1893.0,0.9404790515025195,52.078364565144135,3.3536439665458566,0.8594823032219443,6,0.22,0.78,0.031,0.024,0.24
24100051,2024-04-02,2062BK1,117.32,7.58,9606.0,3114.0,797.0,3870.0,1676.0,247.0,0.0,6278.0,1141.0,0.0,0.136,0.03672,0.85768,1923.0,0.939311449151807,53.511762699850735,3.084778420037545,0.8715548621940346,6,0.19,0.79,0.023,0.015,0.18
24100052,2024-04-02,2062BK1,119.19,6.69,9795.0,2784.0,807.0,3352.0,1624.0,305.0,0.0,6197.0,953.0,0.0,0.136,0.03672,0.85768,1929.0,0.9468541467989605,51.99261682983478,3.5183189655159777,0.8418869880762873,6,0.19,0.8,0.02,0.026,0.22
24100057,2024-04-02,2062BK1,121.41,7.59,9888.0,1977.0,802.0,3236.0,1682.0,274.0,0.0,5952.0,1046.0,328.0,0.136,0.03672,0.85768,1956.0,0.9411627906903787,49.02396837122952,5.001517450680323,0.8599182004085584,6,0.2,0.739,0.021,0.024,0.206
24100061,2024-04-02,2830C20MMNC,118.24,8.15,11373.0,2187.0,764.0,3747.0,1678.0,274.0,0.0,6115.0,1016.0,347.0,0.136,0.03672,0.85768,1952.0,0.935517050392155,51.71684709022567,5.200274348420119,0.8596311475405433,17,0.18,0.77,0.021,0.023,0.24
24300066,2024-04-02,1786550D,120.02,5.68,9480.0,1626.0,781.0,4592.0,1669.0,301.0,0.0,6292.0,1036.0,0.0,0.136,0.03672,0.85768,1970.0,0.954813046929556,52.42459590024642,5.83025830257944,0.8472081218269811,3,0.23,0.75,0.03,0.03,0.23
24100062,2024-04-02,2062BK1,120.1,7.68,11091.0,2433.0,838.0,3678.0,1678.0,264.0,0.0,5992.0,995.0,343.0,0.136,0.03672,0.85768,1942.0,0.9398966974413844,49.891756868860185,4.558569667075808,0.8640576725021297,6,0.2,0.79,0.026,0.023,0.2
24100063,2024-04-02,1786550D,133.05,0.0,11619.0,1986.0,794.0,6995.0,1680.0,298.0,0.0,6272.0,1136.0,0.0,0.136,0.03672,0.85768,1978.0,0.9999999999924841,47.1401728669888,5.850453172202492,0.8493427704747981,3,0.21,0.73,0.02,0.02,0.2
24100064,2024-04-02,1786550D,125.18,9.49,10974.0,1989.0,647.0,3532.0,1678.0,304.0,0.0,6204.0,1489.0,0.0,0.136,0.03672,0.85768,1982.0,0.9295314472345027,49.560632688532024,5.517345399695567,0.8466195761852439,3,0.22,0.74,0.02,0.02,0.23
24100071,2024-04-02,1786550D,125.71,0.0,10002.0,2088.0,782.0,3790.0,1676.0,294.0,0.0,5838.0,1068.0,0.0,0.136,0.03672,0.85768,1970.0,0.9999999999920451,46.440219552569886,4.790229885055177,0.850761421319365,3,0.24,0.75,0.03,0.02,0.21
24100073,2024-04-02,2830C20MMNC,124.95,8.14,10167.0,1977.0,800.0,4920.0,1685.0,301.0,0.0,5915.0,1066.0,0.0,0.136,0.03672,0.85768,1986.0,0.9388383800365254,47.338935573850826,5.142640364185563,0.848439073514175,17,0.206,0.73,0.024,0.026,0.22
24100075,2024-04-02,1786550D,122.18,9.68,9999.0,1950.0,882.0,6015.0,1677.0,300.0,0.0,5789.0,1118.0,0.0,0.136,0.03672,0.85768,1977.0,0.9265888063026954,47.3809134060617,5.127692307689678,0.8482549317142902,3,0.24,0.74,0.03,0.02,0.21
24100077,2024-04-02,1786550D,124.77,0.0,8403.0,3636.0,822.0,4238.0,1672.0,258.0,0.0,6263.0,1097.0,0.0,0.136,0.03672,0.85768,1930.0,0.9999999999919852,50.19636130439852,2.3110561056099255,0.8663212435228672,3,0.23,0.75,0.03,0.02,0.22
24100084,2024-04-02,1786550D,121.64,9.5,10701.0,2295.0,812.0,1014.0,1724.0,267.0,0.0,6205.0,1100.0,0.0,0.136,0.03672,0.85768,1991.0,0.9275583345971669,51.01118053230014,4.662745098037184,0.8658965344043867,3,0.21,0.76,0.02,0.02,0.24
24300040,2024-04-02,2062BK1,122.71,7.68,10074.0,1701.0,721.0,3763.0,1701.0,254.0,0.0,6207.0,990.0,0.0,0.136,0.03672,0.85768,1955.0,0.9410997775830886,50.582674598235,5.922398589061774,0.870076726342266,6,0.2,0.77,0.019,0.025,0.24
24300083,2024-04-02,2830C20MMNC,120.16,9.67,5517.0,2475.0,715.0,3382.0,1658.0,302.0,0.0,6250.0,997.0,226.0,0.136,0.03672,0.85768,1960.0,0.9255179850502542,52.01398135775621,2.2290909090900084,0.8459183673465072,17,0.2,0.78,0.035,0.03,0.24
24300068,2024-04-02,1786500D,120.46,9.69,10074.0,1455.0,790.0,4578.0,1691.0,279.0,0.0,6214.0,1072.0,0.0,0.136,0.03672,0.85768,1970.0,0.9255474452483631,51.5855885766928,6.923711340201427,0.8583756345173308,2,0.19,0.71,0.018,0.026,0.226
24300069,2024-04-02,2062BK1,110.1,9.6,9057.0,1101.0,632.0,3939.0,1429.0,220.0,0.0,5309.0,882.0,364.0,0.136,0.03672,0.85768,1649.0,0.919799498739183,48.21980018121508,8.226158038139667,0.866585809581039,6,0.21,0.75,0.024,0.026,0.22
24300070,2024-04-02,2830C20MMNC,120.32,9.6,9702.0,1080.0,786.0,4748.0,1688.0,240.0,0.0,5859.0,1081.0,211.0,0.136,0.03672,0.85768,1928.0,0.9261083743771082,48.69514627619103,8.983333333325016,0.875518672198716,17,0.184,0.729,0.021,0.026,0.238
24300072,2024-04-02,2062BK1,122.13,10.68,9798.0,1119.0,795.0,4651.0,1738.0,272.0,0.0,6079.0,1145.0,222.0,0.136,0.03672,0.85768,2010.0,0.9195843686400152,49.7748300986672,8.756032171573946,0.8646766169149928,6,0.21,0.75,0.021,0.021,0.23
24300076,2024-04-02,2830C20MMNC,125.35,10.21,8679.0,0.0,715.0,6230.0,1624.0,248.0,0.0,6011.0,992.0,0.0,0.136,0.03672,0.85768,1872.0,0.9246827972785138,47.95372955685717,8678999999999.999,0.8675213675209041,17,0.2,0.72,0.029,0.026,0.22
24300074,2024-04-02,2830C20MMNC,120.2,0.0,9663.0,1080.0,901.0,4230.0,1703.0,217.0,0.0,6204.0,1043.0,0.0,0.136,0.03672,0.85768,1920.0,0.9999999999916805,51.61397670506145,8.947222222213938,0.8869791666662047,17,0.2,0.72,0.029,0.022,0.18
24300079,2024-04-02,1786550D,127.33,9.29,11166.0,1923.0,701.0,3402.0,1665.0,281.0,0.0,6505.0,1036.0,268.0,0.136,0.03672,0.85768,1946.0,0.9320011711247841,51.08772480914877,5.8065522620874646,0.8556012332986354,3,0.23,0.76,0.03,0.03,0.23
24300081,2024-04-02,1786550D,99.19,9.09,10161.0,996.0,724.0,4324.0,1654.0,220.0,0.0,6274.0,1002.0,0.0,0.136,0.03672,0.85768,1874.0,0.9160509789350197,63.25234398565125,10.20180722890542,0.8826040554957937,3,0.2,0.78,0.03,0.03,0.24
24300123,2024-04-03,SEQRFE550D,119.98,10.21,9900.0,2919.0,815.0,3745.0,1627.0,224.0,0.0,5998.0,973.0,320.0,0.134,0.039205882352941174,0.7786764705882353,1851.0,0.9215761579159569,49.991665277129584,3.391572456319496,0.8789843327926099,73,0.22,0.77,0.031,0.028,0.22
24300121,2024-04-03,2062BK1,122.75,10.83,8781.0,2910.0,986.0,3697.0,1638.0,258.0,0.0,6435.0,1031.0,0.0,0.134,0.039205882352941174,0.7786764705882353,1896.0,0.9189249887638948,52.423625254155404,3.0175257731948393,0.8639240506324557,6,0.17,0.7,0.019,0.023,0.22
24300109,2024-04-03,2062BK1,130.68,0.0,10578.0,2460.0,812.0,4032.0,1654.0,214.0,0.0,6155.0,1055.0,230.0,0.134,0.039205882352941174,0.7786764705882353,1868.0,0.9999999999923478,47.099785735788956,4.299999999998252,0.8854389721622669,6,0.21,0.79,0.026,0.026,0.24
24300129,2024-04-03,2062BK1,127.29,9.12,9072.0,1668.0,773.0,3727.0,1647.0,281.0,0.0,6088.0,985.0,327.0,0.134,0.039205882352941174,0.7786764705882353,1928.0,0.9331427314644591,47.8277947989015,5.438848920860049,0.8542531120327519,6,0.21,0.73,0.036,0.026,0.21
24300131,2024-04-03,1786550D,125.03,9.49,8418.0,2997.0,862.0,2599.0,1630.0,261.0,0.0,6234.0,1007.0,323.0,0.134,0.039205882352941174,0.7786764705882353,1891.0,0.9294528694548807,49.86003359153915,2.8088088088078718,0.8619777895288937,3,0.2,0.75,0.03,0.03,0.21
24300137,2024-04-03,1786550D,119.67,7.43,9246.0,2829.0,822.0,3562.0,1717.0,336.0,0.0,6222.0,1005.0,0.0,0.134,0.039205882352941174,0.7786764705882353,2053.0,0.9415420928328754,51.99298069648205,3.268292682925674,0.8363370677053891,3,0.22,0.75,0.03,0.03,0.22
24300119,2024-04-03,2062BK1,112.07,7.44,10308.0,2904.0,792.0,4036.0,1673.0,244.0,0.0,6044.0,1054.0,0.0,0.134,0.039205882352941174,0.7786764705882353,1917.0,0.937745795323088,53.930579101865526,3.549586776858282,0.8727177882102907,6,0.2,0.75,0.019,0.026,0.18
24300117,2024-04-03,SEQRFE550D,122.64,10.83,9993.0,2553.0,798.0,3907.0,1668.0,258.0,0.0,6008.0,1038.0,316.0,0.134,0.039205882352941174,0.7786764705882353,1926.0,0.9188581703684809,48.988910632346794,3.914218566390946,0.8660436137067155,73,0.2,0.8,0.022,0.024,0.25
24300115,2024-04-03,2062BK1,120.71,10.21,9465.0,2736.0,743.0,3594.0,1644.0,268.0,0.0,6162.0,1077.0,260.0,0.134,0.039205882352941174,0.7786764705882353,1912.0,0.922013443317125,51.047966199560534,3.459429824560139,0.8598326359828139,6,0.19,0.8,0.032,0.031,0.22
24300111,2024-04-03,S.TOWER6VAN,123.42,8.77,8943.0,978.0,790.0,3620.0,2549.0,140.0,447.0,5778.0,942.0,0.0,0.134,0.039205882352941174,0.7786764705882353,3136.0,0.9336561010595836,46.815751093446636,9.144171779131755,0.8128188775507612,67,0.17,1.29,0.032,0.029,0.21
24300125,2024-04-03,2062BK1,123.98,8.15,10416.0,2793.0,793.0,3838.0,1661.0,322.0,0.0,6398.0,1118.0,0.0,0.134,0.039205882352941174,0.7786764705882353,1983.0,0.9383183228567449,51.60509759597027,3.7293233082693416,0.8376197680278177,6,0.18,0.75,0.03,0.024,0.21
24300107,2024-04-03,EXPORTDSP14,128.4,9.09,9201.0,1071.0,796.0,4336.0,1769.0,234.0,0.0,6118.0,1006.0,0.0,0.134,0.039205882352941174,0.7786764705882353,2003.0,0.9338861008005391,47.64797507751053,8.591036414557806,0.8831752371438426,55,0.2,0.74,0.023,0.028,0.21
24300097,2024-04-03,EXPORTDSP14,124.89,8.15,10788.0,1647.0,817.0,4293.0,1657.0,261.0,0.0,6502.0,1165.0,0.0,0.134,0.039205882352941174,0.7786764705882353,1918.0,0.93874022849565,52.0618143962522,6.550091074677262,0.8639207507816142,55,0.2,0.793,0.024,0.024,0.224
24300103,2024-04-03,2062BK1,125.9,7.28,5085.0,2556.0,798.0,1318.0,1812.0,305.0,0.0,6355.0,962.0,385.0,0.134,0.039205882352941174,0.7786764705882353,2117.0,0.9453371377012665,50.47656870492075,1.9894366197175315,0.8559282002830156,6,0.2,0.75,0.016,0.022,0.21
24300101,2024-04-03,EXPORTDSP14,127.49,7.48,13329.0,1176.0,806.0,4717.0,1654.0,244.0,0.0,6337.0,1040.0,315.0,0.134,0.039205882352941174,0.7786764705882353,1898.0,0.9445802770916161,49.705859282691144,11.33418367345975,0.8714436248678232,55,0.194,0.768,0.023,0.03,0.222
24300099,2024-04-03,S.TOWER6VAN,123.27,8.15,9360.0,1143.0,793.0,3255.0,2501.0,203.0,428.0,6378.0,1042.0,459.0,0.134,0.039205882352941174,0.7786764705882353,3132.0,0.9379850859767314,51.74008274477375,8.188976377945592,0.7985312899103453,67,0.18,1.31,0.028,0.026,0.25
24300085,2024-04-03,2062BK1,117.46,9.29,11433.0,1149.0,688.0,3475.0,1681.0,244.0,0.0,6044.0,969.0,0.0,0.134,0.039205882352941174,0.7786764705882353,1925.0,0.9267061143911107,51.45581474500719,9.950391644899955,0.8732467532462996,6,0.22,0.75,0.031,0.026,0.2
24300095,2024-04-03,EXPORTDSP14,126.6,0.0,9582.0,1533.0,779.0,5577.0,1679.0,275.0,0.0,5999.0,990.0,216.0,0.134,0.039205882352941174,0.7786764705882353,1954.0,0.9999999999921011,47.38546603438084,6.250489236786529,0.8592630501530915,55,0.194,0.806,0.026,0.031,0.265
24300093,2024-04-03,S.TOWER6VAN,120.3,7.88,9828.0,894.0,818.0,4969.0,2399.0,139.0,325.0,6205.0,1028.0,260.0,0.134,0.039205882352941174,0.7786764705882353,2863.0,0.9385239506870142,51.579384870726685,10.99328859059173,0.8379322389099414,67,0.19,1.35,0.026,0.028,0.26
24300046,2024-04-03,2830C20MMNC,121.5,7.09,10533.0,1494.0,710.0,4131.0,1789.0,265.0,0.0,6002.0,965.0,372.0,0.134,0.039205882352941174,0.7786764705882353,2054.0,0.9448635197064713,49.39917695432593,7.050200803208132,0.8709834469323899,17,0.2,0.78,0.027,0.028,0.25
24300078,2024-04-03,2830C20MMNC,131.89,0.0,5952.0,0.0,682.0,0.0,1674.0,235.0,0.0,2403.0,401.0,0.0,0.134,0.039205882352941174,0.7786764705882353,1909.0,0.999999999992418,18.21972856154205,5952000000000.0,0.8768988999471572,17,0.224,0.729,0.02,0.02,0.198
24300087,2024-04-03,C20MMNATLT,122.46,9.48,11088.0,1086.0,712.0,3025.0,1630.0,220.0,0.0,6312.0,1006.0,0.0,0.134,0.039205882352941174,0.7786764705882353,1850.0,0.9281491587014693,51.54336109708033,10.209944751371815,0.8810810810806048,41,0.17,0.78,0.022,0.021,0.2
24100043,2024-04-03,2830C20MMNC,126.86,7.43,10656.0,3003.0,793.0,3056.0,1639.0,251.0,0.0,6790.0,1056.0,0.0,0.134,0.039205882352941174,0.7786764705882353,1890.0,0.9446719785468415,53.523569288558065,3.548451548450367,0.8671957671953083,17,0.19,0.74,0.017,0.016,0.25
24300080,2024-04-03,2062BK1,119.42,9.49,10284.0,1476.0,682.0,3218.0,1684.0,249.0,0.0,6223.0,1075.0,0.0,0.134,0.039205882352941174,0.7786764705882353,1933.0,0.9263827476462154,52.11019929616387,6.967479674792028,0.8711846870145519,6,0.2,0.75,0.023,0.024,0.23
24300082,2024-04-03,2062BK1,118.97,9.5,15948.0,1029.0,683.0,3357.0,1651.0,265.0,0.0,6115.0,974.0,0.0,0.134,0.039205882352941174,0.7786764705882353,1916.0,0.9260527749597101,51.39951248170632,15.498542274037417,0.8616910229640596,6,0.22,0.75,0.024,0.025,0.21
24300105,2024-04-03,S.TOWER6VAN,124.5,9.29,9513.0,1869.0,801.0,3898.0,2526.0,132.0,503.0,6254.0,1031.0,332.0,0.134,0.039205882352941174,0.7786764705882353,3161.0,0.9305628223265525,50.23293172650415,5.089887640446715,0.7991142043654542,67,0.19,1.35,0.026,0.031,0.23
24300091,2024-04-03,2062BK1,123.93,9.88,10155.0,894.0,782.0,3417.0,1664.0,274.0,0.0,6234.0,995.0,367.0,0.134,0.039205882352941174,0.7786764705882353,1938.0,0.9261639638223889,50.30259017146532,11.359060402671858,0.8586171310625085,6,0.19,0.76,0.031,0.03,0.22
24300089,2024-04-03,2062BK1,121.89,8.91,10317.0,1434.0,696.0,4313.0,1648.0,217.0,0.0,6233.0,993.0,0.0,0.134,0.039205882352941174,0.7786764705882353,1865.0,0.9318807339378297,51.136270407325156,7.19456066945105,0.8836461126000624,6,0.2,0.76,0.03,0.03,0.2
24100124,2024-04-03,2062BK1,118.81,9.49,9825.0,3459.0,800.0,1102.0,1689.0,234.0,0.0,6434.0,1136.0,0.0,0.134,0.039205882352941174,0.7786764705882353,1923.0,0.9260327357683084,54.15369076631467,2.8404163052897253,0.8783151326048475,6,0.21,0.75,0.024,0.018,0.19
24100134,2024-04-03,1786550D,122.77,9.65,7035.0,3999.0,952.0,3215.0,1710.0,247.0,0.0,6413.0,1063.0,0.0,0.134,0.039205882352941174,0.7786764705882353,1957.0,0.9271258118039034,52.235888245888766,1.7591897974489223,0.8737864077665438,3,0.21,0.75,0.03,0.02,0.23
24100132,2024-04-03,2062BK1,122.94,9.88,8238.0,4035.0,965.0,3043.0,1719.0,258.0,0.0,6362.0,1053.0,0.0,0.134,0.039205882352941174,0.7786764705882353,1977.0,0.9256136124008011,51.74882056245527,2.0416356877318362,0.8694992412742187,6,0.22,0.75,0.028,0.032,0.2
24100130,2024-04-03,2062BK1,121.7,9.28,8217.0,3567.0,934.0,2754.0,1715.0,246.0,0.0,6337.0,1051.0,0.0,0.134,0.039205882352941174,0.7786764705882353,1961.0,0.9291494884644287,52.07066557064855,2.303616484440061,0.874553799081655,6,0.21,0.74,0.031,0.026,0.22
24100128,2024-04-03,2062BK1,125.12,9.28,8112.0,2568.0,968.0,3225.0,1698.0,250.0,0.0,6265.0,1114.0,0.0,0.134,0.039205882352941174,0.7786764705882353,1948.0,0.9309523809454543,50.07193094589137,3.158878504671667,0.8716632443527353,6,0.19,0.75,0.032,0.025,0.2
24100126,2024-04-03,1786500D,121.8,9.9,8733.0,3561.0,935.0,0.0,1702.0,250.0,0.0,6303.0,1051.0,0.0,0.134,0.039205882352941174,0.7786764705882353,1952.0,0.9248291571683765,51.74876847248154,2.452401010951291,0.87192622950775,2,0.24,0.77,0.032,0.019,0.189
24100122,2024-04-03,2062BK1,122.18,9.88,9015.0,3513.0,784.0,970.0,1680.0,236.0,0.0,6597.0,1435.0,0.0,0.134,0.039205882352941174,0.7786764705882353,1916.0,0.9251855217255401,53.99410705472258,2.566182749785777,0.8768267223377469,6,0.17,0.76,0.018,0.014,0.2
24100120,2024-04-03,SEQRFE550D,121.25,9.69,8988.0,3714.0,830.0,1100.0,1688.0,230.0,0.0,6400.0,1062.0,0.0,0.134,0.039205882352941174,0.7786764705882353,1918.0,0.9259966396752254,52.783505154203844,2.4200323101770542,0.8800834202289468,73,0.2,0.74,0.022,0.016,0.2
24100118,2024-04-03,S.TOWER6VAN,121.85,9.49,9090.0,3657.0,807.0,1053.0,2429.0,85.0,403.0,567.0,1644.0,0.0,0.134,0.039205882352941174,0.7786764705882353,2917.0,0.9277447845216404,4.653262207594146,2.4856439704669167,0.8327048337330022,67,0.19,1.28,0.025,0.017,0.24
24100116,2024-04-03,SEQRFE550D,124.48,8.88,8799.0,3468.0,784.0,0.0,1658.0,213.0,0.0,6561.0,1086.0,0.0,0.134,0.039205882352941174,0.7786764705882353,1871.0,0.9334133173295335,52.70726221037349,2.5371972318331784,0.8861571352213329,73,0.2,0.75,0.025,0.017,0.25
24100112,2024-04-03,2062BK1,122.77,9.48,9144.0,3624.0,789.0,380.0,1671.0,237.0,0.0,6396.0,1072.0,0.0,0.134,0.039205882352941174,0.7786764705882353,1908.0,0.9283175803332453,52.097417935553494,2.5231788079463238,0.8757861635215536,6,0.2,0.76,0.02,0.017,0.21
24100110,2024-04-03,2062BK1,122.39,9.28,9099.0,3882.0,825.0,1273.0,1675.0,240.0,0.0,6347.0,1060.0,0.0,0.134,0.039205882352941174,0.7786764705882353,1915.0,0.9295207716189755,51.85881199402027,2.3438948995357176,0.8746736292423631,6,0.22,0.82,0.025,0.02,0.24
24100114,2024-04-03,S.TOWER6VAN,130.05,10.28,9204.0,3654.0,805.0,453.0,2368.0,101.0,409.0,6806.0,1127.0,0.0,0.134,0.039205882352941174,0.7786764705882353,2878.0,0.9267441031787449,52.33371780044342,2.51888341543445,0.8227936066710136,67,0.18,1.26,0.025,0.021,0.2
24100106,2024-04-03,2062BK1,120.28,10.21,8202.0,0.0,792.0,4105.0,1683.0,298.0,0.0,5821.0,1355.0,0.0,0.134,0.039205882352941174,0.7786764705882353,1981.0,0.9217564564263794,48.39541070794483,8201999999999.999,0.849570923775442,6,0.19,0.78,0.022,0.025,0.2
24100086,2024-04-03,2830C20MMNC,112.75,10.21,10890.0,2010.0,794.0,2304.0,1620.0,260.0,0.0,5787.0,955.0,0.0,0.134,0.039205882352941174,0.7786764705882353,1880.0,0.9169648666158347,51.32594234987737,5.417910447758499,0.8617021276591161,17,0.22,0.76,0.029,0.033,0.24
24100088,2024-04-03,EXPORTDSP14,117.16,9.49,8826.0,2202.0,501.0,1992.0,1620.0,250.0,0.0,6176.0,1010.0,0.0,0.134,0.039205882352941174,0.7786764705882353,1870.0,0.9250690880305956,52.71423694048554,4.008174386919161,0.8663101604273442,55,0.21,0.76,0.033,0.024,0.24
24100090,2024-04-03,C20MMNATLT,123.08,9.49,9813.0,2217.0,2.0,3197.0,1625.0,254.0,0.0,6176.0,1092.0,0.0,0.134,0.039205882352941174,0.7786764705882353,1879.0,0.9284151768806789,50.178745530954025,4.426251691472969,0.8648217136770278,41,0.206,0.777,0.029,0.02,0.245
24100108,2024-04-03,S.TOWER6VAN,122.95,8.15,9174.0,1011.0,777.0,3222.0,2426.0,105.0,410.0,5838.0,1062.0,0.0,0.134,0.039205882352941174,0.7786764705882353,2941.0,0.9378337147144331,47.48271655105748,9.074183976252153,0.8248894933693217,67,0.2,1.32,0.028,0.026,0.24
24100094,2024-04-03,2062BK1,130.72,0.0,10458.0,3696.0,805.0,5433.0,1669.0,250.0,0.0,5918.0,1456.0,0.0,0.134,0.039205882352941174,0.7786764705882353,1919.0,0.9999999999923501,45.2723378209511,2.829545454544689,0.8697238144862586,6,0.2,0.79,0.025,0.025,0.22
24100092,2024-04-03,EXPORTDSP14,120.88,10.21,10194.0,2034.0,777.0,3234.0,1683.0,257.0,0.0,6199.0,1115.0,0.0,0.134,0.039205882352941174,0.7786764705882353,1940.0,0.9221145777639629,51.282263401296476,5.011799410027034,0.8675257731954291,55,0.2,0.77,0.023,0.028,0.2
24100096,2024-04-03,S.TOWER6VAN,130.6,0.0,10158.0,2970.0,794.0,6201.0,2324.0,122.0,470.0,6338.0,1432.0,0.0,0.134,0.039205882352941174,0.7786764705882353,2916.0,0.9999999999923431,48.52986217420728,3.4202020202008687,0.7969821673522645,67,0.16,1.34,0.028,0.02,0.26
24100098,2024-04-03,2062BK1,122.7,8.87,10890.0,2001.0,815.0,2460.0,1678.0,298.0,0.0,5796.0,964.0,0.0,0.134,0.039205882352941174,0.7786764705882353,1976.0,0.9325834156651778,47.237163813795945,5.442278860566995,0.8491902834003799,6,0.22,0.75,0.023,0.024,0.21
24100100,2024-04-03,2062BK1,124.89,8.08,8952.0,1488.0,792.0,2415.0,1673.0,296.0,0.0,3937.0,2020.0,0.0,0.134,0.039205882352941174,0.7786764705882353,1969.0,0.9392344137704803,31.523740891732533,6.016129032254021,0.8496698831890047,6,0.21,0.77,0.018,0.02,0.23
24100104,2024-04-03,EXPORTDSP14,127.22,7.43,8205.0,3954.0,815.0,222.0,1670.0,250.0,0.0,3969.0,1050.0,0.0,0.134,0.039205882352941174,0.7786764705882353,1920.0,0.9448199034463809,31.197924854337383,2.075113808800689,0.8697916666662137,55,0.196,0.773,0.019,0.023,0.228
24100150,2024-04-04,C20MMNATLT,123.45,10.92,9576.0,3204.0,714.0,3250.0,1737.0,250.0,0.0,6009.0,999.0,0.0,0.13403846153846152,0.04053846153846154,0.7018846153846153,1987.0,0.9187318597832944,48.67557715634933,2.9887640449428874,0.8741821841968423,41,0.21,0.75,0.023,0.032,0.23
24100155,2024-04-04,2062ACUK1,119.01,0.0,9747.0,2073.0,712.0,5290.0,1726.0,264.0,0.0,5901.0,970.0,0.0,0.13403846153846152,0.04053846153846154,0.7018846153846153,1990.0,0.9999999999915973,49.58406856525011,4.701881331401495,0.8673366834166496,5,0.19,0.81,0.035,0.028,0.205
24100154,2024-04-04,EXPORTDSP14,0.0,9.28,9618.0,3171.0,677.0,3202.0,1776.0,284.0,0.0,6319.0,1046.0,0.0,0.13403846153846152,0.04053846153846154,0.7018846153846153,2060.0,0.0,6319000000000.0,3.0331125827805003,0.8621359223296786,55,0.196,0.775,0.022,0.029,0.219
24100152,2024-04-04,2062BK1,121.6,9.49,8940.0,3174.0,804.0,2970.0,1728.0,250.0,0.0,5934.0,983.0,0.0,0.13403846153846152,0.04053846153846154,0.7018846153846153,1978.0,0.9276069875587184,48.79934210486185,2.816635160679642,0.873609706774078,6,0.22,0.76,0.021,0.02,0.21
24100168,2024-04-04,SEQRFE550D,125.9,0.0,10209.0,1989.0,800.0,6273.0,1722.0,267.0,0.0,5904.0,2078.0,0.0,0.13403846153846152,0.04053846153846154,0.7018846153846153,1989.0,0.9999999999920571,46.894360603281214,5.132730015080376,0.8657616892906658,73,0.22,0.81,0.02,0.026,0.21
24100148,2024-04-04,C20MMNATLT,120.21,11.26,9567.0,3711.0,770.0,3403.0,1753.0,250.0,0.0,5917.0,987.0,0.0,0.13403846153846152,0.04053846153846154,0.7018846153846153,2003.0,0.9143530843468902,49.222194492561165,2.578011317703428,0.8751872191708062,41,0.22,0.78,0.029,0.027,0.22
24300159,2024-04-04,SEQRFE550D,121.97,10.21,8967.0,975.0,715.0,3570.0,1748.0,207.0,0.0,6255.0,1011.0,0.0,0.13403846153846152,0.04053846153846154,0.7018846153846153,1955.0,0.9227568467171829,51.2831024018096,9.196923076913643,0.8941176470583662,73,0.19,0.77,0.02,0.024,0.21
24100144,2024-04-04,2062BK1,122.98,9.45,7623.0,4428.0,845.0,3160.0,1678.0,247.0,0.0,6555.0,1071.0,0.0,0.13403846153846152,0.04053846153846154,0.7018846153846153,1925.0,0.928641546470372,53.3013498125443,1.7215447154467656,0.8716883116878589,6,0.18,0.73,0.027,0.018,0.19
24100142,2024-04-04,2062BK1,123.17,9.12,8016.0,5043.0,915.0,3095.0,1707.0,253.0,0.0,6195.0,1023.0,0.0,0.13403846153846152,0.04053846153846154,0.7018846153846153,1960.0,0.9310605487872776,50.29633839368112,1.5895300416415645,0.8709183673464944,6,0.19,0.75,0.024,0.022,0.22
24100140,2024-04-04,2062BK1,122.56,5.87,8601.0,3873.0,957.0,3184.0,1716.0,250.0,0.0,6607.0,1158.0,0.0,0.13403846153846152,0.04053846153846154,0.7018846153846153,1966.0,0.9542941680218462,53.90828981679252,2.220759101471154,0.8728382502538795,6,0.19,0.77,0.024,0.016,0.24
24100138,2024-04-04,2062BK1,123.62,5.68,7596.0,4584.0,965.0,3069.0,1710.0,250.0,0.0,6183.0,1016.0,0.0,0.13403846153846152,0.04053846153846154,0.7018846153846153,1960.0,0.9560711523514612,50.0161786114705,1.6570680628268635,0.8724489795913916,6,0.21,0.76,0.024,0.017,0.22
24100136,2024-04-04,C20MMNATLT,122.72,9.55,7242.0,4455.0,930.0,3264.0,1717.0,247.0,0.0,6538.0,1072.0,0.0,0.13403846153846152,0.04053846153846154,0.7018846153846153,1964.0,0.9277991986018916,53.27574967362063,1.6255892255888604,0.8742362525453797,41,0.2,0.72,0.026,0.023,0.22
24100172,2024-04-04,SEQRFE550D,115.4,8.87,9420.0,1488.0,767.0,3177.0,1723.0,271.0,0.0,5490.0,1314.0,0.0,0.13403846153846152,0.04053846153846154,0.7018846153846153,1994.0,0.9286231592425475,47.573656845341645,6.330645161286069,0.8640922768300582,73,0.21,0.79,0.019,0.023,0.23
24100146,2024-04-04,EXPORTDSP14,119.07,8.26,8718.0,3198.0,697.0,3334.0,1682.0,251.0,0.0,5544.0,1642.0,0.0,0.13403846153846152,0.04053846153846154,0.7018846153846153,1933.0,0.9351291918563172,46.56084656045552,2.7260787992486786,0.8701500258660786,55,0.199,0.772,0.026,0.027,0.227
24300161,2024-04-04,SEQRFE550D,120.24,9.58,9222.0,576.0,685.0,3341.0,1705.0,234.0,0.0,5884.0,930.0,0.0,0.13403846153846152,0.04053846153846154,0.7018846153846153,1939.0,0.9262055153217825,48.935462408109316,16.01041666663887,0.8793192367195053,73,0.2,0.87,0.019,0.027,0.24
24300160,2024-04-04,2062ACUK1,119.01,9.49,8853.0,1056.0,712.0,3705.0,1745.0,295.0,0.0,6155.0,998.0,0.0,0.13403846153846152,0.04053846153846154,0.7018846153846153,2040.0,0.9261478599149717,51.718342995952284,8.383522727264788,0.8553921568623258,5,0.21,0.77,0.026,0.029,0.184
24300167,2024-04-04,SEQRFE550D,125.36,9.6,9291.0,900.0,671.0,3094.0,1681.0,274.0,0.0,6681.0,1065.0,0.0,0.13403846153846152,0.04053846153846154,0.7018846153846153,1955.0,0.9288678126783575,53.29451180557359,10.323333333321862,0.8598465473141382,73,0.19,0.78,0.024,0.024,0.24
24300165,2024-04-04,SEQRFE550D,128.66,10.21,5973.0,993.0,912.0,3018.0,1689.0,265.0,0.0,6690.0,1058.0,0.0,0.13403846153846152,0.04053846153846154,0.7018846153846153,1954.0,0.9264780010014656,51.997512824094535,6.015105740175211,0.8643807574202331,73,0.19,0.84,0.021,0.026,0.21
24300127,2024-04-04,2062BK1,126.22,10.21,9645.0,1992.0,812.0,4034.0,1647.0,234.0,0.0,6538.0,1057.0,373.0,0.13403846153846152,0.04053846153846154,0.7018846153846153,1881.0,0.925163087290734,51.7984471553494,4.841867469877087,0.8755980861239364,6,0.22,0.75,0.029,0.032,0.23
24300175,2024-04-04,SEQRFE550D,120.4,8.07,8400.0,0.0,790.0,3638.0,1633.0,308.0,0.0,6121.0,1055.0,0.0,0.13403846153846152,0.04053846153846154,0.7018846153846153,1941.0,0.9371837783067084,50.838870431471435,8399999999999.999,0.8413189077790617,73,0.21,0.81,0.034,0.03,0.23
24300164,2024-04-04,2062ACUK1,125.45,9.68,11760.0,1257.0,787.0,3713.0,1665.0,272.0,0.0,6561.0,1068.0,0.0,0.13403846153846152,0.04053846153846154,0.7018846153846153,1937.0,0.9283652778736894,52.29972100396732,9.355608591878,0.8595766649453487,5,0.19,0.77,0.018,0.026,0.215
24300163,2024-04-04,2062ACUK1,123.01,9.6,8943.0,738.0,771.0,3938.0,1804.0,288.0,0.0,6296.0,1030.0,0.0,0.13403846153846152,0.04053846153846154,0.7018846153846153,2092.0,0.9276072694296991,51.18283066375756,12.11788617884537,0.8623326959842914,5,0.2,0.78,0.033,0.032,0.215
24300133,2024-04-04,C20MMNATLT,123.02,9.5,7809.0,2979.0,801.0,3136.0,1487.0,217.0,0.0,6030.0,976.0,0.0,0.13403846153846152,0.04053846153846154,0.7018846153846153,1704.0,0.9283127075088418,49.01642009389517,2.62134944612198,0.8726525821591123,41,0.19,0.77,0.032,0.028,0.22
24300135,2024-04-04,2062BK1,111.02,9.49,8937.0,2994.0,702.0,3339.0,1701.0,281.0,0.0,5791.0,937.0,321.0,0.13403846153846152,0.04053846153846154,0.7018846153846153,1982.0,0.9212513484281699,52.16177265310609,2.9849699398787624,0.8582240161448748,6,0.19,0.75,0.024,0.028,0.21
24300162,2024-04-04,SEQRFE550D,118.05,9.68,8874.0,0.0,724.0,3433.0,1743.0,224.0,0.0,6115.0,1004.0,0.0,0.13403846153846152,0.04053846153846154,0.7018846153846153,1967.0,0.924215141306473,51.8000847094299,8874000000000.0,0.8861209964408306,73,0.2,0.78,0.033,0.03,0.17
24300139,2024-04-04,EXPORTDSP14,122.21,6.1,11568.0,2817.0,817.0,5642.0,1674.0,271.0,0.0,6379.0,1030.0,321.0,0.13403846153846152,0.04053846153846154,0.7018846153846153,1945.0,0.9524588886216783,52.19703788517963,4.106496272629,0.8606683804622824,55,0.2,0.73,0.026,0.026,0.18
24300141,2024-04-04,EXPORTDSP14,123.05,7.27,10569.0,3387.0,817.0,4195.0,1685.0,265.0,0.0,6138.0,992.0,322.0,0.13403846153846152,0.04053846153846154,0.7018846153846153,1950.0,0.9442142418589303,49.8821617224715,3.1204605845872098,0.8641025641021209,55,0.19,0.75,0.015,0.024,0.2
24300143,2024-04-04,2062BK1,123.72,8.47,10194.0,3408.0,815.0,4364.0,1709.0,237.0,0.0,6273.0,1013.0,380.0,0.13403846153846152,0.04053846153846154,0.7018846153846153,1946.0,0.9359255616844245,50.70320077553586,2.991197183097714,0.8782117163407615,6,0.19,0.77,0.014,0.024,0.2
24300145,2024-04-04,2062BK1,124.65,9.66,9366.0,2985.0,712.0,2998.0,1688.0,258.0,0.0,6269.0,1138.0,0.0,0.13403846153846152,0.04053846153846154,0.7018846153846153,1946.0,0.9280768371608364,50.292819895304504,3.137688442210004,0.8674203494342921,6,0.2,0.76,0.022,0.026,0.21
24300147,2024-04-04,2062BK1,122.87,15.66,8511.0,2985.0,804.0,2650.0,1688.0,230.0,0.0,6665.0,1083.0,0.0,0.13403846153846152,0.04053846153846154,0.7018846153846153,1918.0,0.8869558940237714,54.24432326805368,2.85125628140608,0.8800834202289468,6,0.19,0.76,0.025,0.028,0.21
24300149,2024-04-04,2062BK1,126.1,9.85,8763.0,2736.0,790.0,4073.0,1695.0,247.0,0.0,6338.0,1531.0,0.0,0.13403846153846152,0.04053846153846154,0.7018846153846153,1942.0,0.9275468922329715,50.26169706542219,3.202850877191812,0.8728115345000655,6,0.19,0.76,0.021,0.028,0.23
24300151,2024-04-04,EXPORTDSP14,127.52,9.85,8961.0,3018.0,798.0,3005.0,1689.0,250.0,0.0,6551.0,1103.0,0.0,0.13403846153846152,0.04053846153846154,0.7018846153846153,1939.0,0.9282958433360392,51.37233375116553,2.9691848906550797,0.8710675605977973,55,0.197,0.788,0.026,0.029,0.213
24300153,2024-04-04,2062BK1,122.06,9.49,10026.0,3066.0,782.0,3122.0,1696.0,268.0,0.0,6586.0,1055.0,0.0,0.13403846153846152,0.04053846153846154,0.7018846153846153,1964.0,0.927860129221377,53.95707029285632,3.2700587084138064,0.863543788186933,6,0.19,0.76,0.041,0.036,0.22
24300156,2024-04-04,2062BK1,117.19,0.0,7257.0,0.0,823.0,4595.0,1677.0,251.0,0.0,6278.0,1023.0,291.0,0.13403846153846152,0.04053846153846154,0.7018846153846153,1928.0,0.9999999999914668,53.57112381556813,7257000000000.0,0.8698132780078476,6,0.2,0.73,0.02,0.022,0.21
24300157,2024-04-04,2062BK1,128.62,9.1,7491.0,0.0,906.0,3501.0,1644.0,271.0,0.0,5999.0,1005.0,226.0,0.13403846153846152,0.04053846153846154,0.7018846153846153,1915.0,0.9339239035656847,46.64126885362587,7491000000000.0,0.8584856396862358,6,0.192,0.777,0.024,0.03,0.22
24300158,2024-04-04,2062ACUK1,118.7,10.08,8442.0,486.0,776.0,4337.0,1720.0,267.0,0.0,6172.0,1016.0,0.0,0.13403846153846152,0.04053846153846154,0.7018846153846153,1987.0,0.9217269762313891,51.99663015962934,17.37037037033463,0.8656265727222618,5,0.22,0.81,0.029,0.033,0.174
24300169,2024-04-04,2062BK1,125.42,9.68,9609.0,192.0,839.0,5153.0,1704.0,312.0,0.0,6149.0,1905.0,0.0,0.13403846153846152,0.04053846153846154,0.7018846153846153,2016.0,0.928349370829546,49.02726837785818,50.046874999739345,0.845238095237676,6,0.2,0.74,0.018,0.025,0.21
24300166,2024-04-04,C20MMNATLT,127.93,9.28,9024.0,1209.0,939.0,3426.0,1589.0,213.0,0.0,6529.0,1061.0,0.0,0.13403846153846152,0.04053846153846154,0.7018846153846153,1802.0,0.9323664455875493,51.035722660431205,7.464019851110452,0.8817980022192665,41,0.2,0.77,0.024,0.022,0.22
24300211,2024-04-05,EXPORTDSP14,116.53,6.88,9846.0,3168.0,575.0,3302.0,1770.0,275.0,0.0,6046.0,978.0,324.0,0.15380000000000002,0.033400000000000006,0.97456,2045.0,0.9442508710724881,51.88363511497568,3.1079545454535644,0.8655256723712149,55,0.19,0.78,0.023,0.023,0.217
24300171,2024-04-05,S.TOWER6VAN,120.6,9.48,8613.0,0.0,793.0,3495.0,2414.0,0.0,462.0,6046.0,1474.0,0.0,0.15380000000000002,0.033400000000000006,0.97456,2876.0,0.927121771210585,50.13266998300056,8612999999999.999,0.8393602225310016,67,0.17,1.26,0.025,0.026,0.203
24300207,2024-04-05,EXPORTDSP14,123.03,10.21,9141.0,2979.0,878.0,3448.0,1674.0,285.0,0.0,6402.0,1195.0,318.0,0.15380000000000002,0.033400000000000006,0.97456,1959.0,0.9233713599450363,52.03608875841635,3.068479355487389,0.8545176110255975,55,0.2,0.77,0.022,0.019,0.23
24300205,2024-04-05,2062BK1,117.35,10.22,10950.0,2940.0,665.0,3555.0,1681.0,247.0,0.0,6427.0,1040.0,0.0,0.15380000000000002,0.033400000000000006,0.97456,1928.0,0.9198871207892146,54.767788665915916,3.7244897959171004,0.8718879668045271,6,0.19,0.8,0.02,0.022,0.23
24300215,2024-04-05,2062BK1,123.02,7.29,10434.0,3018.0,784.0,4256.0,1715.0,294.0,0.0,6188.0,992.0,0.0,0.15380000000000002,0.033400000000000006,0.97456,2009.0,0.9440564806926248,50.300764102988936,3.457256461231459,0.853658536584941,6,0.2,0.76,0.02,0.017,0.21
24300203,2024-04-05,2062BK1,122.12,0.0,11217.0,2922.0,768.0,3624.0,1711.0,292.0,0.0,6578.0,1062.0,0.0,0.15380000000000002,0.033400000000000006,0.97456,2003.0,0.9999999999918113,53.8650507692936,3.838809034906284,0.8542186719915855,6,0.21,0.74,0.022,0.02,0.2
24300200,2024-04-05,EXPORTDSP14,112.25,9.68,10578.0,2577.0,742.0,4153.0,1722.0,271.0,0.0,6312.0,1051.0,268.0,0.15380000000000002,0.033400000000000006,0.97456,1993.0,0.9206101861648436,56.23162583468836,4.104772991849397,0.8640240842945991,55,0.18,0.78,0.023,0.021,0.22
24300195,2024-04-05,EXPORTDSP14,122.38,8.49,11466.0,2457.0,660.0,3191.0,1598.0,254.0,0.0,6698.0,1106.0,0.0,0.15380000000000002,0.033400000000000006,0.97456,1852.0,0.935126461366737,54.73116522262844,4.666666666664767,0.8628509719217803,55,0.19,0.8,0.039,0.022,0.21
24300193,2024-04-05,S.TOWER6VAN,128.15,0.0,9180.0,1968.0,613.0,5017.0,2405.0,74.0,349.0,5635.0,901.0,0.0,0.15380000000000002,0.033400000000000006,0.97456,2828.0,0.9999999999921967,43.97190792006265,4.664634146339093,0.8504243281467997,67,0.173,1.332,0.023,0.019,0.197
24300191,2024-04-05,SEQRFE550D,115.13,7.47,8994.0,2031.0,881.0,2769.0,1305.0,213.0,0.0,6201.0,1097.0,0.0,0.15380000000000002,0.033400000000000006,0.97456,1518.0,0.9390701468112637,53.86085294837262,4.428360413587185,0.8596837944658369,73,0.2,0.79,0.021,0.02,0.21
24300189,2024-04-05,2062BK1,113.82,7.27,9717.0,1971.0,712.0,2983.0,1677.0,251.0,0.0,6202.0,990.0,0.0,0.15380000000000002,0.033400000000000006,0.97456,1928.0,0.9399620117190522,54.48954489497022,4.929984779297347,0.8698132780078476,6,0.2,0.85,0.021,0.021,0.23
24300187,2024-04-05,SEQRFE550D,120.18,9.27,9201.0,1995.0,710.0,3176.0,1685.0,247.0,0.0,6453.0,1109.0,0.0,0.15380000000000002,0.033400000000000006,0.97456,1932.0,0.9283893395061538,53.694458312084414,4.612030075185658,0.8721532091092794,73,0.22,0.79,0.026,0.019,0.2
24300185,2024-04-05,SEQRFE550D,128.3,0.0,9429.0,2241.0,817.0,7680.0,1576.0,237.0,0.0,5885.0,1073.0,0.0,0.15380000000000002,0.033400000000000006,0.97456,1813.0,0.9999999999922059,45.869056897538044,4.207496653277908,0.8692774407055327,73,0.19,0.81,0.018,0.026,0.21
24300217,2024-04-05,SEQRFE550D,119.78,9.28,11565.0,0.0,820.0,3221.0,1668.0,258.0,0.0,6660.0,1892.0,0.0,0.15380000000000002,0.033400000000000006,0.97456,1926.0,0.9280954594690215,55.60193688382366,11565000000000.0,0.8660436137067155,73,0.2,0.78,0.018,0.019,0.22
24300183,2024-04-05,S.TOWER6VAN,119.05,0.0,8874.0,2028.0,773.0,6987.0,2393.0,165.0,414.0,6122.0,1354.0,0.0,0.15380000000000002,0.033400000000000006,0.97456,2972.0,0.9999999999916002,51.42377152413756,4.375739644968257,0.8051816958274545,67,0.182,1.291,0.025,0.017,0.228
