Repository: SiddharthKumar268/FerroMind

# FerroMind
*Ferro-Alloy Optimisation using Machine Learning*
**SAIL Durgapur Steel Plant | Steel Melting Shop**
Intern: Siddharth Kumar | FY 2023-24 to FY 2025-26

---

## Quick Start

```bash

# 2. Place raw Excel files in data/raw/

## Dataset

| | |
|---|---|
| Total heats after cleaning | 47,421 |
| Training set | 37,936 heats (Apr 2023 – Jun 2025) |
| Test set | 9,485 heats (Jun 2025 – Dec 2025) |
| Input features | 21 (16 raw + 5 engineered) |
| Target variables | Mn, Si, C, S, P |
| BOF grades | 76 distinct grades |
| Split method | Chronological 80/20 — no shuffle, no leakage |

---

File: data/processed/sms_train.csv (part 115 of 253)
Heat_Number,Date,BOF Grade Code,Hot Metal Addn. Weight,Scrap Addn. Weight,Lime Into Converter,Dolomite Into Converter,Lime Into Ladle,Iron Ore Into Converter,SIMN Into Ladle,FESI Into Ladle,FEMN Into Ladle,Measered O2 Mainblow II,Duration of Mainblow I/II,Measered O2 2nd Blow,HM_P,HM_S,HM_Si,Total_FA_Ladle,HM_Ratio,O2_per_ton_HM,Lime_Dolo_Ratio,SiMn_FA_Fraction,Grade_Encoded,C,Mn,P,S,Si
24300181,2024-04-05,2830C20MMNC,118.88,10.21,8634.0,2049.0,815.0,3793.0,1617.0,254.0,0.0,6063.0,1062.0,0.0,0.15380000000000002,0.033400000000000006,0.97456,1871.0,0.9209078937104276,51.00100942083613,4.2137628111253225,0.8642437199354013,17,0.2,0.76,0.024,0.028,0.22
24300179,2024-04-05,SEQRFE550D,120.7,8.87,8832.0,1545.0,787.0,3723.0,1589.0,284.0,0.0,5875.0,1051.0,0.0,0.15380000000000002,0.033400000000000006,0.97456,1873.0,0.9315427953929805,48.6743993367964,5.716504854365232,0.8483715963690078,73,0.2,0.77,0.03,0.03,0.23
24300177,2024-04-05,S.TOWER6VAN,119.33,9.28,8655.0,1029.0,826.0,3790.0,2438.0,122.0,461.0,6667.0,1438.0,0.0,0.15380000000000002,0.033400000000000006,0.97456,3021.0,0.9278438690542895,55.870275705557106,8.411078717192993,0.807017543859382,67,0.179,1.297,0.029,0.029,0.208
24300173,2024-04-05,2062ACUK1,126.9,0.0,7971.0,2025.0,811.0,3410.0,1684.0,277.0,0.0,6514.0,1346.0,0.0,0.15380000000000002,0.033400000000000006,0.97456,1961.0,0.9999999999921197,51.33175728879959,3.9362962962943526,0.8587455379903831,5,0.21,0.77,0.026,0.023,0.214
24300209,2024-04-05,EXPORTDSP14,121.15,7.48,10632.0,3018.0,928.0,3332.0,1770.0,255.0,0.0,5966.0,966.0,380.0,0.15380000000000002,0.033400000000000006,0.97456,2025.0,0.94184871335659,49.24473792778171,3.522862823060463,0.8740740740736425,55,0.19,0.781,0.023,0.02,0.207
24300213,2024-04-05,EXPORTDSP14,121.82,8.09,10326.0,3990.0,845.0,3399.0,1726.0,197.0,0.0,6474.0,1048.0,0.0,0.15380000000000002,0.033400000000000006,0.97456,1923.0,0.9377261180745307,53.14398292519173,2.5879699248113814,0.8975559022356226,55,0.2,0.77,0.019,0.022,0.21
24100184,2024-04-05,SEQRFE550D,127.6,0.0,10860.0,2781.0,765.0,4527.0,1726.0,271.0,0.0,5824.0,1428.0,0.0,0.15380000000000002,0.033400000000000006,0.97456,1997.0,0.9999999999921629,45.642633228482424,3.9050701186609476,0.8642964446665677,73,0.2,0.76,0.025,0.028,0.22
24100180,2024-04-05,S.TOWER6VAN,120.88,9.28,8448.0,1344.0,782.0,3005.0,2541.0,95.0,496.0,5745.0,1444.0,0.0,0.15380000000000002,0.033400000000000006,0.97456,3132.0,0.9287031345964298,47.52647253435203,6.285714285709609,0.8113026819920781,67,0.18,1.289,0.023,0.027,0.203
24100210,2024-04-05,2062BK1,122.8,10.21,9177.0,3396.0,664.0,2991.0,1682.0,250.0,0.0,6342.0,1056.0,0.0,0.15380000000000002,0.033400000000000006,0.97456,1932.0,0.9232388542145461,51.64495113964458,2.70229681978719,0.8706004140782243,6,0.21,0.8,0.026,0.019,0.24
24100208,2024-04-05,C25HMNMAV65,121.7,12.69,9243.0,4092.0,789.0,3459.0,2527.0,102.0,606.0,6301.0,1049.0,0.0,0.15380000000000002,0.033400000000000006,0.97456,3235.0,0.9055733313423203,51.774856203354354,2.2587976539583923,0.7811437403397894,50,0.22,1.37,0.027,0.02,0.21
24100204,2024-04-05,EXPORTDSP14,122.43,9.29,9159.0,3150.0,805.0,3051.0,1678.0,254.0,0.0,6238.0,1051.0,0.0,0.15380000000000002,0.033400000000000006,0.97456,1932.0,0.9294716064308423,50.951564158695156,2.9076190476181245,0.8685300207034842,55,0.2,0.73,0.025,0.021,0.23
24100202,2024-04-05,S.TOWER6VAN,117.97,10.21,10266.0,1995.0,694.0,2863.0,2423.0,0.0,467.0,6298.0,1071.0,0.0,0.15380000000000002,0.033400000000000006,0.97456,2890.0,0.9203463878848468,53.38645418281439,5.145864661651556,0.8384083044979798,67,0.2,1.32,0.031,0.023,0.22
24100201,2024-04-05,2062BK1,121.94,12.28,9405.0,2358.0,702.0,3371.0,1678.0,250.0,0.0,6515.0,1105.0,0.0,0.15380000000000002,0.033400000000000006,0.97456,1928.0,0.9085084190067911,53.427915367775725,3.988549618318919,0.8703319502070175,6,0.22,0.78,0.025,0.017,0.21
24100199,2024-04-05,S.TOWER6VAN,122.6,10.82,11100.0,2709.0,682.0,3560.0,2433.0,81.0,359.0,6158.0,1029.0,0.0,0.15380000000000002,0.033400000000000006,0.97456,2873.0,0.9189027132295091,50.2283849914337,4.0974529346607245,0.8468499825962942,67,0.194,1.335,0.031,0.021,0.212
24100198,2024-04-05,2062BK1,122.12,6.1,11109.0,2601.0,524.0,3785.0,1737.0,268.0,0.0,6118.0,1074.0,0.0,0.15380000000000002,0.033400000000000006,0.97456,2005.0,0.9524255186324099,50.09826400221013,4.27104959630747,0.8663341645880966,6,0.2,0.82,0.025,0.016,0.21
24100197,2024-04-05,S.TOWER6VAN,123.23,8.27,11262.0,2874.0,677.0,3790.0,2426.0,68.0,359.0,6164.0,1275.0,0.0,0.15380000000000002,0.033400000000000006,0.97456,2853.0,0.9371102661525696,50.02028726730487,3.9185803757815174,0.8503329828247983,67,0.19,1.31,0.022,0.018,0.23
24100196,2024-04-05,S.TOWER6VAN,123.55,8.14,11016.0,2937.0,712.0,3552.0,2331.0,89.0,372.0,6102.0,1064.0,0.0,0.15380000000000002,0.033400000000000006,0.97456,2792.0,0.9381881691780836,49.38891137151445,3.7507660878434623,0.8348853868191852,67,0.19,1.31,0.023,0.015,0.25
24100212,2024-04-05,C25HMNMAV65,121.46,10.21,8988.0,4428.0,893.0,2566.0,2555.0,96.0,607.0,6577.0,1093.0,0.0,0.15380000000000002,0.033400000000000006,0.97456,3258.0,0.9224576592927588,54.149514242926486,2.0298102981025226,0.7842234499690656,50,0.221,1.386,0.024,0.018,0.207
24100194,2024-04-05,EXPORTDSP14,122.95,7.47,9936.0,1872.0,694.0,4118.0,1733.0,257.0,0.0,6243.0,1029.0,0.0,0.15380000000000002,0.033400000000000006,0.97456,1990.0,0.9427235086570869,50.776738511177086,5.307692307689472,0.8708542713563463,55,0.19,0.78,0.043,0.018,0.2
24100190,2024-04-05,S.TOWER6VAN,123.38,6.09,9966.0,2571.0,677.0,4140.0,2429.0,81.0,413.0,6249.0,1026.0,0.0,0.15380000000000002,0.033400000000000006,0.97456,2923.0,0.9529620761492782,50.648403306446355,3.876312718784957,0.8309955525142556,67,0.174,1.405,0.028,0.021,0.214
24100188,2024-04-05,S.TOWER6VAN,120.76,6.09,10965.0,1593.0,694.0,3858.0,2423.0,81.0,413.0,6005.0,986.0,0.0,0.15380000000000002,0.033400000000000006,0.97456,2917.0,0.9519905400003784,49.72673070511985,6.883239171370444,0.8306479259510351,67,0.175,1.323,0.032,0.029,0.199
24100186,2024-04-05,2062BK1,120.81,8.87,9153.0,1500.0,702.0,3252.0,1730.0,268.0,0.0,5824.0,2051.0,0.0,0.15380000000000002,0.033400000000000006,0.97456,1998.0,0.9316008636572208,48.20792980673613,6.1019999999959325,0.8658658658654325,6,0.187,0.785,0.032,0.028,0.211
24100182,2024-04-05,2062BK1,120.87,9.28,8595.0,1440.0,807.0,2856.0,1729.0,271.0,0.0,6300.0,1295.0,0.0,0.15380000000000002,0.033400000000000006,0.97456,2000.0,0.928697656542999,52.122114668221045,5.968749999995855,0.8644999999995677,6,0.2,0.77,0.02,0.024,0.2
24100178,2024-04-05,SEQRFE550D,118.77,10.48,9972.0,1491.0,782.0,3108.0,1736.0,271.0,0.0,5715.0,1288.0,0.0,0.15380000000000002,0.033400000000000006,0.97456,2007.0,0.9189168278458885,48.1182116692084,6.688128772631329,0.864972595913869,73,0.2,0.77,0.022,0.026,0.23
24100176,2024-04-05,2062ACUK1,121.4,10.21,8469.0,1596.0,862.0,3101.0,1736.0,277.0,0.0,5787.0,1336.0,0.0,0.15380000000000002,0.033400000000000006,0.97456,2013.0,0.9224223083282241,47.66886326155132,5.306390977440285,0.8623944361644995,5,0.2,0.79,0.04,0.031,0.2
24100174,2024-04-05,S.TOWER6VAN,114.77,8.07,8466.0,1377.0,760.0,3376.0,2535.0,95.0,494.0,5600.0,1285.0,0.0,0.15380000000000002,0.033400000000000006,0.97456,3124.0,0.9343047867068193,48.793238650790336,6.148148148143683,0.8114596670932102,67,0.175,1.352,0.035,0.022,0.204
24100170,2024-04-05,2062ACUK1,123.71,9.58,8814.0,1905.0,807.0,3369.0,1722.0,271.0,0.0,5735.0,1793.0,0.0,0.15380000000000002,0.033400000000000006,0.97456,1993.0,0.9281266411514133,46.358418882496494,4.626771653540878,0.8640240842945991,5,0.18,0.8,0.018,0.018,0.216
24300007,2024-04-05,SEQRFE550D,115.36,10.08,14583.0,2634.0,751.0,3619.0,1675.0,216.0,0.0,6058.0,1037.0,0.0,0.15380000000000002,0.033400000000000006,0.97456,1891.0,0.9196428571355257,52.51386962506489,5.53644646924619,0.8857747223686484,73,0.2,0.75,0.026,0.016,0.18
24100192,2024-04-05,SEQRFE550D,121.4,7.43,9954.0,1881.0,729.0,5286.0,1733.0,261.0,0.0,5921.0,981.0,0.0,0.15380000000000002,0.033400000000000006,0.97456,1994.0,0.9423270977183705,48.772652388395606,5.2918660287053205,0.8691073219654618,73,0.2,0.8,0.035,0.025,0.25
24100214,2024-04-05,2062BK1,114.8,8.77,10143.0,2979.0,902.0,2777.0,1693.0,250.0,0.0,6439.0,1081.0,0.0,0.15380000000000002,0.033400000000000006,0.97456,1943.0,0.929028081241976,56.08885017372745,3.404833836856863,0.8713329902208589,6,0.21,0.76,0.022,0.019,0.24
24100206,2024-04-05,C25HMNMAV65,120.56,9.28,10575.0,4521.0,807.0,3043.0,2536.0,103.0,608.0,6567.0,1091.0,0.0,0.15380000000000002,0.033400000000000006,0.97456,3247.0,0.9285274183539085,54.470802919256215,2.339084273390325,0.7810286418229809,50,0.22,1.38,0.023,0.024,0.21
24100252,2024-04-06,EXPORTDSP14,121.07,9.48,10593.0,2496.0,822.0,3128.0,1678.0,274.0,0.0,6058.0,1003.0,0.0,0.16554545454545455,0.03424242424242424,0.9581515151515152,1952.0,0.9273841439990244,50.03716857974695,4.243990384613684,0.8596311475405433,55,0.203,0.751,0.017,0.019,0.222
24100273,2024-04-06,SEQRFE550D,123.72,9.28,9861.0,2793.0,797.0,3366.0,1776.0,267.0,0.0,6325.0,1048.0,0.0,0.16554545454545455,0.03424242424242424,0.9581515151515152,2043.0,0.9302255639027803,51.123504687591954,3.530612244896695,0.8693098384724086,73,0.21,0.77,0.031,0.018,0.23
24300265,2024-04-06,2062BK1,124.05,10.12,6510.0,2136.0,704.0,3780.0,1664.0,240.0,0.0,5807.0,2297.0,0.0,0.16554545454545455,0.03424242424242424,0.9581515151515152,1904.0,0.9245733025197543,46.811769447425945,3.047752808987337,0.8739495798314738,6,0.19,0.78,0.017,0.018,0.23
24300261,2024-04-06,2062BK1,122.44,10.27,10275.0,834.0,699.0,3636.0,1614.0,291.0,0.0,6396.0,1007.0,318.0,0.16554545454545455,0.03424242424242424,0.9581515151515152,1905.0,0.9226132167815341,52.23783077383014,12.320143884877314,0.8472440944877442,6,0.2,0.74,0.026,0.023,0.22
24300259,2024-04-06,2062BK1,126.16,9.49,9849.0,1110.0,789.0,3467.0,1698.0,247.0,0.0,6457.0,1175.0,0.0,0.16554545454545455,0.03424242424242424,0.9581515151515152,1945.0,0.9300405455147067,51.181039948865084,8.872972972964979,0.8730077120818134,6,0.2,0.75,0.026,0.025,0.223
24300257,2024-04-06,EXPORTDSP14,126.63,8.88,10452.0,1077.0,757.0,4027.0,1686.0,302.0,0.0,6197.0,1614.0,325.0,0.16554545454545455,0.03424242424242424,0.9581515151515152,1988.0,0.9344697808210873,48.93785043000128,9.704735376035558,0.8480885311866961,55,0.21,0.74,0.025,0.023,0.21
24300255,2024-04-06,2062BK1,121.01,8.69,9690.0,1134.0,729.0,3120.0,1667.0,234.0,0.0,6016.0,1088.0,323.0,0.16554545454545455,0.03424242424242424,0.9581515151515152,1901.0,0.9329992289827833,49.71489959466395,8.544973544966009,0.8769068911094808,6,0.22,0.7,0.015,0.016,0.19
24100254,2024-04-06,EXPORTDSP14,122.29,10.21,9972.0,2010.0,812.0,3213.0,1731.0,250.0,0.0,6089.0,1014.0,341.0,0.16554545454545455,0.03424242424242424,0.9581515151515152,1981.0,0.9229433962194497,49.791479270179146,4.961194029848278,0.873801110549786,55,0.21,0.76,0.022,0.017,0.23
24300253,2024-04-06,2062BK1,118.74,8.55,9561.0,1065.0,751.0,3181.0,1624.0,301.0,0.0,5997.0,970.0,0.0,0.16554545454545455,0.03424242424242424,0.9581515151515152,1925.0,0.9328305444187852,50.50530570952918,8.977464788723966,0.8436363636359254,6,0.22,0.77,0.017,0.02,0.21
24300251,2024-04-06,2062BK1,121.36,9.49,10059.0,1140.0,784.0,2912.0,1708.0,277.0,0.0,5899.0,1080.0,321.0,0.16554545454545455,0.03424242424242424,0.9581515151515152,1985.0,0.9274742071002869,48.60744891192644,8.823684210518575,0.8604534005033448,6,0.19,0.75,0.016,0.019,0.22
24300249,2024-04-06,2062BK1,118.56,9.12,11361.0,666.0,774.0,3744.0,1712.0,316.0,0.0,5833.0,944.0,319.0,0.16554545454545455,0.03424242424242424,0.9581515151515152,2028.0,0.9285714285641559,49.19871794830298,17.058558558532944,0.8441814595656587,6,0.19,0.79,0.016,0.019,0.23
24100269,2024-04-06,2062BK1,124.43,8.87,10467.0,2616.0,702.0,3737.0,1780.0,284.0,0.0,6298.0,1045.0,362.0,0.16554545454545455,0.03424242424242424,0.9581515151515152,2064.0,0.9334583645841451,50.614803503571366,4.001146788989296,0.862403100774776,6,0.2,0.78,0.02,0.018,0.21
24300247,2024-04-06,SEQRFE550D,116.28,10.88,9927.0,522.0,812.0,3147.0,1674.0,193.0,0.0,6080.0,1271.0,0.0,0.16554545454545455,0.03424242424242424,0.9581515151515152,1867.0,0.9144385026666055,52.28758169889673,19.017241379273912,0.8966256025704892,73,0.22,0.78,0.016,0.021,0.21
24300243,2024-04-06,2062BK1,123.97,9.88,10167.0,0.0,727.0,3364.0,1803.0,247.0,0.0,6560.0,1115.0,0.0,0.16554545454545455,0.03424242424242424,0.9581515151515152,2050.0,0.9261860291301743,52.91602807088073,10167000000000.0,0.8795121951215222,6,0.2,0.8,0.019,0.018,0.23
24300216,2024-04-06,EXPORTDSP14,118.59,10.83,10740.0,0.0,795.0,4818.0,1480.0,302.0,0.0,5833.0,1865.0,0.0,0.16554545454545455,0.03424242424242424,0.9581515151515152,1782.0,0.9163189615135503,49.186272029267336,10740000000000.0,0.8305274971936978,55,0.196,0.8,0.016,0.017,0.246
24300241,2024-04-06,SEQRFE550D,127.08,7.48,10917.0,543.0,699.0,3385.0,1785.0,247.0,0.0,930.0,1639.0,0.0,0.16554545454545455,0.03424242424242424,0.9581515151515152,2032.0,0.9444114149751456,7.31822474026347,20.10497237565358,0.8784448818893315,73,0.2,0.74,0.022,0.02,0.22
24300219,2024-04-06,S.TOWER6VAN,118.71,10.48,11607.0,0.0,793.0,5012.0,2376.0,146.0,570.0,6694.0,1505.0,0.0,0.16554545454545455,0.03424242424242424,0.9581515151515152,3092.0,0.9188791702073003,56.38952068017531,11607000000000.0,0.7684346701161809,67,0.199,1.316,0.02,0.02,0.231
24300221,2024-04-06,S.TOWER6VAN,120.51,9.68,11493.0,0.0,787.0,4992.0,2380.0,126.0,377.0,6267.0,1174.0,0.0,0.16554545454545455,0.03424242424242424,0.9581515151515152,2883.0,0.9256471311089512,52.0039830715127,11493000000000.0,0.8255289628855964,67,0.191,1.383,0.025,0.024,0.235
24300223,2024-04-06,SEQRFE550D,117.91,9.49,11001.0,0.0,908.0,5850.0,1701.0,250.0,0.0,6561.0,1523.0,0.0,0.16554545454545455,0.03424242424242424,0.9581515151515152,1951.0,0.925510204074368,55.64413535700412,11001000000000.0,0.8718605843152887,73,0.21,0.83,0.02,0.02,0.19
24300225,2024-04-06,SEQRFE550D,125.16,9.28,10377.0,0.0,803.0,3261.0,1690.0,270.0,0.0,6661.0,1845.0,0.0,0.16554545454545455,0.03424242424242424,0.9581515151515152,1960.0,0.9309729247178595,53.21987855502381,10377000000000.0,0.8622448979587437,73,0.21,0.74,0.017,0.017,0.21
24300227,2024-04-06,SEQRFE550D,124.48,7.48,10599.0,0.0,798.0,3419.0,1623.0,251.0,0.0,5956.0,1155.0,0.0,0.16554545454545455,0.03424242424242424,0.9581515151515152,1874.0,0.9433161564038852,47.84704370141511,10599000000000.0,0.8660618996793671,73,0.21,0.78,0.026,0.019,0.24
24300231,2024-04-06,SEQRFE550D,119.5,7.47,11694.0,447.0,688.0,4244.0,1759.0,261.0,0.0,6117.0,964.0,0.0,0.16554545454545455,0.03424242424242424,0.9581515151515152,2020.0,0.9411672048441272,51.188284518400096,26.16107382544483,0.8707920792074897,73,0.21,0.82,0.016,0.018,0.25
24300236,2024-04-06,2062BK1,122.23,7.07,10962.0,552.0,682.0,4087.0,1790.0,200.0,0.0,491.0,100.0,0.0,0.16554545454545455,0.03424242424242424,0.9581515151515152,1990.0,0.945320959002743,4.017017098879022,19.85869565213794,0.899497487436734,6,0.21,0.78,0.015,0.022,0.23
24300245,2024-04-06,EXPORTDSP14,117.35,8.49,10098.0,249.0,638.0,2881.0,1827.0,237.0,0.0,6128.0,983.0,0.0,0.16554545454545455,0.03424242424242424,0.9581515151515152,2064.0,0.9325333757077834,52.219855133768895,40.55421686730701,0.8851744186042223,55,0.2,0.775,0.016,0.02,0.247
24300237,2024-04-06,C20MMNATLT,118.4,8.48,11922.0,18.0,726.0,4239.0,1820.0,244.0,0.0,6052.0,960.0,0.0,0.16554545454545455,0.03424242424242424,0.9581515151515152,2064.0,0.9331651954529226,51.114864864433144,662.333333296537,0.8817829457360069,41,0.212,0.773,0.015,0.02,0.229
24100267,2024-04-06,SEQRFE550D,122.71,10.48,10695.0,2190.0,784.0,3839.0,1729.0,271.0,0.0,6196.0,1028.0,265.0,0.16554545454545455,0.03424242424242424,0.9581515151515152,2000.0,0.9213154140632082,50.49303235229001,4.883561643833387,0.8644999999995677,73,0.2,0.79,0.02,0.019,0.21
24100264,2024-04-06,2062BK1,116.74,9.46,11271.0,1740.0,704.0,2898.0,1729.0,274.0,0.0,5726.0,952.0,0.0,0.16554545454545455,0.03424242424242424,0.9581515151515152,2003.0,0.9250396196440172,49.04916909329237,6.477586206892829,0.8632051922112515,6,0.2,0.77,0.03,0.022,0.23
24100250,2024-04-06,2062BK1,122.79,8.49,12216.0,2583.0,775.0,3480.0,1723.0,251.0,0.0,6167.0,1032.0,317.0,0.16554545454545455,0.03424242424242424,0.9581515151515152,1974.0,0.9353290676345574,50.22395960542207,4.729384436699679,0.8728470111444413,6,0.2,0.71,0.017,0.017,0.19
24100248,2024-04-06,EXPORTDSP14,116.89,8.88,10452.0,0.0,797.0,2542.0,1725.0,250.0,0.0,399.0,2324.0,0.0,0.16554545454545455,0.03424242424242424,0.9581515151515152,1975.0,0.9293949272407618,3.413465651437989,10452000000000.0,0.8734177215185451,55,0.203,0.732,0.019,0.019,0.237
24100246,2024-04-06,2062BK1,119.37,9.59,10587.0,2001.0,890.0,2624.0,1385.0,251.0,0.0,6548.0,1201.0,0.0,0.16554545454545455,0.03424242424242424,0.9581515151515152,1636.0,0.9256358560722269,54.85465359759692,5.290854572710999,0.8465770171143969,6,0.17,0.7,0.016,0.016,0.19
24100244,2024-04-06,SEQRFE550D,114.66,11.88,8844.0,2532.0,895.0,2001.0,1719.0,288.0,0.0,6113.0,1016.0,0.0,0.16554545454545455,0.03424242424242424,0.9581515151515152,2007.0,0.9061166429515876,53.31414617082405,3.492890995259284,0.8565022421520396,73,0.21,0.75,0.019,0.026,0.2
24100242,2024-04-06,EXPORTDSP14,117.71,9.5,9240.0,2541.0,932.0,2796.0,1735.0,250.0,0.0,6122.0,1104.0,0.0,0.16554545454545455,0.03424242424242424,0.9581515151515152,1985.0,0.9253203364442628,52.0091750908843,3.6363636363622054,0.8740554156166881,55,0.18,0.75,0.018,0.02,0.19
24100240,2024-04-06,SEQRFE550D,118.87,9.49,9456.0,1998.0,797.0,1069.0,1781.0,250.0,0.0,6168.0,1024.0,0.0,0.16554545454545455,0.03424242424242424,0.9581515151515152,2031.0,0.9260673106814735,51.888617817347615,4.732732732730364,0.8769079271290611,73,0.2,0.74,0.017,0.025,0.2
24100238,2024-04-06,SEQRFE550D,119.31,7.44,8721.0,1986.0,785.0,1602.0,1785.0,251.0,0.0,6035.0,1019.0,0.0,0.16554545454545455,0.03424242424242424,0.9581515151515152,2036.0,0.9413017751405025,50.582516134015734,4.391238670692653,0.8767190569740291,73,0.21,0.76,0.035,0.024,0.19
24100235,2024-04-06,SEQRFE550D,116.48,7.42,9480.0,3174.0,727.0,3340.0,1776.0,274.0,0.0,6078.0,1002.0,0.0,0.16554545454545455,0.03424242424242424,0.9581515151515152,2050.0,0.9401129943426948,52.180631867683886,2.9867674858213653,0.8663414634142116,73,0.21,0.75,0.024,0.02,0.21
24100233,2024-04-06,SEQRFE550D,110.92,7.87,11670.0,2007.0,795.0,2400.0,1682.0,254.0,0.0,6469.0,1065.0,0.0,0.16554545454545455,0.03424242424242424,0.9581515151515152,1936.0,0.9337486320318734,58.32131265724557,5.8146487294440385,0.8688016528921132,73,0.21,0.8,0.024,0.018,0.25
24100232,2024-04-06,S.TOWER6VAN,122.51,7.43,9618.0,1917.0,807.0,3237.0,2491.0,95.0,476.0,6395.0,1219.0,0.0,0.16554545454545455,0.03424242424242424,0.9581515151515152,3062.0,0.9428197629602678,52.199820422396535,5.01721439749347,0.8135205747874548,67,0.173,1.315,0.025,0.016,0.222
24100230,2024-04-06,SEQRFE550D,123.48,7.42,11313.0,2007.0,805.0,4346.0,1732.0,254.0,0.0,6023.0,1000.0,261.0,0.16554545454545455,0.03424242424242424,0.9581515151515152,1986.0,0.9433155080141841,48.777129899183855,5.636771300445622,0.8721047331314843,73,0.21,0.72,0.02,0.017,0.21
24100228,2024-04-06,S.TOWER6VAN,121.51,8.15,11280.0,2208.0,785.0,4050.0,2480.0,121.0,466.0,5935.0,991.0,314.0,0.16554545454545455,0.03424242424242424,0.9581515151515152,3067.0,0.9371432978487033,48.843716566135754,5.108695652171599,0.8086077600258205,67,0.196,1.333,0.025,0.016,0.217
24100226,2024-04-06,2062BK1,123.99,8.76,11388.0,2754.0,800.0,4487.0,1730.0,264.0,0.0,6220.0,1235.0,0.0,0.16554545454545455,0.03424242424242424,0.9581515151515152,1994.0,0.9340112994279924,50.16533591378204,4.13507625272181,0.8676028084248407,6,0.2,0.75,0.019,0.019,0.24
24100224,2024-04-06,S.TOWER6VAN,121.54,9.5,11379.0,2661.0,800.0,3648.0,2481.0,122.0,465.0,5969.0,995.0,0.0,0.16554545454545455,0.03424242424242424,0.9581515151515152,3068.0,0.9275030524959744,49.11140365271424,4.276211950392981,0.8086701434156426,67,0.198,1.288,0.023,0.015,0.196
24100222,2024-04-06,2062BK1,120.99,9.48,10860.0,2097.0,805.0,3285.0,1726.0,267.0,0.0,6141.0,1019.0,0.0,0.16554545454545455,0.03424242424242424,0.9581515151515152,1993.0,0.9273396182959506,50.75626084758446,5.178826895562623,0.8660311088806493,6,0.19,0.74,0.028,0.016,0.21
24100220,2024-04-06,2062BK1,119.7,9.5,11520.0,2205.0,794.0,3295.0,1640.0,263.0,0.0,6101.0,1012.0,0.0,0.16554545454545455,0.03424242424242424,0.9581515151515152,1903.0,0.9264705882281234,50.96908938971621,5.224489795915998,0.8617971623747442,6,0.2,0.74,0.034,0.021,0.2
24100218,2024-04-06,2062BK1,119.6,9.49,12789.0,2913.0,802.0,3820.0,1782.0,284.0,0.0,6080.0,1007.0,0.0,0.16554545454545455,0.03424242424242424,0.9581515151515152,2066.0,0.9264853977773144,50.83612040091274,4.3903192584948885,0.8625363020324963,6,0.19,0.75,0.023,0.017,0.19
24100256,2024-04-06,2062BK1,119.87,8.77,10821.0,2010.0,779.0,3418.0,1736.0,253.0,0.0,6047.0,1004.0,367.0,0.16554545454545455,0.03424242424242424,0.9581515151515152,1989.0,0.9318252487489752,50.44631684282601,5.38358208954956,0.872800402211728,6,0.18,0.77,0.028,0.021,0.23
24100258,2024-04-06,2062BK1,121.12,10.83,11904.0,1803.0,852.0,5107.0,1744.0,248.0,0.0,6154.0,1020.0,316.0,0.16554545454545455,0.03424242424242424,0.9581515151515152,1992.0,0.9179234558475338,50.80911492692528,6.60232945091148,0.875502008031689,6,0.21,0.75,0.015,0.017,0.22
24100260,2024-04-06,EXPORTDSP14,117.06,10.21,11949.0,4029.0,784.0,2743.0,1736.0,284.0,0.0,6021.0,998.0,312.0,0.16554545454545455,0.03424242424242424,0.9581515151515152,2020.0,0.919776852353895,51.43516145522437,2.965748324645578,0.859405940593634,55,0.204,0.74,0.02,0.02,0.227
24100262,2024-04-06,SEQRFE550D,121.11,10.21,11178.0,2022.0,799.0,5334.0,1732.0,294.0,0.0,6028.0,1052.0,0.0,0.16554545454545455,0.03424242424242424,0.9581515151515152,2026.0,0.9222509899411953,49.77293369622844,5.5281899109764945,0.8548864758139907,73,0.2,0.76,0.019,0.018,0.24
24300270,2024-04-06,SEQRFE550D,127.18,8.14,11196.0,1818.0,807.0,4152.0,1684.0,221.0,0.0,6801.0,1272.0,0.0,0.16554545454545455,0.03424242424242424,0.9581515151515152,1905.0,0.9398462902679587,53.4753892117198,6.158415841580771,0.8839895013118719,73,0.19,0.77,0.02,0.015,0.22
24300239,2024-04-06,2062BK1,124.9,8.89,10956.0,573.0,695.0,3298.0,1759.0,190.0,0.0,6220.0,992.0,0.0,0.16554545454545455,0.03424242424242424,0.9581515151515152,1949.0,0.9335525823982842,49.7998398714988,19.12041884813417,0.9025141097994344,6,0.19,0.75,0.017,0.024,0.22
24300285,2024-04-07,1786500D,123.94,0.0,7995.0,0.0,748.0,1596.0,1745.0,304.0,0.0,3279.0,589.0,0.0,0.15837931034482758,0.03117241379310345,0.9911724137931034,2049.0,0.9999999999919316,26.456349846486553,7994999999999.999,0.8516349438746453,2,0.19,0.73,0.019,0.014,0.208
24300287,2024-04-07,SEQRFE550D,87.68,7.47,11106.0,594.0,729.0,4027.0,1738.0,274.0,0.0,538.0,105.0,0.0,0.15837931034482758,0.03117241379310345,0.9911724137931034,2012.0,0.9214923804422334,6.135948905039507,18.696969696938222,0.8638170974150776,73,0.19,0.76,0.019,0.02,0.22
24300297,2024-04-07,2062BK1,120.5,10.02,9381.0,2931.0,762.0,3222.0,1827.0,230.0,0.0,5998.0,970.0,0.0,0.15837931034482758,0.03117241379310345,0.9911724137931034,2057.0,0.923230156290812,49.775933609545426,3.2006141248709654,0.8881866796300981,6,0.2,0.77,0.021,0.019,0.2
24300310,2024-04-07,2062BK1,127.09,10.21,9825.0,3546.0,759.0,846.0,1679.0,278.0,0.0,6472.0,1039.0,0.0,0.15837931034482758,0.03117241379310345,0.9911724137931034,1957.0,0.925637290597774,50.92454166298745,2.770727580371469,0.8579458354620041,6,0.17,0.77,0.022,0.017,0.22
24300308,2024-04-07,SEQRFE550D,117.2,10.67,10116.0,3186.0,480.0,2767.0,1778.0,241.0,0.0,6231.0,1001.0,370.0,0.15837931034482758,0.03117241379310345,0.9911724137931034,2019.0,0.9165558770554738,53.165529009785274,3.1751412429368564,0.8806339772160077,73,0.2,0.77,0.022,0.021,0.22
24300306,2024-04-07,2062BK1,118.6,0.0,5001.0,0.0,818.0,0.0,1512.0,266.0,0.0,2475.0,744.0,0.0,0.15837931034482758,0.03117241379310345,0.9911724137931034,1778.0,0.9999999999915683,20.868465429840906,5001000000000.0,0.8503937007869233,6,0.2,0.79,0.024,0.02,0.22
24300300,2024-04-07,2062BK1,124.2,11.48,8274.0,2016.0,784.0,1914.0,1803.0,237.0,0.0,1426.0,2440.0,0.0,0.15837931034482758,0.03117241379310345,0.9911724137931034,2040.0,0.9153891509366496,11.481481481389038,4.104166666664631,0.8838235294113315,6,0.2,0.75,0.018,0.016,0.21
24300289,2024-04-07,EXPORTDSP14,127.14,7.68,11112.0,0.0,687.0,3973.0,1705.0,203.0,0.0,445.0,91.0,0.0,0.15837931034482758,0.03117241379310345,0.9911724137931034,1908.0,0.9430351579814343,3.500078653425357,11112000000000.0,0.8936058700204961,55,0.21,0.74,0.024,0.018,0.2
24300298,2024-04-07,C20MMNATLT,122.0,10.08,9666.0,2916.0,856.0,3401.0,1781.0,264.0,0.0,6376.0,1029.0,0.0,0.15837931034482758,0.03117241379310345,0.9911724137931034,2045.0,0.9236826165890091,52.26229508153883,3.314814814813678,0.8709046454763467,41,0.2,0.73,0.016,0.016,0.2
24300296,2024-04-07,SEQRFE550D,118.2,8.08,9603.0,2931.0,905.0,3476.0,1765.0,248.0,0.0,6075.0,1107.0,0.0,0.15837931034482758,0.03117241379310345,0.9911724137931034,2013.0,0.936015204300475,51.39593908585959,3.2763561924246756,0.8768007948331461,73,0.2,0.76,0.019,0.021,0.21
24300295,2024-04-07,SEQRFE550D,115.3,7.43,9393.0,3141.0,765.0,3722.0,1829.0,302.0,0.0,6076.0,1018.0,0.0,0.15837931034482758,0.03117241379310345,0.9911724137931034,2131.0,0.9394606045715028,52.69731136120818,2.9904489016227345,0.8582824964801228,73,0.201,0.806,0.027,0.019,0.217
24300294,2024-04-07,2062BK1,121.83,7.48,9690.0,987.0,699.0,4881.0,1823.0,193.0,0.0,6406.0,1257.0,282.0,0.15837931034482758,0.03117241379310345,0.9911724137931034,2016.0,0.9421545124047471,52.58146597674972,9.81762917932136,0.9042658730154245,6,0.21,0.75,0.024,0.02,0.2
24300293,2024-04-07,SEQRFE550D,114.01,8.02,9528.0,0.0,712.0,3841.0,1802.0,346.0,0.0,6092.0,1045.0,0.0,0.15837931034482758,0.03117241379310345,0.9911724137931034,2148.0,0.9342784561096921,53.43390930573253,9528000000000.0,0.8389199255117137,73,0.22,0.8,0.02,0.021,0.25
24300292,2024-04-07,SEQRFE550D,121.56,7.43,9888.0,1098.0,721.0,3315.0,1780.0,260.0,0.0,6122.0,975.0,0.0,0.15837931034482758,0.03117241379310345,0.9911724137931034,2040.0,0.9423986355458377,50.36196117102367,9.005464480866115,0.8725490196074154,73,0.21,0.77,0.021,0.015,0.23
24300291,2024-04-07,SEQRFE550D,123.19,8.16,11976.0,0.0,677.0,4211.0,1735.0,308.0,0.0,897.0,287.0,0.0,0.15837931034482758,0.03117241379310345,0.9911724137931034,2043.0,0.937875904065947,7.281435181367956,11976000000000.0,0.8492413117959622,73,0.2,0.75,0.017,0.015,0.21
24300290,2024-04-07,S.TOWER6VAN,122.38,8.09,11901.0,423.0,690.0,3996.0,2318.0,0.0,467.0,6260.0,1038.0,0.0,0.15837931034482758,0.03117241379310345,0.9911724137931034,2785.0,0.9379934084391969,51.15214904354345,28.134751772983133,0.8323159784557155,67,0.19,1.33,0.02,0.015,0.22
24300283,2024-04-07,EXPORTDSP14,115.74,7.43,10953.0,0.0,646.0,4086.0,1734.0,234.0,0.0,6388.0,1055.0,0.0,0.15837931034482758,0.03117241379310345,0.9911724137931034,1968.0,0.9396768693599117,55.192673232631826,10953000000000.0,0.881097560975162,55,0.22,0.74,0.033,0.016,0.22
24300316,2024-04-07,EXPORTDSP14,121.45,9.48,11250.0,1578.0,826.0,5816.0,1729.0,272.0,0.0,6256.0,1007.0,279.0,0.15837931034482758,0.03117241379310345,0.9911724137931034,2001.0,0.9275948980300345,51.510909839015966,7.129277566535406,0.8640679660165597,55,0.18,0.77,0.023,0.02,0.18
24300281,2024-04-07,SEQRFE550D,126.31,8.16,10899.0,945.0,693.0,3876.0,1719.0,193.0,0.0,6451.0,1063.0,0.0,0.15837931034482758,0.03117241379310345,0.9911724137931034,1912.0,0.9393173198413081,51.07275750098113,11.53333333332113,0.8990585774053875,73,0.22,0.72,0.024,0.019,0.2
24100311,2024-04-07,2062BK1,120.77,9.28,11445.0,1773.0,800.0,3216.0,1740.0,247.0,0.0,6668.0,1061.0,0.0,0.15837931034482758,0.03117241379310345,0.9911724137931034,1987.0,0.9286428296737514,55.21238718179008,6.4551607444972054,0.8756919979864742,6,0.21,0.78,0.033,0.017,0.19
24300274,2024-04-07,2062BK1,125.54,9.59,11259.0,2022.0,798.0,3290.0,1665.0,132.0,0.0,6427.0,1025.0,0.0,0.15837931034482758,0.03117241379310345,0.9911724137931034,1797.0,0.9290313031826463,51.194838298142464,5.568249258157484,0.9265442404001522,6,0.2,0.75,0.022,0.018,0.2
24100307,2024-04-07,2062BK1,120.1,9.49,10497.0,2976.0,781.0,3105.0,1733.0,248.0,0.0,6307.0,1006.0,420.0,0.15837931034482758,0.03117241379310345,0.9911724137931034,1981.0,0.9267690408138994,52.514571190237184,3.5272177419342987,0.8748107016653838,6,0.17,0.79,0.033,0.021,0.21
24100304,2024-04-07,1786500D,131.9,0.0,11268.0,1086.0,799.0,3078.0,1759.0,247.0,0.0,5403.0,1502.0,0.0,0.15837931034482758,0.03117241379310345,0.9911724137931034,2006.0,0.9999999999924186,40.96285064411704,10.375690607725252,0.8768693918240893,2,0.208,0.781,0.026,0.02,0.211
24100302,2024-04-07,SEQRFE550D,128.9,0.0,10956.0,2286.0,800.0,4013.0,1767.0,251.0,0.0,6252.0,1154.0,0.0,0.15837931034482758,0.03117241379310345,0.9911724137931034,2018.0,0.9999999999922421,48.50271528278896,4.792650918633074,0.8756194251730052,73,0.202,0.733,0.027,0.017,0.206
24100299,2024-04-07,2062BK1,118.3,10.21,9831.0,1974.0,802.0,3991.0,1780.0,255.0,0.0,6300.0,1205.0,0.0,0.15837931034482758,0.03117241379310345,0.9911724137931034,2035.0,0.9205509298815615,53.25443786937232,4.980243161091702,0.8746928746924448,6,0.2,0.73,0.022,0.014,0.21
24300277,2024-04-07,EXPORTDSP14,122.09,8.27,11379.0,2211.0,803.0,3110.0,1648.0,363.0,0.0,6697.0,1057.0,0.0,0.15837931034482758,0.03117241379310345,0.9911724137931034,2011.0,0.9365602945617018,54.85297731136986,5.146540027134715,0.8194927896564796,55,0.21,0.72,0.017,0.017,0.2
24100286,2024-04-07,S.TOWER6VAN,118.73,8.75,10467.0,3741.0,802.0,2893.0,2528.0,98.0,514.0,6211.0,1398.0,0.0,0.15837931034482758,0.03117241379310345,0.9911724137931034,3140.0,0.9313617822330454,52.31196833106787,2.797914995989629,0.8050955414010175,67,0.2,1.25,0.021,0.017,0.25
24100284,2024-04-07,S.TOWER6VAN,120.83,7.47,9951.0,3897.0,607.0,2915.0,2244.0,95.0,812.0,6432.0,1062.0,0.0,0.15837931034482758,0.03117241379310345,0.9911724137931034,3151.0,0.9417770849497913,53.23181329096059,2.5535026943796373,0.7121548714691488,67,0.176,1.327,0.03,0.013,0.195
24100282,2024-04-07,SEQRFE550D,124.17,7.66,10341.0,4956.0,845.0,3040.0,1676.0,258.0,0.0,6440.0,1067.0,0.0,0.15837931034482758,0.03117241379310345,0.9911724137931034,1934.0,0.9418948645912015,51.864379479327816,2.086561743340983,0.8665977249219925,73,0.22,0.75,0.019,0.017,0.2
24100288,2024-04-07,SEQRFE550D,129.32,0.0,11115.0,3207.0,795.0,4095.0,1682.0,250.0,0.0,5867.0,1019.0,0.0,0.15837931034482758,0.03117241379310345,0.9911724137931034,1932.0,0.9999999999922673,45.36807918307016,3.4658559401298827,0.8706004140782243,73,0.21,0.74,0.02,0.016,0.21
24100279,2024-04-07,S.TOWER6VAN,122.82,8.76,10944.0,2217.0,844.0,5287.0,2492.0,115.0,409.0,6422.0,1063.0,256.0,0.15837931034482758,0.03117241379310345,0.9911724137931034,3016.0,0.9334245325966454,52.28790099289784,4.936400541269762,0.8262599469493281,67,0.2,1.3,0.03,0.017,0.23
24100278,2024-04-07,S.TOWER6VAN,120.27,9.47,10095.0,1665.0,785.0,4579.0,2485.0,118.0,403.0,6143.0,1018.0,0.0,0.15837931034482758,0.03117241379310345,0.9911724137931034,3006.0,0.9270078618704563,51.07674399225844,6.063063063059421,0.8266799733862852,67,0.19,1.25,0.029,0.018,0.23
24100275,2024-04-07,S.TOWER6VAN,120.95,7.47,10713.0,2094.0,797.0,4678.0,2474.0,115.0,406.0,6146.0,1021.0,0.0,0.15837931034482758,0.03117241379310345,0.9911724137931034,2995.0,0.9418314904147186,50.81438610954267,5.116045845269763,0.8260434056758511,67,0.187,1.323,0.024,0.016,0.216
24100271,2024-04-07,S.TOWER6VAN,126.1,8.16,11274.0,1659.0,905.0,3961.0,2440.0,122.0,406.0,6067.0,1006.0,260.0,0.15837931034482758,0.03117241379310345,0.9911724137931034,2968.0,0.9392224042831878,48.11260904006255,6.795660036162269,0.8221024258757338,67,0.174,1.33,0.03,0.017,0.231
24100266,2024-04-07,S.TOWER6VAN,115.91,9.64,11109.0,2103.0,840.0,3333.0,2436.0,102.0,261.0,6458.0,1077.0,0.0,0.15837931034482758,0.03117241379310345,0.9911724137931034,2799.0,0.9232178414900579,55.71564144546876,5.282453637657973,0.8703108252944372,67,0.181,1.278,0.023,0.013,0.195
24300268,2024-04-07,S.TOWER6VAN,124.24,9.07,11076.0,1983.0,701.0,3241.0,2389.0,67.0,375.0,6420.0,1009.0,349.0,0.15837931034482758,0.03117241379310345,0.9911724137931034,2831.0,0.9319630935343788,51.674179007954976,5.58547655067797,0.843871423524958,67,0.194,1.353,0.022,0.022,0.228
24100280,2024-04-07,S.TOWER6VAN,126.26,0.0,10941.0,3843.0,838.0,3727.0,2485.0,0.0,407.0,6630.0,1125.0,0.0,0.15837931034482758,0.03117241379310345,0.9911724137931034,2892.0,0.9999999999920798,52.51069222198233,2.8469945355183848,0.8592669432915424,67,0.2,1.31,0.031,0.017,0.19
24300272,2024-04-07,2062BK1,122.49,8.78,10683.0,1227.0,798.0,3191.0,1668.0,308.0,0.0,6225.0,1071.0,0.0,0.15837931034482758,0.03117241379310345,0.9911724137931034,1976.0,0.9331149539046767,50.82047514041293,8.70660146698557,0.8441295546554433,6,0.21,0.78,0.025,0.016,0.2
24300338,2024-04-08,2062BK1,127.24,9.59,10332.0,822.0,867.0,4738.0,1736.0,250.0,0.0,6464.0,1040.0,183.0,0.15545161290322582,0.030935483870967742,0.9046129032258065,1986.0,0.9299130307613104,50.801634705668015,12.56934306567814,0.8741188318223192,6,0.22,0.8,0.04,0.013,0.22
24300341,2024-04-08,2062BK1,118.31,0.0,6969.0,549.0,737.0,2046.0,1723.0,192.0,0.0,3503.0,1222.0,0.0,0.15545161290322582,0.030935483870967742,0.9046129032258065,1915.0,0.9999999999915477,29.60865522754113,12.69398907101513,0.899738903393786,6,0.2,0.78,0.025,0.015,0.19
24300343,2024-04-08,2062BK1,127.47,10.21,10878.0,2007.0,864.0,4517.0,1650.0,335.0,0.0,6598.0,1158.0,0.0,0.15545161290322582,0.030935483870967742,0.9046129032258065,1985.0,0.9258425334040831,51.7611987130167,5.420029895363518,0.8312342569265334,6,0.19,0.77,0.025,0.016,0.19
24300361,2024-04-08,2062BK1,120.14,9.48,10491.0,984.0,815.0,1925.0,1614.0,251.0,0.0,5858.0,946.0,0.0,0.15545161290322582,0.030935483870967742,0.9046129032258065,1865.0,0.9268631383974166,48.75978025596171,10.661585365842823,0.8654155495973912,6,0.21,0.74,0.017,0.016,0.21
24300353,2024-04-08,SEQRFE550D,119.88,9.5,10470.0,1590.0,796.0,2887.0,1777.0,302.0,0.0,6607.0,1107.0,325.0,0.15545161290322582,0.030935483870967742,0.9046129032258065,2079.0,0.9265728860648743,55.11344677965371,6.5849056603732175,0.8547378547374436,73,0.21,0.83,0.021,0.013,0.25
24300363,2024-04-08,2062BK1,121.13,10.47,9546.0,1008.0,782.0,2880.0,1640.0,245.0,0.0,6206.0,1003.0,0.0,0.15545161290322582,0.030935483870967742,0.9046129032258065,1885.0,0.9204407294762885,51.234211177650174,9.4702380952287,0.8700265251984775,6,0.19,0.75,0.017,0.013,0.21
24300336,2024-04-08,2062BK1,119.39,9.59,10491.0,2037.0,801.0,3820.0,1803.0,254.0,0.0,6500.0,1038.0,0.0,0.15545161290322582,0.030935483870967742,0.9046129032258065,2057.0,0.9256473871846361,54.443420721547504,5.150220913104983,0.8765192027219851,6,0.21,0.79,0.027,0.015,0.18
24300346,2024-04-08,SEQRFE550D,120.5,9.49,9975.0,1668.0,768.0,4221.0,1772.0,315.0,0.0,5702.0,942.0,462.0,0.15545161290322582,0.030935483870967742,0.9046129032258065,2087.0,0.9269943841762674,47.3195020742961,5.980215827334544,0.8490656444653335,73,0.19,0.76,0.019,0.014,0.16
24300334,2024-04-08,EXPORTDSP14,125.59,9.49,10785.0,1524.0,701.0,3220.0,1679.0,254.0,0.0,6375.0,1115.0,295.0,0.15545161290322582,0.030935483870967742,0.9046129032258065,1933.0,0.9297453360902447,50.76041086033314,7.076771653538664,0.8685980341433686,55,0.18,0.75,0.024,0.015,0.21
24300365,2024-04-08,SEQRFE550D,115.37,9.68,9906.0,1056.0,834.0,3907.0,1660.0,183.0,0.0,6196.0,1057.0,0.0,0.15545161290322582,0.030935483870967742,0.9046129032258065,1843.0,0.9225909636071763,53.70546935898669,9.380681818172935,0.9007053716761255,73,0.22,0.75,0.015,0.014,0.19
24300330,2024-04-08,C20MMNATLT,123.94,9.59,11268.0,1530.0,652.0,4622.0,1662.0,305.0,0.0,6058.0,984.0,0.0,0.15545161290322582,0.030935483870967742,0.9046129032258065,1967.0,0.9281809331166916,48.878489591343566,7.364705882348128,0.8449415353325649,41,0.22,0.76,0.02,0.014,0.19
24300328,2024-04-08,2062BK1,125.5,6.09,11199.0,1530.0,742.0,4125.0,1657.0,187.0,0.0,6147.0,1100.0,0.0,0.15545161290322582,0.030935483870967742,0.9046129032258065,1844.0,0.9537198875221999,48.98007968088462,7.319607843132471,0.8985900216914867,6,0.2,0.79,0.026,0.018,0.19
24300327,2024-04-08,EXPORTDSP14,122.1,8.87,10647.0,1581.0,704.0,4082.0,1663.0,230.0,0.0,5847.0,928.0,0.0,0.15545161290322582,0.030935483870967742,0.9046129032258065,1893.0,0.9322745666875447,47.88697788658569,6.734345351039384,0.8784997358685269,55,0.2,0.766,0.025,0.016,0.202
24300325,2024-04-08,EXPORTDSP14,127.63,4.89,10632.0,1563.0,848.0,4412.0,1684.0,237.0,0.0,6232.0,1007.0,0.0,0.15545161290322582,0.030935483870967742,0.9046129032258065,1921.0,0.9630999094403632,48.828645302445906,6.802303262951502,0.8766267568969929,55,0.21,0.765,0.025,0.018,0.236
24300323,2024-04-08,2062BK1,125.36,9.5,11070.0,1503.0,716.0,4649.0,1648.0,272.0,0.0,5489.0,1279.0,0.0,0.15545161290322582,0.030935483870967742,0.9046129032258065,1920.0,0.9295565771842684,43.78589661739162,7.365269461072944,0.8583333333328863,6,0.18,0.75,0.024,0.018,0.16
24300321,2024-04-08,EXPORTDSP14,82.77,9.49,10662.0,2022.0,842.0,4616.0,1642.0,299.0,0.0,6393.0,1047.0,0.0,0.15545161290322582,0.030935483870967742,0.9046129032258065,1941.0,0.8971385215597536,77.23812975622522,5.272997032638342,0.8459556929413468,55,0.17,0.746,0.019,0.018,0.193
24300319,2024-04-08,2062BK1,116.83,9.88,11070.0,1938.0,740.0,3969.0,1658.0,156.0,0.0,5384.0,1086.0,0.0,0.15545161290322582,0.030935483870967742,0.9046129032258065,1814.0,0.9220266750775628,46.08405375292233,5.712074303402625,0.9140022050711609,6,0.21,0.79,0.029,0.021,0.2
24300314,2024-04-08,2062BK1,124.57,9.49,11130.0,1677.0,781.0,4146.0,1679.0,254.0,0.0,6485.0,1965.0,0.0,0.15545161290322582,0.030935483870967742,0.9046129032258065,1933.0,0.9292108011268894,52.059083245949594,6.636851520568493,0.8685980341433686,6,0.18,0.81,0.039,0.022,0.22
24300312,2024-04-08,2062BK1,120.05,9.49,10647.0,1332.0,735.0,2678.0,1726.0,276.0,0.0,6002.0,965.0,0.0,0.15545161290322582,0.030935483870967742,0.9046129032258065,2002.0,0.9267407750430235,49.995835068304906,7.9932432432372424,0.8621378621374315,6,0.17,0.77,0.025,0.017,0.16
24300332,2024-04-08,EXPORTDSP14,133.45,0.0,11973.0,3486.0,696.0,5155.0,1705.0,237.0,0.0,6204.0,1348.0,228.0,0.15545161290322582,0.030935483870967742,0.9046129032258065,1942.0,0.9999999999925067,46.48932184303868,3.4345955249559856,0.8779608650870865,55,0.196,0.74,0.022,0.015,0.211
24300367,2024-04-08,2062BK1,119.18,9.28,8661.0,990.0,787.0,3520.0,1636.0,219.0,0.0,6200.0,1037.0,0.0,0.15545161290322582,0.030935483870967742,0.9046129032258065,1855.0,0.9277596138803694,52.022151367242635,8.748484848476012,0.8819407008081499,6,0.2,0.77,0.016,0.013,0.21
24200345,2024-04-08,2062BK1,123.13,0.0,8280.0,0.0,624.0,840.0,0.0,651.0,1539.0,6902.0,1125.0,355.0,0.15545161290322582,0.030935483870967742,0.9046129032258065,2190.0,0.9999999999918785,56.0545764634447,8279999999999.999,0.0,6,0.21,0.83,0.036,0.012,0.22
24100356,2024-04-08,2062BK1,129.76,9.28,10803.0,2307.0,779.0,4371.0,1783.0,288.0,0.0,6500.0,1047.0,272.0,0.15545161290322582,0.030935483870967742,0.9046129032258065,2071.0,0.9332566167942085,50.09247842131557,4.682704811441403,0.8609367455331429,6,0.22,0.83,0.022,0.015,0.22
24100364,2024-04-08,2062BK1,124.18,9.49,8967.0,1962.0,677.0,2049.0,1736.0,264.0,0.0,6162.0,1034.0,0.0,0.15545161290322582,0.030935483870967742,0.9046129032258065,2000.0,0.9290042642258621,49.62151715212094,4.57033639143498,0.867999999999566,6,0.22,0.78,0.024,0.015,0.2
24100362,2024-04-08,SEQRFE550D,120.88,9.49,10020.0,1986.0,777.0,4442.0,1730.0,298.0,139.0,6085.0,981.0,0.0,0.15545161290322582,0.030935483870967742,0.9046129032258065,2167.0,0.9272071795587389,50.33917935100646,5.045317220541266,0.7983387171200746,73,0.2,0.8,0.016,0.013,0.19
24100357,2024-04-08,SEQRFE550D,122.41,0.0,7902.0,2076.0,817.0,3945.0,1725.0,264.0,0.0,6184.0,1096.0,0.0,0.15545161290322582,0.030935483870967742,0.9046129032258065,1989.0,0.9999999999918308,50.5187484678497,3.806358381501057,0.8672699849166077,73,0.2,0.76,0.021,0.016,0.19
24100354,2024-04-08,SEQRFE550D,125.76,8.12,9555.0,2082.0,810.0,3410.0,1729.0,263.0,0.0,6340.0,1010.0,261.0,0.15545161290322582,0.030935483870967742,0.9046129032258065,1992.0,0.9393486704441341,50.41348600468818,4.589337175790303,0.8679718875497651,73,0.21,0.8,0.032,0.015,0.2
