Repository: SiddharthKumar268/FerroMind

# FerroMind
*Ferro-Alloy Optimisation using Machine Learning*
**SAIL Durgapur Steel Plant | Steel Melting Shop**
Intern: Siddharth Kumar | FY 2023-24 to FY 2025-26

---

## Quick Start

```bash

# 2. Place raw Excel files in data/raw/

## Dataset

| | |
|---|---|
| Total heats after cleaning | 47,421 |
| Training set | 37,936 heats (Apr 2023 – Jun 2025) |
| Test set | 9,485 heats (Jun 2025 – Dec 2025) |
| Input features | 21 (16 raw + 5 engineered) |
| Target variables | Mn, Si, C, S, P |
| BOF grades | 76 distinct grades |
| Split method | Chronological 80/20 — no shuffle, no leakage |

---

File: data/processed/sms_train.csv (part 116 of 253)
Heat_Number,Date,BOF Grade Code,Hot Metal Addn. Weight,Scrap Addn. Weight,Lime Into Converter,Dolomite Into Converter,Lime Into Ladle,Iron Ore Into Converter,SIMN Into Ladle,FESI Into Ladle,FEMN Into Ladle,Measered O2 Mainblow II,Duration of Mainblow I/II,Measered O2 2nd Blow,HM_P,HM_S,HM_Si,Total_FA_Ladle,HM_Ratio,O2_per_ton_HM,Lime_Dolo_Ratio,SiMn_FA_Fraction,Grade_Encoded,C,Mn,P,S,Si
24100351,2024-04-08,SEQRFE550D,125.1,9.47,9435.0,1980.0,784.0,1452.0,1736.0,281.0,0.0,6224.0,1200.0,0.0,0.15545161290322582,0.030935483870967742,0.9046129032258065,2017.0,0.9296277030472645,49.752198241009175,4.765151515149109,0.8606841844318985,73,0.2,0.77,0.018,0.012,0.23
24100331,2024-04-08,2062BK1,115.12,9.28,10068.0,2841.0,842.0,3128.0,1779.0,267.0,0.0,6276.0,990.0,0.0,0.15545161290322582,0.030935483870967742,0.9046129032258065,2046.0,0.9254019292530112,54.51702571182664,3.543822597675627,0.8695014662752348,6,0.21,0.74,0.022,0.013,0.22
24100329,2024-04-08,EXPORTDSP14,119.9,8.64,10494.0,2130.0,844.0,3316.0,1728.0,270.0,0.0,6375.0,1017.0,351.0,0.15545161290322582,0.030935483870967742,0.9046129032258065,1998.0,0.9327835693096873,53.16930775602027,4.926760563377969,0.864864864864432,55,0.18,0.733,0.02,0.016,0.207
24100324,2024-04-08,2062BK1,118.74,9.88,10728.0,2922.0,729.0,3481.0,1722.0,281.0,0.0,6027.0,962.0,319.0,0.15545161290322582,0.030935483870967742,0.9046129032258065,2003.0,0.9231845747090407,50.757958564504314,3.6714579055428915,0.8597104343480481,6,0.18,0.76,0.018,0.013,0.2
24100320,2024-04-08,2062BK1,0.0,10.22,11049.0,3282.0,815.0,3090.0,1729.0,277.0,0.0,6174.0,1170.0,270.0,0.15545161290322582,0.030935483870967742,0.9046129032258065,2006.0,0.0,6174000000000.0,3.3665447897613143,0.8619142572278854,6,0.2,0.74,0.025,0.018,0.2
24100326,2024-04-08,2062BK1,114.65,8.67,9810.0,2964.0,747.0,3160.0,1725.0,271.0,0.0,5780.0,924.0,363.0,0.15545161290322582,0.030935483870967742,0.9046129032258065,1996.0,0.929695102165669,50.41430440427026,3.3097165991891666,0.8642284569133947,6,0.2,0.73,0.022,0.016,0.19
24100315,2024-04-08,2062BK1,117.92,9.0,10743.0,1683.0,802.0,3241.0,1729.0,250.0,0.0,6284.0,1003.0,297.0,0.15545161290322582,0.030935483870967742,0.9046129032258065,1979.0,0.9290891900336504,53.29036634961592,6.383244206769826,0.8736735725109279,6,0.2,0.76,0.021,0.018,0.18
24100313,2024-04-08,EXPORTDSP14,118.81,9.48,12408.0,1794.0,792.0,3280.0,1678.0,277.0,0.0,6172.0,986.0,0.0,0.15545161290322582,0.030935483870967742,0.9046129032258065,1955.0,0.9261049185367052,51.94848918397484,6.916387959862366,0.8583120204599191,55,0.201,0.777,0.027,0.018,0.199
24200352,2024-04-08,2062BK1,123.77,0.0,9159.0,1665.0,644.0,1716.0,2153.0,223.0,0.0,6794.0,1118.0,379.0,0.15545161290322582,0.030935483870967742,0.9046129032258065,2376.0,0.9999999999919205,54.89213864381601,5.500900900897597,0.9061447811443998,6,0.22,0.9,0.032,0.013,0.21
24100317,2024-04-08,2062BK1,115.0,9.49,11016.0,3936.0,697.0,3055.0,1715.0,274.0,0.0,6335.0,1068.0,0.0,0.15545161290322582,0.030935483870967742,0.9046129032258065,1989.0,0.9237689774204855,55.08695652126011,2.798780487804167,0.8622423328301346,6,0.19,0.79,0.016,0.018,0.24
24100371,2024-04-08,EXPORTDSP14,119.47,9.59,9411.0,3819.0,905.0,3612.0,1734.0,254.0,0.0,6516.0,1041.0,0.0,0.15545161290322582,0.030935483870967742,0.9046129032258065,1988.0,0.9256934758955084,54.54088892563371,2.4642576590724103,0.8722334004019757,55,0.2,0.78,0.021,0.016,0.24
24300407,2024-04-09,1786500D,119.32,11.48,10839.0,1230.0,779.0,4381.0,1654.0,180.0,0.0,5805.0,969.0,350.0,0.144,0.03170588235294118,0.9745882352941178,1834.0,0.9122324158951666,48.650687227215464,8.812195121944056,0.9018538713190284,2,0.16,0.75,0.017,0.021,0.218
24300416,2024-04-09,1786550DHCR,118.97,10.21,10977.0,873.0,657.0,4019.0,1640.0,224.0,0.0,6129.0,1153.0,0.0,0.144,0.03170588235294118,0.9745882352941178,1864.0,0.9209629973608844,51.517189206930176,12.573883161497625,0.8798283261797855,4,0.19,0.75,0.021,0.016,0.18
24100414,2024-04-09,2830C20MMNC,109.54,10.21,5697.0,1995.0,689.0,2982.0,1632.0,240.0,0.0,6431.0,1078.0,0.0,0.144,0.03170588235294118,0.9745882352941178,1872.0,0.914739039658332,58.70914734290022,2.8556390977429293,0.8717948717944061,17,0.22,0.8,0.023,0.02,0.19
24300413,2024-04-09,1786550DHCR,121.37,10.21,10962.0,552.0,729.0,3780.0,1654.0,244.0,0.0,6289.0,1067.0,0.0,0.144,0.03170588235294118,0.9745882352941178,1898.0,0.9224046207560237,51.81675867140301,19.85869565213794,0.8714436248678232,4,0.2,0.75,0.027,0.021,0.2
24100412,2024-04-09,2830C20MMNC,110.44,9.48,8457.0,3513.0,805.0,1992.0,1629.0,248.0,0.0,6329.0,1002.0,0.0,0.144,0.03170588235294118,0.9745882352941178,1877.0,0.9209472981911194,57.307135095460815,2.4073441502982047,0.867874267447593,17,0.2,0.74,0.02,0.021,0.2
24300411,2024-04-09,SEQRFE550D,123.11,10.21,10815.0,948.0,699.0,3828.0,1690.0,278.0,0.0,6144.0,980.0,0.0,0.144,0.03170588235294118,0.9745882352941178,1968.0,0.9234173417272472,49.90658760417588,11.408227848089233,0.8587398373979377,73,0.2,0.77,0.018,0.023,0.23
24100408,2024-04-09,2830C20MMNC,115.44,12.26,11184.0,1974.0,732.0,3607.0,1732.0,277.0,0.0,6003.0,1051.0,0.0,0.144,0.03170588235294118,0.9745882352941178,2009.0,0.9039937353100704,52.001039500589044,5.6656534954378595,0.8621204579388442,17,0.18,0.7,0.019,0.024,0.22
24100404,2024-04-09,2830C20MMNC,119.12,11.88,11067.0,0.0,729.0,2720.0,1724.0,295.0,0.0,6469.0,1023.0,307.0,0.144,0.03170588235294118,0.9745882352941178,2019.0,0.9093129770922954,54.30658159793228,11067000000000.0,0.8538880633972987,17,0.22,0.73,0.015,0.016,0.18
24300409,2024-04-09,SEQRFE550D,120.47,11.47,11034.0,828.0,696.0,3656.0,1705.0,180.0,0.0,6174.0,990.0,0.0,0.144,0.03170588235294118,0.9745882352941178,1885.0,0.9130665453925038,51.24927367766872,13.326086956505645,0.9045092838191489,73,0.19,0.79,0.026,0.024,0.22
24300376,2024-04-09,SEQRFE550D,120.15,10.28,8925.0,2067.0,790.0,4000.0,1623.0,224.0,0.0,6196.0,1009.0,0.0,0.144,0.03170588235294118,0.9745882352941178,1847.0,0.9211837767314178,51.568872242600335,4.317851959359304,0.8787222523005529,73,0.19,0.74,0.019,0.014,0.2
24300374,2024-04-09,EXPORTDSP14,121.8,9.68,9582.0,1062.0,792.0,3936.0,1646.0,207.0,0.0,6196.0,1276.0,0.0,0.144,0.03170588235294118,0.9745882352941178,1853.0,0.9263766352226471,50.87027914572356,9.022598870048002,0.8882892606579125,55,0.185,0.783,0.02,0.015,0.22
24300403,2024-04-09,SEQRFE550D,126.59,11.66,10587.0,0.0,823.0,3945.0,1759.0,250.0,0.0,6118.0,1008.0,358.0,0.144,0.03170588235294118,0.9745882352941178,2009.0,0.9156600361597421,48.32925191525137,10587000000000.0,0.875559980089161,73,0.19,0.77,0.021,0.018,0.18
24100402,2024-04-09,2830C20MMNC,0.0,9.48,10086.0,2004.0,777.0,3094.0,1582.0,253.0,0.0,6542.0,1042.0,295.0,0.144,0.03170588235294118,0.9745882352941178,1835.0,0.0,6542000000000.0,5.032934131734016,0.8621253405989853,17,0.207,0.77,0.029,0.02,0.19
24300401,2024-04-09,SEQRFE550D,0.0,0.0,8127.0,1023.0,812.0,2934.0,1637.0,268.0,0.0,4604.0,1292.0,0.0,0.144,0.03170588235294118,0.9745882352941178,1905.0,0.0,4604000000000.0,7.944281524918921,0.8593175853013862,73,0.2,0.77,0.021,0.015,0.19
24300399,2024-04-09,2830C20MMNC,121.64,12.08,10764.0,1227.0,770.0,3534.0,1647.0,204.0,0.0,5946.0,1120.0,0.0,0.144,0.03170588235294118,0.9745882352941178,1851.0,0.9096619802504513,48.88194672764813,8.772616136912166,0.8897893030789358,17,0.183,0.746,0.021,0.018,0.185
24300395,2024-04-09,2830C20MMNC,121.0,12.27,10455.0,2022.0,790.0,3372.0,1661.0,319.0,0.0,6258.0,1105.0,0.0,0.144,0.03170588235294118,0.9745882352941178,1980.0,0.9079312673451795,51.71900826403538,5.170623145398037,0.8388888888884652,17,0.192,0.742,0.025,0.016,0.22
24300389,2024-04-09,2830C20MMNC,121.2,11.07,10182.0,1527.0,803.0,3089.0,1738.0,163.0,0.0,6399.0,1253.0,0.0,0.144,0.03170588235294118,0.9745882352941178,1901.0,0.9163075527261185,52.79702970253467,6.667976424357127,0.914255654917983,17,0.189,0.751,0.026,0.015,0.19
24300386,2024-04-09,SEQRFE550D,125.21,10.21,11115.0,1434.0,695.0,3635.0,1664.0,312.0,0.0,6241.0,996.0,224.0,0.144,0.03170588235294118,0.9745882352941178,1976.0,0.9246049327948266,49.84426164004597,7.751046025099197,0.8421052631574686,73,0.21,0.77,0.028,0.016,0.21
24300405,2024-04-09,2830C20MMNC,115.74,11.66,11400.0,1260.0,801.0,4211.0,1693.0,247.0,0.0,6049.0,1004.0,351.0,0.144,0.03170588235294118,0.9745882352941178,1940.0,0.9084772370415347,52.26369448719316,9.047619047611867,0.8726804123706842,17,0.2,0.76,0.02,0.019,0.18
24100398,2024-04-09,SEQRFE550D,116.84,12.27,11847.0,1320.0,796.0,3596.0,1692.0,256.0,0.0,6126.0,978.0,317.0,0.144,0.03170588235294118,0.9745882352941178,1948.0,0.9049647587258542,52.430674426117506,8.974999999993202,0.8685831622172132,73,0.2,0.76,0.018,0.014,0.17
24100400,2024-04-09,2830C20MMNC,117.14,12.99,11250.0,1977.0,802.0,3087.0,1703.0,250.0,0.0,6070.0,968.0,317.0,0.144,0.03170588235294118,0.9745882352941178,1953.0,0.9001767463236751,51.81833703216819,5.690440060695149,0.871991807475232,17,0.21,0.78,0.021,0.019,0.2
24100394,2024-04-09,2062BK1,122.4,11.47,10470.0,1584.0,742.0,4103.0,1690.0,251.0,0.0,6092.0,1105.0,0.0,0.144,0.03170588235294118,0.9745882352941178,1941.0,0.9143198625463934,49.77124182965873,6.609848484844312,0.8706852138068673,6,0.2,0.79,0.018,0.016,0.22
24100396,2024-04-09,2830C20MMNC,120.38,11.87,10494.0,1587.0,757.0,3155.0,1691.0,257.0,0.0,6414.0,1019.0,0.0,0.144,0.03170588235294118,0.9745882352941178,1948.0,0.9102457466849887,53.2812759590191,6.61247637050623,0.8680698151946262,17,0.192,0.752,0.028,0.016,0.214
24100377,2024-04-09,2062BK1,121.25,10.21,9069.0,1551.0,794.0,2993.0,1637.0,243.0,0.0,6432.0,1054.0,0.0,0.144,0.03170588235294118,0.9745882352941178,1880.0,0.9223337897389142,53.047422679974865,5.847195357829886,0.8707446808506006,6,0.22,0.78,0.03,0.016,0.21
24100375,2024-04-09,2062BK1,118.52,9.6,8610.0,2433.0,792.0,1581.0,1641.0,240.0,0.0,6071.0,980.0,0.0,0.144,0.03170588235294118,0.9745882352941178,1881.0,0.9250702466365511,51.22342220679022,3.5388409371132186,0.8724082934604612,6,0.18,0.75,0.024,0.013,0.24
24100368,2024-04-09,2062BK1,117.86,8.77,8913.0,2088.0,980.0,3585.0,1746.0,250.0,0.0,6298.0,1173.0,0.0,0.144,0.03170588235294118,0.9745882352941178,1996.0,0.9307431098402373,53.436280332144605,4.268678160917496,0.8747494989975577,6,0.19,0.84,0.031,0.015,0.19
24100366,2024-04-09,2062BK1,118.36,9.59,9051.0,2430.0,0.0,3090.0,1729.0,246.0,0.0,6401.0,1063.0,0.0,0.144,0.03170588235294118,0.9745882352941178,1975.0,0.9250488471987101,54.08077053012774,3.7246913580231586,0.8754430379742403,6,0.18,0.77,0.023,0.013,0.21
24100359,2024-04-09,C20MMNATLT,122.3,9.49,9813.0,1965.0,807.0,3952.0,1736.0,264.0,0.0,6343.0,1019.0,305.0,0.144,0.03170588235294118,0.9745882352941178,2000.0,0.927991501624342,51.86426819254404,4.993893129768451,0.867999999999566,41,0.202,0.75,0.022,0.015,0.2
24300382,2024-04-09,SEQRFE550D,123.22,9.68,10221.0,2031.0,949.0,4629.0,1593.0,285.0,0.0,6199.0,1241.0,0.0,0.144,0.03170588235294118,0.9745882352941178,1878.0,0.9271632806551756,50.30839149447891,5.032496307235336,0.8482428115011458,73,0.21,0.83,0.032,0.018,0.22
24300380,2024-04-09,SEQRFE550D,121.67,9.28,9975.0,2133.0,807.0,4890.0,1613.0,197.0,0.0,6198.0,1009.0,0.0,0.144,0.03170588235294118,0.9745882352941178,1810.0,0.9291332569612134,50.9410701072496,4.676511954990775,0.8911602209939828,73,0.19,0.76,0.026,0.019,0.21
24100383,2024-04-09,EXPORTDSP14,123.31,9.6,9939.0,1983.0,759.0,3864.0,1671.0,233.0,0.0,6301.0,1135.0,0.0,0.144,0.03170588235294118,0.9745882352941178,1904.0,0.927770671876249,51.09885654001217,5.01210287443015,0.8776260504197071,55,0.19,0.77,0.015,0.017,0.22
24100379,2024-04-09,EXPORTDSP14,123.4,9.6,14148.0,3204.0,792.0,3759.0,1638.0,240.0,0.0,6380.0,1052.0,0.0,0.144,0.03170588235294118,0.9745882352941178,1878.0,0.9278195488652045,51.701782819678265,4.415730337077274,0.8722044728429861,55,0.208,0.738,0.028,0.012,0.199
24300372,2024-04-09,SEQRFE550D,123.83,8.89,8958.0,1008.0,813.0,3949.0,1560.0,221.0,0.0,6394.0,1094.0,0.0,0.144,0.03170588235294118,0.9745882352941178,1781.0,0.9330168776301009,51.6353064681286,8.886904761895945,0.8759124087586323,73,0.2,0.72,0.017,0.013,0.23
24100385,2024-04-09,EXPORTDSP14,123.4,11.08,10485.0,1587.0,752.0,4004.0,1661.0,244.0,0.0,6267.0,998.0,0.0,0.144,0.03170588235294118,0.9745882352941178,1905.0,0.9176085663227423,50.78606158791907,6.606805293001508,0.87191601049823,55,0.188,0.752,0.025,0.016,0.195
24100387,2024-04-09,SEQRFE550D,121.5,9.28,10464.0,1569.0,749.0,4947.0,1695.0,257.0,0.0,6200.0,988.0,279.0,0.144,0.03170588235294118,0.9745882352941178,1952.0,0.929041137781549,51.02880658394215,6.669216061181218,0.8683401639339814,73,0.2,0.79,0.028,0.019,0.23
24100388,2024-04-09,2830C20MMNC,122.8,12.27,12789.0,1578.0,762.0,5146.0,1702.0,250.0,0.0,6308.0,1262.0,338.0,0.144,0.03170588235294118,0.9745882352941178,1952.0,0.9091582142525421,51.36807817547746,8.10456273763745,0.87192622950775,17,0.189,0.745,0.024,0.014,0.2
24100390,2024-04-09,C20MMNATLT,127.3,11.47,10467.0,1590.0,734.0,4168.0,1688.0,254.0,0.0,6703.0,1135.0,0.0,0.144,0.03170588235294118,0.9745882352941178,1942.0,0.9173452475252767,52.65514532558794,6.583018867920388,0.8692070030891508,41,0.19,0.73,0.024,0.014,0.2
24100392,2024-04-09,2830C20MMNC,121.66,11.67,10518.0,1569.0,759.0,4490.0,1684.0,261.0,0.0,6501.0,1311.0,0.0,0.144,0.03170588235294118,0.9745882352941178,1945.0,0.912472811813452,53.43580470118826,6.70363288718502,0.865809768637087,17,0.197,0.778,0.015,0.014,0.182
24200360,2024-04-09,EXPORTDSP14,116.54,0.0,11682.0,2136.0,602.0,707.0,1418.0,290.0,0.0,6498.0,966.0,0.0,0.144,0.03170588235294118,0.9745882352941178,1708.0,0.9999999999914192,55.75767976612529,5.469101123592945,0.8302107728332376,55,0.173,0.743,0.02,0.013,0.185
24300369,2024-04-09,SEQRFE550D,122.02,9.48,9174.0,1065.0,793.0,3923.0,1587.0,230.0,0.0,6198.0,1085.0,0.0,0.144,0.03170588235294118,0.9745882352941178,1817.0,0.927908745240092,50.794951646854656,8.614084507034166,0.8734177215185066,73,0.19,0.78,0.018,0.012,0.24
24300393,2024-04-10,2062BK1,120.5,11.66,10398.0,2001.0,795.0,3478.0,1655.0,210.0,0.0,6005.0,1172.0,0.0,0.14137037037037037,0.03233333333333333,0.9907037037037036,1865.0,0.9117736077412851,49.834024895852,5.196401799097853,0.8873994638064947,6,0.197,0.706,0.017,0.013,0.176
24300397,2024-04-10,2062BK1,121.6,12.27,10011.0,2043.0,688.0,3598.0,1702.0,228.0,0.0,5465.0,2265.0,0.0,0.14137037037037037,0.03233333333333333,0.9907037037037036,1930.0,0.9083439157323646,44.942434210156726,4.9001468428757216,0.8818652849736364,6,0.186,0.746,0.022,0.013,0.176
24300453,2024-04-10,SEQRFE550D,123.71,10.27,10920.0,981.0,820.0,4794.0,1645.0,197.0,0.0,6200.0,1315.0,0.0,0.14137037037037037,0.03233333333333333,0.9907037037037036,1842.0,0.9233467681674628,50.117209602698914,11.131498470936664,0.8930510314870288,73,0.2,0.79,0.033,0.021,0.22
24300451,2024-04-10,2062BK1,121.5,10.68,10236.0,1035.0,781.0,4366.0,1604.0,169.0,0.0,6193.0,1042.0,0.0,0.14137037037037037,0.03233333333333333,0.9907037037037036,1773.0,0.9192010894165592,50.971193415218345,9.889855072454212,0.90468133107676,6,0.19,0.75,0.022,0.019,0.21
24300417,2024-04-10,1786550DHCR,123.26,10.92,10920.0,921.0,759.0,3453.0,1583.0,220.0,0.0,6268.0,1043.0,0.0,0.14137037037037037,0.03233333333333333,0.9907037037037036,1803.0,0.9186167834184036,50.85185786101856,11.856677524417094,0.8779811425397238,4,0.22,0.75,0.022,0.02,0.22
24300415,2024-04-10,2830C20MMNC,116.4,10.48,10965.0,1083.0,663.0,4091.0,1630.0,265.0,0.0,6111.0,974.0,0.0,0.14137037037037037,0.03233333333333333,0.9907037037037036,1895.0,0.9174022698540557,52.49999999954896,10.12465373960284,0.8601583113451925,17,0.218,0.763,0.018,0.02,0.213
24300455,2024-04-10,2062BK1,126.32,9.87,9534.0,993.0,881.0,5511.0,1765.0,231.0,0.0,6481.0,1326.0,0.0,0.14137037037037037,0.03233333333333333,0.9907037037037036,1996.0,0.9275277186215763,51.306206459378515,9.601208459204832,0.8842685370737052,6,0.2,0.76,0.028,0.019,0.24
24300444,2024-04-10,1786500D,114.76,10.21,10551.0,1005.0,817.0,3634.0,1566.0,192.0,0.0,6203.0,1037.0,0.0,0.14137037037037037,0.03233333333333333,0.9907037037037036,1758.0,0.9183003920867544,54.05193447147044,10.498507462676121,0.8907849829346469,2,0.19,0.76,0.015,0.017,0.195
24300441,2024-04-10,2830C20MMNC,133.25,9.08,10908.0,1005.0,795.0,3383.0,1684.0,278.0,0.0,6654.0,1150.0,324.0,0.14137037037037037,0.03233333333333333,0.9907037037037036,1962.0,0.9362045949488077,49.93621013095733,10.853731343272782,0.8583078491330998,17,0.19,0.753,0.03,0.022,0.217
24300439,2024-04-10,2062BK1,118.82,0.0,12042.0,0.0,784.0,4640.0,1681.0,298.0,0.0,6111.0,1075.0,366.0,0.14137037037037037,0.03233333333333333,0.9907037037037036,1979.0,0.9999999999915838,51.43073556597012,12042000000000.0,0.8494188984331231,6,0.2,0.75,0.02,0.02,0.23
24300437,2024-04-10,2062BK1,120.62,10.48,8958.0,0.0,804.0,3886.0,1690.0,291.0,0.0,5027.0,0.0,0.0,0.14137037037037037,0.03233333333333333,0.9907037037037036,1981.0,0.9200610221135008,41.6763389152572,8958000000000.0,0.8531044926800337,6,0.19,0.74,0.021,0.024,0.22
24300435,2024-04-10,2062BK1,120.0,10.13,10386.0,0.0,823.0,3535.0,1671.0,193.0,0.0,6566.0,0.0,0.0,0.14137037037037037,0.03233333333333333,0.9907037037037036,1864.0,0.9221547683015282,54.71666666621069,10386000000000.0,0.8964592274673302,6,0.19,0.77,0.023,0.02,0.27
24300446,2024-04-10,2830C20MMNC,124.25,10.08,12474.0,1011.0,788.0,5924.0,1678.0,234.0,0.0,6007.0,1008.0,0.0,0.14137037037037037,0.03233333333333333,0.9907037037037036,1912.0,0.9249609171374603,48.34607645836341,12.338278931738538,0.8776150627610473,17,0.2,0.75,0.03,0.02,0.2
24300433,2024-04-10,2830C20MMNC,116.2,10.21,9564.0,0.0,800.0,3767.0,1620.0,319.0,0.0,6404.0,1182.0,0.0,0.14137037037037037,0.03233333333333333,0.9907037037037036,1939.0,0.9192310734837494,55.11187607525721,9564000000000.0,0.8354822073229317,17,0.194,0.767,0.018,0.017,0.214
24300429,2024-04-10,2830C20MMNC,112.94,9.49,8943.0,0.0,817.0,1783.0,1636.0,325.0,0.0,5599.0,1422.0,0.0,0.14137037037037037,0.03233333333333333,0.9907037037037036,1961.0,0.922486318705199,49.574995572431604,8943000000000.0,0.8342682304942202,17,0.21,0.737,0.019,0.018,0.205
24300427,2024-04-10,1786550DHCR,120.4,9.5,8982.0,1080.0,785.0,1970.0,1652.0,309.0,0.0,6030.0,1560.0,0.0,0.14137037037037037,0.03233333333333333,0.9907037037037036,1961.0,0.9268668206241196,50.08305647798934,8.316666666658966,0.8424273329929411,4,0.19,0.79,0.014,0.016,0.21
24300426,2024-04-10,1786550DHCR,117.91,9.28,9489.0,1161.0,790.0,3605.0,1648.0,264.0,0.0,6002.0,1098.0,579.0,0.14137037037037037,0.03233333333333333,0.9907037037037036,1912.0,0.9270382891663885,50.903231277661746,8.17312661498004,0.8619246861920178,4,0.19,0.79,0.02,0.019,0.22
24300424,2024-04-10,2830C20MMNC,119.23,10.08,10158.0,516.0,716.0,3913.0,1639.0,244.0,0.0,6132.0,1031.0,0.0,0.14137037037037037,0.03233333333333333,0.9907037037037036,1883.0,0.9220477921203153,51.43000922543462,19.686046511589755,0.8704195432815346,17,0.222,0.795,0.017,0.019,0.215
24300422,2024-04-10,1786550DHCR,122.01,9.28,10506.0,0.0,693.0,3733.0,1653.0,247.0,0.0,6184.0,988.0,0.0,0.14137037037037037,0.03233333333333333,0.9907037037037036,1900.0,0.9293167796410291,50.68437013318019,10506000000000.0,0.8699999999995421,4,0.21,0.76,0.017,0.025,0.21
24300419,2024-04-10,2062BK1,120.59,9.48,11418.0,561.0,712.0,3714.0,1654.0,230.0,0.0,6211.0,990.0,0.0,0.14137037037037037,0.03233333333333333,0.9907037037037036,1884.0,0.9271161682099862,51.505099924939834,20.35294117643431,0.8779193205940139,6,0.2,0.76,0.025,0.018,0.18
24300431,2024-04-10,2062BK1,117.7,10.21,8733.0,315.0,776.0,2142.0,1667.0,224.0,0.0,5996.0,1058.0,0.0,0.14137037037037037,0.03233333333333333,0.9907037037037036,1891.0,0.920178250325071,50.94307561553999,27.723809523721513,0.8815441565304698,6,0.2,0.74,0.02,0.02,0.21
24300457,2024-04-10,2062BK1,122.26,9.82,9750.0,1125.0,1270.0,4411.0,1781.0,226.0,0.0,708.0,97.0,0.0,0.14137037037037037,0.03233333333333333,0.9907037037037036,2007.0,0.9256511205260021,5.790937346590946,8.666666666658964,0.887394120577535,6,0.21,0.76,0.02,0.017,0.19
24100445,2024-04-10,2830C20MMNC,117.53,10.08,10608.0,1989.0,840.0,3063.0,1736.0,267.0,0.0,6072.0,1287.0,0.0,0.14137037037037037,0.03233333333333333,0.9907037037037036,2003.0,0.9210093252807694,51.66340508762304,5.333333333330652,0.866699950074455,17,0.195,0.748,0.018,0.016,0.204
24300449,2024-04-10,1786500D,122.4,9.29,9942.0,1068.0,785.0,2817.0,1715.0,224.0,0.0,6206.0,1038.0,0.0,0.14137037037037037,0.03233333333333333,0.9907037037037036,1939.0,0.9294555395175834,50.702614378670724,9.308988764036227,0.8844765342955727,2,0.19,0.73,0.022,0.02,0.177
24100447,2024-04-10,1786500D,121.27,8.69,12510.0,2007.0,737.0,4314.0,1729.0,267.0,0.0,6608.0,1138.0,0.0,0.14137037037037037,0.03233333333333333,0.9907037037037036,1996.0,0.9331332717687509,54.48998103360691,6.233183856499137,0.8662324649294257,2,0.21,0.752,0.032,0.017,0.175
24100442,2024-04-10,1786500D,126.48,10.92,9933.0,1974.0,797.0,3517.0,1729.0,260.0,0.0,6210.0,997.0,0.0,0.14137037037037037,0.03233333333333333,0.9907037037037036,1989.0,0.9205240174605493,49.09867172636702,5.031914893614473,0.8692810457511969,2,0.207,0.74,0.033,0.018,0.205
24100452,2024-04-10,2830C20MMNC,118.69,10.22,11568.0,2298.0,682.0,3684.0,1733.0,261.0,0.0,6071.0,1349.0,0.0,0.14137037037037037,0.03233333333333333,0.9907037037037036,1994.0,0.9207198820811364,51.15005476408164,5.033942558744545,0.8691073219654618,17,0.17,0.75,0.026,0.012,0.17
24100440,2024-04-10,2830C20MMNC,113.8,9.6,9966.0,1002.0,833.0,4005.0,1735.0,267.0,0.0,6208.0,998.0,0.0,0.14137037037037037,0.03233333333333333,0.9907037037037036,2002.0,0.9222042139309384,54.55184534222714,9.946107784421212,0.8666333666329338,17,0.192,0.768,0.028,0.018,0.211
24100456,2024-04-10,SEQRFE550D,119.49,9.6,14235.0,1689.0,742.0,3483.0,1726.0,264.0,0.0,5911.0,1009.0,330.0,0.14137037037037037,0.03233333333333333,0.9907037037037036,1990.0,0.9256332791004289,49.4685747757179,8.428063943156644,0.8673366834166496,73,0.21,0.87,0.016,0.02,0.24
24100458,2024-04-10,1786500D,128.03,8.08,11079.0,2484.0,742.0,3899.0,1729.0,277.0,0.0,5791.0,924.0,328.0,0.14137037037037037,0.03233333333333333,0.9907037037037036,2006.0,0.9406362500849266,45.23158634659665,4.4601449275344365,0.8619142572278854,2,0.24,0.75,0.015,0.016,0.238
24100459,2024-04-10,SEQRFE550D,121.05,8.89,10470.0,2496.0,744.0,3519.0,1736.0,257.0,0.0,5847.0,933.0,318.0,0.14137037037037037,0.03233333333333333,0.9907037037037036,1993.0,0.9315838079041744,48.302354398609644,4.194711538459858,0.8710486703457747,73,0.2,0.76,0.015,0.015,0.19
24100438,2024-04-10,2830C20MMNC,114.62,9.6,9588.0,1530.0,684.0,3503.0,1732.0,267.0,0.0,5846.0,955.0,0.0,0.14137037037037037,0.03233333333333333,0.9907037037037036,1999.0,0.9227177588075776,51.0033153022945,6.266666666662571,0.8664332166078708,17,0.199,0.735,0.031,0.022,0.198
24100436,2024-04-10,2830C20MMNC,122.87,9.6,7830.0,1095.0,779.0,3434.0,1729.0,264.0,0.0,6339.0,1033.0,0.0,0.14137037037037037,0.03233333333333333,0.9907037037037036,1993.0,0.9275307616748886,51.59111255756823,7.150684931500319,0.8675363773201868,17,0.21,0.77,0.021,0.021,0.22
24300448,2024-04-10,2062BK1,127.89,9.6,9978.0,2115.0,949.0,4080.0,1615.0,199.0,0.0,6003.0,1018.0,0.0,0.14137037037037037,0.03233333333333333,0.9907037037037036,1814.0,0.9301767401197892,46.93877550983706,4.71773049645167,0.8902976846742612,6,0.19,0.73,0.017,0.019,0.17
24100434,2024-04-10,R34,0.0,0.0,13512.0,1101.0,800.0,5042.0,1086.0,217.0,0.0,5667.0,1507.0,0.0,0.14137037037037037,0.03233333333333333,0.9907037037037036,1303.0,0.0,5667000000000.0,12.272479564021552,0.8334612432840879,66,0.62,0.74,0.024,0.023,0.24
24100430,2024-04-10,2830C20MMNC,123.49,9.28,9375.0,1935.0,672.0,2692.0,1692.0,267.0,0.0,6373.0,1042.0,0.0,0.14137037037037037,0.03233333333333333,0.9907037037037036,1959.0,0.9301046923180682,51.607417604246436,4.8449612403075735,0.8637059724344749,17,0.21,0.791,0.019,0.021,0.236
24100428,2024-04-10,2062BK1,121.56,9.29,10278.0,1878.0,807.0,3830.0,1736.0,298.0,0.0,6417.0,1043.0,363.0,0.14137037037037037,0.03233333333333333,0.9907037037037036,2034.0,0.9290026748113949,52.78874629769012,5.4728434504763195,0.8534906587999737,6,0.22,0.78,0.019,0.016,0.22
24100425,2024-04-10,1786550DHCR,125.5,9.5,9918.0,2190.0,795.0,3027.0,1683.0,265.0,0.0,6278.0,2201.0,0.0,0.14137037037037037,0.03233333333333333,0.9907037037037036,1948.0,0.9296296296227435,50.02390438207152,4.528767123285603,0.8639630390139302,4,0.2,0.81,0.016,0.018,0.21
24100423,2024-04-10,2830C20MMNC,124.59,9.49,13380.0,1590.0,717.0,3705.0,1689.0,244.0,0.0,5558.0,85.0,0.0,0.14137037037037037,0.03233333333333333,0.9907037037037036,1933.0,0.9292213603749312,44.61032185532859,8.41509433961735,0.8737713398857353,17,0.214,0.796,0.021,0.022,0.227
24100421,2024-04-10,2062BK1,118.41,9.49,8841.0,2205.0,779.0,2841.0,1688.0,236.0,0.0,5990.0,952.0,0.0,0.14137037037037037,0.03233333333333333,0.9907037037037036,1924.0,0.9258014073422534,50.5869436698709,4.009523809521991,0.8773388773384213,6,0.21,0.79,0.026,0.023,0.21
24100420,2024-04-10,2062BK1,114.11,9.49,9225.0,2226.0,810.0,2925.0,1534.0,237.0,0.0,6115.0,1082.0,0.0,0.14137037037037037,0.03233333333333333,0.9907037037037036,1771.0,0.9232200647174497,53.5886425374324,4.1442048517501595,0.8661773009594206,6,0.18,0.78,0.022,0.022,0.23
24100418,2024-04-10,2062BK1,114.51,9.28,8514.0,1992.0,820.0,2514.0,1688.0,244.0,0.0,5875.0,1002.0,0.0,0.14137037037037037,0.03233333333333333,0.9907037037037036,1932.0,0.9250343323295497,51.305562832492306,4.274096385540023,0.8737060041403345,6,0.19,0.77,0.022,0.022,0.22
24100410,2024-04-10,2062BK1,78.55,0.0,6705.0,738.0,481.0,0.0,1736.0,348.0,0.0,1925.0,319.0,0.0,0.14137037037037037,0.03233333333333333,0.9907037037037036,2084.0,0.9999999999872692,24.50668364068101,9.085365853646225,0.833013435700176,6,0.21,0.81,0.022,0.013,0.26
24100381,2024-04-10,2062BK1,125.4,9.6,7179.0,2214.0,800.0,4530.0,1654.0,240.0,0.0,4305.0,2129.0,0.0,0.14137037037037037,0.03233333333333333,0.9907037037037036,1894.0,0.9288888888820084,34.33014354039609,3.2425474254727904,0.8732840549097818,6,0.19,0.76,0.02,0.015,0.2
24100432,2024-04-10,1786550DHCR,122.6,9.28,9555.0,2202.0,825.0,2930.0,1682.0,267.0,0.0,6433.0,1118.0,0.0,0.14137037037037037,0.03233333333333333,0.9907037037037036,1949.0,0.929632999689645,52.47145187559159,4.339237057218738,0.8630066700867814,4,0.21,0.81,0.027,0.021,0.22
24100443,2024-04-10,2062BK1,118.53,9.49,10365.0,1980.0,799.0,3141.0,1730.0,267.0,0.0,6407.0,1018.0,0.0,0.14137037037037037,0.03233333333333333,0.9907037037037036,1997.0,0.925870957655633,54.05382603514676,5.234848484845841,0.8662994491733268,6,0.21,0.76,0.024,0.019,0.21
24300464,2024-04-11,SEQRFE550D,114.72,9.5,9186.0,1674.0,950.0,4880.0,1772.0,247.0,0.0,6018.0,977.0,0.0,0.13443750000000002,0.0334375,0.9813125,2019.0,0.923522782153248,52.45815899535863,5.487455197129338,0.8776622090139289,73,0.2,0.76,0.019,0.019,0.21
24300475,2024-04-11,2062BK1,113.29,10.21,8418.0,1068.0,741.0,4640.0,1594.0,299.0,0.0,6250.0,2240.0,0.0,0.13443750000000002,0.0334375,0.9813125,1893.0,0.9173279352152444,55.168152528421146,7.882022471902732,0.8420496566292435,6,0.196,0.764,0.028,0.02,0.217
24300481,2024-04-11,2830C20MMNC,115.21,12.05,11487.0,2175.0,288.0,2628.0,1732.0,238.0,0.0,6633.0,1057.0,0.0,0.13443750000000002,0.0334375,0.9813125,1970.0,0.9053119597602914,57.573127332197096,5.281379310342399,0.879187817258437,17,0.207,0.799,0.022,0.021,0.217
24300483,2024-04-11,2830C20MMNC,121.2,15.22,11982.0,1803.0,729.0,2935.0,1647.0,220.0,0.0,6534.0,1403.0,0.0,0.13443750000000002,0.0334375,0.9813125,1867.0,0.8884327811106257,53.9108910886641,6.645590682192654,0.8821638993032233,17,0.205,0.735,0.015,0.019,0.217
24300485,2024-04-11,2062BK1,120.18,11.28,10551.0,1710.0,954.0,3140.0,1682.0,258.0,0.0,6178.0,989.0,338.0,0.13443750000000002,0.0334375,0.9813125,1940.0,0.9141944317593627,51.40622399690958,6.170175438592883,0.8670103092779036,6,0.18,0.73,0.017,0.019,0.23
24300486,2024-04-11,2062BK1,125.04,8.69,10002.0,1716.0,693.0,3062.0,1659.0,228.0,0.0,6184.0,985.0,287.0,0.13443750000000002,0.0334375,0.9813125,1887.0,0.935018320489531,49.456174023916695,5.828671328667932,0.8791732909375309,6,0.17,0.71,0.021,0.022,0.19
24300489,2024-04-11,2062BK1,113.55,11.55,11148.0,885.0,701.0,3017.0,1676.0,302.0,0.0,6015.0,961.0,0.0,0.13443750000000002,0.0334375,0.9813125,1978.0,0.9076738609040154,52.97225891631024,12.596610169477293,0.8473205257831915,6,0.19,0.73,0.017,0.017,0.21
24300491,2024-04-11,2830C20MMNC,122.26,10.21,10776.0,915.0,693.0,3035.0,1644.0,226.0,0.0,6330.0,1011.0,0.0,0.13443750000000002,0.0334375,0.9813125,1870.0,0.9229259454901267,51.77490593774108,11.777049180314998,0.8791443850262678,17,0.205,0.743,0.017,0.016,0.213
24300493,2024-04-11,2062BK1,122.15,11.66,11058.0,879.0,682.0,3094.0,1600.0,244.0,0.0,6478.0,1032.0,0.0,0.13443750000000002,0.0334375,0.9813125,1844.0,0.9128615200589429,53.03315595535789,12.580204778142685,0.867678958784779,6,0.18,0.72,0.019,0.016,0.2
24300498,2024-04-11,1786500D,119.3,8.69,10938.0,2610.0,803.0,3067.0,1680.0,213.0,0.0,6010.0,1106.0,0.0,0.13443750000000002,0.0334375,0.9813125,1893.0,0.9321040706232354,50.37720033486691,4.190804597699544,0.8874801901738576,2,0.21,0.69,0.017,0.016,0.194
24300500,2024-04-11,2062BK1,125.81,0.0,11052.0,0.0,820.0,3150.0,1664.0,268.0,0.0,5852.0,1553.0,0.0,0.13443750000000002,0.0334375,0.9813125,1932.0,0.9999999999920515,46.51458548568067,11052000000000.0,0.8612836438918937,6,0.21,0.75,0.018,0.017,0.2
24300468,2024-04-11,S.TOWER6VAN,116.3,10.93,9165.0,1044.0,1014.0,4923.0,2535.0,152.0,508.0,6311.0,1029.0,0.0,0.13443750000000002,0.0334375,0.9813125,3195.0,0.9140925882188627,54.264832329713975,8.778735632175499,0.7934272300467,67,0.164,1.301,0.021,0.019,0.195
24300466,2024-04-11,SEQRFE550D,122.54,10.21,9057.0,981.0,779.0,4749.0,1787.0,252.0,0.0,879.0,158.0,0.0,0.13443750000000002,0.0334375,0.9813125,2039.0,0.9230885122341012,7.173167945102226,9.232415902131262,0.8764100049039351,73,0.21,0.819,0.021,0.02,0.228
24300460,2024-04-11,2062BK1,128.54,9.82,9429.0,1047.0,937.0,5385.0,1855.0,282.0,0.0,6078.0,993.0,0.0,0.13443750000000002,0.0334375,0.9813125,2137.0,0.9290257299730484,47.28489186208741,9.005730659017187,0.8680393074399307,6,0.185,0.793,0.024,0.019,0.204
24300462,2024-04-11,2830C20MMNC,122.31,9.6,9105.0,1932.0,1005.0,4749.0,1762.0,258.0,0.0,6270.0,1089.0,0.0,0.13443750000000002,0.0334375,0.9813125,2020.0,0.9272231066566052,51.263183713095714,4.712732919252219,0.8722772277223405,17,0.195,0.761,0.024,0.016,0.219
24300506,2024-04-11,1786500D,121.09,11.55,10173.0,0.0,748.0,2600.0,1634.0,220.0,0.0,6007.0,1079.0,325.0,0.13443750000000002,0.0334375,0.9813125,1854.0,0.9129221954092813,49.60772978735149,10173000000000.0,0.8813376483274642,2,0.2,0.71,0.015,0.023,0.209
24300473,2024-04-11,S.TOWER6VAN,118.81,9.48,9429.0,1032.0,749.0,4540.0,2448.0,133.0,390.0,5782.0,942.0,0.0,0.13443750000000002,0.0334375,0.9813125,2971.0,0.9261049185367052,48.66593721026289,9.136627906967892,0.8239649949509176,67,0.184,1.31,0.026,0.019,0.224
24100470,2024-04-11,2062BK1,122.68,9.5,12138.0,1596.0,824.0,3656.0,1732.0,270.0,0.0,6457.0,1038.0,0.0,0.13443750000000002,0.0334375,0.9813125,2002.0,0.9281283098734444,52.63286599239784,7.605263157889972,0.865134865134433,6,0.2,0.81,0.028,0.018,0.21
24100496,2024-04-11,1786500D,114.88,8.69,9507.0,2451.0,797.0,3136.0,1738.0,261.0,0.0,6391.0,1026.0,0.0,0.13443750000000002,0.0334375,0.9813125,1999.0,0.9296754875703676,55.631963787816574,3.878824969398662,0.8694347173582444,2,0.21,0.72,0.032,0.017,0.2
24100450,2024-04-11,2830C20MMNC,115.77,9.29,11358.0,1989.0,892.0,3887.0,1731.0,267.0,0.0,6296.0,1750.0,0.0,0.13443750000000002,0.0334375,0.9813125,1998.0,0.925715656477485,54.38369180224252,5.710407239816133,0.8663663663659328,17,0.207,0.731,0.019,0.018,0.194
24100454,2024-04-11,2830C20MMNC,123.06,8.76,12909.0,2196.0,835.0,5311.0,1729.0,263.0,0.0,6607.0,1362.0,175.0,0.13443750000000002,0.0334375,0.9813125,1992.0,0.9335457441895499,53.68925727243873,5.878415300543772,0.8679718875497651,17,0.2,0.773,0.034,0.019,0.2
24100463,2024-04-11,SEQRFE550D,113.2,9.88,9996.0,2688.0,754.0,3001.0,1703.0,288.0,0.0,5702.0,993.0,0.0,0.13443750000000002,0.0334375,0.9813125,1991.0,0.9197270068173568,50.37102473453736,3.7187499999986167,0.8553490708182545,73,0.21,0.76,0.017,0.014,0.22
24100465,2024-04-11,2830C20MMNC,122.05,9.87,9813.0,1992.0,797.0,4446.0,1726.0,261.0,0.0,6083.0,971.0,340.0,0.13443750000000002,0.0334375,0.9813125,1987.0,0.9251819284344667,49.84022941376616,4.926204819274635,0.8686462003015256,17,0.206,0.759,0.019,0.019,0.193
24100467,2024-04-11,2062BK1,117.47,10.08,11058.0,1986.0,679.0,3251.0,1709.0,281.0,0.0,6117.0,975.0,0.0,0.13443750000000002,0.0334375,0.9813125,1990.0,0.9209721677701217,52.07286966840834,5.567975830812906,0.8587939698488147,6,0.204,0.752,0.021,0.02,0.168
24300471,2024-04-11,2062BK1,125.34,9.68,9636.0,1167.0,787.0,4744.0,1683.0,257.0,0.0,5998.0,982.0,150.0,0.13443750000000002,0.0334375,0.9813125,1940.0,0.9283069174868294,47.85383756145002,8.257069408733285,0.8675257731954291,6,0.22,0.78,0.022,0.02,0.17
24100472,2024-04-11,S.TOWER6VAN,122.81,10.21,11478.0,1551.0,805.0,3651.0,2484.0,119.0,424.0,6497.0,1048.0,0.0,0.13443750000000002,0.0334375,0.9813125,3027.0,0.9232446248615002,52.90285807301601,7.400386847190586,0.8206144697717804,67,0.179,1.32,0.022,0.022,0.197
24100474,2024-04-11,2062BK1,122.59,0.0,11517.0,558.0,784.0,5187.0,2335.0,121.0,362.0,5553.0,1496.0,0.0,0.13443750000000002,0.0334375,0.9813125,2818.0,0.9999999999918427,45.29733257161842,20.63978494619957,0.8286018452800467,6,0.19,1.3,0.029,0.016,0.23
24100476,2024-04-11,2062BK1,120.45,8.49,10977.0,1572.0,822.0,2800.0,1725.0,254.0,0.0,6258.0,1027.0,0.0,0.13443750000000002,0.0334375,0.9813125,1979.0,0.9341554211188604,51.95516811912034,6.982824427476474,0.8716523496711108,6,0.21,0.75,0.033,0.019,0.24
24100477,2024-04-11,S.TOWER6VAN,125.37,0.0,12306.0,0.0,785.0,5476.0,2376.0,112.0,370.0,5784.0,1268.0,0.0,0.13443750000000002,0.0334375,0.9813125,2858.0,0.9999999999920236,46.13543909989522,12306000000000.0,0.8313505948212626,67,0.174,1.32,0.033,0.023,0.241
24100478,2024-04-11,S.TOWER6VAN,123.5,0.0,11514.0,2223.0,775.0,3004.0,2481.0,118.0,417.0,6362.0,1046.0,0.0,0.13443750000000002,0.0334375,0.9813125,3016.0,0.9999999999919028,51.51417004006871,5.179487179484849,0.822612732095218,67,0.2,1.33,0.025,0.019,0.25
24100479,2024-04-11,2830C20MMNC,114.32,0.0,11196.0,1656.0,589.0,2949.0,1628.0,244.0,0.0,6106.0,1009.0,0.0,0.13443750000000002,0.0334375,0.9813125,1872.0,0.9999999999912526,53.41147655656568,6.760869565213309,0.869658119657655,17,0.193,0.834,0.025,0.019,0.166
24100480,2024-04-11,2062BK1,129.33,0.0,11553.0,2064.0,880.0,3113.0,1631.0,240.0,0.0,5988.0,1211.0,0.0,0.13443750000000002,0.0334375,0.9813125,1871.0,0.999999999992268,46.30016237496095,5.597383720927521,0.8717263495452315,6,0.18,0.8,0.018,0.016,0.23
24100482,2024-04-11,2062BK1,123.17,9.68,10092.0,2301.0,807.0,2738.0,1729.0,253.0,0.0,6172.0,1230.0,0.0,0.13443750000000002,0.0334375,0.9813125,1982.0,0.9271358675127804,50.10960461110571,4.385919165578277,0.8723511604435559,6,0.19,0.77,0.02,0.016,0.21
24100484,2024-04-11,2830C20MMNC,121.1,10.93,11622.0,3237.0,799.0,2838.0,1718.0,277.0,0.0,6286.0,1379.0,0.0,0.13443750000000002,0.0334375,0.9813125,1995.0,0.9172157842845019,51.90751445043842,3.5903614457820234,0.8611528822050821,17,0.202,0.744,0.017,0.018,0.2
24100487,2024-04-11,1786500D,116.89,11.55,9357.0,2724.0,789.0,1953.0,1677.0,256.0,0.0,6258.0,1010.0,0.0,0.13443750000000002,0.0334375,0.9813125,1933.0,0.910074743063609,53.537513901501086,3.435022026430457,0.8675633729948952,2,0.2,0.7,0.017,0.018,0.214
24100488,2024-04-11,2830C20MMNC,121.97,11.48,9231.0,2157.0,810.0,2088.0,1730.0,264.0,0.0,6611.0,1058.0,0.0,0.13443750000000002,0.0334375,0.9813125,1994.0,0.9139752716304687,54.201852914206754,4.279554937411089,0.8676028084248407,17,0.207,0.839,0.023,0.022,0.207
24100490,2024-04-11,1786500D,126.36,11.28,9939.0,1992.0,800.0,4763.0,1732.0,261.0,0.0,6532.0,1168.0,0.0,0.13443750000000002,0.0334375,0.9813125,1993.0,0.9180470793307322,51.69357391538704,4.989457831322796,0.8690416457597245,2,0.2,0.78,0.023,0.024,0.219
24100492,2024-04-11,1786500D,126.53,10.88,9918.0,2376.0,777.0,2716.0,1733.0,257.0,0.0,6362.0,1004.0,0.0,0.13443750000000002,0.0334375,0.9813125,1990.0,0.9208209009466501,50.28056587330846,4.174242424240667,0.8708542713563463,2,0.19,0.77,0.02,0.02,0.215
24100503,2024-04-11,1786500D,120.69,11.68,10437.0,1980.0,784.0,1373.0,1729.0,298.0,0.0,6159.0,1320.0,0.0,0.13443750000000002,0.0334375,0.9813125,2027.0,0.9117624839396256,51.03156848081008,5.271212121209459,0.852984706462332,2,0.18,0.71,0.017,0.022,0.198
24300469,2024-04-11,S.TOWER6VAN,120.75,9.48,9048.0,1014.0,770.0,4930.0,2388.0,85.0,325.0,6210.0,1432.0,0.0,0.13443750000000002,0.0334375,0.9813125,2798.0,0.9272057129622423,51.42857142814552,8.923076923068123,0.8534667619725327,67,0.165,1.307,0.021,0.02,0.184
24100511,2024-04-12,2062BK1,120.14,10.28,10419.0,1992.0,809.0,4467.0,1729.0,301.0,0.0,6289.0,1494.0,0.0,0.1510344827586207,0.03793103448275863,1.1628620689655171,2030.0,0.9211777334693977,52.347261527781356,5.2304216867443625,0.851724137930615,6,0.21,0.75,0.014,0.022,0.2
24300504,2024-04-12,2830C20MMNC,125.3,10.93,9630.0,0.0,831.0,2675.0,1725.0,268.0,0.0,6206.0,1137.0,323.0,0.1510344827586207,0.03793103448275863,1.1628620689655171,1993.0,0.9197680393384735,49.52913008739402,9630000000000.0,0.8655293527341367,17,0.184,0.71,0.016,0.022,0.206
24100535,2024-04-12,2062BK1,120.23,13.61,11964.0,2058.0,742.0,2988.0,1685.0,240.0,0.0,6201.0,1137.0,0.0,0.1510344827586207,0.03793103448275863,1.1628620689655171,1925.0,0.8983114166101442,51.576145720273004,5.813411078714377,0.8753246753242206,6,0.21,0.74,0.025,0.021,0.2
24100534,2024-04-12,2062BK1,118.0,12.69,12039.0,1965.0,752.0,3281.0,1685.0,239.0,0.0,6280.0,1151.0,318.0,0.1510344827586207,0.03793103448275863,1.1628620689655171,1924.0,0.9028999923413965,53.22033898259983,6.12671755724879,0.8757796257791706,6,0.19,0.76,0.015,0.023,0.2
24100532,2024-04-12,S.TOWER6VAN,114.62,10.29,11679.0,2403.0,749.0,3762.0,2504.0,102.0,487.0,6197.0,1163.0,0.0,0.1510344827586207,0.03793103448275863,1.1628620689655171,3093.0,0.9176206868872179,54.06560809584657,4.860174781521073,0.8095699967666312,67,0.181,1.347,0.033,0.024,0.194
24100530,2024-04-12,S.TOWER6VAN,119.23,10.83,10881.0,2280.0,759.0,2367.0,2496.0,101.0,483.0,6101.0,1059.0,0.0,0.1510344827586207,0.03793103448275863,1.1628620689655171,3080.0,0.9167307396515707,51.17000754800662,4.772368421050539,0.8103896103893473,67,0.184,1.277,0.022,0.022,0.224
24100527,2024-04-12,S.TOWER6VAN,126.43,9.29,11124.0,1998.0,724.0,2589.0,2435.0,87.0,409.0,421.0,87.0,6531.0,0.1510344827586207,0.03793103448275863,1.1628620689655171,2931.0,0.9315502505089042,3.3299058767434158,5.567567567564781,0.8307744796994777,67,0.189,1.254,0.021,0.017,0.211
24100525,2024-04-12,1786500D,123.88,0.0,9177.0,2463.0,815.0,3234.0,1732.0,298.0,0.0,4005.0,917.0,0.0,0.1510344827586207,0.03793103448275863,1.1628620689655171,2030.0,0.9999999999919277,32.32967387768542,3.725943970765844,0.8532019704429294,2,0.248,0.782,0.02,0.014,0.21
24100523,2024-04-12,2062BK1,120.96,8.89,11487.0,1785.0,674.0,2937.0,1732.0,280.0,0.0,6250.0,983.0,0.0,0.1510344827586207,0.03793103448275863,1.1628620689655171,2012.0,0.9315363881329879,51.66997354454638,6.435294117643454,0.8608349900592143,6,0.198,0.71,0.027,0.021,0.193
24100519,2024-04-12,SEQRFE550D,120.5,9.29,11004.0,1788.0,955.0,2703.0,2563.0,403.0,0.0,6353.0,1000.0,0.0,0.1510344827586207,0.03793103448275863,1.1628620689655171,2966.0,0.9284228368832083,52.72199170080729,6.1543624161039405,0.8641267700603964,73,0.2,0.71,0.023,0.026,0.21
24100536,2024-04-12,SEQRFE550D,118.63,12.69,12744.0,2493.0,747.0,4021.0,1685.0,247.0,0.0,6307.0,1144.0,0.0,0.1510344827586207,0.03793103448275863,1.1628620689655171,1932.0,0.9033658239346378,53.16530388558404,5.111913357398672,0.8721532091092794,73,0.21,0.75,0.017,0.019,0.22
24100515,2024-04-12,2830C20MMNC,130.34,0.0,12909.0,2481.0,692.0,4832.0,1737.0,278.0,0.0,6439.0,1123.0,0.0,0.1510344827586207,0.03793103448275863,1.1628620689655171,2015.0,0.9999999999923278,49.40156513695411,5.203143893589196,0.8620347394536665,17,0.196,0.728,0.03,0.025,0.203
24100509,2024-04-12,1786500D,121.71,12.2,10437.0,1983.0,790.0,2433.0,1730.0,294.0,0.0,6171.0,1305.0,0.0,0.1510344827586207,0.03793103448275863,1.1628620689655171,2024.0,0.9088940332991644,50.70248952386244,5.263237518908087,0.8547430830035303,2,0.204,0.73,0.015,0.02,0.217
