Repository: SiddharthKumar268/FerroMind

# FerroMind
*Ferro-Alloy Optimisation using Machine Learning*
**SAIL Durgapur Steel Plant | Steel Melting Shop**
Intern: Siddharth Kumar | FY 2023-24 to FY 2025-26

---

## Quick Start

```bash

# 2. Place raw Excel files in data/raw/

## Dataset

| | |
|---|---|
| Total heats after cleaning | 47,421 |
| Training set | 37,936 heats (Apr 2023 – Jun 2025) |
| Test set | 9,485 heats (Jun 2025 – Dec 2025) |
| Input features | 21 (16 raw + 5 engineered) |
| Target variables | Mn, Si, C, S, P |
| BOF grades | 76 distinct grades |
| Split method | Chronological 80/20 — no shuffle, no leakage |

---

File: data/processed/sms_train.csv (part 117 of 253)
Heat_Number,Date,BOF Grade Code,Hot Metal Addn. Weight,Scrap Addn. Weight,Lime Into Converter,Dolomite Into Converter,Lime Into Ladle,Iron Ore Into Converter,SIMN Into Ladle,FESI Into Ladle,FEMN Into Ladle,Measered O2 Mainblow II,Duration of Mainblow I/II,Measered O2 2nd Blow,HM_P,HM_S,HM_Si,Total_FA_Ladle,HM_Ratio,O2_per_ton_HM,Lime_Dolo_Ratio,SiMn_FA_Fraction,Grade_Encoded,C,Mn,P,S,Si
24100505,2024-04-12,2062BK1,120.84,9.28,10212.0,1977.0,830.0,339.0,1728.0,305.0,0.0,1996.0,1075.0,0.0,0.1510344827586207,0.03793103448275863,1.1628620689655171,2033.0,0.928681217330705,16.517709367622327,5.1654021244283435,0.8499754058038121,6,0.21,0.73,0.017,0.021,0.2
24100501,2024-04-12,2830C20MMNC,119.83,11.28,10707.0,2331.0,797.0,2312.0,1729.0,294.0,0.0,5945.0,1408.0,0.0,0.1510344827586207,0.03793103448275863,1.1628620689655171,2023.0,0.9139653725809325,49.61195026245838,4.593307593305623,0.8546712802763942,17,0.186,0.71,0.016,0.022,0.216
24100499,2024-04-12,2830C20MMNC,120.24,11.55,10977.0,2436.0,827.0,1556.0,1732.0,305.0,0.0,4342.0,1419.0,0.0,0.1510344827586207,0.03793103448275863,1.1628620689655171,2037.0,0.9123605736329589,36.11111111081079,4.50615763546613,0.8502700049087628,17,0.19,0.733,0.017,0.018,0.21
24100497,2024-04-12,2830C20MMNC,119.32,12.28,10551.0,2211.0,777.0,3077.0,1729.0,298.0,0.0,4224.0,1021.0,0.0,0.1510344827586207,0.03793103448275863,1.1628620689655171,2027.0,0.9066869300842958,35.40060341907978,4.772048846673554,0.852984706462332,17,0.198,0.703,0.025,0.021,0.231
24100494,2024-04-12,2830C20MMNC,119.11,11.68,10392.0,2220.0,825.0,2951.0,1743.0,251.0,0.0,6341.0,1012.0,0.0,0.1510344827586207,0.03793103448275863,1.1628620689655171,1994.0,0.9106965364254861,53.23650407141939,4.681081081078973,0.8741223671008655,17,0.21,0.763,0.022,0.026,0.22
24300548,2024-04-12,2062BK1,114.4,11.75,12666.0,0.0,798.0,7667.0,1637.0,329.0,0.0,389.0,1485.0,0.0,0.1510344827586207,0.03793103448275863,1.1628620689655171,1966.0,0.9068569163622128,3.4003496503199266,12666000000000.0,0.8326551373342662,6,0.21,0.79,0.019,0.024,0.21
24300550,2024-04-12,SEQRFE550D,116.5,12.68,11406.0,0.0,723.0,5989.0,1735.0,261.0,0.0,6021.0,1539.0,0.0,0.1510344827586207,0.03793103448275863,1.1628620689655171,1996.0,0.9018423904559387,51.68240343303277,11406000000000.0,0.8692384769534723,73,0.2,0.79,0.017,0.025,0.21
24100513,2024-04-12,2830C20MMNC,119.63,9.68,9951.0,2127.0,800.0,2013.0,1733.0,305.0,0.0,6304.0,1137.0,0.0,0.1510344827586207,0.03793103448275863,1.1628620689655171,2038.0,0.9251411337025355,52.69581208682859,4.678420310293992,0.8503434739936946,17,0.201,0.7,0.021,0.026,0.203
24300502,2024-04-12,2062BK1,121.3,11.66,10698.0,0.0,765.0,3581.0,1634.0,241.0,0.0,6022.0,992.0,0.0,0.1510344827586207,0.03793103448275863,1.1628620689655171,1875.0,0.9123044524600459,49.645507007010345,10698000000000.0,0.8714666666662019,6,0.19,0.76,0.018,0.02,0.2
24100538,2024-04-12,SEQRFE550D,121.27,12.99,12369.0,1992.0,754.0,3518.0,1682.0,233.0,0.0,6470.0,1214.0,0.0,0.1510344827586207,0.03793103448275863,1.1628620689655171,1915.0,0.9032474303522774,53.35202440790507,6.209337349394473,0.878328981722779,73,0.21,0.78,0.02,0.02,0.23
24100542,2024-04-12,SEQRFE550D,118.89,11.68,11964.0,1989.0,732.0,3201.0,1685.0,237.0,0.0,6202.0,984.0,0.0,0.1510344827586207,0.03793103448275863,1.1628620689655171,1922.0,0.9105460672366507,52.165867608275164,6.0150829562564025,0.8766909469298249,73,0.2,0.76,0.02,0.025,0.23
24300508,2024-04-12,2062BK1,120.7,11.55,9867.0,0.0,796.0,2732.0,1670.0,281.0,0.0,6201.0,1199.0,0.0,0.1510344827586207,0.03793103448275863,1.1628620689655171,1951.0,0.9126654064203202,51.3753106872297,9867000000000.0,0.855971296770448,6,0.21,0.75,0.021,0.03,0.23
24300510,2024-04-12,2830C20MMNC,123.1,10.22,10491.0,0.0,798.0,3139.0,1674.0,193.0,0.0,6300.0,1330.0,0.0,0.1510344827586207,0.03793103448275863,1.1628620689655171,1867.0,0.9233423342264977,51.17790414255745,10491000000000.0,0.8966256025704892,17,0.202,0.73,0.022,0.028,0.207
24300512,2024-04-12,1786500D,121.85,10.93,9921.0,0.0,793.0,3098.0,1608.0,241.0,0.0,6302.0,1127.0,0.0,0.1510344827586207,0.03793103448275863,1.1628620689655171,1849.0,0.917683386045205,51.71932704101995,9921000000000.0,0.869659275283467,2,0.204,0.75,0.018,0.025,0.216
24300514,2024-04-12,2062BK1,121.07,10.22,9255.0,0.0,801.0,2861.0,1673.0,241.0,0.0,6123.0,1092.0,0.0,0.1510344827586207,0.03793103448275863,1.1628620689655171,1914.0,0.922157056889922,50.57404807094595,9255000000000.0,0.8740856844300553,6,0.2,0.75,0.02,0.027,0.22
24300516,2024-04-12,2062BK1,127.02,0.0,9591.0,1044.0,748.0,2973.0,1728.0,223.0,0.0,6107.0,1197.0,214.0,0.1510344827586207,0.03793103448275863,1.1628620689655171,1951.0,0.9999999999921272,48.07904267006708,9.186781609186603,0.8856996412091821,6,0.189,0.752,0.015,0.026,0.215
24300518,2024-04-12,2062BK1,126.86,9.5,9606.0,1053.0,956.0,3008.0,1695.0,292.0,0.0,6459.0,1494.0,0.0,0.1510344827586207,0.03793103448275863,1.1628620689655171,1987.0,0.9303314754991908,50.91439381955767,9.12250712249846,0.8530447911419965,6,0.21,0.72,0.024,0.022,0.19
24300520,2024-04-12,2062BK1,122.97,0.0,9612.0,1095.0,916.0,3003.0,1762.0,271.0,0.0,5861.0,954.0,0.0,0.1510344827586207,0.03793103448275863,1.1628620689655171,2033.0,0.999999999991868,47.66203138938227,8.778082191772805,0.8666994589272667,6,0.2,0.73,0.025,0.02,0.16
24300522,2024-04-12,R34,127.12,0.0,11526.0,1692.0,900.0,4965.0,1175.0,155.0,0.0,5753.0,949.0,0.0,0.1510344827586207,0.03793103448275863,1.1628620689655171,1330.0,0.9999999999921334,45.256450597504276,6.812056737584626,0.8834586466158771,66,0.6,0.74,0.019,0.02,0.23
24100540,2024-04-12,SEQRFE550D,112.43,12.08,12336.0,1950.0,754.0,3239.0,1684.0,244.0,0.0,6072.0,1102.0,0.0,0.1510344827586207,0.03793103448275863,1.1628620689655171,1928.0,0.9029796803397078,54.00693764961303,6.326153846150602,0.8734439834020366,73,0.21,0.79,0.024,0.033,0.22
24300524,2024-04-12,2062BK1,122.56,9.29,9768.0,1023.0,823.0,3058.0,1659.0,291.0,0.0,6443.0,1442.0,0.0,0.1510344827586207,0.03793103448275863,1.1628620689655171,1950.0,0.9295411452337541,52.570169712364795,9.54838709676486,0.8507692307687945,6,0.2,0.72,0.023,0.024,0.2
24300528,2024-04-12,SEQRFE550D,123.12,10.21,11436.0,876.0,724.0,4227.0,1697.0,325.0,0.0,1025.0,3762.0,0.0,0.1510344827586207,0.03793103448275863,1.1628620689655171,2022.0,0.9234230855702136,8.32521117602075,13.054794520533042,0.8392680514338084,73,0.22,0.74,0.027,0.022,0.17
24300531,2024-04-12,2062BK1,124.09,9.58,12210.0,630.0,729.0,3635.0,1657.0,250.0,0.0,6253.0,1111.0,0.0,0.1510344827586207,0.03793103448275863,1.1628620689655171,1907.0,0.9283309643081594,50.390845353772335,19.380952380921617,0.8689040377551815,6,0.21,0.74,0.03,0.02,0.21
24300537,2024-04-12,2062BK1,116.19,12.68,12036.0,0.0,580.0,5296.0,1750.0,258.0,0.0,5612.0,935.0,0.0,0.1510344827586207,0.03793103448275863,1.1628620689655171,2008.0,0.9016062698773833,48.300197951215246,12036000000000.0,0.8715139442226736,6,0.19,0.77,0.022,0.021,0.23
24300539,2024-04-12,2062BK1,113.14,12.78,10680.0,0.0,855.0,5413.0,1744.0,292.0,0.0,6126.0,1032.0,0.0,0.1510344827586207,0.03793103448275863,1.1628620689655171,2036.0,0.8985069885570321,54.14530669918556,10680000000000.0,0.8565815324160823,6,0.19,0.81,0.022,0.024,0.17
24300541,2024-04-12,2062BK1,117.86,12.78,12615.0,0.0,774.0,5475.0,1735.0,335.0,0.0,6229.0,1317.0,281.0,0.1510344827586207,0.03793103448275863,1.1628620689655171,2070.0,0.9021739130365726,52.850839979188436,12615000000000.0,0.8381642512073245,6,0.22,0.74,0.025,0.026,0.19
24100551,2024-04-12,2062BK1,118.62,12.48,12396.0,972.0,750.0,3345.0,1693.0,244.0,0.0,4147.0,1304.0,0.0,0.1510344827586207,0.03793103448275863,1.1628620689655171,1937.0,0.9048054919839452,34.96037767631967,12.753086419739967,0.8740320082597449,6,0.19,0.75,0.026,0.031,0.24
24100547,2024-04-12,SEQRFE550D,118.2,11.68,11832.0,2181.0,778.0,2933.0,1679.0,237.0,0.0,6104.0,1058.0,0.0,0.1510344827586207,0.03793103448275863,1.1628620689655171,1916.0,0.9100708346095623,51.64128595556987,5.425034387892973,0.8763048016696888,73,0.2,0.79,0.02,0.026,0.24
24100545,2024-04-12,SEQRFE550D,117.2,12.08,11973.0,2049.0,727.0,2979.0,1688.0,240.0,0.0,6133.0,1047.0,0.0,0.1510344827586207,0.03793103448275863,1.1628620689655171,1928.0,0.9065594059335818,52.32935153538968,5.843338213759959,0.875518672198716,73,0.21,0.76,0.025,0.024,0.22
24100544,2024-04-12,2062BK1,123.33,10.21,12009.0,2004.0,770.0,3035.0,1685.0,241.0,0.0,6246.0,1328.0,0.0,0.1510344827586207,0.03793103448275863,1.1628620689655171,1926.0,0.9235435075563612,50.644612016130345,5.99251497005689,0.8748701972996497,6,0.2,0.8,0.027,0.027,0.21
24300526,2024-04-12,S.TOWER6VAN,125.81,9.6,10092.0,1380.0,757.0,2997.0,2393.0,68.0,356.0,6176.0,1091.0,373.0,0.1510344827586207,0.03793103448275863,1.1628620689655171,2817.0,0.9291042020461628,49.0898974640403,7.313043478255571,0.8494852680153179,67,0.181,1.275,0.041,0.026,0.227
24100517,2024-04-12,SEQRFE550D,118.8,11.68,10548.0,2292.0,699.0,2540.0,1732.0,274.0,0.0,481.0,98.0,0.0,0.1510344827586207,0.03793103448275863,1.1628620689655171,2006.0,0.9104843654130099,4.048821548787468,4.602094240835688,0.8634097706875058,73,0.2,0.77,0.016,0.025,0.21
24300543,2024-04-13,S.TOWER6VAN,119.52,11.38,13077.0,0.0,817.0,6469.0,2212.0,139.0,573.0,6603.0,55.0,0.0,0.14415,0.04645,1.0435,2924.0,0.913063407174079,55.24598393528074,13077000000000.0,0.7564979480161571,67,0.183,1.336,0.024,0.022,0.235
24300546,2024-04-13,S.TOWER6VAN,113.9,11.76,13260.0,0.0,782.0,6706.0,2418.0,88.0,334.0,6508.0,2073.0,0.0,0.14415,0.04645,1.0435,2840.0,0.9064141333685626,57.1378402102095,13260000000000.0,0.8514084507039256,67,0.193,1.394,0.028,0.027,0.182
24300554,2024-04-13,SEQRFE550D,119.67,12.49,12240.0,0.0,776.0,6439.0,1566.0,264.0,0.0,5671.0,1244.0,0.0,0.14415,0.04645,1.0435,1830.0,0.9054933413975069,47.38865212628571,12240000000000.0,0.8557377049175652,73,0.21,0.77,0.02,0.029,0.2
24300559,2024-04-13,S.TOWER6VAN,119.39,11.18,12747.0,0.0,801.0,6698.0,2474.0,0.0,522.0,5873.0,1114.0,0.0,0.14415,0.04645,1.0435,2996.0,0.9143754307963976,49.19172459963823,12747000000000.0,0.8257676902533959,67,0.189,1.369,0.023,0.024,0.24
24300552,2024-04-13,SEQRFE550D,117.35,11.76,12036.0,0.0,884.0,6499.0,1725.0,207.0,0.0,6085.0,1069.0,0.0,0.14415,0.04645,1.0435,1932.0,0.908914878778492,51.853429910082205,12036000000000.0,0.8928571428566807,73,0.2,0.79,0.021,0.026,0.23
24100582,2024-04-13,2062BK1,120.81,12.78,11535.0,1110.0,754.0,4836.0,1736.0,257.0,0.0,6044.0,1159.0,0.0,0.14415,0.04645,1.0435,1993.0,0.9043341567414902,50.02897111124883,10.39189189188253,0.8710486703457747,6,0.2,0.81,0.025,0.03,0.19
24100581,2024-04-13,2062BK1,117.31,11.48,11340.0,1113.0,744.0,5350.0,1731.0,281.0,0.0,6098.0,1035.0,275.0,0.14415,0.04645,1.0435,2012.0,0.9108626446081929,51.98192822391968,10.188679245273864,0.8603379721665704,6,0.19,0.78,0.021,0.026,0.23
24100580,2024-04-13,SEQRFE550D,127.76,10.93,11085.0,1035.0,754.0,3896.0,1733.0,261.0,0.0,5694.0,920.0,0.0,0.14415,0.04645,1.0435,1994.0,0.92119114571403,44.567939886939826,10.710144927525883,0.8691073219654618,73,0.21,0.81,0.02,0.021,0.2
24100579,2024-04-13,2062BK1,117.34,11.48,11526.0,1095.0,812.0,3968.0,1682.0,220.0,0.0,4785.0,1042.0,0.0,0.14415,0.04645,1.0435,1902.0,0.9108834031911903,40.778933014822066,10.526027397250662,0.8843322818081576,6,0.19,0.77,0.022,0.023,0.24
24100578,2024-04-13,2062BK1,112.89,11.86,10554.0,999.0,860.0,4073.0,1729.0,274.0,0.0,5590.0,1227.0,0.0,0.14415,0.04645,1.0435,2003.0,0.9049298597121849,49.51722916069167,10.56456456455399,0.8632051922112515,6,0.21,0.78,0.034,0.028,0.25
24100577,2024-04-13,SEQRFE550D,117.65,12.45,10983.0,0.0,784.0,4156.0,1746.0,271.0,0.0,6298.0,1505.0,0.0,0.14415,0.04645,1.0435,2017.0,0.9043043812382453,53.531661708002275,10983000000000.0,0.8656420426371514,73,0.21,0.78,0.015,0.012,0.19
24100576,2024-04-13,ASP1239,106.66,12.67,11670.0,0.0,800.0,4051.0,1736.0,274.0,0.0,5581.0,1541.0,0.0,0.14415,0.04645,1.0435,2010.0,0.893823849820717,52.32514532109202,11670000000000.0,0.8636815920393713,24,0.46,0.82,0.022,0.027,0.22
24100575,2024-04-13,2062BK1,117.79,11.85,11610.0,0.0,810.0,4962.0,1682.0,271.0,0.0,5366.0,1463.0,0.0,0.14415,0.04645,1.0435,1953.0,0.9085930268365582,45.555649885002495,11610000000000.0,0.8612391193031944,6,0.19,0.79,0.022,0.03,0.2
24100573,2024-04-13,S.TOWER6VAN,114.98,12.99,12117.0,0.0,857.0,4285.0,2487.0,0.0,474.0,6527.0,1094.0,0.0,0.14415,0.04645,1.0435,2961.0,0.8984918340165782,56.7663941550116,12117000000000.0,0.8399189463016413,67,0.189,1.377,0.03,0.025,0.185
24100572,2024-04-13,S.TOWER6VAN,113.9,12.68,11424.0,0.0,765.0,3683.0,2475.0,78.0,467.0,6268.0,1066.0,0.0,0.14415,0.04645,1.0435,3020.0,0.8998261968644349,55.03072870891105,11424000000000.0,0.8195364238407883,67,0.17,1.34,0.021,0.029,0.2
24100571,2024-04-13,2062BK1,114.81,11.08,11769.0,0.0,747.0,5118.0,1737.0,261.0,0.0,5876.0,969.0,0.0,0.14415,0.04645,1.0435,1998.0,0.9119866550090397,51.180210782587054,11769000000000.0,0.8693693693689343,6,0.17,0.82,0.02,0.028,0.22
24100570,2024-04-13,2062BK1,121.5,11.08,12618.0,0.0,722.0,5933.0,1726.0,274.0,0.0,6374.0,1025.0,0.0,0.14415,0.04645,1.0435,2000.0,0.9164278171600813,52.46090534936246,12618000000000.0,0.8629999999995686,6,0.18,0.78,0.026,0.031,0.22
24100574,2024-04-13,2062BK1,116.65,11.48,11256.0,0.0,767.0,5073.0,1681.0,220.0,0.0,6197.0,1349.0,0.0,0.14415,0.04645,1.0435,1901.0,0.910403496441814,53.12473210413094,11256000000000.0,0.8842714360858053,6,0.21,0.77,0.022,0.026,0.2
24100566,2024-04-13,2062BK1,120.74,12.47,11601.0,0.0,707.0,4878.0,1788.0,288.0,0.0,6001.0,948.0,0.0,0.14415,0.04645,1.0435,2076.0,0.9063884092717784,49.70183866117524,11601000000000.0,0.8612716763001632,6,0.2,0.79,0.029,0.028,0.24
24300561,2024-04-13,SEQRFE550D,115.81,9.07,11211.0,0.0,795.0,5309.0,1752.0,302.0,0.0,5607.0,1066.0,0.0,0.14415,0.04645,1.0435,2054.0,0.9273702754570198,48.41550815949904,11211000000000.0,0.8529698149947161,73,0.21,0.76,0.023,0.031,0.22
24100568,2024-04-13,2062BK1,113.5,11.78,11373.0,0.0,664.0,6251.0,1783.0,291.0,0.0,5899.0,949.0,0.0,0.14415,0.04645,1.0435,2074.0,0.9059706257909804,51.97356828148041,11373000000000.0,0.8596914175502123,6,0.21,0.78,0.02,0.03,0.2
24300565,2024-04-13,S.TOWER6VAN,113.26,12.78,9633.0,0.0,693.0,6078.0,2445.0,54.0,488.0,5903.0,957.0,0.0,0.14415,0.04645,1.0435,2987.0,0.8986036178919501,52.119018187779275,9633000000000.0,0.818547037160757,67,0.175,1.332,0.032,0.03,0.181
24300567,2024-04-13,S.TOWER6VAN,117.95,11.85,12717.0,0.0,825.0,5960.0,2450.0,146.0,410.0,5808.0,960.0,0.0,0.14415,0.04645,1.0435,3006.0,0.9087057010715817,49.24120389954013,12717000000000.0,0.8150365934794361,67,0.171,1.32,0.026,0.03,0.187
24100553,2024-04-13,S.TOWER6VAN,120.78,10.93,12162.0,1299.0,744.0,3497.0,2534.0,104.0,492.0,6203.0,1102.0,0.0,0.14415,0.04645,1.0435,3130.0,0.9170146533982461,51.35784070167778,9.362586605073624,0.8095846645364826,67,0.198,1.347,0.026,0.032,0.2
24100555,2024-04-13,2062BK1,124.37,12.68,11673.0,1191.0,822.0,3178.0,1786.0,301.0,0.0,6504.0,1664.0,0.0,0.14415,0.04645,1.0435,2087.0,0.9074790222480301,52.295569670722074,9.801007556666834,0.8557738380446307,6,0.178,0.735,0.022,0.018,0.204
24300563,2024-04-13,2062BK1,115.52,11.85,10677.0,0.0,809.0,5570.0,1754.0,314.0,111.0,6049.0,1246.0,0.0,0.14415,0.04645,1.0435,2179.0,0.9069639632495331,52.36322714636112,10677000000000.0,0.8049564020189055,6,0.21,0.81,0.023,0.027,0.22
24300586,2024-04-13,2062BK1,111.23,12.69,11724.0,0.0,814.0,6099.0,1683.0,247.0,0.0,6396.0,1781.0,0.0,0.14415,0.04645,1.0435,1930.0,0.8975952227170949,57.50247235406363,11724000000000.0,0.8720207253881492,6,0.21,0.84,0.019,0.026,0.2
24100556,2024-04-13,S.TOWER6VAN,121.09,10.18,11994.0,0.0,777.0,3908.0,2534.0,101.0,518.0,5341.0,1225.0,0.0,0.14415,0.04645,1.0435,3153.0,0.9224499123872747,44.10768849579562,11994000000000.0,0.8036790358386288,67,0.198,1.3,0.027,0.022,0.218
24100564,2024-04-13,SEQRFE550D,122.11,11.47,11160.0,0.0,680.0,3841.0,1786.0,291.0,0.0,6152.0,969.0,0.0,0.14415,0.04645,1.0435,2077.0,0.9141338523662664,50.3808041925282,11160000000000.0,0.8598940779966973,73,0.2,0.78,0.027,0.035,0.21
24100562,2024-04-13,S.TOWER6VAN,123.74,11.25,11664.0,0.0,755.0,4590.0,2437.0,89.0,420.0,6001.0,1002.0,0.0,0.14415,0.04645,1.0435,2946.0,0.9166604933630886,48.49684822976809,11664000000000.0,0.8272233536996513,67,0.186,1.382,0.025,0.026,0.231
24300557,2024-04-13,2062BK1,122.4,10.94,12144.0,0.0,806.0,8552.0,1654.0,258.0,0.0,5956.0,1071.0,0.0,0.14415,0.04645,1.0435,1912.0,0.917954102288001,48.660130718556694,12144000000000.0,0.8650627615058237,6,0.21,0.78,0.02,0.025,0.22
24100558,2024-04-13,SEQRFE550D,120.83,0.0,11487.0,0.0,802.0,2376.0,1773.0,280.0,0.0,4230.0,831.0,0.0,0.14415,0.04645,1.0435,2053.0,0.9999999999917238,35.00786228556643,11487000000000.0,0.863614223087743,73,0.19,0.77,0.026,0.03,0.22
24100560,2024-04-13,2062BK1,114.58,11.79,11718.0,0.0,676.0,4126.0,1732.0,280.0,0.0,482.0,99.0,0.0,0.14415,0.04645,1.0435,2012.0,0.906702540152673,4.2066678303001686,11718000000000.0,0.8608349900592143,6,0.2,0.75,0.03,0.029,0.23
24100589,2024-04-14,S.TOWER6VAN,116.1,12.63,14667.0,633.0,800.0,1563.0,2539.0,123.0,472.0,6271.0,1011.0,0.0,0.15196428571428572,0.038142857142857145,1.0405,3134.0,0.9018876718643527,54.01378122261831,23.17061611370747,0.810146777281171,67,0.179,1.361,0.033,0.021,0.219
24100609,2024-04-14,2062BK1,115.05,12.09,11049.0,975.0,797.0,3498.0,1692.0,267.0,0.0,452.0,1245.0,0.0,0.15196428571428572,0.038142857142857145,1.0405,1959.0,0.9049079754530053,3.9287266405568992,11.33230769229607,0.8637059724344749,6,0.2,0.75,0.03,0.025,0.22
24100593,2024-04-14,S.TOWER6VAN,118.15,13.71,10974.0,1095.0,782.0,3413.0,2531.0,118.0,480.0,6098.0,998.0,0.0,0.15196428571428572,0.038142857142857145,1.0405,3129.0,0.8960260882686484,51.61235717264822,10.021917808210025,0.8088846276763155,67,0.164,1.361,0.024,0.023,0.233
24100597,2024-04-14,S.TOWER6VAN,118.58,10.93,10491.0,1203.0,802.0,2960.0,2533.0,121.0,476.0,6240.0,1049.0,0.0,0.15196428571428572,0.038142857142857145,1.0405,3130.0,0.9156049725819196,52.62270197290755,8.72069825435684,0.8092651757185912,67,0.18,1.32,0.022,0.025,0.21
24100599,2024-04-14,S.TOWER6VAN,116.77,11.85,9684.0,1188.0,764.0,3370.0,2532.0,119.0,467.0,6453.0,1573.0,0.0,0.15196428571428572,0.038142857142857145,1.0405,3118.0,0.9078681386960981,55.26248180135941,8.15151515150829,0.8120590121870391,67,0.178,1.335,0.024,0.031,0.208
24100601,2024-04-14,SEQRFE550D,112.63,11.85,10869.0,0.0,750.0,3300.0,1693.0,267.0,0.0,6062.0,1020.0,0.0,0.15196428571428572,0.038142857142857145,1.0405,1960.0,0.9048039845685668,53.82224984414612,10869000000000.0,0.863775510203641,73,0.18,0.78,0.024,0.034,0.17
24100604,2024-04-14,2062BK1,120.76,12.08,10575.0,1209.0,800.0,3195.0,1685.0,261.0,0.0,5632.0,899.0,385.0,0.15196428571428572,0.038142857142857145,1.0405,1946.0,0.909063535072952,46.63795958888176,8.74689826302006,0.8658787255905108,6,0.19,0.76,0.029,0.033,0.2
24100606,2024-04-14,2062BK1,116.57,12.08,10602.0,1197.0,742.0,3042.0,1690.0,265.0,0.0,6205.0,989.0,384.0,0.15196428571428572,0.038142857142857145,1.0405,1955.0,0.9061018266544415,53.22981899242318,8.857142857135457,0.8644501278767956,6,0.2,0.85,0.023,0.024,0.22
24100608,2024-04-14,R34,127.19,0.0,11139.0,1308.0,897.0,5301.0,1188.0,223.0,0.0,5835.0,945.0,0.0,0.15196428571428572,0.038142857142857145,1.0405,1411.0,0.9999999999921377,45.87624813235414,8.516055045865048,0.84195605953165,66,0.59,0.76,0.025,0.023,0.24
24100596,2024-04-14,SEQRFE550D,114.72,13.71,10203.0,1197.0,824.0,3613.0,1685.0,280.0,0.0,5701.0,911.0,0.0,0.15196428571428572,0.038142857142857145,1.0405,1965.0,0.8932492408246263,49.69490934405775,8.523809523802402,0.8575063613227188,73,0.19,0.8,0.021,0.027,0.25
24100591,2024-04-14,S.TOWER6VAN,119.1,12.78,10992.0,1122.0,799.0,3136.0,2537.0,118.0,470.0,6284.0,1012.0,372.0,0.15196428571428572,0.038142857142857145,1.0405,3125.0,0.9030937215582113,52.76238455035464,9.796791443841537,0.8118399999997402,67,0.178,1.35,0.029,0.023,0.221
24100615,2024-04-14,2830C20MMNC,115.2,11.85,11004.0,771.0,817.0,4056.0,1753.0,277.0,0.0,5698.0,997.0,0.0,0.15196428571428572,0.038142857142857145,1.0405,2030.0,0.9067296339952245,49.4618055551262,14.27237354083752,0.8635467980291313,17,0.19,0.75,0.021,0.02,0.18
24300583,2024-04-14,2062BK1,119.38,0.0,12057.0,0.0,810.0,4442.0,1676.0,312.0,0.0,6001.0,1053.0,0.0,0.15196428571428572,0.038142857142857145,1.0405,1988.0,0.9999999999916234,50.268051599511914,12057000000000.0,0.8430583501001796,6,0.188,0.805,0.022,0.025,0.183
24300584,2024-04-14,2830C20MMNC,108.89,11.78,10650.0,0.0,804.0,4779.0,1593.0,251.0,0.0,6397.0,2061.0,0.0,0.15196428571428572,0.038142857142857145,1.0405,1844.0,0.9023783873298883,58.74735972027966,10650000000000.0,0.8638828633400956,17,0.196,0.808,0.019,0.025,0.212
24300585,2024-04-14,2830C20MMNC,113.15,11.86,11277.0,0.0,782.0,5382.0,1624.0,298.0,0.0,5866.0,1055.0,0.0,0.15196428571428572,0.038142857142857145,1.0405,1922.0,0.9051275897855762,51.842686698613846,11277000000000.0,0.8449531737768757,17,0.184,0.747,0.016,0.027,0.209
24300587,2024-04-14,S.TOWER6VAN,110.12,12.79,10980.0,0.0,781.0,4770.0,2132.0,61.0,485.0,5715.0,1092.0,0.0,0.15196428571428572,0.038142857142857145,1.0405,2678.0,0.8959401187788143,51.89792953094898,10980000000000.0,0.7961165048540717,67,0.178,1.266,0.018,0.025,0.207
24300588,2024-04-14,2062BK1,109.91,12.97,10941.0,0.0,787.0,5244.0,1623.0,264.0,0.0,5658.0,1240.0,0.0,0.15196428571428572,0.038142857142857145,1.0405,1887.0,0.8944498697843876,51.47848239421819,10941000000000.0,0.8600953895066984,6,0.19,0.77,0.022,0.026,0.2
24300590,2024-04-14,2062BK1,110.36,12.38,10845.0,0.0,823.0,5043.0,1641.0,261.0,0.0,5686.0,1133.0,0.0,0.15196428571428572,0.038142857142857145,1.0405,1902.0,0.899136385848956,51.52229068456395,10845000000000.0,0.8627760252361395,6,0.17,0.8,0.016,0.025,0.19
24300592,2024-04-14,SEQRFE550D,109.25,12.08,10662.0,0.0,793.0,5892.0,1610.0,231.0,0.0,5626.0,1114.0,0.0,0.15196428571428572,0.038142857142857145,1.0405,1841.0,0.9004368251800837,51.49656750524946,10662000000000.0,0.8745247148284223,73,0.2,0.8,0.023,0.026,0.24
24300594,2024-04-14,2062BK1,112.6,14.29,10374.0,0.0,811.0,6319.0,1710.0,321.0,0.0,5897.0,1719.0,0.0,0.15196428571428572,0.038142857142857145,1.0405,2031.0,0.8873827724731076,52.371225576799546,10374000000000.0,0.8419497784338543,6,0.19,0.78,0.018,0.026,0.22
24300595,2024-04-14,2062BK1,108.84,11.18,11217.0,0.0,646.0,4552.0,1606.0,268.0,0.0,5976.0,1784.0,0.0,0.15196428571428572,0.038142857142857145,1.0405,1874.0,0.9068488585160235,54.90628445374029,11217000000000.0,0.8569903948768106,6,0.19,0.77,0.024,0.026,0.19
24300598,2024-04-14,SEQRFE550D,111.01,11.78,10161.0,0.0,690.0,4516.0,1639.0,237.0,0.0,5791.0,1072.0,0.0,0.15196428571428572,0.038142857142857145,1.0405,1876.0,0.9040638488402634,52.16647148858511,10161000000000.0,0.873667377398255,73,0.2,0.81,0.017,0.029,0.21
24300600,2024-04-14,2062BK1,108.95,12.39,10749.0,0.0,705.0,4185.0,1631.0,244.0,0.0,5790.0,941.0,0.0,0.15196428571428572,0.038142857142857145,1.0405,1875.0,0.8978902258043687,53.14364387284861,10749000000000.0,0.8698666666662027,6,0.2,0.75,0.024,0.026,0.19
24300602,2024-04-14,SEQRFE550D,117.39,12.99,10977.0,0.0,679.0,4580.0,1621.0,315.0,0.0,5941.0,1020.0,471.0,0.15196428571428572,0.038142857142857145,1.0405,1936.0,0.9003681546180369,50.60908084120786,10977000000000.0,0.8372933884293196,73,0.184,0.819,0.024,0.026,0.244
24300603,2024-04-14,1786500D,113.29,13.71,11148.0,0.0,715.0,4438.0,2288.0,44.0,374.0,5878.0,953.0,368.0,0.15196428571428572,0.038142857142857145,1.0405,2706.0,0.8920472440874642,51.88454408992952,11148000000000.0,0.8455284552842404,2,0.2,1.25,0.024,0.023,0.245
24300607,2024-04-14,SEQRFE550D,109.36,13.71,10941.0,0.0,821.0,2146.0,1732.0,213.0,0.0,5804.0,924.0,624.0,0.15196428571428572,0.038142857142857145,1.0405,1945.0,0.8885999837418657,53.072421360158444,10941000000000.0,0.8904884318761489,73,0.2,0.8,0.025,0.023,0.21
24300610,2024-04-14,SEQRFE550D,110.3,12.78,12243.0,0.0,765.0,4290.0,1730.0,323.0,0.0,5996.0,984.0,0.0,0.15196428571428572,0.038142857142857145,1.0405,2053.0,0.896165095865322,54.36083408835575,12243000000000.0,0.8426692644905783,73,0.21,0.82,0.024,0.026,0.21
24300605,2024-04-14,2062BK1,109.04,11.86,11190.0,0.0,751.0,5014.0,1657.0,339.0,0.0,5802.0,939.0,0.0,0.15196428571428572,0.038142857142857145,1.0405,1996.0,0.9019023986691324,53.20983125409749,11190000000000.0,0.8301603206408666,6,0.17,0.77,0.017,0.026,0.21
24300614,2024-04-14,2830C20MMNC,119.27,11.48,11886.0,0.0,801.0,5033.0,1725.0,301.0,0.0,6312.0,1005.0,382.0,0.15196428571428572,0.038142857142857145,1.0405,2026.0,0.91219885276549,52.921941812250175,11886000000000.0,0.8514313919048118,17,0.21,0.821,0.02,0.026,0.197
24300619,2024-04-14,2062BK1,118.68,10.88,10548.0,0.0,806.0,4928.0,1742.0,287.0,0.0,6467.0,1052.0,0.0,0.15196428571428572,0.038142857142857145,1.0405,2029.0,0.9160234640250385,54.49106841881959,10548000000000.0,0.858551010349503,6,0.19,0.74,0.016,0.021,0.19
24300623,2024-04-14,2062BK1,125.6,11.48,10710.0,0.0,646.0,6059.0,1594.0,197.0,0.0,5998.0,979.0,470.0,0.15196428571428572,0.038142857142857145,1.0405,1791.0,0.916253282747912,47.754777069683485,10710000000000.0,0.8900055834724232,6,0.2,0.73,0.016,0.021,0.18
24100616,2024-04-14,1786500D,108.53,11.48,11271.0,1074.0,754.0,3055.0,1752.0,281.0,0.0,6208.0,1361.0,0.0,0.15196428571428572,0.038142857142857145,1.0405,2033.0,0.9043413048837234,57.200773979017775,10.494413407811457,0.8617806197733096,2,0.21,0.87,0.04,0.025,0.223
24100617,2024-04-14,2062BK1,121.59,12.78,11832.0,1005.0,782.0,4257.0,1757.0,278.0,0.0,6416.0,1320.0,463.0,0.15196428571428572,0.038142857142857145,1.0405,2035.0,0.9048894842531452,52.76749732664884,11.773134328346494,0.8633906633902392,6,0.18,0.8,0.023,0.021,0.19
24100618,2024-04-14,2062BK1,118.7,11.86,11484.0,1086.0,762.0,3555.0,1757.0,281.0,0.0,6402.0,1080.0,475.0,0.15196428571428572,0.038142857142857145,1.0405,2038.0,0.9091605392087229,53.93428812085986,10.57458563534938,0.8621197252203817,6,0.2,0.82,0.035,0.034,0.21
24300612,2024-04-14,SEQRFE550D,116.9,11.85,11313.0,0.0,726.0,3960.0,1603.0,292.0,0.0,6167.0,990.0,0.0,0.15196428571428572,0.038142857142857145,1.0405,1895.0,0.9079611650414917,52.75449101751279,11313000000000.0,0.8459102902370206,73,0.22,0.83,0.03,0.027,0.2
24100620,2024-04-14,2830C20MMNC,113.18,11.86,12054.0,999.0,840.0,3562.0,1753.0,282.0,0.0,6604.0,1119.0,0.0,0.15196428571428572,0.038142857142857145,1.0405,2035.0,0.9051503518801571,58.3495317188695,12.066066066053988,0.8614250614246381,17,0.207,0.783,0.025,0.022,0.21
24300678,2024-04-15,S.TOWER6VAN,117.5,11.18,10965.0,1125.0,682.0,3040.0,2457.0,65.0,397.0,6412.0,1023.0,0.0,0.1642962962962963,0.033,0.924037037037037,2919.0,0.9131178116186422,54.57021276549302,9.746666666658003,0.8417266187047476,67,0.2,1.3,0.017,0.017,0.19
24300670,2024-04-15,S.TOWER6VAN,122.14,10.93,9075.0,2235.0,806.0,4392.0,2216.0,0.0,564.0,6696.0,1154.0,0.0,0.1642962962962963,0.033,0.924037037037037,2780.0,0.9178627789816048,54.82233502493186,4.060402684561942,0.7971223021579866,67,0.2,1.34,0.022,0.016,0.22
24300668,2024-04-15,SEQRFE550D,118.72,11.89,8055.0,2043.0,804.0,4642.0,1712.0,316.0,0.0,5857.0,959.0,0.0,0.1642962962962963,0.033,0.924037037037037,2028.0,0.9089656228396833,49.334568732738084,3.94273127753111,0.8441814595656587,73,0.19,0.83,0.025,0.023,0.23
24300666,2024-04-15,S.TOWER6VAN,120.4,11.86,10194.0,2598.0,1037.0,4037.0,2225.0,0.0,372.0,6237.0,1007.0,0.0,0.1642962962962963,0.033,0.924037037037037,2597.0,0.9103281415325094,51.802325580965096,3.92378752886685,0.8567577974582762,67,0.181,1.284,0.02,0.016,0.202
24300656,2024-04-15,SEQRFE550D,119.12,13.27,11085.0,0.0,809.0,4910.0,1695.0,338.0,0.0,6905.0,1684.0,0.0,0.1642962962962963,0.033,0.924037037037037,2033.0,0.8997658433348458,57.96675621173634,11085000000000.0,0.8337432365957532,73,0.2,0.76,0.014,0.012,0.22
24300642,2024-04-15,2062BK1,117.4,12.56,12189.0,0.0,707.0,5904.0,1013.0,288.0,0.0,6273.0,1078.0,0.0,0.1642962962962963,0.033,0.924037037037037,1301.0,0.9033548784171795,53.432708687790175,12189000000000.0,0.7786318216750356,6,0.2,0.74,0.023,0.014,0.24
24300640,2024-04-15,SEQRFE550D,116.03,11.48,11838.0,1017.0,701.0,3597.0,1709.0,152.0,0.0,6444.0,1039.0,0.0,0.1642962962962963,0.033,0.924037037037037,1861.0,0.9099678456520275,55.53736102684187,11.64011799408885,0.9183234819984318,73,0.21,0.74,0.024,0.017,0.17
24300634,2024-04-15,2830C20MMNC,118.17,11.79,11343.0,0.0,695.0,3308.0,1647.0,301.0,0.0,6470.0,1032.0,0.0,0.1642962962962963,0.033,0.924037037037037,1948.0,0.9092797783863552,54.75162900859142,11343000000000.0,0.845482546200798,17,0.21,0.768,0.018,0.018,0.236
24300628,2024-04-15,2830C20MMNC,111.52,12.38,11754.0,0.0,707.0,4378.0,1678.0,274.0,0.0,6268.0,1013.0,0.0,0.1642962962962963,0.033,0.924037037037037,1952.0,0.9000807102429372,56.20516499232241,11754000000000.0,0.8596311475405433,17,0.204,0.789,0.017,0.019,0.166
24300625,2024-04-15,2062BK1,110.29,12.78,11856.0,0.0,680.0,4361.0,1733.0,325.0,0.0,1973.0,1361.0,0.0,0.1642962962962963,0.033,0.924037037037037,2058.0,0.8961566588047765,17.889201196682478,11856000000000.0,0.8420796890180554,6,0.18,0.79,0.022,0.019,0.22
24300658,2024-04-15,SEQRFE550D,116.54,12.54,10875.0,0.0,569.0,4712.0,1674.0,315.0,0.0,458.0,1123.0,0.0,0.1642962962962963,0.033,0.924037037037037,1989.0,0.9028509451432999,3.9299811223276984,10875000000000.0,0.841628959275595,73,0.22,0.8,0.025,0.015,0.21
24300653,2024-04-15,1786500D,115.79,11.85,11511.0,0.0,808.0,5142.0,1699.0,328.0,0.0,6156.0,1100.0,0.0,0.1642962962962963,0.033,0.924037037037037,2027.0,0.9071607646434726,53.16521288493682,11511000000000.0,0.8381845091263749,2,0.19,0.74,0.015,0.014,0.201
24300664,2024-04-15,SEQRFE550D,117.4,11.85,9300.0,2241.0,630.0,5208.0,1698.0,315.0,0.0,6008.0,953.0,277.0,0.1642962962962963,0.033,0.924037037037037,2013.0,0.908317214693166,51.1754684833801,4.149933065593864,0.8435171385986868,73,0.22,0.8,0.015,0.017,0.22
24100659,2024-04-15,2062BK1,122.6,11.48,11253.0,1008.0,820.0,4346.0,1085.0,261.0,0.0,3036.0,2557.0,0.0,0.1642962962962963,0.033,0.924037037037037,1346.0,0.9143794749335146,24.763458401103073,11.1636904761794,0.8060921248136657,6,0.2,0.73,0.025,0.014,0.22
24100626,2024-04-15,2830C20MMNC,112.42,12.69,11409.0,1104.0,780.0,3574.0,1682.0,247.0,0.0,5914.0,970.0,251.0,0.1642962962962963,0.033,0.924037037037037,1929.0,0.898569259044852,52.60629781130932,10.334239130425422,0.8719543805075832,17,0.202,0.752,0.029,0.019,0.186
24100611,2024-04-15,2062BK1,114.54,11.78,11412.0,756.0,785.0,4238.0,1749.0,277.0,0.0,6096.0,1052.0,0.0,0.1642962962962963,0.033,0.924037037037037,2026.0,0.9067447751669827,53.22158197962963,15.095238095218129,0.8632773938791396,6,0.202,0.777,0.022,0.027,0.215
24100613,2024-04-15,2062BK1,114.8,11.78,11487.0,822.0,767.0,4180.0,1751.0,281.0,0.0,6066.0,1061.0,0.0,0.1642962962962963,0.033,0.924037037037037,2032.0,0.9069363248466824,52.83972125389512,13.974452554727526,0.8617125984247728,6,0.193,0.79,0.031,0.026,0.207
24100622,2024-04-15,2830C20MMNC,118.6,11.86,12048.0,999.0,757.0,3668.0,1726.0,277.0,0.0,6612.0,1319.0,0.0,0.1642962962962963,0.033,0.924037037037037,2003.0,0.909090909083941,55.75042158469013,12.060060060047988,0.8617074388413072,17,0.193,0.75,0.029,0.02,0.207
24100629,2024-04-15,2062BK1,116.66,11.47,11991.0,1113.0,776.0,5233.0,1738.0,264.0,0.0,5872.0,1038.0,265.0,0.1642962962962963,0.033,0.924037037037037,2002.0,0.9104815421766138,50.33430481698667,10.773584905650697,0.8681318681314345,6,0.18,0.79,0.022,0.02,0.22
24100631,2024-04-15,2830C20MMNC,112.44,12.37,11097.0,1110.0,807.0,4735.0,1743.0,267.0,0.0,6011.0,1043.0,272.0,0.1642962962962963,0.033,0.924037037037037,2010.0,0.9008893518075403,53.459622909520995,9.997297297288291,0.8671641791040462,17,0.225,0.765,0.018,0.02,0.215
24100633,2024-04-15,2062BK1,114.63,13.7,11208.0,1221.0,780.0,4741.0,1743.0,275.0,0.0,6166.0,1009.0,280.0,0.1642962962962963,0.033,0.924037037037037,2018.0,0.8932439803561659,53.79045625007598,9.179361179353661,0.8637264618429813,6,0.2,0.8,0.023,0.021,0.2
24100635,2024-04-15,SEQRFE550D,114.82,11.85,10938.0,882.0,820.0,4744.0,1685.0,261.0,0.0,6005.0,991.0,0.0,0.1642962962962963,0.033,0.924037037037037,1946.0,0.9064498302604685,52.29925100111218,12.401360544203627,0.8658787255905108,73,0.21,0.75,0.028,0.016,0.18
24100637,2024-04-15,2830C20MMNC,119.22,11.85,11109.0,1326.0,802.0,4626.0,1746.0,272.0,0.0,6103.0,1007.0,362.0,0.1642962962962963,0.033,0.924037037037037,2018.0,0.9095902952551341,51.19107532250301,8.377828054292324,0.8652130822592343,17,0.218,0.76,0.024,0.016,0.204
24100639,2024-04-15,2062BK1,108.5,12.78,10533.0,954.0,782.0,4115.0,1692.0,264.0,0.0,6049.0,1077.0,0.0,0.1642962962962963,0.033,0.924037037037037,1956.0,0.8946240105467131,55.75115207321888,11.040880503133081,0.8650306748461836,6,0.18,0.81,0.035,0.019,0.23
24100641,2024-04-15,2830C20MMNC,119.06,12.78,11064.0,957.0,657.0,4375.0,1739.0,271.0,0.0,6006.0,999.0,205.0,0.1642962962962963,0.033,0.924037037037037,2010.0,0.9030643203814999,50.44515370359108,11.561128526633688,0.8651741293528034,17,0.225,0.795,0.033,0.017,0.202
24100643,2024-04-15,SEQRFE550D,112.94,12.78,7086.0,0.0,852.0,2422.0,1736.0,267.0,0.0,5665.0,944.0,0.0,0.1642962962962963,0.033,0.924037037037037,2003.0,0.8983455297415022,50.15937665972942,7086000000000.0,0.866699950074455,73,0.2,0.82,0.024,0.013,0.21
24100645,2024-04-15,SEQRFE550D,110.25,11.86,10482.0,0.0,805.0,3676.0,1736.0,268.0,0.0,5601.0,1009.0,0.0,0.1642962962962963,0.033,0.924037037037037,2004.0,0.9028744574489979,50.802721087974575,10482000000000.0,0.866267465069428,73,0.19,0.75,0.021,0.013,0.21
24100650,2024-04-15,2062BK1,120.82,11.47,11544.0,549.0,779.0,4215.0,1759.0,271.0,0.0,6399.0,1157.0,170.0,0.1642962962962963,0.033,0.924037037037037,2030.0,0.9132965454613857,52.963085581418945,21.027322404333283,0.8665024630537603,6,0.19,0.79,0.025,0.015,0.18
24100652,2024-04-15,1786500D,122.22,11.37,11208.0,1095.0,812.0,3832.0,1762.0,301.0,0.0,6202.0,1119.0,0.0,0.1642962962962963,0.033,0.924037037037037,2063.0,0.9148888389781055,50.74455899156648,10.235616438346817,0.8540959767324993,2,0.19,0.65,0.024,0.015,0.162
24100657,2024-04-15,ASP1239,129.55,0.0,9954.0,978.0,787.0,4141.0,1206.0,258.0,0.0,5509.0,1439.0,0.0,0.1642962962962963,0.033,0.924037037037037,1464.0,0.9999999999922811,42.52412196030472,10.17791411041904,0.823770491802716,24,0.44,0.75,0.02,0.02,0.21
24100649,2024-04-15,SEQRFE550D,117.19,11.18,11619.0,654.0,800.0,4147.0,1759.0,267.0,0.0,6410.0,1705.0,0.0,0.1642962962962963,0.033,0.924037037037037,2026.0,0.9129080003044878,54.697499786204475,17.766055045844396,0.8682132280351095,73,0.18,0.79,0.024,0.016,0.22
24100663,2024-04-15,2062BK1,120.6,11.77,9246.0,309.0,777.0,1779.0,1689.0,258.0,0.0,6307.0,1066.0,0.0,0.1642962962962963,0.033,0.924037037037037,1947.0,0.9110825715727802,52.296849087460224,29.922330096990542,0.8674884437591847,6,0.18,0.8,0.025,0.014,0.21
24100665,2024-04-15,2062BK1,121.9,11.48,11280.0,0.0,757.0,4220.0,1686.0,284.0,0.0,2946.0,1168.0,0.0,0.1642962962962963,0.033,0.924037037037037,1970.0,0.9139301244495883,24.167350286922332,11280000000000.0,0.8558375634513422,6,0.19,0.81,0.028,0.013,0.22
24100667,2024-04-15,SEQRFE550D,123.12,12.08,8820.0,0.0,858.0,974.0,1683.0,281.0,0.0,5510.0,983.0,0.0,0.1642962962962963,0.033,0.924037037037037,1964.0,0.9106508875672289,44.75308641938959,8820000000000.0,0.856924643584085,73,0.19,0.76,0.02,0.015,0.2
24100669,2024-04-15,2062BK1,120.37,12.99,9831.0,0.0,802.0,3676.0,1688.0,281.0,0.0,5912.0,1004.0,0.0,0.1642962962962963,0.033,0.924037037037037,1969.0,0.9025944810970111,49.11522804644749,9831000000000.0,0.8572879634327795,6,0.2,0.79,0.025,0.02,0.23
24100671,2024-04-15,2062BK1,120.46,13.37,11295.0,0.0,945.0,3978.0,1698.0,271.0,0.0,4456.0,824.0,0.0,0.1642962962962963,0.033,0.924037037037037,1969.0,0.9000971381536271,36.99153245860044,11295000000000.0,0.8623666835952959,6,0.2,0.78,0.024,0.02,0.2
24100677,2024-04-15,2062BK1,102.15,0.0,8955.0,1029.0,769.0,4245.0,1736.0,280.0,0.0,5210.0,920.0,0.0,0.1642962962962963,0.033,0.924037037037037,2016.0,0.9999999999902104,51.0034263333235,8.702623906697083,0.861111111110684,6,0.2,0.73,0.018,0.019,0.2
24100661,2024-04-15,SEQRFE550D,122.2,11.78,10329.0,1443.0,792.0,2084.0,1695.0,261.0,0.0,6333.0,1137.0,0.0,0.1642962962962963,0.033,0.924037037037037,1956.0,0.9120764293110012,51.824877249985065,7.158004157999198,0.8665644171774711,73,0.21,0.79,0.02,0.017,0.24
24300700,2024-04-16,2062BK1,122.5,12.78,9336.0,1323.0,693.0,2970.0,1681.0,315.0,0.0,6250.0,1119.0,0.0,0.1509230769230769,0.04065384615384615,0.9101923076923076,1996.0,0.9055292726130579,51.02040816284881,7.056689342398294,0.842184368737053,6,0.2,0.77,0.024,0.024,0.18
24300685,2024-04-16,S.TOWER6VAN,129.72,11.86,8409.0,1131.0,605.0,5396.0,0.0,0.0,0.0,6886.0,1097.0,219.0,0.1509230769230769,0.04065384615384615,0.9101923076923076,0.0,0.9162311060819592,53.08356460026917,7.4350132625928955,0.0,67,0.18,1.346,0.025,0.014,0.185
24300687,2024-04-16,2830C20MMNC,120.4,10.92,8628.0,1119.0,654.0,3040.0,1687.0,199.0,0.0,6399.0,1047.0,0.0,0.1509230769230769,0.04065384615384615,0.9101923076923076,1886.0,0.916844349673189,53.14784053112003,7.710455764068176,0.8944856839868004,17,0.213,0.796,0.023,0.018,0.192
24300689,2024-04-16,S.TOWER6VAN,116.55,11.85,9558.0,1077.0,715.0,3556.0,2477.0,0.0,373.0,6483.0,1035.0,0.0,0.1509230769230769,0.04065384615384615,0.9101923076923076,2850.0,0.9077102803667624,55.624195623718364,8.874651810576719,0.8691228070172389,67,0.183,1.338,0.024,0.017,0.199
24300691,2024-04-16,2062BK1,116.29,12.78,9222.0,0.0,710.0,4079.0,2410.0,0.0,468.0,6425.0,1086.0,0.0,0.1509230769230769,0.04065384615384615,0.9101923076923076,2878.0,0.9009839621840787,55.24980651771218,9222000000000.0,0.8373870743569015,6,0.19,1.3,0.023,0.02,0.16
24300693,2024-04-16,2830C20MMNC,122.1,11.45,9141.0,1119.0,680.0,4222.0,1662.0,268.0,0.0,6692.0,3491.0,0.0,0.1509230769230769,0.04065384615384615,0.9101923076923076,1930.0,0.9142643204723756,54.807534807085936,8.168900804282243,0.8611398963726108,17,0.212,0.736,0.02,0.018,0.175
24300696,2024-04-16,2062BK1,121.7,11.86,9084.0,1314.0,729.0,2955.0,1691.0,291.0,0.0,6799.0,1594.0,0.0,0.1509230769230769,0.04065384615384615,0.9101923076923076,1982.0,0.9112009583639473,55.86688578425746,6.913242009127159,0.8531786074667744,6,0.22,0.85,0.021,0.023,0.19
24300712,2024-04-16,1786550D,121.3,11.79,10005.0,1140.0,705.0,2991.0,1672.0,234.0,0.0,2660.0,499.0,3908.0,0.1509230769230769,0.04065384615384615,0.9101923076923076,1906.0,0.911413329319172,21.92910140130314,8.776315789465986,0.8772298006291305,3,0.21,0.78,0.02,0.02,0.18
24300711,2024-04-16,1786550D,110.84,0.0,7110.0,201.0,643.0,0.0,1640.0,260.0,0.0,2284.0,755.0,0.0,0.1509230769230769,0.04065384615384615,0.9101923076923076,1900.0,0.999999999990978,20.606279321358656,35.373134328182225,0.8631578947363878,3,0.21,0.76,0.03,0.02,0.19
24300707,2024-04-16,S.TOWER6VAN,123.93,11.77,10152.0,657.0,795.0,3391.0,2478.0,146.0,416.0,6425.0,1277.0,315.0,0.1509230769230769,0.04065384615384615,0.9101923076923076,3040.0,0.9132645541568661,51.843782780183616,15.452054794497029,0.8151315789471003,67,0.179,1.31,0.024,0.024,0.217
24300698,2024-04-16,2830C20MMNC,119.68,12.98,8817.0,1140.0,688.0,2322.0,1706.0,322.0,0.0,6493.0,1595.0,0.0,0.1509230769230769,0.04065384615384615,0.9101923076923076,2028.0,0.9021558872237138,54.25300802093705,7.734210526309005,0.8412228796840033,17,0.182,0.733,0.016,0.015,0.19
24300709,2024-04-16,1786550D,125.16,0.0,1077.0,0.0,790.0,1032.0,1665.0,247.0,0.0,2114.0,818.0,0.0,0.1509230769230769,0.04065384615384615,0.9101923076923076,1912.0,0.9999999999920102,16.890380313064156,1076999999999.9999,0.8708158995811345,3,0.22,0.8,0.016,0.017,0.19
24300705,2024-04-16,S.TOWER6VAN,113.59,0.0,9201.0,888.0,796.0,3513.0,2319.0,39.0,232.0,5822.0,2326.0,0.0,0.1509230769230769,0.04065384615384615,0.9101923076923076,2590.0,0.9999999999911964,51.254511840379834,10.361486486474819,0.8953667953664497,67,0.195,1.35,0.017,0.016,0.23
24300704,2024-04-16,2830C20MMNC,117.19,11.7,10749.0,1386.0,809.0,4815.0,1606.0,311.0,0.0,6168.0,1924.0,0.0,0.1509230769230769,0.04065384615384615,0.9101923076923076,1917.0,0.9092249204677694,52.63247717337117,7.75541125540566,0.8377673448091613,17,0.172,0.807,0.019,0.021,0.211
24300703,2024-04-16,S.TOWER6VAN,118.3,12.39,10527.0,1137.0,732.0,4299.0,2321.0,95.0,563.0,6707.0,1410.0,0.0,0.1509230769230769,0.04065384615384615,0.9101923076923076,2979.0,0.9051955007965018,56.69484361744129,9.25857519788104,0.7791205102380735,67,0.2,1.4,0.02,0.017,0.22
