Repository: SiddharthKumar268/FerroMind

# FerroMind
*Ferro-Alloy Optimisation using Machine Learning*
**SAIL Durgapur Steel Plant | Steel Melting Shop**
Intern: Siddharth Kumar | FY 2023-24 to FY 2025-26

---

## Quick Start

```bash

# 2. Place raw Excel files in data/raw/

## Dataset

| | |
|---|---|
| Total heats after cleaning | 47,421 |
| Training set | 37,936 heats (Apr 2023 – Jun 2025) |
| Test set | 9,485 heats (Jun 2025 – Dec 2025) |
| Input features | 21 (16 raw + 5 engineered) |
| Target variables | Mn, Si, C, S, P |
| BOF grades | 76 distinct grades |
| Split method | Chronological 80/20 — no shuffle, no leakage |

---

File: data/processed/sms_train.csv (part 118 of 253)
Heat_Number,Date,BOF Grade Code,Hot Metal Addn. Weight,Scrap Addn. Weight,Lime Into Converter,Dolomite Into Converter,Lime Into Ladle,Iron Ore Into Converter,SIMN Into Ladle,FESI Into Ladle,FEMN Into Ladle,Measered O2 Mainblow II,Duration of Mainblow I/II,Measered O2 2nd Blow,HM_P,HM_S,HM_Si,Total_FA_Ladle,HM_Ratio,O2_per_ton_HM,Lime_Dolo_Ratio,SiMn_FA_Fraction,Grade_Encoded,C,Mn,P,S,Si
24300702,2024-04-16,2830C20MMNC,129.4,0.0,6846.0,0.0,680.0,3579.0,1357.0,353.0,0.0,280.0,1392.0,0.0,0.1509230769230769,0.04065384615384615,0.9101923076923076,1710.0,0.9999999999922721,2.1638330757174358,6846000000000.0,0.7935672514615242,17,0.19,0.8,0.016,0.017,0.21
24300683,2024-04-16,2062BK1,116.71,11.85,9597.0,1260.0,707.0,3071.0,1621.0,254.0,0.0,6432.0,1179.0,0.0,0.1509230769230769,0.04065384615384615,0.9101923076923076,1875.0,0.9078251400053841,55.11095878626415,7.616666666660622,0.8645333333328723,6,0.19,0.78,0.017,0.018,0.22
24300710,2024-04-16,S.TOWER6VAN,115.5,12.78,10044.0,1074.0,763.0,3621.0,2335.0,180.0,414.0,6406.0,1444.0,0.0,0.1509230769230769,0.04065384615384615,0.9101923076923076,2929.0,0.9003741814709981,55.46320346272326,9.351955307253862,0.7972004096958698,67,0.18,1.37,0.02,0.025,0.251
24300682,2024-04-16,S.TOWER6VAN,121.56,11.17,9192.0,1107.0,710.0,3059.0,2477.0,108.0,464.0,1977.0,465.0,0.0,0.1509230769230769,0.04065384615384615,0.9101923076923076,3049.0,0.915844194975395,16.263573543795133,8.30352303522285,0.8123975073792022,67,0.194,1.295,0.021,0.017,0.241
24100718,2024-04-16,1786550D,122.42,12.78,10464.0,0.0,1080.0,3395.0,1739.0,264.0,0.0,5709.0,998.0,0.0,0.1509230769230769,0.04065384615384615,0.9101923076923076,2003.0,0.905473372774368,46.634536840004614,10464000000000.0,0.8681977034443993,3,0.21,0.76,0.02,0.03,0.22
24200701,2024-04-16,1786550D,116.28,0.0,6078.0,2139.0,327.0,197.0,3031.0,597.0,0.0,4351.0,5524.0,0.0,0.1509230769230769,0.04065384615384615,0.9101923076923076,3628.0,0.9999999999914,37.41830065327297,2.8415147265063854,0.8354465270118976,3,0.21,0.77,0.02,0.02,0.22
24100694,2024-04-16,2830C20MMNC,123.64,11.17,11463.0,0.0,0.0,4838.0,0.0,0.0,0.0,6081.0,1190.0,419.0,0.1509230769230769,0.04065384615384615,0.9101923076923076,0.0,0.9171426451975585,49.18311226100628,11463000000000.0,0.0,17,0.19,0.736,0.023,0.021,0.179
24100692,2024-04-16,2830C20MMNC,127.1,10.87,9525.0,1494.0,782.0,2970.0,1633.0,257.0,0.0,6672.0,1189.0,0.0,0.1509230769230769,0.04065384615384615,0.9101923076923076,1890.0,0.9212147568245183,52.49409913412672,6.375502008027861,0.8640211640207068,17,0.204,0.767,0.023,0.015,0.173
24100690,2024-04-16,2062BK1,113.84,18.0,10632.0,996.0,780.0,2998.0,1636.0,254.0,0.0,224.0,1581.0,0.0,0.1509230769230769,0.04065384615384615,0.9101923076923076,1890.0,0.8634708737798584,1.967673928303165,10.674698795170006,0.8656084656080076,6,0.21,0.76,0.019,0.016,0.19
24100686,2024-04-16,2062BK1,125.99,11.17,8499.0,1008.0,790.0,2780.0,1645.0,254.0,0.0,6200.0,1170.0,0.0,0.1509230769230769,0.04065384615384615,0.9101923076923076,1899.0,0.9185622630437551,49.210254781734974,8.431547619039254,0.8662453923112868,6,0.2,0.71,0.016,0.018,0.21
24100684,2024-04-16,2830C20MMNC,115.91,11.17,8982.0,729.0,823.0,3434.0,1631.0,227.0,0.0,5808.0,1118.0,0.0,0.1509230769230769,0.04065384615384615,0.9101923076923076,1858.0,0.9121026125203643,50.10784229100071,12.320987654304087,0.8778256189446298,17,0.205,0.768,0.016,0.017,0.187
24100681,2024-04-16,2830C20MMNC,121.47,11.48,8937.0,966.0,762.0,4006.0,440.0,223.0,0.0,5822.0,1139.0,0.0,0.1509230769230769,0.04065384615384615,0.9101923076923076,663.0,0.913651748770864,47.9295299246898,9.251552795021478,0.6636500754137803,17,0.188,0.733,0.019,0.02,0.221
24100679,2024-04-16,2062BK1,129.13,11.68,9972.0,957.0,845.0,4573.0,1644.0,254.0,0.0,353.0,80.0,0.0,0.1509230769230769,0.04065384615384615,0.9101923076923076,1898.0,0.9170513457785878,2.7336792379560624,10.420062695913877,0.8661749209689852,6,0.21,0.76,0.024,0.015,0.19
24100675,2024-04-16,S.TOWER6VAN,121.34,10.88,9975.0,987.0,800.0,4210.0,2539.0,99.0,522.0,195.0,1188.0,0.0,0.1509230769230769,0.04065384615384615,0.9101923076923076,3160.0,0.9177129027309204,1.6070545574286546,10.106382978713166,0.8034810126579736,67,0.192,1.342,0.028,0.02,0.19
24100672,2024-04-16,2062BK1,120.79,13.99,10287.0,0.0,814.0,4456.0,1697.0,284.0,0.0,5767.0,1250.0,0.0,0.1509230769230769,0.04065384615384615,0.9101923076923076,1981.0,0.8962012167910952,47.74401854418624,10287000000000.0,0.8566380615846256,6,0.197,0.762,0.018,0.018,0.203
24300726,2024-04-16,S.TOWER6VAN,118.32,10.88,8829.0,1092.0,834.0,3679.0,2242.0,0.0,515.0,6854.0,1124.0,0.0,0.1509230769230769,0.04065384615384615,0.9101923076923076,2757.0,0.9157894736771225,57.92765381965916,8.085164835157432,0.813202756619219,67,0.18,1.28,0.02,0.027,0.19
24100720,2024-04-16,1786550D,124.49,12.78,9732.0,0.0,707.0,3552.0,1739.0,301.0,0.0,3893.0,1921.0,0.0,0.1509230769230769,0.04065384615384615,0.9101923076923076,2040.0,0.9068988125525834,31.271588079112608,9732000000000.0,0.8524509803917389,3,0.21,0.74,0.03,0.03,0.21
24200731,2024-04-16,1786550D,120.61,0.0,9060.0,2031.0,954.0,3117.0,2012.0,277.0,0.0,4843.0,863.0,0.0,0.1509230769230769,0.04065384615384615,0.9101923076923076,2289.0,0.9999999999917087,40.15421606798645,4.4608567208249825,0.8789864569677244,3,0.21,0.81,0.02,0.02,0.19
24200719,2024-04-16,1786550D,122.46,0.0,10617.0,939.0,773.0,3986.0,1603.0,280.0,0.0,6076.0,1171.0,375.0,0.1509230769230769,0.04065384615384615,0.9101923076923076,1883.0,0.9999999999918341,49.61620120815274,11.306709265163677,0.8513011152411836,3,0.2,0.74,0.02,0.03,0.22
24200706,2024-04-16,1786550D,118.75,0.0,11739.0,0.0,501.0,2035.0,1499.0,277.0,0.0,6384.0,1314.0,760.0,0.1509230769230769,0.04065384615384615,0.9101923076923076,1776.0,0.999999999991579,53.75999999954728,11739000000000.0,0.8440315315310563,3,0.212,0.8,0.016,0.017,0.21
24300673,2024-04-16,S.TOWER6VAN,116.65,11.98,9711.0,2019.0,795.0,4277.0,2179.0,0.0,437.0,5931.0,992.0,0.0,0.1509230769230769,0.04065384615384615,0.9101923076923076,2616.0,0.9068646505410336,50.84440634332752,4.8098068350644825,0.8329510703360731,67,0.184,1.333,0.026,0.02,0.19
24300674,2024-04-16,2062BK1,120.97,10.93,9771.0,1077.0,674.0,4110.0,1699.0,268.0,0.0,6373.0,1025.0,512.0,0.1509230769230769,0.04065384615384615,0.9101923076923076,1967.0,0.9171341925631756,52.682483259876975,9.072423398320266,0.8637519064560937,6,0.2,0.73,0.018,0.019,0.2
24300676,2024-04-16,2830C20MMNC,115.57,11.85,10503.0,1062.0,690.0,2949.0,1682.0,250.0,0.0,6232.0,1054.0,0.0,0.1509230769230769,0.04065384615384615,0.9101923076923076,1932.0,0.9070004708765735,53.92402872671174,9.889830508465264,0.8706004140782243,17,0.19,0.789,0.016,0.016,0.213
24300680,2024-04-16,2830C20MMNC,114.67,11.85,10941.0,1128.0,687.0,3093.0,1691.0,197.0,0.0,2216.0,490.0,0.0,0.1509230769230769,0.04065384615384615,0.9101923076923076,1888.0,0.9063389187408605,19.3250196213541,9.699468085097784,0.8956567796605426,17,0.188,0.675,0.014,0.016,0.189
24300729,2024-04-16,1786550D,122.11,9.98,9876.0,1092.0,784.0,4227.0,1680.0,325.0,0.0,6630.0,1179.0,0.0,0.1509230769230769,0.04065384615384615,0.9101923076923076,2005.0,0.92444545385022,54.295307509177825,9.043956043947762,0.8379052369073128,3,0.2,0.8,0.02,0.03,0.26
24100730,2024-04-16,2830C20MMNC,117.54,10.0,10167.0,1386.0,802.0,2589.0,1736.0,287.0,0.0,6251.0,1039.0,311.0,0.1509230769230769,0.04065384615384615,0.9101923076923076,2023.0,0.9215932256474706,53.18189552447522,7.335497835492543,0.8581314878888492,17,0.22,0.89,0.022,0.023,0.26
24100727,2024-04-17,2830C20MMNC,122.01,10.68,9354.0,1188.0,795.0,2719.0,1756.0,284.0,321.0,5677.0,939.0,432.0,0.15825,0.03416666666666667,1.0661666666666667,2361.0,0.91951164367383,46.528973034615774,7.873737373730746,0.7437526471830819,17,0.217,0.88,0.028,0.033,0.213
24300766,2024-04-17,S.TOWER6VAN,116.94,11.78,10941.0,1140.0,717.0,4131.0,2514.0,88.0,385.0,444.0,93.0,0.0,0.15825,0.03416666666666667,1.0661666666666667,2987.0,0.9084835301358881,3.796818881445213,9.597368421044212,0.8416471375959687,67,0.172,1.314,0.016,0.017,0.209
24300763,2024-04-17,S.TOWER6VAN,0.0,11.18,11685.0,885.0,668.0,4297.0,2510.0,91.0,385.0,6359.0,1000.0,0.0,0.15825,0.03416666666666667,1.0661666666666667,2986.0,0.0,6359000000000.0,13.203389830493556,0.8405894172803615,67,0.18,1.32,0.017,0.016,0.215
24300760,2024-04-17,2830C20MMNC,114.3,11.87,12057.0,1392.0,701.0,4997.0,1698.0,180.0,0.0,6395.0,1113.0,0.0,0.15825,0.03416666666666667,1.0661666666666667,1878.0,0.9059205833327579,55.949256342467635,8.66163793102826,0.9041533546321064,17,0.195,0.783,0.016,0.016,0.19
24300748,2024-04-17,2062BK1,117.5,11.86,11181.0,1497.0,804.0,4885.0,1705.0,319.0,0.0,6505.0,1298.0,0.0,0.15825,0.03416666666666667,1.0661666666666667,2024.0,0.9083178725965653,55.36170212718841,7.468937875746514,0.8423913043474099,6,0.2,0.8,0.017,0.02,0.23
24300746,2024-04-17,2830C20MMNC,108.67,16.5,8142.0,2034.0,811.0,3547.0,1738.0,278.0,0.0,6664.0,1066.0,0.0,0.15825,0.03416666666666667,1.0661666666666667,2016.0,0.8681792761774532,61.32327229169666,4.002949852505407,0.862103174602747,17,0.222,0.868,0.019,0.022,0.251
24300743,2024-04-17,2062BK1,118.11,11.73,11217.0,2274.0,809.0,4732.0,1732.0,312.0,0.0,6793.0,1129.0,0.0,0.15825,0.03416666666666667,1.0661666666666667,2044.0,0.9096580406584285,57.5141816945431,4.932717678098094,0.8473581213303095,6,0.21,0.79,0.02,0.027,0.2
24300737,2024-04-17,2062BK1,125.4,11.85,9351.0,2076.0,676.0,4955.0,1532.0,183.0,0.0,6715.0,1046.0,0.0,0.15825,0.03416666666666667,1.0661666666666667,1715.0,0.9136612021791356,53.548644337690995,4.504335260113438,0.8932944606408786,6,0.18,0.81,0.019,0.025,0.19
24300734,2024-04-17,1786550D,121.2,10.0,9372.0,2169.0,652.0,4715.0,1726.0,251.0,0.0,433.0,512.0,6285.0,0.15825,0.03416666666666667,1.0661666666666667,1977.0,0.9237804877978372,3.5726072606965955,4.320885200551258,0.8730399595342069,3,0.2,0.78,0.02,0.03,0.21
24300732,2024-04-17,S.TOWER6VAN,125.36,9.28,10290.0,2220.0,807.0,4819.0,2464.0,0.0,350.0,6813.0,1098.0,0.0,0.15825,0.03416666666666667,1.0661666666666667,2814.0,0.9310754604803101,54.34747925929844,4.635135135133047,0.8756218905469525,67,0.194,1.309,0.023,0.023,0.227
24300724,2024-04-17,S.TOWER6VAN,122.74,11.65,8178.0,1515.0,796.0,1790.0,2443.0,0.0,396.0,6510.0,1036.0,0.0,0.15825,0.03416666666666667,1.0661666666666667,2839.0,0.9133120023743337,53.03894410906763,5.398019801976635,0.8605142655861711,67,0.183,1.292,0.022,0.025,0.199
24300721,2024-04-17,S.TOWER6VAN,124.86,13.68,11394.0,1092.0,729.0,4766.0,2498.0,0.0,478.0,6662.0,1031.0,259.0,0.15825,0.03416666666666667,1.0661666666666667,2976.0,0.9012559549523513,53.355758449036074,10.43406593405638,0.8393817204298255,67,0.181,1.28,0.018,0.026,0.229
24300716,2024-04-17,S.TOWER6VAN,131.43,12.39,10455.0,1467.0,795.0,1557.0,2380.0,0.0,402.0,7101.0,1122.0,0.0,0.15825,0.03416666666666667,1.0661666666666667,2782.0,0.9138506466352814,54.02876055653939,7.126789366048312,0.855499640546062,67,0.182,1.283,0.02,0.02,0.18
24300714,2024-04-17,S.TOWER6VAN,114.23,13.71,9546.0,1230.0,503.0,2451.0,2450.0,3.0,393.0,6229.0,1232.0,0.0,0.15825,0.03416666666666667,1.0661666666666667,2846.0,0.8928403939276783,54.5303335371222,7.760975609749788,0.8608573436398943,67,0.194,1.358,0.022,0.022,0.239
24100752,2024-04-17,2062BK1,123.0,11.73,12360.0,0.0,779.0,5015.0,1790.0,332.0,0.0,5845.0,1509.0,0.0,0.15825,0.03416666666666667,1.0661666666666667,2122.0,0.9129369850744977,47.520325202865685,12360000000000.0,0.8435438265783018,6,0.22,0.86,0.018,0.022,0.23
24100723,2024-04-17,2830C20MMNC,122.59,11.85,8568.0,1194.0,817.0,2463.0,1763.0,281.0,318.0,5666.0,1055.0,302.0,0.15825,0.03416666666666667,1.0661666666666667,2362.0,0.9118565902937232,46.21910433113452,7.175879396978915,0.7464013547837652,17,0.204,0.889,0.02,0.031,0.198
24100722,2024-04-17,2830C20MMNC,121.2,11.86,9243.0,1209.0,674.0,2803.0,1725.0,271.0,317.0,5586.0,923.0,297.0,0.15825,0.03416666666666667,1.0661666666666667,2313.0,0.91086727791289,46.08910891051082,7.645161290316257,0.7457846952007152,17,0.211,0.888,0.027,0.031,0.195
24100715,2024-04-17,2830C20MMNC,128.3,12.38,10377.0,0.0,852.0,3096.0,1736.0,277.0,0.0,6351.0,1056.0,0.0,0.15825,0.03416666666666667,1.0661666666666667,2013.0,0.9119988626605631,49.50116913445439,10377000000000.0,0.8623944361644995,17,0.221,0.796,0.017,0.023,0.221
24100780,2024-04-17,2062BK1,127.82,11.85,11280.0,1386.0,799.0,4601.0,1746.0,277.0,0.0,6228.0,1000.0,0.0,0.15825,0.03416666666666667,1.0661666666666667,2023.0,0.9151571561472389,48.72476920631572,8.138528138522267,0.8630746416209278,6,0.19,0.83,0.035,0.015,0.2
24100775,2024-04-17,2062BK1,116.85,12.08,10935.0,975.0,772.0,4875.0,2436.0,0.0,416.0,4055.0,699.0,0.0,0.15825,0.03416666666666667,1.0661666666666667,2852.0,0.9063057472977095,34.70261018369959,11.215384615373113,0.8541374474050301,6,0.18,1.16,0.021,0.016,0.19
24100767,2024-04-17,SEQRFE550D,112.69,11.78,9996.0,990.0,774.0,4172.0,1693.0,258.0,0.0,6011.0,1164.0,0.0,0.15825,0.03416666666666667,1.0661666666666667,1951.0,0.9053587209696685,53.34102404780068,10.096969696959498,0.8677601230133943,73,0.19,0.77,0.027,0.02,0.19
24100764,2024-04-17,2830C20MMNC,120.1,12.78,10047.0,984.0,1033.0,3962.0,1035.0,399.0,628.0,3868.0,60.0,0.0,0.15825,0.03416666666666667,1.0661666666666667,2062.0,0.9038229981870574,32.2064945875753,10.21036585364816,0.501939864209262,17,0.211,0.815,0.02,0.02,0.196
24100761,2024-04-17,S.TOWER6VAN,116.8,11.18,9987.0,1014.0,805.0,3963.0,2440.0,78.0,423.0,5873.0,1054.0,0.0,0.15825,0.03416666666666667,1.0661666666666667,2941.0,0.9126426003991823,50.28253424614484,9.84911242602579,0.8296497789864571,67,0.19,1.36,0.023,0.021,0.19
24100758,2024-04-17,R34,127.43,0.0,11958.0,984.0,970.0,5066.0,1192.0,200.0,0.0,5803.0,1205.0,0.0,0.15825,0.03416666666666667,1.0661666666666667,1392.0,0.9999999999921525,45.53872714395716,12.152439024377895,0.8563218390798446,66,0.61,0.75,0.015,0.018,0.24
24100756,2024-04-17,2062BK1,120.91,12.1,10899.0,1995.0,884.0,3787.0,1687.0,280.0,0.0,248.0,2589.0,0.0,0.15825,0.03416666666666667,1.0661666666666667,1967.0,0.9090293962791594,2.0511123976341814,5.4631578947341035,0.8576512455511655,6,0.2,0.82,0.015,0.016,0.19
24100754,2024-04-17,2062BK1,117.18,11.17,11247.0,0.0,990.0,4814.0,1692.0,274.0,0.0,811.0,1327.0,0.0,0.15825,0.03416666666666667,1.0661666666666667,1966.0,0.9129723412472696,6.920976275755922,11247000000000.0,0.8606307222783008,6,0.2,0.8,0.016,0.02,0.21
24300768,2024-04-17,SEQRFE550D,121.11,11.85,10455.0,1023.0,717.0,4064.0,1785.0,264.0,0.0,6923.0,1081.0,0.0,0.15825,0.03416666666666667,1.0661666666666667,2049.0,0.9108754512566871,57.16290975099362,10.219941348963618,0.8711566617858121,73,0.2,0.76,0.015,0.015,0.19
24300771,2024-04-17,SEQRFE550D,119.14,11.78,10470.0,519.0,677.0,3594.0,1691.0,278.0,0.0,433.0,90.0,0.0,0.15825,0.03416666666666667,1.0661666666666667,1969.0,0.9100213870996792,3.634379721305738,20.173410404585407,0.8588115794815344,73,0.2,0.77,0.016,0.016,0.18
24100750,2024-04-17,2062BK1,119.72,11.86,12504.0,0.0,837.0,5707.0,1687.0,297.0,0.0,6203.0,1318.0,0.0,0.15825,0.03416666666666667,1.0661666666666667,1984.0,0.9098647210753166,51.81256264574162,12504000000000.0,0.8503024193544101,6,0.22,0.79,0.021,0.022,0.2
24200725,2024-04-17,2062BK1,124.29,0.0,9162.0,972.0,792.0,2430.0,1792.0,297.0,0.0,6157.0,1257.0,0.0,0.15825,0.03416666666666667,1.0661666666666667,2089.0,0.9999999999919543,49.537372274120706,9.425925925916228,0.8578267113447305,6,0.21,0.75,0.017,0.024,0.21
24300777,2024-04-17,SEQRFE550D,120.39,11.48,9750.0,2049.0,956.0,3312.0,1616.0,213.0,0.0,6381.0,1246.0,0.0,0.15825,0.03416666666666667,1.0661666666666667,1829.0,0.9129445666117165,53.00274109101252,4.7584187408468726,0.883542919627729,73,0.2,0.71,0.018,0.013,0.18
24200739,2024-04-17,2830C20MMNC,126.63,0.0,9570.0,1053.0,943.0,3744.0,1795.0,287.0,0.0,6187.0,1486.0,0.0,0.15825,0.03416666666666667,1.0661666666666667,2082.0,0.999999999992103,48.85888020177794,9.088319088310458,0.8621517771369538,17,0.201,0.842,0.019,0.027,0.208
24200736,2024-04-17,2062BK1,118.86,0.0,9699.0,1032.0,954.0,3663.0,2120.0,287.0,0.0,6173.0,1073.0,0.0,0.15825,0.03416666666666667,1.0661666666666667,2407.0,0.9999999999915867,51.93504963779291,9.398255813944381,0.8807644370582133,6,0.2,0.87,0.022,0.026,0.21
24200733,2024-04-17,2830C20MMNC,121.12,0.0,9234.0,1014.0,951.0,3171.0,2025.0,300.0,0.0,5301.0,1156.0,740.0,0.15825,0.03416666666666667,1.0661666666666667,2325.0,0.9999999999917437,43.7665125491763,9.106508875730665,0.8709677419351093,17,0.2,0.9,0.018,0.026,0.22
24100747,2024-04-17,2830C20MMNC,119.47,11.78,12393.0,0.0,772.0,5471.0,1683.0,302.0,0.0,6225.0,1607.0,0.0,0.15825,0.03416666666666667,1.0661666666666667,1985.0,0.9102476190406839,52.10513099479279,12393000000000.0,0.8478589420650641,17,0.211,0.816,0.022,0.024,0.237
24200728,2024-04-17,2062BK1,124.09,0.0,9264.0,1944.0,940.0,3660.0,1758.0,314.0,0.0,6318.0,1520.0,0.0,0.15825,0.03416666666666667,1.0661666666666667,2072.0,0.9999999999919413,50.91465871503816,4.765432098762981,0.8484555984551889,6,0.22,0.76,0.016,0.023,0.21
24100745,2024-04-17,S.TOWER6VAN,118.69,12.39,9789.0,228.0,802.0,2438.0,2436.0,122.0,470.0,5570.0,1207.0,0.0,0.15825,0.03416666666666667,1.0661666666666667,3028.0,0.9054775709421311,46.92897463942262,42.93421052612749,0.8044914134739748,67,0.198,1.309,0.038,0.027,0.217
24200741,2024-04-17,S.TOWER6VAN,120.3,0.0,8994.0,993.0,0.0,4998.0,0.0,0.0,0.0,5676.0,2789.0,0.0,0.15825,0.03416666666666667,1.0661666666666667,0.0,0.9999999999916874,47.182044887388344,9.0574018126797,0.0,67,0.18,1.34,0.025,0.022,0.22
24200744,2024-04-17,S.TOWER6VAN,120.18,0.0,11229.0,0.0,795.0,4185.0,2292.0,78.0,338.0,5585.0,1178.0,997.0,0.15825,0.03416666666666667,1.0661666666666667,2708.0,0.9999999999916791,46.47195872818712,11229000000000.0,0.8463810930572946,67,0.172,1.376,0.022,0.021,0.208
24200749,2024-04-17,S.TOWER6VAN,114.3,11.18,9516.0,0.0,800.0,2667.0,2325.0,122.0,344.0,5823.0,961.0,939.0,0.15825,0.03416666666666667,1.0661666666666667,2791.0,0.9109021357912743,50.94488188931807,9516000000000.0,0.8330347545679566,67,0.196,1.382,0.02,0.019,0.199
24200757,2024-04-17,S.TOWER6VAN,112.75,9.08,10500.0,0.0,696.0,3522.0,2369.0,125.0,388.0,6200.0,1136.0,0.0,0.15825,0.03416666666666667,1.0661666666666667,2882.0,0.9254699170899986,54.988913525011185,10500000000000.0,0.8219986120746627,67,0.188,1.36,0.031,0.019,0.212
24200755,2024-04-17,S.TOWER6VAN,112.34,13.7,10560.0,0.0,701.0,1791.0,2325.0,108.0,365.0,6399.0,3094.0,0.0,0.15825,0.03416666666666667,1.0661666666666667,2798.0,0.8913043478190154,56.96101121544453,10560000000000.0,0.8309506790561719,67,0.189,1.38,0.032,0.023,0.215
24200759,2024-04-17,SEQRFE550D,112.56,11.86,10527.0,0.0,704.0,3774.0,1539.0,216.0,0.0,5974.0,992.0,0.0,0.15825,0.03416666666666667,1.0661666666666667,1755.0,0.9046777045418367,53.073916133146106,10527000000000.0,0.8769230769225772,73,0.2,0.779,0.026,0.022,0.21
24200762,2024-04-17,SEQRFE550D,117.25,11.86,9645.0,0.0,699.0,4851.0,0.0,503.0,1401.0,5731.0,1058.0,0.0,0.15825,0.03416666666666667,1.0661666666666667,1904.0,0.9081403454348373,48.87846481834645,9645000000000.0,0.0,73,0.2,0.85,0.019,0.021,0.22
24200765,2024-04-17,SEQRFE550D,114.86,11.78,11895.0,1083.0,907.0,1329.0,1593.0,277.0,0.0,5939.0,1340.0,0.0,0.15825,0.03416666666666667,1.0661666666666667,1870.0,0.906980416922718,51.706425212852984,10.9833795013749,0.8518716577535551,73,0.19,0.8,0.019,0.017,0.2
24200769,2024-04-17,2830C20MMNC,112.69,11.48,10383.0,0.0,754.0,3668.0,1519.0,243.0,0.0,6796.0,1326.0,0.0,0.15825,0.03416666666666667,1.0661666666666667,1762.0,0.9075461061374925,60.30703700363557,10383000000000.0,0.8620885357543348,17,0.176,0.699,0.016,0.02,0.16
24200772,2024-04-17,2830C20MMNC,118.13,11.86,10428.0,1509.0,745.0,3246.0,1482.0,236.0,0.0,6791.0,1053.0,320.0,0.15825,0.03416666666666667,1.0661666666666667,1718.0,0.9087622124708918,57.487513755544846,6.910536779319476,0.8626309662393117,17,0.19,0.776,0.021,0.017,0.209
24200776,2024-04-17,2062BK1,116.85,12.79,11247.0,1458.0,759.0,3226.0,1532.0,236.0,0.0,1305.0,1081.0,0.0,0.15825,0.03416666666666667,1.0661666666666667,1768.0,0.901342178333066,11.168164313126503,7.713991769542035,0.8665158371035823,6,0.19,0.75,0.02,0.019,0.19
24200779,2024-04-17,SEQRFE550D,116.43,12.38,11910.0,1500.0,745.0,3468.0,1762.0,297.0,0.0,6756.0,1226.0,359.0,0.15825,0.03416666666666667,1.0661666666666667,2059.0,0.903889449569879,58.02628188561344,7.939999999994707,0.8557552209806432,73,0.21,0.79,0.022,0.017,0.21
24100740,2024-04-17,S.TOWER6VAN,113.87,11.18,9483.0,1305.0,799.0,3067.0,2445.0,104.0,420.0,5604.0,1099.0,343.0,0.15825,0.03416666666666667,1.0661666666666667,2969.0,0.9105957616880399,49.21401598270647,7.266666666661099,0.8235095991913697,67,0.184,1.34,0.026,0.022,0.22
24100738,2024-04-17,1786550D,112.08,10.0,11865.0,1305.0,784.0,3251.0,1739.0,281.0,0.0,5347.0,937.0,0.0,0.15825,0.03416666666666667,1.0661666666666667,2020.0,0.9180865006477876,47.70699500314323,9.09195402298154,0.8608910891084847,3,0.21,0.78,0.02,0.03,0.21
24100735,2024-04-17,S.TOWER6VAN,115.63,9.58,11793.0,1287.0,847.0,3233.0,2429.0,112.0,432.0,5579.0,923.0,311.0,0.15825,0.03416666666666667,1.0661666666666667,2973.0,0.9234885392466776,48.248724379069024,9.163170163163043,0.8170198452738591,67,0.17,1.4,0.024,0.029,0.25
24300781,2024-04-17,SEQRFE550D,123.32,12.69,11229.0,1710.0,789.0,4331.0,1630.0,227.0,0.0,6214.0,987.0,0.0,0.15825,0.03416666666666667,1.0661666666666667,1857.0,0.9066980369023845,50.389231267836614,6.566666666662827,0.8777598276785795,73,0.2,0.77,0.023,0.016,0.2
24200717,2024-04-17,S.TOWER6VAN,116.74,0.0,10932.0,0.0,710.0,1755.0,2329.0,95.0,391.0,6204.0,1238.0,0.0,0.15825,0.03416666666666667,1.0661666666666667,2815.0,0.999999999991434,53.143738221233995,10932000000000.0,0.827353463587628,67,0.171,1.342,0.027,0.023,0.228
24100804,2024-04-18,2062BK1,116.41,12.38,9099.0,1191.0,794.0,4237.0,1736.0,264.0,0.0,6196.0,1029.0,0.0,0.15720833333333334,0.03329166666666667,0.971375,2000.0,0.9038745244125796,53.225667897489686,7.639798488658573,0.867999999999566,6,0.21,0.78,0.027,0.02,0.19
24100807,2024-04-18,2062BK1,114.86,10.93,11673.0,0.0,657.0,4770.0,1732.0,254.0,0.0,6409.0,1031.0,0.0,0.15720833333333334,0.03329166666666667,0.971375,1986.0,0.9131091501636608,55.798363224309604,11673000000000.0,0.8721047331314843,6,0.19,0.78,0.033,0.021,0.18
24100805,2024-04-18,SEQRFE550D,110.8,12.79,10263.0,1020.0,777.0,4153.0,1732.0,261.0,0.0,6093.0,1272.0,0.0,0.15720833333333334,0.03329166666666667,0.971375,1993.0,0.8965126628295451,54.99097472874557,10.061764705872488,0.8690416457597245,73,0.2,0.76,0.028,0.021,0.2
24100801,2024-04-18,SAILTOWER6VA,124.58,12.78,10374.0,993.0,831.0,5122.0,1839.0,0.0,818.0,6474.0,1053.0,0.0,0.15720833333333334,0.03329166666666667,0.971375,2657.0,0.906959813621819,51.96660780179831,10.447129909355038,0.6921339856978953,68,0.17,1.35,0.027,0.017,0.18
24300774,2024-04-18,2830C20MMNC,119.37,11.85,11790.0,1002.0,721.0,4369.0,1547.0,251.0,0.0,6619.0,1028.0,0.0,0.15720833333333334,0.03329166666666667,0.971375,1798.0,0.9096936442546131,55.449442908138984,11.76646706585652,0.8604004449383423,17,0.205,0.799,0.019,0.017,0.235
24100795,2024-04-18,2062BK1,121.55,11.85,9759.0,990.0,822.0,4844.0,1732.0,281.0,0.0,5734.0,939.0,0.0,0.15720833333333334,0.03329166666666667,0.971375,2013.0,0.9111694152855235,47.17400246773201,9.857575757565801,0.8604073522102035,6,0.22,0.82,0.019,0.023,0.21
24100793,2024-04-18,2830C20MMNC,120.74,10.0,11547.0,1512.0,780.0,4456.0,1733.0,271.0,0.0,5948.0,974.0,0.0,0.15720833333333334,0.03329166666666667,0.971375,2004.0,0.9235123145102989,49.26287891295956,7.636904761899711,0.8647704590814048,17,0.187,0.756,0.021,0.016,0.21
24100791,2024-04-18,2062BK1,122.41,11.86,12861.0,2139.0,799.0,3761.0,1736.0,250.0,0.0,5801.0,990.0,308.0,0.15720833333333334,0.03329166666666667,0.971375,1986.0,0.9116705146279016,47.389919123867415,6.012622720894805,0.8741188318223192,6,0.19,0.77,0.02,0.019,0.19
24100789,2024-04-18,2062BK1,117.5,10.93,13197.0,2187.0,798.0,4160.0,1736.0,258.0,0.0,5853.0,1054.0,318.0,0.15720833333333334,0.03329166666666667,0.971375,1994.0,0.9148952736828242,49.81276595702287,6.034293552809312,0.8706118355060829,6,0.2,0.79,0.031,0.019,0.18
24100787,2024-04-18,2830C20MMNC,121.3,11.86,12459.0,1194.0,820.0,5494.0,1737.0,249.0,0.0,6240.0,1067.0,314.0,0.15720833333333334,0.03329166666666667,0.971375,1986.0,0.9109342144719816,51.442704039147216,10.434673366825432,0.8746223564950278,17,0.23,0.8,0.035,0.017,0.21
24100783,2024-04-18,SEQRFE550D,116.8,11.85,10869.0,1209.0,785.0,3235.0,1739.0,271.0,0.0,6187.0,1045.0,369.0,0.15720833333333334,0.03329166666666667,0.971375,2010.0,0.9078896230011047,52.97089041050538,8.990074441679909,0.8651741293528034,73,0.2,0.75,0.034,0.017,0.18
24100778,2024-04-18,2830C20MMNC,118.97,11.98,12156.0,1041.0,827.0,3564.0,1732.0,301.0,0.0,6004.0,999.0,0.0,0.15720833333333334,0.03329166666666667,0.971375,2033.0,0.9085147002603399,50.466504160288586,11.677233429383595,0.8519429414653951,17,0.228,0.814,0.018,0.015,0.238
24100809,2024-04-18,2062BK1,112.26,12.78,11352.0,0.0,960.0,4618.0,1732.0,263.0,0.0,6286.0,1042.0,0.0,0.15720833333333334,0.03329166666666667,0.971375,1995.0,0.8977927063267931,55.99501157976131,11352000000000.0,0.8681704260647277,6,0.2,0.8,0.028,0.021,0.21
24100797,2024-04-18,2062BK1,120.8,0.0,9789.0,1011.0,789.0,3474.0,1742.0,267.0,0.0,4213.0,1418.0,0.0,0.15720833333333334,0.03329166666666667,0.971375,2009.0,0.9999999999917218,34.87582781428083,9.682492581592797,0.8670980587352578,6,0.21,0.75,0.026,0.02,0.19
24100811,2024-04-18,SEQRFE550D,122.69,0.0,12570.0,996.0,1060.0,7089.0,1705.0,301.0,0.0,6009.0,1320.0,0.0,0.15720833333333334,0.03329166666666667,0.971375,2006.0,0.9999999999918493,48.97709674750202,12.620481927698172,0.8499501495509223,73,0.2,0.79,0.029,0.021,0.24
24300835,2024-04-18,2062BK1,126.7,0.0,5352.0,564.0,851.0,2166.0,1696.0,349.0,0.0,2680.0,447.0,456.0,0.15720833333333334,0.03329166666666667,0.971375,2045.0,0.9999999999921073,21.152328334481826,9.489361702110834,0.829339853300328,6,0.18,0.76,0.021,0.02,0.18
24100815,2024-04-18,2062BK1,125.53,11.18,10875.0,987.0,792.0,4175.0,1698.0,250.0,0.0,6406.0,1092.0,0.0,0.15720833333333334,0.03329166666666667,0.971375,1948.0,0.9182210518548883,51.03162590575136,11.018237082055705,0.8716632443527353,6,0.2,0.73,0.017,0.019,0.21
24300785,2024-04-18,2830C20MMNC,115.92,11.47,9798.0,1182.0,936.0,3709.0,1692.0,343.0,0.0,6807.0,1085.0,0.0,0.15720833333333334,0.03329166666666667,0.971375,2035.0,0.9099615354351993,58.721532090590735,8.28934010151583,0.8314496314492229,17,0.19,0.752,0.026,0.012,0.189
24300786,2024-04-18,2062BK1,117.0,12.07,11004.0,1164.0,950.0,4001.0,1728.0,291.0,0.0,445.0,93.0,0.0,0.15720833333333334,0.03329166666666667,0.971375,2019.0,0.9064848531734216,3.8034188033862955,9.453608247414559,0.8558692421986845,6,0.19,0.74,0.019,0.015,0.19
24300788,2024-04-18,2830C20MMNC,121.75,11.48,10923.0,1944.0,920.0,3690.0,1610.0,261.0,0.0,6475.0,1040.0,171.0,0.15720833333333334,0.03329166666666667,0.971375,1871.0,0.9138332207392192,53.18275153960425,5.618827160490937,0.8605024051304861,17,0.186,0.805,0.027,0.02,0.161
24300798,2024-04-18,2062BK1,122.36,11.85,11157.0,1011.0,572.0,4036.0,1621.0,247.0,0.0,6108.0,950.0,0.0,0.15720833333333334,0.03329166666666667,0.971375,1868.0,0.9117055360933485,49.918273945325936,11.035608308594426,0.8677730192714841,6,0.22,0.73,0.016,0.017,0.19
24300802,2024-04-18,2062BK1,125.5,12.08,10470.0,0.0,724.0,4033.0,1628.0,254.0,0.0,6109.0,995.0,0.0,0.15720833333333334,0.03329166666666667,0.971375,1882.0,0.9121965401881654,48.67729083626552,10470000000000.0,0.8650371944735042,6,0.21,0.75,0.021,0.016,0.2
24300803,2024-04-18,SEQRFE550D,122.28,0.0,11595.0,0.0,685.0,4030.0,1634.0,288.0,0.0,6277.0,1010.0,0.0,0.15720833333333334,0.03329166666666667,0.971375,1922.0,0.999999999991822,51.333006214823904,11595000000000.0,0.8501560874085067,73,0.2,0.72,0.02,0.015,0.19
24300806,2024-04-18,2830C20MMNC,126.57,11.48,11112.0,0.0,732.0,4608.0,1613.0,285.0,0.0,6185.0,1073.0,0.0,0.15720833333333334,0.03329166666666667,0.971375,1898.0,0.9168417240063975,48.86624002489637,11112000000000.0,0.849841938882587,17,0.19,0.7,0.025,0.015,0.17
24300808,2024-04-18,SEQRFE550D,121.86,13.28,11190.0,0.0,654.0,4134.0,1683.0,284.0,0.0,903.0,370.0,0.0,0.15720833333333334,0.03329166666666667,0.971375,1967.0,0.9017315376579716,7.410142786743721,11190000000000.0,0.8556176919161893,73,0.2,0.72,0.022,0.014,0.2
24300810,2024-04-18,2830C20MMNC,120.74,0.0,10158.0,1089.0,716.0,3697.0,1610.0,258.0,0.0,5857.0,1029.0,0.0,0.15720833333333334,0.03329166666666667,0.971375,1868.0,0.9999999999917177,48.50919330753264,9.32782369145149,0.8618843683078898,17,0.22,0.74,0.016,0.019,0.2
24300812,2024-04-18,2062BK1,117.8,10.93,9327.0,0.0,696.0,4111.0,1650.0,163.0,0.0,6370.0,1068.0,0.0,0.15720833333333334,0.03329166666666667,0.971375,1813.0,0.9150936067667593,54.07470288578884,9327000000000.0,0.9100937672361225,6,0.21,0.78,0.022,0.02,0.2
24300814,2024-04-18,SEQRFE550D,124.21,11.85,9939.0,0.0,798.0,3624.0,1637.0,258.0,0.0,1368.0,1166.0,0.0,0.15720833333333334,0.03329166666666667,0.971375,1895.0,0.9129060708443856,11.01360598976722,9939000000000.0,0.8638522427436075,73,0.19,0.75,0.021,0.018,0.2
24300816,2024-04-18,2830C20MMNC,121.59,11.86,8922.0,0.0,784.0,4152.0,1644.0,220.0,0.0,6298.0,990.0,0.0,0.15720833333333334,0.03329166666666667,0.971375,1864.0,0.9111277632003664,51.79702278105274,8922000000000.0,0.8819742489265655,17,0.199,0.811,0.021,0.019,0.182
24300819,2024-04-18,2830C20MMNC,124.03,12.07,9852.0,0.0,726.0,6672.0,1659.0,292.0,0.0,6201.0,995.0,264.0,0.15720833333333334,0.03329166666666667,0.971375,1951.0,0.9113152093981536,49.99596871684273,9852000000000.0,0.8503331624803433,17,0.2,0.73,0.03,0.027,0.21
24300822,2024-04-18,2062BK1,117.5,10.91,9588.0,0.0,751.0,5142.0,1603.0,258.0,0.0,6233.0,985.0,0.0,0.15720833333333334,0.03329166666666667,0.971375,1861.0,0.9150377696369829,53.046808510186835,9588000000000.0,0.8613648576029762,6,0.2,0.72,0.022,0.022,0.22
24300824,2024-04-18,SEQRFE550D,117.92,10.88,9942.0,0.0,771.0,5574.0,1739.0,230.0,0.0,6124.0,1108.0,0.0,0.15720833333333334,0.03329166666666667,0.971375,1969.0,0.9155279503034509,51.93351424650667,9942000000000.0,0.8831894362616134,73,0.21,0.76,0.031,0.024,0.21
24300826,2024-04-18,2062BK1,123.8,11.48,12282.0,0.0,795.0,6314.0,1700.0,268.0,0.0,6663.0,1078.0,204.0,0.15720833333333334,0.03329166666666667,0.971375,1968.0,0.9151389710162986,53.82067851329709,12282000000000.0,0.8638211382109432,6,0.2,0.73,0.02,0.018,0.19
24300832,2024-04-18,2062BK1,124.1,0.0,11253.0,1137.0,812.0,6842.0,1709.0,224.0,0.0,6123.0,999.0,299.0,0.15720833333333334,0.03329166666666667,0.971375,1933.0,0.999999999991942,49.339242545936024,9.897097625321111,0.8841179513704687,6,0.2,0.72,0.019,0.02,0.18
24300833,2024-04-18,2830C20MMNC,116.4,10.93,11007.0,1659.0,735.0,5184.0,1774.0,251.0,0.0,6772.0,1247.0,0.0,0.15720833333333334,0.03329166666666667,0.971375,2025.0,0.9141600565388034,58.17869415757578,6.634719710665078,0.8760493827156167,17,0.2,0.76,0.026,0.017,0.2
24300790,2024-04-18,2830C20MMNC,122.92,11.48,11052.0,1467.0,956.0,4168.0,1682.0,265.0,0.0,6649.0,1058.0,0.0,0.15720833333333334,0.03329166666666667,0.971375,1947.0,0.9145833333265284,54.09209241739268,7.533742331283208,0.863893168977471,17,0.198,0.767,0.028,0.018,0.209
24100820,2024-04-18,2830C20MMNC,121.57,11.18,9951.0,0.0,709.0,4114.0,1721.0,260.0,0.0,792.0,190.0,0.0,0.15720833333333334,0.03329166666666667,0.971375,1981.0,0.915781544249222,6.514765155823684,9951000000000.0,0.8687531549717977,17,0.198,0.75,0.025,0.023,0.216
24100818,2024-04-18,SEQRFE550D,127.1,11.18,9945.0,693.0,787.0,4131.0,1694.0,254.0,0.0,6202.0,1974.0,0.0,0.15720833333333334,0.03329166666666667,0.971375,1948.0,0.919149551627718,48.79622344572151,14.350649350628643,0.8696098562623873,73,0.21,0.74,0.018,0.02,0.18
24100813,2024-04-18,2830C20MMNC,121.83,10.88,10980.0,990.0,780.0,3494.0,1699.0,257.0,0.0,6008.0,1093.0,265.0,0.15720833333333334,0.03329166666666667,0.971375,1956.0,0.9180167281974378,49.31461873061385,11.090909090897888,0.8686094069525212,17,0.2,0.83,0.018,0.019,0.24
24300800,2024-04-18,SEQRFE550D,118.16,12.38,11232.0,1014.0,660.0,4094.0,1644.0,203.0,0.0,6073.0,999.0,0.0,0.15720833333333334,0.03329166666666667,0.971375,1847.0,0.9051631683705749,51.39641164479184,11.076923076912154,0.8900920411473253,73,0.22,0.76,0.018,0.014,0.2
24300792,2024-04-18,2830C20MMNC,123.93,11.48,12573.0,1470.0,713.0,5455.0,1698.0,241.0,0.0,6587.0,1024.0,213.0,0.15720833333333334,0.03329166666666667,0.971375,1939.0,0.9152204416149826,53.15097232265673,8.553061224483978,0.875709128416258,17,0.2,0.77,0.029,0.019,0.2
24200784,2024-04-18,2062BK1,116.28,11.85,9480.0,1089.0,0.0,2631.0,655.0,142.0,0.0,5048.0,836.0,0.0,0.15720833333333334,0.03329166666666667,0.971375,797.0,0.9075158042542144,43.41245270000505,8.70523415977162,0.8218318695096338,6,0.19,0.77,0.019,0.015,0.2
24200817,2024-04-18,2062BK1,121.28,0.0,10884.0,1545.0,503.0,323.0,1640.0,297.0,0.0,6547.0,1226.0,319.0,0.15720833333333334,0.03329166666666667,0.971375,1937.0,0.9999999999917546,53.9825197884731,7.044660194170198,0.8466701084146377,6,0.21,0.71,0.025,0.018,0.22
24200821,2024-04-18,SEQRFE550D,118.5,13.71,10335.0,2625.0,698.0,780.0,1650.0,294.0,0.0,6487.0,1206.0,0.0,0.15720833333333334,0.03329166666666667,0.971375,1944.0,0.8963013387724356,54.74261603329331,3.937142857141357,0.8487654320983288,73,0.22,0.78,0.024,0.016,0.19
24200823,2024-04-18,2062BK1,119.93,11.85,10506.0,600.0,693.0,3391.0,1495.0,290.0,0.0,3939.0,885.0,0.0,0.15720833333333334,0.03329166666666667,0.971375,1785.0,0.9100774017232504,32.84415909253027,17.509999999970816,0.8375350140051331,6,0.22,0.73,0.014,0.017,0.2
24200827,2024-04-18,SEQRFE550D,106.44,11.75,14367.0,0.0,899.0,4043.0,1607.0,240.0,0.0,6393.0,1036.0,0.0,0.15720833333333334,0.03329166666666667,0.971375,1847.0,0.9005838057289061,60.06200676381001,14367000000000.0,0.8700595560363454,73,0.22,0.81,0.022,0.019,0.22
24200829,2024-04-18,SEQRFE550D,114.87,11.85,8505.0,0.0,800.0,4576.0,1610.0,253.0,0.0,5694.0,1012.0,0.0,0.15720833333333334,0.03329166666666667,0.971375,1863.0,0.9064867424170889,49.56907808784217,8504999999999.999,0.8641975308637336,73,0.22,0.79,0.022,0.02,0.22
24300872,2024-04-19,S.TOWER6VAN,130.6,11.08,11886.0,225.0,817.0,3815.0,2442.0,54.0,362.0,5847.0,978.0,320.0,0.16838461538461538,0.03580769230769231,0.8951538461538462,2858.0,0.921795595702133,44.77029096443515,52.82666666643188,0.854443666899631,67,0.17,1.32,0.02,0.016,0.19
24300857,2024-04-19,SEQRFE550D,120.03,11.86,11196.0,807.0,702.0,4346.0,1713.0,281.0,0.0,5796.0,996.0,324.0,0.16838461538461538,0.03580769230769231,0.8951538461538462,1994.0,0.9100765789604212,48.2879280175932,13.873605947938199,0.8590772316946544,73,0.22,0.77,0.018,0.019,0.21
24300852,2024-04-19,C20MMNATLT,120.48,13.78,11079.0,522.0,594.0,5073.0,1674.0,312.0,0.0,6030.0,1566.0,361.0,0.16838461538461538,0.03580769230769231,0.8951538461538462,1986.0,0.897363324885317,50.04980079639733,21.224137930993823,0.8429003021143792,41,0.2,0.84,0.021,0.019,0.24
24300848,2024-04-19,2062BK1,122.49,10.58,11544.0,879.0,674.0,4797.0,1711.0,231.0,0.0,6037.0,1001.0,315.0,0.16838461538461538,0.03580769230769231,0.8951538461538462,1942.0,0.9204929736159879,49.28565597151371,13.13310580203284,0.8810504634392992,6,0.19,0.76,0.017,0.02,0.21
24300846,2024-04-19,2062BK1,123.72,8.39,11034.0,1101.0,721.0,5098.0,1683.0,209.0,0.0,6090.0,1129.0,333.0,0.16838461538461538,0.03580769230769231,0.8951538461538462,1892.0,0.9364923170014647,49.2240543158,10.021798365113513,0.8895348837204601,6,0.18,0.72,0.016,0.018,0.23
24300844,2024-04-19,SEQRFE550D,122.8,0.0,11397.0,0.0,694.0,6175.0,1713.0,296.0,0.0,6014.0,1162.0,0.0,0.16838461538461538,0.03580769230769231,0.8951538461538462,2009.0,0.9999999999918566,48.973941367679366,11397000000000.0,0.8526630164256582,73,0.22,0.77,0.024,0.019,0.22
24300842,2024-04-19,2062BK1,116.8,11.86,7248.0,1470.0,793.0,6029.0,1735.0,173.0,0.0,6088.0,1172.0,0.0,0.16838461538461538,0.03580769230769231,0.8951538461538462,1908.0,0.907819057975223,52.12328767078662,4.930612244894605,0.9093291404607393,6,0.2,0.79,0.022,0.022,0.18
24300839,2024-04-19,2062BK1,120.9,11.78,11301.0,555.0,817.0,5562.0,1732.0,261.0,0.0,6076.0,1002.0,311.0,0.16838461538461538,0.03580769230769231,0.8951538461538462,1993.0,0.9112149532641604,50.25641025599457,20.362162162125475,0.8690416457597245,6,0.2,0.78,0.025,0.022,0.22
24300840,2024-04-19,C20MMNATLT,115.7,11.86,8802.0,0.0,798.0,5555.0,1710.0,288.0,0.0,6037.0,1006.0,0.0,0.16838461538461538,0.03580769230769231,0.8951538461538462,1998.0,0.9070241454930462,52.17804667197772,8802000000000.0,0.8558558558554274,41,0.206,0.795,0.032,0.028,0.199
24300863,2024-04-19,SEQRFE550D,113.07,12.78,9000.0,813.0,768.0,2801.0,1732.0,319.0,0.0,5774.0,955.0,310.0,0.16838461538461538,0.03580769230769231,0.8951538461538462,2051.0,0.8984505363456619,51.065711505695006,11.070110701093395,0.8444661140902757,73,0.21,0.8,0.024,0.019,0.2
24300838,2024-04-19,C20MMNATLT,119.6,11.86,10587.0,1158.0,787.0,5077.0,1760.0,254.0,0.0,6500.0,1295.0,0.0,0.16838461538461538,0.03580769230769231,0.8951538461538462,2014.0,0.9097824433218488,54.34782608650211,9.142487046624229,0.8738828202577588,41,0.21,0.76,0.017,0.016,0.21
24300837,2024-04-19,2830C20MMNC,122.83,10.21,11259.0,1050.0,809.0,5127.0,1700.0,190.0,0.0,6490.0,1042.0,0.0,0.16838461538461538,0.03580769230769231,0.8951538461538462,1890.0,0.9232561635528921,52.83725474189663,10.72285714284693,0.8994708994704236,17,0.193,0.727,0.025,0.02,0.197
24100851,2024-04-19,2062BK1,120.32,12.78,9240.0,0.0,802.0,5863.0,1739.0,258.0,0.0,6198.0,1129.0,0.0,0.16838461538461538,0.03580769230769231,0.8951538461538462,1997.0,0.9039819684379866,51.51263297829527,9240000000000.0,0.8708062093135349,6,0.18,0.74,0.019,0.018,0.19
24300841,2024-04-19,2062BK1,116.5,11.78,14097.0,0.0,814.0,7759.0,1694.0,285.0,0.0,5953.0,1008.0,0.0,0.16838461538461538,0.03580769230769231,0.8951538461538462,1979.0,0.9081696289296215,51.098712445913314,14097000000000.0,0.8559878726625285,6,0.21,0.78,0.021,0.02,0.23
24300866,2024-04-19,SEQRFE550D,115.83,11.18,9663.0,810.0,823.0,2885.0,1732.0,298.0,0.0,6025.0,1049.0,373.0,0.16838461538461538,0.03580769230769231,0.8951538461538462,2030.0,0.9119754349979374,52.01588534876961,11.929629629614903,0.8532019704429294,73,0.205,0.821,0.024,0.021,0.242
24300883,2024-04-19,2062BK1,120.08,8.15,10257.0,0.0,847.0,4180.0,1727.0,288.0,0.0,5671.0,1182.0,0.0,0.16838461538461538,0.03580769230769231,0.8951538461538462,2015.0,0.9364423301806408,47.22684876709504,10257000000000.0,0.8570719602973415,6,0.19,0.75,0.02,0.02,0.21
24300880,2024-04-19,2062BK1,113.9,11.86,10158.0,0.0,801.0,4360.0,1535.0,305.0,0.0,6502.0,1436.0,0.0,0.16838461538461538,0.03580769230769231,0.8951538461538462,1840.0,0.9056933842167167,57.08516242267704,10158000000000.0,0.8342391304343292,6,0.18,0.8,0.019,0.016,0.19
24100849,2024-04-19,2062BK1,116.87,11.86,10074.0,1014.0,694.0,5133.0,1634.0,250.0,0.0,5772.0,913.0,0.0,0.16838461538461538,0.03580769230769231,0.8951538461538462,1884.0,0.9078691835554427,49.388209120823234,9.934911242593753,0.8673036093413655,6,0.18,0.77,0.025,0.025,0.19
24100853,2024-04-19,S.TOWER6VAN,117.89,11.18,8970.0,0.0,969.0,4347.0,2433.0,68.0,415.0,6003.0,970.0,0.0,0.16838461538461538,0.03580769230769231,0.8951538461538462,2916.0,0.9133803362445699,50.92034947789532,8970000000000.0,0.8343621399174094,67,0.182,1.331,0.028,0.019,0.205
24100855,2024-04-19,S.TOWER6VAN,118.31,11.98,9099.0,0.0,868.0,3738.0,2443.0,78.0,416.0,6001.0,1010.0,0.0,0.16838461538461538,0.03580769230769231,0.8951538461538462,2937.0,0.908051270236334,50.72267771066923,9099000000000.0,0.8318011576435711,67,0.17,1.3,0.027,0.024,0.204
24100859,2024-04-19,S.TOWER6VAN,116.31,11.86,8958.0,0.0,774.0,4533.0,2429.0,78.0,416.0,2698.0,376.0,0.0,0.16838461538461538,0.03580769230769231,0.8951538461538462,2923.0,0.9074666458538857,23.19662969630129,8958000000000.0,0.8309955525142556,67,0.19,1.32,0.03,0.024,0.2
24100861,2024-04-19,S.TOWER6VAN,115.12,11.86,8505.0,1182.0,932.0,3023.0,2538.0,0.0,518.0,6156.0,998.0,0.0,0.16838461538461538,0.03580769230769231,0.8951538461538462,3056.0,0.9065994644754559,53.474635162843335,7.195431472075131,0.8304973821986811,67,0.2,1.32,0.043,0.026,0.2
24100862,2024-04-19,2062BK1,118.8,0.0,8571.0,1965.0,799.0,2747.0,1716.0,298.0,0.0,6330.0,1019.0,0.0,0.16838461538461538,0.03580769230769231,0.8951538461538462,2014.0,0.9999999999915825,53.282828282379775,4.361832061066482,0.8520357497513148,6,0.19,0.76,0.017,0.014,0.17
