Repository: SiddharthKumar268/FerroMind

# FerroMind
*Ferro-Alloy Optimisation using Machine Learning*
**SAIL Durgapur Steel Plant | Steel Melting Shop**
Intern: Siddharth Kumar | FY 2023-24 to FY 2025-26

---

## Quick Start

```bash

# 2. Place raw Excel files in data/raw/

## Dataset

| | |
|---|---|
| Total heats after cleaning | 47,421 |
| Training set | 37,936 heats (Apr 2023 – Jun 2025) |
| Test set | 9,485 heats (Jun 2025 – Dec 2025) |
| Input features | 21 (16 raw + 5 engineered) |
| Target variables | Mn, Si, C, S, P |
| BOF grades | 76 distinct grades |
| Split method | Chronological 80/20 — no shuffle, no leakage |

---

File: data/processed/sms_train.csv (part 119 of 253)
Heat_Number,Date,BOF Grade Code,Hot Metal Addn. Weight,Scrap Addn. Weight,Lime Into Converter,Dolomite Into Converter,Lime Into Ladle,Iron Ore Into Converter,SIMN Into Ladle,FESI Into Ladle,FEMN Into Ladle,Measered O2 Mainblow II,Duration of Mainblow I/II,Measered O2 2nd Blow,HM_P,HM_S,HM_Si,Total_FA_Ladle,HM_Ratio,O2_per_ton_HM,Lime_Dolo_Ratio,SiMn_FA_Fraction,Grade_Encoded,C,Mn,P,S,Si
24100865,2024-04-19,SEQRFE550D,116.08,11.85,9258.0,2415.0,949.0,3074.0,1711.0,253.0,0.0,6189.0,995.0,0.0,0.16838461538461538,0.03580769230769231,0.8951538461538462,1964.0,0.9073712186280984,53.31667815253862,3.83354037266922,0.8711812627286807,73,0.22,0.76,0.023,0.021,0.24
24100868,2024-04-19,S.TOWER6VAN,120.57,12.38,9555.0,2559.0,912.0,3581.0,2548.0,78.0,514.0,6265.0,1003.0,267.0,0.16838461538461538,0.03580769230769231,0.8951538461538462,3140.0,0.9068822865670788,51.96151613127676,3.7338804220384003,0.8114649681526078,67,0.19,1.34,0.021,0.02,0.18
24100871,2024-04-19,S.TOWER6VAN,117.69,10.93,9525.0,1671.0,0.0,2833.0,2524.0,75.0,515.0,6293.0,1083.0,0.0,0.16838461538461538,0.03580769230769231,0.8951538461538462,3114.0,0.9150209920625485,53.47098309071738,5.700179533210234,0.8105330764287699,67,0.175,1.383,0.029,0.018,0.216
24100874,2024-04-19,2062BK1,114.09,11.86,9936.0,1848.0,1023.0,3029.0,1810.0,305.0,0.0,6326.0,1042.0,0.0,0.16838461538461538,0.03580769230769231,0.8951538461538462,2115.0,0.9058356490598981,55.44745376408583,5.376623376620468,0.8557919621745362,6,0.2,0.74,0.026,0.017,0.18
24100876,2024-04-19,2062BK1,119.48,11.76,10125.0,999.0,399.0,5663.0,1822.0,298.0,0.0,6374.0,1310.0,0.0,0.16838461538461538,0.03580769230769231,0.8951538461538462,2120.0,0.9103931728062299,53.3478406423389,10.13513513512499,0.8594339622637456,6,0.21,0.76,0.024,0.02,0.2
24100881,2024-04-19,S.TOWER6VAN,123.3,11.18,11193.0,1101.0,1028.0,4602.0,2544.0,115.0,413.0,6408.0,1047.0,0.0,0.16838461538461538,0.03580769230769231,0.8951538461538462,3072.0,0.9168649613257224,51.97080291928653,10.166212534050713,0.8281249999997304,67,0.2,1.36,0.025,0.019,0.23
24300877,2024-04-19,S.TOWER6VAN,117.07,11.86,12078.0,1332.0,784.0,4022.0,2460.0,95.0,508.0,6165.0,1031.0,322.0,0.16838461538461538,0.03580769230769231,0.8951538461538462,3063.0,0.9080120995818816,52.66080122958349,9.06756756756076,0.8031341821740767,67,0.17,1.36,0.022,0.021,0.24
24100847,2024-04-19,SEQRFE550D,118.74,11.85,10161.0,0.0,799.0,4916.0,1631.0,247.0,0.0,6005.0,972.0,0.0,0.16838461538461538,0.03580769230769231,0.8951538461538462,1878.0,0.9092579829932671,50.572679804189214,10161000000000.0,0.868477103300922,73,0.22,0.81,0.023,0.021,0.21
24300850,2024-04-19,SEQRFE550D,119.83,12.38,10572.0,933.0,712.0,5072.0,1735.0,237.0,0.0,6047.0,1139.0,0.0,0.16838461538461538,0.03580769230769231,0.8951538461538462,1972.0,0.9063610921949447,50.46315613744085,11.331189710598787,0.8798174442186207,73,0.2,0.79,0.019,0.018,0.17
24100843,2024-04-19,2062BK1,119.47,11.18,10662.0,987.0,820.0,3531.0,1732.0,267.0,0.0,6397.0,1084.0,0.0,0.16838461538461538,0.03580769230769231,0.8951538461538462,1999.0,0.9144278606895184,53.54482296766096,10.802431610931304,0.8664332166078708,6,0.21,0.78,0.024,0.016,0.19
24200875,2024-04-19,1786500D,122.17,11.86,9021.0,0.0,608.0,2230.0,1647.0,257.0,0.0,6178.0,1477.0,0.0,0.16838461538461538,0.03580769230769231,0.8951538461538462,1904.0,0.9115123479749944,50.56887942988811,9021000000000.0,0.8650210084029071,2,0.24,0.73,0.022,0.019,0.196
24200873,2024-04-19,SEQRFE550D,117.27,11.08,9969.0,0.0,503.0,3863.0,1691.0,304.0,192.0,5587.0,941.0,0.0,0.16838461538461538,0.03580769230769231,0.8951538461538462,2187.0,0.9136735488826361,47.642193228893646,9969000000000.0,0.773205304069148,73,0.19,0.88,0.032,0.02,0.21
24200867,2024-04-19,S.TOWER6VAN,118.57,13.71,9651.0,0.0,809.0,3068.0,2454.0,108.0,540.0,6073.0,996.0,0.0,0.16838461538461538,0.03580769230769231,0.8951538461538462,3102.0,0.8963562140845452,51.21868938136781,9651000000000.0,0.7911025145065148,67,0.193,1.316,0.028,0.023,0.182
24200864,2024-04-19,S.TOWER6VAN,112.74,11.18,9375.0,0.0,797.0,3084.0,2430.0,78.0,543.0,5761.0,989.0,443.0,0.16838461538461538,0.03580769230769231,0.8951538461538462,3051.0,0.9097805035433362,51.09987582001863,9375000000000.0,0.7964601769908894,67,0.17,1.37,0.028,0.023,0.17
24200860,2024-04-19,SEQRFE550D,114.29,11.78,8730.0,0.0,701.0,3144.0,1671.0,297.0,0.0,5790.0,1012.0,0.0,0.16838461538461538,0.03580769230769231,0.8951538461538462,1968.0,0.9065598476964657,50.6606002270482,8729999999999.999,0.8490853658532271,73,0.19,0.78,0.024,0.026,0.23
24200858,2024-04-19,C20MMNATLT,114.56,11.18,11904.0,0.0,701.0,3684.0,1688.0,263.0,0.0,2943.0,1486.0,0.0,0.16838461538461538,0.03580769230769231,0.8951538461538462,1951.0,0.9110863686900661,25.68959497184279,11904000000000.0,0.8651973346997103,41,0.19,0.75,0.017,0.023,0.2
24200856,2024-04-19,SEQRFE550D,118.46,11.86,8559.0,0.0,748.0,4810.0,1664.0,287.0,0.0,5924.0,1005.0,0.0,0.16838461538461538,0.03580769230769231,0.8951538461538462,1951.0,0.9089932473840624,50.00844166765146,8558999999999.999,0.8528959507940272,73,0.21,0.81,0.028,0.027,0.23
24200854,2024-04-19,1786500D,114.18,12.04,8595.0,0.0,795.0,4078.0,1647.0,280.0,0.0,5998.0,1051.0,0.0,0.16838461538461538,0.03580769230769231,0.8951538461538462,1927.0,0.9046109966653098,52.53109125895488,8594999999999.999,0.8546964193041751,2,0.18,0.78,0.025,0.023,0.216
24200834,2024-04-19,2062BK1,116.96,0.0,9222.0,0.0,803.0,3540.0,1600.0,246.0,0.0,5281.0,846.0,0.0,0.16838461538461538,0.03580769230769231,0.8951538461538462,1846.0,0.9999999999914501,45.15218878210369,9222000000000.0,0.8667388949074395,6,0.22,0.94,0.04,0.02,0.21
24200836,2024-04-19,SEQRFE550D,120.92,10.88,10158.0,0.0,795.0,3242.0,1607.0,253.0,0.0,6033.0,1029.0,0.0,0.16838461538461538,0.03580769230769231,0.8951538461538462,1860.0,0.9174506828458464,49.8924909026638,10158000000000.0,0.8639784946231914,73,0.2,0.74,0.027,0.02,0.2
24300830,2024-04-19,2830C20MMNC,117.2,11.78,10272.0,1443.0,778.0,4003.0,1737.0,278.0,0.0,6621.0,1062.0,346.0,0.16838461538461538,0.03580769230769231,0.8951538461538462,2015.0,0.9086680105372256,56.49317406095142,7.118503118498185,0.8620347394536665,17,0.21,0.709,0.021,0.02,0.208
24100828,2024-04-19,2830C20MMNC,119.77,11.47,11091.0,498.0,1005.0,5923.0,1736.0,267.0,0.0,6269.0,1095.0,0.0,0.16838461538461538,0.03580769230769231,0.8951538461538462,2003.0,0.9126028649732353,52.34198881145243,22.27108433730468,0.866699950074455,17,0.214,0.789,0.032,0.021,0.22
24100825,2024-04-19,2830C20MMNC,119.07,11.28,10362.0,0.0,802.0,4643.0,1743.0,254.0,0.0,6092.0,1452.0,0.0,0.16838461538461538,0.03580769230769231,0.8951538461538462,1997.0,0.9134637514314272,51.163181321481794,10362000000000.0,0.8728092138202941,17,0.203,0.71,0.029,0.025,0.23
24200882,2024-04-20,S.TOWER6VAN,120.77,10.88,10254.0,0.0,800.0,2156.0,2413.0,148.0,392.0,4797.0,1138.0,0.0,0.14757142857142855,0.04378571428571428,0.7149285714285715,2953.0,0.9173566274142244,39.72012917082289,10254000000000.0,0.8171351168300653,67,0.184,1.335,0.026,0.019,0.221
24300921,2024-04-20,2062BK1,120.46,9.07,8280.0,2013.0,787.0,3263.0,1905.0,234.0,0.0,6146.0,1221.0,0.0,0.14757142857142855,0.04378571428571428,0.7149285714285715,2139.0,0.9299776113569831,51.021085837198896,4.113263785392889,0.8906030855535808,6,0.21,0.76,0.026,0.023,0.2
24300925,2024-04-20,2830C20MMNC,123.5,10.0,8823.0,816.0,771.0,4195.0,1942.0,318.0,0.0,6411.0,1069.0,0.0,0.14757142857142855,0.04378571428571428,0.7149285714285715,2260.0,0.9250936329518721,51.910931173668736,10.81249999998675,0.8592920353978499,17,0.211,0.747,0.023,0.023,0.174
24300927,2024-04-20,2062BK1,118.93,8.72,9111.0,1017.0,724.0,3299.0,1728.0,264.0,0.0,6033.0,972.0,0.0,0.14757142857142855,0.04378571428571428,0.7149285714285715,1992.0,0.9316882099417807,50.72731859034114,8.958702064887946,0.8674698795176368,6,0.2,0.78,0.019,0.027,0.21
24300937,2024-04-20,SEQRFE550D,121.7,9.59,8946.0,588.0,687.0,3178.0,1785.0,308.0,0.0,6366.0,1196.0,0.0,0.14757142857142855,0.04378571428571428,0.7149285714285715,2093.0,0.9269555944784299,52.30895644985777,15.214285714259839,0.852842809364141,73,0.2,0.81,0.03,0.031,0.2
24100918,2024-04-20,C20MMNATLT,124.85,10.21,5520.0,1104.0,785.0,3001.0,1737.0,298.0,0.0,6103.0,3571.0,0.0,0.14757142857142855,0.04378571428571428,0.7149285714285715,2035.0,0.9244039685997009,48.8826591906377,4.999999999995471,0.8535626535622342,41,0.21,0.76,0.027,0.034,0.22
24100887,2024-04-20,1786500D,122.4,11.86,10098.0,555.0,777.0,3809.0,1736.0,263.0,0.0,6379.0,1314.0,0.0,0.14757142857142855,0.04378571428571428,0.7149285714285715,1999.0,0.9116639356404614,52.11601307146964,18.194594594561813,0.8684342171081199,2,0.22,0.84,0.039,0.025,0.235
24100928,2024-04-20,2062BK1,110.41,10.0,8922.0,1296.0,787.0,2577.0,1730.0,274.0,0.0,5862.0,1113.0,0.0,0.14757142857142855,0.04378571428571428,0.7149285714285715,2004.0,0.9169504193927668,53.09301693639079,6.884259259253947,0.8632734530933817,6,0.2,0.78,0.023,0.027,0.23
24100929,2024-04-20,SEQRFE550D,125.99,10.26,9762.0,1194.0,782.0,4839.0,1729.0,285.0,0.0,875.0,1533.0,0.0,0.14757142857142855,0.04378571428571428,0.7149285714285715,2014.0,0.9246972476996352,6.944995634519049,8.175879396978077,0.8584905660373096,73,0.21,0.81,0.031,0.025,0.25
24100897,2024-04-20,SEQRFE550D,116.73,8.38,9111.0,0.0,860.0,4281.0,1729.0,267.0,0.0,6144.0,989.0,0.0,0.14757142857142855,0.04378571428571428,0.7149285714285715,1996.0,0.9330189433224121,52.63428424524428,9111000000000.0,0.8662324649294257,73,0.21,0.79,0.035,0.02,0.19
24100894,2024-04-20,SEQRFE550D,118.32,8.39,9768.0,1659.0,857.0,4458.0,1732.0,267.0,0.0,5855.0,1084.0,0.0,0.14757142857142855,0.04378571428571428,0.7149285714285715,1999.0,0.9337858101102219,49.48444895157637,5.8878842676275545,0.8664332166078708,73,0.2,0.8,0.019,0.022,0.21
24300917,2024-04-20,2062BK1,118.57,10.28,6954.0,3249.0,765.0,3862.0,1804.0,214.0,0.0,6258.0,1072.0,0.0,0.14757142857142855,0.04378571428571428,0.7149285714285715,2018.0,0.9202173069389196,52.778949143520464,2.140350877192324,0.8939544103067919,6,0.2,0.76,0.027,0.026,0.19
24100879,2024-04-20,S.TOWER6VAN,123.25,11.85,11193.0,1512.0,779.0,4495.0,2541.0,132.0,460.0,6305.0,1030.0,0.0,0.14757142857142855,0.04378571428571428,0.7149285714285715,3133.0,0.9122871946638618,51.156186612161,7.402777777772882,0.8110437280559173,67,0.191,1.315,0.028,0.018,0.199
24100892,2024-04-20,SEQRFE550D,116.25,12.79,8625.0,1092.0,777.0,4467.0,1739.0,257.0,0.0,5825.0,960.0,0.0,0.14757142857142855,0.04378571428571428,0.7149285714285715,1996.0,0.9008834469861992,50.107526881289395,7.898351648344415,0.8712424849695034,73,0.19,0.81,0.021,0.024,0.18
24100884,2024-04-20,SEQRFE550D,123.7,10.93,11130.0,1101.0,800.0,4260.0,1736.0,271.0,0.0,6102.0,1159.0,0.0,0.14757142857142855,0.04378571428571428,0.7149285714285715,2007.0,0.918814528701487,49.32902182660202,10.108991825603898,0.864972595913869,73,0.208,0.813,0.03,0.022,0.22
24100889,2024-04-20,R34,125.6,0.0,11151.0,0.0,827.0,6053.0,1130.0,251.0,0.0,5544.0,1454.0,0.0,0.14757142857142855,0.04378571428571428,0.7149285714285715,1381.0,0.9999999999920381,44.1401273881836,11151000000000.0,0.8182476466322822,66,0.63,0.74,0.022,0.027,0.21
24100916,2024-04-20,2830C20MMNC,124.19,8.89,13902.0,1197.0,817.0,2411.0,1702.0,273.0,0.0,6409.0,1019.0,0.0,0.14757142857142855,0.04378571428571428,0.7149285714285715,1975.0,0.9331980763380434,51.60640953336334,11.614035087709595,0.8617721518982978,17,0.2,0.77,0.02,0.021,0.21
24300910,2024-04-20,SEQRFE550D,118.49,9.96,9039.0,0.0,795.0,5002.0,1755.0,288.0,0.0,6203.0,1056.0,0.0,0.14757142857142855,0.04378571428571428,0.7149285714285715,2043.0,0.9224601011995138,52.350409316800146,9039000000000.0,0.8590308370039849,73,0.21,0.91,0.031,0.024,0.22
24300908,2024-04-20,SEQRFE550D,115.09,13.27,8952.0,0.0,804.0,5125.0,1684.0,193.0,0.0,6202.0,1046.0,0.0,0.14757142857142855,0.04378571428571428,0.7149285714285715,1877.0,0.8966188843806745,53.88826136020602,8952000000000.0,0.8971763452312748,73,0.21,0.8,0.028,0.031,0.2
24200919,2024-04-20,2830C20MMNC,115.02,9.69,8826.0,600.0,748.0,2597.0,1711.0,304.0,0.0,3828.0,674.0,2438.0,0.14757142857142855,0.04378571428571428,0.7149285714285715,2015.0,0.9222997353787001,33.28116849214675,14.709999999975484,0.8491315136472213,17,0.2,0.72,0.02,0.024,0.19
24200915,2024-04-20,2062BK1,127.05,10.93,8691.0,0.0,808.0,2783.0,1775.0,263.0,0.0,6112.0,992.0,0.0,0.14757142857142855,0.04378571428571428,0.7149285714285715,2038.0,0.9207856210978347,48.107044470302185,8690999999999.999,0.870951913640397,6,0.2,0.73,0.017,0.024,0.19
24200913,2024-04-20,2062BK1,125.51,10.0,8643.0,0.0,797.0,2497.0,1752.0,304.0,0.0,5740.0,1447.0,0.0,0.14757142857142855,0.04378571428571428,0.7149285714285715,2056.0,0.9262047081327859,45.7334076962335,8642999999999.999,0.8521400778205972,6,0.19,0.74,0.017,0.024,0.2
24200911,2024-04-20,2062BK1,118.94,10.93,8715.0,0.0,800.0,3494.0,1765.0,300.0,0.0,5325.0,1685.0,0.0,0.14757142857142855,0.04378571428571428,0.7149285714285715,2065.0,0.9158389158318639,44.77047250677005,8714999999999.999,0.85472154963639,6,0.2,0.76,0.016,0.023,0.16
24200909,2024-04-20,2062BK1,128.9,9.88,8262.0,0.0,820.0,3652.0,1725.0,263.0,0.0,6150.0,1232.0,0.0,0.14757142857142855,0.04378571428571428,0.7149285714285715,1988.0,0.9288081856108316,47.711404188923886,8261999999999.999,0.8677062374241108,6,0.17,0.79,0.025,0.026,0.22
24100922,2024-04-20,2830C20MMNC,122.8,9.68,9474.0,1005.0,804.0,2930.0,1759.0,277.0,0.0,6406.0,1091.0,0.0,0.14757142857142855,0.04378571428571428,0.7149285714285715,2036.0,0.9269323671427618,52.16612377807682,9.426865671632411,0.8639489194494774,17,0.192,0.721,0.021,0.023,0.192
24200907,2024-04-20,S.TOWER6VAN,121.29,9.07,10071.0,0.0,786.0,4287.0,2386.0,78.0,486.0,5778.0,1004.0,325.0,0.14757142857142855,0.04378571428571428,0.7149285714285715,2950.0,0.9304234427667197,47.63789265357706,10071000000000.0,0.8088135593217597,67,0.19,1.3,0.02,0.02,0.23
24200904,2024-04-20,2062BK1,114.89,9.89,10173.0,0.0,808.0,4405.0,1694.0,277.0,0.0,5992.0,990.0,582.0,0.14757142857142855,0.04378571428571428,0.7149285714285715,1971.0,0.9207405032784041,52.15423448470577,10173000000000.0,0.8594622019275193,6,0.18,0.77,0.017,0.021,0.2
24200902,2024-04-20,2062BK1,118.46,9.28,10827.0,0.0,792.0,3469.0,1681.0,283.0,0.0,6320.0,1063.0,0.0,0.14757142857142855,0.04378571428571428,0.7149285714285715,1964.0,0.9273524346255883,53.35134222477333,10827000000000.0,0.8559063136451854,6,0.2,0.75,0.017,0.022,0.22
24300914,2024-04-20,C20MMNATLT,118.8,10.28,8643.0,3078.0,779.0,1992.0,1857.0,387.0,0.0,5912.0,1010.0,416.0,0.14757142857142855,0.04378571428571428,0.7149285714285715,2244.0,0.9203594669900811,49.76430976389087,2.8079922027281325,0.8275401069515029,41,0.19,0.79,0.023,0.016,0.2
24200891,2024-04-20,S.TOWER6VAN,116.02,11.17,9756.0,0.0,817.0,3480.0,2373.0,118.0,398.0,5886.0,1072.0,1194.0,0.14757142857142855,0.04378571428571428,0.7149285714285715,2889.0,0.9121786303882995,50.73263230433776,9756000000000.0,0.8213914849426025,67,0.187,1.36,0.024,0.018,0.216
24200895,2024-04-20,SEQRFE550D,118.77,8.15,9390.0,0.0,800.0,2032.0,1731.0,267.0,0.0,6403.0,1033.0,0.0,0.14757142857142855,0.04378571428571428,0.7149285714285715,1998.0,0.9357863220852837,53.91092026560654,9390000000000.0,0.8663663663659328,73,0.2,0.8,0.028,0.025,0.21
24300903,2024-04-20,2062BK1,108.54,10.0,10902.0,1023.0,817.0,5039.0,1675.0,237.0,0.0,6202.0,1028.0,0.0,0.14757142857142855,0.04378571428571428,0.7149285714285715,1912.0,0.9156402901896774,57.1402248013899,10.656891495590756,0.8760460251041443,6,0.2,0.76,0.023,0.029,0.2
24300906,2024-04-20,SEQRFE550D,125.25,9.28,8511.0,0.0,782.0,5053.0,1701.0,200.0,0.0,6205.0,1045.0,0.0,0.14757142857142855,0.04378571428571428,0.7149285714285715,1901.0,0.931019103538757,49.54091816327712,8510999999999.999,0.8947922146234115,73,0.2,0.75,0.025,0.029,0.18
24300905,2024-04-20,S.TOWER6VAN,112.62,10.0,8958.0,0.0,803.0,3550.0,2484.0,60.0,406.0,6201.0,1098.0,0.0,0.14757142857142855,0.04378571428571428,0.7149285714285715,2950.0,0.9184472353537886,55.06126798033154,8958000000000.0,0.8420338983047994,67,0.19,1.34,0.031,0.022,0.21
24200890,2024-04-20,SEQRFE550D,115.8,10.93,9591.0,0.0,800.0,3120.0,1708.0,277.0,0.0,5054.0,836.0,0.0,0.14757142857142855,0.04378571428571428,0.7149285714285715,1985.0,0.9137536494838338,43.64421416197198,9591000000000.0,0.8604534005033448,73,0.2,0.83,0.023,0.018,0.22
24300901,2024-04-20,S.TOWER6VAN,122.12,9.08,10662.0,0.0,779.0,4479.0,2494.0,3.0,446.0,6191.0,1030.0,0.0,0.14757142857142855,0.04378571428571428,0.7149285714285715,2943.0,0.9307926829197348,50.69603668481251,10662000000000.0,0.8474345905535686,67,0.185,1.339,0.029,0.023,0.182
24300898,2024-04-20,2062BK1,109.29,11.78,8949.0,0.0,831.0,5525.0,1769.0,268.0,0.0,5999.0,986.0,0.0,0.14757142857142855,0.04378571428571428,0.7149285714285715,2037.0,0.9027009168175212,54.89065788219516,8949000000000.0,0.8684339715263287,6,0.21,0.73,0.021,0.026,0.21
24100924,2024-04-20,2062BK1,123.75,9.88,9546.0,1005.0,801.0,3124.0,1757.0,284.0,0.0,6601.0,1164.0,0.0,0.14757142857142855,0.04378571428571428,0.7149285714285715,2041.0,0.9260645064661674,53.3414141409831,9.498507462677116,0.8608525232724836,6,0.18,0.77,0.019,0.019,0.21
24300893,2024-04-20,2062BK1,116.5,11.85,9954.0,0.0,784.0,4415.0,1731.0,315.0,0.0,6205.0,1235.0,0.0,0.14757142857142855,0.04378571428571428,0.7149285714285715,2046.0,0.9076743280022777,53.26180257465011,9954000000000.0,0.8460410557180615,6,0.18,0.71,0.026,0.025,0.2
24300888,2024-04-20,2062BK1,117.82,11.48,10488.0,0.0,810.0,4802.0,1747.0,315.0,0.0,6200.0,1097.0,0.0,0.14757142857142855,0.04378571428571428,0.7149285714285715,2062.0,0.9112142304647239,52.622644711826325,10488000000000.0,0.847235693501044,6,0.22,0.78,0.023,0.023,0.2
24300886,2024-04-20,2062BK1,117.4,11.48,10512.0,0.0,754.0,4551.0,1728.0,301.0,0.0,5488.0,907.0,0.0,0.14757142857142855,0.04378571428571428,0.7149285714285715,2029.0,0.9109248913647509,46.74616695019807,10512000000000.0,0.8516510596348685,6,0.19,0.75,0.021,0.022,0.2
24200885,2024-04-20,2062BK1,117.4,12.38,7557.0,0.0,800.0,2412.0,1650.0,257.0,0.0,5657.0,933.0,0.0,0.14757142857142855,0.04378571428571428,0.7149285714285715,1907.0,0.9046077978047111,48.18568994848223,7557000000000.0,0.8652333508123412,6,0.21,0.8,0.021,0.017,0.23
24300896,2024-04-20,S.TOWER6VAN,122.67,11.47,9231.0,0.0,803.0,4765.0,2416.0,0.0,345.0,6403.0,1039.0,0.0,0.14757142857142855,0.04378571428571428,0.7149285714285715,2761.0,0.9144923214483786,52.19695116937966,9231000000000.0,0.875045273451331,67,0.185,1.344,0.026,0.025,0.226
24100931,2024-04-21,SEQRFE550D,122.21,12.69,9585.0,0.0,840.0,2524.0,1751.0,290.0,0.0,5612.0,889.0,0.0,0.167,0.04207407407407407,0.894,2041.0,0.9059303187479175,45.92095573156108,9585000000000.0,0.8579127878486732,73,0.202,0.843,0.022,0.024,0.206
24100943,2024-04-21,2062BK1,124.17,10.0,8481.0,1536.0,1006.0,2441.0,1723.0,284.0,0.0,6093.0,1157.0,0.0,0.167,0.04207407407407407,0.894,2007.0,0.925467690236823,49.069823628500686,5.5214843749964055,0.8584952665665877,6,0.19,0.74,0.023,0.025,0.21
24100940,2024-04-21,2062BK1,122.21,9.59,7473.0,204.0,774.0,2604.0,1721.0,281.0,0.0,5674.0,1055.0,364.0,0.167,0.04207407407407407,0.894,2002.0,0.9272382397501728,46.42827919117561,36.6323529409969,0.8596403596399302,6,0.19,0.75,0.031,0.028,0.19
24100936,2024-04-21,2830C20MMNC,126.24,10.93,9723.0,1098.0,749.0,2316.0,1712.0,277.0,0.0,5727.0,1004.0,313.0,0.167,0.04207407407407407,0.894,1989.0,0.9203178537514012,45.365969581389685,8.855191256822536,0.8607340372041927,17,0.182,0.721,0.022,0.03,0.185
24100934,2024-04-21,2062BK1,119.28,10.88,8277.0,537.0,782.0,2190.0,1738.0,284.0,0.0,5944.0,948.0,320.0,0.167,0.04207407407407407,0.894,2022.0,0.9164105715971389,49.83232729669825,15.413407821200348,0.8595450049451733,6,0.2,0.75,0.031,0.034,0.22
24100926,2024-04-21,2830C20MMNC,114.15,9.68,8835.0,1278.0,805.0,2676.0,1732.0,287.0,0.0,5901.0,1051.0,0.0,0.167,0.04207407407407407,0.894,2019.0,0.921828313002327,51.695137975894035,6.913145539900694,0.8578504210000704,17,0.206,0.781,0.024,0.021,0.193
24200955,2024-04-21,2062BK1,129.73,7.33,8181.0,0.0,806.0,4470.0,1826.0,283.0,0.0,6060.0,1043.0,0.0,0.167,0.04207407407407407,0.894,2109.0,0.9465197723555631,46.712402682134346,8180999999999.999,0.8658131816022447,6,0.2,0.78,0.026,0.03,0.2
24200957,2024-04-21,SEQRFE550D,123.16,8.15,11586.0,0.0,778.0,4275.0,1846.0,277.0,0.0,6491.0,1119.0,0.0,0.167,0.04207407407407407,0.894,2123.0,0.9379331353214688,52.703799934615915,11586000000000.0,0.8695242581248849,73,0.2,0.76,0.016,0.02,0.21
24200959,2024-04-21,2062BK1,124.16,10.93,7554.0,888.0,784.0,3879.0,1812.0,280.0,0.0,6357.0,1304.0,0.0,0.167,0.04207407407407407,0.894,2092.0,0.9190909763793095,51.20006443257732,8.506756756747178,0.8661567877624923,6,0.19,0.73,0.018,0.024,0.2
24100946,2024-04-21,2830C20MMNC,122.71,9.28,8766.0,1494.0,782.0,3006.0,1705.0,271.0,0.0,6181.0,1115.0,292.0,0.167,0.04207407407407407,0.894,1976.0,0.9296916432992676,50.37079292600138,5.867469879514145,0.8628542510117091,17,0.2,0.703,0.027,0.028,0.2
24200963,2024-04-21,C20MMNATLT,119.43,10.28,10521.0,0.0,800.0,2789.0,1849.0,297.0,0.0,6148.0,1000.0,440.0,0.167,0.04207407407407407,0.894,2146.0,0.9207462801563431,51.47785313529701,10521000000000.0,0.861602982292236,41,0.22,0.8,0.024,0.016,0.18
24200977,2024-04-21,2062BK1,127.83,0.0,9726.0,0.0,806.0,2616.0,1876.0,304.0,0.0,3559.0,596.0,3414.0,0.167,0.04207407407407407,0.894,2180.0,0.999999999992177,27.84166471072642,9726000000000.0,0.8605504587152016,6,0.22,0.76,0.018,0.02,0.23
24200990,2024-04-21,SEQRFE550D,129.34,0.0,9081.0,1506.0,789.0,1025.0,1650.0,229.0,0.0,6813.0,1083.0,0.0,0.167,0.04207407407407407,0.894,1879.0,0.9999999999922685,52.67511983877629,6.029880478083646,0.8781266631182129,73,0.22,0.82,0.021,0.022,0.23
24200962,2024-04-21,C20MMNATLT,120.93,11.76,9759.0,645.0,775.0,4302.0,1856.0,280.0,0.0,6199.0,1196.0,0.0,0.167,0.04207407407407407,0.894,2136.0,0.9113723716865525,51.26106011699941,15.130232558116077,0.8689138576774958,41,0.2,0.76,0.016,0.025,0.2
24100949,2024-04-21,2062BK1,124.17,8.39,8604.0,0.0,924.0,3716.0,1715.0,281.0,0.0,5567.0,1309.0,0.0,0.167,0.04207407407407407,0.894,1996.0,0.9367079058468867,44.83369573935062,8603999999999.999,0.859218436873317,6,0.2,0.78,0.023,0.03,0.2
24300941,2024-04-21,2830C20MMNC,123.47,10.0,9072.0,0.0,759.0,5616.0,1696.0,217.0,0.0,6035.0,971.0,0.0,0.167,0.04207407407407407,0.894,1913.0,0.9250767962768782,48.87827002471144,9072000000000.0,0.8865656037632584,17,0.195,0.753,0.028,0.03,0.195
24100954,2024-04-21,SEQRFE550D,125.85,8.12,9954.0,0.0,789.0,4991.0,1732.0,267.0,0.0,6002.0,1284.0,0.0,0.167,0.04207407407407407,0.894,1999.0,0.9393894155337809,47.691696463665544,9954000000000.0,0.8664332166078708,73,0.21,0.77,0.022,0.028,0.21
24100952,2024-04-21,2062BK1,124.16,9.28,10290.0,408.0,792.0,4892.0,1685.0,257.0,0.0,6595.0,1342.0,0.0,0.167,0.04207407407407407,0.894,1942.0,0.930455635484634,53.11694587586085,25.220588235232302,0.8676622039130445,6,0.196,0.795,0.022,0.025,0.215
24300967,2024-04-21,2062BK1,123.58,10.91,11265.0,1137.0,784.0,6440.0,1769.0,248.0,0.0,6541.0,1065.0,269.0,0.167,0.04207407407407407,0.894,2017.0,0.9188787270360705,52.929276581542894,9.907651715030864,0.877045116509233,6,0.22,0.8,0.034,0.027,0.22
24300965,2024-04-21,2830C20MMNC,121.36,9.35,10155.0,1014.0,887.0,4799.0,1656.0,231.0,0.0,6416.0,1072.0,0.0,0.167,0.04207407407407407,0.894,1887.0,0.9284676000234988,52.86750164755382,10.014792899398408,0.8775834658182948,17,0.22,0.85,0.028,0.022,0.21
24300950,2024-04-21,2062BK1,121.49,10.0,11013.0,978.0,809.0,4943.0,1748.0,281.0,0.0,6414.0,1080.0,560.0,0.167,0.04207407407407407,0.894,2029.0,0.9239485892393038,52.79446868011528,11.260736196307505,0.8615081320843462,6,0.22,0.73,0.021,0.025,0.2
24300947,2024-04-21,2062BK1,114.06,0.0,8973.0,1119.0,787.0,4960.0,1611.0,265.0,0.0,6206.0,1019.0,0.0,0.167,0.04207407407407407,0.894,1876.0,0.9999999999912327,54.40995966987191,8.018766756025006,0.8587420042639345,6,0.21,0.76,0.029,0.025,0.21
24300944,2024-04-21,SEQRFE550D,123.12,9.59,9552.0,0.0,763.0,6139.0,1751.0,286.0,0.0,6200.0,1188.0,252.0,0.167,0.04207407407407407,0.894,2037.0,0.9277371712687233,50.357374918369416,9552000000000.0,0.8595974472258913,73,0.21,0.77,0.03,0.033,0.24
24300939,2024-04-21,2062BK1,117.91,10.0,9255.0,1137.0,699.0,4502.0,1754.0,255.0,0.0,6301.0,1014.0,271.0,0.167,0.04207407407407407,0.894,2009.0,0.9218200297011819,53.43906369219371,8.139841688647195,0.8730711796909542,6,0.19,0.73,0.03,0.032,0.18
24300933,2024-04-21,2830C20MMNC,113.77,10.93,9447.0,0.0,693.0,3144.0,1687.0,274.0,0.0,6009.0,1546.0,0.0,0.167,0.04207407407407407,0.894,1961.0,0.912349639126605,52.81708710509961,9447000000000.0,0.8602753697088933,17,0.196,0.757,0.02,0.024,0.195
24300971,2024-04-21,R34,126.65,0.0,11766.0,0.0,812.0,7271.0,1118.0,173.0,0.0,5609.0,1186.0,364.0,0.167,0.04207407407407407,0.894,1291.0,0.9999999999921042,44.287406237313164,11766000000000.0,0.8659953524392983,66,0.63,0.74,0.015,0.018,0.23
24300920,2024-04-21,C20MMNATLT,120.94,10.08,8427.0,2751.0,767.0,4404.0,1853.0,244.0,0.0,6294.0,1072.0,0.0,0.167,0.04207407407407407,0.894,2097.0,0.9230651808813688,52.042335041739356,3.063249727370751,0.8836432999518915,41,0.187,0.825,0.022,0.02,0.216
24200951,2024-04-21,SEQRFE550D,115.87,10.0,9963.0,585.0,820.0,3423.0,1890.0,284.0,0.0,5929.0,1067.0,187.0,0.167,0.04207407407407407,0.894,2174.0,0.9205529514505398,51.16941399800492,17.03076923074012,0.8693652253905845,73,0.21,0.85,0.024,0.024,0.25
24200948,2024-04-21,SEQRFE550D,122.53,9.08,8385.0,885.0,828.0,4204.0,1890.0,283.0,0.0,6218.0,1149.0,373.0,0.167,0.04207407407407407,0.894,2173.0,0.9310082820383633,50.74675589610098,9.474576271175735,0.8697653014261989,73,0.2,0.77,0.025,0.026,0.21
24200945,2024-04-21,2062BK1,122.63,10.0,9867.0,0.0,896.0,4693.0,1661.0,260.0,0.0,6202.0,1088.0,0.0,0.167,0.04207407407407407,0.894,1921.0,0.924602277004263,50.57490010559753,9867000000000.0,0.8646538261317727,6,0.18,0.73,0.023,0.03,0.21
24200942,2024-04-21,C20MMNATLT,119.21,9.29,8823.0,0.0,1006.0,4030.0,1735.0,307.0,0.0,6014.0,1382.0,0.0,0.167,0.04207407407407407,0.894,2042.0,0.9277042801484225,50.44878785294481,8823000000000.0,0.8496571988242656,41,0.19,0.73,0.027,0.03,0.19
24200938,2024-04-21,SEQRFE550D,124.28,9.88,11151.0,0.0,811.0,2929.0,1752.0,287.0,0.0,6597.0,1627.0,0.0,0.167,0.04207407407407407,0.894,2039.0,0.9263565891403821,53.08175088467105,11151000000000.0,0.8592447278073275,73,0.2,0.82,0.026,0.03,0.22
24200935,2024-04-21,2062BK1,112.49,9.39,7986.0,555.0,817.0,3156.0,1708.0,307.0,0.0,6150.0,990.0,316.0,0.167,0.04207407407407407,0.894,2015.0,0.9229570068844523,54.67152635741247,14.389189189163263,0.8476426799003237,6,0.2,0.75,0.019,0.027,0.21
24200932,2024-04-21,2830C20MMNC,116.8,10.0,9627.0,0.0,701.0,2583.0,1708.0,294.0,0.0,5694.0,979.0,0.0,0.167,0.04207407407407407,0.894,2002.0,0.9211356466804327,48.74999999958262,9627000000000.0,0.853146853146427,17,0.209,0.785,0.023,0.026,0.224
24200930,2024-04-21,2830C20MMNC,110.68,0.0,9942.0,0.0,751.0,3165.0,1731.0,300.0,0.0,6399.0,1357.0,676.0,0.167,0.04207407407407407,0.894,2031.0,0.9999999999909649,57.81532345448305,9942000000000.0,0.8522895125549718,17,0.208,0.79,0.021,0.024,0.222
24200953,2024-04-21,2062BK1,125.15,7.33,10815.0,894.0,811.0,3953.0,1883.0,253.0,0.0,294.0,68.0,0.0,0.167,0.04207407407407407,0.894,2136.0,0.9446708937126761,2.349180982801844,12.09731543622808,0.8815543071156922,6,0.19,0.77,0.024,0.027,0.21
24300973,2024-04-21,2830C20MMNC,125.6,12.99,11013.0,1173.0,792.0,5415.0,1727.0,318.0,0.0,6319.0,1047.0,271.0,0.167,0.04207407407407407,0.894,2045.0,0.9062702936654429,50.310509553739564,9.38874680306105,0.8444987775056995,17,0.22,0.89,0.021,0.022,0.21
24300969,2024-04-21,2830C20MMNC,115.07,10.0,10155.0,993.0,806.0,6616.0,1694.0,247.0,0.0,5950.0,990.0,314.0,0.167,0.04207407407407407,0.894,1941.0,0.9200447749186852,51.70765620881457,10.226586102708735,0.8727460072123273,17,0.22,0.85,0.026,0.022,0.207
24300978,2024-04-21,2830C20MMNC,130.27,0.0,11211.0,684.0,804.0,6799.0,1766.0,320.0,0.0,6213.0,1190.0,346.0,0.167,0.04207407407407407,0.894,2086.0,0.9999999999923237,47.69325247526143,16.39035087716902,0.8465963566630649,17,0.23,0.873,0.018,0.024,0.254
24100956,2024-04-21,2062BK1,121.75,7.45,9201.0,987.0,283.0,4901.0,1724.0,273.0,0.0,5810.0,1154.0,0.0,0.167,0.04207407407407407,0.894,1997.0,0.9423374612930161,47.72073921932057,9.32218844983858,0.8632949424131882,6,0.21,0.75,0.018,0.023,0.21
24100958,2024-04-21,2062BK1,121.08,10.18,9642.0,0.0,782.0,4160.0,1681.0,247.0,0.0,6495.0,1181.0,0.0,0.167,0.04207407407407407,0.894,1928.0,0.9224440042593142,53.64222001937858,9642000000000.0,0.8718879668045271,6,0.17,0.76,0.029,0.026,0.2
24100960,2024-04-21,2062BK1,123.43,9.29,10071.0,0.0,794.0,4453.0,1671.0,243.0,0.0,5633.0,1042.0,0.0,0.167,0.04207407407407407,0.894,1914.0,0.9300030138567662,45.63720327274052,10071000000000.0,0.873040752350641,6,0.2,0.77,0.033,0.022,0.2
24100961,2024-04-21,SEQRFE550D,121.49,9.59,10329.0,0.0,830.0,4726.0,1685.0,237.0,0.0,6290.0,2116.0,0.0,0.167,0.04207407407407407,0.894,1922.0,0.9268385718574396,51.77380854348692,10329000000000.0,0.8766909469298249,73,0.2,0.76,0.021,0.025,0.19
24100964,2024-04-21,C20MMNATLT,126.02,11.18,9945.0,0.0,654.0,5194.0,1678.0,271.0,0.0,5273.0,941.0,0.0,0.167,0.04207407407407407,0.894,1949.0,0.9185131195268331,41.84256467194221,9945000000000.0,0.860954335556254,41,0.2,0.81,0.024,0.024,0.17
24100966,2024-04-21,2062BK1,123.03,10.93,11421.0,0.0,780.0,5181.0,1717.0,271.0,0.0,339.0,2857.0,0.0,0.167,0.04207407407407407,0.894,1988.0,0.9184084801364706,2.7554255059517563,11421000000000.0,0.8636820925548976,6,0.22,0.82,0.032,0.023,0.2
24100968,2024-04-21,2062BK1,124.27,8.99,11358.0,993.0,799.0,3954.0,1715.0,270.0,0.0,6012.0,1102.0,0.0,0.167,0.04207407407407407,0.894,1985.0,0.9325378958357157,48.37853061842457,11.43806646524528,0.8639798488660635,6,0.2,0.78,0.021,0.023,0.2
24100970,2024-04-21,2062BK1,109.32,9.39,10500.0,1209.0,779.0,4057.0,1848.0,263.0,0.0,5766.0,1048.0,0.0,0.167,0.04207407407407407,0.894,2111.0,0.9208996714605264,52.74423710160315,8.684863523566017,0.8754144954993485,6,0.21,0.79,0.022,0.023,0.2
24100974,2024-04-21,2062BK1,118.7,10.0,11946.0,1599.0,875.0,5090.0,1885.0,301.0,0.0,5912.0,1127.0,411.0,0.167,0.04207407407407407,0.894,2186.0,0.9222999222927561,49.806234203455716,7.470919324573189,0.8623055809694135,6,0.2,0.83,0.026,0.026,0.2
24100972,2024-04-21,2830C20MMNC,117.5,10.0,11244.0,1572.0,745.0,4141.0,1884.0,275.0,0.0,5803.0,1050.0,0.0,0.167,0.04207407407407407,0.894,2159.0,0.9215686274437523,49.387234042132874,7.1526717557206405,0.8726262158402628,17,0.218,0.888,0.021,0.022,0.21
24100980,2024-04-21,C20MMNATLT,119.1,10.0,10782.0,1500.0,787.0,4125.0,1891.0,274.0,0.0,5906.0,1119.0,0.0,0.167,0.04207407407407407,0.894,2165.0,0.9225406661431252,49.588581023932925,7.187999999995208,0.8734411085446312,41,0.21,0.74,0.016,0.021,0.19
24100982,2024-04-21,2830C20MMNC,117.3,10.0,10941.0,1500.0,719.0,4115.0,1878.0,264.0,0.0,5904.0,1063.0,0.0,0.167,0.04207407407407407,0.894,2142.0,0.9214454045489281,50.33248081798523,7.293999999995138,0.8767507002797027,17,0.22,0.82,0.019,0.021,0.23
24100986,2024-04-21,2830C20MMNC,125.12,7.22,10230.0,1296.0,772.0,3859.0,1736.0,267.0,0.0,5800.0,1079.0,317.0,0.167,0.04207407407407407,0.894,2003.0,0.9454435544737386,46.35549872085713,7.893518518512428,0.866699950074455,17,0.2,0.75,0.017,0.023,0.21
24100988,2024-04-21,2830C20MMNC,122.31,8.39,10296.0,1626.0,747.0,3679.0,1733.0,281.0,0.0,5538.0,1032.0,0.0,0.167,0.04207407407407407,0.894,2014.0,0.9358071920356864,45.278390973385015,6.332103321029316,0.8604766633560772,17,0.22,0.83,0.019,0.025,0.22
24100994,2024-04-21,2830C20MMNC,124.53,8.15,8112.0,1329.0,770.0,3320.0,1729.0,268.0,0.0,5797.0,1238.0,307.0,0.167,0.04207407407407407,0.894,1997.0,0.9385740126549701,46.55103187949449,6.103837471778703,0.8657986980466371,17,0.21,0.79,0.018,0.028,0.22
24101001,2024-04-22,SEQRFE550D,119.63,8.15,9129.0,1206.0,764.0,3048.0,1837.0,267.0,0.0,5705.0,981.0,279.0,0.1473076923076923,0.03876923076923077,0.8756538461538461,2104.0,0.9362185005404897,47.6887068457102,7.569651741287256,0.8730988593151744,73,0.22,0.8,0.019,0.02,0.22
24100999,2024-04-22,SEQRFE550D,127.82,7.33,7995.0,1200.0,796.0,3093.0,0.0,290.0,0.0,6023.0,1087.0,287.0,0.1473076923076923,0.03876923076923077,0.8756538461538461,290.0,0.945763965956746,47.12095133745016,6.662499999994448,0.0,73,0.2,0.84,0.021,0.021,0.22
24200993,2024-04-22,2062BK1,122.77,7.48,9711.0,1485.0,817.0,1557.0,1654.0,233.0,0.0,6500.0,1047.0,0.0,0.1473076923076923,0.03876923076923077,0.8756538461538461,1887.0,0.9425719769601338,52.944530422310464,6.5393939393895355,0.8765235824054708,6,0.22,0.73,0.019,0.018,0.19
24100984,2024-04-22,2062BK1,115.88,10.0,11280.0,498.0,802.0,3512.0,1736.0,274.0,0.0,5764.0,1170.0,0.0,0.1473076923076923,0.03876923076923077,0.8756538461538461,2010.0,0.9205592627826457,49.74111149422039,22.65060240959307,0.8636815920393713,6,0.21,0.79,0.017,0.02,0.26
24100900,2024-04-22,S.TOWER6VAN,117.05,10.03,10620.0,0.0,0.0,4910.0,0.0,0.0,0.0,6003.0,1034.0,0.0,0.1473076923076923,0.03876923076923077,0.8756538461538461,0.0,0.9210733396213324,51.28577530925856,10620000000000.0,0.0,67,0.2,1.39,0.034,0.026,0.23
24100991,2024-04-22,2062BK1,124.44,9.08,8622.0,3282.0,752.0,3279.0,1729.0,284.0,0.0,5478.0,1076.0,0.0,0.1473076923076923,0.03876923076923077,0.8756538461538461,2013.0,0.9319952067036249,44.021215043040655,2.6270566727597116,0.8589170392444814,6,0.22,0.77,0.024,0.023,0.19
24200981,2024-04-22,2062BK1,120.5,10.58,10434.0,0.0,704.0,1845.0,1772.0,267.0,0.0,5602.0,1005.0,1059.0,0.1473076923076923,0.03876923076923077,0.8756538461538461,2039.0,0.9192859322480982,46.48962655563079,10434000000000.0,0.8690534575768175,6,0.19,0.79,0.019,0.023,0.2
24200983,2024-04-22,SEQRFE550D,121.73,10.28,10050.0,0.0,770.0,2581.0,1701.0,253.0,0.0,6293.0,1058.0,0.0,0.1473076923076923,0.03876923076923077,0.8756538461538461,1954.0,0.9221271115754708,51.69637722786744,10050000000000.0,0.8705220061408032,73,0.22,0.82,0.018,0.025,0.223
24200987,2024-04-22,2062BK1,121.58,8.1,10587.0,0.0,814.0,3311.0,1718.0,280.0,0.0,6696.0,1065.0,0.0,0.1473076923076923,0.03876923076923077,0.8756538461538461,1998.0,0.9375385564394083,55.074847836362274,10587000000000.0,0.8598598598594295,6,0.21,0.78,0.014,0.018,0.17
24100975,2024-04-22,2830C20MMNC,118.7,10.58,11286.0,1467.0,744.0,4251.0,1868.0,270.0,0.0,5707.0,1023.0,315.0,0.1473076923076923,0.03876923076923077,0.8756538461538461,2138.0,0.9181621287057693,48.07919123801113,7.6932515337370875,0.8737137511689085,17,0.2,0.806,0.025,0.023,0.207
24200996,2024-04-22,2062BK1,121.96,10.2,9972.0,1677.0,599.0,897.0,1640.0,229.0,0.0,6638.0,1144.0,0.0,0.1473076923076923,0.03876923076923077,0.8756538461538461,1869.0,0.9228208232375695,54.427681206506826,5.946332737026865,0.8774745853392844,6,0.19,0.73,0.015,0.021,0.23
24101007,2024-04-22,2062BK1,123.65,9.07,10794.0,1572.0,862.0,3251.0,1779.0,270.0,0.0,6029.0,1205.0,0.0,0.1473076923076923,0.03876923076923077,0.8756538461538461,2049.0,0.9316606389321004,48.75859280187012,6.86641221373609,0.868228404099137,6,0.21,0.78,0.021,0.021,0.21
24201002,2024-04-22,2062BK1,126.84,7.48,6249.0,1203.0,602.0,1550.0,1671.0,270.0,0.0,6519.0,1122.0,0.0,0.1473076923076923,0.03876923076923077,0.8756538461538461,1941.0,0.9443120905230472,51.395458845384766,5.194513715706405,0.860896445130932,6,0.19,0.7,0.026,0.031,0.22
24300989,2024-04-22,2062BK1,125.23,10.0,9678.0,1038.0,710.0,5691.0,1725.0,281.0,0.0,6198.0,1293.0,0.0,0.1473076923076923,0.03876923076923077,0.8756538461538461,2006.0,0.9260519115512382,49.49293300287876,9.323699421956336,0.8599202392817249,6,0.2,0.74,0.018,0.025,0.2
24300992,2024-04-22,SEQRFE550D,120.8,10.0,11004.0,0.0,696.0,5511.0,1668.0,312.0,0.0,6070.0,2356.0,0.0,0.1473076923076923,0.03876923076923077,0.8756538461538461,1980.0,0.92354740060456,50.24834437044496,11004000000000.0,0.842424242423817,73,0.2,0.77,0.023,0.024,0.16
24300995,2024-04-22,SEQRFE550D,122.36,9.29,10311.0,0.0,675.0,4998.0,1745.0,304.0,0.0,6435.0,1254.0,312.0,0.1473076923076923,0.03876923076923077,0.8756538461538461,2049.0,0.9294341055759253,52.59071591980557,10311000000000.0,0.8516349438746453,73,0.21,0.8,0.019,0.025,0.2
24300998,2024-04-22,2062BK1,118.71,7.78,9183.0,1107.0,718.0,4738.0,1671.0,291.0,0.0,902.0,746.0,0.0,0.1473076923076923,0.03876923076923077,0.8756538461538461,1962.0,0.9384931615073248,7.598348917466108,8.295392953922045,0.8516819571861103,6,0.2,0.71,0.017,0.028,0.21
24301003,2024-04-22,2062BK1,122.16,8.15,7908.0,879.0,944.0,3558.0,1846.0,285.0,0.0,6437.0,1117.0,0.0,0.1473076923076923,0.03876923076923077,0.8756538461538461,2131.0,0.9374568336970497,52.69318925955556,8.996587030706488,0.8662599718437981,6,0.21,0.76,0.02,0.021,0.22
24301008,2024-04-22,SEQRFE550D,125.6,8.0,8475.0,2397.0,920.0,3840.0,1902.0,227.0,0.0,6241.0,1095.0,161.0,0.1473076923076923,0.03876923076923077,0.8756538461538461,2129.0,0.9401197604720052,49.68949044546426,3.5356695869822548,0.8933771723809801,73,0.21,0.81,0.024,0.026,0.21
24301010,2024-04-22,2062BK1,119.82,7.33,10593.0,3441.0,917.0,4444.0,1928.0,279.0,0.0,6252.0,1030.0,0.0,0.1473076923076923,0.03876923076923077,0.8756538461538461,2207.0,0.9423515532761121,52.17826740066618,3.0784655623356354,0.8735840507472253,6,0.2,0.74,0.022,0.022,0.17
24301013,2024-04-22,2062BK1,126.06,0.0,8004.0,1887.0,985.0,3061.0,1893.0,230.0,0.0,5997.0,1277.0,0.0,0.1473076923076923,0.03876923076923077,0.8756538461538461,2123.0,0.9999999999920672,47.572584483201865,4.241653418121759,0.8916627414032541,6,0.2,0.76,0.021,0.023,0.2
24100688,2024-04-22,2062BK1,117.91,10.87,9468.0,984.0,717.0,3492.0,1698.0,251.0,0.0,6008.0,1722.0,0.0,0.1473076923076923,0.03876923076923077,0.8756538461538461,1949.0,0.9155924832977513,50.95411754684968,9.621951219502417,0.8712160082088911,6,0.21,0.79,0.022,0.019,0.22
24301015,2024-04-22,SEQRFE550D,125.63,7.48,8166.0,1497.0,939.0,4315.0,1905.0,278.0,0.0,6332.0,1038.0,0.0,0.1473076923076923,0.03876923076923077,0.8756538461538461,2183.0,0.9438058748332673,50.401974050382854,5.454909819635635,0.8726523133298797,73,0.21,0.81,0.02,0.025,0.25
24301018,2024-04-22,2062BK1,121.5,8.15,10440.0,417.0,826.0,4883.0,1891.0,305.0,0.0,6281.0,1030.0,0.0,0.1473076923076923,0.03876923076923077,0.8756538461538461,2196.0,0.9371384496649662,51.69547325060333,25.035971222961546,0.861111111110719,6,0.21,0.73,0.022,0.026,0.2
24201000,2024-04-22,2062BK1,125.46,7.48,13401.0,1785.0,605.0,709.0,1647.0,270.0,0.0,6368.0,1013.0,0.0,0.1473076923076923,0.03876923076923077,0.8756538461538461,1917.0,0.9437340153381696,50.757213454082915,7.5075630252058785,0.8591549295770167,6,0.2,0.73,0.018,0.019,0.21
24301027,2024-04-22,2062BK1,119.2,8.16,9009.0,1104.0,735.0,4208.0,1827.0,298.0,0.0,6268.0,1189.0,0.0,0.1473076923076923,0.03876923076923077,0.8756538461538461,2125.0,0.9359296482338574,52.58389261700852,8.16032608694913,0.8597647058819483,6,0.21,0.75,0.032,0.026,0.2
24301029,2024-04-22,2062BK1,121.2,7.78,10065.0,1377.0,856.0,6730.0,1903.0,302.0,0.0,6085.0,996.0,0.0,0.1473076923076923,0.03876923076923077,0.8756538461538461,2205.0,0.9396805706238203,50.20627062664846,7.309368191715825,0.8630385487524431,6,0.2,0.78,0.031,0.027,0.19
24301031,2024-04-22,SEQRFE550D,117.6,7.33,9882.0,846.0,803.0,5783.0,1862.0,298.0,0.0,5887.0,977.0,0.0,0.1473076923076923,0.03876923076923077,0.8756538461538461,2160.0,0.9413271431926572,50.05952380909813,11.68085106381598,0.8620370370366379,73,0.21,0.81,0.02,0.026,0.22
24301035,2024-04-22,2062BK1,122.46,8.15,10260.0,1113.0,806.0,5622.0,1724.0,270.0,0.0,6163.0,1004.0,0.0,0.1473076923076923,0.03876923076923077,0.8756538461538461,1994.0,0.9376004900012436,50.326637268901464,9.218328840962068,0.8645937813435985,6,0.21,0.75,0.021,0.021,0.19
24101004,2024-04-22,2062BK1,0.0,0.0,9858.0,1521.0,802.0,4144.0,1796.0,267.0,0.0,6302.0,1243.0,0.0,0.1473076923076923,0.03876923076923077,0.8756538461538461,2063.0,0.0,6302000000000.0,6.481262327411913,0.870576829859006,6,0.19,0.78,0.032,0.028,0.21
24301037,2024-04-22,2830C20MMNC,121.6,7.33,9849.0,1095.0,789.0,5604.0,1610.0,271.0,0.0,6156.0,1033.0,0.0,0.1473076923076923,0.03876923076923077,0.8756538461538461,1881.0,0.9431474443423319,50.62499999958368,8.994520547936991,0.8559276980325061,17,0.2,0.728,0.018,0.021,0.217
24301043,2024-04-22,SEQRFE550D,122.0,7.33,10371.0,930.0,655.0,4609.0,1661.0,217.0,0.0,6277.0,1118.0,0.0,0.1473076923076923,0.03876923076923077,0.8756538461538461,1878.0,0.9433232815205805,51.45081967170942,11.151612903213815,0.8844515441954822,73,0.2,0.77,0.019,0.018,0.18
