Repository: SiddharthKumar268/FerroMind

# FerroMind
*Ferro-Alloy Optimisation using Machine Learning*
**SAIL Durgapur Steel Plant | Steel Melting Shop**
Intern: Siddharth Kumar | FY 2023-24 to FY 2025-26

---

## Quick Start

```bash

# 2. Place raw Excel files in data/raw/

## Dataset

| | |
|---|---|
| Total heats after cleaning | 47,421 |
| Training set | 37,936 heats (Apr 2023 – Jun 2025) |
| Test set | 9,485 heats (Jun 2025 – Dec 2025) |
| Input features | 21 (16 raw + 5 engineered) |
| Target variables | Mn, Si, C, S, P |
| BOF grades | 76 distinct grades |
| Split method | Chronological 80/20 — no shuffle, no leakage |

---

File: data/processed/sms_train.csv (part 120 of 253)
Heat_Number,Date,BOF Grade Code,Hot Metal Addn. Weight,Scrap Addn. Weight,Lime Into Converter,Dolomite Into Converter,Lime Into Ladle,Iron Ore Into Converter,SIMN Into Ladle,FESI Into Ladle,FEMN Into Ladle,Measered O2 Mainblow II,Duration of Mainblow I/II,Measered O2 2nd Blow,HM_P,HM_S,HM_Si,Total_FA_Ladle,HM_Ratio,O2_per_ton_HM,Lime_Dolo_Ratio,SiMn_FA_Fraction,Grade_Encoded,C,Mn,P,S,Si
24300985,2024-04-22,2062BK1,113.44,8.1,10599.0,1011.0,754.0,5318.0,1744.0,281.0,0.0,6211.0,1137.0,0.0,0.1473076923076923,0.03876923076923077,0.8756538461538461,2025.0,0.9333552739761942,54.7514104367529,10.483679525212182,0.8612345679008093,6,0.21,0.79,0.021,0.024,0.21
24301047,2024-04-22,SEQRFE550D,120.34,7.33,10992.0,876.0,757.0,4602.0,1654.0,294.0,0.0,4150.0,784.0,0.0,0.1473076923076923,0.03876923076923077,0.8756538461538461,1948.0,0.9425863554402555,34.48562406486217,12.547945205465128,0.849075975358907,73,0.2,0.78,0.016,0.018,0.2
24300979,2024-04-22,C20MMNATLT,117.7,9.28,9003.0,0.0,790.0,6994.0,1603.0,298.0,0.0,6503.0,1125.0,149.0,0.1473076923076923,0.03876923076923077,0.8756538461538461,1901.0,0.926917624815507,55.25063721278461,9003000000000.0,0.8432403997891409,41,0.203,0.751,0.019,0.025,0.2
24101036,2024-04-22,C20MMNATLT,126.31,7.78,9081.0,0.0,784.0,3166.0,1774.0,278.0,0.0,4898.0,835.0,0.0,0.1473076923076923,0.03876923076923077,0.8756538461538461,2052.0,0.941979267649027,38.77761064018068,9081000000000.0,0.8645224171535748,41,0.2,0.78,0.02,0.022,0.23
24201006,2024-04-22,2062BK1,122.62,8.15,9261.0,1476.0,754.0,2591.0,1677.0,283.0,0.0,6405.0,1102.0,0.0,0.1473076923076923,0.03876923076923077,0.8756538461538461,1960.0,0.937676837187905,52.23454575067497,6.274390243898188,0.8556122448975226,6,0.21,0.75,0.025,0.026,0.19
24201011,2024-04-22,SEQRFE550D,122.43,7.78,8913.0,1485.0,748.0,2484.0,1654.0,290.0,0.0,6328.0,1078.0,403.0,0.1473076923076923,0.03876923076923077,0.8756538461538461,1944.0,0.9402503647881096,51.68667810135026,6.00202020201616,0.8508230452670521,73,0.22,0.81,0.023,0.016,0.23
24201014,2024-04-22,2062BK1,125.35,8.15,8346.0,2100.0,762.0,1816.0,1671.0,257.0,0.0,6296.0,1104.0,0.0,0.1473076923076923,0.03876923076923077,0.8756538461538461,1928.0,0.9389513108543899,50.227363382128225,3.974285714283822,0.8667012448128285,6,0.19,0.74,0.028,0.024,0.21
24201016,2024-04-22,2062BK1,109.83,0.0,9252.0,1224.0,512.0,1959.0,1694.0,297.0,0.0,5549.0,966.0,0.0,0.1473076923076923,0.03876923076923077,0.8756538461538461,1991.0,0.999999999990895,50.52353637393678,7.558823529405589,0.8508287292813406,6,0.21,0.74,0.02,0.02,0.2
24201019,2024-04-22,2062BK1,113.18,8.08,9369.0,1488.0,1666.0,1599.0,3648.0,530.0,0.0,5794.0,1008.0,0.0,0.1473076923076923,0.03876923076923077,0.8756538461538461,4178.0,0.9333663202957829,51.192790245174116,6.296370967737704,0.8731450454760954,6,0.21,0.75,0.023,0.022,0.2
24201039,2024-04-22,2062BK1,120.66,0.0,8910.0,0.0,795.0,2403.0,1772.0,300.0,0.0,6198.0,1251.0,0.0,0.1473076923076923,0.03876923076923077,0.8756538461538461,2072.0,0.9999999999917122,51.367478865809986,8910000000000.0,0.8552123552119425,6,0.18,0.7,0.022,0.022,0.18
24101009,2024-04-22,2062BK1,122.13,7.8,10548.0,1593.0,777.0,4007.0,1780.0,274.0,0.0,4430.0,1376.0,0.0,0.1473076923076923,0.03876923076923077,0.8756538461538461,2054.0,0.9399676748946358,36.27282403966042,6.6214689265495155,0.8666017526772801,6,0.18,0.76,0.018,0.022,0.22
24101012,2024-04-22,2062BK1,117.79,6.39,10518.0,1605.0,802.0,3876.0,1780.0,271.0,0.0,5912.0,1055.0,0.0,0.1473076923076923,0.03876923076923077,0.8756538461538461,2051.0,0.9485424383882385,50.19101791280931,6.5532710280333,0.8678693320327314,6,0.2,0.74,0.023,0.028,0.2
24201050,2024-04-22,SEQRFE550D,121.77,8.08,9852.0,978.0,808.0,4050.0,1667.0,246.0,0.0,5905.0,1066.0,301.0,0.1473076923076923,0.03876923076923077,0.8756538461538461,1913.0,0.937774355017807,48.49306068778441,10.07361963189154,0.8714061683215518,73,0.19,0.8,0.022,0.022,0.23
24101017,2024-04-22,SEQRFE550D,119.44,7.48,10365.0,1644.0,802.0,4183.0,1780.0,271.0,0.0,6011.0,1107.0,0.0,0.1473076923076923,0.03876923076923077,0.8756538461538461,2051.0,0.9410652379377477,50.32652377720758,6.30474452554361,0.8678693320327314,73,0.19,0.8,0.022,0.023,0.19
24101020,2024-04-22,2062BK1,116.64,8.15,10500.0,1779.0,832.0,3926.0,1790.0,277.0,0.0,5808.0,1070.0,472.0,0.1473076923076923,0.03876923076923077,0.8756538461538461,2067.0,0.9346902796623552,49.794238682700666,5.902192242829734,0.8659893565549753,6,0.2,0.75,0.022,0.02,0.18
24101022,2024-04-22,2062BK1,124.51,10.0,10515.0,1563.0,810.0,3748.0,1769.0,277.0,0.0,6006.0,1331.0,0.0,0.1473076923076923,0.03876923076923077,0.8756538461538461,2046.0,0.9256560850425571,48.23708939002299,6.727447216886291,0.8646138807424905,6,0.19,0.75,0.018,0.019,0.19
24101024,2024-04-22,2062BK1,118.41,8.08,8769.0,0.0,778.0,1293.0,1777.0,285.0,0.0,6558.0,0.0,314.0,0.1473076923076923,0.03876923076923077,0.8756538461538461,2062.0,0.9361214325169095,55.38383582420924,8768999999999.999,0.8617846750723269,6,0.18,0.77,0.017,0.016,0.19
24101026,2024-04-22,2062BK1,121.94,8.08,9657.0,0.0,797.0,2139.0,1780.0,281.0,0.0,1675.0,2523.0,0.0,0.1473076923076923,0.03876923076923077,0.8756538461538461,2061.0,0.9378557144982476,13.736263736151088,9657000000000.0,0.863658418243152,6,0.22,0.82,0.019,0.02,0.19
24101028,2024-04-22,C20MMNATLT,120.8,8.15,8919.0,0.0,788.0,2717.0,1795.0,281.0,0.0,5678.0,974.0,0.0,0.1473076923076923,0.03876923076923077,0.8756538461538461,2076.0,0.9367972082129757,47.003311257889045,8919000000000.0,0.8646435452789669,41,0.206,0.79,0.042,0.021,0.208
24101030,2024-04-22,2062BK1,116.95,7.78,9273.0,0.0,837.0,1597.0,1784.0,278.0,0.0,4351.0,771.0,0.0,0.1473076923076923,0.03876923076923077,0.8756538461538461,2062.0,0.9376252705769451,37.203933304513,9273000000000.0,0.8651794374389596,6,0.2,0.77,0.023,0.022,0.23
24101034,2024-04-22,2830C20MMNC,118.13,7.48,10077.0,0.0,800.0,3618.0,1683.0,271.0,0.0,4478.0,873.0,0.0,0.1473076923076923,0.03876923076923077,0.8756538461538461,1954.0,0.9404506010593069,37.90739016305843,10077000000000.0,0.8613101330599482,17,0.178,0.728,0.023,0.02,0.183
24201052,2024-04-22,2830C20MMNC,125.5,6.98,10041.0,1035.0,809.0,3531.0,1667.0,253.0,0.0,6198.0,1096.0,0.0,0.1473076923076923,0.03876923076923077,0.8756538461538461,1920.0,0.9473128019252167,49.386454182873415,9.701449275352946,0.8682291666662144,17,0.18,0.71,0.022,0.026,0.17
24300976,2024-04-23,2062BK1,120.3,10.0,10209.0,1119.0,809.0,5240.0,1672.0,199.0,0.0,6012.0,994.0,243.0,0.14735714285714288,0.038,0.6928928571428571,1871.0,0.9232540291563833,49.97506234372423,9.123324396774688,0.8936397648311633,6,0.18,0.7,0.015,0.024,0.2
24301033,2024-04-23,2062BK1,119.02,7.33,10077.0,1344.0,646.0,4877.0,1874.0,254.0,0.0,6351.0,1040.0,0.0,0.14735714285714288,0.038,0.6928928571428571,2128.0,0.9419865453031896,53.36077970044227,7.497767857137278,0.8806390977439471,6,0.22,0.8,0.018,0.022,0.23
24300923,2024-04-23,2062BK1,123.26,9.94,9066.0,894.0,793.0,3694.0,1899.0,279.0,0.0,6244.0,1060.0,0.0,0.14735714285714288,0.038,0.6928928571428571,2178.0,0.9253753753684281,50.65714749269303,10.140939597304094,0.8719008264458806,6,0.17,0.81,0.023,0.028,0.24
24301049,2024-04-23,S.TOWER6VAN,121.11,8.15,13536.0,0.0,696.0,4572.0,2428.0,0.0,282.0,6801.0,1365.0,0.0,0.14735714285714288,0.038,0.6928928571428571,2710.0,0.9369487853865316,56.155561059729536,13536000000000.0,0.8959409594092635,67,0.19,1.33,0.021,0.018,0.2
24301077,2024-04-23,2062BK1,124.37,8.15,9951.0,2214.0,762.0,2825.0,1740.0,220.0,0.0,6190.0,1486.0,0.0,0.14735714285714288,0.038,0.6928928571428571,1960.0,0.9384998490723023,49.77084505869767,4.494579945797428,0.8877551020403633,6,0.19,0.78,0.02,0.021,0.17
24301054,2024-04-23,SEQRFE550D,118.36,6.89,11082.0,0.0,552.0,5103.0,1677.0,308.0,0.0,6491.0,1309.0,0.0,0.14735714285714288,0.038,0.6928928571428571,1985.0,0.944990019952535,54.84116255445386,11082000000000.0,0.8448362720398767,73,0.19,0.81,0.022,0.016,0.19
24101032,2024-04-23,2062BK1,120.03,7.48,9027.0,0.0,782.0,3463.0,1785.0,284.0,0.0,5158.0,975.0,0.0,0.14735714285714288,0.038,0.6928928571428571,2069.0,0.9413379342722819,42.97259018542887,9027000000000.0,0.8627356210725652,6,0.2,0.765,0.025,0.019,0.184
24101038,2024-04-23,2830C20MMNC,122.21,7.33,10770.0,0.0,747.0,3634.0,1727.0,285.0,0.0,300.0,700.0,0.0,0.14735714285714288,0.038,0.6928928571428571,2012.0,0.9434151613328439,2.4547909336187317,10770000000000.0,0.8583499005959948,17,0.173,0.767,0.022,0.023,0.218
24201069,2024-04-23,2062BK1,112.03,0.0,8505.0,1005.0,495.0,2218.0,1667.0,257.0,0.0,5592.0,1040.0,0.0,0.14735714285714288,0.038,0.6928928571428571,1924.0,0.9999999999910738,49.915201284924436,8.462686567155759,0.8664241164236661,6,0.2,0.89,0.022,0.017,0.22
24101072,2024-04-23,2062BK1,129.88,0.0,10539.0,0.0,1807.0,4378.0,1675.0,305.0,0.0,6130.0,1325.0,0.0,0.14735714285714288,0.038,0.6928928571428571,1980.0,0.9999999999923007,47.19741299624887,10539000000000.0,0.8459595959591687,6,0.2,0.82,0.04,0.039,0.22
24101074,2024-04-23,2062BK1,125.11,7.33,8724.0,1632.0,692.0,4097.0,1729.0,298.0,0.0,6011.0,1049.0,0.0,0.14735714285714288,0.038,0.6928928571428571,2027.0,0.9446541830191434,48.04571976622136,5.345588235290842,0.852984706462332,6,0.18,0.79,0.034,0.028,0.2
24101076,2024-04-23,2062BK1,124.95,9.58,8676.0,1107.0,699.0,3223.0,1732.0,281.0,0.0,6202.0,1153.0,0.0,0.14735714285714288,0.038,0.6928928571428571,2013.0,0.9287891176620175,49.635854341339446,7.83739837397666,0.8604073522102035,6,0.19,0.82,0.022,0.023,0.21
24101079,2024-04-23,S.TOWER6VAN,122.29,7.48,8724.0,1236.0,727.0,2750.0,2430.0,115.0,403.0,6236.0,1339.0,0.0,0.14735714285714288,0.038,0.6928928571428571,2948.0,0.942359559212897,50.99353994561294,7.058252427178756,0.824287652645582,67,0.199,1.404,0.022,0.016,0.219
24101080,2024-04-23,1786550D,123.9,8.08,8847.0,1083.0,680.0,2771.0,1734.0,261.0,0.0,6156.0,1313.0,0.0,0.14735714285714288,0.038,0.6928928571428571,1995.0,0.9387786028114958,49.68523002381206,8.168975069244535,0.8691729323303914,3,0.22,0.81,0.03,0.03,0.22
24101082,2024-04-23,2062BK1,122.77,4.39,9063.0,1101.0,697.0,4982.0,1679.0,353.0,0.0,6008.0,1015.0,218.0,0.14735714285714288,0.038,0.6928928571428571,2032.0,0.9654765649499412,48.937036734960195,8.231607629420317,0.8262795275586485,6,0.22,0.82,0.022,0.02,0.18
24101084,2024-04-23,2062BK1,124.09,9.08,9030.0,1095.0,695.0,2756.0,1736.0,177.0,0.0,6403.0,1084.0,0.0,0.14735714285714288,0.038,0.6928928571428571,1913.0,0.9318164751751009,51.59964541823193,8.246575342458222,0.9074751698897504,6,0.22,0.94,0.028,0.023,0.2
24101085,2024-04-23,2062BK1,118.06,8.98,8412.0,1098.0,817.0,3146.0,1738.0,254.0,0.0,5997.0,1005.0,0.0,0.14735714285714288,0.038,0.6928928571428571,1992.0,0.9293136020077982,50.79620531889889,7.661202185785372,0.8724899598389194,6,0.2,0.8,0.036,0.027,0.21
24101088,2024-04-23,2062BK1,123.17,8.82,8724.0,1086.0,782.0,3490.0,1734.0,247.0,0.0,6507.0,1160.0,0.0,0.14735714285714288,0.038,0.6928928571428571,1981.0,0.9331767558077644,52.82942274861712,8.033149171263322,0.8753154972231826,6,0.19,0.82,0.023,0.022,0.21
24301083,2024-04-23,S.TOWER6VAN,120.24,0.0,6459.0,1335.0,773.0,2977.0,2436.0,0.0,397.0,4438.0,728.0,359.0,0.14735714285714288,0.038,0.6928928571428571,2833.0,0.9999999999916833,36.90951430441692,4.838202247187387,0.8598658665722344,67,0.186,1.29,0.02,0.018,0.221
24301081,2024-04-23,2062BK1,125.3,8.12,8697.0,1500.0,867.0,3148.0,1629.0,295.0,0.0,6506.0,1158.0,0.0,0.14735714285714288,0.038,0.6928928571428571,1924.0,0.9391395592794249,51.923383878276745,5.797999999996135,0.8466735966731567,6,0.21,0.77,0.019,0.019,0.21
24301075,2024-04-23,1786550D,121.27,6.88,8907.0,1599.0,713.0,2734.0,1668.0,237.0,0.0,5998.0,1012.0,0.0,0.14735714285714288,0.038,0.6928928571428571,1905.0,0.9463129145458735,49.45988290550458,5.570356472792014,0.8755905511806428,3,0.2,0.8,0.02,0.03,0.23
24301073,2024-04-23,2062BK1,121.86,7.5,8592.0,2013.0,715.0,3782.0,1659.0,305.0,0.0,6002.0,1018.0,0.0,0.14735714285714288,0.038,0.6928928571428571,1964.0,0.9420222634435527,49.25324142418141,4.268256333827984,0.8447046843172888,6,0.2,0.8,0.02,0.025,0.21
24301068,2024-04-23,2062BK1,121.14,7.48,8070.0,2496.0,815.0,3096.0,1699.0,275.0,0.0,6007.0,1074.0,0.0,0.14735714285714288,0.038,0.6928928571428571,1974.0,0.9418441921867374,49.5872544159684,3.2331730769217817,0.8606889564332013,6,0.18,0.84,0.03,0.019,0.21
24301066,2024-04-23,2062BK1,122.87,7.18,8283.0,2295.0,751.0,3207.0,1726.0,302.0,0.0,5996.0,1046.0,0.0,0.14735714285714288,0.038,0.6928928571428571,2028.0,0.9447904651984254,48.79954423334581,3.609150326795813,0.8510848126228545,6,0.2,0.78,0.018,0.022,0.19
24301062,2024-04-23,S.TOWER6VAN,122.2,7.33,7827.0,2484.0,790.0,3155.0,2496.0,0.0,450.0,6291.0,1030.0,0.0,0.14735714285714288,0.038,0.6928928571428571,2946.0,0.9434107928592341,51.48117839565072,3.150966183573611,0.8472505091646818,67,0.17,1.35,0.025,0.023,0.17
24301058,2024-04-23,2830C20MMNC,122.8,6.88,9195.0,549.0,578.0,3541.0,1669.0,234.0,0.0,6297.0,1203.0,0.0,0.14735714285714288,0.038,0.6928928571428571,1903.0,0.9469463294189779,51.278501628246914,16.748633879750912,0.8770362585386878,17,0.201,0.781,0.015,0.018,0.223
24301056,2024-04-23,2830C20MMNC,124.59,7.18,11013.0,0.0,693.0,4140.0,1698.0,241.0,0.0,6527.0,1417.0,0.0,0.14735714285714288,0.038,0.6928928571428571,1939.0,0.9455111178496964,52.38783208883226,11013000000000.0,0.875709128416258,17,0.185,0.733,0.014,0.017,0.207
24301051,2024-04-23,S.TOWER6VAN,119.64,7.33,10485.0,0.0,712.0,4590.0,2406.0,81.0,512.0,6352.0,1237.0,0.0,0.14735714285714288,0.038,0.6928928571428571,2999.0,0.9422698275108902,53.092611166390064,10485000000000.0,0.8022674224738905,67,0.18,1.3,0.024,0.015,0.18
24301060,2024-04-23,1786550D,123.28,7.18,10809.0,1203.0,671.0,3207.0,1692.0,285.0,0.0,6010.0,1109.0,0.0,0.14735714285714288,0.038,0.6928928571428571,1977.0,0.9449639736245212,48.75081116118794,8.985037406476321,0.8558421851285504,3,0.2,0.81,0.02,0.02,0.23
24201070,2024-04-23,2062BK1,123.83,8.15,9924.0,978.0,759.0,1934.0,1569.0,270.0,0.0,6409.0,1123.0,387.0,0.14735714285714288,0.038,0.6928928571428571,1839.0,0.9382482194200771,51.75644028061248,10.147239263793306,0.8531810766716404,6,0.19,0.76,0.027,0.026,0.19
24201044,2024-04-23,C20MMNATLT,124.61,7.48,9129.0,1032.0,814.0,3909.0,1627.0,250.0,0.0,6229.0,1087.0,0.0,0.14735714285714288,0.038,0.6928928571428571,1877.0,0.9433719433648016,49.98796244242045,8.845930232549568,0.8668087373463682,41,0.209,0.752,0.027,0.026,0.208
24201078,2024-04-23,2062BK1,124.9,7.33,8466.0,1992.0,803.0,1551.0,1637.0,263.0,0.0,6578.0,1121.0,200.0,0.14735714285714288,0.038,0.6928928571428571,1900.0,0.9445662860096455,52.66613290590339,4.249999999997867,0.8615789473679676,6,0.19,0.75,0.027,0.022,0.19
24201086,2024-04-23,2062BK1,119.43,8.39,11403.0,0.0,803.0,2521.0,1772.0,304.0,0.0,6501.0,1699.0,389.0,0.14735714285714288,0.038,0.6928928571428571,2076.0,0.9343608198956785,54.43355940672834,11403000000000.0,0.8535645472057546,6,0.2,0.81,0.019,0.019,0.21
24201099,2024-04-23,S.TOWER6VAN,124.55,9.08,9531.0,498.0,806.0,3032.0,1839.0,101.0,847.0,6859.0,1083.0,0.0,0.14735714285714288,0.038,0.6928928571428571,2787.0,0.9320511861039285,55.07025291003556,19.13855421682904,0.6598493003226911,67,0.2,1.37,0.028,0.019,0.25
24201041,2024-04-23,2062BK1,118.87,7.33,10026.0,2004.0,809.0,2245.0,1610.0,250.0,0.0,6304.0,1156.0,0.0,0.14735714285714288,0.038,0.6928928571428571,1860.0,0.9419175911177344,53.03272482499341,5.002994011973551,0.865591397848997,6,0.17,0.72,0.02,0.02,0.18
24201067,2024-04-23,2062BK1,120.2,7.33,8448.0,1314.0,808.0,2733.0,1688.0,253.0,0.0,5851.0,1670.0,0.0,0.14735714285714288,0.038,0.6928928571428571,1941.0,0.9425233278370382,48.67720465849686,6.429223744287345,0.8696548171041373,6,0.2,0.77,0.016,0.022,0.19
24201065,2024-04-23,S.TOWER6VAN,126.6,8.1,8256.0,0.0,803.0,2658.0,2406.0,98.0,489.0,6664.0,2050.0,0.0,0.14735714285714288,0.038,0.6928928571428571,2993.0,0.9398663697034904,52.63823064729354,8255999999999.999,0.803875709989708,67,0.182,1.35,0.022,0.021,0.24
24101042,2024-04-23,2830C20MMNC,118.11,8.08,10071.0,1488.0,617.0,2496.0,1658.0,277.0,0.0,6272.0,1134.0,0.0,0.14735714285714288,0.038,0.6928928571428571,1935.0,0.9359695696890723,53.103039538962804,6.768145161285774,0.8568475452191955,17,0.209,0.75,0.02,0.022,0.218
24201048,2024-04-23,2830C20MMNC,132.41,7.18,9567.0,990.0,797.0,3852.0,1650.0,250.0,0.0,6201.0,1089.0,0.0,0.14735714285714288,0.038,0.6928928571428571,1900.0,0.948563650684515,46.831810285878475,9.663636363626603,0.8684210526311219,17,0.198,0.715,0.02,0.023,0.176
24201053,2024-04-23,2830C20MMNC,128.23,7.33,9939.0,993.0,803.0,3900.0,1650.0,246.0,0.0,6393.0,1173.0,0.0,0.14735714285714288,0.038,0.6928928571428571,1896.0,0.9459280023536004,49.85572798838139,10.009063444098683,0.870253164556503,17,0.18,0.725,0.021,0.021,0.217
24201055,2024-04-23,S.TOWER6VAN,128.75,8.14,9084.0,981.0,803.0,3639.0,2386.0,78.0,442.0,6402.0,1142.0,0.0,0.14735714285714288,0.038,0.6928928571428571,2906.0,0.9405361969395828,49.72427184427399,9.25993883791105,0.8210598761180933,67,0.196,1.344,0.018,0.02,0.204
24201063,2024-04-23,S.TOWER6VAN,120.68,7.48,8172.0,1014.0,806.0,3222.0,2336.0,105.0,496.0,5940.0,1557.0,0.0,0.14735714285714288,0.038,0.6928928571428571,2937.0,0.9416354556730523,49.22108054317847,8.059171597625188,0.7953694245826369,67,0.2,1.33,0.023,0.022,0.21
24201057,2024-04-23,1786550D,125.9,8.15,8550.0,1491.0,808.0,3504.0,1623.0,250.0,0.0,6490.0,1164.0,0.0,0.14735714285714288,0.038,0.6928928571428571,1873.0,0.9392017903697187,51.548848291886024,5.7344064386279445,0.866524292578288,3,0.2,0.79,0.02,0.02,0.22
24301087,2024-04-24,S.TOWER6VAN,119.01,8.4,9363.0,1572.0,781.0,3773.0,2442.0,142.0,453.0,6225.0,1029.0,223.0,0.1513913043478261,0.03482608695652174,0.7527391304347826,3037.0,0.9340711090107991,52.306528862681226,5.956106870225219,0.8040829766214014,67,0.184,1.358,0.023,0.023,0.202
24301095,2024-04-24,S.TOWER6VAN,0.0,7.78,8910.0,801.0,701.0,3084.0,2467.0,115.0,325.0,6183.0,1027.0,0.0,0.1513913043478261,0.03482608695652174,0.7527391304347826,2907.0,0.0,6183000000000.0,11.12359550560409,0.8486412108700211,67,0.176,1.327,0.036,0.024,0.203
24301092,2024-04-24,S.TOWER6VAN,120.95,9.58,7920.0,2007.0,806.0,4627.0,2294.0,51.0,386.0,6203.0,1049.0,0.0,0.1513913043478261,0.03482608695652174,0.7527391304347826,2731.0,0.9266069102817238,51.28565522900962,3.9461883408052087,0.8399853533501135,67,0.162,1.338,0.026,0.022,0.194
24301089,2024-04-24,S.TOWER6VAN,118.66,8.14,8706.0,1488.0,809.0,4112.0,2304.0,122.0,471.0,5996.0,1029.0,0.0,0.1513913043478261,0.03482608695652174,0.7527391304347826,2897.0,0.9358044163964053,50.53092870343392,5.850806451608971,0.7953054884360389,67,0.181,1.332,0.022,0.021,0.18
24201126,2024-04-24,2062BK1,116.83,7.33,8568.0,987.0,707.0,4775.0,1650.0,297.0,0.0,5811.0,968.0,0.0,0.1513913043478261,0.03482608695652174,0.7527391304347826,1947.0,0.9409632731882976,49.738936916462045,8.680851063820992,0.8474576271182088,6,0.18,0.72,0.016,0.018,0.19
24201122,2024-04-24,SEQRFE550D,122.77,7.33,8424.0,1635.0,800.0,4133.0,1688.0,290.0,0.0,6444.0,1650.0,0.0,0.1513913043478261,0.03482608695652174,0.7527391304347826,1978.0,0.9436587240511634,52.488392929441325,5.1522935779785,0.8533872598580114,73,0.2,0.75,0.022,0.022,0.2
24201121,2024-04-24,SEQRFE550D,120.13,7.33,8598.0,0.0,707.0,4058.0,1654.0,243.0,0.0,5918.0,1044.0,0.0,0.1513913043478261,0.03482608695652174,0.7527391304347826,1897.0,0.9424917621140554,49.26329809332171,8597999999999.999,0.8719030047438735,73,0.21,0.75,0.027,0.025,0.19
24201119,2024-04-24,2062BK1,119.73,0.0,9690.0,0.0,701.0,3161.0,1688.0,219.0,0.0,6344.0,2366.0,0.0,0.1513913043478261,0.03482608695652174,0.7527391304347826,1907.0,0.9999999999916478,52.98588490726647,9690000000000.0,0.885159937073474,6,0.19,0.82,0.027,0.019,0.18
24201117,2024-04-24,SEQRFE550D,120.69,8.15,8241.0,1500.0,806.0,3489.0,1667.0,284.0,0.0,5744.0,1114.0,0.0,0.1513913043478261,0.03482608695652174,0.7527391304347826,1951.0,0.9367432474314131,47.593006876728865,5.493999999996338,0.8544336237822376,73,0.2,0.79,0.029,0.023,0.18
24201115,2024-04-24,SEQRFE550D,121.34,7.33,8163.0,0.0,806.0,4254.0,1600.0,283.0,0.0,2542.0,1660.0,0.0,0.1513913043478261,0.03482608695652174,0.7527391304347826,1883.0,0.9430325639158853,20.949398384531484,8162999999999.999,0.8497079129044877,73,0.22,0.78,0.025,0.025,0.21
24201113,2024-04-24,1786550D,123.3,8.15,8151.0,966.0,806.0,3044.0,1657.0,273.0,0.0,6034.0,1135.0,0.0,0.1513913043478261,0.03482608695652174,0.7527391304347826,1930.0,0.9379992392473337,48.93755068897861,8.437888198749029,0.8585492227974826,3,0.22,0.74,0.03,0.03,0.19
24201111,2024-04-24,2062BK1,118.8,8.15,7113.0,0.0,800.0,2364.0,1697.0,277.0,0.0,3898.0,636.0,0.0,0.1513913043478261,0.03482608695652174,0.7527391304347826,1974.0,0.9358014966448538,32.81144781117162,7113000000000.0,0.8596757852072646,6,0.21,0.76,0.02,0.023,0.21
24201109,2024-04-24,2062BK1,122.96,8.16,7554.0,0.0,809.0,1932.0,1782.0,290.0,0.0,6297.0,965.0,0.0,0.1513913043478261,0.03482608695652174,0.7527391304347826,2072.0,0.9377669310483697,51.21177618696152,7554000000000.0,0.8600386100381949,6,0.2,0.77,0.026,0.025,0.2
24201107,2024-04-24,2062BK1,116.07,10.0,7572.0,0.0,795.0,1998.0,1741.0,273.0,0.0,5531.0,1165.0,0.0,0.1513913043478261,0.03482608695652174,0.7527391304347826,2014.0,0.9206789878565822,47.65227879686696,7572000000000.0,0.8644488579936125,6,0.18,0.79,0.03,0.025,0.19
24201105,2024-04-24,2062BK1,121.84,8.16,8406.0,0.0,806.0,2574.0,1741.0,263.0,0.0,252.0,62.0,6823.0,0.1513913043478261,0.03482608695652174,0.7527391304347826,2004.0,0.9372307692235599,2.0682862770677257,8405999999999.999,0.8687624750494667,6,0.19,0.8,0.03,0.026,0.21
24201103,2024-04-24,2062BK1,122.64,7.78,7851.0,2214.0,649.0,3729.0,1684.0,253.0,0.0,6795.0,1069.0,0.0,0.1513913043478261,0.03482608695652174,0.7527391304347826,1937.0,0.9403465726043527,55.40606653575174,3.5460704607030054,0.869385647908689,6,0.18,0.75,0.02,0.025,0.23
24201102,2024-04-24,2062BK1,122.8,8.85,8136.0,666.0,809.0,3088.0,1704.0,253.0,0.0,6695.0,1139.0,0.0,0.1513913043478261,0.03482608695652174,0.7527391304347826,1957.0,0.932776300790484,54.5195439734974,12.216216216197873,0.8707204905463103,6,0.19,0.76,0.023,0.026,0.22
24201101,2024-04-24,S.TOWER6VAN,118.33,9.07,8031.0,912.0,800.0,3024.0,2410.0,51.0,479.0,6748.0,1124.0,0.0,0.1513913043478261,0.03482608695652174,0.7527391304347826,2940.0,0.9288069073710454,57.02695850539147,8.805921052621924,0.8197278911561837,67,0.18,1.32,0.036,0.019,0.18
24201100,2024-04-24,2062BK1,117.11,8.68,8217.0,903.0,709.0,3346.0,1735.0,263.0,0.0,6496.0,1222.0,0.0,0.1513913043478261,0.03482608695652174,0.7527391304347826,1998.0,0.9309961046114079,55.46921697501947,9.099667774076302,0.8683683683679337,6,0.21,0.79,0.025,0.021,0.2
24201098,2024-04-24,2062BK1,130.26,0.0,9411.0,1497.0,797.0,5420.0,1681.0,263.0,0.0,6795.0,1190.0,0.0,0.1513913043478261,0.03482608695652174,0.7527391304347826,1944.0,0.9999999999923231,52.164900966895715,6.286573146288386,0.8647119341559338,6,0.17,0.79,0.026,0.02,0.21
24201096,2024-04-24,2062BK1,118.62,9.08,8400.0,1200.0,600.0,3876.0,1715.0,253.0,0.0,6283.0,1011.0,0.0,0.1513913043478261,0.03482608695652174,0.7527391304347826,1968.0,0.9288958496403376,52.96745911268784,6.9999999999941664,0.8714430894304515,6,0.21,0.79,0.015,0.02,0.22
24201093,2024-04-24,S.TOWER6VAN,115.22,7.78,7968.0,690.0,509.0,2082.0,2518.0,91.0,537.0,6576.0,1041.0,0.0,0.1513913043478261,0.03482608695652174,0.7527391304347826,3146.0,0.9367479674720589,57.073424752151766,11.547826086939786,0.8003814367448187,67,0.178,1.299,0.023,0.018,0.195
24201112,2024-04-24,1786550D,120.47,8.08,8085.0,0.0,795.0,2497.0,1661.0,280.0,0.0,5772.0,1075.0,0.0,0.1513913043478261,0.03482608695652174,0.7527391304347826,1941.0,0.9371450797282214,47.912343321591166,8084999999999.999,0.8557444616172819,3,0.2,0.74,0.03,0.03,0.19
24101132,2024-04-24,2062BK1,118.44,8.14,8754.0,990.0,696.0,2988.0,1732.0,246.0,0.0,6021.0,1121.0,0.0,0.1513913043478261,0.03482608695652174,0.7527391304347826,1978.0,0.9356928424637724,50.83586626096896,8.84242424241531,0.8756319514656847,6,0.22,0.8,0.019,0.02,0.21
24301097,2024-04-24,S.TOWER6VAN,121.1,8.08,9342.0,792.0,0.0,4084.0,0.0,0.0,0.0,6133.0,1023.0,0.0,0.1513913043478261,0.03482608695652174,0.7527391304347826,0.0,0.9374516178902504,50.644095788186256,11.795454545439652,0.0,67,0.199,1.343,0.024,0.022,0.196
24101104,2024-04-24,S.TOWER6VAN,126.58,8.82,8106.0,888.0,807.0,2247.0,2444.0,160.0,450.0,6366.0,1003.0,0.0,0.1513913043478261,0.03482608695652174,0.7527391304347826,3054.0,0.9348596750300232,50.29230526109739,9.1283783783681,0.8002619515387033,67,0.194,1.34,0.024,0.028,0.195
24101108,2024-04-24,1786550D,118.63,8.76,7869.0,468.0,652.0,4195.0,1684.0,261.0,0.0,6370.0,1689.0,0.0,0.1513913043478261,0.03482608695652174,0.7527391304347826,1945.0,0.9312347907925956,53.69636685447445,16.814102564066637,0.865809768637087,3,0.2,0.84,0.02,0.02,0.21
24101110,2024-04-24,2062BK1,122.1,8.21,7683.0,432.0,870.0,2651.0,1688.0,280.0,0.0,6498.0,1027.0,579.0,0.1513913043478261,0.03482608695652174,0.7527391304347826,1968.0,0.9369963932089863,53.218673218237356,17.784722222181053,0.8577235772353365,6,0.2,0.89,0.019,0.028,0.24
24101114,2024-04-24,2062BK1,121.8,8.1,8298.0,285.0,792.0,1869.0,1685.0,271.0,0.0,5832.0,985.0,0.0,0.1513913043478261,0.03482608695652174,0.7527391304347826,1956.0,0.9376443417941674,47.88177339862166,29.11578947358205,0.8614519427398459,6,0.2,0.75,0.032,0.025,0.2
24101116,2024-04-24,2062BK1,118.97,8.15,7632.0,282.0,842.0,2136.0,1685.0,284.0,0.0,5386.0,870.0,0.0,0.1513913043478261,0.03482608695652174,0.7527391304347826,1969.0,0.9358873505275653,45.271917289692595,27.063829787138072,0.8557643473840245,6,0.21,0.81,0.035,0.022,0.2
24101118,2024-04-24,2062BK1,118.32,7.89,8277.0,0.0,777.0,3322.0,1736.0,267.0,0.0,553.0,109.0,0.0,0.1513913043478261,0.03482608695652174,0.7527391304347826,2003.0,0.9374851438005112,4.673766058107896,8276999999999.999,0.866699950074455,6,0.2,0.83,0.033,0.025,0.22
24101120,2024-04-24,2062BK1,124.82,0.0,9984.0,1122.0,800.0,3571.0,1726.0,261.0,0.0,5406.0,966.0,0.0,0.1513913043478261,0.03482608695652174,0.7527391304347826,1987.0,0.9999999999919884,43.31036692802988,8.898395721917202,0.8686462003015256,6,0.19,0.78,0.042,0.023,0.21
24101094,2024-04-24,S.TOWER6VAN,122.06,7.33,8526.0,891.0,780.0,2955.0,2441.0,68.0,404.0,6433.0,1017.0,0.0,0.1513913043478261,0.03482608695652174,0.7527391304347826,2913.0,0.9433495633283612,52.70358839871617,9.56902356901283,0.837967730861367,67,0.193,1.387,0.035,0.027,0.215
24101091,2024-04-24,2062BK1,118.11,9.9,9180.0,1779.0,1476.0,2981.0,1750.0,271.0,0.0,5910.0,983.0,0.0,0.1513913043478261,0.03482608695652174,0.7527391304347826,2021.0,0.9226622920012293,50.03810007577649,5.160202360873996,0.865907966352862,6,0.192,0.795,0.023,0.024,0.189
24101131,2024-04-24,2062BK1,112.53,8.08,8010.0,999.0,689.0,2582.0,1722.0,257.0,0.0,5867.0,975.0,0.0,0.1513913043478261,0.03482608695652174,0.7527391304347826,1979.0,0.9330072133244921,52.13720785521961,8.018018018009991,0.8701364325412481,6,0.21,0.79,0.022,0.021,0.23
24101123,2024-04-24,2062BK1,120.6,8.0,9324.0,1110.0,810.0,3661.0,1681.0,254.0,0.0,6498.0,1103.0,0.0,0.1513913043478261,0.03482608695652174,0.7527391304347826,1935.0,0.9377916018589597,53.8805970144786,8.399999999992433,0.86873385012875,6,0.21,0.78,0.026,0.023,0.21
24101127,2024-04-24,SEQRFE550D,118.14,7.56,9546.0,858.0,796.0,4000.0,1738.0,256.0,0.0,6215.0,1119.0,268.0,0.1513913043478261,0.03482608695652174,0.7527391304347826,1994.0,0.9398568019018309,52.60707634964781,11.12587412586116,0.8716148445331637,73,0.18,0.8,0.026,0.021,0.24
24101128,2024-04-24,2062BK1,117.65,9.07,9057.0,531.0,777.0,4057.0,1728.0,271.0,0.0,6113.0,1037.0,267.0,0.1513913043478261,0.03482608695652174,0.7527391304347826,1999.0,0.9284248737300472,51.959201019532856,17.056497175109122,0.8644322161076216,6,0.21,0.78,0.022,0.022,0.2
24101129,2024-04-24,2062BK1,124.63,8.12,9615.0,1092.0,734.0,3066.0,1735.0,277.0,0.0,6648.0,1226.0,0.0,0.1513913043478261,0.03482608695652174,0.7527391304347826,2012.0,0.9388323917066755,53.34189199989295,8.804945054936992,0.8623260437371459,6,0.2,0.77,0.018,0.019,0.23
24101130,2024-04-24,2062BK1,120.55,12.78,11706.0,0.0,687.0,4122.0,1529.0,247.0,0.0,4747.0,1979.0,0.0,0.1513913043478261,0.03482608695652174,0.7527391304347826,1776.0,0.9041476036833112,39.377851513568,11706000000000.0,0.8609234234229387,6,0.18,0.77,0.019,0.02,0.24
24301167,2024-04-25,2062BK1,117.9,12.03,9285.0,0.0,779.0,4413.0,1648.0,279.0,0.0,6015.0,1004.0,0.0,0.15308695652173912,0.03169565217391304,0.960304347826087,1927.0,0.9074116832070546,51.01781170440188,9285000000000.0,0.8552153606638011,6,0.19,0.74,0.029,0.02,0.2
24201139,2024-04-25,2062BK1,119.76,10.0,10764.0,1002.0,795.0,1062.0,1603.0,277.0,0.0,7094.0,1191.0,0.0,0.15308695652173912,0.03169565217391304,0.960304347826087,1880.0,0.922934648574885,59.235136940053145,10.74251497004916,0.8526595744676315,6,0.2,0.87,0.038,0.024,0.25
24201140,2024-04-25,2062BK1,128.61,10.93,9738.0,1131.0,704.0,3956.0,1681.0,307.0,0.0,6804.0,1292.0,0.0,0.15308695652173912,0.03169565217391304,0.960304347826087,1988.0,0.9216712053825307,52.90412876096023,8.610079575589204,0.8455734406434379,6,0.2,0.79,0.018,0.019,0.23
24201142,2024-04-25,2062BK1,116.7,10.0,10377.0,1215.0,707.0,2869.0,1725.0,270.0,0.0,6671.0,1304.0,0.0,0.15308695652173912,0.03169565217391304,0.960304347826087,1995.0,0.9210734017291154,57.16366752307486,8.540740740733712,0.8646616541349049,6,0.19,0.87,0.021,0.023,0.25
24201146,2024-04-25,2062BK1,117.33,10.93,8625.0,1089.0,701.0,2437.0,1677.0,243.0,0.0,6604.0,1046.0,0.0,0.15308695652173912,0.03169565217391304,0.960304347826087,1920.0,0.9147824730943804,56.285689933893416,7.920110192830193,0.8734374999995451,6,0.21,0.77,0.02,0.016,0.21
24201148,2024-04-25,S.TOWER6VAN,118.21,10.0,8613.0,1119.0,698.0,2553.0,2332.0,54.0,439.0,6708.0,1054.0,0.0,0.15308695652173912,0.03169565217391304,0.960304347826087,2825.0,0.9220029638801811,56.74646814942267,7.697050938330923,0.8254867256634246,67,0.191,1.377,0.023,0.015,0.188
24201150,2024-04-25,2062BK1,123.09,10.0,10155.0,0.0,693.0,3292.0,1650.0,283.0,0.0,6602.0,1062.0,0.0,0.15308695652173912,0.03169565217391304,0.960304347826087,1933.0,0.9248628747394632,53.635551222246846,10155000000000.0,0.8535954474905051,6,0.18,0.76,0.02,0.019,0.19
24201153,2024-04-25,2062BK1,120.26,8.7,9915.0,1110.0,715.0,3555.0,1657.0,263.0,0.0,6881.0,1084.0,0.0,0.15308695652173912,0.03169565217391304,0.960304347826087,1920.0,0.9325372208364413,57.21769499370349,8.932432432424385,0.8630208333328838,6,0.19,0.74,0.018,0.019,0.19
24301160,2024-04-25,2062BK1,120.54,0.0,11421.0,0.0,809.0,2035.0,1757.0,346.0,0.0,6751.0,1291.0,260.0,0.15308695652173912,0.03169565217391304,0.960304347826087,2103.0,0.999999999991704,56.00630496054416,11421000000000.0,0.8354731336182427,6,0.22,0.78,0.04,0.023,0.25
24201156,2024-04-25,2062BK1,120.93,10.2,11028.0,1008.0,803.0,3642.0,1637.0,260.0,0.0,7031.0,1156.0,0.0,0.15308695652173912,0.03169565217391304,0.960304347826087,1897.0,0.9222145961952094,58.14107334773719,10.940476190465336,0.8629414865572679,6,0.17,0.74,0.016,0.017,0.19
24201158,2024-04-25,2062BK1,119.11,0.0,9405.0,0.0,806.0,3845.0,1634.0,243.0,0.0,241.0,490.0,0.0,0.15308695652173912,0.03169565217391304,0.960304347826087,1877.0,0.9999999999916044,2.0233397699435534,9405000000000.0,0.870538092700655,6,0.18,0.77,0.021,0.024,0.2
24201171,2024-04-25,2062BK1,130.16,11.86,10908.0,0.0,811.0,3314.0,1610.0,256.0,0.0,6997.0,1605.0,0.0,0.15308695652173912,0.03169565217391304,0.960304347826087,1866.0,0.9164906351153608,53.756914566274155,10908000000000.0,0.8628081457658827,6,0.21,0.78,0.024,0.021,0.21
24201174,2024-04-25,2062BK1,112.67,11.34,10173.0,792.0,803.0,2670.0,1701.0,243.0,0.0,6590.0,1139.0,722.0,0.15308695652173912,0.03169565217391304,0.960304347826087,1944.0,0.9085557616247999,58.48939380439789,12.844696969680752,0.8749999999995499,6,0.19,0.8,0.018,0.016,0.21
24301169,2024-04-25,S.TOWER6VAN,114.81,11.86,10878.0,0.0,821.0,4752.0,2300.0,140.0,428.0,5891.0,995.0,166.0,0.15308695652173912,0.03169565217391304,0.960304347826087,2868.0,0.9063708849695558,51.31086142277405,10878000000000.0,0.8019525801949784,67,0.19,1.35,0.031,0.019,0.213
24301165,2024-04-25,S.TOWER6VAN,128.72,10.01,15096.0,0.0,800.0,7927.0,2432.0,156.0,315.0,6158.0,1025.0,347.0,0.15308695652173912,0.03169565217391304,0.960304347826087,2903.0,0.9278454551940617,47.84027346140584,15096000000000.0,0.8377540475367421,67,0.179,1.322,0.034,0.016,0.198
24201155,2024-04-25,S.TOWER6VAN,126.96,9.7,10077.0,546.0,707.0,3754.0,2450.0,64.0,435.0,6953.0,1107.0,0.0,0.15308695652173912,0.03169565217391304,0.960304347826087,2949.0,0.929020927843341,54.76528040284526,18.456043956010156,0.8307900983381381,67,0.19,1.294,0.023,0.016,0.217
24101133,2024-04-25,C20MMNATLT,118.98,8.12,8793.0,1758.0,821.0,2729.0,1739.0,247.0,0.0,6367.0,1079.0,0.0,0.15308695652173912,0.03169565217391304,0.960304347826087,1986.0,0.936113296609472,53.513195494591415,5.0017064846387935,0.8756294058404454,41,0.219,0.742,0.025,0.016,0.217
24101154,2024-04-25,S.TOWER6VAN,130.43,8.2,10941.0,639.0,894.0,3574.0,2534.0,51.0,457.0,6149.0,1323.0,0.0,0.15308695652173912,0.03169565217391304,0.960304347826087,3042.0,0.9408497439158853,47.14406194857668,17.122065727672737,0.8330046022350976,67,0.177,1.319,0.024,0.018,0.2
24101161,2024-04-25,S.TOWER6VAN,119.53,10.93,9717.0,1488.0,794.0,3544.0,2426.0,101.0,422.0,5977.0,874.0,0.0,0.15308695652173912,0.03169565217391304,0.960304347826087,2949.0,0.9162195308836715,50.00418304986192,6.5302419354794825,0.8226517463544175,67,0.161,1.287,0.025,0.022,0.237
24101162,2024-04-25,2062BK1,113.24,9.88,8781.0,1515.0,664.0,3924.0,1672.0,270.0,0.0,5634.0,1017.0,0.0,0.15308695652173912,0.03169565217391304,0.960304347826087,1942.0,0.9197530864122827,49.75273754813006,5.7960396039565705,0.8609680741499172,6,0.22,0.77,0.027,0.018,0.23
24101163,2024-04-25,S.TOWER6VAN,116.34,10.92,10764.0,1179.0,792.0,3054.0,2458.0,98.0,458.0,6078.0,1113.0,0.0,0.15308695652173912,0.03169565217391304,0.960304347826087,3014.0,0.9141914191347305,52.24342444514145,9.129770992358669,0.8155275381550048,67,0.17,1.31,0.03,0.02,0.21
24101164,2024-04-25,S.TOWER6VAN,118.65,0.0,9819.0,1224.0,805.0,4877.0,2450.0,99.0,467.0,6270.0,1253.0,314.0,0.15308695652173912,0.03169565217391304,0.960304347826087,3016.0,0.9999999999915719,52.844500631665866,8.022058823522858,0.8123342175063619,67,0.164,1.399,0.029,0.017,0.191
24101166,2024-04-25,2062BK1,114.92,11.86,10623.0,888.0,745.0,2663.0,1682.0,301.0,0.0,5311.0,1018.0,0.0,0.15308695652173912,0.03169565217391304,0.960304347826087,1983.0,0.9064521217786208,46.214758092184,11.962837837824367,0.8482097831564054,6,0.18,0.72,0.025,0.018,0.21
24101152,2024-04-25,S.TOWER6VAN,120.69,0.0,10926.0,435.0,882.0,3489.0,2433.0,51.0,460.0,5968.0,1811.0,0.0,0.15308695652173912,0.03169565217391304,0.960304347826087,2944.0,0.9999999999917143,49.4490015738715,25.117241379252604,0.8264266304345019,67,0.198,1.382,0.033,0.022,0.192
24101181,2024-04-25,1786500D,116.66,12.11,10245.0,0.0,792.0,2993.0,1692.0,264.0,0.0,5870.0,1011.0,0.0,0.15308695652173912,0.03169565217391304,0.960304347826087,1956.0,0.9059563562871326,50.31716098019615,10245000000000.0,0.8650306748461836,2,0.2,0.83,0.026,0.021,0.253
24101151,2024-04-25,S.TOWER6VAN,113.6,0.0,10974.0,654.0,899.0,2500.0,2436.0,47.0,456.0,5777.0,927.0,0.0,0.15308695652173912,0.03169565217391304,0.960304347826087,2939.0,0.9999999999911972,50.85387323898896,16.77981651373581,0.8288533514798132,67,0.182,1.318,0.022,0.014,0.195
24101159,2024-04-25,S.TOWER6VAN,117.62,9.6,8991.0,996.0,799.0,2993.0,2433.0,98.0,450.0,6018.0,1166.0,0.0,0.15308695652173912,0.03169565217391304,0.960304347826087,2981.0,0.924540166633198,51.16476789618122,9.027108433725877,0.8161690707813432,67,0.164,1.334,0.021,0.02,0.252
24101145,2024-04-25,S.TOWER6VAN,120.93,10.0,10968.0,1431.0,794.0,3705.0,2429.0,54.0,406.0,6450.0,1376.0,0.0,0.15308695652173912,0.03169565217391304,0.960304347826087,2889.0,0.9236233101586832,53.33664103156092,7.66457023060261,0.8407753547937553,67,0.169,1.42,0.031,0.014,0.239
24101143,2024-04-25,S.TOWER6VAN,117.32,0.0,11463.0,498.0,810.0,3720.0,2434.0,51.0,454.0,6217.0,967.0,0.0,0.15308695652173912,0.03169565217391304,0.960304347826087,2939.0,0.9999999999914763,52.99181725150876,23.018072289110407,0.8281728479071697,67,0.16,1.362,0.029,0.016,0.207
24101141,2024-04-25,S.TOWER6VAN,122.98,0.0,10950.0,2667.0,787.0,4170.0,2436.0,54.0,456.0,6558.0,1053.0,0.0,0.15308695652173912,0.03169565217391304,0.960304347826087,2946.0,0.9999999999918686,53.32574402298483,4.105736782900598,0.8268839103866847,67,0.2,1.37,0.025,0.017,0.2
24101138,2024-04-25,S.TOWER6VAN,119.05,10.55,11034.0,1974.0,812.0,4351.0,2436.0,0.0,460.0,6361.0,1038.0,0.0,0.15308695652173912,0.03169565217391304,0.960304347826087,2896.0,0.9185956790052578,53.431331372923715,5.5896656534926095,0.8411602209941846,67,0.18,1.303,0.023,0.02,0.224
24101149,2024-04-25,2062BK1,118.79,0.0,10929.0,435.0,867.0,3666.0,1644.0,281.0,0.0,6115.0,1420.0,0.0,0.15308695652173912,0.03169565217391304,0.960304347826087,1925.0,0.9999999999915817,51.47739708686356,25.124137930976726,0.8540259740255304,6,0.22,0.78,0.025,0.022,0.22
24101136,2024-04-25,2062BK1,116.78,8.12,8835.0,1896.0,807.0,3037.0,1732.0,251.0,0.0,3146.0,1717.0,0.0,0.15308695652173912,0.03169565217391304,0.960304347826087,1983.0,0.9349879903848279,26.939544442310844,4.659810126579821,0.873424104891138,6,0.2,0.77,0.029,0.018,0.21
24101134,2024-04-25,2062BK1,118.27,8.15,8547.0,1191.0,799.0,3239.0,1739.0,274.0,0.0,6296.0,1027.0,0.0,0.15308695652173912,0.03169565217391304,0.960304347826087,2013.0,0.9355323524684738,53.234125306051965,7.1763224181299945,0.8638847491302216,6,0.21,0.76,0.023,0.02,0.2
24101137,2024-04-25,2062BK1,123.37,10.08,11532.0,2196.0,792.0,3591.0,1735.0,250.0,0.0,6594.0,1085.0,0.0,0.15308695652173912,0.03169565217391304,0.960304347826087,1985.0,0.9244660921624244,53.44897462873106,5.251366120216188,0.8740554156166881,6,0.19,0.77,0.025,0.021,0.21
24101157,2024-04-25,S.TOWER6VAN,119.15,9.8,10965.0,438.0,674.0,3267.0,2425.0,102.0,449.0,5722.0,1505.0,0.0,0.15308695652173912,0.03169565217391304,0.960304347826087,2976.0,0.9240015509815898,48.02349978977739,25.034246575285312,0.8148521505373606,67,0.185,1.359,0.022,0.017,0.228
24101135,2024-04-25,2062BK1,118.57,8.13,8745.0,2208.0,797.0,2736.0,1732.0,247.0,0.0,6279.0,1051.0,0.0,0.15308695652173912,0.03169565217391304,0.960304347826087,1979.0,0.935832675604295,52.95605971111617,3.960597826085163,0.8751894896407907,6,0.2,0.76,0.031,0.02,0.22
24101147,2024-04-26,R34,125.18,0.0,11976.0,663.0,1030.0,3895.0,1140.0,282.0,0.0,5922.0,1311.0,0.0,0.16121875,0.0335,0.81984375,1422.0,0.9999999999920115,47.30787665723511,18.063348416262347,0.8016877637125164,66,0.61,0.74,0.015,0.026,0.21
24201235,2024-04-26,2062BK1,116.39,10.15,7089.0,0.0,822.0,5725.0,1694.0,253.0,0.0,6330.0,2670.0,0.0,0.16121875,0.0335,0.81984375,1947.0,0.9197882092546247,54.38611564520675,7089000000000.0,0.8700564971746944,6,0.2,0.77,0.02,0.021,0.2
24201228,2024-04-26,S.TOWER6VAN,123.5,10.02,11757.0,1491.0,613.0,3232.0,2373.0,78.0,435.0,6448.0,1055.0,0.0,0.16121875,0.0335,0.81984375,2886.0,0.9249550629049959,52.210526315366714,7.8853118712220756,0.8222453222450373,67,0.2,1.37,0.022,0.019,0.27
24201222,2024-04-26,2830C20MMNC,116.59,11.85,9900.0,1506.0,707.0,2091.0,1688.0,230.0,0.0,6833.0,1126.0,0.0,0.16121875,0.0335,0.81984375,1918.0,0.9077390221044245,58.60708465512816,6.5737051792785035,0.8800834202289468,17,0.211,0.733,0.022,0.019,0.191
24201220,2024-04-26,2830C20MMNC,118.41,10.96,9129.0,1854.0,698.0,2208.0,1630.0,253.0,0.0,6495.0,1040.0,0.0,0.16121875,0.0335,0.81984375,1883.0,0.9152817500122495,54.85178616624566,4.923948220062069,0.8656399362714469,17,0.184,0.71,0.023,0.018,0.165
24101200,2024-04-26,1786500D,116.5,0.0,10980.0,0.0,787.0,2499.0,1624.0,298.0,0.0,5368.0,984.0,0.0,0.16121875,0.0335,0.81984375,1922.0,0.9999999999914163,46.07725321848861,10980000000000.0,0.8449531737768757,2,0.213,0.75,0.02,0.019,0.22
24201218,2024-04-26,1786500D,121.68,11.66,9723.0,0.0,798.0,1877.0,1634.0,226.0,0.0,6716.0,1074.0,0.0,0.16121875,0.0335,0.81984375,1860.0,0.9125543722745422,55.1939513473439,9723000000000.0,0.8784946236554416,2,0.2,0.89,0.022,0.019,0.187
24201198,2024-04-26,1786500D,121.01,11.85,8112.0,1029.0,798.0,3482.0,1606.0,253.0,0.0,6706.0,1073.0,0.0,0.16121875,0.0335,0.81984375,1859.0,0.910808369705624,55.41690769312108,7.88338192419059,0.8639053254433223,2,0.19,0.7,0.02,0.019,0.19
