Repository: SiddharthKumar268/FerroMind

# FerroMind
*Ferro-Alloy Optimisation using Machine Learning*
**SAIL Durgapur Steel Plant | Steel Melting Shop**
Intern: Siddharth Kumar | FY 2023-24 to FY 2025-26

---

## Quick Start

```bash

# 2. Place raw Excel files in data/raw/

## Dataset

| | |
|---|---|
| Total heats after cleaning | 47,421 |
| Training set | 37,936 heats (Apr 2023 – Jun 2025) |
| Test set | 9,485 heats (Jun 2025 – Dec 2025) |
| Input features | 21 (16 raw + 5 engineered) |
| Target variables | Mn, Si, C, S, P |
| BOF grades | 76 distinct grades |
| Split method | Chronological 80/20 — no shuffle, no leakage |

---

File: data/processed/sms_train.csv (part 121 of 253)
Heat_Number,Date,BOF Grade Code,Hot Metal Addn. Weight,Scrap Addn. Weight,Lime Into Converter,Dolomite Into Converter,Lime Into Ladle,Iron Ore Into Converter,SIMN Into Ladle,FESI Into Ladle,FEMN Into Ladle,Measered O2 Mainblow II,Duration of Mainblow I/II,Measered O2 2nd Blow,HM_P,HM_S,HM_Si,Total_FA_Ladle,HM_Ratio,O2_per_ton_HM,Lime_Dolo_Ratio,SiMn_FA_Fraction,Grade_Encoded,C,Mn,P,S,Si
24201196,2024-04-26,2062BK1,124.09,10.93,8079.0,990.0,797.0,3660.0,1634.0,240.0,0.0,5939.0,947.0,0.0,0.16121875,0.0335,0.81984375,1874.0,0.9190490297665602,47.86042388550358,8.160606060597818,0.8719316969045507,6,0.21,0.79,0.02,0.023,0.2
24201191,2024-04-26,1786500D,120.1,11.85,8532.0,0.0,767.0,2367.0,1616.0,267.0,0.0,6662.0,1334.0,0.0,0.16121875,0.0335,0.81984375,1883.0,0.9101932550139433,55.470441298455704,8531999999999.999,0.8582049920335325,2,0.19,0.73,0.025,0.022,0.195
24201177,2024-04-26,S.TOWER6VAN,114.39,11.5,9840.0,489.0,800.0,2797.0,2491.0,101.0,493.0,6333.0,1088.0,424.0,0.16121875,0.0335,0.81984375,3085.0,0.9086504090800805,55.363231051181366,20.122699386461917,0.8074554294973072,67,0.193,1.34,0.027,0.021,0.224
24301238,2024-04-26,2062BK1,124.6,0.0,9060.0,0.0,787.0,7349.0,1755.0,291.0,0.0,6086.0,1146.0,0.0,0.16121875,0.0335,0.81984375,2046.0,0.9999999999919743,48.84430176525807,9060000000000.0,0.8577712609966482,6,0.19,0.77,0.029,0.025,0.18
24201185,2024-04-26,2830C20MMNC,117.1,11.86,9570.0,0.0,699.0,2977.0,1698.0,260.0,0.0,6242.0,1311.0,670.0,0.16121875,0.0335,0.81984375,1958.0,0.9080334987522641,53.30486763404522,9570000000000.0,0.8672114402447052,17,0.207,0.727,0.019,0.017,0.194
24201188,2024-04-26,1786500D,117.28,12.01,9141.0,0.0,701.0,2472.0,1644.0,257.0,0.0,6194.0,1195.0,366.0,0.16121875,0.0335,0.81984375,1901.0,0.9071080516597796,52.81377898999988,9141000000000.0,0.8648079957912337,2,0.22,0.73,0.021,0.019,0.191
24301184,2024-04-26,2062BK1,122.8,11.58,12801.0,0.0,765.0,5118.0,1640.0,284.0,0.0,6375.0,1168.0,0.0,0.16121875,0.0335,0.81984375,1924.0,0.913826462264371,51.913680781336204,12801000000000.0,0.8523908523904093,6,0.2,0.76,0.029,0.023,0.2
24301182,2024-04-26,2062BK1,117.2,12.78,10119.0,0.0,798.0,2985.0,1639.0,241.0,0.0,6200.0,1127.0,0.0,0.16121875,0.0335,0.81984375,1880.0,0.9016771810978484,52.901023890333605,10119000000000.0,0.8718085106378342,6,0.2,0.77,0.028,0.023,0.2
24301179,2024-04-26,2062BK1,115.13,11.85,10980.0,0.0,817.0,4146.0,1573.0,282.0,0.0,6003.0,1935.0,0.0,0.16121875,0.0335,0.81984375,1855.0,0.9066782170349136,52.14105793405593,10980000000000.0,0.8479784366572248,6,0.2,0.83,0.019,0.016,0.19
24301176,2024-04-26,2062BK1,113.4,11.55,11571.0,0.0,789.0,4847.0,1688.0,287.0,0.0,6604.0,1448.0,0.0,0.16121875,0.0335,0.81984375,1975.0,0.9075630252028206,58.23633156915135,11571000000000.0,0.8546835443033647,6,0.21,0.77,0.017,0.016,0.2
24301170,2024-04-26,S.TOWER6VAN,118.3,12.04,10848.0,0.0,787.0,6103.0,2407.0,102.0,369.0,6337.0,1078.0,259.0,0.16121875,0.0335,0.81984375,2878.0,0.9076262083711246,53.56720202828768,10848000000000.0,0.8363446838079095,67,0.188,1.366,0.036,0.017,0.211
24201194,2024-04-26,2062BK1,114.18,10.93,8448.0,999.0,798.0,3651.0,1623.0,257.0,0.0,6398.0,1087.0,0.0,0.16121875,0.0335,0.81984375,1880.0,0.9126368795387048,56.03433175638435,8.456456456447992,0.8632978723399664,6,0.19,0.77,0.02,0.019,0.21
24201180,2024-04-26,S.TOWER6VAN,116.3,11.76,9939.0,0.0,803.0,2690.0,2481.0,101.0,493.0,6610.0,1500.0,563.0,0.16121875,0.0335,0.81984375,3075.0,0.9081680462212388,56.83576956099024,9939000000000.0,0.8068292682924205,67,0.162,1.428,0.028,0.018,0.19
24301187,2024-04-26,2062BK1,114.3,11.85,10260.0,0.0,818.0,4228.0,1610.0,194.0,0.0,6233.0,1134.0,0.0,0.16121875,0.0335,0.81984375,1804.0,0.9060642092674905,54.53193350783437,10260000000000.0,0.8924611973387514,6,0.21,0.81,0.019,0.018,0.2
24101202,2024-04-26,1786500D,109.43,16.5,11130.0,0.0,737.0,2948.0,1661.0,264.0,0.0,6171.0,1096.0,0.0,0.16121875,0.0335,0.81984375,1925.0,0.8689748272780992,56.392214200343666,11130000000000.0,0.8628571428566946,2,0.19,0.78,0.02,0.018,0.203
24101178,2024-04-26,S.TOWER6VAN,116.54,11.95,10284.0,0.0,790.0,2434.0,2436.0,106.0,416.0,5678.0,1000.0,0.0,0.16121875,0.0335,0.81984375,2958.0,0.9069966534290063,48.72146902309317,10284000000000.0,0.8235294117644275,67,0.17,1.4,0.023,0.018,0.232
24101205,2024-04-26,2830C20MMNC,112.43,11.85,10662.0,0.0,747.0,2493.0,1623.0,254.0,0.0,6249.0,1241.0,382.0,0.16121875,0.0335,0.81984375,1877.0,0.9046507885347228,55.58125055540708,10662000000000.0,0.8646776771439186,17,0.193,0.764,0.023,0.013,0.2
24101209,2024-04-26,1786500D,114.9,12.78,11550.0,0.0,739.0,3262.0,1627.0,261.0,0.0,3946.0,1264.0,0.0,0.16121875,0.0335,0.81984375,1888.0,0.8999060150305458,34.342906875245056,11550000000000.0,0.8617584745758148,2,0.16,0.81,0.024,0.022,0.206
24101211,2024-04-26,1786500D,119.83,12.78,9495.0,1002.0,343.0,3673.0,1630.0,260.0,0.0,6627.0,1778.0,0.0,0.16121875,0.0335,0.81984375,1890.0,0.9036271774307849,55.30334640694898,9.47604790418216,0.8624338624334061,2,0.19,0.82,0.027,0.021,0.201
24101213,2024-04-26,1786500D,112.89,11.86,10419.0,990.0,967.0,2682.0,1634.0,257.0,0.0,6457.0,1059.0,0.0,0.16121875,0.0335,0.81984375,1891.0,0.9049298597121849,57.19727167989018,10.524242424231794,0.8640930724479831,2,0.2,0.84,0.023,0.016,0.206
24101215,2024-04-26,2830C20MMNC,119.07,10.92,10515.0,1005.0,915.0,3854.0,1631.0,264.0,0.0,6838.0,1083.0,0.0,0.16121875,0.0335,0.81984375,1895.0,0.9159935379574123,57.42840345966719,10.462686567153769,0.8606860158306804,17,0.186,0.736,0.014,0.015,0.192
24101221,2024-04-26,2062BK1,125.53,12.78,9783.0,3279.0,401.0,3050.0,1681.0,247.0,0.0,6623.0,1192.0,0.0,0.16121875,0.0335,0.81984375,1928.0,0.9075988720923462,52.76029634308324,2.9835315645004625,0.8718879668045271,6,0.19,0.75,0.025,0.019,0.2
24101223,2024-04-26,2062BK1,124.85,11.93,9180.0,2466.0,970.0,4120.0,1688.0,274.0,0.0,3776.0,1468.0,0.0,0.16121875,0.0335,0.81984375,1962.0,0.9127796461404242,30.244293151539893,3.7226277372247676,0.8603465851167889,6,0.17,0.73,0.02,0.019,0.17
24101226,2024-04-26,2062BK1,118.37,10.93,10185.0,1686.0,905.0,3683.0,1688.0,244.0,0.0,5132.0,1410.0,0.0,0.16121875,0.0335,0.81984375,1932.0,0.9154679040919145,43.35557996077253,6.040925266900332,0.8737060041403345,6,0.2,0.82,0.019,0.019,0.19
24301190,2024-04-26,2062BK1,117.1,11.5,9771.0,0.0,817.0,4811.0,1568.0,206.0,0.0,6014.0,1137.0,0.0,0.16121875,0.0335,0.81984375,1774.0,0.9105754276756566,51.35781383389105,9771000000000.0,0.883878241262185,6,0.2,0.76,0.039,0.025,0.22
24301193,2024-04-26,2062BK1,123.18,11.7,10464.0,0.0,798.0,5338.0,1562.0,247.0,0.0,6503.0,1135.0,0.0,0.16121875,0.0335,0.81984375,1809.0,0.9132562277512364,52.792661145861395,10464000000000.0,0.8634604754002966,6,0.19,0.75,0.018,0.02,0.2
24101173,2024-04-26,S.TOWER6VAN,118.8,11.52,12096.0,0.0,782.0,3501.0,2534.0,108.0,464.0,6675.0,2484.0,0.0,0.16121875,0.0335,0.81984375,3106.0,0.9116022099377564,56.186868686395734,12096000000000.0,0.8158403090789389,67,0.168,1.43,0.037,0.017,0.215
24301203,2024-04-26,2830C20MMNC,114.77,12.06,9339.0,504.0,823.0,5018.0,1640.0,223.0,0.0,6001.0,1022.0,0.0,0.16121875,0.0335,0.81984375,1863.0,0.9049120870385168,52.28718306132014,18.529761904725138,0.8803005904450455,17,0.195,0.721,0.022,0.022,0.208
24301204,2024-04-26,2062BK1,122.51,11.89,8928.0,2016.0,807.0,4996.0,1661.0,196.0,0.0,6193.0,1607.0,0.0,0.16121875,0.0335,0.81984375,1857.0,0.9115327380884559,50.55097543016446,4.4285714285692315,0.8944534194933256,6,0.2,0.78,0.018,0.02,0.16
24301206,2024-04-26,1786500D,126.29,11.96,8076.0,963.0,804.0,4719.0,1664.0,193.0,0.0,6499.0,1106.0,0.0,0.16121875,0.0335,0.81984375,1857.0,0.9134900542429405,51.46092327142718,8.386292834882257,0.8960689283786235,2,0.19,0.77,0.024,0.018,0.183
24301232,2024-04-26,2062BK1,117.45,9.65,8556.0,0.0,809.0,4962.0,1567.0,213.0,0.0,6120.0,1043.0,223.0,0.16121875,0.0335,0.81984375,1780.0,0.9240755310706209,52.10727969304293,8555999999999.999,0.8803370786511908,6,0.2,0.77,0.029,0.026,0.2
24301201,2024-04-26,2062BK1,115.97,12.78,9375.0,495.0,776.0,5223.0,1652.0,197.0,0.0,6316.0,1062.0,218.0,0.16121875,0.0335,0.81984375,1849.0,0.9007378640706739,54.46236095494988,18.93939393935568,0.8934559221195817,6,0.19,0.84,0.022,0.022,0.19
24301210,2024-04-26,S.TOWER6VAN,118.36,0.0,12444.0,0.0,734.0,4067.0,2581.0,0.0,590.0,411.0,1798.0,0.0,0.16121875,0.0335,0.81984375,3171.0,0.9999999999915512,3.472456911089283,12444000000000.0,0.8139388205610805,67,0.19,1.38,0.017,0.017,0.19
24101186,2024-04-26,2062BK1,122.61,11.28,10950.0,0.0,1589.0,2680.0,3420.0,538.0,0.0,6169.0,1068.0,0.0,0.16121875,0.0335,0.81984375,3958.0,0.9157517364932726,50.31400375132278,10950000000000.0,0.8640727640220152,6,0.2,0.84,0.029,0.018,0.21
24101189,2024-04-26,2062BK1,121.6,12.78,8994.0,0.0,0.0,981.0,0.0,0.0,0.0,3462.0,0.0,0.0,0.16121875,0.0335,0.81984375,0.0,0.9048965619816574,28.470394736607975,8994000000000.0,0.0,6,0.21,0.84,0.028,0.019,0.2
24301208,2024-04-26,2830C20MMNC,113.9,12.04,8442.0,963.0,759.0,5719.0,1640.0,203.0,0.0,6198.0,1057.0,0.0,0.16121875,0.0335,0.81984375,1843.0,0.9043989201135112,54.41615452103234,8.766355140177813,0.8898534997282204,17,0.21,0.79,0.021,0.019,0.2
24101192,2024-04-26,2062BK1,118.64,11.23,11067.0,0.0,860.0,3441.0,1691.0,267.0,0.0,6245.0,1204.0,0.0,0.16121875,0.0335,0.81984375,1958.0,0.9135289135218794,52.63823331041269,11067000000000.0,0.8636363636359226,6,0.2,0.78,0.021,0.021,0.18
24101195,2024-04-26,1786500D,115.55,11.7,9843.0,0.0,729.0,3174.0,1668.0,254.0,0.0,5720.0,952.0,302.0,0.16121875,0.0335,0.81984375,1922.0,0.9080550098160467,49.502379921683236,9843000000000.0,0.8678459937560521,2,0.2,0.73,0.022,0.019,0.2
24101197,2024-04-26,2830C20MMNC,113.85,11.3,9735.0,0.0,757.0,2934.0,1652.0,274.0,0.0,5654.0,998.0,0.0,0.16121875,0.0335,0.81984375,1926.0,0.9097083499727551,49.66183574835607,9735000000000.0,0.8577362409133656,17,0.19,0.751,0.022,0.021,0.197
24101183,2024-04-26,1786500D,120.06,12.69,10293.0,0.0,812.0,2716.0,1685.0,257.0,0.0,5871.0,954.0,0.0,0.16121875,0.0335,0.81984375,1942.0,0.9044067796542041,48.900549724730126,10293000000000.0,0.8676622039130445,2,0.19,0.77,0.022,0.021,0.193
24301227,2024-04-26,2062BK1,113.2,0.0,9594.0,1332.0,914.0,3898.0,1660.0,267.0,0.0,6408.0,1037.0,0.0,0.16121875,0.0335,0.81984375,1927.0,0.9999999999911661,56.60777385109004,7.202702702697295,0.8614426569793142,6,0.19,0.73,0.027,0.026,0.18
24301219,2024-04-26,2062BK1,121.19,12.23,9753.0,1146.0,892.0,4022.0,1822.0,227.0,0.0,6505.0,1055.0,160.0,0.16121875,0.0335,0.81984375,2049.0,0.9083345825145531,53.676045877929894,8.510471204181055,0.8892142508536411,6,0.21,0.83,0.022,0.023,0.19
24301217,2024-04-26,2830C20MMNC,113.8,11.45,9447.0,1107.0,627.0,3102.0,1697.0,230.0,0.0,6177.0,1142.0,0.0,0.16121875,0.0335,0.81984375,1927.0,0.9085828343240832,54.279437609364855,8.533875338745679,0.8806434872854797,17,0.187,0.77,0.015,0.014,0.224
24301214,2024-04-26,1786500D,120.5,11.22,9267.0,555.0,596.0,3562.0,2436.0,84.0,328.0,6434.0,1443.0,0.0,0.16121875,0.0335,0.81984375,2848.0,0.9148193136887731,53.39419087092619,16.697297297267212,0.8553370786513851,2,0.21,1.21,0.023,0.017,0.217
24301212,2024-04-26,2830C20MMNC,124.04,11.56,10614.0,918.0,590.0,4127.0,1827.0,301.0,0.0,6494.0,1131.0,0.0,0.16121875,0.0335,0.81984375,2128.0,0.9147492625301273,52.35407932882655,11.56209150325538,0.8585526315785439,17,0.22,0.85,0.019,0.016,0.23
24101199,2024-04-26,2830C20MMNC,115.25,11.86,10086.0,0.0,757.0,3073.0,1668.0,261.0,0.0,5731.0,961.0,325.0,0.16121875,0.0335,0.81984375,1929.0,0.9066949885854244,49.726681127551174,10086000000000.0,0.8646967340586498,17,0.187,0.71,0.023,0.018,0.18
24201243,2024-04-27,S.TOWER6VAN,116.19,10.0,7572.0,0.0,800.0,5013.0,2433.0,105.0,442.0,6334.0,1908.0,0.0,0.15261290322580645,0.036000000000000004,0.7016774193548386,2980.0,0.9207544179339032,54.51415784444002,7572000000000.0,0.8164429530198603,67,0.183,1.367,0.026,0.02,0.223
24301290,2024-04-27,2830C20MMNC,120.76,9.84,9081.0,2415.0,817.0,4223.0,1664.0,260.0,0.0,6262.0,1032.0,0.0,0.15261290322580645,0.036000000000000004,0.7016774193548386,1924.0,0.924655436440087,51.85491884687102,3.760248447203412,0.8648648648644154,17,0.21,0.74,0.02,0.023,0.2
24201248,2024-04-27,2062BK1,122.23,10.0,7968.0,0.0,894.0,3153.0,1664.0,297.0,0.0,6159.0,1121.0,0.0,0.15261290322580645,0.036000000000000004,0.7016774193548386,1961.0,0.9243741964688469,50.38861163339288,7967999999999.999,0.8485466598669819,6,0.19,0.79,0.023,0.023,0.23
24201245,2024-04-27,S.TOWER6VAN,116.68,10.0,7911.0,0.0,709.0,4604.0,2379.0,74.0,493.0,5906.0,2548.0,0.0,0.15261290322580645,0.036000000000000004,0.7016774193548386,2946.0,0.9210609409463131,50.61707233415652,7910999999999.999,0.8075356415475874,67,0.187,1.403,0.02,0.015,0.213
24201251,2024-04-27,SEQRFE550D,112.22,9.86,8664.0,987.0,828.0,3743.0,1688.0,287.0,0.0,5816.0,1314.0,0.0,0.15261290322580645,0.036000000000000004,0.7016774193548386,1975.0,0.9192332896386038,51.82676884644603,8.778115501510863,0.8546835443033647,73,0.21,0.84,0.025,0.019,0.2
24201225,2024-04-27,2830C20MMNC,126.11,12.56,9111.0,1497.0,605.0,2045.0,1640.0,236.0,0.0,6920.0,1137.0,0.0,0.15261290322580645,0.036000000000000004,0.7016774193548386,1876.0,0.9094252541940622,54.87273015577771,6.0861723446853135,0.8742004264387664,17,0.191,0.726,0.029,0.02,0.189
24201239,2024-04-27,2830C20MMNC,125.9,0.0,8520.0,0.0,795.0,5424.0,1644.0,263.0,0.0,6218.0,1734.0,0.0,0.15261290322580645,0.036000000000000004,0.7016774193548386,1907.0,0.9999999999920571,49.38840349444489,8519999999999.999,0.8620870477184782,17,0.208,0.787,0.017,0.021,0.193
24201233,2024-04-27,2830C20MMNC,115.67,10.92,6771.0,0.0,792.0,5305.0,1620.0,250.0,0.0,6652.0,1233.0,0.0,0.15261290322580645,0.036000000000000004,0.7016774193548386,1870.0,0.9137372620197982,57.50842915140046,6771000000000.0,0.8663101604273442,17,0.186,0.753,0.024,0.019,0.2
24301288,2024-04-27,2830C20MMNC,118.27,10.21,8427.0,1971.0,787.0,4964.0,1631.0,262.0,0.0,6198.0,1321.0,0.0,0.15261290322580645,0.036000000000000004,0.7016774193548386,1893.0,0.9205323785731591,52.405512809229684,4.275494672752777,0.8615953512937868,17,0.2,0.74,0.027,0.024,0.21
24301224,2024-04-27,2830C20MMNC,123.46,12.78,9636.0,1284.0,895.0,4007.0,1588.0,247.0,0.0,6520.0,1054.0,0.0,0.15261290322580645,0.036000000000000004,0.7016774193548386,1835.0,0.9061949500814286,52.81062692327223,7.504672897190417,0.8653950953673758,17,0.2,0.725,0.02,0.022,0.201
24201241,2024-04-27,2062BK1,115.6,9.68,7869.0,0.0,817.0,3387.0,1603.0,246.0,0.0,5924.0,1144.0,0.0,0.15261290322580645,0.036000000000000004,0.7016774193548386,1849.0,0.9227330778981262,51.24567474004113,7868999999999.999,0.8669551108702721,6,0.21,0.76,0.026,0.023,0.18
24301284,2024-04-27,2062BK1,119.98,9.07,8964.0,1947.0,781.0,3023.0,1637.0,254.0,0.0,5919.0,1238.0,409.0,0.15261290322580645,0.036000000000000004,0.7016774193548386,1891.0,0.9297171638827608,49.33322220328944,4.604006163325833,0.8656795346373,6,0.2,0.75,0.038,0.022,0.2
24301269,2024-04-27,2062BK1,117.88,10.08,8700.0,2229.0,779.0,4218.0,1671.0,302.0,0.0,6095.0,1352.0,0.0,0.15261290322580645,0.036000000000000004,0.7016774193548386,1973.0,0.9212253829249669,51.70512385432894,3.9030955585446825,0.8469336036488359,6,0.21,0.79,0.024,0.018,0.23
24301263,2024-04-27,2062BK1,118.67,9.87,7932.0,1575.0,726.0,3296.0,1657.0,282.0,0.0,6393.0,1053.0,0.0,0.15261290322580645,0.036000000000000004,0.7016774193548386,1939.0,0.9232145635527992,53.87208224442679,5.036190476187278,0.8545642083543814,6,0.2,0.8,0.033,0.018,0.2
24301242,2024-04-27,2830C20MMNC,116.5,9.47,8034.0,0.0,803.0,4858.0,1568.0,253.0,0.0,6090.0,1043.0,262.0,0.15261290322580645,0.036000000000000004,0.7016774193548386,1821.0,0.9248233706364625,52.27467811113927,8033999999999.999,0.8610653487090274,17,0.216,0.853,0.025,0.029,0.204
24301244,2024-04-27,2062BK1,10.02,10.02,8040.0,0.0,812.0,4748.0,1664.0,261.0,0.0,5805.0,995.0,269.0,0.15261290322580645,0.036000000000000004,0.7016774193548386,1925.0,0.4999999999750499,579.3413173074509,8039999999999.999,0.8644155844151353,6,0.22,0.85,0.021,0.025,0.22
24301247,2024-04-27,S.TOWER6VAN,125.98,0.0,8163.0,1659.0,680.0,3133.0,2414.0,10.0,421.0,6170.0,996.0,306.0,0.15261290322580645,0.036000000000000004,0.7016774193548386,2845.0,0.9999999999920622,48.976027940554246,4.920433996380398,0.8485061511420567,67,0.175,1.289,0.028,0.023,0.201
24301250,2024-04-27,2062BK1,120.87,10.0,8298.0,1503.0,716.0,3287.0,1728.0,275.0,0.0,6187.0,998.0,0.0,0.15261290322580645,0.036000000000000004,0.7016774193548386,2003.0,0.9235882937195417,51.18722594480692,5.5209580838286625,0.8627059410879367,6,0.19,0.75,0.021,0.018,0.16
24301252,2024-04-27,S.TOWER6VAN,121.34,10.23,7593.0,1839.0,685.0,3577.0,2464.0,0.0,271.0,6005.0,972.0,308.0,0.15261290322580645,0.036000000000000004,0.7016774193548386,2735.0,0.9222467127694594,49.48903906337985,4.128874388252241,0.9009140767821203,67,0.189,1.414,0.023,0.022,0.2
24301255,2024-04-27,S.TOWER6VAN,129.99,9.88,6963.0,1557.0,695.0,3626.0,2430.0,95.0,290.0,6169.0,996.0,299.0,0.15261290322580645,0.036000000000000004,0.7016774193548386,2815.0,0.929362979903272,47.45749673015265,4.472061657029883,0.8632326820600841,67,0.177,1.351,0.02,0.02,0.208
24301240,2024-04-27,S.TOWER6VAN,114.7,10.1,8679.0,0.0,795.0,4774.0,2382.0,112.0,404.0,5593.0,1074.0,369.0,0.15261290322580645,0.036000000000000004,0.7016774193548386,2898.0,0.9190705128131484,48.76198779382073,8678999999999.999,0.8219461697719731,67,0.184,1.351,0.033,0.024,0.224
24301257,2024-04-27,SEQRFE550D,125.55,9.88,7308.0,1581.0,712.0,3585.0,1720.0,224.0,0.0,6268.0,1089.0,0.0,0.15261290322580645,0.036000000000000004,0.7016774193548386,1944.0,0.9270471830397471,49.924332934687975,4.622390891837684,0.8847736625509852,73,0.2,0.84,0.018,0.023,0.18
24301261,2024-04-27,R34,113.47,0.0,7227.0,1527.0,900.0,3077.0,1058.0,176.0,0.0,5546.0,1884.0,0.0,0.15261290322580645,0.036000000000000004,0.7016774193548386,1234.0,0.999999999991187,48.87635498326539,4.732809430252304,0.8573743922197266,66,0.63,0.75,0.017,0.024,0.21
24301282,2024-04-27,2062BK1,120.2,10.93,8193.0,1833.0,812.0,2226.0,1691.0,321.0,0.0,6098.0,1216.0,0.0,0.15261290322580645,0.036000000000000004,0.7016774193548386,2012.0,0.916647601609726,50.732113144336665,4.469721767591669,0.8404572564608149,6,0.22,0.73,0.025,0.023,0.2
24301265,2024-04-27,2830C20MMNC,111.67,10.93,8643.0,1836.0,790.0,4306.0,1695.0,312.0,0.0,6270.0,1100.0,0.0,0.15261290322580645,0.036000000000000004,0.7016774193548386,2007.0,0.9108482871051318,56.14757768374543,4.707516339866717,0.8445440956647511,17,0.17,0.77,0.03,0.016,0.16
24301266,2024-04-27,SEQRFE550D,119.02,10.21,9216.0,1962.0,817.0,3537.0,1663.0,294.0,0.0,5987.0,1834.0,0.0,0.15261290322580645,0.036000000000000004,0.7016774193548386,1957.0,0.9209935773355956,50.302470172657515,4.697247706419624,0.8497700562080481,73,0.22,0.77,0.019,0.018,0.19
24301271,2024-04-27,SEQRFE550D,118.7,10.0,8583.0,2187.0,811.0,3542.0,1618.0,269.0,0.0,5667.0,1356.0,0.0,0.15261290322580645,0.036000000000000004,0.7016774193548386,1887.0,0.9222999222927561,47.742207244753644,3.9245541838116487,0.8574456809746384,73,0.21,0.77,0.021,0.017,0.19
24301272,2024-04-27,2062BK1,136.55,0.0,7314.0,990.0,806.0,0.0,1696.0,289.0,0.0,5194.0,1698.0,0.0,0.15261290322580645,0.036000000000000004,0.7016774193548386,1985.0,0.9999999999926767,38.03734895614766,7.387878787871325,0.8544080604529701,6,0.19,0.76,0.021,0.015,0.2
24301258,2024-04-27,1786500D,0.0,9.89,7173.0,1569.0,345.0,4155.0,0.0,0.0,0.0,5994.0,997.0,321.0,0.15261290322580645,0.036000000000000004,0.7016774193548386,0.0,0.0,5994000000000.0,4.571701720838386,0.0,2,0.19,1.25,0.026,0.022,0.201
24301274,2024-04-27,2062BK1,117.76,10.55,8385.0,1431.0,792.0,4742.0,1690.0,257.0,0.0,5819.0,979.0,0.0,0.15261290322580645,0.036000000000000004,0.7016774193548386,1947.0,0.9177772581956374,49.41406249958038,5.859538784062991,0.8680020544422866,6,0.19,0.77,0.037,0.023,0.22
24101285,2024-04-27,1786500D,121.8,9.26,8724.0,2547.0,734.0,3024.0,1640.0,273.0,0.0,5880.0,1059.0,372.0,0.15261290322580645,0.036000000000000004,0.7016774193548386,1913.0,0.9293453380060328,48.27586206856916,3.425206124851423,0.8572922111861697,2,0.18,0.74,0.025,0.019,0.181
24101279,2024-04-27,2062BK1,121.69,9.69,8247.0,3489.0,865.0,3547.0,1639.0,267.0,0.0,6397.0,1027.0,0.0,0.15261290322580645,0.036000000000000004,0.7016774193548386,1906.0,0.9262444816492142,52.56800065697618,2.3637145313836734,0.8599160545640819,6,0.21,0.75,0.022,0.021,0.2
24101246,2024-04-27,2062BK1,122.77,10.0,8091.0,1782.0,759.0,2760.0,1736.0,281.0,0.0,756.0,1283.0,0.0,0.15261290322580645,0.036000000000000004,0.7016774193548386,2017.0,0.9246817805157441,6.15785615373334,4.5404040404014925,0.8606841844318985,6,0.22,0.79,0.019,0.021,0.23
24301229,2024-04-27,2830C20MMNC,122.01,11.64,8682.0,0.0,801.0,4143.0,1658.0,291.0,0.0,5482.0,1277.0,0.0,0.15261290322580645,0.036000000000000004,0.7016774193548386,1949.0,0.9129068462333491,44.93074338132177,8681999999999.999,0.8506926629036169,17,0.2,0.726,0.031,0.024,0.18
24101253,2024-04-27,SEQRFE550D,115.78,10.94,8238.0,1662.0,647.0,1555.0,1631.0,220.0,0.0,5990.0,1024.0,0.0,0.15261290322580645,0.036000000000000004,0.7016774193548386,1851.0,0.9136679292857192,51.73605113100936,4.956678700358029,0.8811453268498751,73,0.21,0.78,0.018,0.02,0.21
24101256,2024-04-27,2062BK1,118.48,9.07,6909.0,3000.0,802.0,2011.0,1736.0,270.0,0.0,5902.0,1061.0,0.0,0.15261290322580645,0.036000000000000004,0.7016774193548386,2006.0,0.9288906311177664,49.814314651841535,2.3029999999992325,0.8654037886336663,6,0.19,0.79,0.024,0.025,0.18
24101259,2024-04-27,SEQRFE550D,114.55,10.0,7206.0,3969.0,817.0,1482.0,1573.0,240.0,0.0,6770.0,1094.0,0.0,0.15261290322580645,0.036000000000000004,0.7016774193548386,1813.0,0.9197109594466503,59.10082933165342,1.8155706727130725,0.8676227247651034,73,0.2,0.87,0.019,0.015,0.19
24101260,2024-04-27,S.TOWER6VAN,123.43,10.93,7770.0,3441.0,774.0,2704.0,2427.0,101.0,469.0,6451.0,1053.0,0.0,0.15261290322580645,0.036000000000000004,0.7016774193548386,2997.0,0.9186513843337404,52.26444138335684,2.258064516128376,0.8098098098095396,67,0.17,1.3,0.019,0.02,0.19
24101281,2024-04-27,2062BK1,123.93,0.0,9591.0,2508.0,699.0,3598.0,1647.0,267.0,0.0,6060.0,1157.0,314.0,0.15261290322580645,0.036000000000000004,0.7016774193548386,1914.0,0.9999999999919309,48.8985717739942,3.8241626794243126,0.8605015673976696,6,0.22,0.79,0.026,0.023,0.19
24101262,2024-04-27,1786500D,122.75,8.14,7614.0,2835.0,807.0,2765.0,1583.0,247.0,0.0,6403.0,1026.0,0.0,0.15261290322580645,0.036000000000000004,0.7016774193548386,1830.0,0.9378103751169854,52.16293278979908,2.6857142857133383,0.8650273224038989,2,0.19,0.77,0.018,0.016,0.206
24301236,2024-04-27,2830C20MMNC,119.31,9.89,8766.0,0.0,817.0,4772.0,1755.0,213.0,0.0,6282.0,1069.0,0.0,0.15261290322580645,0.036000000000000004,0.7016774193548386,1968.0,0.9234520123767537,52.65275333121571,8765999999999.999,0.8917682926824737,17,0.185,0.744,0.025,0.023,0.19
24101264,2024-04-27,2062BK1,102.74,0.0,2622.0,192.0,804.0,0.0,1589.0,297.0,0.0,523.0,102.0,0.0,0.15261290322580645,0.036000000000000004,0.7016774193548386,1886.0,0.9999999999902667,5.0905197585644295,13.656249999928875,0.8425238600207622,6,0.2,0.87,0.019,0.018,0.19
24101267,2024-04-27,SEQRFE550D,119.22,10.0,8058.0,3789.0,584.0,3175.0,1627.0,301.0,0.0,266.0,1696.0,0.0,0.15261290322580645,0.036000000000000004,0.7016774193548386,1928.0,0.9226125986617969,2.231169266882812,2.126682501978853,0.8438796680493549,73,0.22,0.79,0.014,0.022,0.19
24101268,2024-04-27,2830C20MMNC,119.73,10.0,8280.0,3675.0,910.0,1402.0,1634.0,305.0,0.0,6109.0,978.0,0.0,0.15261290322580645,0.036000000000000004,0.7016774193548386,1939.0,0.9229168272494958,51.02313538753008,2.253061224489183,0.8427024239294262,17,0.192,0.747,0.021,0.016,0.191
24101273,2024-04-27,2830C20MMNC,131.28,10.0,8052.0,3798.0,892.0,486.0,1633.0,278.0,0.0,7518.0,1322.0,0.0,0.15261290322580645,0.036000000000000004,0.7016774193548386,1911.0,0.9292185730398556,57.2669104200391,2.1200631911526804,0.8545264259545502,17,0.204,0.74,0.02,0.017,0.217
24101275,2024-04-27,2830C20MMNC,0.0,10.21,7980.0,3522.0,899.0,0.0,1631.0,267.0,0.0,320.0,73.0,0.0,0.15261290322580645,0.036000000000000004,0.7016774193548386,1898.0,0.0,320000000000.0,2.2657580919925424,0.8593256059004957,17,0.22,0.808,0.024,0.016,0.22
24301234,2024-04-27,S.TOWER6VAN,120.05,9.59,9018.0,0.0,804.0,5009.0,2388.0,170.0,325.0,3691.0,1261.0,0.0,0.15261290322580645,0.036000000000000004,0.7016774193548386,2883.0,0.926025917919423,30.74552269861936,9018000000000.0,0.8283038501558001,67,0.189,1.347,0.031,0.026,0.217
24301276,2024-04-27,C20MMNATLT,120.6,0.0,7068.0,1851.0,795.0,2079.0,1687.0,241.0,0.0,4047.0,1324.0,0.0,0.15261290322580645,0.036000000000000004,0.7016774193548386,1928.0,0.9999999999917081,33.557213930070006,3.818476499187564,0.8749999999995461,41,0.207,0.77,0.026,0.017,0.162
24201059,2024-04-27,S.TOWER6VAN,124.82,8.15,8181.0,1011.0,803.0,4566.0,2433.0,108.0,493.0,6493.0,2015.0,0.0,0.15261290322580645,0.036000000000000004,0.7016774193548386,3034.0,0.9387079792363788,52.018907225989274,8.091988130555794,0.801911667765062,67,0.2,1.34,0.023,0.026,0.2
24301278,2024-04-27,2062BK1,116.09,9.08,8757.0,2499.0,753.0,3560.0,1693.0,281.0,0.0,6197.0,1304.0,0.0,0.15261290322580645,0.036000000000000004,0.7016774193548386,1974.0,0.9274586562201209,53.380997501478326,3.5042016806708665,0.8576494427553912,6,0.2,0.82,0.025,0.024,0.19
24201317,2024-04-28,2062BK1,116.99,10.92,7995.0,0.0,806.0,2684.0,1684.0,257.0,0.0,5873.0,997.0,0.0,0.15996,0.0384,0.7762399999999999,1941.0,0.9146274724344099,50.20087186896144,7994999999999.999,0.8675940236986772,6,0.2,0.78,0.028,0.027,0.2
24201319,2024-04-28,2062BK1,116.44,9.08,8598.0,513.0,811.0,3197.0,1714.0,257.0,0.0,6103.0,1717.0,0.0,0.15996,0.0384,0.7762399999999999,1971.0,0.9276609305216088,52.413260047643305,16.760233918095985,0.8696093353623188,6,0.2,0.78,0.02,0.018,0.21
24101318,2024-04-28,SEQRFE550D,121.89,10.0,8862.0,1419.0,816.0,3659.0,1677.0,250.0,0.0,5891.0,3689.0,0.0,0.15996,0.0384,0.7762399999999999,1927.0,0.9241792402689806,48.330461891473206,6.245243128959658,0.8702646600929579,73,0.2,0.8,0.02,0.019,0.21
24101316,2024-04-28,SEQRFE550D,119.33,9.64,8292.0,2400.0,784.0,1996.0,1677.0,254.0,0.0,5829.0,1013.0,0.0,0.15996,0.0384,0.7762399999999999,1931.0,0.9252539350164748,48.84773317649503,3.4549999999985603,0.8684619368198506,73,0.21,0.81,0.027,0.021,0.24
24101311,2024-04-28,2062BK1,115.29,9.86,8550.0,2376.0,800.0,2732.0,1479.0,223.0,0.0,5706.0,1150.0,0.0,0.15996,0.0384,0.7762399999999999,1702.0,0.9212145425415804,49.492583918384135,3.598484848483334,0.8689776733249889,6,0.18,0.77,0.016,0.019,0.19
24101307,2024-04-28,2062BK1,124.02,0.0,7353.0,1506.0,784.0,2052.0,1631.0,298.0,0.0,3694.0,702.0,0.0,0.15996,0.0384,0.7762399999999999,1929.0,0.9999999999919368,29.78551846452358,4.88247011951867,0.845515811300754,6,0.2,0.75,0.019,0.018,0.18
24101301,2024-04-28,ASP1239,119.98,0.0,8634.0,2001.0,732.0,2868.0,1682.0,244.0,0.0,6475.0,1266.0,0.0,0.15996,0.0384,0.7762399999999999,1926.0,0.9999999999916652,53.967327887531525,4.314842578708489,0.8733125649008965,24,0.43,0.76,0.027,0.015,0.25
24101298,2024-04-28,2062BK1,123.33,10.77,9138.0,2439.0,792.0,3304.0,1669.0,285.0,0.0,6117.0,1124.0,0.0,0.15996,0.0384,0.7762399999999999,1954.0,0.9196868008879965,49.598637800619485,3.7466174661731255,0.8541453428859498,6,0.19,0.71,0.027,0.024,0.19
24101296,2024-04-28,SEQRFE550D,121.24,10.28,9048.0,2265.0,779.0,3167.0,1634.0,270.0,0.0,6082.0,1068.0,326.0,0.15996,0.0384,0.7762399999999999,1904.0,0.9218369829613609,50.164962058312724,3.994701986753203,0.8581932773104737,73,0.22,0.76,0.021,0.021,0.22
24101294,2024-04-28,2062BK1,114.71,10.11,8448.0,2577.0,712.0,2800.0,1634.0,271.0,0.0,5661.0,1077.0,350.0,0.15996,0.0384,0.7762399999999999,1905.0,0.9190033648380147,49.35053613417008,3.2782305005808,0.8577427821517807,6,0.2,0.74,0.021,0.025,0.22
24101291,2024-04-28,SEQRFE550D,122.1,10.13,9183.0,2175.0,697.0,3362.0,1644.0,270.0,0.0,5771.0,1087.0,353.0,0.15996,0.0384,0.7762399999999999,1914.0,0.9233910610230404,47.26453726415017,4.2220689655153,0.8589341692785482,73,0.2,0.77,0.016,0.018,0.19
24101289,2024-04-28,2062BK1,118.3,10.0,8874.0,2514.0,722.0,3284.0,1640.0,300.0,0.0,5683.0,1120.0,371.0,0.15996,0.0384,0.7762399999999999,1940.0,0.9220576773115974,48.03888419232427,3.529832935559455,0.8453608247418323,6,0.19,0.73,0.021,0.02,0.18
24101287,2024-04-28,2062BK1,120.75,9.8,8568.0,2508.0,811.0,3191.0,1634.0,267.0,0.0,5691.0,1027.0,349.0,0.15996,0.0384,0.7762399999999999,1901.0,0.9249329758642287,47.13043478221838,3.41626794258237,0.8595476065224306,6,0.19,0.77,0.025,0.024,0.2
24101283,2024-04-28,2830C20MMNC,121.08,10.17,8832.0,2487.0,724.0,3027.0,1628.0,274.0,0.0,5873.0,1083.0,295.0,0.15996,0.0384,0.7762399999999999,1902.0,0.9225142857072571,48.50512058103316,3.5512665862470643,0.8559411146157435,17,0.199,0.758,0.028,0.024,0.218
24101277,2024-04-28,2830C20MMNC,116.13,10.45,8040.0,2973.0,875.0,2231.0,1625.0,271.0,0.0,510.0,102.0,0.0,0.15996,0.0384,0.7762399999999999,1896.0,0.9174435139760038,4.391630069711602,2.704339051462259,0.8570675105480712,17,0.182,0.744,0.024,0.02,0.196
24301333,2024-04-28,2830C20MMNC,116.63,10.0,10224.0,0.0,712.0,4607.0,1677.0,304.0,0.0,5994.0,1096.0,0.0,0.15996,0.0384,0.7762399999999999,1981.0,0.921029771768767,51.39329503514196,10224000000000.0,0.8465421504286489,17,0.19,0.85,0.019,0.021,0.22
24301327,2024-04-28,2062BK1,121.0,10.0,7755.0,0.0,784.0,2588.0,1721.0,241.0,0.0,6595.0,1258.0,0.0,0.15996,0.0384,0.7762399999999999,1962.0,0.9236641221303538,54.50413223095451,7755000000000.0,0.8771661569822237,6,0.19,0.78,0.032,0.021,0.2
24301314,2024-04-28,2062BK1,117.1,10.0,8586.0,1791.0,671.0,3583.0,1630.0,257.0,0.0,6448.0,1099.0,0.0,0.15996,0.0384,0.7762399999999999,1887.0,0.9213217938558511,55.064047821903806,4.793969849243554,0.8638049814515825,6,0.2,0.79,0.022,0.025,0.2
24301309,2024-04-28,2062BK1,119.64,10.55,8817.0,2121.0,693.0,3088.0,1682.0,217.0,0.0,6154.0,1037.0,296.0,0.15996,0.0384,0.7762399999999999,1899.0,0.9189645902072436,51.43764627171984,4.157001414425197,0.8857293312264951,6,0.19,0.78,0.02,0.022,0.2
24301305,2024-04-28,2062BK1,122.0,10.0,13818.0,2565.0,682.0,2556.0,1627.0,220.0,0.0,6240.0,993.0,0.0,0.15996,0.0384,0.7762399999999999,1847.0,0.9242424242354225,51.14754098318731,5.387134502921876,0.8808879263666048,6,0.2,0.76,0.023,0.022,0.18
24301302,2024-04-28,2830C20MMNC,120.63,10.93,9108.0,2061.0,624.0,3592.0,1687.0,257.0,0.0,6766.0,1085.0,0.0,0.15996,0.0384,0.7762399999999999,1944.0,0.9169200364782844,56.08886678225907,4.419213973796983,0.8677983539090186,17,0.208,0.71,0.024,0.021,0.169
24301299,2024-04-28,SEQRFE550D,122.46,10.0,8283.0,2514.0,806.0,4397.0,1627.0,332.0,0.0,6335.0,1072.0,0.0,0.15996,0.0384,0.7762399999999999,1959.0,0.9245055110907106,51.731177526933436,3.2947494033399782,0.8305257784579732,73,0.19,0.77,0.022,0.026,0.21
24301297,2024-04-28,2830C20MMNC,121.06,11.85,8580.0,2595.0,784.0,4401.0,1680.0,221.0,0.0,6263.0,1090.0,0.0,0.15996,0.0384,0.7762399999999999,1901.0,0.9108419230990081,51.73467701923232,3.306358381501616,0.8837453971589249,17,0.199,0.737,0.021,0.025,0.218
24301295,2024-04-28,2062BK1,119.43,10.93,8613.0,2343.0,814.0,4438.0,1636.0,284.0,0.0,6059.0,1085.0,0.0,0.15996,0.0384,0.7762399999999999,1920.0,0.9161552623433864,50.73264673825058,3.6760563380266,0.8520833333328895,6,0.2,0.74,0.021,0.022,0.22
24301293,2024-04-28,2830C20MMNC,117.34,10.0,8142.0,2955.0,790.0,3437.0,1677.0,264.0,0.0,5954.0,958.0,0.0,0.15996,0.0384,0.7762399999999999,1941.0,0.921470080093282,50.74143514529792,2.7553299492376464,0.8639876352391221,17,0.195,0.767,0.027,0.025,0.198
24301292,2024-04-28,2062BK1,119.6,10.02,8160.0,2262.0,803.0,3857.0,1667.0,250.0,0.0,6064.0,988.0,0.0,0.15996,0.0384,0.7762399999999999,1917.0,0.9226971146356836,50.702341136699815,3.607427055701323,0.8695878977564582,6,0.19,0.74,0.02,0.02,0.18
24301280,2024-04-28,2830C20MMNC,125.0,10.93,9210.0,2475.0,850.0,4866.0,1676.0,290.0,0.0,6138.0,1027.0,469.0,0.15996,0.0384,0.7762399999999999,1966.0,0.9195909659315855,49.10399999960717,3.7212121212106175,0.8524923702945817,17,0.199,0.741,0.025,0.021,0.216
24101322,2024-04-28,1786500D,121.38,9.69,7704.0,1203.0,792.0,4055.0,1676.0,251.0,0.0,6217.0,1183.0,0.0,0.15996,0.0384,0.7762399999999999,1927.0,0.9260700389034404,51.219311253491355,6.403990024932333,0.8697457187333317,2,0.23,0.8,0.04,0.02,0.181
24101324,2024-04-28,2062BK1,122.0,9.09,7509.0,0.0,812.0,4397.0,1726.0,277.0,0.0,5584.0,1028.0,0.0,0.15996,0.0384,0.7762399999999999,2003.0,0.9306583263335826,45.77049180290352,7509000000000.0,0.8617074388413072,6,0.2,0.8,0.033,0.022,0.19
24101320,2024-04-28,2062BK1,120.3,10.21,7899.0,1437.0,797.0,4974.0,1682.0,247.0,0.0,5455.0,1466.0,0.0,0.15996,0.0384,0.7762399999999999,1929.0,0.9217684468552467,45.34497090569123,5.496868475987824,0.8719543805075832,6,0.19,0.77,0.022,0.023,0.18
24101328,2024-04-28,SEQRFE550D,116.6,9.58,7806.0,1491.0,797.0,4022.0,1525.0,274.0,0.0,5571.0,1092.0,0.0,0.15996,0.0384,0.7762399999999999,1799.0,0.9240767157954979,47.77873070284924,5.2354124748455835,0.847693162867789,73,0.21,0.8,0.027,0.022,0.24
24201315,2024-04-28,2062BK1,115.88,10.93,8691.0,906.0,803.0,2640.0,1671.0,260.0,0.0,6047.0,993.0,0.0,0.15996,0.0384,0.7762399999999999,1931.0,0.9138080592941107,52.183293061337736,9.592715231777492,0.8653547384770247,6,0.21,0.77,0.022,0.021,0.17
24201313,2024-04-28,SEQRFE550D,112.68,10.2,8553.0,0.0,872.0,3790.0,1661.0,260.0,0.0,5994.0,971.0,327.0,0.15996,0.0384,0.7762399999999999,1921.0,0.9169921874925374,53.194888178441644,8552999999999.999,0.8646538261317727,73,0.19,0.77,0.017,0.019,0.19
24201310,2024-04-28,2062BK1,117.59,10.0,9012.0,660.0,635.0,3416.0,1586.0,273.0,0.0,5827.0,977.0,0.0,0.15996,0.0384,0.7762399999999999,1859.0,0.9216239517131309,49.5535334633085,13.654545454524767,0.8531468531463943,6,0.17,0.74,0.017,0.018,0.17
24201308,2024-04-28,SEQRFE550D,115.49,10.14,9024.0,288.0,828.0,2640.0,1688.0,287.0,0.0,6252.0,1088.0,0.0,0.15996,0.0384,0.7762399999999999,1975.0,0.9192867945481231,54.13455710404248,31.333333333224537,0.8546835443033647,73,0.21,0.73,0.017,0.018,0.2
24201306,2024-04-28,2062BK1,118.39,10.08,8796.0,1419.0,814.0,4630.0,1688.0,277.0,0.0,6141.0,984.0,0.0,0.15996,0.0384,0.7762399999999999,1965.0,0.921538102273515,51.87093504475149,6.198731501052714,0.8590330788799699,6,0.211,0.773,0.019,0.018,0.187
24201303,2024-04-28,2062BK1,115.69,10.21,8286.0,1248.0,3350.0,1848.0,1684.0,287.0,0.0,6317.0,1026.0,0.0,0.15996,0.0384,0.7762399999999999,1971.0,0.9189038919704614,54.60281787488458,6.639423076917757,0.8543886352101195,6,0.17,0.75,0.022,0.019,0.24
24201300,2024-04-28,SEQRFE550D,126.62,0.0,9168.0,492.0,820.0,4205.0,1613.0,297.0,0.0,5837.0,1007.0,806.0,0.15996,0.0384,0.7762399999999999,1910.0,0.9999999999921023,46.09856262797268,18.63414634142554,0.844502617800605,73,0.21,0.84,0.025,0.022,0.2
24201321,2024-04-28,2062BK1,123.17,9.07,8133.0,492.0,808.0,2847.0,1671.0,260.0,0.0,5907.0,1452.0,0.0,0.15996,0.0384,0.7762399999999999,1931.0,0.9314125831750498,47.958106681432504,16.53048780484445,0.8653547384770247,6,0.22,0.77,0.025,0.02,0.2
24201325,2024-04-28,2062BK1,118.47,10.0,8223.0,942.0,822.0,2799.0,1674.0,270.0,0.0,5575.0,970.0,0.0,0.15996,0.0384,0.7762399999999999,1944.0,0.922160815747473,47.05832700221948,8.729299363048058,0.8611111111106682,6,0.21,0.78,0.03,0.021,0.22
24201329,2024-04-28,2830C20MMNC,119.01,10.0,8487.0,1092.0,806.0,2660.0,1701.0,257.0,0.0,5694.0,1065.0,0.0,0.15996,0.0384,0.7762399999999999,1958.0,0.9224866289363425,47.844718930780225,7.771978021970905,0.8687436159341835,17,0.2,0.753,0.021,0.023,0.21
24201332,2024-04-28,SEQRFE550D,118.79,10.0,10008.0,0.0,820.0,4291.0,1688.0,257.0,0.0,5794.0,1181.0,477.0,0.15996,0.0384,0.7762399999999999,1945.0,0.9223542200409787,48.77514942294153,10008000000000.0,0.8678663239070088,73,0.21,0.84,0.021,0.018,0.22
24201334,2024-04-28,SEQRFE550D,120.5,9.63,9600.0,0.0,580.0,3174.0,1644.0,263.0,0.0,5993.0,1352.0,0.0,0.15996,0.0384,0.7762399999999999,1907.0,0.9259970798361179,49.734439833612164,9600000000000.0,0.8620870477184782,73,0.22,0.83,0.023,0.021,0.21
24101326,2024-04-28,SEQRFE550D,120.6,9.69,7953.0,2154.0,792.0,5419.0,1681.0,287.0,0.0,4481.0,1702.0,0.0,0.15996,0.0384,0.7762399999999999,1968.0,0.9256274464584725,37.155887230206005,3.69220055710135,0.8541666666662326,73,0.2,0.78,0.026,0.022,0.23
24301286,2024-04-28,2830C20MMNC,114.76,10.0,9474.0,1959.0,801.0,4452.0,1640.0,312.0,0.0,5874.0,1283.0,0.0,0.15996,0.0384,0.7762399999999999,1952.0,0.9198461045133067,51.18508190962717,4.836140888205801,0.8401639344257991,17,0.177,0.734,0.027,0.024,0.202
24101331,2024-04-28,C20MMNATLT,122.4,10.02,10803.0,2754.0,810.0,3550.0,1696.0,281.0,0.0,3161.0,1718.0,0.0,0.15996,0.0384,0.7762399999999999,1977.0,0.9243316719458969,25.82516339848182,3.9226579520682923,0.8578654527056865,41,0.2,0.75,0.018,0.022,0.2
24101338,2024-04-28,SEQRFE550D,117.75,10.1,10941.0,1557.0,632.0,4004.0,1736.0,301.0,0.0,227.0,1187.0,0.0,0.15996,0.0384,0.7762399999999999,2037.0,0.9210011732426985,1.927813163465581,7.02697495182593,0.8522336769755267,73,0.22,0.81,0.02,0.018,0.19
24101341,2024-04-28,SEQRFE550D,123.58,10.0,8856.0,0.0,823.0,518.0,1686.0,268.0,0.0,5562.0,1013.0,0.0,0.15996,0.0384,0.7762399999999999,1954.0,0.9251384937795695,45.00728273146943,8856000000000.0,0.8628454452400907,73,0.2,0.83,0.02,0.019,0.22
24301382,2024-04-29,SEQRFE550D,114.97,10.0,8565.0,0.0,809.0,6220.0,1644.0,289.0,0.0,5935.0,1092.0,0.0,0.15782608695652173,0.03543478260869565,0.8409130434782609,1933.0,0.9199807953835322,51.62216230276053,8564999999999.999,0.8504914640450851,73,0.21,0.77,0.03,0.029,0.2
24301350,2024-04-29,2830C20MMNC,127.05,9.85,9441.0,1512.0,790.0,5136.0,1705.0,254.0,0.0,6206.0,1139.0,0.0,0.15782608695652173,0.03543478260869565,0.8409130434782609,1959.0,0.9280496712861355,48.84691066470801,6.2440476190434895,0.8703420112297753,17,0.2,0.759,0.029,0.023,0.221
24301352,2024-04-29,2830C20MMNC,121.96,9.92,8901.0,2025.0,770.0,4241.0,1685.0,312.0,0.0,6049.0,1052.0,0.0,0.15782608695652173,0.03543478260869565,0.8409130434782609,1997.0,0.92478010311704,49.59822892711054,4.3955555555533845,0.8437656484722865,17,0.204,0.764,0.021,0.019,0.232
24301354,2024-04-29,2830C20MMNC,108.08,9.89,8955.0,1992.0,743.0,2978.0,1663.0,308.0,0.0,5548.0,965.0,0.0,0.15782608695652173,0.03543478260869565,0.8409130434782609,1971.0,0.9161651267193679,51.33234640959167,4.495481927708586,0.84373414510358,17,0.19,0.79,0.024,0.016,0.16
24301358,2024-04-29,SEQRFE550D,114.38,10.0,9282.0,1149.0,754.0,4410.0,1684.0,237.0,0.0,5859.0,1006.0,357.0,0.15782608695652173,0.03543478260869565,0.8409130434782609,1921.0,0.9196012220540312,51.22399020763049,8.078328981716206,0.8766267568969929,73,0.215,0.785,0.022,0.018,0.193
24301363,2024-04-29,2062BK1,118.42,10.0,9114.0,0.0,798.0,4793.0,1090.0,278.0,0.0,6413.0,1095.0,257.0,0.15782608695652173,0.03543478260869565,0.8409130434782609,1368.0,0.9221305092592887,54.154703596908,9114000000000.0,0.7967836257304117,6,0.2,0.76,0.027,0.016,0.23
24301371,2024-04-29,2062BK1,119.8,10.0,9855.0,0.0,875.0,4612.0,1704.0,291.0,0.0,6201.0,1800.0,0.0,0.15782608695652173,0.03543478260869565,0.8409130434782609,1995.0,0.922958397527558,51.761268780870104,9855000000000.0,0.8541353383454365,6,0.18,0.74,0.031,0.021,0.17
24301374,2024-04-29,SEQRFE550D,117.8,10.0,6642.0,240.0,828.0,5737.0,1667.0,258.0,0.0,6363.0,1211.0,0.0,0.15782608695652173,0.03543478260869565,0.8409130434782609,1925.0,0.9217527386469346,54.0152801353649,27.67499999988469,0.8659740259735761,73,0.19,0.77,0.021,0.02,0.19
24301390,2024-04-29,SEQRFE550D,120.42,10.94,9288.0,891.0,691.0,4068.0,1655.0,325.0,0.0,6465.0,1068.0,0.0,0.15782608695652173,0.03543478260869565,0.8409130434782609,1980.0,0.9167174177762125,53.68709516646996,10.424242424230725,0.8358585858581637,73,0.2,0.75,0.032,0.025,0.23
24301378,2024-04-29,SEQRFE550D,120.79,10.0,7359.0,0.0,778.0,5353.0,1657.0,295.0,0.0,6554.0,1437.0,0.0,0.15782608695652173,0.03543478260869565,0.8409130434782609,1952.0,0.9235415551577066,54.25945856400149,7359000000000.0,0.8488729508192373,73,0.22,0.77,0.02,0.022,0.18
24301330,2024-04-29,2062BK1,119.5,9.59,9597.0,0.0,845.0,3847.0,1739.0,250.0,0.0,5995.0,1158.0,394.0,0.15782608695652173,0.03543478260869565,0.8409130434782609,1989.0,0.9257107444346913,50.16736401631659,9597000000000.0,0.8743086978376701,6,0.195,0.781,0.028,0.021,0.2
24301388,2024-04-29,SEQRFE550D,125.32,10.0,9543.0,912.0,720.0,4040.0,1644.0,183.0,0.0,6148.0,993.0,0.0,0.15782608695652173,0.03543478260869565,0.8409130434782609,1827.0,0.9261010936969695,49.05841046880739,10.463815789462211,0.899835796387028,73,0.2,0.76,0.031,0.027,0.19
