Repository: SiddharthKumar268/FerroMind

# FerroMind
*Ferro-Alloy Optimisation using Machine Learning*
**SAIL Durgapur Steel Plant | Steel Melting Shop**
Intern: Siddharth Kumar | FY 2023-24 to FY 2025-26

---

## Quick Start

```bash

# 2. Place raw Excel files in data/raw/

## Dataset

| | |
|---|---|
| Total heats after cleaning | 47,421 |
| Training set | 37,936 heats (Apr 2023 – Jun 2025) |
| Test set | 9,485 heats (Jun 2025 – Dec 2025) |
| Input features | 21 (16 raw + 5 engineered) |
| Target variables | Mn, Si, C, S, P |
| BOF grades | 76 distinct grades |
| Split method | Chronological 80/20 — no shuffle, no leakage |

---

File: data/processed/sms_train.csv (part 122 of 253)
Heat_Number,Date,BOF Grade Code,Hot Metal Addn. Weight,Scrap Addn. Weight,Lime Into Converter,Dolomite Into Converter,Lime Into Ladle,Iron Ore Into Converter,SIMN Into Ladle,FESI Into Ladle,FEMN Into Ladle,Measered O2 Mainblow II,Duration of Mainblow I/II,Measered O2 2nd Blow,HM_P,HM_S,HM_Si,Total_FA_Ladle,HM_Ratio,O2_per_ton_HM,Lime_Dolo_Ratio,SiMn_FA_Fraction,Grade_Encoded,C,Mn,P,S,Si
24301384,2024-04-29,2062BK1,114.13,10.0,8649.0,897.0,671.0,3684.0,1708.0,268.0,0.0,6057.0,979.0,296.0,0.15782608695652173,0.03543478260869565,0.8409130434782609,1976.0,0.9194392975032672,53.07105931785621,9.642140468216676,0.8643724696351901,6,0.21,0.78,0.033,0.026,0.2
24301380,2024-04-29,2062BK1,115.83,10.0,7983.0,0.0,861.0,4570.0,1627.0,294.0,0.0,6224.0,1994.0,0.0,0.15782608695652173,0.03543478260869565,0.8409130434782609,1921.0,0.9205276960905941,53.73392040012316,7982999999999.999,0.8469547110875342,6,0.21,0.78,0.022,0.021,0.21
24301339,2024-04-29,2830C20MMNC,115.76,11.85,9405.0,1008.0,729.0,3667.0,1741.0,201.0,0.0,5909.0,1478.0,0.0,0.15782608695652173,0.03543478260869565,0.8409130434782609,1942.0,0.9071389389475187,51.04526606728537,9.330357142847888,0.8964984552003623,17,0.178,0.71,0.024,0.019,0.163
24301346,2024-04-29,2062BK1,114.56,10.0,9504.0,1017.0,793.0,5250.0,1696.0,251.0,0.0,6495.0,1401.0,0.0,0.15782608695652173,0.03543478260869565,0.8409130434782609,1947.0,0.9197174052591545,56.695181563750914,9.345132743353643,0.8710837185408983,6,0.19,0.79,0.04,0.019,0.2
24301336,2024-04-29,2062BK1,116.3,9.78,9126.0,0.0,693.0,3900.0,1734.0,271.0,0.0,5914.0,996.0,0.0,0.15782608695652173,0.03543478260869565,0.8409130434782609,2005.0,0.922430203038369,50.85124677514315,9126000000000.0,0.8648379052364764,6,0.2,0.76,0.021,0.018,0.22
24101357,2024-04-29,1786500D,115.4,10.93,10332.0,2496.0,825.0,2981.0,1655.0,271.0,0.0,6027.0,1082.0,0.0,0.15782608695652173,0.03543478260869565,0.8409130434782609,1926.0,0.9134805667623408,52.227036394694736,4.139423076921418,0.8592938733121187,2,0.185,0.73,0.02,0.016,0.167
24201368,2024-04-29,2062BK1,118.26,10.08,8169.0,1245.0,924.0,3416.0,1779.0,290.0,0.0,6240.0,1041.0,0.0,0.15782608695652173,0.03543478260869565,0.8409130434782609,2069.0,0.921458625518767,52.76509386053809,6.56144578312726,0.8598356694050944,6,0.22,0.8,0.024,0.015,0.18
24201387,2024-04-29,2062BK1,123.27,10.0,8805.0,0.0,759.0,2694.0,1688.0,287.0,0.0,5539.0,960.0,351.0,0.15782608695652173,0.03543478260869565,0.8409130434782609,1975.0,0.9249643580631429,44.933884967592,8805000000000.0,0.8546835443033647,6,0.2,0.8,0.016,0.023,0.17
24201342,2024-04-29,2830C20MMNC,119.59,9.89,8268.0,1035.0,797.0,2274.0,1688.0,260.0,0.0,4718.0,807.0,0.0,0.15782608695652173,0.03543478260869565,0.8409130434782609,1948.0,0.9236175471043897,39.45145915177313,7.988405797093731,0.8665297741268653,17,0.193,0.766,0.022,0.017,0.195
24201360,2024-04-29,2062BK1,123.5,10.0,7980.0,816.0,921.0,4530.0,1667.0,263.0,0.0,6080.0,1004.0,0.0,0.15782608695652173,0.03543478260869565,0.8409130434782609,1930.0,0.9250936329518721,49.2307692303706,9.779411764693897,0.863730569947739,6,0.19,0.73,0.019,0.019,0.22
24201362,2024-04-29,SEQRFE550D,119.26,10.0,9249.0,768.0,910.0,4131.0,1657.0,277.0,0.0,6207.0,1024.0,0.0,0.15782608695652173,0.03543478260869565,0.8409130434782609,1934.0,0.9226365464882978,52.045950024718714,12.04296874998432,0.8567735263697742,73,0.2,0.77,0.019,0.015,0.21
24201364,2024-04-29,2062BK1,126.88,10.21,9318.0,666.0,924.0,3555.0,1603.0,206.0,0.0,6118.0,1008.0,0.0,0.15782608695652173,0.03543478260869565,0.8409130434782609,1809.0,0.9255233787954955,48.218789406933965,13.990990990969983,0.8861249309005604,6,0.19,0.73,0.024,0.015,0.18
24201366,2024-04-29,SEQRFE550D,116.91,10.0,8277.0,1665.0,924.0,4717.0,1816.0,250.0,0.0,6044.0,1005.0,259.0,0.15782608695652173,0.03543478260869565,0.8409130434782609,2066.0,0.9212040028293972,51.697887263264924,4.971171171168185,0.8789932236200974,73,0.2,0.81,0.023,0.018,0.19
24101355,2024-04-29,SEQRFE550D,119.38,0.0,9537.0,2211.0,777.0,2781.0,1662.0,275.0,0.0,5720.0,981.0,357.0,0.15782608695652173,0.03543478260869565,0.8409130434782609,1937.0,0.9999999999916234,47.914223487620085,4.313432835818944,0.8580278781616634,73,0.2,0.75,0.021,0.012,0.18
24201372,2024-04-29,2062BK1,119.85,9.69,7476.0,0.0,709.0,2723.0,1711.0,273.0,0.0,5995.0,1110.0,570.0,0.15782608695652173,0.03543478260869565,0.8409130434782609,1984.0,0.9251968503865587,50.020859407175465,7476000000000.0,0.8623991935479525,6,0.2,0.77,0.03,0.021,0.21
24201376,2024-04-29,2062BK1,118.55,9.89,7758.0,0.0,817.0,2126.0,1691.0,287.0,0.0,1498.0,3549.0,0.0,0.15782608695652173,0.03543478260869565,0.8409130434782609,1978.0,0.9229990657044301,12.636018557464057,7758000000000.0,0.8549039433767164,6,0.2,0.79,0.024,0.021,0.23
24201379,2024-04-29,2062BK1,115.66,9.93,8457.0,330.0,756.0,3096.0,1758.0,290.0,0.0,6288.0,1114.0,571.0,0.15782608695652173,0.03543478260869565,0.8409130434782609,2048.0,0.9209331953107657,54.366245892665,25.62727272719507,0.8583984374995809,6,0.19,0.77,0.019,0.021,0.21
24201385,2024-04-29,1786500D,116.61,0.0,9288.0,0.0,776.0,2096.0,1677.0,290.0,0.0,5894.0,1031.0,452.0,0.15782608695652173,0.03543478260869565,0.8409130434782609,1967.0,0.9999999999914244,50.5445502096686,9288000000000.0,0.8525673614637251,2,0.2,0.78,0.036,0.025,0.192
24101335,2024-04-29,2062BK1,120.4,10.0,10209.0,2583.0,802.0,3800.0,1678.0,278.0,0.0,5962.0,1204.0,0.0,0.15782608695652173,0.03543478260869565,0.8409130434782609,1956.0,0.9233128834285023,49.51827242483788,3.952380952379422,0.8578732106335083,6,0.203,0.732,0.022,0.016,0.173
24101344,2024-04-29,2830C20MMNC,126.16,10.03,8454.0,2211.0,774.0,2499.0,1684.0,271.0,0.0,6003.0,1130.0,0.0,0.15782608695652173,0.03543478260869565,0.8409130434782609,1955.0,0.9263528893389651,47.58243500279342,3.823609226592572,0.8613810741683574,17,0.196,0.733,0.02,0.024,0.199
24101347,2024-04-29,2062BK1,120.13,9.91,9024.0,2205.0,719.0,2795.0,1692.0,271.0,0.0,5310.0,906.0,312.0,0.15782608695652173,0.03543478260869565,0.8409130434782609,1963.0,0.9237926791685345,44.20211437572461,4.092517006800865,0.8619460010184096,6,0.2,0.74,0.025,0.018,0.2
24101349,2024-04-29,2830C20MMNC,125.71,10.93,8697.0,2223.0,847.0,2721.0,1692.0,271.0,0.0,5679.0,1025.0,303.0,0.15782608695652173,0.03543478260869565,0.8409130434782609,1963.0,0.9200087821946722,45.17540370658519,3.912280701752626,0.8619460010184096,17,0.19,0.739,0.019,0.018,0.188
24101351,2024-04-29,2062BK1,115.37,10.0,9513.0,2214.0,784.0,3105.0,1667.0,281.0,0.0,5059.0,921.0,0.0,0.15782608695652173,0.03543478260869565,0.8409130434782609,1948.0,0.9202361011332836,43.85022102761679,4.296747967477734,0.8557494866525381,6,0.21,0.75,0.018,0.018,0.2
24101353,2024-04-29,2062BK1,112.79,10.0,8697.0,2232.0,805.0,2820.0,1134.0,271.0,0.0,5243.0,891.0,322.0,0.15782608695652173,0.03543478260869565,0.8409130434782609,1405.0,0.918560143326667,46.484617430211145,3.8965053763423403,0.8071174377218455,6,0.19,0.71,0.018,0.017,0.19
24201340,2024-04-29,SEQRFE550D,116.25,9.88,8643.0,1506.0,814.0,3433.0,1674.0,257.0,0.0,6395.0,1087.0,0.0,0.15782608695652173,0.03543478260869565,0.8409130434782609,1931.0,0.921668120186144,55.01075268769883,5.739043824697385,0.8669083376484377,73,0.202,0.871,0.022,0.016,0.228
24201337,2024-04-29,2830C20MMNC,119.17,11.17,8277.0,0.0,803.0,3036.0,1708.0,260.0,0.0,5499.0,980.0,371.0,0.15782608695652173,0.03543478260869565,0.8409130434782609,1968.0,0.9143010587623578,46.14416379922678,8276999999999.999,0.8678861788613477,17,0.205,0.798,0.023,0.023,0.204
24201400,2024-04-30,2062BK1,121.52,10.92,8730.0,0.0,811.0,4461.0,1704.0,273.0,0.0,6478.0,1110.0,396.0,0.15634615384615386,0.037307692307692306,0.7445384615384616,1977.0,0.9175475687034315,53.30809743208272,8729999999999.999,0.8619119878599586,6,0.21,0.72,0.019,0.018,0.2
24201395,2024-04-30,SEQRFE550D,124.17,9.82,8958.0,0.0,817.0,3217.0,1593.0,253.0,0.0,6103.0,1279.0,312.0,0.15634615384615386,0.037307692307692306,0.7445384615384616,1846.0,0.9267109485713358,49.150358379244985,8958000000000.0,0.8629469122422194,73,0.2,0.75,0.025,0.021,0.2
24201398,2024-04-30,2062BK1,122.58,10.0,8253.0,0.0,817.0,3003.0,1623.0,246.0,0.0,4816.0,786.0,0.0,0.15634615384615386,0.037307692307692306,0.7445384615384616,1869.0,0.9245738422015044,39.288627834562824,8252999999999.999,0.8683788121985723,6,0.2,0.77,0.022,0.028,0.2
24201402,2024-04-30,SEQRFE550D,112.1,10.0,6402.0,0.0,811.0,3073.0,1667.0,246.0,0.0,5633.0,1228.0,0.0,0.15634615384615386,0.037307692307692306,0.7445384615384616,1913.0,0.9180999180923988,50.24977698438671,6402000000000.0,0.8714061683215518,73,0.19,0.79,0.027,0.024,0.21
24201404,2024-04-30,2062BK1,115.3,10.0,6978.0,0.0,831.0,3384.0,1637.0,260.0,0.0,5908.0,981.0,0.0,0.15634615384615386,0.037307692307692306,0.7445384615384616,1897.0,0.9201915402959282,51.24024284430841,6978000000000.0,0.8629414865572679,6,0.2,0.77,0.02,0.025,0.21
24201406,2024-04-30,2062BK1,5.2,0.0,11304.0,0.0,1339.0,2768.0,1657.0,250.0,0.0,2329.0,8284.0,0.0,0.15634615384615386,0.037307692307692306,0.7445384615384616,1907.0,0.9999999998076923,447.8846152984837,11304000000000.0,0.8689040377551815,6,0.18,0.77,0.017,0.018,0.2
24201410,2024-04-30,C25HMNMAV55,114.1,10.0,7614.0,0.0,825.0,3307.0,2359.0,111.0,442.0,5999.0,1014.0,0.0,0.15634615384615386,0.037307692307692306,0.7445384615384616,2912.0,0.9194198227162013,52.57668711610362,7614000000000.0,0.8100961538458756,49,0.249,1.352,0.023,0.02,0.201
24201412,2024-04-30,S.TOWER6VAN,116.5,10.0,7455.0,0.0,808.0,3969.0,2413.0,125.0,442.0,6424.0,1085.0,0.0,0.15634615384615386,0.037307692307692306,0.7445384615384616,2980.0,0.9209486165935102,55.141630900814235,7455000000000.0,0.8097315436238893,67,0.186,1.362,0.024,0.017,0.203
24201414,2024-04-30,2062BK1,120.1,10.93,7032.0,0.0,808.0,3144.0,1603.0,243.0,0.0,6564.0,1102.0,0.0,0.15634615384615386,0.037307692307692306,0.7445384615384616,1846.0,0.9165839883926079,54.65445462069397,7032000000000.0,0.8683640303353909,6,0.22,0.76,0.018,0.02,0.22
24201416,2024-04-30,C25HMNMAV55,119.26,10.0,7974.0,0.0,831.0,3385.0,2450.0,101.0,442.0,6394.0,1059.0,0.0,0.15634615384615386,0.037307692307692306,0.7445384615384616,2993.0,0.9226365464882978,53.61395270791871,7973999999999.999,0.8185766789172007,49,0.23,1.36,0.026,0.022,0.22
24201418,2024-04-30,S.TOWER6VAN,124.16,10.1,7305.0,0.0,814.0,4033.0,2254.0,78.0,331.0,6496.0,1068.0,0.0,0.15634615384615386,0.037307692307692306,0.7445384615384616,2663.0,0.9247728288326772,52.31958762844459,7305000000000.0,0.8464138190008087,67,0.17,1.32,0.019,0.021,0.19
24201424,2024-04-30,2062BK1,117.34,10.0,7785.0,0.0,822.0,3349.0,1461.0,263.0,0.0,6203.0,1032.0,0.0,0.15634615384615386,0.037307692307692306,0.7445384615384616,1724.0,0.921470080093282,52.86347366581845,7785000000000.0,0.8474477958231743,6,0.2,0.74,0.017,0.018,0.19
24201434,2024-04-30,2062BK1,109.72,10.93,7983.0,942.0,814.0,2837.0,1745.0,267.0,0.0,5898.0,972.0,0.0,0.15634615384615386,0.037307692307692306,0.7445384615384616,2012.0,0.9094073767019526,53.755012759262165,8.474522292984634,0.8672962226635849,6,0.21,0.82,0.029,0.017,0.21
24201393,2024-04-30,SEQRFE550D,111.25,9.88,8742.0,0.0,817.0,3190.0,1677.0,253.0,0.0,5643.0,911.0,0.0,0.15634615384615386,0.037307692307692306,0.7445384615384616,1930.0,0.9184347395284534,50.72359550516203,8741999999999.999,0.8689119170979954,73,0.19,0.8,0.02,0.022,0.2
24201391,2024-04-30,S.TOWER6VAN,124.97,10.0,9759.0,21.0,762.0,3342.0,2434.0,91.0,493.0,5892.0,1161.0,314.0,0.15634615384615386,0.037307692307692306,0.7445384615384616,3018.0,0.925909461354924,47.147315355308095,464.71428569215647,0.8064943671302828,67,0.198,1.32,0.022,0.017,0.207
24201426,2024-04-30,C25HMNMAV55,120.95,9.78,7980.0,0.0,809.0,3446.0,2427.0,67.0,439.0,383.0,77.0,0.0,0.15634615384615386,0.037307692307692306,0.7445384615384616,2933.0,0.9251893214952561,3.1665977676464108,7979999999999.999,0.8274803954992065,49,0.22,1.35,0.022,0.02,0.2
24301394,2024-04-30,S.TOWER6VAN,126.18,9.08,10335.0,897.0,735.0,4644.0,2453.0,24.0,481.0,6403.0,1122.0,276.0,0.15634615384615386,0.037307692307692306,0.7445384615384616,2958.0,0.9328700280871443,50.74496750633424,11.521739130421938,0.8292765382012072,67,0.18,1.343,0.026,0.019,0.218
24301439,2024-04-30,SEQRFE550D,118.7,10.12,7485.0,1044.0,801.0,0.0,1630.0,251.0,0.0,6213.0,1881.0,0.0,0.15634615384615386,0.037307692307692306,0.7445384615384616,1881.0,0.921440770059607,52.34203875271826,7.16954022987819,0.8665603402440901,73,0.22,0.76,0.031,0.018,0.18
24301437,2024-04-30,SEQRFE550D,120.89,10.0,4935.0,2322.0,784.0,0.0,1712.0,329.0,0.0,5738.0,1455.0,0.0,0.15634615384615386,0.037307692307692306,0.7445384615384616,2041.0,0.9235999694329317,47.46463727316184,2.1253229974151053,0.8388045075939056,73,0.22,0.84,0.02,0.015,0.24
24301432,2024-04-30,SEQRFE550D,121.55,0.0,8895.0,1857.0,798.0,3476.0,1691.0,353.0,0.0,3705.0,1657.0,0.0,0.15634615384615386,0.037307692307692306,0.7445384615384616,2044.0,0.9999999999917729,30.48128342220912,4.789983844908567,0.8272994129154465,73,0.22,0.81,0.022,0.02,0.21
24301431,2024-04-30,2062BK1,121.4,10.0,8925.0,2280.0,782.0,3678.0,1756.0,216.0,0.0,6303.0,1387.0,0.0,0.15634615384615386,0.037307692307692306,0.7445384615384616,1972.0,0.9238964992319338,51.91927512313081,3.9144736842088093,0.8904665314397108,6,0.2,0.78,0.034,0.024,0.22
24301429,2024-04-30,2062BK1,117.65,10.23,8946.0,2421.0,760.0,3215.0,1659.0,296.0,0.0,6306.0,1222.0,0.0,0.15634615384615386,0.037307692307692306,0.7445384615384616,1955.0,0.9200031279252423,53.5996600080442,3.695167286243827,0.8485933503831976,6,0.22,0.78,0.02,0.019,0.18
24301428,2024-04-30,2062BK1,119.83,11.76,9183.0,2253.0,977.0,3096.0,1672.0,258.0,0.0,6131.0,1006.0,301.0,0.15634615384615386,0.037307692307692306,0.7445384615384616,1930.0,0.9106315069464958,51.16414921095582,4.07589880159606,0.8663212435228672,6,0.21,0.8,0.021,0.021,0.21
24301421,2024-04-30,2062BK1,117.55,10.07,9261.0,1821.0,696.0,4615.0,1684.0,254.0,0.0,5371.0,1563.0,0.0,0.15634615384615386,0.037307692307692306,0.7445384615384616,1938.0,0.9210938724265703,45.691195235681064,5.085667215812693,0.8689370485031636,6,0.21,0.77,0.02,0.023,0.2
24301417,2024-04-30,2062BK1,121.68,10.02,10155.0,1410.0,718.0,5168.0,1731.0,264.0,0.0,6380.0,1090.0,0.0,0.15634615384615386,0.037307692307692306,0.7445384615384616,1995.0,0.923917995437176,52.43261012448691,7.20212765956936,0.8676691729318959,6,0.22,0.77,0.018,0.02,0.21
24301415,2024-04-30,S.TOWER6VAN,121.4,0.0,8937.0,1644.0,610.0,5216.0,2490.0,101.0,419.0,6311.0,1066.0,0.0,0.15634615384615386,0.037307692307692306,0.7445384615384616,3010.0,0.9999999999917627,51.98517298144987,5.4361313868580075,0.8272425249166687,67,0.179,1.33,0.023,0.02,0.185
24301413,2024-04-30,C25HMNMAV55,116.9,9.58,11133.0,2151.0,605.0,4953.0,2376.0,54.0,312.0,6464.0,1225.0,0.0,0.15634615384615386,0.037307692307692306,0.7445384615384616,2742.0,0.9242567994866836,55.29512403716599,5.175732217570816,0.8665207877458546,49,0.234,1.369,0.023,0.022,0.223
24301411,2024-04-30,2062BK1,116.3,10.21,8412.0,1875.0,773.0,3974.0,1629.0,312.0,0.0,6584.0,1193.0,0.0,0.15634615384615386,0.037307692307692306,0.7445384615384616,1941.0,0.9192949173905676,56.61220980174882,4.486399999997607,0.8392581143736016,6,0.22,0.81,0.021,0.019,0.21
24301409,2024-04-30,S.TOWER6VAN,120.24,9.69,9459.0,0.0,715.0,5049.0,2447.0,7.0,322.0,6435.0,1250.0,0.0,0.15634615384615386,0.037307692307692306,0.7445384615384616,2776.0,0.9254213807363548,53.51796407141119,9459000000000.0,0.8814841498555902,67,0.171,1.325,0.031,0.021,0.209
24301408,2024-04-30,S.TOWER6VAN,117.65,10.02,9405.0,0.0,812.0,5083.0,2436.0,125.0,491.0,6465.0,1246.0,0.0,0.15634615384615386,0.037307692307692306,0.7445384615384616,3052.0,0.9215164094860068,54.95112622137738,9405000000000.0,0.7981651376144174,67,0.173,1.422,0.023,0.02,0.207
24301407,2024-04-30,2062BK1,112.6,10.0,5964.0,0.0,787.0,6099.0,1684.0,312.0,0.0,5601.0,1166.0,0.0,0.15634615384615386,0.037307692307692306,0.7445384615384616,1996.0,0.9184339314770111,49.74245115408755,5964000000000.0,0.8436873747490763,6,0.21,0.77,0.023,0.026,0.22
24301405,2024-04-30,S.TOWER6VAN,117.8,9.68,5496.0,1101.0,812.0,3697.0,2532.0,113.0,383.0,5831.0,976.0,0.0,0.15634615384615386,0.037307692307692306,0.7445384615384616,3028.0,0.92406652023122,49.49915110314517,4.991825613074485,0.8361955085862496,67,0.18,1.35,0.028,0.02,0.18
24301403,2024-04-30,ST6VAKSI(RT),122.96,9.59,9459.0,0.0,808.0,6230.0,1870.0,0.0,783.0,6286.0,1643.0,0.0,0.15634615384615386,0.037307692307692306,0.7445384615384616,2653.0,0.9276499434105799,51.122316199974605,9459000000000.0,0.704862419901732,75,0.19,1.36,0.027,0.015,0.17
24301401,2024-04-30,ST6VAKSI(RT),116.5,10.2,9573.0,0.0,793.0,5177.0,1841.0,0.0,868.0,6497.0,1718.0,0.0,0.15634615384615386,0.037307692307692306,0.7445384615384616,2709.0,0.9194948697638555,55.76824034286894,9573000000000.0,0.6795865633072427,75,0.19,1.33,0.026,0.018,0.19
24301399,2024-04-30,SEQRFE550D,126.41,10.11,10218.0,0.0,790.0,5093.0,1647.0,230.0,0.0,6698.0,3265.0,0.0,0.15634615384615386,0.037307692307692306,0.7445384615384616,1877.0,0.9259449164889693,52.98631437344366,10218000000000.0,0.8774640383586162,73,0.21,0.79,0.023,0.019,0.21
24301396,2024-04-30,2062BK1,124.82,9.96,10398.0,915.0,594.0,4319.0,1716.0,292.0,0.0,6628.0,1110.0,0.0,0.15634615384615386,0.037307692307692306,0.7445384615384616,2008.0,0.9261017955117518,53.10046466869812,11.363934426217089,0.8545816733063474,6,0.19,0.77,0.019,0.021,0.2
24201389,2024-04-30,2062BK1,121.59,10.0,8442.0,0.0,764.0,3042.0,1671.0,253.0,0.0,5916.0,1056.0,266.0,0.15634615384615386,0.037307692307692306,0.7445384615384616,1924.0,0.9240063834567672,48.655317048699274,8441999999999.999,0.8685031185026671,6,0.21,0.77,0.017,0.021,0.21
24301005,2024-04-30,SEQRFE550D,126.59,6.89,7962.0,2682.0,922.0,3685.0,1918.0,258.0,0.0,6314.0,1093.0,0.0,0.15634615384615386,0.037307692307692306,0.7445384615384616,2176.0,0.948381780034849,49.87755746860038,2.968680089484352,0.8814338235290067,73,0.21,0.81,0.03,0.028,0.2
24301392,2024-04-30,2062BK1,122.39,10.02,11385.0,918.0,668.0,4594.0,1667.0,254.0,0.0,6372.0,1074.0,0.0,0.15634615384615386,0.037307692307692306,0.7445384615384616,1921.0,0.9243259572470032,52.06307704835311,12.401960784300217,0.8677771993748736,6,0.21,0.78,0.018,0.019,0.2
24201449,2024-05-01,SEQRFE550D,122.16,10.0,6231.0,0.0,770.0,2683.0,1738.0,257.0,0.0,5885.0,987.0,0.0,0.15492857142857144,0.033999999999999996,0.7456785714285715,1995.0,0.9243341404288413,48.17452521244127,6231000000000.0,0.8711779448617187,73,0.22,0.82,0.023,0.02,0.21
24201489,2024-05-01,C20MMNATLT,124.33,10.0,7500.0,4011.0,817.0,2247.0,1748.0,253.0,0.0,6715.0,1122.0,0.0,0.15492857142857144,0.033999999999999996,0.7456785714285715,2001.0,0.9255564654140882,54.00949087063452,1.869857890799833,0.873563218390368,41,0.2,0.75,0.023,0.019,0.22
24301464,2024-05-01,2062BK1,118.97,10.0,8787.0,2013.0,804.0,3146.0,1691.0,264.0,0.0,6019.0,1300.0,0.0,0.15492857142857144,0.033999999999999996,0.7456785714285715,1955.0,0.9224625881916535,50.59258636588558,4.365126676599918,0.864961636828202,6,0.21,0.78,0.029,0.016,0.17
24301458,2024-05-01,2062BK1,119.75,10.0,8643.0,1983.0,789.0,1893.0,1700.0,264.0,0.0,6080.0,1110.0,0.0,0.15492857142857144,0.033999999999999996,0.7456785714285715,1964.0,0.9229287090487637,50.772442588302525,4.35854765506588,0.8655804480647324,6,0.2,0.81,0.034,0.022,0.22
24101441,2024-05-01,SEQRFE550D,117.64,10.08,6717.0,1254.0,882.0,2941.0,1587.0,247.0,0.0,5556.0,960.0,0.0,0.15492857142857144,0.033999999999999996,0.7456785714285715,1834.0,0.9210773567106085,47.22883372962233,5.356459330139269,0.865321701199092,73,0.19,0.76,0.024,0.024,0.2
24101444,2024-05-01,SEQRFE550D,120.55,10.0,7437.0,1128.0,807.0,3066.0,1583.0,250.0,0.0,5713.0,1008.0,0.0,0.15492857142857144,0.033999999999999996,0.7456785714285715,1833.0,0.9234009957799816,47.39112401453844,6.593085106377134,0.8636115657387542,73,0.19,0.79,0.023,0.02,0.19
24101447,2024-05-01,SEQRFE550D,114.17,10.0,7242.0,1113.0,762.0,2685.0,1583.0,250.0,0.0,5513.0,977.0,0.0,0.15492857142857144,0.033999999999999996,0.7456785714285715,1833.0,0.9194652492476486,48.287641236329264,6.506738544468547,0.8636115657387542,73,0.22,0.84,0.032,0.02,0.21
24101450,2024-05-01,C20MMNATLT,124.24,0.0,8016.0,546.0,822.0,4474.0,1678.0,248.0,0.0,5572.0,961.0,0.0,0.15492857142857144,0.033999999999999996,0.7456785714285715,1926.0,0.999999999991951,44.84867997388242,14.681318681291792,0.871235721702559,41,0.21,0.75,0.028,0.025,0.21
24301466,2024-05-01,2830C20MMNC,117.38,10.3,8505.0,1704.0,425.0,4206.0,1581.0,240.0,0.0,5764.0,5784.0,0.0,0.15492857142857144,0.033999999999999996,0.7456785714285715,1821.0,0.9193295739276368,49.10546941515501,4.991197183095663,0.868204283360314,17,0.202,0.761,0.029,0.018,0.185
24101453,2024-05-01,1786500D,119.37,10.0,7872.0,873.0,807.0,5097.0,1738.0,249.0,0.0,5777.0,1232.0,251.0,0.15492857142857144,0.033999999999999996,0.7456785714285715,1987.0,0.9227023266528354,48.39574432396418,9.017182130573863,0.874685455460053,2,0.2,0.81,0.04,0.025,0.214
24101455,2024-05-01,1786500D,127.05,10.1,8580.0,1086.0,799.0,1741.0,1732.0,276.0,0.0,5801.0,1104.0,0.0,0.15492857142857144,0.033999999999999996,0.7456785714285715,2008.0,0.9263580021806317,45.65918929519355,7.900552486180571,0.8625498007963832,2,0.2,0.81,0.034,0.022,0.223
24101483,2024-05-01,2062BK1,118.97,10.01,8166.0,0.0,805.0,4787.0,1685.0,248.0,0.0,6077.0,1114.0,0.0,0.15492857142857144,0.033999999999999996,0.7456785714285715,1933.0,0.9223910683755437,51.08010422752727,8165999999999.999,0.8717020175887886,6,0.19,0.79,0.021,0.019,0.21
24101461,2024-05-01,1786500D,117.72,10.12,8796.0,147.0,802.0,3780.0,1725.0,281.0,0.0,5554.0,941.0,0.0,0.15492857142857144,0.033999999999999996,0.7456785714285715,2006.0,0.9208385481780285,47.17974855549456,59.836734693470504,0.8599202392817249,2,0.22,0.91,0.038,0.023,0.236
24101480,2024-05-01,2062BK1,119.85,9.85,9087.0,2817.0,855.0,2923.0,1671.0,288.0,0.0,5636.0,968.0,0.0,0.15492857142857144,0.033999999999999996,0.7456785714285715,1959.0,0.9240555127145409,47.02544847687088,3.2257720979754256,0.8529862174574513,6,0.19,0.77,0.02,0.022,0.18
24101478,2024-05-01,2062BK1,124.38,10.05,9156.0,2295.0,779.0,2322.0,1668.0,267.0,0.0,6113.0,1047.0,326.0,0.15492857142857144,0.033999999999999996,0.7456785714285715,1935.0,0.9252399018007496,49.14777295345596,3.9895424836583926,0.8620155038755235,6,0.2,0.73,0.022,0.019,0.22
24301456,2024-05-01,2830C20MMNC,117.95,10.0,6006.0,957.0,784.0,1856.0,1679.0,332.0,0.0,6003.0,1033.0,0.0,0.15492857142857144,0.033999999999999996,0.7456785714285715,2011.0,0.9218444704890829,50.894446799059814,6.2758620689589595,0.8349080059667653,17,0.18,0.8,0.024,0.016,0.2
24101473,2024-05-01,2062BK1,121.08,10.0,8733.0,2766.0,730.0,2357.0,1661.0,281.0,0.0,5558.0,948.0,292.0,0.15492857142857144,0.033999999999999996,0.7456785714285715,1942.0,0.9237107110091266,45.90353485261064,3.157266811278685,0.855303810504194,6,0.2,0.76,0.017,0.017,0.2
24101487,2024-05-01,C20MMNATLT,120.89,10.0,8319.0,0.0,817.0,5426.0,1677.0,264.0,0.0,6044.0,1056.0,0.0,0.15492857142857144,0.033999999999999996,0.7456785714285715,1941.0,0.9235999694329317,49.995864008189294,8318999999999.999,0.8639876352391221,41,0.2,0.77,0.024,0.021,0.2
24101465,2024-05-01,ASP1239,124.04,10.0,8643.0,0.0,882.0,4256.0,1236.0,199.0,0.0,6084.0,2254.0,0.0,0.15492857142857144,0.033999999999999996,0.7456785714285715,1435.0,0.9253954043500044,49.04869396929177,8642999999999.999,0.8613240418112464,24,0.45,0.74,0.023,0.015,0.25
24301471,2024-05-01,EXPORTDSP14,127.07,10.11,8490.0,1353.0,787.0,3324.0,1632.0,275.0,0.0,6619.0,1674.0,0.0,0.15492857142857144,0.033999999999999996,0.7456785714285715,1907.0,0.9263012100821818,52.089399543148744,6.274944567622857,0.8557944415307521,55,0.18,0.73,0.016,0.02,0.19
24201479,2024-05-01,2062BK1,118.49,10.92,7884.0,1059.0,803.0,1131.0,1620.0,260.0,0.0,6799.0,1141.0,0.0,0.15492857142857144,0.033999999999999996,0.7456785714285715,1880.0,0.9156170311342585,57.38036965096312,7.444759206791837,0.8617021276591161,6,0.21,0.76,0.022,0.013,0.19
24301435,2024-05-01,C25HMNMAV55,120.52,10.11,9255.0,2034.0,826.0,3411.0,2650.0,85.0,501.0,6106.0,1207.0,422.0,0.15492857142857144,0.033999999999999996,0.7456785714285715,3236.0,0.9226058332624772,50.66379024186306,4.550147492623132,0.818912237329784,49,0.231,1.411,0.027,0.019,0.162
24301443,2024-05-01,2062BK1,120.39,10.0,7560.0,735.0,792.0,2562.0,1711.0,302.0,0.0,5726.0,1780.0,0.0,0.15492857142857144,0.033999999999999996,0.7456785714285715,2013.0,0.92330700206363,47.56208987417923,10.285714285700292,0.8499751614501491,6,0.2,0.79,0.026,0.018,0.21
24301446,2024-05-01,2062BK1,124.44,10.93,7416.0,1515.0,817.0,2583.0,1615.0,213.0,0.0,6140.0,1144.0,0.0,0.15492857142857144,0.033999999999999996,0.7456785714285715,1828.0,0.9192583290173654,49.341047894171155,4.895049504947264,0.883479212253346,6,0.2,0.79,0.032,0.02,0.19
24301448,2024-05-01,C20MMNATLT,119.22,10.0,7143.0,1458.0,790.0,2605.0,1752.0,262.0,0.0,5681.0,2784.0,0.0,0.15492857142857144,0.033999999999999996,0.7456785714285715,2014.0,0.9226125986617969,47.65140077128291,4.89917695472915,0.8699106256202235,41,0.21,0.79,0.037,0.022,0.2
24201440,2024-05-01,2062BK1,119.94,10.21,7923.0,759.0,809.0,2049.0,1745.0,263.0,0.0,6643.0,1032.0,0.0,0.15492857142857144,0.033999999999999996,0.7456785714285715,2008.0,0.921552055313703,55.38602634604481,10.438735177851859,0.8690239043820374,6,0.19,0.83,0.02,0.015,0.2
24201442,2024-05-01,2062BK1,122.69,10.0,8016.0,0.0,828.0,2235.0,1681.0,257.0,0.0,6605.0,1021.0,0.0,0.15492857142857144,0.033999999999999996,0.7456785714285715,1938.0,0.9246363704806344,53.83486836699132,8015999999999.999,0.8673890608870654,6,0.19,0.75,0.019,0.016,0.18
24201445,2024-05-01,2062BK1,122.86,10.0,7905.0,0.0,775.0,406.0,1779.0,263.0,0.0,6293.0,977.0,0.0,0.15492857142857144,0.033999999999999996,0.7456785714285715,2042.0,0.9247328014381699,51.2209018390752,7904999999999.999,0.8712047012728349,6,0.19,0.81,0.023,0.015,0.19
24301451,2024-05-01,C20MMNATLT,121.3,13.71,8199.0,1596.0,127.0,2500.0,0.0,0.0,0.0,6000.0,2114.0,880.0,0.15492857142857144,0.033999999999999996,0.7456785714285715,0.0,0.8984519665143439,49.46413849918002,5.137218045109563,0.0,41,0.19,0.71,0.018,0.017,0.18
24201454,2024-05-01,1786500D,115.97,0.0,5976.0,0.0,0.0,2469.0,1613.0,260.0,0.0,6596.0,1161.0,0.0,0.15492857142857144,0.033999999999999996,0.7456785714285715,1873.0,0.999999999991377,56.87677847670193,5976000000000.0,0.8611852642814409,2,0.22,0.82,0.025,0.02,0.217
24201457,2024-05-01,C20MMNATLT,115.2,9.68,6939.0,0.0,910.0,1212.0,1654.0,260.0,0.0,6105.0,976.0,0.0,0.15492857142857144,0.033999999999999996,0.7456785714285715,1914.0,0.9224855861553293,52.99479166620664,6939000000000.0,0.8641588296756195,41,0.203,0.74,0.024,0.02,0.208
24201459,2024-05-01,2062BK1,115.99,10.01,7833.0,558.0,1081.0,2283.0,1657.0,280.0,0.0,6000.0,974.0,0.0,0.15492857142857144,0.033999999999999996,0.7456785714285715,1937.0,0.9205555555482495,51.7285972924241,14.037634408576993,0.8554465668555212,6,0.21,0.78,0.024,0.018,0.2
24201467,2024-05-01,2830C20MMNC,116.5,10.93,7461.0,0.0,814.0,3175.0,1661.0,246.0,0.0,6198.0,2376.0,0.0,0.15492857142857144,0.033999999999999996,0.7456785714285715,1907.0,0.9142274189679491,53.20171673774075,7461000000000.0,0.8710015731510902,17,0.199,0.726,0.02,0.017,0.171
24201470,2024-05-01,2062BK1,118.56,10.0,8394.0,0.0,811.0,4252.0,1640.0,250.0,0.0,6193.0,1119.0,0.0,0.15492857142857144,0.033999999999999996,0.7456785714285715,1890.0,0.9222153080202069,52.23515519524093,8393999999999.999,0.8677248677244086,6,0.21,0.727,0.023,0.018,0.182
24301474,2024-05-01,2062BK1,119.87,9.94,8607.0,801.0,806.0,3051.0,1576.0,274.0,0.0,6464.0,1045.0,0.0,0.15492857142857144,0.033999999999999996,0.7456785714285715,1850.0,0.9234265464839118,53.92508550885188,10.74531835204651,0.8518918918914314,6,0.17,0.71,0.022,0.025,0.2
24201477,2024-05-01,2062BK1,117.05,9.08,8103.0,990.0,691.0,1968.0,1657.0,250.0,0.0,6665.0,1263.0,0.0,0.15492857142857144,0.033999999999999996,0.7456785714285715,1907.0,0.9280107825186077,56.941478000367866,8.184848484840217,0.8689040377551815,6,0.2,0.77,0.021,0.019,0.21
24201481,2024-05-01,2062BK1,118.92,10.93,7914.0,1614.0,814.0,2835.0,1816.0,243.0,0.0,6491.0,1092.0,0.0,0.15492857142857144,0.033999999999999996,0.7456785714285715,2059.0,0.9158259530156657,54.58291288215117,4.9033457249040255,0.8819815444386198,6,0.2,0.76,0.018,0.017,0.18
24101469,2024-05-01,EXPORTDSP14,118.79,9.95,7995.0,2298.0,796.0,2501.0,1667.0,269.0,0.0,5711.0,1041.0,0.0,0.15492857142857144,0.033999999999999996,0.7456785714285715,1936.0,0.9227124436777792,48.07643741015172,3.479112271538956,0.8610537190078197,55,0.194,0.735,0.019,0.017,0.193
24301509,2024-05-02,2062BK1,118.77,10.92,9435.0,672.0,793.0,3310.0,1634.0,258.0,0.0,6224.0,1045.0,0.0,0.16503846153846155,0.031615384615384615,0.8761153846153846,1892.0,0.9157992135020758,52.403805674392494,14.040178571407678,0.8636363636359071,6,0.18,0.76,0.032,0.017,0.18
24301460,2024-05-02,2062BK1,116.44,10.93,8949.0,2055.0,785.0,2538.0,1733.0,282.0,0.0,6503.0,1123.0,0.0,0.16503846153846155,0.031615384615384615,0.8761153846153846,2015.0,0.9141870142033901,55.84850566767564,4.3547445255453265,0.8600496277911365,6,0.21,0.79,0.025,0.018,0.22
24201507,2024-05-02,2062BK1,113.01,9.85,8235.0,1323.0,811.0,2037.0,1698.0,263.0,0.0,6305.0,1050.0,0.0,0.16503846153846155,0.031615384615384615,0.8761153846153846,1961.0,0.919827445865865,55.79152287358825,6.224489795913662,0.865884752676764,6,0.2,0.77,0.026,0.015,0.19
24201518,2024-05-02,SEQRFE550D,127.97,0.0,9117.0,1512.0,822.0,5504.0,1684.0,250.0,0.0,6663.0,1239.0,0.0,0.16503846153846155,0.031615384615384615,0.8761153846153846,1934.0,0.9999999999921857,52.06689067709567,6.029761904757917,0.870734229575558,73,0.2,0.75,0.018,0.012,0.2
24201463,2024-05-02,2062BK1,118.48,6.7,9123.0,15.0,707.0,4369.0,1640.0,267.0,0.0,6145.0,1011.0,317.0,0.16503846153846155,0.031615384615384615,0.8761153846153846,1907.0,0.9464770730072977,51.86529372002139,608.1999999594533,0.8599895123225695,6,0.22,0.79,0.023,0.018,0.22
24201472,2024-05-02,2062BK1,118.92,5.89,8946.0,0.0,817.0,3558.0,1667.0,250.0,0.0,6188.0,1106.0,0.0,0.16503846153846155,0.031615384615384615,0.8761153846153846,1917.0,0.9528082685605896,52.03498149973061,8946000000000.0,0.8695878977564582,6,0.2,0.73,0.016,0.016,0.19
24201484,2024-05-02,EXPORTDSP14,123.61,10.0,7821.0,1524.0,803.0,2528.0,1809.0,240.0,0.0,6781.0,1089.0,0.0,0.16503846153846155,0.031615384615384615,0.8761153846153846,2049.0,0.9251553027398761,54.85802119525234,5.13188976377616,0.882869692532512,55,0.193,0.791,0.026,0.017,0.191
24201486,2024-05-02,EXPORTDSP14,122.85,10.0,7575.0,3801.0,811.0,2029.0,1741.0,253.0,0.0,6791.0,1134.0,0.0,0.16503846153846155,0.031615384615384615,0.8761153846153846,1994.0,0.9247271358605591,55.27879527834531,1.9928966061557503,0.8731193580737848,55,0.197,0.794,0.021,0.017,0.23
24201491,2024-05-02,2062BK1,121.74,10.0,7536.0,4122.0,814.0,2275.0,1802.0,246.0,0.0,6783.0,1091.0,0.0,0.16503846153846155,0.031615384615384615,0.8761153846153846,2048.0,0.9240929102708054,55.71710202024218,1.8282387190679696,0.8798828124995703,6,0.22,0.74,0.026,0.014,0.18
24201493,2024-05-02,2062BK1,121.15,10.0,7872.0,2739.0,825.0,3042.0,1795.0,260.0,0.0,2644.0,1417.0,0.0,0.16503846153846155,0.031615384615384615,0.8761153846153846,2055.0,0.9237514296536504,21.82418489457842,2.8740416210285233,0.8734793187343681,6,0.21,0.81,0.021,0.019,0.23
24201496,2024-05-02,2062BK1,124.7,10.0,9519.0,1014.0,822.0,2605.0,1762.0,243.0,0.0,2969.0,1731.0,0.0,0.16503846153846155,0.031615384615384615,0.8761153846153846,2005.0,0.9257609502529641,23.809141940466645,9.387573964487784,0.878802992518265,6,0.2,0.79,0.029,0.019,0.2
24201498,2024-05-02,2062BK1,118.92,10.0,8127.0,1686.0,822.0,1730.0,1711.0,223.0,0.0,7000.0,2920.0,0.0,0.16503846153846155,0.031615384615384615,0.8761153846153846,1934.0,0.9224325162820165,58.86310124403916,4.820284697506038,0.8846949327813419,6,0.19,0.8,0.024,0.015,0.26
24201500,2024-05-02,C20MMNATLT,110.89,10.83,8436.0,1566.0,814.0,2044.0,1718.0,243.0,0.0,6498.0,1272.0,0.0,0.16503846153846155,0.031615384615384615,0.8761153846153846,1961.0,0.9110253039688545,58.59861123583192,5.386973180073189,0.8760836308001652,41,0.209,0.783,0.022,0.016,0.215
24201502,2024-05-02,C20MMNATLT,111.03,9.99,7944.0,1491.0,605.0,2189.0,1691.0,253.0,0.0,6104.0,1092.0,0.0,0.16503846153846155,0.031615384615384615,0.8761153846153846,1944.0,0.9174516608749178,54.9761325762859,5.3279678068374725,0.8698559670777418,41,0.208,0.78,0.024,0.016,0.21
24201505,2024-05-02,2062BK1,114.08,10.92,8100.0,1614.0,759.0,2030.0,1674.0,250.0,0.0,6098.0,988.0,0.0,0.16503846153846155,0.031615384615384615,0.8761153846153846,1924.0,0.9126399999926988,53.45371668957351,5.018587360591686,0.8700623700619179,6,0.21,0.76,0.02,0.013,0.2
24301513,2024-05-02,2062BK1,122.77,10.13,9858.0,681.0,743.0,3551.0,1634.0,312.0,0.0,5970.0,977.0,376.0,0.16503846153846155,0.031615384615384615,0.8761153846153846,1946.0,0.9237772761405284,48.627514864799,14.475770925088876,0.8396711202462284,6,0.2,0.79,0.022,0.02,0.2
24201510,2024-05-02,2062BK1,115.09,9.94,7986.0,1509.0,809.0,3307.0,1725.0,240.0,0.0,6304.0,1151.0,0.0,0.16503846153846155,0.031615384615384615,0.8761153846153846,1965.0,0.9204990802133848,54.774524284865976,5.292246520871244,0.8778625954194006,6,0.2,0.79,0.025,0.014,0.22
24201512,2024-05-02,2062BK1,114.61,10.0,9039.0,1041.0,806.0,2343.0,1664.0,253.0,0.0,6447.0,1043.0,0.0,0.16503846153846155,0.031615384615384615,0.8761153846153846,1917.0,0.9197496188033083,56.25163598240771,8.682997118147279,0.868022952529542,6,0.21,0.79,0.025,0.017,0.22
24201516,2024-05-02,2062BK1,116.79,10.0,9150.0,1491.0,809.0,3636.0,1701.0,243.0,0.0,6272.0,1032.0,0.0,0.16503846153846155,0.031615384615384615,0.8761153846153846,1944.0,0.9211294266036665,53.703228015637436,6.136820925549204,0.8749999999995499,6,0.19,0.74,0.017,0.015,0.19
24201521,2024-05-02,2062BK1,121.9,9.89,8229.0,2067.0,798.0,2139.0,1634.0,209.0,0.0,6659.0,1107.0,0.0,0.16503846153846155,0.031615384615384615,0.8761153846153846,1843.0,0.9249563699755295,54.626743231709376,3.981132075469772,0.8865979381438488,6,0.2,0.73,0.018,0.014,0.2
24301515,2024-05-02,2062BK1,115.32,10.02,10944.0,798.0,516.0,4657.0,1643.0,247.0,0.0,6001.0,1030.0,367.0,0.16503846153846155,0.031615384615384615,0.8761153846153846,1890.0,0.9200574437456513,52.037807838605296,13.714285714268529,0.8693121693117094,6,0.17,0.78,0.019,0.013,0.2
24301524,2024-05-02,2062BK1,109.47,10.95,9618.0,819.0,905.0,5089.0,1524.0,237.0,0.0,6111.0,1039.0,0.0,0.16503846153846155,0.031615384615384615,0.8761153846153846,1761.0,0.9090682610786491,55.823513290802744,11.743589743575404,0.865417376490139,6,0.19,0.78,0.019,0.015,0.21
24301519,2024-05-02,2062BK1,119.98,9.87,10092.0,498.0,770.0,4683.0,1594.0,333.0,0.0,6777.0,1144.0,0.0,0.16503846153846155,0.031615384615384615,0.8761153846153846,1927.0,0.9239892183217253,56.484414068540715,20.265060240923162,0.8271925272439922,6,0.19,0.73,0.02,0.014,0.18
24101520,2024-05-02,2062BK1,114.91,10.01,9756.0,2103.0,795.0,4946.0,1659.0,281.0,0.0,5989.0,1059.0,313.0,0.16503846153846155,0.031615384615384615,0.8761153846153846,1940.0,0.9198687159708623,52.119049690609,4.63908701854273,0.8551546391748169,6,0.2,0.79,0.026,0.014,0.19
24101230,2024-05-02,2062BK1,127.31,9.69,8730.0,300.0,730.0,3238.0,1734.0,281.0,0.0,6605.0,1150.0,0.0,0.16503846153846155,0.031615384615384615,0.8761153846153846,2015.0,0.9292700729859178,51.881234780835115,29.099999999903,0.8605459057067689,6,0.18,0.84,0.029,0.022,0.22
24101514,2024-05-02,SEQRFE550D,113.17,9.93,11577.0,1512.0,900.0,3291.0,1684.0,301.0,118.0,4547.0,854.0,0.0,0.16503846153846155,0.031615384615384615,0.8761153846153846,2103.0,0.9193338748909884,40.178492533001865,7.656746031740968,0.8007608178788393,73,0.2,0.81,0.025,0.014,0.18
24101508,2024-05-02,SEQRFE550D,118.75,10.02,8421.0,1965.0,707.0,1619.0,1671.0,247.0,0.0,6048.0,1202.0,310.0,0.16503846153846155,0.031615384615384615,0.8761153846153846,1918.0,0.9221868447548173,50.93052631536058,4.285496183203926,0.8712200208546031,73,0.21,0.78,0.032,0.018,0.19
24101503,2024-05-02,2062BK1,117.51,10.12,8190.0,1593.0,699.0,1995.0,1682.0,359.0,0.0,5813.0,3845.0,0.0,0.16503846153846155,0.031615384615384615,0.8761153846153846,2041.0,0.9207082974150222,49.46813037146227,5.14124293784988,0.8241058304748534,6,0.21,0.81,0.031,0.02,0.27
24101501,2024-05-02,SEQRFE550D,120.4,10.25,8895.0,990.0,802.0,3578.0,1682.0,247.0,0.0,5841.0,1070.0,0.0,0.16503846153846155,0.031615384615384615,0.8761153846153846,1929.0,0.9215461155689129,48.51328903614191,8.984848484839409,0.8719543805075832,73,0.22,0.81,0.021,0.015,0.18
24101499,2024-05-02,2062BK1,119.95,10.0,9312.0,1233.0,787.0,3440.0,1685.0,247.0,0.0,5416.0,1586.0,0.0,0.16503846153846155,0.031615384615384615,0.8761153846153846,1932.0,0.923047325887472,45.152146727426825,7.552311435516989,0.8721532091092794,6,0.2,0.77,0.018,0.017,0.21
24101497,2024-05-02,2062BK1,121.17,10.0,7695.0,999.0,805.0,5366.0,1690.0,251.0,0.0,5860.0,1037.0,0.0,0.16503846153846155,0.031615384615384615,0.8761153846153846,1941.0,0.92376305556969,48.36180572709118,7.702702702694992,0.8706852138068673,6,0.21,0.8,0.022,0.019,0.2
24101495,2024-05-02,2062BK1,121.63,10.21,9225.0,981.0,782.0,5989.0,1677.0,250.0,0.0,5577.0,1034.0,0.0,0.16503846153846155,0.031615384615384615,0.8761153846153846,1927.0,0.9225576456240704,45.852174627593094,9.403669724761057,0.8702646600929579,6,0.19,0.73,0.029,0.025,0.21
24101494,2024-05-02,EXPORTDSP14,118.41,10.5,8088.0,0.0,845.0,6046.0,1683.0,254.0,0.0,5696.0,1093.0,0.0,0.16503846153846155,0.031615384615384615,0.8761153846153846,1937.0,0.9185478240561745,48.10404526604084,8087999999999.999,0.8688693856474605,55,0.19,0.75,0.027,0.024,0.2
24101492,2024-05-02,2062BK1,119.31,10.83,8205.0,0.0,802.0,6345.0,1692.0,254.0,0.0,5662.0,1076.0,0.0,0.16503846153846155,0.031615384615384615,0.8761153846153846,1946.0,0.9167819271483265,47.456206520430335,8204999999999.999,0.8694758478926673,6,0.22,0.79,0.027,0.025,0.24
24101490,2024-05-02,EXPORTDSP14,122.4,9.08,8178.0,0.0,780.0,5664.0,1693.0,257.0,0.0,4644.0,1157.0,0.0,0.16503846153846155,0.031615384615384615,0.8761153846153846,1950.0,0.9309400669232512,37.94117647027826,8177999999999.999,0.868205128204683,55,0.201,0.84,0.039,0.024,0.211
24101488,2024-05-02,2062BK1,121.08,10.0,8247.0,0.0,830.0,5426.0,1693.0,247.0,0.0,5513.0,1130.0,0.0,0.16503846153846155,0.031615384615384615,0.8761153846153846,1940.0,0.9237107110091266,45.53187974855028,8246999999999.999,0.8726804123706842,6,0.18,0.737,0.021,0.021,0.193
24101517,2024-05-02,2062BK1,127.97,7.22,9906.0,1497.0,905.0,3319.0,1669.0,257.0,0.0,6412.0,1175.0,0.0,0.16503846153846155,0.031615384615384615,0.8761153846153846,1926.0,0.9465936829577145,50.10549347464167,6.6172344689334555,0.8665628245062998,6,0.21,0.76,0.024,0.014,0.21
24101482,2024-05-02,EXPORTDSP14,121.14,0.0,8262.0,0.0,779.0,4355.0,1678.0,250.0,0.0,5840.0,1149.0,0.0,0.16503846153846155,0.031615384615384615,0.8761153846153846,1928.0,0.999999999991745,48.20868416668145,8261999999999.999,0.8703319502070175,55,0.179,0.791,0.031,0.022,0.21
24101485,2024-05-02,2062BK1,120.83,10.08,8277.0,0.0,780.0,5185.0,1682.0,251.0,0.0,5447.0,1513.0,0.0,0.16503846153846155,0.031615384615384615,0.8761153846153846,1933.0,0.9230005347114584,45.07986427174477,8276999999999.999,0.8701500258660786,6,0.22,0.73,0.02,0.021,0.19
24301522,2024-05-02,SEQRFE550D,119.57,10.93,9726.0,213.0,895.0,5263.0,1597.0,233.0,0.0,6350.0,1086.0,0.0,0.16503846153846155,0.031615384615384615,0.8761153846153846,1830.0,0.9162452107209483,53.10696662998154,45.66197183077154,0.8726775956279385,73,0.22,0.78,0.018,0.014,0.21
24301526,2024-05-02,SEQRFE550D,120.21,10.0,11178.0,615.0,917.0,4531.0,1603.0,218.0,0.0,6378.0,1108.0,0.0,0.16503846153846155,0.031615384615384615,0.8761153846153846,1821.0,0.9232009830203274,53.057149987080464,18.175609756068006,0.8802855573855682,73,0.19,0.79,0.021,0.014,0.2
24301528,2024-05-02,2062BK1,124.01,9.08,9252.0,873.0,796.0,5790.0,1576.0,295.0,0.0,6336.0,1085.0,0.0,0.16503846153846155,0.031615384615384615,0.8761153846153846,1871.0,0.9317754902627413,51.092653817828456,10.597938144317757,0.8423303046494697,6,0.2,0.77,0.024,0.017,0.19
24301530,2024-05-02,SEQRFE550D,117.01,10.23,10452.0,489.0,673.0,6500.0,1593.0,234.0,0.0,6421.0,1107.0,0.0,0.16503846153846155,0.031615384615384615,0.8761153846153846,1827.0,0.919600754472496,54.87565165323583,21.374233128790646,0.8719211822655326,73,0.19,0.8,0.019,0.013,0.21
