Repository: SiddharthKumar268/FerroMind

# FerroMind
*Ferro-Alloy Optimisation using Machine Learning*
**SAIL Durgapur Steel Plant | Steel Melting Shop**
Intern: Siddharth Kumar | FY 2023-24 to FY 2025-26

---

## Quick Start

```bash

# 2. Place raw Excel files in data/raw/

## Dataset

| | |
|---|---|
| Total heats after cleaning | 47,421 |
| Training set | 37,936 heats (Apr 2023 – Jun 2025) |
| Test set | 9,485 heats (Jun 2025 – Dec 2025) |
| Input features | 21 (16 raw + 5 engineered) |
| Target variables | Mn, Si, C, S, P |
| BOF grades | 76 distinct grades |
| Split method | Chronological 80/20 — no shuffle, no leakage |

---

File: data/processed/sms_train.csv (part 123 of 253)
Heat_Number,Date,BOF Grade Code,Hot Metal Addn. Weight,Scrap Addn. Weight,Lime Into Converter,Dolomite Into Converter,Lime Into Ladle,Iron Ore Into Converter,SIMN Into Ladle,FESI Into Ladle,FEMN Into Ladle,Measered O2 Mainblow II,Duration of Mainblow I/II,Measered O2 2nd Blow,HM_P,HM_S,HM_Si,Total_FA_Ladle,HM_Ratio,O2_per_ton_HM,Lime_Dolo_Ratio,SiMn_FA_Fraction,Grade_Encoded,C,Mn,P,S,Si
24301531,2024-05-02,C20MMNATLT,122.61,10.0,9108.0,999.0,768.0,6353.0,1516.0,292.0,0.0,6223.0,1097.0,0.0,0.16503846153846155,0.031615384615384615,0.8761153846153846,1808.0,0.9245909056562507,50.754424597905924,9.117117117107991,0.8384955752207752,41,0.19,0.76,0.016,0.014,0.21
24201124,2024-05-02,2062BK1,118.79,0.0,8952.0,1008.0,698.0,4550.0,1671.0,283.0,0.0,5838.0,1226.0,0.0,0.16503846153846155,0.031615384615384615,0.8761153846153846,1954.0,0.9999999999915817,49.145550971890344,8.88095238094357,0.8551688843393781,6,0.17,0.7,0.022,0.029,0.22
24101436,2024-05-02,2062BK1,118.05,9.98,7680.0,1413.0,802.0,198.0,1685.0,250.0,0.0,5942.0,1051.0,0.0,0.16503846153846155,0.031615384615384615,0.8761153846153846,1935.0,0.9220495196366317,50.334603980937445,5.435244161354965,0.8708010335912812,6,0.17,0.82,0.018,0.021,0.24
24101462,2024-05-02,2062BK1,122.84,10.0,7923.0,0.0,717.0,4663.0,1732.0,271.0,0.0,3571.0,1163.0,0.0,0.16503846153846155,0.031615384615384615,0.8761153846153846,2003.0,0.9247214694299555,29.070335395399947,7922999999999.999,0.8647029455811959,6,0.19,0.74,0.026,0.018,0.21
24101468,2024-05-02,2062BK1,112.19,7.98,7623.0,2682.0,792.0,1968.0,1660.0,269.0,0.0,5097.0,891.0,269.0,0.16503846153846155,0.031615384615384615,0.8761153846153846,1929.0,0.9335940750525622,45.431856671312666,2.842281879193571,0.860549507516402,6,0.21,0.71,0.028,0.019,0.21
24301533,2024-05-02,2062BK1,125.64,11.76,9210.0,531.0,870.0,4710.0,1637.0,264.0,0.0,6164.0,1103.0,0.0,0.16503846153846155,0.031615384615384615,0.8761153846153846,1901.0,0.9144104803426899,49.06080865927204,17.344632768328918,0.8611257233030715,6,0.2,0.76,0.022,0.019,0.2
24101476,2024-05-02,EXPORTDSP14,121.53,5.24,8931.0,2292.0,805.0,2473.0,1668.0,298.0,0.0,5714.0,976.0,315.0,0.16503846153846155,0.031615384615384615,0.8761153846153846,1966.0,0.9586652993534853,47.01719739943209,3.8965968586370434,0.8484231943027221,55,0.214,0.783,0.024,0.035,0.211
24301532,2024-05-02,2062BK1,119.57,10.2,9999.0,525.0,748.0,5675.0,1637.0,254.0,0.0,6511.0,1091.0,318.0,0.16503846153846155,0.031615384615384615,0.8761153846153846,1891.0,0.92139939892948,54.45345822485194,19.04571428567801,0.8656795346373,6,0.19,0.76,0.02,0.015,0.18
24301561,2024-05-03,2062BK1,117.83,8.15,8643.0,1806.0,900.0,4293.0,1631.0,262.0,0.0,5642.0,938.0,0.0,0.1436785714285714,0.033,0.8100357142857143,1893.0,0.9353071916102927,47.88254264577881,4.785714285711636,0.8615953512937868,6,0.18,0.74,0.018,0.017,0.16
24301565,2024-05-03,2062BK1,114.74,9.08,8055.0,2007.0,818.0,3162.0,1549.0,224.0,0.0,2439.0,1064.0,0.0,0.1436785714285714,0.033,0.8100357142857143,1773.0,0.926667743491143,21.256754401069752,4.013452914796207,0.8736604624924571,6,0.18,0.8,0.025,0.018,0.2
24301566,2024-05-03,SEQRFE550D,122.7,10.0,8001.0,2127.0,804.0,3371.0,1615.0,261.0,0.0,6309.0,1089.0,0.0,0.1436785714285714,0.033,0.8100357142857143,1876.0,0.9246420497292794,51.418092909116396,3.7616361071914612,0.8608742004259804,73,0.22,0.78,0.025,0.018,0.23
24301562,2024-05-03,SEQRFE550D,122.55,0.0,9786.0,1596.0,740.0,3110.0,1631.0,311.0,0.0,311.0,74.0,6057.0,0.1436785714285714,0.033,0.8100357142857143,1942.0,0.9999999999918401,2.5377396980617077,6.131578947364579,0.8398558187431309,73,0.22,0.8,0.03,0.015,0.21
24301571,2024-05-03,C20MMNATLT,114.91,10.93,8547.0,2712.0,770.0,3057.0,1616.0,230.0,0.0,6040.0,1047.0,0.0,0.1436785714285714,0.033,0.8100357142857143,1846.0,0.9131436745000544,52.56287529325069,3.1515486725652098,0.8754062838565139,41,0.17,0.75,0.02,0.014,0.2
24301573,2024-05-03,2062BK1,110.2,10.51,7872.0,3285.0,792.0,2695.0,1548.0,274.0,0.0,5971.0,1042.0,0.0,0.1436785714285714,0.033,0.8100357142857143,1822.0,0.9129318200570546,54.18330308480777,2.396347031962741,0.8496158068052417,6,0.19,0.8,0.022,0.016,0.19
24301575,2024-05-03,SEQRFE550D,120.27,10.93,7977.0,2514.0,844.0,2976.0,1554.0,220.0,0.0,6168.0,1080.0,0.0,0.1436785714285714,0.033,0.8100357142857143,1774.0,0.9166920731637449,51.28460962790983,3.173031026251721,0.8759864712509154,73,0.2,0.81,0.024,0.019,0.23
24301577,2024-05-03,SEQRFE550D,117.64,8.15,7809.0,2001.0,815.0,3036.0,1592.0,216.0,0.0,6335.0,1147.0,0.0,0.1436785714285714,0.033,0.8100357142857143,1808.0,0.9352094761035439,53.85073104340487,3.902548725635231,0.8805309734508404,73,0.2,0.79,0.018,0.018,0.22
24301579,2024-05-03,2062BK1,123.77,10.0,8112.0,0.0,784.0,4210.0,1596.0,346.0,0.0,5805.0,1089.0,0.0,0.1436785714285714,0.033,0.8100357142857143,1942.0,0.9252448231970903,46.901510866551654,8111999999999.999,0.8218331616885572,6,0.2,0.84,0.025,0.021,0.22
24301567,2024-05-03,2062BK1,113.19,10.0,8727.0,2043.0,851.0,2862.0,1501.0,271.0,0.0,6394.0,1047.0,0.0,0.1436785714285714,0.033,0.8100357142857143,1772.0,0.9188245799097424,56.4890891416513,4.2716593245206695,0.8470654627534723,6,0.19,0.76,0.017,0.017,0.21
24301559,2024-05-03,SEQRFE550D,131.73,12.61,8934.0,2259.0,815.0,3215.0,1616.0,200.0,0.0,4873.0,866.0,0.0,0.1436785714285714,0.033,0.8100357142857143,1816.0,0.9126368297013121,36.992332801662556,3.9548472775546903,0.8898678414092016,73,0.2,0.77,0.019,0.018,0.22
24301553,2024-05-03,C20MMNATLT,116.97,9.08,8202.0,2475.0,815.0,3105.0,1674.0,241.0,0.0,207.0,54.0,6418.0,0.1436785714285714,0.033,0.8100357142857143,1915.0,0.9279650932096155,1.7696845344808951,3.313939393938055,0.8741514360308751,41,0.21,0.77,0.022,0.02,0.19
24301555,2024-05-03,EXPORTDSP14,126.35,10.01,8940.0,1788.0,759.0,2743.0,1561.0,277.0,0.0,6083.0,980.0,0.0,0.1436785714285714,0.033,0.8100357142857143,1838.0,0.9265913757632255,48.1440443209486,4.999999999997204,0.8492927094663497,55,0.21,0.75,0.024,0.021,0.188
24301552,2024-05-03,IS2062E350BR,117.99,0.0,9054.0,0.0,809.0,3675.0,2484.0,75.0,444.0,942.0,1095.0,0.0,0.1436785714285714,0.033,0.8100357142857143,3003.0,0.9999999999915247,7.983727434460685,9054000000000.0,0.8271728271725517,59,0.2,1.43,0.022,0.017,0.22
24301550,2024-05-03,IS2062E350BR,120.99,0.0,8589.0,684.0,815.0,3359.0,2423.0,17.0,366.0,516.0,1063.0,0.0,0.1436785714285714,0.033,0.8100357142857143,2806.0,0.9999999999917348,4.264815273954337,12.55701754384129,0.8635067712042539,59,0.18,1.39,0.022,0.015,0.21
24301548,2024-05-03,2062BK1,108.33,0.0,8922.0,0.0,679.0,3728.0,1527.0,284.0,0.0,5105.0,1113.0,0.0,0.1436785714285714,0.033,0.8100357142857143,1811.0,0.9999999999907689,47.12452690808525,8922000000000.0,0.8431805632242722,6,0.2,0.79,0.017,0.02,0.21
24301544,2024-05-03,2062BK1,123.12,10.0,10065.0,0.0,817.0,4491.0,1576.0,123.0,0.0,6440.0,1121.0,0.0,0.1436785714285714,0.033,0.8100357142857143,1699.0,0.92487980768536,52.30669265714501,10065000000000.0,0.927604473218995,6,0.19,0.75,0.019,0.014,0.19
24301541,2024-05-03,2062BK1,117.74,0.0,10092.0,0.0,793.0,5401.0,1583.0,328.0,0.0,2448.0,1967.0,0.0,0.1436785714285714,0.033,0.8100357142857143,1911.0,0.9999999999915067,20.791574655845153,10092000000000.0,0.8283621140759663,6,0.21,0.8,0.023,0.014,0.203
24301538,2024-05-03,2062BK1,120.92,0.0,10128.0,0.0,807.0,5715.0,1570.0,437.0,0.0,6279.0,1095.0,0.0,0.1436785714285714,0.033,0.8100357142857143,2007.0,0.9999999999917301,51.92689381366253,10128000000000.0,0.7822620827101234,6,0.2,0.77,0.024,0.019,0.2
24301537,2024-05-03,2062BK1,122.01,10.0,10056.0,0.0,768.0,4154.0,1660.0,262.0,0.0,6363.0,1098.0,296.0,0.1436785714285714,0.033,0.8100357142857143,1922.0,0.924248163010952,52.15146299440905,10056000000000.0,0.8636836628507473,6,0.2,0.79,0.024,0.014,0.2
24301535,2024-05-03,2062BK1,119.12,10.93,10245.0,0.0,809.0,4064.0,1559.0,227.0,0.0,6254.0,1180.0,314.0,0.1436785714285714,0.033,0.8100357142857143,1786.0,0.9159554017615075,52.50167897873991,10245000000000.0,0.8729003359457599,6,0.22,0.81,0.023,0.018,0.21
24301534,2024-05-03,2062BK1,116.53,0.0,9621.0,0.0,790.0,4544.0,1671.0,302.0,0.0,6249.0,1470.0,404.0,0.1436785714285714,0.033,0.8100357142857143,1973.0,0.9999999999914185,53.62567579118145,9621000000000.0,0.8469336036488359,6,0.19,0.85,0.02,0.016,0.23
24101576,2024-05-03,2062BK1,119.22,9.69,9159.0,2001.0,952.0,3456.0,1539.0,281.0,0.0,5998.0,1008.0,0.0,0.1436785714285714,0.033,0.8100357142857143,1820.0,0.9248312776283856,50.31035061189137,4.577211394300561,0.845604395603931,6,0.2,0.75,0.019,0.019,0.2
24301557,2024-05-03,IS2062E350BR,121.74,10.01,8913.0,1764.0,802.0,2952.0,2461.0,140.0,378.0,6631.0,1103.0,0.0,0.1436785714285714,0.033,0.8100357142857143,2979.0,0.9240227703914685,54.46853950998465,5.05272108843251,0.8261161463575609,59,0.18,1.43,0.026,0.014,0.19
24301546,2024-05-03,EXPORTDSP14,116.88,10.01,9807.0,0.0,815.0,6132.0,1632.0,159.0,0.0,6389.0,1046.0,0.0,0.1436785714285714,0.033,0.8100357142857143,1791.0,0.9211127748370942,54.66290212136668,9807000000000.0,0.9112227805690055,55,0.21,0.78,0.024,0.017,0.21
24101574,2024-05-03,2062BK1,120.45,10.32,9363.0,1992.0,732.0,3316.0,1635.0,281.0,0.0,6378.0,1126.0,0.0,0.1436785714285714,0.033,0.8100357142857143,1916.0,0.9210828171528556,52.9514321290747,4.700301204816918,0.8533402922751288,6,0.2,0.76,0.02,0.015,0.2
24301564,2024-05-03,SEQRFE550D,118.83,10.0,8190.0,1209.0,801.0,2666.0,1569.0,241.0,0.0,6123.0,1005.0,0.0,0.1436785714285714,0.033,0.8100357142857143,1810.0,0.9223783280220262,51.52739207227529,6.7741935483814935,0.8668508287288028,73,0.2,0.79,0.026,0.02,0.24
24301563,2024-05-03,2062BK1,114.3,10.94,8199.0,2247.0,848.0,3506.0,1542.0,227.0,0.0,6124.0,1068.0,0.0,0.1436785714285714,0.033,0.8100357142857143,1769.0,0.9126477163772545,53.57830271169223,3.648865153536427,0.8716789146405474,6,0.17,0.77,0.02,0.015,0.19
24101580,2024-05-03,2062BK1,118.1,10.93,10890.0,0.0,787.0,3814.0,1659.0,275.0,0.0,5999.0,1256.0,0.0,0.1436785714285714,0.033,0.8100357142857143,1934.0,0.9152910175857143,50.79593564732603,10890000000000.0,0.8578076525331656,6,0.2,0.8,0.03,0.019,0.22
24101578,2024-05-03,2062BK1,124.66,0.0,10098.0,0.0,737.0,3541.0,1671.0,284.0,0.0,5867.0,1025.0,263.0,0.1436785714285714,0.033,0.8100357142857143,1955.0,0.9999999999919782,47.06401411802452,10098000000000.0,0.8547314578000743,6,0.19,0.77,0.037,0.021,0.18
24101539,2024-05-03,R34,124.36,0.0,11004.0,0.0,802.0,4924.0,1093.0,217.0,0.0,5908.0,1314.0,0.0,0.1436785714285714,0.033,0.8100357142857143,1310.0,0.9999999999919588,47.50723705333301,11004000000000.0,0.834351145037531,66,0.63,0.71,0.019,0.018,0.21
24101540,2024-05-03,C20MMNATLT,114.32,10.0,8364.0,0.0,782.0,3392.0,1641.0,240.0,0.0,5581.0,993.0,0.0,0.1436785714285714,0.033,0.8100357142857143,1881.0,0.9195624195550228,48.81910426829235,8363999999999.999,0.8724082934604612,41,0.2,0.77,0.032,0.018,0.205
24101542,2024-05-03,C20MMNATLT,110.66,10.0,8442.0,0.0,1012.0,4739.0,1630.0,240.0,0.0,5547.0,980.0,264.0,0.1436785714285714,0.033,0.8100357142857143,1870.0,0.917122492947811,50.126513644947345,8441999999999.999,0.871657754010229,41,0.21,0.808,0.026,0.021,0.204
24101543,2024-05-03,2062BK1,108.47,0.0,8871.0,0.0,789.0,4453.0,1638.0,244.0,0.0,5296.0,926.0,254.0,0.1436785714285714,0.033,0.8100357142857143,1882.0,0.9999999999907808,48.824559785665855,8871000000000.0,0.870350690754054,6,0.21,0.8,0.026,0.018,0.22
24101545,2024-05-03,2062BK1,119.65,0.0,8772.0,0.0,847.0,4023.0,1694.0,257.0,0.0,3632.0,2829.0,0.0,0.1436785714285714,0.033,0.8100357142857143,1951.0,0.9999999999916422,30.355202674213494,8771999999999.999,0.8682726806761311,6,0.22,0.8,0.022,0.018,0.2
24101536,2024-05-03,2062BK1,119.52,0.0,11079.0,1227.0,702.0,789.0,1783.0,301.0,0.0,6492.0,1110.0,0.0,0.1436785714285714,0.033,0.8100357142857143,2084.0,0.9999999999916331,54.31726907585076,9.029339853293374,0.8555662188095703,6,0.2,0.91,0.022,0.017,0.2
24101549,2024-05-03,EXPORTDSP14,117.81,9.07,8598.0,2982.0,789.0,4034.0,1689.0,200.0,0.0,6013.0,1039.0,0.0,0.1436785714285714,0.033,0.8100357142857143,1889.0,0.928515132401257,51.03980986290603,2.8832997987917897,0.8941238750656992,55,0.213,0.772,0.019,0.016,0.221
24101551,2024-05-03,EXPORTDSP14,117.64,10.0,9576.0,3081.0,792.0,3779.0,1688.0,250.0,0.0,6163.0,1052.0,0.0,0.1436785714285714,0.033,0.8100357142857143,1938.0,0.9216546537063487,52.38864331815378,3.1080817916250867,0.8710010319912946,55,0.192,0.777,0.018,0.015,0.212
24101556,2024-05-03,C20MMNATLT,130.48,9.93,6048.0,1503.0,822.0,2552.0,1586.0,254.0,0.0,6282.0,1084.0,0.0,0.1436785714285714,0.033,0.8100357142857143,1840.0,0.9292785414078109,48.14530962562734,4.023952095805706,0.861956521738662,41,0.19,0.75,0.025,0.021,0.2
24101558,2024-05-03,SEQRFE550D,119.3,9.98,9039.0,2895.0,799.0,3950.0,1586.0,246.0,0.0,5860.0,1032.0,0.0,0.1436785714285714,0.033,0.8100357142857143,1832.0,0.9228032178146442,49.1198658839135,3.1222797927450356,0.8657205240169947,73,0.22,0.77,0.023,0.02,0.2
24101560,2024-05-03,IS2062E350BR,117.03,9.69,8571.0,2946.0,782.0,3633.0,2442.0,101.0,412.0,6001.0,1089.0,0.0,0.1436785714285714,0.033,0.8100357142857143,2955.0,0.923532196962409,51.27745022599951,2.9093686354368944,0.8263959390860147,59,0.19,1.38,0.019,0.015,0.24
24101568,2024-05-03,2062BK1,122.4,10.41,9123.0,1986.0,1529.0,2460.0,1686.0,277.0,0.0,6281.0,1064.0,0.0,0.1436785714285714,0.033,0.8100357142857143,1963.0,0.9216173480843189,51.315359476704934,4.593655589121554,0.8588894549155075,6,0.2,0.8,0.038,0.019,0.2
24101570,2024-05-03,SEQRFE550D,124.57,9.97,9777.0,2001.0,770.0,2526.0,1688.0,281.0,0.0,6180.0,1064.0,281.0,0.1436785714285714,0.033,0.8100357142857143,1969.0,0.925895644411135,49.61066067231588,4.886056971511801,0.8572879634327795,73,0.22,0.78,0.018,0.012,0.22
24101547,2024-05-03,2062BK1,121.4,10.01,9546.0,0.0,792.0,5533.0,1685.0,260.0,0.0,6019.0,1165.0,0.0,0.1436785714285714,0.033,0.8100357142857143,1945.0,0.9238261928245658,49.57990115280412,9546000000000.0,0.8663239074545674,6,0.16,0.81,0.021,0.016,0.19
24101572,2024-05-03,SEQRFE550D,124.89,10.0,8934.0,2295.0,155.0,3398.0,1634.0,277.0,0.0,6088.0,1092.0,268.0,0.1436785714285714,0.033,0.8100357142857143,1911.0,0.9258655200465131,48.746897269206926,3.892810457514644,0.8550497121921219,73,0.21,0.77,0.024,0.019,0.2
24101601,2024-05-04,SEQRFE550D,135.4,0.0,11079.0,3105.0,839.0,4722.0,1641.0,250.0,0.0,6423.0,1160.0,0.0,0.14866666666666667,0.038766666666666665,0.8499333333333333,1891.0,0.9999999999926146,47.43722304248569,3.5681159420278363,0.8677948175563893,73,0.2,0.81,0.03,0.024,0.22
24101599,2024-05-04,2062BK1,117.09,0.0,10632.0,3033.0,790.0,3000.0,1644.0,247.0,0.0,5936.0,1036.0,290.0,0.14866666666666667,0.038766666666666665,0.8499333333333333,1891.0,0.9999999999914595,50.696045776319956,3.5054401582579935,0.8693812797457063,6,0.19,0.78,0.02,0.023,0.21
24101597,2024-05-04,SEQRFE550D,114.38,10.0,9639.0,2469.0,799.0,3150.0,1688.0,253.0,0.0,5884.0,1067.0,0.0,0.14866666666666667,0.038766666666666665,0.8499333333333333,1941.0,0.9196012220540312,51.442559887642574,3.904009720533048,0.8696548171041373,73,0.19,0.83,0.024,0.025,0.19
24101595,2024-05-04,C20MMNATLT,123.26,0.0,9471.0,2985.0,782.0,3945.0,1645.0,244.0,0.0,5907.0,1112.0,0.0,0.14866666666666667,0.038766666666666665,0.8499333333333333,1889.0,0.999999999991887,47.92308940412199,3.172864321606977,0.8708311275802696,41,0.18,0.72,0.018,0.017,0.2
24101593,2024-05-04,SEQRFE550D,114.24,10.05,10812.0,1980.0,729.0,6101.0,1594.0,274.0,0.0,6456.0,1117.0,0.0,0.14866666666666667,0.038766666666666665,0.8499333333333333,1868.0,0.9191407192781468,56.51260504152212,5.460606060603303,0.853319057815389,73,0.21,0.76,0.022,0.018,0.22
24101584,2024-05-04,2062BK1,122.85,0.0,10812.0,0.0,807.0,4131.0,1638.0,298.0,0.0,4473.0,888.0,359.0,0.14866666666666667,0.038766666666666665,0.8499333333333333,1936.0,0.99999999999186,36.410256409960034,10812000000000.0,0.8460743801648523,6,0.2,0.73,0.017,0.014,0.2
24101589,2024-05-04,C20MMNATLT,124.68,5.0,10368.0,0.0,799.0,4740.0,1702.0,277.0,0.0,5946.0,1219.0,0.0,0.14866666666666667,0.038766666666666665,0.8499333333333333,1979.0,0.9614435533547082,47.69008662136918,10368000000000.0,0.8600303183421627,41,0.17,0.76,0.035,0.022,0.21
24101587,2024-05-04,C20MMNATLT,117.53,9.89,10488.0,543.0,799.0,4140.0,1687.0,267.0,0.0,5891.0,1254.0,0.0,0.14866666666666667,0.038766666666666665,0.8499333333333333,1954.0,0.9223826714729054,50.12337275546564,19.314917127036253,0.8633572159668048,41,0.2,0.82,0.019,0.018,0.18
24101583,2024-05-04,C20MMNATLT,117.17,10.01,10386.0,0.0,792.0,5096.0,1735.0,297.0,0.0,6403.0,1288.0,0.0,0.14866666666666667,0.038766666666666665,0.8499333333333333,2032.0,0.9212926560707556,54.647093965565865,10386000000000.0,0.8538385826767452,41,0.2,0.8,0.03,0.013,0.18
24101581,2024-05-04,2062BK1,112.87,10.0,10818.0,0.0,797.0,4069.0,1729.0,301.0,0.0,5898.0,1453.0,0.0,0.14866666666666667,0.038766666666666665,0.8499333333333333,2030.0,0.9186131683818782,52.25480641399614,10818000000000.0,0.851724137930615,6,0.21,0.78,0.028,0.021,0.19
24301071,2024-05-04,WTCC1875CL6,125.99,0.0,9867.0,2325.0,495.0,4440.0,1091.0,252.0,0.0,5999.0,1800.0,0.0,0.14866666666666667,0.038766666666666665,0.8499333333333333,1343.0,0.9999999999920628,47.614890070262604,4.2438709677401105,0.8123603871922469,82,0.6,0.7,0.014,0.03,0.19
24101603,2024-05-04,2062BK1,122.99,11.75,10476.0,3537.0,684.0,2974.0,1844.0,0.0,815.0,6162.0,1025.0,0.0,0.14866666666666667,0.038766666666666665,0.8499333333333333,2659.0,0.9127950126101173,50.10163427880233,2.961832061067865,0.6934937946593857,6,0.19,1.26,0.021,0.012,0.19
24101591,2024-05-04,C20MMNATLT,118.01,10.05,10263.0,0.0,792.0,4710.0,1700.0,271.0,0.0,5827.0,1241.0,0.0,0.14866666666666667,0.038766666666666665,0.8499333333333333,1971.0,0.9215211619481375,49.37717142573191,10263000000000.0,0.8625063419579592,41,0.19,0.77,0.04,0.022,0.2
24101605,2024-05-04,2062BK1,124.26,11.75,9825.0,3108.0,797.0,3004.0,1665.0,254.0,0.0,6425.0,1027.0,0.0,0.14866666666666667,0.038766666666666665,0.8499333333333333,1919.0,0.9136092934275892,51.70610011225087,3.161196911195894,0.8676393955180471,6,0.21,0.76,0.019,0.02,0.21
24101620,2024-05-04,S.TOWER6VAN,117.85,12.0,8529.0,2103.0,785.0,4554.0,2443.0,119.0,457.0,5537.0,1234.0,0.0,0.14866666666666667,0.038766666666666665,0.8499333333333333,3019.0,0.9075856757727564,46.98345354224028,4.0556348074160455,0.8092083471345448,67,0.19,1.409,0.029,0.027,0.23
24101611,2024-05-04,1786500D,118.97,10.0,8967.0,1977.0,799.0,2062.0,1688.0,254.0,0.0,5492.0,1748.0,0.0,0.14866666666666667,0.038766666666666665,0.8499333333333333,1942.0,0.9224625881916535,46.16289820924466,4.535660091044747,0.8692070030891508,2,0.23,0.77,0.022,0.023,0.22
24101609,2024-05-04,2062BK1,124.16,6.3,10353.0,2985.0,782.0,3005.0,1687.0,257.0,0.0,6062.0,1058.0,0.0,0.14866666666666667,0.038766666666666665,0.8499333333333333,1944.0,0.9517093361877073,48.82409793775109,3.4683417085415518,0.8677983539090186,6,0.21,0.73,0.019,0.023,0.21
24301602,2024-05-04,2062BK1,124.54,11.54,8658.0,2409.0,674.0,4287.0,1624.0,275.0,0.0,6481.0,1149.0,0.0,0.14866666666666667,0.038766666666666665,0.8499333333333333,1899.0,0.9151969429679954,52.0395053793798,3.594022415938732,0.855186940494547,6,0.18,0.77,0.017,0.017,0.21
24301604,2024-05-04,2062BK1,125.9,12.03,8868.0,3180.0,706.0,3847.0,1594.0,243.0,0.0,6698.0,1134.0,0.0,0.14866666666666667,0.038766666666666665,0.8499333333333333,1837.0,0.9127818458572263,53.200953136988076,2.788679245282142,0.867719107239593,6,0.19,0.85,0.015,0.019,0.2
24301606,2024-05-04,SEQRFE550D,117.11,12.03,9375.0,3462.0,823.0,3990.0,1615.0,244.0,0.0,4254.0,1471.0,0.0,0.14866666666666667,0.038766666666666665,0.8499333333333333,1859.0,0.9068452841806812,36.32482281584557,2.7079722703631695,0.8687466379769399,73,0.21,0.8,0.018,0.017,0.18
24101618,2024-05-04,SEQRFE550D,115.89,12.0,8544.0,2148.0,792.0,4362.0,1694.0,254.0,0.0,5686.0,1013.0,0.0,0.14866666666666667,0.038766666666666665,0.8499333333333333,1948.0,0.9061693642903575,49.063767365181945,3.9776536312830646,0.8696098562623873,73,0.22,0.76,0.024,0.023,0.19
24301608,2024-05-04,SEQRFE550D,128.3,11.88,9567.0,3315.0,759.0,3788.0,1601.0,258.0,0.0,6973.0,1204.0,0.0,0.14866666666666667,0.038766666666666665,0.8499333333333333,1859.0,0.9152518190832127,54.349181605188235,2.8859728506778626,0.8612157073690903,73,0.22,0.79,0.025,0.029,0.25
24301612,2024-05-04,SEQRFE550D,140.37,12.0,8028.0,2049.0,792.0,4358.0,1667.0,213.0,0.0,6329.0,1082.0,0.0,0.14866666666666667,0.038766666666666665,0.8499333333333333,1880.0,0.921244339430851,45.08798176216366,3.918008784771148,0.8867021276591028,73,0.19,0.79,0.014,0.025,0.22
24301615,2024-05-04,S.TOWER6VAN,125.6,0.0,9030.0,2958.0,776.0,2930.0,2399.0,36.0,385.0,5999.0,1096.0,729.0,0.14866666666666667,0.038766666666666665,0.8499333333333333,2820.0,0.9999999999920381,47.76273885312291,3.052738336712964,0.8507092198578544,67,0.182,1.283,0.021,0.027,0.214
24301622,2024-05-04,SEQRFE550D,117.68,11.76,8019.0,2067.0,823.0,1937.0,1568.0,231.0,0.0,6406.0,1057.0,0.0,0.14866666666666667,0.038766666666666665,0.8499333333333333,1799.0,0.90914709517221,54.435757987300846,3.879535558778965,0.8715953307388151,73,0.22,0.77,0.028,0.025,0.18
24301624,2024-05-04,SEQRFE550D,116.34,11.75,8103.0,2076.0,815.0,2947.0,1688.0,157.0,0.0,6404.0,1075.0,0.0,0.14866666666666667,0.038766666666666665,0.8499333333333333,1845.0,0.9082676243195545,55.04555612811547,3.9031791907495648,0.9149051490509946,73,0.21,0.81,0.027,0.027,0.23
24301627,2024-05-04,SEQRFE550D,116.88,10.57,9939.0,2088.0,765.0,2661.0,1602.0,297.0,0.0,6166.0,1320.0,0.0,0.14866666666666667,0.038766666666666665,0.8499333333333333,1899.0,0.9170655158813883,52.754962354100314,4.760057471262088,0.8436018957341529,73,0.2,0.8,0.033,0.022,0.21
24101635,2024-05-04,SEQRFE550D,125.47,0.0,9108.0,3210.0,807.0,2574.0,1634.0,294.0,0.0,5570.0,1565.0,0.0,0.14866666666666667,0.038766666666666665,0.8499333333333333,1928.0,0.9999999999920299,44.39308201128243,2.8373831775692095,0.8475103734435439,73,0.21,0.81,0.02,0.027,0.23
24301629,2024-05-04,SEQRFE550D,121.43,13.61,9297.0,3102.0,808.0,2016.0,1662.0,268.0,0.0,6655.0,1296.0,0.0,0.14866666666666667,0.038766666666666665,0.8499333333333333,1930.0,0.899215047386706,54.80523758498884,2.9970986460338502,0.8611398963726108,73,0.22,0.78,0.028,0.026,0.21
24101630,2024-05-04,1786500D,120.09,12.68,10452.0,3156.0,830.0,3066.0,1640.0,288.0,0.0,6169.0,1245.0,0.0,0.14866666666666667,0.038766666666666665,0.8499333333333333,1928.0,0.9044964976959818,51.36980597842143,3.311787072242297,0.8506224066385629,2,0.17,0.76,0.026,0.022,0.224
24101626,2024-05-04,SEQRFE550D,122.4,11.76,10404.0,1593.0,833.0,4127.0,1639.0,248.0,0.0,5764.0,1814.0,0.0,0.14866666666666667,0.038766666666666665,0.8499333333333333,1887.0,0.9123434704762051,47.09150326758912,6.5310734463235836,0.8685744568092907,73,0.22,0.81,0.026,0.023,0.25
24301632,2024-05-04,SEQRFE550D,121.77,10.0,8856.0,2646.0,795.0,3245.0,1620.0,226.0,0.0,4354.0,913.0,0.0,0.14866666666666667,0.038766666666666665,0.8499333333333333,1846.0,0.9241101919942013,35.75593331661529,3.346938775508939,0.8775731310937824,73,0.21,0.76,0.026,0.025,0.18
24101621,2024-05-04,SEQRFE550D,117.78,11.85,8922.0,2145.0,798.0,3966.0,1689.0,258.0,0.0,5720.0,1056.0,0.0,0.14866666666666667,0.038766666666666665,0.8499333333333333,1947.0,0.9085859754616326,48.56512141239119,4.15944055943862,0.8674884437591847,73,0.22,0.81,0.019,0.025,0.22
24301596,2024-05-04,2062BK1,119.47,9.11,9663.0,693.0,817.0,4175.0,1582.0,355.0,0.0,5895.0,1002.0,0.0,0.14866666666666667,0.038766666666666665,0.8499333333333333,1937.0,0.9291491678260295,49.34293127940619,13.943722943702824,0.8167268972633884,6,0.18,0.75,0.023,0.02,0.22
24301594,2024-05-04,2062BK1,120.12,9.08,10221.0,0.0,798.0,6332.0,1594.0,227.0,0.0,6672.0,1172.0,0.0,0.14866666666666667,0.038766666666666665,0.8499333333333333,1821.0,0.9297213622219062,55.54445554399313,10221000000000.0,0.8753432180116005,6,0.19,0.72,0.02,0.017,0.21
24301600,2024-05-04,2062BK1,131.92,7.22,8811.0,2610.0,713.0,3307.0,1619.0,268.0,0.0,6347.0,1144.0,0.0,0.14866666666666667,0.038766666666666665,0.8499333333333333,1887.0,0.9481098174432363,48.11249241928357,3.375862068964224,0.8579756226810503,6,0.18,0.73,0.015,0.018,0.21
24301590,2024-05-04,2062BK1,116.78,10.0,8559.0,0.0,837.0,4284.0,1537.0,173.0,0.0,6042.0,1266.0,352.0,0.14866666666666667,0.038766666666666665,0.8499333333333333,1710.0,0.9211232055456607,51.73831135424098,8558999999999.999,0.8988304093561995,6,0.2,0.78,0.026,0.023,0.21
24101613,2024-05-04,2062BK1,102.47,0.0,2235.0,0.0,782.0,0.0,1492.0,254.0,0.0,1770.0,303.0,0.0,0.14866666666666667,0.038766666666666665,0.8499333333333333,1746.0,0.999999999990241,17.273348296893985,2235000000000.0,0.8545246277200146,6,0.21,0.74,0.019,0.02,0.22
24101614,2024-05-04,SEQRFE550D,122.06,11.75,8751.0,2229.0,819.0,3042.0,1681.0,257.0,0.0,6323.0,1212.0,0.0,0.14866666666666667,0.038766666666666665,0.8499333333333333,1938.0,0.9121889245877575,51.802392265674236,3.9259757738878753,0.8673890608870654,73,0.21,0.78,0.022,0.02,0.21
24301582,2024-05-04,2062BK1,116.53,10.0,8505.0,0.0,804.0,4272.0,1594.0,190.0,0.0,6210.0,1361.0,0.0,0.14866666666666667,0.038766666666666665,0.8499333333333333,1784.0,0.9209673595122029,53.29099802580201,8504999999999.999,0.8934977578470328,6,0.18,0.75,0.027,0.026,0.19
24301585,2024-05-04,SEQRFE550D,115.1,10.16,8184.0,0.0,782.0,4393.0,1620.0,244.0,0.0,6126.0,1073.0,258.0,0.14866666666666667,0.038766666666666665,0.8499333333333333,1864.0,0.9188887114727855,53.22328410031952,8183999999999.999,0.8690987124458857,73,0.2,0.74,0.028,0.02,0.22
24301586,2024-05-04,2062BK1,115.67,9.08,9462.0,1017.0,812.0,3701.0,1633.0,315.0,0.0,2482.0,1475.0,0.0,0.14866666666666667,0.038766666666666665,0.8499333333333333,1948.0,0.9272144288502828,21.457594881806365,9.30383480825044,0.83829568788458,6,0.2,0.81,0.022,0.02,0.22
24301588,2024-05-04,2062BK1,116.95,10.02,8211.0,0.0,792.0,3704.0,1586.0,230.0,0.0,4877.0,1594.0,0.0,0.14866666666666667,0.038766666666666665,0.8499333333333333,1816.0,0.9210837205566584,41.70158187223855,8210999999999.999,0.8733480176206645,6,0.2,0.76,0.027,0.023,0.21
24301592,2024-05-04,1786500D,119.07,10.01,7938.0,0.0,762.0,4219.0,1581.0,230.0,0.0,6203.0,1152.0,0.0,0.14866666666666667,0.038766666666666665,0.8499333333333333,1811.0,0.9224511930514221,52.09540606322251,7937999999999.999,0.8729983434561718,2,0.17,0.76,0.031,0.021,0.212
24301636,2024-05-05,S.TOWER6VAN,118.75,5.35,8259.0,2673.0,815.0,2292.0,2373.0,166.0,359.0,5938.0,1217.0,0.0,0.150030303030303,0.035727272727272726,0.7656969696969698,2898.0,0.9568896051494207,50.0042105258947,3.089786756452267,0.8188405797098623,67,0.199,1.358,0.039,0.028,0.188
24301631,2024-05-05,S.TOWER6VAN,123.95,11.54,9534.0,2739.0,809.0,3259.0,2466.0,125.0,443.0,6319.0,1159.0,0.0,0.150030303030303,0.035727272727272726,0.7656969696969698,3034.0,0.9148276625513704,50.980233964897295,3.4808324205901857,0.812788398153984,67,0.171,1.266,0.028,0.024,0.185
24301638,2024-05-05,S.TOWER6VAN,125.57,13.61,9534.0,2145.0,857.0,3045.0,2335.0,26.0,501.0,4420.0,820.0,0.0,0.150030303030303,0.035727272727272726,0.7656969696969698,2862.0,0.9022129616259361,35.19949032384169,4.444755244753173,0.8158630328438798,67,0.18,1.41,0.025,0.025,0.198
24301644,2024-05-05,2062BK1,123.37,10.08,8613.0,1941.0,814.0,3501.0,1677.0,229.0,0.0,6174.0,1337.0,0.0,0.150030303030303,0.035727272727272726,0.7656969696969698,1906.0,0.9244660921624244,50.04458134027685,4.437403400306833,0.8798530954874713,6,0.2,0.79,0.024,0.026,0.22
24301646,2024-05-05,2062BK1,117.04,11.76,8217.0,2022.0,613.0,4325.0,1676.0,294.0,0.0,5636.0,1150.0,0.0,0.150030303030303,0.035727272727272726,0.7656969696969698,1970.0,0.908695652166858,48.15447710143408,4.06379821958256,0.850761421319365,6,0.21,0.79,0.024,0.023,0.22
24301649,2024-05-05,1786500D,117.47,11.75,6861.0,1965.0,787.0,2022.0,1637.0,220.0,0.0,6081.0,1263.0,0.0,0.150030303030303,0.035727272727272726,0.7656969696969698,1857.0,0.9090698034289656,51.766408444268606,3.4916030534333378,0.8815293484109415,2,0.18,0.74,0.024,0.025,0.219
24301651,2024-05-05,2062BK1,119.73,8.14,7338.0,1497.0,503.0,4194.0,1661.0,329.0,0.0,6239.0,1295.0,0.0,0.150030303030303,0.035727272727272726,0.7656969696969698,1990.0,0.9363415969270639,52.10891171759702,4.901803607211154,0.8346733668337514,6,0.19,0.81,0.02,0.021,0.21
24301653,2024-05-05,2062BK1,127.28,9.07,7242.0,1956.0,801.0,3940.0,1677.0,224.0,0.0,6526.0,1403.0,0.0,0.150030303030303,0.035727272727272726,0.7656969696969698,1901.0,0.9334800146612874,51.27278441191646,3.7024539877281684,0.882167280378284,6,0.19,0.78,0.023,0.018,0.2
24301640,2024-05-05,SEQRFE550D,128.06,12.59,8844.0,2133.0,837.0,4360.0,1641.0,285.0,0.0,5166.0,979.0,0.0,0.150030303030303,0.035727272727272726,0.7656969696969698,1926.0,0.9104870245224993,40.34046540652553,4.146272855131671,0.8520249221179377,73,0.19,0.75,0.019,0.025,0.23
24301655,2024-05-05,2062BK1,121.64,10.3,8985.0,2223.0,712.0,4948.0,1755.0,257.0,0.0,6032.0,1144.0,375.0,0.150030303030303,0.035727272727272726,0.7656969696969698,2012.0,0.9219342125138553,49.58895100255188,4.041835357623013,0.8722664015900238,6,0.22,0.94,0.016,0.016,0.24
24301667,2024-05-05,EXPORTDSP14,121.3,0.0,6933.0,1566.0,797.0,2770.0,1576.0,301.0,0.0,5038.0,926.0,0.0,0.150030303030303,0.035727272727272726,0.7656969696969698,1877.0,0.9999999999917559,41.53338829314482,4.427203065131272,0.839637719765136,55,0.19,0.8,0.022,0.018,0.22
24301659,2024-05-05,SAILTOWER6VA,121.01,6.3,8547.0,1308.0,806.0,4080.0,1820.0,0.0,822.0,6226.0,1754.0,0.0,0.150030303030303,0.035727272727272726,0.7656969696969698,2642.0,0.9505144921769656,51.4502933637596,6.534403669719775,0.6888720666159391,68,0.18,1.43,0.022,0.012,0.2
24301661,2024-05-05,SAILTOWER6VA,123.01,8.15,7866.0,3147.0,762.0,2829.0,1812.0,0.0,796.0,6165.0,1362.0,260.0,0.150030303030303,0.035727272727272726,0.7656969696969698,2608.0,0.9378621530883056,50.117876594991316,2.4995233555759455,0.6947852760733533,68,0.184,1.321,0.024,0.014,0.2
24301663,2024-05-05,SAILTOWER6VA,125.3,9.07,8502.0,2424.0,588.0,3361.0,1813.0,0.0,823.0,6305.0,1129.0,0.0,0.150030303030303,0.035727272727272726,0.7656969696969698,2636.0,0.9324998139396257,50.31923383838532,3.5074257425728104,0.687784522002774,68,0.181,1.312,0.024,0.012,0.193
24301647,2024-05-05,C20MMNATLT,113.51,12.67,7974.0,2022.0,635.0,3462.0,1734.0,322.0,0.0,6283.0,1241.0,0.0,0.150030303030303,0.035727272727272726,0.7656969696969698,2056.0,0.899587890308293,55.35195136943571,3.9436201780395925,0.8433852140073719,41,0.19,0.79,0.023,0.02,0.21
24301642,2024-05-05,1786500D,124.24,11.75,8706.0,1989.0,762.0,3440.0,1711.0,316.0,0.0,6198.0,1130.0,0.0,0.150030303030303,0.035727272727272726,0.7656969696969698,2027.0,0.9135965879776925,49.887314874035035,4.377073906483471,0.8441045880607577,2,0.17,0.75,0.026,0.027,0.232
24101628,2024-05-05,S.TOWER6VAN,125.91,12.23,10500.0,2199.0,807.0,2942.0,2440.0,98.0,413.0,6196.0,1218.0,0.0,0.150030303030303,0.035727272727272726,0.7656969696969698,2951.0,0.9114666280518934,49.209752997782466,4.774897680761812,0.8268383598777272,67,0.183,1.295,0.03,0.023,0.235
24301679,2024-05-05,SEQRFE550D,122.35,11.75,10581.0,2364.0,856.0,5540.0,1679.0,227.0,0.0,5050.0,1110.0,0.0,0.150030303030303,0.035727272727272726,0.7656969696969698,1906.0,0.9123788217679912,41.27503064943788,4.475888324871203,0.8809024134308076,73,0.2,0.81,0.027,0.029,0.17
24101616,2024-05-05,2062BK1,122.55,11.55,9657.0,2019.0,800.0,4036.0,1695.0,254.0,0.0,6132.0,1045.0,0.0,0.150030303030303,0.035727272727272726,0.7656969696969698,1949.0,0.9138702460781964,50.03671970583405,4.783060921245774,0.8696767573109956,6,0.18,0.75,0.027,0.03,0.2
24101619,2024-05-05,2062BK1,118.1,11.76,8418.0,2385.0,842.0,4013.0,1698.0,257.0,0.0,5671.0,1040.0,0.0,0.150030303030303,0.035727272727272726,0.7656969696969698,1955.0,0.9094409363860355,48.018628280711106,3.529559748426193,0.8685421994880468,6,0.2,0.76,0.023,0.025,0.2
24101623,2024-05-05,S.TOWER6VAN,121.29,11.45,9471.0,2172.0,787.0,3041.0,2436.0,119.0,407.0,5905.0,1070.0,0.0,0.150030303030303,0.035727272727272726,0.7656969696969698,2962.0,0.9137411481022018,48.68496990643346,4.360497237567053,0.8224172856175481,67,0.174,1.339,0.028,0.024,0.235
24101625,2024-05-05,S.TOWER6VAN,121.29,0.0,10626.0,1494.0,672.0,4736.0,2433.0,119.0,400.0,5785.0,1109.0,0.0,0.150030303030303,0.035727272727272726,0.7656969696969698,2952.0,0.9999999999917553,47.69560557302584,7.112449799192026,0.8241869918696395,67,0.183,1.323,0.03,0.025,0.224
24101633,2024-05-05,S.TOWER6VAN,122.76,11.74,9522.0,3186.0,782.0,3174.0,2436.0,94.0,416.0,5998.0,1097.0,0.0,0.150030303030303,0.035727272727272726,0.7656969696969698,2946.0,0.9127137546400543,48.85956337529439,2.9887005649708134,0.8268839103866847,67,0.184,1.303,0.022,0.019,0.207
24101637,2024-05-05,SEQRFE550D,124.04,9.86,8727.0,2715.0,780.0,2608.0,1631.0,291.0,0.0,5995.0,1132.0,0.0,0.150030303030303,0.035727272727272726,0.7656969696969698,1922.0,0.9263629574240003,48.33118348880739,3.214364640882794,0.8485952133190174,73,0.2,0.77,0.024,0.026,0.21
24101639,2024-05-05,2062BK1,122.99,12.24,8895.0,3159.0,632.0,2395.0,1634.0,291.0,0.0,5810.0,1535.0,0.0,0.150030303030303,0.035727272727272726,0.7656969696969698,1925.0,0.9094875397403721,47.239612976280675,2.8157644824302577,0.8488311688307278,6,0.19,0.73,0.022,0.022,0.18
24301677,2024-05-05,SEQRFE550D,125.02,10.92,9054.0,2490.0,754.0,3745.0,1671.0,298.0,0.0,6198.0,1085.0,0.0,0.150030303030303,0.035727272727272726,0.7656969696969698,1969.0,0.9196704428356652,49.576067828750794,3.636144578311793,0.8486541391565015,73,0.21,0.79,0.024,0.025,0.18
24101645,2024-05-05,SEQRFE550D,119.13,11.88,9717.0,3069.0,777.0,2018.0,1692.0,302.0,0.0,6107.0,1121.0,0.0,0.150030303030303,0.035727272727272726,0.7656969696969698,1994.0,0.9093198992373918,51.26332577813092,3.16617790811236,0.8485456369103066,73,0.2,0.83,0.02,0.029,0.24
24101648,2024-05-05,2062BK1,117.86,12.31,8031.0,3237.0,862.0,1990.0,1677.0,270.0,0.0,5856.0,1023.0,0.0,0.150030303030303,0.035727272727272726,0.7656969696969698,1947.0,0.9054313589851317,49.68606821610651,2.481000926783293,0.8613251155619613,6,0.19,0.78,0.024,0.023,0.21
24101650,2024-05-05,2062BK1,124.45,8.21,8493.0,3498.0,782.0,1971.0,1689.0,267.0,0.0,6204.0,1156.0,0.0,0.150030303030303,0.035727272727272726,0.7656969696969698,1956.0,0.9381124679561428,49.851345921656474,2.4279588336185167,0.863496932514896,6,0.2,0.79,0.026,0.023,0.21
24101652,2024-05-05,SEQRFE550D,119.94,8.64,9003.0,3717.0,807.0,2007.0,1681.0,271.0,0.0,6029.0,1105.0,0.0,0.150030303030303,0.035727272727272726,0.7656969696969698,1952.0,0.9328044796940987,50.266800066280915,2.422114608554635,0.861168032786444,73,0.2,0.73,0.025,0.022,0.18
24101654,2024-05-05,2062BK1,120.44,8.78,9147.0,3117.0,784.0,1978.0,1684.0,270.0,0.0,6110.0,1145.0,0.0,0.150030303030303,0.035727272727272726,0.7656969696969698,1954.0,0.9320538616241135,50.730654267263944,2.9345524542820227,0.8618219037866623,6,0.2,0.79,0.027,0.026,0.2
24101656,2024-05-05,2062BK1,121.42,8.57,9666.0,3651.0,829.0,1998.0,1684.0,267.0,0.0,5616.0,1039.0,0.0,0.150030303030303,0.035727272727272726,0.7656969696969698,1951.0,0.9340718516737129,46.25267665914797,2.647493837304123,0.8631471040487632,6,0.19,0.85,0.021,0.017,0.24
24101643,2024-05-05,C20MMNATLT,121.53,12.0,10374.0,3372.0,812.0,1983.0,1666.0,255.0,0.0,5688.0,988.0,0.0,0.150030303030303,0.035727272727272726,0.7656969696969698,1921.0,0.9101325544753229,46.80325845431742,3.0765124555151018,0.8672566371676902,41,0.2,0.76,0.024,0.025,0.21
24101658,2024-05-05,2062BK1,117.8,0.0,8967.0,1923.0,784.0,3080.0,1691.0,297.0,0.0,5691.0,2494.0,0.0,0.150030303030303,0.035727272727272726,0.7656969696969698,1988.0,0.999999999991511,48.31069609466629,4.663026521058417,0.8506036217299544,6,0.21,0.74,0.018,0.017,0.2
24101657,2024-05-05,2062BK1,120.62,9.87,9030.0,3357.0,661.0,972.0,1676.0,271.0,0.0,5871.0,1087.0,0.0,0.150030303030303,0.035727272727272726,0.7656969696969698,1947.0,0.9243620200710831,48.67352014550925,2.689901697943792,0.8608115048788594,6,0.22,0.88,0.03,0.024,0.24
24101682,2024-05-05,EXPORTDSP14,120.21,10.0,8241.0,2532.0,790.0,2866.0,1689.0,254.0,0.0,6003.0,1229.0,0.0,0.150030303030303,0.035727272727272726,0.7656969696969698,1943.0,0.9232009830203274,49.937609183512706,3.2547393364916055,0.8692743180644008,55,0.2,0.8,0.025,0.026,0.21
24101678,2024-05-05,EXPORTDSP14,121.39,10.0,8466.0,2421.0,800.0,4013.0,1697.0,257.0,0.0,6191.0,1226.0,0.0,0.150030303030303,0.035727272727272726,0.7656969696969698,1954.0,0.9238907070483,51.00090616977509,3.4969021065660897,0.8684749232339465,55,0.19,0.85,0.027,0.022,0.23
24101676,2024-05-05,2062BK1,122.16,0.0,8517.0,2511.0,817.0,3942.0,1722.0,253.0,0.0,6194.0,1226.0,0.0,0.150030303030303,0.035727272727272726,0.7656969696969698,1975.0,0.999999999991814,50.70399476055416,3.3918757467131058,0.8718987341767738,6,0.19,0.76,0.025,0.021,0.19
24101674,2024-05-05,2062BK1,122.19,0.0,8559.0,2475.0,782.0,2971.0,1682.0,257.0,0.0,5783.0,1180.0,0.0,0.150030303030303,0.035727272727272726,0.7656969696969698,1939.0,0.999999999991816,47.32793190893422,3.458181818180421,0.8674574522945501,6,0.21,0.8,0.037,0.027,0.2
24301681,2024-05-05,1786500D,118.64,10.0,10038.0,2034.0,806.0,3442.0,1393.0,253.0,0.0,6241.0,1142.0,0.0,0.150030303030303,0.035727272727272726,0.7656969696969698,1646.0,0.9222636815848706,52.604517868740686,4.935103244835332,0.8462940461720253,2,0.18,0.72,0.02,0.021,0.178
24101670,2024-05-05,2062BK1,126.06,9.89,9852.0,1662.0,784.0,4648.0,1685.0,301.0,0.0,6105.0,1151.0,0.0,0.150030303030303,0.035727272727272726,0.7656969696969698,1986.0,0.9272526664146581,48.42931937134357,5.927797833931451,0.848439073514175,6,0.2,0.81,0.026,0.019,0.18
24101660,2024-05-05,2062BK1,125.15,7.98,7944.0,1458.0,794.0,1812.0,1692.0,254.0,0.0,6012.0,1567.0,0.0,0.150030303030303,0.035727272727272726,0.7656969696969698,1946.0,0.9400585893416958,48.038353974845876,5.448559670778156,0.8694758478926673,6,0.19,0.73,0.022,0.016,0.19
24101662,2024-05-05,2062BK1,122.54,7.93,8220.0,1461.0,787.0,4313.0,1687.0,265.0,0.0,5964.0,1184.0,0.0,0.150030303030303,0.035727272727272726,0.7656969696969698,1952.0,0.9392197439952541,48.6698220985093,5.626283367552618,0.8642418032782457,6,0.18,0.76,0.035,0.022,0.18
24301671,2024-05-05,2062BK1,111.43,10.0,8016.0,1530.0,712.0,2432.0,1603.0,186.0,0.0,6127.0,1187.0,0.0,0.150030303030303,0.035727272727272726,0.7656969696969698,1789.0,0.9176480276627057,54.985192497038625,5.239215686271086,0.8960313024030766,6,0.2,0.81,0.025,0.02,0.21
24101666,2024-05-05,EXPORTDSP14,122.62,8.14,9822.0,1851.0,792.0,3931.0,1671.0,275.0,0.0,5488.0,1003.0,356.0,0.150030303030303,0.035727272727272726,0.7656969696969698,1946.0,0.9377485469490844,44.75615723336522,5.306320907614637,0.858684480986198,55,0.2,0.78,0.025,0.02,0.21
24101668,2024-05-05,2062BK1,119.58,7.98,9405.0,1899.0,825.0,5214.0,1688.0,294.0,0.0,5906.0,1150.0,0.0,0.150030303030303,0.035727272727272726,0.7656969696969698,1982.0,0.9374412041318795,49.38953002132974,4.952606635068482,0.8516649848633443,6,0.19,0.76,0.028,0.02,0.2
24301685,2024-05-06,SEQRFE550D,120.83,10.94,8574.0,2169.0,771.0,2574.0,1647.0,203.0,0.0,6284.0,1175.0,0.0,0.15589285714285714,0.036,0.9453214285714286,1850.0,0.9169765500423694,52.00695191548451,3.952973720606753,0.890270270269789,73,0.21,0.74,0.022,0.023,0.19
24301712,2024-05-06,2062BK1,121.4,10.0,10218.0,405.0,815.0,4924.0,1433.0,333.0,322.0,6873.0,0.0,0.0,0.15589285714285714,0.036,0.9453214285714286,2088.0,0.9238964992319338,56.61449752836396,25.229629629567334,0.6863026819920085,6,0.19,0.82,0.019,0.023,0.22
24301675,2024-05-06,EXPORTDSP14,115.45,10.93,9198.0,2214.0,796.0,3461.0,1671.0,284.0,0.0,6112.0,1139.0,0.0,0.15589285714285714,0.036,0.9453214285714286,1955.0,0.9135147966378104,52.940666954933384,4.154471544713571,0.8547314578000743,55,0.19,0.75,0.026,0.022,0.19
24301710,2024-05-06,S.TOWER6VAN,121.9,9.69,9249.0,0.0,779.0,5397.0,2021.0,109.0,780.0,6494.0,1182.0,0.0,0.15589285714285714,0.036,0.9453214285714286,2910.0,0.9263621855693719,53.273174732951,9249000000000.0,0.6945017182128198,67,0.177,1.381,0.04,0.026,0.198
24301708,2024-05-06,2062BK1,119.1,10.02,9669.0,942.0,804.0,4936.0,1715.0,305.0,0.0,6301.0,1268.0,0.0,0.15589285714285714,0.036,0.9453214285714286,2020.0,0.9223977695095849,52.905121745987366,10.264331210180186,0.8490099009896788,6,0.19,0.77,0.02,0.02,0.23
24301706,2024-05-06,1786550D,120.1,10.08,9561.0,1962.0,828.0,3975.0,1724.0,267.0,0.0,6300.0,1129.0,0.0,0.15589285714285714,0.036,0.9453214285714286,1991.0,0.9225687509531221,52.456286427539915,4.873088685012807,0.8658965344043867,3,0.22,0.77,0.02,0.02,0.18
