Repository: SiddharthKumar268/FerroMind

# FerroMind
*Ferro-Alloy Optimisation using Machine Learning*
**SAIL Durgapur Steel Plant | Steel Melting Shop**
Intern: Siddharth Kumar | FY 2023-24 to FY 2025-26

---

## Quick Start

```bash

# 2. Place raw Excel files in data/raw/

## Dataset

| | |
|---|---|
| Total heats after cleaning | 47,421 |
| Training set | 37,936 heats (Apr 2023 – Jun 2025) |
| Test set | 9,485 heats (Jun 2025 – Dec 2025) |
| Input features | 21 (16 raw + 5 engineered) |
| Target variables | Mn, Si, C, S, P |
| BOF grades | 76 distinct grades |
| Split method | Chronological 80/20 — no shuffle, no leakage |

---

File: data/processed/sms_train.csv (part 124 of 253)
Heat_Number,Date,BOF Grade Code,Hot Metal Addn. Weight,Scrap Addn. Weight,Lime Into Converter,Dolomite Into Converter,Lime Into Ladle,Iron Ore Into Converter,SIMN Into Ladle,FESI Into Ladle,FEMN Into Ladle,Measered O2 Mainblow II,Duration of Mainblow I/II,Measered O2 2nd Blow,HM_P,HM_S,HM_Si,Total_FA_Ladle,HM_Ratio,O2_per_ton_HM,Lime_Dolo_Ratio,SiMn_FA_Fraction,Grade_Encoded,C,Mn,P,S,Si
24301704,2024-05-06,SAILTOWER6VA,118.8,10.0,10971.0,3555.0,685.0,3196.0,1823.0,0.0,758.0,6364.0,1060.0,0.0,0.15589285714285714,0.036,0.9453214285714286,2581.0,0.9223602484400437,53.56902356857265,3.0860759493662204,0.7063153816347515,68,0.171,1.399,0.031,0.013,0.217
24301701,2024-05-06,1786550D,127.08,0.0,11193.0,3312.0,789.0,6253.0,1595.0,254.0,0.0,6388.0,1210.0,262.0,0.15589285714285714,0.036,0.9453214285714286,1849.0,0.999999999992131,50.26754800086349,3.379528985506226,0.8626284478091603,3,0.2,0.8,0.03,0.02,0.2
24301699,2024-05-06,EXPORTDSP14,118.42,9.98,8904.0,3522.0,781.0,3122.0,1630.0,291.0,0.0,6393.0,1164.0,0.0,0.15589285714285714,0.036,0.9453214285714286,1921.0,0.9222741432949979,53.98581320677262,2.5281090289601,0.8485163977090846,55,0.215,0.801,0.024,0.024,0.225
24301697,2024-05-06,EXPORTDSP14,118.12,10.0,9804.0,3426.0,795.0,3055.0,1667.0,251.0,0.0,6355.0,1117.0,0.0,0.15589285714285714,0.036,0.9453214285714286,1918.0,0.9219481735800661,53.80121909876565,2.8616462346751717,0.8691345151194635,55,0.218,0.783,0.022,0.022,0.183
24301687,2024-05-06,EXPORTDSP14,121.26,10.82,8610.0,2211.0,663.0,3120.0,1651.0,259.0,0.0,6107.0,1130.0,0.0,0.15589285714285714,0.036,0.9453214285714286,1910.0,0.9180799515375676,50.36285667119938,3.8941655359548193,0.8643979057587098,55,0.19,0.8,0.02,0.022,0.19
24301694,2024-05-06,EXPORTDSP14,124.91,10.82,9270.0,2946.0,825.0,3127.0,1616.0,260.0,0.0,6499.0,1253.0,0.0,0.15589285714285714,0.036,0.9453214285714286,1876.0,0.9202829146031072,52.029461211656155,3.1466395112005614,0.8614072494664918,55,0.22,0.76,0.026,0.025,0.19
24301692,2024-05-06,2062BK1,133.19,10.0,9234.0,3024.0,800.0,3015.0,1556.0,274.0,0.0,6632.0,1273.0,325.0,0.15589285714285714,0.036,0.9453214285714286,1830.0,0.9301627208538994,49.793528042271994,3.053571428570419,0.8502732240432512,6,0.2,0.76,0.024,0.027,0.21
24301690,2024-05-06,EXPORTDSP14,123.51,0.0,8802.0,2568.0,751.0,2907.0,1542.0,207.0,0.0,6552.0,1155.0,0.0,0.15589285714285714,0.036,0.9453214285714286,1749.0,0.9999999999919035,53.04833616668247,3.4275700934566093,0.8816466552310568,55,0.194,0.77,0.024,0.024,0.2
24301683,2024-05-06,2062BK1,118.17,0.0,9363.0,2454.0,593.0,2562.0,1633.0,281.0,0.0,5757.0,950.0,0.0,0.15589285714285714,0.036,0.9453214285714286,1914.0,0.9999999999915375,48.717948717536444,3.8154034229813303,0.8531870428417695,6,0.2,0.76,0.02,0.022,0.21
24301673,2024-05-06,2062BK1,121.39,10.0,8610.0,2277.0,695.0,2837.0,1635.0,219.0,0.0,6437.0,1241.0,0.0,0.15589285714285714,0.036,0.9453214285714286,1854.0,0.9238907070483,53.02743224274629,3.7812911725938596,0.8818770226532461,6,0.19,0.72,0.033,0.026,0.23
24301695,2024-05-06,EXPORTDSP14,123.11,9.99,8802.0,2994.0,795.0,3090.0,1634.0,230.0,0.0,6505.0,1218.0,0.0,0.15589285714285714,0.036,0.9453214285714286,1864.0,0.9249436513829833,52.838924538600935,2.9398797595180564,0.8766094420596156,55,0.18,0.72,0.018,0.02,0.18
24101722,2024-05-06,2830C20MMNC,121.66,10.0,10011.0,2004.0,850.0,3759.0,1692.0,247.0,0.0,5997.0,1027.0,0.0,0.15589285714285714,0.036,0.9453214285714286,1939.0,0.9240467871720793,49.29311195093463,4.995508982033435,0.8726147498706175,17,0.21,0.8,0.024,0.022,0.23
24301664,2024-05-06,2062BK1,120.24,8.02,8427.0,3144.0,836.0,3658.0,1664.0,294.0,0.0,6437.0,1299.0,0.0,0.15589285714285714,0.036,0.9453214285714286,1958.0,0.9374707625063351,53.53459747127799,2.680343511449529,0.8498467824306181,6,0.184,0.78,0.025,0.021,0.18
24301713,2024-05-06,2062BK1,120.31,10.0,9636.0,642.0,785.0,3463.0,1257.0,274.0,139.0,6301.0,1187.0,276.0,0.15589285714285714,0.036,0.9453214285714286,1670.0,0.9232599186484287,52.37303632239736,15.009345794369144,0.7526946107779924,6,0.21,0.85,0.023,0.022,0.23
24201726,2024-05-06,2830C20MMNC,118.79,10.0,9366.0,3090.0,808.0,2579.0,1620.0,243.0,0.0,7054.0,1236.0,0.0,0.15589285714285714,0.036,0.9453214285714286,1863.0,0.9223542200409787,59.38210287011211,3.0310679611640676,0.8695652173908376,17,0.21,0.78,0.019,0.014,0.21
24201721,2024-05-06,1786550D,115.65,10.0,9843.0,1791.0,811.0,1040.0,1610.0,233.0,0.0,6617.0,1147.0,0.0,0.15589285714285714,0.036,0.9453214285714286,1843.0,0.9204138479831244,57.21573713742139,5.495812395306814,0.8735756918063627,3,0.22,0.81,0.03,0.02,0.23
24201715,2024-05-06,1786550D,121.82,10.0,10719.0,2010.0,0.0,3637.0,0.0,0.0,0.0,6799.0,1287.0,0.0,0.15589285714285714,0.036,0.9453214285714286,0.0,0.9241389773864047,55.811853553966415,5.3328358208928694,0.0,3,0.21,0.8,0.02,0.02,0.23
24201711,2024-05-06,1786550D,121.87,9.89,10575.0,1980.0,814.0,2486.0,1650.0,263.0,0.0,6575.0,1944.0,0.0,0.15589285714285714,0.036,0.9453214285714286,1913.0,0.9249392835388213,53.9509313198166,5.340909090906393,0.8625196027177927,3,0.22,0.81,0.02,0.02,0.24
24201709,2024-05-06,1786550D,123.3,10.0,9396.0,2022.0,704.0,2755.0,1667.0,250.0,0.0,6762.0,1638.0,0.0,0.15589285714285714,0.036,0.9453214285714286,1917.0,0.9249812453043887,54.841849147973704,4.646884272994734,0.8695878977564582,3,0.21,0.74,0.02,0.02,0.22
24201707,2024-05-06,S.TOWER6VAN,119.4,9.99,8997.0,2265.0,819.0,3079.0,2430.0,108.0,493.0,5947.0,1855.0,0.0,0.15589285714285714,0.036,0.9453214285714286,3031.0,0.9227915603916625,49.807370183837456,3.9721854304618223,0.801715605410491,67,0.191,1.311,0.026,0.021,0.188
24201705,2024-05-06,2062BK1,118.76,10.0,9147.0,2568.0,803.0,3953.0,1617.0,290.0,0.0,6616.0,1109.0,0.0,0.15589285714285714,0.036,0.9453214285714286,1907.0,0.9223361292255179,55.70899292644233,3.5619158878490804,0.8479286837960944,6,0.2,0.77,0.023,0.017,0.22
24301669,2024-05-06,2062BK1,121.79,11.76,7869.0,2709.0,699.0,3885.0,1593.0,224.0,0.0,6639.0,1569.0,0.0,0.15589285714285714,0.036,0.9453214285714286,1817.0,0.9119430924679002,54.51186468466613,2.9047619047608326,0.8767198679136617,6,0.198,0.78,0.019,0.02,0.222
24201700,2024-05-06,2062BK1,114.42,10.0,7530.0,3138.0,817.0,2571.0,1634.0,263.0,0.0,6368.0,1100.0,0.0,0.15589285714285714,0.036,0.9453214285714286,1897.0,0.9196270695955664,55.654605837653776,2.399617590821415,0.8613600421713963,6,0.22,0.77,0.038,0.016,0.2
24201529,2024-05-06,1786550D,119.93,0.0,9942.0,1989.0,814.0,1043.0,1627.0,257.0,0.0,664.0,3541.0,0.0,0.15589285714285714,0.036,0.9453214285714286,1884.0,0.9999999999916618,5.5365629950342985,4.998491704371545,0.8635881104029387,3,0.2,0.81,0.02,0.02,0.22
24101717,2024-05-06,2062BK1,124.84,10.2,10824.0,1923.0,800.0,3821.0,1679.0,261.0,0.0,6539.0,1158.0,0.0,0.15589285714285714,0.036,0.9453214285714286,1940.0,0.924466824637704,52.379045177408045,5.628705148203001,0.865463917525327,6,0.2,0.79,0.038,0.027,0.23
24101672,2024-05-06,EXPORTDSP14,121.09,9.98,10158.0,2088.0,802.0,5767.0,1683.0,298.0,0.0,5104.0,959.0,0.0,0.15589285714285714,0.036,0.9453214285714286,1981.0,0.9238574807284364,42.15046659474646,4.864942528733303,0.849570923775442,55,0.205,0.776,0.028,0.023,0.207
24101680,2024-05-06,EXPORTDSP14,116.11,0.0,7989.0,2631.0,810.0,3514.0,1696.0,254.0,0.0,153.0,47.0,5819.0,0.15589285714285714,0.036,0.9453214285714286,1950.0,0.9999999999913874,1.3177159589930434,3.0364880273648662,0.8697435897431437,55,0.211,0.84,0.025,0.025,0.222
24101684,2024-05-06,EXPORTDSP14,125.07,0.0,7986.0,2418.0,802.0,3441.0,1685.0,261.0,0.0,5993.0,1140.0,0.0,0.15589285714285714,0.036,0.9453214285714286,1946.0,0.9999999999920044,47.91716638644026,3.302729528534614,0.8658787255905108,55,0.21,0.81,0.024,0.023,0.19
24101686,2024-05-06,C20MMNATLT,119.3,0.0,7983.0,2016.0,800.0,3345.0,1678.0,250.0,0.0,6186.0,1062.0,0.0,0.15589285714285714,0.036,0.9453214285714286,1928.0,0.9999999999916177,51.85247275731892,3.959821428569464,0.8703319502070175,41,0.193,0.735,0.031,0.03,0.198
24101688,2024-05-06,SEQRFE550D,120.7,0.0,8025.0,1986.0,779.0,2985.0,1682.0,261.0,0.0,6197.0,1120.0,0.0,0.15589285714285714,0.036,0.9453214285714286,1943.0,0.999999999991715,51.34217067065996,4.040785498487391,0.8656716417905993,73,0.21,0.8,0.026,0.03,0.24
24101689,2024-05-06,SEQRFE550D,118.74,10.0,7968.0,2001.0,898.0,2993.0,1682.0,250.0,0.0,6194.0,1112.0,0.0,0.15589285714285714,0.036,0.9453214285714286,1932.0,0.922324063997807,52.16439279053255,3.982008995500259,0.8706004140782243,73,0.21,0.8,0.031,0.026,0.19
24201696,2024-05-06,1786550D,122.14,10.0,7182.0,4569.0,718.0,2868.0,1569.0,267.0,0.0,6212.0,1163.0,0.0,0.15589285714285714,0.036,0.9453214285714286,1836.0,0.9243226880511253,50.859669231612415,1.5718975705840288,0.8545751633982274,3,0.22,0.85,0.02,0.04,0.27
24101714,2024-05-06,S.TOWER6VAN,123.16,10.0,14388.0,2580.0,794.0,2574.0,2435.0,118.0,460.0,6697.0,1854.0,0.0,0.15589285714285714,0.036,0.9453214285714286,3013.0,0.9249023730780648,54.37642091544027,5.57674418604435,0.808164619979818,67,0.18,1.32,0.035,0.023,0.201
24101723,2024-05-06,2830C20MMNC,120.82,10.0,9000.0,1986.0,832.0,3993.0,1729.0,271.0,0.0,5996.0,1032.0,0.0,0.15589285714285714,0.036,0.9453214285714286,2000.0,0.9235590888172791,49.627545108015,4.531722054378383,0.8644999999995677,17,0.2,0.82,0.029,0.02,0.21
24101727,2024-05-06,2830C20MMNC,124.51,9.94,9711.0,2001.0,684.0,3720.0,1736.0,257.0,0.0,6200.0,1065.0,0.0,0.15589285714285714,0.036,0.9453214285714286,1993.0,0.926069170688538,49.7951971725179,4.8530734632659405,0.8710486703457747,17,0.2,0.76,0.023,0.018,0.19
24101719,2024-05-07,SAILTOWER6VA,125.11,10.32,10401.0,1986.0,787.0,4410.0,2531.0,0.0,514.0,6195.0,1044.0,0.0,0.15403225806451615,0.03516129032258065,0.8645806451612903,3045.0,0.9237982721633036,49.51642554512416,5.237160120843284,0.8311986863708272,68,0.18,1.368,0.027,0.021,0.244
24201718,2024-05-07,S.TOWER6VAN,121.5,10.0,11307.0,1983.0,819.0,1185.0,1826.0,0.0,854.0,6559.0,1354.0,0.0,0.15403225806451615,0.03516129032258065,0.8645806451612903,2680.0,0.923954372616548,53.983539094205895,5.701966717092435,0.6813432835818353,67,0.182,1.337,0.025,0.013,0.27
24201768,2024-05-07,2062BK1,119.22,10.33,9630.0,2037.0,770.0,339.0,1708.0,277.0,0.0,6993.0,1156.0,0.0,0.15403225806451615,0.03516129032258065,0.8645806451612903,1985.0,0.920262446924583,58.65626572673497,4.727540500734056,0.8604534005033448,6,0.2,0.77,0.021,0.022,0.2
24201761,2024-05-07,S.TOWER6VAN,120.8,10.16,8244.0,2073.0,814.0,1809.0,2417.0,132.0,442.0,6615.0,2350.0,0.0,0.15403225806451615,0.03516129032258065,0.8645806451612903,2991.0,0.9224190592476907,54.759933774381125,3.976845151951772,0.8080909394848519,67,0.19,1.39,0.02,0.017,0.197
24201758,2024-05-07,2062BK1,123.34,10.0,10671.0,2961.0,800.0,2042.0,1590.0,270.0,0.0,6558.0,1083.0,0.0,0.15403225806451615,0.03516129032258065,0.8645806451612903,1860.0,0.9250037498055723,53.17009891314115,3.603850050657344,0.8548387096769597,6,0.2,0.79,0.02,0.023,0.2
24201756,2024-05-07,2062BK1,124.3,11.75,10014.0,2994.0,806.0,945.0,1674.0,283.0,0.0,6277.0,1872.0,0.0,0.15403225806451615,0.03516129032258065,0.8645806451612903,1957.0,0.9136346931208111,50.49879324174981,3.344689378756398,0.8553909044451429,6,0.21,0.77,0.022,0.02,0.23
24201754,2024-05-07,2062BK1,121.28,10.75,9825.0,2595.0,803.0,3741.0,1765.0,304.0,0.0,2800.0,2266.0,0.0,0.15403225806451615,0.03516129032258065,0.8645806451612903,2069.0,0.9185791108011924,23.08707123991518,3.786127167628599,0.8530691155143291,6,0.21,0.78,0.019,0.014,0.23
24201752,2024-05-07,2062BK1,120.2,10.0,11055.0,2022.0,795.0,3476.0,1671.0,253.0,0.0,6709.0,1138.0,0.0,0.15403225806451615,0.03516129032258065,0.8645806451612903,1924.0,0.9231950844783167,55.81530781983514,5.4673590504424,0.8685031185026671,6,0.2,0.76,0.017,0.016,0.23
24201750,2024-05-07,2062BK1,121.2,9.7,10380.0,2220.0,803.0,3046.0,1644.0,253.0,0.0,6318.0,1073.0,0.0,0.15403225806451615,0.03516129032258065,0.8645806451612903,1897.0,0.9258976317729115,52.12871287085702,4.67567567567357,0.8666315234576348,6,0.19,0.75,0.021,0.018,0.2
24201748,2024-05-07,1786500D,120.4,9.8,10365.0,2457.0,828.0,3503.0,1650.0,253.0,0.0,6546.0,1087.0,0.0,0.15403225806451615,0.03516129032258065,0.8645806451612903,1903.0,0.9247311827885966,54.36877076366803,4.218559218557502,0.8670520231209317,2,0.2,0.71,0.02,0.017,0.193
24201745,2024-05-07,2062BK1,120.5,9.4,10947.0,1950.0,820.0,2869.0,1657.0,202.0,0.0,6629.0,1091.0,0.0,0.15403225806451615,0.03516129032258065,0.8645806451612903,1859.0,0.9276366435648373,55.01244813232355,5.613846153843275,0.8913394298004887,6,0.18,0.75,0.017,0.015,0.22
24201743,2024-05-07,2062BK1,123.2,10.83,10749.0,1992.0,792.0,2472.0,1640.0,365.0,0.0,6536.0,1799.0,0.0,0.15403225806451615,0.03516129032258065,0.8645806451612903,2005.0,0.9191971946510543,53.051948051517435,5.3960843373466885,0.8179551122190434,6,0.22,0.75,0.02,0.019,0.23
24201741,2024-05-07,1786500D,125.27,9.58,11184.0,2862.0,718.0,4073.0,1620.0,307.0,0.0,6510.0,1157.0,295.0,0.15403225806451615,0.03516129032258065,0.8645806451612903,1927.0,0.9289581015874754,51.96774966031797,3.9077568134158254,0.8406850025942706,2,0.2,0.71,0.016,0.018,0.205
24201738,2024-05-07,1786500D,124.7,9.69,9846.0,1968.0,814.0,2027.0,1671.0,250.0,0.0,6469.0,2435.0,0.0,0.15403225806451615,0.03516129032258065,0.8645806451612903,1921.0,0.9278964208577432,51.876503608244775,5.003048780485263,0.8698594482036076,2,0.195,0.72,0.019,0.018,0.187
24201736,2024-05-07,2830C20MMNC,116.2,9.91,10653.0,1992.0,732.0,3655.0,1569.0,243.0,0.0,6563.0,1114.0,364.0,0.15403225806451615,0.03516129032258065,0.8645806451612903,1812.0,0.9214178098412384,56.48020653996144,5.347891566262375,0.8658940397346214,17,0.2,0.81,0.019,0.015,0.2
24201732,2024-05-07,2830C20MMNC,127.5,0.0,7740.0,570.0,718.0,2046.0,1411.0,290.0,0.0,4624.0,852.0,0.0,0.15403225806451615,0.03516129032258065,0.8645806451612903,1701.0,0.9999999999921568,36.26666666638222,13.57894736839723,0.8295120517337863,17,0.19,0.76,0.022,0.013,0.2
24201730,2024-05-07,2830C20MMNC,115.46,9.09,10536.0,2388.0,721.0,2585.0,1634.0,240.0,0.0,6932.0,1135.0,0.0,0.15403225806451615,0.03516129032258065,0.8645806451612903,1874.0,0.9270172621362744,60.03810843530194,4.41206030150569,0.8719316969045507,17,0.2,0.711,0.021,0.014,0.184
24201728,2024-05-07,1786550D,116.7,10.0,9333.0,2796.0,814.0,2746.0,1583.0,240.0,0.0,6490.0,1088.0,0.0,0.15403225806451615,0.03516129032258065,0.8645806451612903,1823.0,0.9210734017291154,55.612682090354646,3.3379828326168317,0.8683488754795017,3,0.21,0.75,0.02,0.02,0.19
24201720,2024-05-07,2062BK1,118.83,10.0,10242.0,21.0,506.0,1706.0,1677.0,277.0,0.0,5676.0,961.0,980.0,0.15403225806451615,0.03516129032258065,0.8645806451612903,1954.0,0.9223783280220262,47.765715727949456,487.7142856910612,0.8582395086996631,6,0.18,0.79,0.021,0.021,0.2
24101777,2024-05-07,S.TOWER6VAN,132.42,0.0,8520.0,3969.0,807.0,3005.0,2339.0,85.0,417.0,5917.0,973.0,0.0,0.15403225806451615,0.03516129032258065,0.8645806451612903,2841.0,0.9999999999924484,44.68358254006432,2.1466364323501774,0.823301654346771,67,0.19,1.33,0.031,0.026,0.21
24101773,2024-05-07,S.TOWER6VAN,127.44,9.78,9987.0,3132.0,697.0,1475.0,2335.0,58.0,416.0,6003.0,1034.0,0.0,0.15403225806451615,0.03516129032258065,0.8645806451612903,2809.0,0.9287275907234461,47.10451977364168,3.188697318006645,0.8312566749730042,67,0.18,1.37,0.029,0.021,0.22
24201703,2024-05-07,R34,125.45,0.0,9783.0,3195.0,814.0,4596.0,1046.0,226.0,0.0,6327.0,2013.0,0.0,0.15403225806451615,0.03516129032258065,0.8645806451612903,1272.0,0.9999999999920287,50.43443602988892,3.061971830984957,0.8223270440245107,66,0.62,0.76,0.024,0.017,0.23
24101751,2024-05-07,1786500D,124.09,0.0,12453.0,3126.0,681.0,4175.0,1644.0,267.0,0.0,4613.0,1182.0,0.0,0.15403225806451615,0.03516129032258065,0.8645806451612903,1911.0,0.9999999999919413,37.174631315680756,3.983685220728092,0.8602825745678386,2,0.19,0.74,0.025,0.021,0.201
24101760,2024-05-07,2062BK1,121.34,10.0,11163.0,3021.0,800.0,2911.0,1685.0,240.0,0.0,5997.0,1073.0,0.0,0.15403225806451615,0.03516129032258065,0.8645806451612903,1925.0,0.923861732899925,49.42310861999816,3.695134061567794,0.8753246753242206,6,0.22,0.78,0.025,0.024,0.21
24101759,2024-05-07,1786500D,123.11,10.14,11172.0,2919.0,783.0,2910.0,1689.0,278.0,0.0,6094.0,1094.0,0.0,0.15403225806451615,0.03516129032258065,0.8645806451612903,1967.0,0.9239024390174567,49.500446754532526,3.8273381294950917,0.8586680223686535,2,0.21,0.78,0.025,0.019,0.2
24101757,2024-05-07,2062BK1,121.19,10.24,10971.0,3177.0,847.0,2889.0,1682.0,271.0,0.0,5866.0,976.0,0.0,0.15403225806451615,0.03516129032258065,0.8645806451612903,1953.0,0.9220878033864256,48.40333360798413,3.453257790367185,0.8612391193031944,6,0.2,0.78,0.03,0.024,0.21
24101755,2024-05-07,1786500D,121.5,10.0,10908.0,2784.0,800.0,2843.0,1689.0,271.0,0.0,6034.0,1109.0,265.0,0.15403225806451615,0.03516129032258065,0.8645806451612903,1960.0,0.923954372616548,49.66255143992047,3.918103448274455,0.8617346938771113,2,0.2,0.77,0.025,0.02,0.21
24101753,2024-05-07,2062BK1,112.08,10.02,12021.0,2502.0,782.0,2670.0,1695.0,267.0,0.0,6000.0,1018.0,0.0,0.15403225806451615,0.03516129032258065,0.8645806451612903,1962.0,0.9179361179286001,53.53319057768083,4.804556354914147,0.8639143730882447,6,0.21,0.81,0.028,0.017,0.21
24101749,2024-05-07,2062BK1,115.3,9.2,11289.0,2499.0,792.0,2539.0,1685.0,270.0,0.0,5851.0,1003.0,310.0,0.15403225806451615,0.03516129032258065,0.8645806451612903,1955.0,0.9261044176632441,50.745880311788845,4.517406962783307,0.8618925831197637,6,0.2,0.81,0.023,0.016,0.18
24101731,2024-05-07,1786550D,121.3,10.03,9126.0,2943.0,795.0,4505.0,1730.0,258.0,0.0,6005.0,1180.0,0.0,0.15403225806451615,0.03516129032258065,0.8645806451612903,1988.0,0.92362750322909,49.505358614596,3.100917431191607,0.8702213279673691,3,0.2,0.82,0.02,0.02,0.18
24101747,2024-05-07,2062BK1,113.86,9.5,11226.0,2877.0,805.0,2549.0,1686.0,265.0,0.0,6204.0,1058.0,0.0,0.15403225806451615,0.03516129032258065,0.8645806451612903,1951.0,0.9229896238576282,54.48796767912798,3.9019812304470274,0.8641722193742367,6,0.194,0.81,0.031,0.018,0.2
24101742,2024-05-07,2062BK1,122.7,0.0,1770.0,1035.0,734.0,336.0,1672.0,301.0,0.0,1494.0,320.0,0.0,0.15403225806451615,0.03516129032258065,0.8645806451612903,1973.0,0.99999999999185,12.176039119705166,1.7101449275345797,0.8474404460208579,6,0.2,0.88,0.028,0.02,0.18
24101740,2024-05-07,2062BK1,124.29,10.0,10317.0,1017.0,780.0,4485.0,1682.0,273.0,0.0,5770.0,999.0,315.0,0.15403225806451615,0.03516129032258065,0.8645806451612903,1955.0,0.9255342914518911,46.4236865391711,10.144542772851382,0.8603580562655446,6,0.19,0.79,0.027,0.021,0.2
24101739,2024-05-07,2062BK1,119.42,0.0,2352.0,0.0,810.0,436.0,1688.0,284.0,0.0,1851.0,608.0,0.0,0.15403225806451615,0.03516129032258065,0.8645806451612903,1972.0,0.9999999999916261,15.49991626180288,2352000000000.0,0.8559837728190386,6,0.2,0.8,0.027,0.024,0.18
24101737,2024-05-07,2062BK1,117.98,10.83,9630.0,3024.0,859.0,4591.0,1685.0,261.0,0.0,5775.0,2790.0,0.0,0.15403225806451615,0.03516129032258065,0.8645806451612903,1946.0,0.9159226768036961,48.948974402026195,3.1845238095227564,0.8658787255905108,6,0.19,0.79,0.02,0.022,0.23
24101735,2024-05-07,1786500D,121.29,11.76,8967.0,3009.0,752.0,3982.0,1702.0,254.0,0.0,2174.0,378.0,0.0,0.15403225806451615,0.03516129032258065,0.8645806451612903,1956.0,0.91161217586688,17.923983840234776,2.9800598205373943,0.8701431492838088,2,0.21,0.79,0.023,0.022,0.21
24101724,2024-05-07,SAILTOWER6VA,120.05,9.87,8946.0,1998.0,802.0,3956.0,2528.0,0.0,508.0,6002.0,1034.0,0.0,0.15403225806451615,0.03516129032258065,0.8645806451612903,3036.0,0.924030172406681,49.995835068304906,4.477477477475237,0.8326745718047324,68,0.186,1.357,0.03,0.017,0.223
24101744,2024-05-07,1786500D,126.2,9.3,10716.0,2682.0,687.0,2458.0,1695.0,298.0,0.0,6216.0,1057.0,270.0,0.15403225806451615,0.03516129032258065,0.8645806451612903,1993.0,0.9313653136462631,49.255150554284825,3.9955257270678617,0.8504766683387605,2,0.2,0.81,0.032,0.022,0.215
24101762,2024-05-07,2062BK1,118.34,10.0,9903.0,2595.0,822.0,3204.0,1685.0,237.0,0.0,5701.0,1037.0,0.0,0.15403225806451615,0.03516129032258065,0.8645806451612903,1922.0,0.9220819697606196,48.1747507178623,3.816184971096795,0.8766909469298249,6,0.22,0.75,0.025,0.022,0.2
24101733,2024-05-07,2062BK1,119.99,9.9,9498.0,2943.0,787.0,3498.0,1736.0,250.0,0.0,5996.0,1012.0,0.0,0.15403225806451615,0.03516129032258065,0.8645806451612903,1986.0,0.923781661398693,49.97083090215876,3.2273190621803507,0.8741188318223192,6,0.19,0.77,0.021,0.021,0.2
24101767,2024-05-07,R34,134.07,0.0,11301.0,3420.0,784.0,2944.0,1140.0,250.0,0.0,5375.0,1983.0,0.0,0.15403225806451615,0.03516129032258065,0.8645806451612903,1390.0,0.9999999999925413,40.09099723994861,3.3043859649113143,0.8201438848914963,66,0.63,0.76,0.023,0.026,0.23
24101765,2024-05-07,2062BK1,122.55,10.0,9300.0,2010.0,795.0,2689.0,1654.0,230.0,0.0,5997.0,1066.0,0.0,0.15403225806451615,0.03516129032258065,0.8645806451612903,1884.0,0.9245567710228249,48.93512851857254,4.626865671639489,0.8779193205940139,6,0.21,0.74,0.02,0.025,0.18
24101769,2024-05-07,S.TOWER6VAN,117.22,10.0,8217.0,1695.0,754.0,2505.0,2433.0,81.0,434.0,5894.0,1047.0,0.0,0.15403225806451615,0.03516129032258065,0.8645806451612903,2948.0,0.9213960069099089,50.281521924157296,4.847787610616609,0.8253052917229222,67,0.2,1.35,0.03,0.021,0.2
24201794,2024-05-08,SEQRFE550D,123.86,10.01,8346.0,3180.0,955.0,636.0,1715.0,256.0,0.0,6317.0,1015.0,0.0,0.15532142857142858,0.041999999999999996,0.8470000000000001,1971.0,0.9252259654819958,51.00113030800096,2.624528301885967,0.8701166920340588,73,0.21,0.81,0.026,0.026,0.2
24201827,2024-05-08,2830C20MMNC,127.82,10.0,9252.0,3504.0,721.0,1052.0,1627.0,250.0,0.0,7045.0,1150.0,0.0,0.15532142857142858,0.041999999999999996,0.8470000000000001,1877.0,0.9274415904736074,55.11657017637994,2.640410958903356,0.8668087373463682,17,0.19,0.72,0.021,0.019,0.18
24201823,2024-05-08,SEQRFE550D,122.68,8.15,9384.0,4032.0,698.0,1587.0,1677.0,253.0,0.0,376.0,81.0,0.0,0.15532142857142858,0.041999999999999996,0.8470000000000001,1930.0,0.9377054192391829,3.0648842516867876,2.3273809523803752,0.8689119170979954,73,0.22,0.76,0.018,0.02,0.19
24201821,2024-05-08,SEQRFE550D,115.11,0.0,10002.0,4014.0,701.0,2088.0,1620.0,236.0,0.0,6572.0,1043.0,280.0,0.15532142857142858,0.041999999999999996,0.8470000000000001,1856.0,0.9999999999913126,57.093215184978774,2.4917787742893642,0.8728448275857367,73,0.2,0.74,0.024,0.025,0.18
24201819,2024-05-08,2062BK1,113.35,10.93,8988.0,2058.0,819.0,2905.0,1617.0,199.0,0.0,6665.0,1091.0,0.0,0.15532142857142858,0.041999999999999996,0.8470000000000001,1816.0,0.9120534277364656,58.800176444121746,4.367346938773388,0.8904185022021529,6,0.19,0.75,0.025,0.026,0.2
24201817,2024-05-08,SEQRFE550D,117.2,10.0,9015.0,1998.0,811.0,2181.0,1600.0,189.0,0.0,6492.0,1071.0,0.0,0.15532142857142858,0.041999999999999996,0.8470000000000001,1789.0,0.9213836477914985,55.39249146710416,4.5120120120097535,0.8943543879257159,73,0.2,0.83,0.017,0.023,0.22
24201815,2024-05-08,ASP1239,112.98,10.0,10419.0,1227.0,1001.0,1986.0,1056.0,206.0,0.0,6398.0,1051.0,0.0,0.15532142857142858,0.041999999999999996,0.8470000000000001,1262.0,0.9186859651901229,56.62949194497584,8.491442542780366,0.8367670364494162,24,0.46,0.74,0.016,0.012,0.23
24201813,2024-05-08,2062BK1,115.79,10.0,8979.0,1989.0,817.0,1915.0,1630.0,213.0,0.0,6662.0,1132.0,0.0,0.15532142857142858,0.041999999999999996,0.8470000000000001,1843.0,0.9205024246687296,57.535193021353,4.514328808444186,0.8844275637542678,6,0.22,0.77,0.024,0.021,0.23
24201811,2024-05-08,2062BK1,113.03,10.0,8901.0,2043.0,806.0,2092.0,1603.0,233.0,0.0,6398.0,1050.0,0.0,0.15532142857142858,0.041999999999999996,0.8470000000000001,1836.0,0.9187190116157139,56.60444129826944,4.3568281938304665,0.8730936819167358,6,0.2,0.76,0.018,0.023,0.18
24201809,2024-05-08,2062BK1,114.63,10.02,8496.0,2532.0,811.0,1604.0,1603.0,240.0,0.0,6397.0,1050.0,0.0,0.15532142857142858,0.041999999999999996,0.8470000000000001,1843.0,0.9196149217736092,55.80563552250017,3.3554502369654995,0.8697775366245959,6,0.22,0.73,0.025,0.024,0.19
24201796,2024-05-08,SEQRFE550D,114.77,11.75,8763.0,3009.0,808.0,4573.0,1569.0,263.0,0.0,6097.0,987.0,0.0,0.15532142857142858,0.041999999999999996,0.8470000000000001,1832.0,0.9071293076121788,53.12363858104798,2.9122632103679256,0.856441048034467,73,0.2,0.77,0.021,0.024,0.22
24100770,2024-05-08,S.TOWER6VAN,118.88,13.71,9384.0,987.0,805.0,4255.0,2433.0,0.0,521.0,5264.0,1033.0,0.0,0.15532142857142858,0.041999999999999996,0.8470000000000001,2954.0,0.896598536836137,44.279946163826715,9.507598784184896,0.8236289776571348,67,0.16,1.3,0.028,0.024,0.19
24201764,2024-05-08,S.TOWER6VAN,118.74,10.92,9453.0,2511.0,753.0,278.0,2457.0,128.0,442.0,6996.0,1223.0,0.0,0.15532142857142858,0.041999999999999996,0.8470000000000001,3027.0,0.9157797315986752,58.918645780201125,3.7646356033437813,0.811694747274261,67,0.194,1.398,0.031,0.02,0.181
24201766,2024-05-08,S.TOWER6VAN,122.56,10.92,9957.0,3105.0,751.0,815.0,2319.0,121.0,445.0,6607.0,1057.0,0.0,0.15532142857142858,0.041999999999999996,0.8470000000000001,2885.0,0.9181899910030105,53.90828981679252,3.206763285023122,0.8038128249563938,67,0.187,1.288,0.024,0.02,0.218
24201804,2024-05-08,2062BK1,124.75,10.0,8058.0,2535.0,811.0,2739.0,1593.0,196.0,0.0,7000.0,1188.0,0.0,0.15532142857142858,0.041999999999999996,0.8470000000000001,1789.0,0.9257884972101983,56.112224448447996,3.178698224850817,0.8904415874785409,6,0.19,0.74,0.021,0.022,0.17
24201770,2024-05-08,2062BK1,122.38,0.0,9006.0,1983.0,798.0,849.0,1691.0,256.0,0.0,6480.0,1177.0,0.0,0.15532142857142858,0.041999999999999996,0.8470000000000001,1947.0,0.9999999999918286,52.94982840290121,4.541603630860039,0.8685156651253886,6,0.2,0.79,0.015,0.018,0.19
24201772,2024-05-08,2062BK1,123.74,10.0,7464.0,3183.0,817.0,542.0,1711.0,243.0,0.0,6186.0,1006.0,381.0,0.15532142857142858,0.041999999999999996,0.8470000000000001,1954.0,0.9252280544270582,49.99191853846782,2.344957587181167,0.8756397134079449,6,0.22,0.77,0.021,0.019,0.2
24201776,2024-05-08,2830C20MMNC,127.4,7.68,7023.0,3075.0,613.0,0.0,1586.0,253.0,0.0,6792.0,1153.0,0.0,0.15532142857142858,0.041999999999999996,0.8470000000000001,1839.0,0.9431448030726745,53.31240188341199,2.2839024390236475,0.8624252311033919,17,0.223,0.745,0.027,0.024,0.196
24201778,2024-05-08,S.TOWER6VAN,119.18,8.89,8190.0,2706.0,806.0,554.0,2342.0,0.0,496.0,6782.0,1181.0,0.0,0.15532142857142858,0.041999999999999996,0.8470000000000001,2838.0,0.9305848364103181,56.905521060103155,3.0266075388015423,0.8252290345310693,67,0.164,1.328,0.035,0.025,0.186
24201800,2024-05-08,SEQRFE550D,130.1,10.0,8265.0,3042.0,803.0,693.0,1623.0,246.0,0.0,6806.0,1148.0,0.0,0.15532142857142858,0.041999999999999996,0.8470000000000001,1869.0,0.9286224125558272,52.31360491889075,2.716962524653939,0.8683788121985723,73,0.21,0.77,0.029,0.027,0.2
24201783,2024-05-08,2830C20MMNC,118.41,8.88,8595.0,2793.0,811.0,2928.0,1607.0,243.0,0.0,6484.0,1082.0,0.0,0.15532142857142858,0.041999999999999996,0.8470000000000001,1850.0,0.9302380391159538,54.75888860691868,3.0773361976358475,0.8686486486481791,17,0.174,0.768,0.03,0.023,0.195
24201785,2024-05-08,2830C20MMNC,121.64,12.68,10179.0,3384.0,762.0,1953.0,1664.0,260.0,0.0,6998.0,1119.0,0.0,0.15532142857142858,0.041999999999999996,0.8470000000000001,1924.0,0.9055985705709828,57.53041762530803,3.0079787234033666,0.8648648648644154,17,0.2,0.8,0.021,0.02,0.2
24201788,2024-05-08,SEQRFE550D,121.86,10.83,9207.0,2490.0,803.0,0.0,1637.0,246.0,0.0,6799.0,1426.0,0.0,0.15532142857142858,0.041999999999999996,0.8470000000000001,1883.0,0.9183811892311525,55.793533562647355,3.697590361444298,0.869357408390404,73,0.22,0.79,0.018,0.02,0.21
24201792,2024-05-08,2062BK1,116.3,10.0,8454.0,3099.0,817.0,434.0,1694.0,263.0,0.0,6628.0,1171.0,0.0,0.15532142857142858,0.041999999999999996,0.8470000000000001,1957.0,0.9208234362555754,56.99054170200352,2.727976766698055,0.8656106285125879,6,0.19,0.77,0.024,0.028,0.18
24201806,2024-05-08,SEQRFE550D,112.32,11.75,8613.0,2499.0,811.0,2978.0,1549.0,260.0,0.0,6301.0,1049.0,0.0,0.15532142857142858,0.041999999999999996,0.8470000000000001,1809.0,0.9052953977520327,56.09864672314727,3.4465786314512017,0.8562741846319203,73,0.2,0.86,0.022,0.023,0.2
24201782,2024-05-08,2062BK1,116.14,8.12,7788.0,3333.0,803.0,1532.0,1596.0,253.0,0.0,6946.0,1150.0,0.0,0.15532142857142858,0.041999999999999996,0.8470000000000001,1849.0,0.9346531466205161,59.807129326159746,2.3366336633656357,0.8631692806917992,6,0.2,0.77,0.03,0.018,0.19
24101771,2024-05-08,S.TOWER6VAN,124.65,10.0,8436.0,3480.0,770.0,2004.0,2433.0,61.0,420.0,5993.0,979.0,0.0,0.15532142857142858,0.041999999999999996,0.8470000000000001,2914.0,0.9257333828375364,48.078620135996154,2.424137931033786,0.834934797528883,67,0.184,1.357,0.028,0.021,0.182
24101807,2024-05-08,2062BK1,119.32,0.0,9933.0,1200.0,800.0,3164.0,1624.0,254.0,0.0,5651.0,1064.0,0.0,0.15532142857142858,0.041999999999999996,0.8470000000000001,1878.0,0.9999999999916191,47.36004022756152,8.277499999993102,0.864749733758858,6,0.181,0.733,0.022,0.026,0.2
24101824,2024-05-08,2062BK1,119.97,10.0,8307.0,3618.0,895.0,3005.0,1624.0,247.0,0.0,6134.0,1086.0,0.0,0.15532142857142858,0.041999999999999996,0.8470000000000001,1871.0,0.9230591674930904,51.12944902849771,2.2960199004968778,0.8679850347403164,6,0.2,0.78,0.032,0.031,0.23
24101822,2024-05-08,2062BK1,120.8,10.08,8985.0,582.0,835.0,3803.0,1614.0,237.0,0.0,6204.0,1045.0,0.0,0.15532142857142858,0.041999999999999996,0.8470000000000001,1851.0,0.9229828850785226,51.357615893614586,15.438144329870381,0.8719611021064981,6,0.21,0.74,0.025,0.026,0.19
24101820,2024-05-08,SEQRFE550D,128.19,9.91,9168.0,2976.0,867.0,3395.0,1607.0,243.0,0.0,602.0,188.0,0.0,0.15532142857142858,0.041999999999999996,0.8470000000000001,1850.0,0.9282404054965371,4.696154146152616,3.0806451612892873,0.8686486486481791,73,0.21,0.78,0.028,0.023,0.2
24101818,2024-05-08,2062BK1,126.31,9.82,9858.0,1491.0,789.0,2918.0,1610.0,243.0,0.0,5897.0,1132.0,0.0,0.15532142857142858,0.041999999999999996,0.8470000000000001,1853.0,0.9278630720566529,46.6867231411077,6.61167002011629,0.8688613059898171,6,0.21,0.75,0.026,0.025,0.19
24101816,2024-05-08,2062BK1,128.64,9.99,10452.0,1479.0,521.0,3167.0,1611.0,237.0,0.0,5900.0,1250.0,0.0,0.15532142857142858,0.041999999999999996,0.8470000000000001,1848.0,0.9279376758210492,45.864427860339994,7.066937119670678,0.871753246752775,6,0.18,0.73,0.021,0.03,0.2
24101814,2024-05-08,SEQRFE550D,117.34,9.81,10230.0,1425.0,790.0,3165.0,1609.0,237.0,0.0,5791.0,1059.0,0.0,0.15532142857142858,0.041999999999999996,0.8470000000000001,1846.0,0.9228470310584125,49.35230952744714,7.178947368416015,0.8716143011912938,73,0.21,0.74,0.023,0.027,0.18
24101812,2024-05-08,SEQRFE550D,117.7,9.98,10350.0,1644.0,812.0,2692.0,1610.0,240.0,0.0,5900.0,1254.0,0.0,0.15532142857142858,0.041999999999999996,0.8470000000000001,1850.0,0.9218358395917775,50.12744265038124,6.295620437952375,0.8702702702697999,73,0.21,0.82,0.025,0.028,0.21
24101826,2024-05-08,SEQRFE550D,126.2,10.0,9738.0,2739.0,872.0,2986.0,1613.0,250.0,0.0,6277.0,1140.0,0.0,0.15532142857142858,0.041999999999999996,0.8470000000000001,1863.0,0.9265785609329915,49.73851030071523,3.5553121577204982,0.8658078368218648,73,0.22,0.75,0.028,0.026,0.2
24101810,2024-05-08,SEQRFE550D,124.53,9.95,10719.0,1629.0,797.0,3159.0,1600.0,240.0,0.0,5879.0,1158.0,0.0,0.15532142857142858,0.041999999999999996,0.8470000000000001,1840.0,0.9260113027890691,47.20950774875765,6.580110497233529,0.8695652173908318,73,0.19,0.81,0.028,0.028,0.21
24101779,2024-05-08,2830C20MMNC,126.88,9.07,7965.0,3975.0,702.0,317.0,1689.0,268.0,0.0,6127.0,1001.0,0.0,0.15532142857142858,0.041999999999999996,0.8470000000000001,1957.0,0.9332842956900826,48.289722572128866,2.003773584905156,0.8630556974957266,17,0.206,0.783,0.034,0.028,0.223
24101805,2024-05-08,SEQRFE550D,119.42,10.0,8745.0,2082.0,781.0,2227.0,1624.0,261.0,0.0,5621.0,1495.0,0.0,0.15532142857142858,0.041999999999999996,0.8470000000000001,1885.0,0.9227321897626122,47.06916764321664,4.200288184436023,0.8615384615380045,73,0.21,0.83,0.026,0.028,0.23
24101803,2024-05-08,2062BK1,118.83,9.07,8709.0,1743.0,825.0,2003.0,1634.0,260.0,0.0,5549.0,1030.0,0.0,0.15532142857142858,0.041999999999999996,0.8470000000000001,1894.0,0.9290852228230719,46.69696204622825,4.996557659205395,0.8627243928189743,6,0.2,0.74,0.027,0.029,0.21
24101799,2024-05-08,2062BK1,126.47,0.0,11292.0,0.0,800.0,3474.0,1658.0,261.0,0.0,3911.0,902.0,299.0,0.15532142857142858,0.041999999999999996,0.8470000000000001,1919.0,0.999999999992093,30.924329880359576,11292000000000.0,0.863991662323677,6,0.2,0.74,0.032,0.025,0.17
24101795,2024-05-08,2062BK1,119.6,9.88,8595.0,2514.0,782.0,2659.0,1668.0,261.0,0.0,5680.0,1013.0,312.0,0.15532142857142858,0.041999999999999996,0.8470000000000001,1929.0,0.9236947791093321,47.49163879558954,3.418854415273103,0.8646967340586498,6,0.2,0.76,0.024,0.035,0.2
24101791,2024-05-08,SEQRFE550D,121.54,10.02,9312.0,2487.0,816.0,2594.0,1680.0,260.0,0.0,5664.0,1008.0,310.0,0.15532142857142858,0.041999999999999996,0.8470000000000001,1940.0,0.9238370325256626,46.601941747189386,3.7442702050648395,0.8659793814428526,73,0.21,0.81,0.02,0.024,0.19
24101789,2024-05-08,2062BK1,123.42,10.76,8610.0,3516.0,787.0,2645.0,1676.0,261.0,0.0,6659.0,1222.0,0.0,0.15532142857142858,0.041999999999999996,0.8470000000000001,1937.0,0.919809211500076,53.95397828509193,2.448805460750157,0.8652555498188615,6,0.19,0.75,0.023,0.026,0.19
24101808,2024-05-08,2062BK1,123.39,10.0,9771.0,1227.0,793.0,2997.0,1592.0,268.0,0.0,5792.0,1161.0,0.0,0.15532142857142858,0.041999999999999996,0.8470000000000001,1860.0,0.9250318614519454,46.94059486143982,7.963325183367593,0.8559139784941635,6,0.17,0.77,0.024,0.025,0.22
24101787,2024-05-08,2062BK1,119.53,10.28,10485.0,3861.0,802.0,3202.0,1678.0,260.0,0.0,5889.0,1162.0,312.0,0.15532142857142858,0.041999999999999996,0.8470000000000001,1938.0,0.9208073337884539,49.26796620054155,2.7156177156170123,0.865841073270967,6,0.21,0.75,0.021,0.028,0.22
24101775,2024-05-08,S.TOWER6VAN,126.63,7.21,7284.0,2991.0,787.0,0.0,2318.0,95.0,416.0,6060.0,994.0,0.0,0.15532142857142858,0.041999999999999996,0.8470000000000001,2829.0,0.9461297071059016,47.85595830334158,2.4353059177524456,0.8193708024033866,67,0.171,1.329,0.031,0.024,0.216
24101781,2024-05-08,S.TOWER6VAN,115.11,7.23,9474.0,3684.0,694.0,1312.0,2233.0,85.0,365.0,5916.0,968.0,0.0,0.15532142857142858,0.041999999999999996,0.8470000000000001,2683.0,0.9409024031311026,51.39431847753111,2.571661237784318,0.83227730152783,67,0.189,1.313,0.029,0.02,0.221
24201861,2024-05-09,S.TOWER6VAN,114.41,9.69,7965.0,2013.0,814.0,1024.0,2420.0,81.0,452.0,6188.0,1025.0,0.0,0.16396153846153846,0.038307692307692306,0.7106153846153845,2953.0,0.9219178082117493,54.08618127738759,3.9567809239920733,0.8195055875378193,67,0.182,1.358,0.031,0.021,0.224
24201872,2024-05-09,2062BK1,130.2,0.0,8352.0,2442.0,756.0,1736.0,1610.0,253.0,0.0,6463.0,1119.0,0.0,0.16396153846153846,0.038307692307692306,0.7106153846153845,1863.0,0.9999999999923196,49.63901689670017,3.42014742014602,0.8641975308637336,6,0.2,0.73,0.027,0.022,0.2
24201858,2024-05-09,2062BK1,116.37,10.0,8022.0,2007.0,1029.0,2667.0,1637.0,297.0,0.0,6198.0,1015.0,0.0,0.16396153846153846,0.038307692307692306,0.7106153846153845,1934.0,0.9208672944455103,53.26114978041367,3.997010463376185,0.8464322647358602,6,0.18,0.76,0.019,0.018,0.22
24201856,2024-05-09,S.TOWER6VAN,118.31,10.92,7782.0,2004.0,811.0,2449.0,2363.0,74.0,446.0,6395.0,1061.0,0.0,0.16396153846153846,0.038307692307692306,0.7106153846153845,2883.0,0.9154994970137315,54.05291184131474,3.883233532932194,0.8196323274364136,67,0.194,1.311,0.028,0.021,0.195
24201854,2024-05-09,2062BK1,119.03,9.97,7461.0,2058.0,806.0,2649.0,1644.0,230.0,0.0,6013.0,1058.0,0.0,0.16396153846153846,0.038307692307692306,0.7106153846153845,1874.0,0.9227131782874209,50.516676467692875,3.625364431485119,0.8772678762001722,6,0.18,0.74,0.021,0.025,0.2
24201853,2024-05-09,2062BK1,127.8,10.06,8004.0,2004.0,811.0,2978.0,1613.0,196.0,0.0,6494.0,1195.0,0.0,0.16396153846153846,0.038307692307692306,0.7106153846153845,1809.0,0.927027419114123,50.813771517599264,3.994011976045911,0.8916528468762346,6,0.19,0.77,0.016,0.018,0.22
24201852,2024-05-09,2062BK1,120.19,10.0,8085.0,2196.0,814.0,2277.0,1708.0,246.0,0.0,6200.0,1034.0,210.0,0.16396153846153846,0.038307692307692306,0.7106153846153845,1954.0,0.9231891850301622,51.5849904313871,3.6816939890693616,0.8741044012278024,6,0.19,0.77,0.033,0.021,0.21
24201851,2024-05-09,1786500D,121.36,10.7,8493.0,2514.0,759.0,1641.0,1650.0,250.0,0.0,6466.0,1050.0,0.0,0.16396153846153846,0.038307692307692306,0.7106153846153845,1900.0,0.918976222922013,53.27949901076731,3.3782816229103507,0.8684210526311219,2,0.24,0.81,0.025,0.027,0.262
24201825,2024-05-09,2062BK1,118.6,10.0,8934.0,3990.0,707.0,0.0,1640.0,260.0,0.0,6536.0,1091.0,293.0,0.16396153846153846,0.038307692307692306,0.7106153846153845,1900.0,0.9222395023256437,55.109612141187945,2.239097744360341,0.8631578947363878,6,0.2,0.74,0.021,0.022,0.17
24201847,2024-05-09,IS2062E350BR,123.5,10.58,8634.0,2487.0,759.0,630.0,2373.0,101.0,432.0,6237.0,992.0,0.0,0.16396153846153846,0.038307692307692306,0.7106153846153845,2906.0,0.9210918854346577,50.50202429108905,3.4716525934847318,0.8165863730210542,59,0.19,1.36,0.031,0.024,0.21
24201845,2024-05-09,IS2062E350BR,129.51,10.26,9060.0,2535.0,811.0,1944.0,2413.0,91.0,449.0,6396.0,1050.0,0.0,0.16396153846153846,0.038307692307692306,0.7106153846153845,2953.0,0.9265936896263391,49.38614778743429,3.57396449704001,0.8171351168300653,59,0.2,1.38,0.023,0.024,0.21
24201843,2024-05-09,2062BK1,120.77,0.0,9564.0,2910.0,800.0,0.0,1647.0,250.0,0.0,6671.0,1121.0,0.0,0.16396153846153846,0.038307692307692306,0.7106153846153845,1897.0,0.9999999999917197,55.23722778790066,3.2865979381432004,0.8682129678435064,6,0.22,0.78,0.027,0.022,0.21
24201841,2024-05-09,R34,112.75,0.0,10506.0,3036.0,828.0,0.0,1130.0,257.0,0.0,6497.0,1684.0,0.0,0.16396153846153846,0.038307692307692306,0.7106153846153845,1387.0,0.9999999999911308,57.623059866451236,3.4604743082992555,0.8147080028833348,66,0.63,0.76,0.018,0.016,0.23
24201839,2024-05-09,SEQRFE550D,121.55,10.83,9168.0,2874.0,572.0,0.0,1674.0,246.0,0.0,6555.0,1183.0,0.0,0.16396153846153846,0.038307692307692306,0.7106153846153845,1920.0,0.9181900589143512,53.92842451621614,3.1899791231721677,0.8718749999995459,73,0.19,0.77,0.028,0.023,0.21
24201836,2024-05-09,C20MMNATLT,123.74,10.0,9006.0,2625.0,660.0,1172.0,1640.0,253.0,0.0,438.0,90.0,0.0,0.16396153846153846,0.038307692307692306,0.7106153846153845,1893.0,0.9252280544270582,3.5396799741107188,3.430857142855836,0.8663497094554324,41,0.18,0.77,0.02,0.023,0.21
24201834,2024-05-09,2062BK1,122.61,9.99,8526.0,4308.0,710.0,0.0,1650.0,246.0,0.0,6836.0,1048.0,0.0,0.16396153846153846,0.038307692307692306,0.7106153846153845,1896.0,0.9246606334771897,55.754016800784974,1.9791086350970335,0.870253164556503,6,0.2,0.76,0.03,0.025,0.18
24201831,2024-05-09,2062BK1,120.62,0.0,9696.0,4293.0,707.0,0.0,1661.0,250.0,0.0,6633.0,1025.0,278.0,0.16396153846153846,0.038307692307692306,0.7106153846153845,1911.0,0.9999999999917095,54.990880450547245,2.2585604472391663,0.8691784406065572,6,0.21,0.75,0.02,0.025,0.19
24201829,2024-05-09,2062BK1,116.18,10.0,9096.0,3531.0,709.0,0.0,1667.0,250.0,0.0,6758.0,1084.0,0.0,0.16396153846153846,0.038307692307692306,0.7106153846153845,1917.0,0.920748137573936,58.168359441744116,2.576040781647529,0.8695878977564582,6,0.2,0.75,0.018,0.021,0.19
24201849,2024-05-09,2062BK1,124.6,10.66,8949.0,1992.0,762.0,1119.0,1654.0,256.0,0.0,6373.0,1042.0,0.0,0.16396153846153846,0.038307692307692306,0.7106153846153845,1910.0,0.9211888215220969,51.14767255175644,4.492469879515817,0.8659685863869812,6,0.21,0.73,0.024,0.021,0.19
24101864,2024-05-09,C20MMNATLT,114.07,10.0,10722.0,2196.0,800.0,3043.0,1580.0,237.0,0.0,5609.0,1130.0,0.0,0.16396153846153846,0.038307692307692306,0.7106153846153845,1817.0,0.9194003385111679,49.171561321564205,4.882513661199963,0.8695652173908258,41,0.2,0.83,0.043,0.033,0.21
24101828,2024-05-09,2062BK1,124.48,10.0,6243.0,4071.0,865.0,2997.0,1617.0,244.0,0.0,6261.0,1059.0,0.0,0.16396153846153846,0.038307692307692306,0.7106153846153845,1861.0,0.9256395002905589,50.29723650345198,1.5335298452464914,0.8688876947872817,6,0.19,0.77,0.032,0.028,0.21
24101862,2024-05-09,2062BK1,114.13,11.85,8541.0,2403.0,679.0,2868.0,1706.0,250.0,0.0,5712.0,1047.0,0.0,0.16396153846153846,0.038307692307692306,0.7106153846153845,1956.0,0.9059374503817595,50.048190659335425,3.5543071161033897,0.8721881390588588,6,0.18,0.78,0.024,0.019,0.21
