Repository: SiddharthKumar268/FerroMind

# FerroMind
*Ferro-Alloy Optimisation using Machine Learning*
**SAIL Durgapur Steel Plant | Steel Melting Shop**
Intern: Siddharth Kumar | FY 2023-24 to FY 2025-26

---

## Quick Start

```bash

# 2. Place raw Excel files in data/raw/

## Dataset

| | |
|---|---|
| Total heats after cleaning | 47,421 |
| Training set | 37,936 heats (Apr 2023 – Jun 2025) |
| Test set | 9,485 heats (Jun 2025 – Dec 2025) |
| Input features | 21 (16 raw + 5 engineered) |
| Target variables | Mn, Si, C, S, P |
| BOF grades | 76 distinct grades |
| Split method | Chronological 80/20 — no shuffle, no leakage |

---

File: data/processed/sms_train.csv (part 125 of 253)
Heat_Number,Date,BOF Grade Code,Hot Metal Addn. Weight,Scrap Addn. Weight,Lime Into Converter,Dolomite Into Converter,Lime Into Ladle,Iron Ore Into Converter,SIMN Into Ladle,FESI Into Ladle,FEMN Into Ladle,Measered O2 Mainblow II,Duration of Mainblow I/II,Measered O2 2nd Blow,HM_P,HM_S,HM_Si,Total_FA_Ladle,HM_Ratio,O2_per_ton_HM,Lime_Dolo_Ratio,SiMn_FA_Fraction,Grade_Encoded,C,Mn,P,S,Si
24101860,2024-05-09,SEQRFE550D,116.67,10.38,8136.0,1977.0,852.0,3144.0,1701.0,292.0,0.0,5859.0,996.0,0.0,0.16396153846153846,0.038307692307692306,0.7106153846153845,1993.0,0.9182998819290177,50.218565183421454,4.115326251894731,0.8534872052178357,73,0.19,0.77,0.027,0.021,0.19
24101859,2024-05-09,S.TOWER6VAN,111.74,10.0,7962.0,2013.0,797.0,2901.0,2338.0,0.0,400.0,5456.0,944.0,0.0,0.16396153846153846,0.038307692307692306,0.7106153846153845,2738.0,0.9178577295801063,48.82763558216549,3.955290611026351,0.8539079620157582,67,0.193,1.352,0.029,0.025,0.185
24101857,2024-05-09,SEQRFE550D,115.71,9.94,7860.0,2001.0,787.0,2005.0,1633.0,257.0,0.0,5761.0,1087.0,0.0,0.16396153846153846,0.038307692307692306,0.7106153846153845,1890.0,0.920891364895178,49.78826376242513,3.9280359820070325,0.8640211640207068,73,0.21,0.8,0.032,0.029,0.2
24101855,2024-05-09,2830C20MMNC,117.99,10.02,11151.0,2205.0,564.0,1994.0,1636.0,257.0,0.0,5984.0,1041.0,0.0,0.16396153846153846,0.038307692307692306,0.7106153846153845,1893.0,0.9217248652377025,50.7161623862131,5.057142857140564,0.8642366613835899,17,0.22,0.84,0.026,0.016,0.18
24101850,2024-05-09,2062BK1,121.69,10.92,9882.0,990.0,800.0,2482.0,1614.0,260.0,0.0,5901.0,988.0,0.0,0.16396153846153846,0.038307692307692306,0.7106153846153845,1874.0,0.9176532689773197,48.492070013571436,9.9818181818081,0.8612593383133078,6,0.2,0.8,0.029,0.032,0.25
24201867,2024-05-09,2062BK1,102.31,10.68,7998.0,2028.0,825.0,1969.0,1684.0,257.0,0.0,5997.0,977.0,0.0,0.16396153846153846,0.038307692307692306,0.7106153846153845,1941.0,0.9054783609088815,58.61597106774884,3.943786982246576,0.8675940236986772,6,0.22,0.85,0.028,0.018,0.21
24101848,2024-05-09,2062BK1,115.97,11.87,10347.0,1497.0,793.0,2491.0,1616.0,251.0,0.0,5589.0,967.0,0.0,0.16396153846153846,0.038307692307692306,0.7106153846153845,1867.0,0.9071495619453445,48.19349831811508,6.911823647289972,0.8655597214778439,6,0.17,0.73,0.024,0.023,0.19
24101868,2024-05-09,2062BK1,117.75,10.92,8049.0,2151.0,2664.0,3060.0,1668.0,254.0,0.0,4304.0,1273.0,0.0,0.16396153846153846,0.038307692307692306,0.7106153846153845,1922.0,0.9151317323314284,36.55201698482758,3.741980474196308,0.8678459937560521,6,0.2,0.84,0.037,0.025,0.2
24101846,2024-05-09,2062BK1,122.2,10.94,9777.0,1761.0,785.0,3096.0,1614.0,250.0,0.0,142.0,1340.0,0.0,0.16396153846153846,0.038307692307692306,0.7106153846153845,1864.0,0.9178308547324784,1.1620294598922911,5.55195911413654,0.8658798283257158,6,0.2,0.75,0.018,0.025,0.2
24101842,2024-05-09,SEQRFE550D,124.57,10.82,10389.0,1494.0,787.0,3504.0,1634.0,250.0,0.0,5991.0,1087.0,0.0,0.16396153846153846,0.038307692307692306,0.7106153846153845,1884.0,0.9200827239757732,48.093441438162536,6.953815261039522,0.8673036093413655,73,0.19,0.84,0.019,0.027,0.21
24101840,2024-05-09,1786500D,120.08,0.0,7593.0,417.0,802.0,2002.0,1631.0,250.0,0.0,3072.0,860.0,0.0,0.16396153846153846,0.038307692307692306,0.7106153846153845,1881.0,0.9999999999916722,25.58294470331793,18.208633093481513,0.8670919723546693,2,0.19,0.75,0.02,0.022,0.181
24101838,2024-05-09,2062BK1,123.3,10.0,10170.0,2001.0,787.0,3001.0,1638.0,250.0,0.0,6001.0,1354.0,0.0,0.16396153846153846,0.038307692307692306,0.7106153846153845,1888.0,0.9249812453043887,48.66991078630438,5.082458770612153,0.8675847457622523,6,0.2,0.78,0.028,0.03,0.21
24101693,2024-05-09,2062BK1,120.84,10.0,9573.0,2988.0,802.0,4014.0,1685.0,281.0,0.0,6091.0,1209.0,0.0,0.16396153846153846,0.038307692307692306,0.7106153846153845,1966.0,0.9235707734567138,50.40549486883146,3.2038152610431045,0.8570701932854237,6,0.19,0.75,0.021,0.02,0.22
24101837,2024-05-09,2062BK1,123.61,10.83,10260.0,2376.0,852.0,3566.0,1634.0,247.0,0.0,6143.0,1227.0,261.0,0.16396153846153846,0.038307692307692306,0.7106153846153845,1881.0,0.919443617964003,49.696626486128174,4.318181818180001,0.8686868686864069,6,0.19,0.76,0.034,0.033,0.2
24101835,2024-05-09,2062BK1,126.15,10.0,9687.0,3396.0,852.0,3035.0,1638.0,257.0,0.0,6206.0,1046.0,0.0,0.16396153846153846,0.038307692307692306,0.7106153846153845,1895.0,0.9265515974959491,49.19540229846059,2.8524734982323756,0.8643799472290953,6,0.19,0.81,0.023,0.032,0.19
24101833,2024-05-09,2062BK1,124.05,10.0,9675.0,2016.0,855.0,3979.0,1617.0,244.0,0.0,6290.0,1060.0,0.0,0.16396153846153846,0.038307692307692306,0.7106153846153845,1861.0,0.9254009697804894,50.705360741227686,4.799107142854762,0.8688876947872817,6,0.19,0.76,0.022,0.028,0.24
24101832,2024-05-09,2830C20MMNC,127.15,10.0,8592.0,3462.0,890.0,3064.0,1621.0,250.0,0.0,6207.0,1046.0,0.0,0.16396153846153846,0.038307692307692306,0.7106153846153845,1871.0,0.9270871308718405,48.816358631153626,2.4818024263424374,0.8663816141096385,17,0.19,0.74,0.028,0.027,0.19
24101830,2024-05-09,2062BK1,128.59,9.89,8586.0,3780.0,867.0,3349.0,1607.0,250.0,0.0,6108.0,1119.0,0.0,0.16396153846153846,0.038307692307692306,0.7106153846153845,1857.0,0.9285817446495624,47.49980558326853,2.2714285714279705,0.8653742595579615,6,0.21,0.76,0.033,0.034,0.18
24101844,2024-05-09,SEQRFE550D,125.0,10.82,10650.0,1665.0,764.0,3373.0,1621.0,251.0,0.0,5992.0,1035.0,0.0,0.16396153846153846,0.038307692307692306,0.7106153846153845,1872.0,0.9203357384706206,47.93599999961651,6.3963963963925545,0.8659188034183408,73,0.22,0.76,0.025,0.025,0.22
24201865,2024-05-09,2062BK1,0.0,10.32,7173.0,2061.0,685.0,1131.0,1630.0,246.0,0.0,6398.0,1054.0,0.0,0.16396153846153846,0.038307692307692306,0.7106153846153845,1876.0,0.0,6398000000000.0,3.480349344976477,0.868869936033652,6,0.19,0.77,0.031,0.025,0.23
24201863,2024-05-10,S.TOWER6VAN,117.98,10.65,7482.0,1998.0,809.0,666.0,2417.0,88.0,442.0,6396.0,1157.0,0.0,0.16821212121212123,0.037575757575757575,0.8002727272727272,2947.0,0.9172043846620759,54.212578402659666,3.7447447447428703,0.8201560909396606,67,0.17,1.36,0.02,0.022,0.219
24201910,2024-05-10,2062BK1,120.21,10.21,7854.0,1560.0,811.0,3272.0,1610.0,256.0,0.0,6207.0,1077.0,301.0,0.16821212121212123,0.037575757575757575,0.8002727272727272,1866.0,0.9217144609651764,51.63463938065357,5.034615384612158,0.8628081457658827,6,0.17,0.75,0.022,0.019,0.21
24201871,2024-05-10,S.TOWER6VAN,120.35,0.0,6162.0,2772.0,1482.0,989.0,4931.0,267.0,985.0,692.0,167.0,0.0,0.16821212121212123,0.037575757575757575,0.8002727272727272,6183.0,0.9999999999916909,5.749896136221438,2.222943722942921,0.7975092996925768,67,0.2,1.37,0.022,0.016,0.211
24101870,2024-05-10,S.TOWER6VAN,126.94,9.69,9207.0,2133.0,762.0,2464.0,2484.0,99.0,468.0,6231.0,1009.0,0.0,0.16821212121212123,0.037575757575757575,0.8002727272727272,3051.0,0.9290785332582224,49.08618244801413,4.316455696200508,0.8141592920351314,67,0.18,1.32,0.039,0.022,0.19
24101883,2024-05-10,SEQRFE550D,123.48,10.92,9027.0,1716.0,822.0,3136.0,1685.0,257.0,0.0,5768.0,1013.0,0.0,0.16821212121212123,0.037575757575757575,0.8002727272727272,1942.0,0.9187499999931641,46.71201814021127,5.260489510486445,0.8676622039130445,73,0.2,0.77,0.021,0.023,0.2
24101885,2024-05-10,JIS540RC2ALK,121.46,10.86,9492.0,1221.0,802.0,2682.0,1976.0,0.0,944.0,5691.0,980.0,383.0,0.16821212121212123,0.037575757575757575,0.8002727272727272,2920.0,0.9179262394126518,46.85493166435983,7.773955773949407,0.6767123287668916,62,0.198,1.416,0.021,0.015,0.247
24101887,2024-05-10,2062BK1,113.16,10.0,9894.0,981.0,779.0,2495.0,1688.0,264.0,0.0,5489.0,934.0,0.0,0.16821212121212123,0.037575757575757575,0.8002727272727272,1952.0,0.9188048067479798,48.50653941279157,10.085626911304704,0.8647540983602128,6,0.21,0.76,0.023,0.024,0.2
24101889,2024-05-10,SEQRFE550D,121.75,10.0,9645.0,1098.0,820.0,2488.0,1658.0,261.0,0.0,5720.0,1361.0,0.0,0.16821212121212123,0.037575757575757575,0.8002727272727272,1919.0,0.9240986717197412,46.98151950680097,8.784153005456481,0.863991662323677,73,0.2,0.75,0.022,0.024,0.22
24101890,2024-05-10,2062BK1,122.55,10.0,10200.0,1095.0,584.0,3193.0,1628.0,250.0,0.0,5989.0,1145.0,0.0,0.16821212121212123,0.037575757575757575,0.8002727272727272,1878.0,0.9245567710228249,48.869849040808894,9.315068493142178,0.866879659211466,6,0.19,0.79,0.023,0.027,0.19
24101891,2024-05-10,SEQRFE550D,122.61,9.93,10203.0,1185.0,692.0,3163.0,1627.0,246.0,0.0,6041.0,1089.0,0.0,0.16821212121212123,0.037575757575757575,0.8002727272727272,1873.0,0.925079221360155,49.27004322608865,8.610126582271215,0.8686599038970269,73,0.22,0.82,0.03,0.03,0.22
24201913,2024-05-10,SEQRFE550D,123.42,9.07,7587.0,1560.0,809.0,3110.0,1654.0,277.0,0.0,6237.0,1068.0,0.0,0.16821212121212123,0.037575757575757575,0.8002727272727272,1931.0,0.9315420031630196,50.53475935787932,4.863461538458421,0.8565510098390179,73,0.21,0.85,0.026,0.026,0.23
24101892,2024-05-10,2062BK1,127.29,10.0,9462.0,921.0,820.0,3258.0,1631.0,250.0,0.0,6230.0,1414.0,0.0,0.16821212121212123,0.037575757575757575,0.8002727272727272,1881.0,0.927161482985453,48.94335768678652,10.273615635167998,0.8670919723546693,6,0.19,0.78,0.035,0.034,0.21
24101893,2024-05-10,2062BK1,116.05,9.81,10389.0,1191.0,795.0,3001.0,1623.0,247.0,0.0,5796.0,1015.0,0.0,0.16821212121212123,0.037575757575757575,0.8002727272727272,1870.0,0.922056252972175,49.943989659199104,8.722921914350358,0.8679144385022097,6,0.2,0.76,0.03,0.034,0.2
24101895,2024-05-10,SEQRFE550D,122.17,0.0,9165.0,2931.0,795.0,2499.0,1651.0,250.0,0.0,6150.0,1017.0,0.0,0.16821212121212123,0.037575757575757575,0.8002727272727272,1901.0,0.9999999999918147,50.33969059466039,3.1269191402241123,0.8684902682793959,73,0.22,0.77,0.029,0.03,0.23
24101896,2024-05-10,SEQRFE550D,119.54,8.14,9441.0,3186.0,592.0,3495.0,1658.0,253.0,0.0,6125.0,967.0,0.0,0.16821212121212123,0.037575757575757575,0.8002727272727272,1911.0,0.936246867160587,51.23807930357003,2.963276836157262,0.8676085818938422,73,0.19,0.82,0.029,0.029,0.22
24101898,2024-05-10,SEQRFE550D,119.79,10.54,11487.0,3426.0,679.0,3553.0,1636.0,250.0,0.0,6196.0,1136.0,398.0,0.16821212121212123,0.037575757575757575,0.8002727272727272,1886.0,0.9191283664473328,51.723850070525714,3.352889667249459,0.8674443266167193,73,0.22,0.84,0.023,0.033,0.17
24101903,2024-05-10,2830C20MMNC,123.24,9.98,9987.0,3486.0,707.0,2002.0,1631.0,254.0,0.0,6414.0,1054.0,0.0,0.16821212121212123,0.037575757575757575,0.8002727272727272,1885.0,0.9250863233679246,52.04479065196328,2.8648881239234467,0.8652519893894615,17,0.196,0.751,0.021,0.021,0.2
24101905,2024-05-10,2062BK1,117.39,10.92,9360.0,3084.0,684.0,1995.0,1638.0,247.0,0.0,6518.0,1072.0,0.0,0.16821212121212123,0.037575757575757575,0.8002727272727272,1885.0,0.9148936170141463,55.52432064012672,3.035019455251934,0.8689655172409183,6,0.22,0.8,0.027,0.024,0.25
24101907,2024-05-10,SEQRFE550D,123.37,10.0,10236.0,3117.0,660.0,3241.0,1638.0,244.0,0.0,5952.0,1014.0,0.0,0.16821212121212123,0.037575757575757575,0.8002727272727272,1882.0,0.9250206193227487,48.24511631637963,3.2839268527419687,0.870350690754054,73,0.2,0.73,0.021,0.027,0.21
24201869,2024-05-10,S.TOWER6VAN,129.01,0.0,8127.0,2772.0,0.0,3969.0,0.0,0.0,0.0,6642.0,1135.0,0.0,0.16821212121212123,0.037575757575757575,0.8002727272727272,0.0,0.9999999999922488,51.484381055333046,2.9318181818171243,0.0,67,0.189,1.364,0.021,0.017,0.194
24201908,2024-05-10,2062BK1,121.43,10.65,8466.0,2070.0,811.0,2186.0,1657.0,240.0,0.0,6552.0,2404.0,352.0,0.16821212121212123,0.037575757575757575,0.8002727272727272,1897.0,0.9193670502656014,53.957012269999524,4.089855072461792,0.8734844491297451,6,0.2,0.75,0.024,0.022,0.21
24201912,2024-05-10,SEQRFE550D,123.74,10.0,8271.0,1869.0,806.0,3512.0,1654.0,260.0,0.0,6529.0,1118.0,0.0,0.16821212121212123,0.037575757575757575,0.8002727272727272,1914.0,0.9252280544270582,52.76385970540841,4.4253611556958665,0.8641588296756195,73,0.22,0.82,0.022,0.024,0.23
24201882,2024-05-10,SEQRFE550D,123.31,10.0,8379.0,2001.0,589.0,2669.0,1674.0,253.0,0.0,6069.0,1092.0,0.0,0.16821212121212123,0.037575757575757575,0.8002727272727272,1927.0,0.9249868726957844,49.217419511400394,4.187406296849481,0.8687078360140795,73,0.208,0.77,0.022,0.028,0.202
24201875,2024-05-10,2062BK1,121.54,9.88,8106.0,2004.0,817.0,2183.0,1657.0,250.0,0.0,6352.0,1090.0,0.0,0.16821212121212123,0.037575757575757575,0.8002727272727272,1907.0,0.9248211839832231,52.262629586537244,4.0449101796387,0.8689040377551815,6,0.21,0.73,0.026,0.02,0.17
24201876,2024-05-10,2062BK1,122.18,10.0,7179.0,2013.0,715.0,2899.0,1654.0,253.0,0.0,6297.0,1205.0,0.0,0.16821212121212123,0.037575757575757575,0.8002727272727272,1907.0,0.924345589340866,51.538713373289085,3.566318926972893,0.8673308862082499,6,0.2,0.77,0.028,0.018,0.2
24201877,2024-05-10,SEQRFE550D,123.96,10.0,6972.0,2745.0,803.0,2171.0,1644.0,246.0,0.0,6444.0,1075.0,0.0,0.16821212121212123,0.037575757575757575,0.8002727272727272,1890.0,0.9253508509933911,51.98451113220406,2.5398907103815884,0.8698412698408096,73,0.22,0.76,0.023,0.025,0.22
24201879,2024-05-10,SEQRFE550D,125.02,10.0,7536.0,2184.0,797.0,2651.0,1654.0,253.0,0.0,6195.0,1054.0,0.0,0.16821212121212123,0.037575757575757575,0.8002727272727272,1907.0,0.9259368982304406,49.55207166813668,3.4505494505478707,0.8673308862082499,73,0.209,0.745,0.021,0.022,0.203
24201881,2024-05-10,2062BK1,124.87,10.0,8427.0,2031.0,814.0,2412.0,1647.0,246.0,0.0,6198.0,1034.0,0.0,0.16821212121212123,0.037575757575757575,0.8002727272727272,1893.0,0.9258545265742875,49.63562104549022,4.149187592317012,0.8700475435811569,6,0.21,0.8,0.038,0.025,0.23
24201906,2024-05-10,1786500D,121.06,10.31,8823.0,2400.0,814.0,570.0,1596.0,273.0,0.0,6675.0,1172.0,0.0,0.16821212121212123,0.037575757575757575,0.8002727272727272,1869.0,0.9215193727569345,55.13794812444128,3.6762499999984684,0.853932584269206,2,0.18,0.72,0.02,0.023,0.19
24201884,2024-05-10,2062BK1,120.1,10.0,9414.0,1887.0,715.0,1898.0,1630.0,250.0,0.0,6205.0,1024.0,0.0,0.16821212121212123,0.037575757575757575,0.8002727272727272,1880.0,0.923136049185833,51.6652789337913,4.988871224162698,0.8670212765952835,6,0.2,0.78,0.021,0.023,0.2
24201886,2024-05-10,2062BK1,129.77,10.0,8157.0,2238.0,803.0,1665.0,1661.0,250.0,0.0,6203.0,1189.0,0.0,0.16821212121212123,0.037575757575757575,0.8002727272727272,1911.0,0.9284538885245157,47.79995376398397,3.644772117960838,0.8691784406065572,6,0.18,0.79,0.03,0.029,0.22
24201888,2024-05-10,SEQRFE550D,118.5,0.0,8109.0,1992.0,800.0,1708.0,1573.0,263.0,0.0,6196.0,1019.0,0.0,0.16821212121212123,0.037575757575757575,0.8002727272727272,1836.0,0.9999999999915612,52.28691983078239,4.070783132528077,0.8567538126356989,73,0.22,0.82,0.023,0.024,0.21
24201894,2024-05-10,2062BK1,125.66,9.53,3720.0,591.0,715.0,1253.0,1725.0,240.0,0.0,6739.0,1080.0,0.0,0.16821212121212123,0.037575757575757575,0.8002727272727272,1965.0,0.9295066203052778,53.628839725818644,6.294416243644172,0.8778625954194006,6,0.19,0.71,0.02,0.025,0.2
24201897,2024-05-10,2062BK1,130.02,10.0,8307.0,2727.0,809.0,1043.0,1704.0,250.0,0.0,6599.0,1120.0,0.0,0.16821212121212123,0.037575757575757575,0.8002727272727272,1954.0,0.9285816311889118,50.753730194964206,3.046204620460929,0.8720573183209457,6,0.19,0.77,0.019,0.026,0.21
24201899,2024-05-10,SEQRFE550D,122.85,10.92,8352.0,2676.0,806.0,1051.0,1650.0,250.0,0.0,6534.0,1150.0,0.0,0.16821212121212123,0.037575757575757575,0.8002727272727272,1900.0,0.9183673469319104,53.18681318638025,3.12107623318269,0.8684210526311219,73,0.2,0.81,0.025,0.027,0.22
24201900,2024-05-10,SEQRFE550D,122.13,10.0,9375.0,2613.0,811.0,987.0,1640.0,246.0,0.0,6958.0,1211.0,0.0,0.16821212121212123,0.037575757575757575,0.8002727272727272,1886.0,0.924316960562141,56.972078931818785,3.587830080366021,0.8695652173908432,73,0.22,0.8,0.027,0.024,0.24
24201901,2024-05-10,2062BK1,124.23,10.93,9975.0,2001.0,803.0,1083.0,1661.0,246.0,0.0,6928.0,1206.0,0.0,0.16821212121212123,0.037575757575757575,0.8002727272727272,1907.0,0.9191328795433625,55.76752797186052,4.985007496249382,0.8710015731510902,6,0.19,0.76,0.026,0.018,0.19
24201902,2024-05-10,2062BK1,122.4,10.0,9630.0,2559.0,602.0,2033.0,1684.0,260.0,0.0,6700.0,1286.0,0.0,0.16821212121212123,0.037575757575757575,0.8002727272727272,1944.0,0.9244712990866732,54.73856209105605,3.763188745602281,0.8662551440324762,6,0.21,0.78,0.02,0.023,0.23
24201874,2024-05-10,S.TOWER6VAN,122.33,10.0,7836.0,1893.0,808.0,1799.0,2447.0,125.0,493.0,6499.0,1108.0,0.0,0.16821212121212123,0.037575757575757575,0.8002727272727272,3065.0,0.9244313458707443,53.126788195429356,4.139461172739493,0.7983686786294296,67,0.19,1.37,0.034,0.018,0.19
24201873,2024-05-10,2062BK1,122.61,10.02,7563.0,2430.0,814.0,605.0,1661.0,243.0,0.0,6376.0,1079.0,0.0,0.16821212121212123,0.037575757575757575,0.8002727272727272,1904.0,0.9244514815582867,52.00228366322484,3.112345679011065,0.8723739495793738,6,0.21,0.74,0.026,0.027,0.27
24201955,2024-05-11,2062BK1,124.1,9.69,8676.0,2682.0,759.0,1095.0,1596.0,246.0,0.0,6000.0,1101.0,0.0,0.15860714285714286,0.03553571428571429,0.8060714285714285,1842.0,0.9275730622548205,48.348106365444416,3.2348993288578543,0.8664495114001811,6,0.2,0.77,0.022,0.021,0.22
24201957,2024-05-11,2062BK1,119.72,10.22,9246.0,2487.0,756.0,1674.0,1610.0,219.0,0.0,6115.0,1138.0,0.0,0.15860714285714286,0.03553571428571429,0.8060714285714285,1829.0,0.921348314599651,51.07751419937289,3.7177322074773955,0.8802624384904975,6,0.2,0.76,0.028,0.018,0.18
24201952,2024-05-11,2062BK1,124.23,10.0,8151.0,3504.0,712.0,1054.0,1522.0,230.0,0.0,6586.0,1074.0,0.0,0.15860714285714286,0.03553571428571429,0.8060714285714285,1752.0,0.9255010057295276,53.01456974923114,2.3261986301363224,0.8687214611867188,6,0.2,0.74,0.025,0.019,0.19
24201933,2024-05-11,SEQRFE550D,124.2,10.0,8010.0,2271.0,808.0,1246.0,1674.0,206.0,0.0,6504.0,1076.0,0.0,0.15860714285714286,0.03553571428571429,0.8060714285714285,1880.0,0.9254843517069637,52.36714975803247,3.527080581240191,0.89042553191442,73,0.21,0.78,0.017,0.023,0.22
24201948,2024-05-11,2062BK1,117.15,11.85,9135.0,3348.0,902.0,1050.0,1556.0,213.0,0.0,6281.0,1015.0,0.0,0.15860714285714286,0.03553571428571429,0.8060714285714285,1769.0,0.9081395348766812,53.61502347372074,2.728494623655099,0.8795929903895536,6,0.2,0.77,0.024,0.024,0.19
24201915,2024-05-11,SEQRFE550D,125.4,10.2,8586.0,2103.0,814.0,3887.0,1657.0,253.0,0.0,6401.0,1119.0,0.0,0.15860714285714286,0.03553571428571429,0.8060714285714285,1910.0,0.9247787610551271,51.044657096881615,4.082738944363252,0.8675392670152526,73,0.2,0.79,0.018,0.022,0.22
24201918,2024-05-11,2062BK1,120.14,10.15,7788.0,1881.0,795.0,3118.0,1708.0,273.0,0.0,6026.0,1035.0,0.0,0.15860714285714286,0.03553571428571429,0.8060714285714285,1981.0,0.9220968608417984,50.158148825951734,4.140350877190781,0.8621908127204129,6,0.22,0.77,0.019,0.021,0.2
24201920,2024-05-11,2062BK1,122.2,9.86,7572.0,1887.0,707.0,2897.0,1644.0,243.0,0.0,6000.0,1034.0,0.0,0.15860714285714286,0.03553571428571429,0.8060714285714285,1887.0,0.9253369680378213,49.099836333477086,4.012718600951769,0.8712241653413507,6,0.2,0.76,0.02,0.02,0.18
24201922,2024-05-11,SEQRFE550D,125.63,9.59,7752.0,1665.0,809.0,2677.0,1644.0,260.0,0.0,6092.0,1047.0,357.0,0.15860714285714286,0.03553571428571429,0.8060714285714285,1904.0,0.9290785386708396,48.49160232389961,4.655855855853059,0.863445378150807,73,0.2,0.73,0.022,0.027,0.19
24201924,2024-05-11,2062BK1,120.83,9.89,8049.0,1707.0,803.0,3438.0,1661.0,267.0,0.0,6327.0,1081.0,253.0,0.15860714285714286,0.03553571428571429,0.8060714285714285,1928.0,0.9243421052560868,52.36282380160256,4.715289982422545,0.86151452282113,6,0.2,0.75,0.022,0.019,0.19
24201926,2024-05-11,2830C20MMNC,123.78,0.0,8451.0,1992.0,806.0,2532.0,1620.0,250.0,0.0,5936.0,1050.0,0.0,0.15860714285714286,0.03553571428571429,0.8060714285714285,1870.0,0.9999999999919211,47.95605105794186,4.242469879515943,0.8663101604273442,17,0.202,0.771,0.023,0.021,0.205
24201928,2024-05-11,2062BK1,120.89,10.65,8091.0,2028.0,806.0,1898.0,1714.0,243.0,0.0,5581.0,1007.0,0.0,0.15860714285714286,0.03553571428571429,0.8060714285714285,1957.0,0.9190360346592746,46.16593597447129,3.989644970412234,0.8758303525800328,6,0.22,0.8,0.023,0.018,0.2
24201930,2024-05-11,2062BK1,119.44,10.0,7515.0,2118.0,707.0,1290.0,1644.0,206.0,0.0,6403.0,1066.0,0.0,0.15860714285714286,0.03553571428571429,0.8060714285714285,1850.0,0.9227441285466415,53.60850636257863,3.548158640224954,0.8886486486481683,6,0.2,0.75,0.016,0.022,0.21
24201935,2024-05-11,SEQRFE550D,130.53,10.0,8184.0,2982.0,721.0,1119.0,1721.0,257.0,0.0,6952.0,1179.0,0.0,0.15860714285714286,0.03553571428571429,0.8060714285714285,1978.0,0.9288408169008124,53.25978702173248,2.7444668008039086,0.8700707785637664,73,0.2,0.8,0.027,0.024,0.23
24201936,2024-05-11,2062BK1,116.51,9.91,8106.0,2004.0,707.0,2124.0,1725.0,246.0,0.0,6000.0,1080.0,0.0,0.15860714285714286,0.03553571428571429,0.8060714285714285,1971.0,0.921610504659693,51.49772551668099,4.0449101796387,0.8751902587514585,6,0.2,0.86,0.022,0.019,0.27
24201937,2024-05-11,2062BK1,127.36,10.0,9690.0,2196.0,503.0,2032.0,1640.0,240.0,0.0,6708.0,1232.0,0.0,0.15860714285714286,0.03553571428571429,0.8060714285714285,1880.0,0.9271986022064124,52.6695979895362,4.41256830600892,0.8723404255314509,6,0.2,0.81,0.025,0.023,0.2
24201938,2024-05-11,2062BK1,119.67,9.83,12285.0,2388.0,506.0,2014.0,1600.0,246.0,0.0,6420.0,1176.0,0.0,0.15860714285714286,0.03553571428571429,0.8060714285714285,1846.0,0.9240926640855284,53.647530709002694,5.144472361806891,0.8667388949074395,6,0.21,0.75,0.026,0.022,0.18
24201939,2024-05-11,2062BK1,125.57,0.0,8454.0,2025.0,619.0,2535.0,1613.0,253.0,0.0,6496.0,1048.0,389.0,0.15860714285714286,0.03553571428571429,0.8060714285714285,1866.0,0.9999999999920363,51.7321016162162,4.174814814812753,0.8644158628076826,6,0.21,0.7,0.018,0.018,0.21
24201940,2024-05-11,2062BK1,122.58,10.0,7665.0,3057.0,1018.0,1034.0,1617.0,294.0,0.0,6420.0,1278.0,0.0,0.15860714285714286,0.03553571428571429,0.8060714285714285,1911.0,0.9245738422015044,52.373959862519385,2.507360157015863,0.8461538461534034,6,0.22,0.72,0.026,0.021,0.23
24201942,2024-05-11,2062BK1,125.83,10.0,9957.0,2268.0,710.0,1048.0,1617.0,243.0,0.0,6592.0,1039.0,0.0,0.15860714285714286,0.03553571428571429,0.8060714285714285,1860.0,0.9263785614302705,52.38814273184147,4.390211640209705,0.86935483870921,6,0.22,0.72,0.022,0.019,0.2
24201944,2024-05-11,2062BK1,122.49,10.08,8619.0,3327.0,721.0,1944.0,1600.0,240.0,0.0,6636.0,1083.0,0.0,0.15860714285714286,0.03553571428571429,0.8060714285714285,1840.0,0.9239646978884819,54.1758510894426,2.590622182145299,0.8695652173908318,6,0.21,0.76,0.022,0.022,0.22
24201946,2024-05-11,2062BK1,123.97,10.0,9096.0,3324.0,712.0,2158.0,1505.0,233.0,0.0,7227.0,1051.0,0.0,0.15860714285714286,0.03553571428571429,0.8060714285714285,1738.0,0.9253564230728869,58.29636202259985,2.736462093861993,0.8659378596082474,6,0.2,0.77,0.022,0.018,0.21
24201950,2024-05-11,SEQRFE550D,122.61,10.0,9969.0,3486.0,723.0,1032.0,1573.0,243.0,0.0,6375.0,1023.0,0.0,0.15860714285714286,0.03553571428571429,0.8060714285714285,1816.0,0.9245909056562507,51.994127721621446,2.8597246127358407,0.8661894273122983,73,0.22,0.77,0.026,0.021,0.18
24201934,2024-05-11,2062BK1,131.85,10.51,8115.0,2010.0,707.0,1743.0,1701.0,250.0,0.0,6664.0,1117.0,0.0,0.15860714285714286,0.03553571428571429,0.8060714285714285,1951.0,0.9261730823199905,50.54228289684838,4.0373134328338125,0.8718605843152887,6,0.21,0.75,0.018,0.024,0.18
24201953,2024-05-11,1786500D,127.36,10.0,9099.0,3333.0,704.0,1580.0,1610.0,246.0,0.0,6644.0,1112.0,416.0,0.15860714285714286,0.03553571428571429,0.8060714285714285,1856.0,0.9271986022064124,52.167085426726075,2.729972997298911,0.8674568965512568,2,0.19,0.76,0.027,0.02,0.196
24101914,2024-05-11,2062BK1,125.65,9.88,8559.0,2295.0,782.0,3005.0,1678.0,251.0,0.0,6024.0,949.0,322.0,0.15860714285714286,0.03553571428571429,0.8060714285714285,1929.0,0.9271010108394666,47.942697970171565,3.7294117647042575,0.8698807672364594,6,0.19,0.75,0.031,0.025,0.21
24101916,2024-05-11,2062BK1,123.1,10.02,8961.0,2283.0,812.0,2987.0,1671.0,264.0,0.0,5876.0,926.0,0.0,0.15860714285714286,0.03553571428571429,0.8060714285714285,1935.0,0.9247295673007457,47.73354995899486,3.925098554531789,0.8635658914724219,6,0.2,0.77,0.031,0.027,0.23
24101917,2024-05-11,2062BK1,122.58,10.0,8592.0,2286.0,797.0,2980.0,1667.0,257.0,0.0,5739.0,904.0,320.0,0.15860714285714286,0.03553571428571429,0.8060714285714285,1924.0,0.9245738422015044,46.818404307009146,3.75853018372539,0.8664241164236661,6,0.217,0.772,0.04,0.026,0.203
24101919,2024-05-11,2830C20MMNC,122.47,9.72,9402.0,2304.0,805.0,3560.0,1663.0,250.0,0.0,5967.0,940.0,312.0,0.15860714285714286,0.03553571428571429,0.8060714285714285,1913.0,0.9264694757475871,48.72213603291645,4.080729166664896,0.8693152117089026,17,0.193,0.827,0.031,0.025,0.211
24101909,2024-05-11,C20MMNATLT,124.2,11.76,9318.0,2484.0,812.0,3486.0,1668.0,257.0,0.0,6352.0,1076.0,327.0,0.15860714285714286,0.03553571428571429,0.8060714285714285,1925.0,0.91350397174968,51.14331722986197,3.751207729467089,0.8664935064930563,41,0.192,0.743,0.03,0.025,0.216
24101921,2024-05-11,2830C20MMNC,122.24,9.08,9405.0,2301.0,804.0,3493.0,1665.0,250.0,0.0,5805.0,1021.0,332.0,0.15860714285714286,0.03553571428571429,0.8060714285714285,1915.0,0.9308559244522476,47.48854712003036,4.087353324639684,0.8694516971274833,17,0.23,0.81,0.021,0.025,0.2
24101923,2024-05-11,SEQRFE550D,118.43,10.93,8856.0,4581.0,740.0,3282.0,1663.0,271.0,0.0,5652.0,945.0,0.0,0.15860714285714286,0.03553571428571429,0.8060714285714285,1934.0,0.9155071119286062,47.724394156482944,1.9332023575634285,0.8598759048599484,73,0.21,0.77,0.019,0.02,0.22
24101925,2024-05-11,2830C20MMNC,120.05,10.01,8028.0,2301.0,782.0,2994.0,1675.0,250.0,0.0,5637.0,889.0,322.0,0.15860714285714286,0.03553571428571429,0.8060714285714285,1925.0,0.9230355220596415,46.955435234927485,3.4889178617977015,0.8701298701294181,17,0.182,0.78,0.02,0.025,0.23
24101927,2024-05-11,2062BK1,122.23,9.99,9084.0,2001.0,800.0,3563.0,1692.0,277.0,0.0,6410.0,1048.0,0.0,0.15860714285714286,0.03553571428571429,0.8060714285714285,1969.0,0.9244441082973497,52.44211731937787,4.539730134930265,0.859319451497786,6,0.21,0.77,0.022,0.026,0.19
24101929,2024-05-11,SEQRFE550D,120.97,11.75,8886.0,1989.0,785.0,3249.0,1588.0,261.0,0.0,6170.0,1041.0,0.0,0.15860714285714286,0.03553571428571429,0.8060714285714285,1849.0,0.9114677516507576,51.00438125112834,4.467571644039986,0.8588426176306875,73,0.2,0.82,0.017,0.023,0.17
24101931,2024-05-11,2830C20MMNC,126.68,10.41,8838.0,2199.0,682.0,2259.0,1590.0,257.0,0.0,6474.0,1096.0,0.0,0.15860714285714286,0.03553571428571429,0.8060714285714285,1847.0,0.9240644831794875,51.105146826246404,4.019099590721228,0.8608554412556249,17,0.202,0.772,0.027,0.027,0.211
24101932,2024-05-11,2830C20MMNC,122.62,10.62,8877.0,2904.0,800.0,3237.0,1580.0,250.0,0.0,6242.0,1125.0,0.0,0.15860714285714286,0.03553571428571429,0.8060714285714285,1830.0,0.9202942059372539,50.90523568707466,3.056818181817129,0.8633879781416047,17,0.199,0.77,0.022,0.023,0.226
24101941,2024-05-11,2062BK1,131.88,10.92,8340.0,1539.0,840.0,2428.0,1685.0,277.0,0.0,6440.0,1078.0,0.0,0.15860714285714286,0.03553571428571429,0.8060714285714285,1962.0,0.9235294117582388,48.832271761837795,5.419103313836635,0.858817533129022,6,0.21,0.75,0.025,0.024,0.22
24101945,2024-05-11,2062BK1,0.0,10.0,7602.0,1008.0,805.0,2584.0,1676.0,298.0,0.0,6249.0,1531.0,0.0,0.15860714285714286,0.03553571428571429,0.8060714285714285,1974.0,0.0,6249000000000.0,7.541666666659185,0.8490374873349296,6,0.22,0.76,0.028,0.025,0.19
24101949,2024-05-11,2062BK1,118.02,10.0,10005.0,1467.0,800.0,2667.0,1729.0,281.0,0.0,6145.0,1326.0,0.0,0.15860714285714286,0.03553571428571429,0.8060714285714285,2010.0,0.9218872051169984,52.0674461951189,6.820040899790852,0.8601990049746964,6,0.19,0.8,0.025,0.017,0.18
24101951,2024-05-11,2062BK1,123.78,10.0,9093.0,1485.0,800.0,2356.0,1729.0,281.0,0.0,6065.0,1918.0,0.0,0.15860714285714286,0.03553571428571429,0.8060714285714285,2010.0,0.9252504111158227,48.998222652698345,6.1232323232281995,0.8601990049746964,6,0.2,0.76,0.03,0.027,0.21
24101954,2024-05-11,2062BK1,116.11,10.94,9132.0,1875.0,790.0,2504.0,1672.0,277.0,0.0,5869.0,1036.0,0.0,0.15860714285714286,0.03553571428571429,0.8060714285714285,1949.0,0.9138921684304298,50.54689518516452,4.870399999997402,0.8578758337604628,6,0.2,0.75,0.022,0.023,0.2
24101956,2024-05-11,SEQRFE550D,125.52,10.0,12693.0,1902.0,840.0,2847.0,1668.0,250.0,0.0,6311.0,1135.0,0.0,0.15860714285714286,0.03553571428571429,0.8060714285714285,1918.0,0.9262101534760464,50.27884002509338,6.673501577283558,0.8696558915532484,73,0.21,0.8,0.029,0.024,0.21
24101958,2024-05-11,2062BK1,124.6,10.0,7503.0,1692.0,782.0,3020.0,1661.0,250.0,0.0,6101.0,1065.0,0.0,0.15860714285714286,0.03553571428571429,0.8060714285714285,1911.0,0.9257057949411167,48.96468699800189,4.434397163117946,0.8691784406065572,6,0.19,0.73,0.023,0.026,0.2
24101960,2024-05-11,SEQRFE550D,118.48,10.6,10518.0,1716.0,797.0,3176.0,1662.0,260.0,0.0,6012.0,1112.0,0.0,0.15860714285714286,0.03553571428571429,0.8060714285714285,1922.0,0.9178803842507137,50.742741390523776,6.129370629367058,0.8647242455770735,73,0.2,0.84,0.033,0.029,0.21
24101911,2024-05-11,2062BK1,119.08,10.01,7977.0,2298.0,797.0,2974.0,1669.0,247.0,0.0,5680.0,901.0,322.0,0.15860714285714286,0.03553571428571429,0.8060714285714285,1916.0,0.9224572003956739,47.69902586456416,3.471279373366636,0.871085594989107,6,0.18,0.77,0.021,0.021,0.2
24101961,2024-05-11,SEQRFE550D,121.82,10.12,10581.0,1533.0,800.0,3198.0,1665.0,261.0,0.0,6098.0,1065.0,0.0,0.15860714285714286,0.03553571428571429,0.8060714285714285,1926.0,0.9232984689940633,50.05746182851701,6.902152641874167,0.8644859813079624,73,0.21,0.81,0.022,0.022,0.21
24201979,2024-05-12,S.TOWER6VAN,128.0,10.0,10032.0,1995.0,666.0,2042.0,2423.0,0.0,446.0,4028.0,4040.0,0.0,0.15489655172413794,0.03820689655172414,0.9299999999999999,2869.0,0.9275362318773368,31.468749999754152,5.028571428568908,0.8445451376783393,67,0.18,1.36,0.023,0.016,0.19
24101973,2024-05-12,SEQRFE550D,135.49,0.0,10566.0,2994.0,714.0,3269.0,1638.0,261.0,0.0,6355.0,1093.0,0.0,0.15489655172413794,0.03820689655172414,0.9299999999999999,1899.0,0.9999999999926195,46.90383054065315,3.5290581162312864,0.862559241705707,73,0.21,0.78,0.021,0.019,0.23
24102003,2024-05-12,2062BK1,117.64,9.86,9987.0,2217.0,787.0,4474.0,1628.0,261.0,0.0,5707.0,1048.0,0.0,0.15489655172413794,0.03820689655172414,0.9299999999999999,1889.0,0.9226666666594301,48.5124107442323,4.504736129903246,0.861831656960899,6,0.18,0.78,0.037,0.027,0.2
24101999,2024-05-12,S.TOWER6VAN,120.1,9.99,9774.0,2712.0,792.0,4103.0,2338.0,118.0,413.0,6261.0,1204.0,0.0,0.15489655172413794,0.03820689655172414,0.9299999999999999,2869.0,0.9232070105240741,52.13155703536943,3.6039823008836267,0.8149180899265197,67,0.16,1.31,0.023,0.022,0.18
24101997,2024-05-12,2062BK1,121.4,10.0,9240.0,2250.0,800.0,4572.0,1689.0,254.0,0.0,5152.0,942.0,0.0,0.15489655172413794,0.03820689655172414,0.9299999999999999,1943.0,0.9238964992319338,42.4382207574758,4.106666666664841,0.8692743180644008,6,0.19,0.75,0.024,0.03,0.21
24101995,2024-05-12,2830C20MMNC,124.2,10.0,9342.0,1917.0,797.0,4559.0,1688.0,257.0,0.0,6124.0,1246.0,0.0,0.15489655172413794,0.03820689655172414,0.9299999999999999,1945.0,0.9254843517069637,49.307568437606214,4.873239436617176,0.8678663239070088,17,0.2,0.75,0.018,0.03,0.21
24101994,2024-05-12,2062BK1,123.4,10.0,9813.0,2247.0,812.0,4103.0,1685.0,253.0,0.0,5992.0,1150.0,0.0,0.15489655172413794,0.03820689655172414,0.9299999999999999,1938.0,0.9250374812524361,48.557536466381215,4.36715620827576,0.8694530443751963,6,0.22,0.82,0.023,0.029,0.23
24101992,2024-05-12,1786500D,120.6,10.03,9855.0,2346.0,697.0,3947.0,1384.0,250.0,0.0,5595.0,1462.0,0.0,0.15489655172413794,0.03820689655172414,0.9299999999999999,1634.0,0.9232182500120707,46.39303482548596,4.20076726342532,0.8470012239896897,2,0.18,0.67,0.017,0.023,0.174
24101990,2024-05-12,2062BK1,121.5,9.88,8943.0,1098.0,810.0,1972.0,1687.0,265.0,0.0,5860.0,1871.0,0.0,0.15489655172413794,0.03820689655172414,0.9299999999999999,1952.0,0.9247982950150344,48.23045267450016,8.144808743161981,0.8642418032782457,6,0.18,0.76,0.018,0.019,0.19
24101989,2024-05-12,2062BK1,125.44,10.21,10689.0,2394.0,787.0,4313.0,1634.0,250.0,0.0,6098.0,1151.0,0.0,0.15489655172413794,0.03820689655172414,0.9299999999999999,1884.0,0.9247327681465187,48.61288265267368,4.464912280699889,0.8673036093413655,6,0.22,0.74,0.019,0.021,0.21
24101988,2024-05-12,2062BK1,130.71,10.0,10731.0,2334.0,784.0,4111.0,1637.0,257.0,0.0,4796.0,1799.0,0.0,0.15489655172413794,0.03820689655172414,0.9299999999999999,1894.0,0.9289318456333671,36.69191339578692,4.597686375319367,0.8643083421325954,6,0.19,0.7,0.019,0.025,0.17
24101987,2024-05-12,S.TOWER6VAN,119.67,0.0,10719.0,3000.0,813.0,3010.0,2433.0,118.0,411.0,5561.0,922.0,340.0,0.15489655172413794,0.03820689655172414,0.9299999999999999,2962.0,0.9999999999916437,46.469457674885355,3.572999999998809,0.8214044564480684,67,0.19,1.343,0.041,0.027,0.216
24101986,2024-05-12,2062BK1,114.68,10.0,11073.0,3108.0,702.0,2973.0,1594.0,240.0,0.0,5839.0,1006.0,0.0,0.15489655172413794,0.03820689655172414,0.9299999999999999,1834.0,0.9197946743590006,50.9155912098804,3.5627413127401666,0.8691384950922196,6,0.22,0.78,0.03,0.022,0.21
24101984,2024-05-12,2062BK1,124.06,9.87,10635.0,3204.0,706.0,3048.0,1636.0,244.0,0.0,6157.0,1063.0,0.0,0.15489655172413794,0.03820689655172414,0.9299999999999999,1880.0,0.9263047860753655,49.62921167137168,3.3192883895120726,0.8702127659569839,6,0.21,0.76,0.033,0.024,0.2
24101982,2024-05-12,S.TOWER6VAN,124.44,10.0,9501.0,3474.0,682.0,2990.0,2437.0,105.0,362.0,6176.0,1184.0,0.0,0.15489655172413794,0.03820689655172414,0.9299999999999999,2904.0,0.9256173757741326,49.6303439404562,2.734887737477624,0.8391873278234024,67,0.194,1.344,0.029,0.02,0.213
24101981,2024-05-12,2062BK1,125.95,10.0,10443.0,2853.0,536.0,3431.0,1726.0,171.0,0.0,6102.0,1176.0,0.0,0.15489655172413794,0.03820689655172414,0.9299999999999999,1897.0,0.9264435454142963,48.447796744355315,3.6603575184003994,0.9098576700047919,6,0.22,0.78,0.027,0.023,0.27
24101980,2024-05-12,S.TOWER6VAN,0.0,10.0,9705.0,3285.0,820.0,3491.0,2441.0,71.0,413.0,6150.0,1066.0,0.0,0.15489655172413794,0.03820689655172414,0.9299999999999999,2925.0,0.0,6150000000000.0,2.95433789954248,0.8345299145296292,67,0.189,1.293,0.027,0.018,0.208
24101978,2024-05-12,2830C20MMNC,122.73,10.0,10269.0,3255.0,694.0,3489.0,1638.0,261.0,0.0,6179.0,1119.0,0.0,0.15489655172413794,0.03820689655172414,0.9299999999999999,1899.0,0.9246590823406565,50.346288600583826,3.1548387096764503,0.862559241705707,17,0.22,0.77,0.022,0.02,0.22
24101977,2024-05-12,2830C20MMNC,121.46,10.0,10413.0,3228.0,692.0,3519.0,1641.0,264.0,0.0,5838.0,956.0,0.0,0.15489655172413794,0.03820689655172414,0.9299999999999999,1905.0,0.9239312338283592,48.06520665200012,3.2258364312257664,0.8614173228341935,17,0.22,0.77,0.023,0.027,0.2
24101971,2024-05-12,SEQRFE550D,121.01,10.0,10077.0,1734.0,802.0,2748.0,1637.0,257.0,0.0,5704.0,1158.0,0.0,0.15489655172413794,0.03820689655172414,0.9299999999999999,1894.0,0.9236699488518155,47.13660028057898,5.811418685117756,0.8643083421325954,73,0.22,0.79,0.025,0.024,0.23
24101969,2024-05-12,2830C20MMNC,117.16,0.0,10320.0,1860.0,782.0,3321.0,1635.0,264.0,0.0,5730.0,1213.0,0.0,0.15489655172413794,0.03820689655172414,0.9299999999999999,1899.0,0.9999999999914646,48.90747695417457,5.548387096771211,0.8609794628747441,17,0.21,0.79,0.025,0.022,0.21
24101963,2024-05-12,2062BK1,123.5,10.0,11184.0,2097.0,800.0,2989.0,1638.0,247.0,0.0,166.0,2962.0,0.0,0.15489655172413794,0.03820689655172414,0.9299999999999999,1885.0,0.9250936329518721,1.3441295546449867,5.33333333333079,0.8689655172409183,6,0.18,0.7,0.022,0.024,0.17
24202006,2024-05-12,1786500D,119.84,9.92,10035.0,1707.0,754.0,2793.0,1596.0,230.0,0.0,6066.0,1001.0,0.0,0.15489655172413794,0.03820689655172414,0.9299999999999999,1826.0,0.9235511713862243,50.61748998622649,5.878734622140668,0.8740416210290942,2,0.2,0.72,0.017,0.02,0.173
24101967,2024-05-12,S.TOWER6VAN,125.87,0.0,10662.0,1599.0,807.0,2994.0,2469.0,98.0,420.0,5908.0,1045.0,0.0,0.15489655172413794,0.03820689655172414,0.9299999999999999,2987.0,0.9999999999920552,46.93731627832734,6.6679174484010835,0.8265818547034394,67,0.179,1.338,0.03,0.024,0.22
24202000,2024-05-12,2062BK1,125.26,10.0,6891.0,1644.0,715.0,2339.0,1623.0,236.0,0.0,6557.0,1143.0,0.0,0.15489655172413794,0.03820689655172414,0.9299999999999999,1859.0,0.9260683128720535,52.34711799415338,4.1916058394135085,0.8730500268957111,6,0.18,0.71,0.022,0.018,0.2
24201996,2024-05-12,2062BK1,121.26,10.01,7836.0,2139.0,806.0,2052.0,1708.0,267.0,0.0,6439.0,1337.0,0.0,0.15489655172413794,0.03820689655172414,0.9299999999999999,1975.0,0.9237449531429592,53.10077519336054,3.6633941093952016,0.8648101265818406,6,0.21,0.75,0.024,0.024,0.2
24201993,2024-05-12,2830C20MMNC,123.9,9.58,8589.0,1851.0,803.0,2863.0,1728.0,267.0,0.0,6534.0,1121.0,555.0,0.15489655172413794,0.03820689655172414,0.9299999999999999,1995.0,0.9282289481500732,52.736077481414554,4.6401944894626475,0.8661654135334004,17,0.21,0.8,0.02,0.024,0.19
24201985,2024-05-12,SEQRFE550D,121.8,9.09,8790.0,2007.0,803.0,2054.0,1644.0,253.0,0.0,6642.0,69.0,0.0,0.15489655172413794,0.03820689655172414,0.9299999999999999,1897.0,0.9305523722138396,54.53201970398578,4.3796711509694175,0.8666315234576348,73,0.21,0.81,0.023,0.019,0.21
24201976,2024-05-12,S.TOWER6VAN,127.43,10.0,9957.0,2004.0,806.0,2003.0,2474.0,0.0,547.0,6598.0,1166.0,0.0,0.15489655172413794,0.03820689655172414,0.9299999999999999,3021.0,0.9272356836140055,51.77744644077707,4.9685628742490175,0.8189341277719898,67,0.2,1.28,0.027,0.017,0.18
24201974,2024-05-12,S.TOWER6VAN,114.94,10.92,9696.0,1998.0,803.0,2042.0,2423.0,0.0,442.0,6469.0,1141.0,0.0,0.15489655172413794,0.03820689655172414,0.9299999999999999,2865.0,0.9132369299148797,56.281538193350606,4.8528528528504244,0.8457242582894081,67,0.2,1.381,0.025,0.018,0.181
24201991,2024-05-12,2062BK1,126.81,12.68,9348.0,1548.0,797.0,3276.0,1721.0,270.0,0.0,6193.0,1082.0,309.0,0.15489655172413794,0.03820689655172414,0.9299999999999999,1991.0,0.9090974263322884,48.83684251992085,6.03875968991858,0.8643897538920822,6,0.2,0.77,0.019,0.017,0.21
24201970,2024-05-12,SEQRFE550D,120.74,10.0,8193.0,1998.0,712.0,2046.0,1610.0,226.0,0.0,6278.0,995.0,0.0,0.15489655172413794,0.03820689655172414,0.9299999999999999,1836.0,0.9235123145102989,51.99602451505718,4.100600600598549,0.876906318082311,73,0.22,0.78,0.02,0.018,0.23
24201968,2024-05-12,SEQRFE550D,122.94,10.0,8787.0,2007.0,704.0,2495.0,1607.0,250.0,0.0,351.0,940.0,0.0,0.15489655172413794,0.03820689655172414,0.9299999999999999,1857.0,0.9247780953744188,2.855051244486294,4.3781763826585065,0.8653742595579615,73,0.22,0.74,0.025,0.023,0.21
24201966,2024-05-12,1786500D,122.53,10.0,11007.0,1989.0,696.0,2343.0,1526.0,256.0,0.0,6107.0,1006.0,0.0,0.15489655172413794,0.03820689655172414,0.9299999999999999,1782.0,0.9245453859433748,49.84085530033591,5.5339366515809285,0.8563411896740425,2,0.25,0.8,0.028,0.02,0.21
24201965,2024-05-12,S.TOWER6VAN,120.33,0.0,9834.0,2007.0,803.0,2355.0,2420.0,0.0,442.0,6254.0,1021.0,0.0,0.15489655172413794,0.03820689655172414,0.9299999999999999,2862.0,0.9999999999916895,51.973738884301724,4.899850523166467,0.8455625436754558,67,0.183,1.375,0.03,0.019,0.182
24201964,2024-05-12,2062BK1,121.23,10.92,9975.0,2034.0,712.0,2646.0,1620.0,236.0,0.0,6204.0,1022.0,0.0,0.15489655172413794,0.03820689655172414,0.9299999999999999,1856.0,0.9173666288239322,51.17545162046378,4.904129793507914,0.8728448275857367,6,0.2,0.72,0.023,0.023,0.19
24201962,2024-05-12,2830C20MMNC,123.07,11.74,9156.0,2109.0,707.0,1698.0,1610.0,233.0,0.0,6200.0,1018.0,0.0,0.15489655172413794,0.03820689655172414,0.9299999999999999,1843.0,0.9129144722133898,50.37783375273927,4.341394025602494,0.8735756918063627,17,0.2,0.73,0.03,0.021,0.19
24201972,2024-05-12,S.TOWER6VAN,128.24,10.92,8580.0,2367.0,811.0,2046.0,2400.0,0.0,442.0,6590.0,2878.0,312.0,0.15489655172413794,0.03820689655172414,0.9299999999999999,2842.0,0.9215291750436799,51.388022457490734,3.6248415716081013,0.8444757213227149,67,0.2,1.25,0.024,0.021,0.18
24201959,2024-05-12,2062BK1,118.08,10.0,9654.0,1992.0,710.0,2574.0,1603.0,253.0,0.0,6364.0,1127.0,0.0,0.15489655172413794,0.03820689655172414,0.9299999999999999,1856.0,0.9219237976192856,53.895663956183135,4.846385542166241,0.8636853448271209,6,0.19,0.72,0.015,0.026,0.18
