Repository: SiddharthKumar268/FerroMind

# FerroMind
*Ferro-Alloy Optimisation using Machine Learning*
**SAIL Durgapur Steel Plant | Steel Melting Shop**
Intern: Siddharth Kumar | FY 2023-24 to FY 2025-26

---

## Quick Start

```bash

# 2. Place raw Excel files in data/raw/

## Dataset

| | |
|---|---|
| Total heats after cleaning | 47,421 |
| Training set | 37,936 heats (Apr 2023 – Jun 2025) |
| Test set | 9,485 heats (Jun 2025 – Dec 2025) |
| Input features | 21 (16 raw + 5 engineered) |
| Target variables | Mn, Si, C, S, P |
| BOF grades | 76 distinct grades |
| Split method | Chronological 80/20 — no shuffle, no leakage |

---

File: data/processed/sms_train.csv (part 126 of 253)
Heat_Number,Date,BOF Grade Code,Hot Metal Addn. Weight,Scrap Addn. Weight,Lime Into Converter,Dolomite Into Converter,Lime Into Ladle,Iron Ore Into Converter,SIMN Into Ladle,FESI Into Ladle,FEMN Into Ladle,Measered O2 Mainblow II,Duration of Mainblow I/II,Measered O2 2nd Blow,HM_P,HM_S,HM_Si,Total_FA_Ladle,HM_Ratio,O2_per_ton_HM,Lime_Dolo_Ratio,SiMn_FA_Fraction,Grade_Encoded,C,Mn,P,S,Si
24102028,2024-05-13,2062BK1,122.47,10.0,9414.0,2481.0,759.0,2987.0,1668.0,220.0,0.0,6004.0,1044.0,0.0,0.15339393939393942,0.038575757575757576,0.8603333333333334,1888.0,0.9245112100783234,49.02425083653936,3.7944377267215663,0.8834745762707185,6,0.19,0.79,0.019,0.028,0.23
24102030,2024-05-13,2062BK1,125.11,10.0,9177.0,2229.0,747.0,2995.0,1672.0,277.0,0.0,5826.0,983.0,313.0,0.15339393939393942,0.038575757575757576,0.8603333333333334,1949.0,0.9259862334325661,46.567021021128866,4.117092866754546,0.8578758337604628,6,0.21,0.8,0.03,0.024,0.22
24102031,2024-05-13,2830C20MMNC,122.12,10.0,9783.0,2487.0,729.0,2988.0,1617.0,220.0,0.0,5895.0,1028.0,0.0,0.15339393939393942,0.038575757575757576,0.8603333333333334,1837.0,0.9243112322061436,48.27219128686315,3.9336550060297815,0.8802395209576047,17,0.197,0.745,0.038,0.025,0.198
24102032,2024-05-13,2062BK1,119.34,10.0,10548.0,2475.0,815.0,3300.0,1614.0,220.0,0.0,5972.0,1036.0,0.0,0.15339393939393942,0.038575757575757576,0.8603333333333334,1834.0,0.9226843977043244,50.041897100301306,4.2618181818164595,0.8800436205011559,6,0.21,0.77,0.029,0.026,0.22
24102035,2024-05-13,1786500D,119.17,10.0,9555.0,2541.0,810.0,4553.0,1688.0,324.0,0.0,5778.0,1115.0,0.0,0.15339393939393942,0.038575757575757576,0.8603333333333334,2012.0,0.9225826430214246,48.48535705254271,3.7603305785109167,0.8389662027828833,2,0.21,0.71,0.022,0.022,0.172
24102034,2024-05-13,1786500D,120.43,0.0,8253.0,2940.0,792.0,6077.0,1588.0,261.0,0.0,5446.0,1380.0,0.0,0.15339393939393942,0.038575757575757576,0.8603333333333334,1849.0,0.9999999999916964,45.22129037577662,2.807142857141902,0.8588426176306875,2,0.2,0.8,0.025,0.029,0.223
24102036,2024-05-13,2062BK1,117.87,10.0,9405.0,2718.0,794.0,4704.0,1678.0,254.0,0.0,5851.0,1129.0,0.0,0.15339393939393942,0.038575757575757576,0.8603333333333334,1932.0,0.9217955736222585,49.63943327352473,3.4602649006609787,0.8685300207034842,6,0.19,0.72,0.017,0.026,0.2
24102026,2024-05-13,2062BK1,123.34,0.0,9801.0,2385.0,749.0,2675.0,1668.0,223.0,0.0,5563.0,938.0,0.0,0.15339393939393942,0.038575757575757576,0.8603333333333334,1891.0,0.9999999999918923,45.1029674068015,4.109433962262428,0.8820729772602421,6,0.21,0.77,0.027,0.023,0.25
24102037,2024-05-13,1786500D,118.8,10.24,8340.0,2484.0,825.0,2563.0,1683.0,258.0,0.0,5645.0,1149.0,0.0,0.15339393939393942,0.038575757575757576,0.8603333333333334,1941.0,0.9206447613071866,47.516835016435046,3.3574879227039625,0.8670788253473122,2,0.21,0.78,0.023,0.031,0.204
24102033,2024-05-13,2062BK1,122.91,10.92,8769.0,1998.0,804.0,3628.0,1633.0,246.0,0.0,4793.0,1148.0,0.0,0.15339393939393942,0.038575757575757576,0.8603333333333334,1879.0,0.9184039452968813,38.9960133427793,4.388888888886692,0.869079297498207,6,0.19,0.75,0.025,0.02,0.16
24102024,2024-05-13,2062BK1,128.66,10.0,11076.0,0.0,654.0,4399.0,1668.0,257.0,0.0,5779.0,1093.0,314.0,0.15339393939393942,0.038575757575757576,0.8603333333333334,1925.0,0.92788114812543,44.91683506882546,11076000000000.0,0.8664935064930563,6,0.19,0.75,0.023,0.026,0.21
24102041,2024-05-13,S.TOWER6VAN,123.6,10.92,8913.0,2376.0,799.0,4359.0,2333.0,108.0,416.0,5715.0,1150.0,0.0,0.15339393939393942,0.038575757575757576,0.8603333333333334,2857.0,0.9188224799218049,46.23786407729581,3.7512626262610476,0.8165908295411912,67,0.191,1.307,0.022,0.02,0.201
24102018,2024-05-13,2830C20MMNC,118.55,9.85,10998.0,1920.0,785.0,3922.0,1637.0,260.0,0.0,5931.0,1146.0,0.0,0.15339393939393942,0.038575757575757576,0.8603333333333334,1897.0,0.92328660435418,50.02952340742278,5.728124999997017,0.8629414865572679,17,0.2,0.66,0.022,0.021,0.16
24102016,2024-05-13,2062BK1,118.72,0.0,10518.0,2001.0,795.0,3383.0,1671.0,260.0,0.0,5806.0,1146.0,0.0,0.15339393939393942,0.038575757575757576,0.8603333333333334,1931.0,0.9999999999915767,48.904986522499115,5.256371814090326,0.8653547384770247,6,0.22,0.8,0.021,0.018,0.22
24102014,2024-05-13,2062BK1,126.78,9.92,11016.0,1980.0,853.0,4683.0,1681.0,282.0,0.0,6231.0,1248.0,0.0,0.15339393939393942,0.038575757575757576,0.8603333333333334,1963.0,0.927432333570392,49.14813061958394,5.563636363633554,0.8563423331630889,6,0.21,0.74,0.03,0.022,0.18
24102012,2024-05-13,2062BK1,121.56,0.0,10386.0,1941.0,787.0,2790.0,1682.0,261.0,0.0,5709.0,1017.0,0.0,0.15339393939393942,0.038575757575757576,0.8603333333333334,1943.0,0.9999999999917736,46.96446199369065,5.350850077276996,0.8656716417905993,6,0.22,0.73,0.036,0.025,0.25
24102011,2024-05-13,2062BK1,117.04,10.0,10446.0,1716.0,792.0,2663.0,1641.0,257.0,0.0,5896.0,1127.0,0.0,0.15339393939393942,0.038575757575757576,0.8603333333333334,1898.0,0.9212846347534533,50.37593984919364,6.08741258740904,0.8645943097993337,6,0.2,0.76,0.027,0.023,0.2
24102007,2024-05-13,2062BK1,117.86,9.87,10416.0,2457.0,797.0,3591.0,1726.0,294.0,0.0,5728.0,1146.0,576.0,0.15339393939393942,0.038575757575757576,0.8603333333333334,2020.0,0.9227276285843362,48.60003393815883,4.239316239314514,0.8544554455441314,6,0.18,0.77,0.02,0.018,0.19
24102005,2024-05-13,S.TOWER6VAN,121.92,9.89,10533.0,2379.0,805.0,3982.0,2453.0,105.0,420.0,5872.0,2059.0,0.0,0.15339393939393942,0.038575757575757576,0.8603333333333334,2978.0,0.924967756612359,48.162729658397616,4.427490542242779,0.8237071860306167,67,0.2,1.381,0.022,0.022,0.22
24102001,2024-05-13,SEQRFE550D,122.07,9.99,9762.0,2481.0,805.0,4597.0,1636.0,257.0,0.0,5600.0,2406.0,0.0,0.15339393939393942,0.038575757575757576,0.8603333333333334,1893.0,0.9243525670079937,45.87531744043684,3.934703748486927,0.8642366613835899,73,0.19,0.78,0.021,0.03,0.2
24202002,2024-05-13,S.TOWER6VAN,128.52,0.0,9912.0,1929.0,803.0,2922.0,2410.0,71.0,439.0,6695.0,1130.0,250.0,0.15339393939393942,0.038575757575757576,0.8603333333333334,2920.0,0.9999999999922192,52.093059445595294,5.138413685844926,0.825342465753142,67,0.19,1.345,0.022,0.018,0.212
24201998,2024-05-13,SEQRFE550D,125.91,9.69,12093.0,1554.0,797.0,4651.0,1660.0,270.0,0.0,6597.0,1140.0,0.0,0.15339393939393942,0.038575757575757576,0.8603333333333334,1930.0,0.928539823002002,52.39456754783262,7.781853281848274,0.8601036269425595,73,0.2,0.79,0.021,0.022,0.21
24202010,2024-05-13,2830C20MMNC,121.79,9.85,9897.0,1800.0,698.0,3284.0,1606.0,236.0,0.0,6463.0,1132.0,0.0,0.15339393939393942,0.038575757575757576,0.8603333333333334,1842.0,0.9251747189233882,53.066754248681605,5.498333333330279,0.8718783930505581,17,0.194,0.734,0.019,0.022,0.194
24102020,2024-05-13,2830C20MMNC,120.65,0.0,12288.0,2079.0,712.0,4037.0,1662.0,260.0,0.0,5789.0,1143.0,0.0,0.15339393939393942,0.038575757575757576,0.8603333333333334,1922.0,0.9999999999917115,47.98176543681739,5.9105339105310675,0.8647242455770735,17,0.221,0.763,0.02,0.023,0.192
24202004,2024-05-13,2062BK1,119.97,10.0,9978.0,1524.0,756.0,2986.0,1607.0,260.0,0.0,6310.0,1051.0,0.0,0.15339393939393942,0.038575757575757576,0.8603333333333334,1867.0,0.9230591674930904,52.59648245350841,6.547244094483893,0.8607391537220885,6,0.19,0.77,0.019,0.018,0.21
24102043,2024-05-13,1786500D,120.78,10.03,9663.0,2565.0,800.0,4339.0,1685.0,254.0,0.0,5641.0,1129.0,0.0,0.15339393939393942,0.038575757575757576,0.8603333333333334,1939.0,0.9233239048931785,46.704752442070664,3.7672514619868354,0.8690046415673703,2,0.21,0.72,0.017,0.028,0.201
24202040,2024-05-13,1786500D,127.0,9.81,8190.0,2427.0,710.0,1642.0,1701.0,253.0,0.0,6598.0,1199.0,0.0,0.15339393939393942,0.038575757575757576,0.8603333333333334,1954.0,0.9282947152918041,51.952755905102734,3.3745364647699323,0.8705220061408032,2,0.22,0.72,0.02,0.025,0.189
24202017,2024-05-13,2062BK1,121.51,11.86,10908.0,1992.0,619.0,3283.0,1664.0,257.0,0.0,5972.0,1072.0,0.0,0.15339393939393942,0.038575757575757576,0.8603333333333334,1921.0,0.9110744545181745,49.1482182532372,5.475903614455082,0.8662155127533232,6,0.2,0.7,0.019,0.02,0.19
24202019,2024-05-13,2830C20MMNC,121.67,10.0,10917.0,3093.0,715.0,3213.0,1654.0,253.0,0.0,834.0,2094.0,0.0,0.15339393939393942,0.038575757575757576,0.8603333333333334,1907.0,0.9240525556244851,6.854606723047139,3.529582929193815,0.8673308862082499,17,0.216,0.77,0.02,0.019,0.201
24202021,2024-05-13,2062BK1,122.82,10.0,10584.0,3198.0,707.0,868.0,1681.0,267.0,0.0,6455.0,1062.0,0.0,0.15339393939393942,0.038575757575757576,0.8603333333333334,1948.0,0.9247101340089994,52.55658687467386,3.309568480299153,0.8629363449687562,6,0.21,0.73,0.021,0.023,0.2
24202022,2024-05-13,2062BK1,107.84,10.0,10407.0,1992.0,710.0,1134.0,1468.0,267.0,0.0,6248.0,1043.0,0.0,0.15339393939393942,0.038575757575757576,0.8603333333333334,1735.0,0.9151391717505504,57.93768545940339,5.224397590358823,0.8461095100859677,6,0.2,0.75,0.021,0.017,0.19
24202023,2024-05-13,2062BK1,120.59,10.0,9954.0,2718.0,704.0,884.0,1559.0,257.0,0.0,6331.0,1064.0,0.0,0.15339393939393942,0.038575757575757576,0.8603333333333334,1816.0,0.9234244582209709,52.500207313603944,3.6622516556277915,0.858480176210981,6,0.19,0.72,0.021,0.018,0.21
24202025,2024-05-13,2062BK1,122.99,10.0,9975.0,3444.0,704.0,1213.0,1580.0,267.0,0.0,6507.0,1002.0,0.0,0.15339393939393942,0.038575757575757576,0.8603333333333334,1847.0,0.9248063764123257,52.906740384967016,2.896341463413793,0.8554412560904952,6,0.17,0.74,0.02,0.023,0.22
24202027,2024-05-13,2062BK1,111.92,10.0,8994.0,3570.0,698.0,1177.0,1603.0,250.0,0.0,377.0,80.0,0.0,0.15339393939393942,0.038575757575757576,0.8603333333333334,1853.0,0.9179790026171425,3.3684774838869864,2.5193277310917312,0.8650836481376875,6,0.22,0.8,0.03,0.022,0.18
24202029,2024-05-13,2062BK1,116.69,10.0,8391.0,3189.0,709.0,604.0,1607.0,267.0,0.0,6357.0,977.0,0.0,0.15339393939393942,0.038575757575757576,0.8603333333333334,1874.0,0.9210671718294966,54.477675892925895,2.6312323612409436,0.8575240128063727,6,0.22,0.79,0.027,0.02,0.17
24202039,2024-05-13,2062BK1,121.69,10.12,10185.0,1968.0,704.0,1626.0,1698.0,273.0,0.0,6388.0,1071.0,547.0,0.15339393939393942,0.038575757575757576,0.8603333333333334,1971.0,0.9232228207197996,52.494042238043434,5.175304878046151,0.8614916286144793,6,0.2,0.76,0.021,0.021,0.19
24102045,2024-05-13,2062BK1,121.51,10.0,9507.0,3099.0,800.0,4355.0,1687.0,261.0,0.0,5883.0,1176.0,0.0,0.15339393939393942,0.038575757575757576,0.8603333333333334,1948.0,0.923960155114258,48.415768249128334,3.0677637947715173,0.8660164271042783,6,0.2,0.79,0.022,0.03,0.2
24202042,2024-05-13,2062BK1,120.46,9.09,8310.0,1818.0,795.0,3023.0,1721.0,273.0,0.0,6297.0,1242.0,450.0,0.15339393939393942,0.038575757575757576,0.8603333333333334,1994.0,0.929834040903668,52.27461397931036,4.570957095707056,0.8630892678029773,6,0.19,0.76,0.018,0.021,0.2
24202046,2024-05-13,1786500D,122.82,9.89,7821.0,2718.0,811.0,3172.0,1603.0,206.0,0.0,6395.0,1118.0,0.0,0.15339393939393942,0.038575757575757576,0.8603333333333334,1809.0,0.9254766031126106,52.068067089626545,2.8774834437075505,0.8861249309005604,2,0.19,0.72,0.015,0.024,0.21
24202048,2024-05-13,1786500D,119.08,0.0,9201.0,2022.0,800.0,2634.0,1654.0,250.0,0.0,6666.0,1221.0,0.0,0.15339393939393942,0.038575757575757576,0.8603333333333334,1904.0,0.9999999999916023,55.979173664293086,4.550445103855316,0.8686974789911404,2,0.19,0.74,0.019,0.023,0.206
24202050,2024-05-13,2062BK1,121.17,10.0,8004.0,1989.0,803.0,2944.0,1600.0,196.0,0.0,5218.0,883.0,0.0,0.15339393939393942,0.038575757575757576,0.8603333333333334,1796.0,0.92376305556969,43.06346455357709,4.02413273001306,0.8908685968814639,6,0.22,0.77,0.015,0.022,0.19
24202052,2024-05-13,S.TOWER6VAN,122.37,0.0,10011.0,1998.0,800.0,2193.0,2390.0,84.0,435.0,6894.0,1123.0,0.0,0.15339393939393942,0.038575757575757576,0.8603333333333334,2909.0,0.999999999991828,56.337337582280476,5.010510510508003,0.8215881746301748,67,0.18,1.35,0.022,0.022,0.24
24202054,2024-05-13,2062BK1,124.51,10.2,8562.0,1488.0,822.0,2829.0,1596.0,209.0,0.0,6489.0,1060.0,0.0,0.15339393939393942,0.038575757575757576,0.8603333333333334,1805.0,0.9242817905060925,52.11629587943043,5.754032258060649,0.8842105263152996,6,0.21,0.8,0.016,0.022,0.23
24202057,2024-05-13,1786500D,117.06,10.91,9960.0,2004.0,809.0,3761.0,1684.0,236.0,0.0,6505.0,1130.0,0.0,0.15339393939393942,0.038575757575757576,0.8603333333333334,1920.0,0.9147456435030495,55.56979326793465,4.970059880237041,0.8770833333328765,2,0.21,0.79,0.015,0.022,0.214
24202015,2024-05-13,2062BK1,122.07,10.0,8958.0,2004.0,710.0,2354.0,1637.0,246.0,0.0,6517.0,1058.0,0.0,0.15339393939393942,0.038575757575757576,0.8603333333333334,1883.0,0.9242825774140663,53.38740067130837,4.47005988023729,0.869357408390404,6,0.21,0.72,0.02,0.023,0.19
24202013,2024-05-13,2830C20MMNC,128.31,10.0,9930.0,2004.0,707.0,2246.0,1684.0,250.0,0.0,6530.0,1232.0,0.0,0.15339393939393942,0.038575757575757576,0.8603333333333334,1934.0,0.9276986479580096,50.892370040909576,4.955089820356809,0.870734229575558,17,0.19,0.73,0.02,0.024,0.18
24202008,2024-05-13,2830C20MMNC,125.01,9.99,8565.0,1614.0,907.0,1131.0,1583.0,233.0,0.0,6747.0,1115.0,0.0,0.15339393939393942,0.038575757575757576,0.8603333333333334,1816.0,0.9259999999931409,53.971682264987024,5.306691449810838,0.8716960352418107,17,0.197,0.767,0.031,0.022,0.182
24102055,2024-05-13,1786500D,117.61,10.93,9894.0,2274.0,832.0,3879.0,1628.0,244.0,0.0,5754.0,1179.0,0.0,0.15339393939393942,0.038575757575757576,0.8603333333333334,1872.0,0.9149681033070254,48.92441118910871,4.350923482847691,0.869658119657655,2,0.2,0.76,0.019,0.028,0.221
24102051,2024-05-13,1786500D,122.8,10.0,10062.0,1908.0,850.0,3930.0,1736.0,281.0,0.0,5944.0,1273.0,0.0,0.15339393939393942,0.038575757575757576,0.8603333333333334,2017.0,0.9246987951737597,48.403908794394106,5.273584905657613,0.8606841844318985,2,0.2,0.75,0.016,0.025,0.209
24102047,2024-05-13,2062BK1,124.5,9.07,9375.0,2520.0,800.0,4102.0,1678.0,254.0,0.0,5916.0,1093.0,0.0,0.15339393939393942,0.038575757575757576,0.8603333333333334,1932.0,0.9320955304265024,47.51807228877495,3.7202380952366187,0.8685300207034842,6,0.21,0.78,0.024,0.027,0.18
24102049,2024-05-14,S.TOWER6VAN,117.67,10.0,9852.0,2850.0,785.0,4272.0,2429.0,78.0,456.0,5893.0,1124.0,0.0,0.14314814814814816,0.03574074074074074,0.8534814814814815,2963.0,0.9216730633592726,50.080734256394315,3.456842105261945,0.8197772527840635,67,0.198,1.341,0.023,0.029,0.21
24202059,2024-05-14,2062BK1,117.2,10.92,8922.0,2007.0,811.0,2735.0,1684.0,236.0,0.0,6393.0,1183.0,0.0,0.14314814814814816,0.03574074074074074,0.8534814814814815,1920.0,0.9147674055501501,54.547781569500444,4.445440956649504,0.8770833333328765,6,0.22,0.78,0.019,0.02,0.2
24102083,2024-05-14,2062BK1,120.3,10.0,4986.0,2076.0,789.0,3889.0,1685.0,253.0,0.0,5658.0,1083.0,0.0,0.14314814814814816,0.03574074074074074,0.8534814814814815,1938.0,0.9232540291563833,47.032418952227495,2.4017341040450857,0.8694530443751963,6,0.2,0.75,0.023,0.028,0.22
24202063,2024-05-14,1786500D,122.15,10.0,9006.0,2010.0,803.0,2995.0,1593.0,206.0,0.0,6393.0,1153.0,0.0,0.14314814814814816,0.03574074074074074,0.8534814814814815,1799.0,0.9243284146732931,52.33729021651791,4.480597014923144,0.8854919399661559,2,0.21,0.74,0.018,0.023,0.191
24202065,2024-05-14,2062BK1,120.3,10.94,9015.0,1980.0,822.0,3253.0,1644.0,192.0,0.0,6200.0,1139.0,0.0,0.14314814814814816,0.03574074074074074,0.8534814814814815,1836.0,0.9166412678991417,51.53782211095979,4.553030303028003,0.8954248366008195,6,0.21,0.76,0.018,0.019,0.21
24202067,2024-05-14,2062BK1,121.87,9.99,8292.0,1878.0,811.0,2972.0,1721.0,267.0,0.0,6514.0,1113.0,0.0,0.14314814814814816,0.03574074074074074,0.8534814814814815,1988.0,0.9242378279923841,53.45039796460613,4.415335463256435,0.8656941649895041,6,0.2,0.74,0.018,0.019,0.19
24202069,2024-05-14,1786500D,124.2,10.0,8034.0,2226.0,701.0,3672.0,1731.0,263.0,0.0,6500.0,1093.0,265.0,0.14314814814814816,0.03574074074074074,0.8534814814814815,1994.0,0.9254843517069637,52.33494363887009,3.609164420483554,0.8681043129383811,2,0.2,0.73,0.017,0.019,0.203
24202071,2024-05-14,2062BK1,122.21,10.0,8622.0,2115.0,809.0,3148.0,1634.0,263.0,0.0,6385.0,1188.0,0.0,0.14314814814814816,0.03574074074074074,0.8534814814814815,1897.0,0.9243627562141719,52.24613370385201,4.076595744678924,0.8613600421713963,6,0.22,0.76,0.02,0.019,0.2
24102085,2024-05-14,2830C20MMNC,125.54,0.0,10116.0,2763.0,825.0,4534.0,1686.0,275.0,0.0,6502.0,1172.0,292.0,0.14314814814814816,0.03574074074074074,0.8534814814814815,1961.0,0.9999999999920344,51.79225744741284,3.6612377850149618,0.8597654258027232,17,0.204,0.794,0.026,0.025,0.219
24202075,2024-05-14,R34,124.97,0.0,10185.0,1122.0,820.0,5007.0,1063.0,199.0,0.0,6201.0,1206.0,0.0,0.14314814814814816,0.03574074074074074,0.8534814814814815,1262.0,0.9999999999919981,49.61990877770969,9.07754010694378,0.8423137876380014,66,0.61,0.74,0.015,0.02,0.23
24202077,2024-05-14,2830C20MMNC,120.76,10.65,8544.0,2001.0,814.0,3702.0,1741.0,263.0,0.0,6235.0,5238.0,0.0,0.14314814814814816,0.03574074074074074,0.8534814814814815,2004.0,0.9189559394192304,51.63133487867148,4.269865067464133,0.8687624750494667,17,0.201,0.8,0.025,0.025,0.247
24202080,2024-05-14,2062BK1,120.96,9.99,7875.0,2094.0,808.0,2882.0,1650.0,267.0,0.0,6586.0,1128.0,0.0,0.14314814814814816,0.03574074074074074,0.8534814814814815,1917.0,0.9237113401991317,54.447751322301194,3.7607449856715567,0.8607198748039329,6,0.18,0.75,0.02,0.025,0.19
24202082,2024-05-14,2830C20MMNC,117.46,9.08,7707.0,2112.0,811.0,3712.0,1691.0,256.0,0.0,6599.0,1128.0,0.0,0.14314814814814816,0.03574074074074074,0.8534814814814815,1947.0,0.9282440334998558,56.180827515271744,3.6491477272709996,0.8685156651253886,17,0.185,0.758,0.02,0.025,0.199
24202084,2024-05-14,S.TOWER6VAN,120.31,9.07,7833.0,2109.0,808.0,3896.0,2420.0,98.0,442.0,6648.0,1154.0,269.0,0.14314814814814816,0.03574074074074074,0.8534814814814815,2960.0,0.929896429116325,55.25725209828562,3.714082503554427,0.8175675675672913,67,0.19,1.35,0.023,0.021,0.22
24202086,2024-05-14,IS2062E350BR,118.04,9.99,7803.0,2436.0,707.0,2685.0,2369.0,105.0,449.0,5700.0,954.0,0.0,0.14314814814814816,0.03574074074074074,0.8534814814814815,2923.0,0.9219714129428888,48.288715689187654,3.2032019704420347,0.8104686965443686,59,0.199,1.404,0.027,0.02,0.23
24202088,2024-05-14,IS2062E350BR,118.4,0.0,8625.0,2091.0,767.0,2892.0,2528.0,94.0,554.0,6741.0,1336.0,0.0,0.14314814814814816,0.03574074074074074,0.8534814814814815,3176.0,0.999999999991554,56.934121621140754,4.124820659969333,0.7959697732994975,59,0.19,1.36,0.024,0.024,0.24
24202091,2024-05-14,IS2062E350BR,120.06,0.0,8511.0,2004.0,759.0,2902.0,2511.0,105.0,547.0,6602.0,1098.0,0.0,0.14314814814814816,0.03574074074074074,0.8534814814814815,3163.0,0.9999999999916708,54.98917208016834,4.247005988021833,0.7938665823582695,59,0.19,1.37,0.022,0.02,0.22
24202093,2024-05-14,2062BK1,123.64,0.0,8784.0,2001.0,762.0,3075.0,1701.0,267.0,0.0,6430.0,1132.0,0.0,0.14314814814814816,0.03574074074074074,0.8534814814814815,1968.0,0.999999999991912,52.0058233577159,4.389805097449081,0.8643292682922438,6,0.2,0.72,0.018,0.023,0.22
24202095,2024-05-14,2062BK1,116.18,9.85,9861.0,1998.0,902.0,2958.0,1620.0,260.0,0.0,6661.0,1095.0,0.0,0.14314814814814816,0.03574074074074074,0.8534814814814815,1880.0,0.9218440053882263,57.33344809728582,4.935435435432965,0.8617021276591161,6,0.2,0.72,0.019,0.02,0.16
24102053,2024-05-14,2062BK1,125.51,10.0,9105.0,1626.0,780.0,3336.0,1736.0,250.0,0.0,5985.0,1043.0,0.0,0.14314814814814816,0.03574074074074074,0.8534814814814815,1986.0,0.9262047081327859,47.68544339058493,5.599630996306519,0.8741188318223192,6,0.2,0.8,0.022,0.032,0.2
24202073,2024-05-14,S.TOWER6VAN,123.57,10.92,8682.0,1878.0,803.0,2546.0,2413.0,125.0,442.0,6620.0,1128.0,0.0,0.14314814814814816,0.03574074074074074,0.8534814814814815,2980.0,0.9188043720654414,53.57287367440663,4.623003194885717,0.8097315436238893,67,0.19,1.35,0.021,0.02,0.22
24202061,2024-05-14,2062BK1,113.7,10.0,8544.0,1500.0,822.0,2475.0,1647.0,202.0,0.0,6003.0,1055.0,0.0,0.14314814814814816,0.03574074074074074,0.8534814814814815,1849.0,0.9191592562577271,52.79683377262272,5.695999999996203,0.8907517577063868,6,0.2,0.77,0.02,0.019,0.2
24202044,2024-05-14,S.TOWER6VAN,119.7,9.82,8277.0,1671.0,1009.0,2363.0,2373.0,115.0,439.0,6094.0,1044.0,364.0,0.14314814814814816,0.03574074074074074,0.8534814814814815,2927.0,0.9241815935691462,50.910609857552956,4.95332136444946,0.8107277075501159,67,0.19,1.331,0.021,0.02,0.204
24102087,2024-05-14,S.TOWER6VAN,125.42,10.0,10446.0,2859.0,785.0,4491.0,2479.0,98.0,456.0,6098.0,1041.0,0.0,0.14314814814814816,0.03574074074074074,0.8534814814814815,3033.0,0.9261556638537427,48.62063466712948,3.6537250786975677,0.8173425651167764,67,0.181,1.328,0.021,0.021,0.229
24102089,2024-05-14,2830C20MMNC,122.5,9.07,10641.0,2775.0,797.0,4288.0,1682.0,265.0,0.0,6194.0,1097.0,0.0,0.14314814814814816,0.03574074074074074,0.8534814814814815,1947.0,0.9310633122981603,50.563265305709685,3.834594594593213,0.863893168977471,17,0.207,0.792,0.02,0.014,0.166
24102081,2024-05-14,S.TOWER6VAN,122.43,10.0,13956.0,2559.0,792.0,4320.0,2335.0,121.0,420.0,6318.0,1090.0,0.0,0.14314814814814816,0.03574074074074074,0.8534814814814815,2876.0,0.9244884089637961,51.604998774388584,5.453692848766919,0.8118915159941544,67,0.18,1.309,0.022,0.024,0.239
24102056,2024-05-14,2062BK1,117.3,10.02,9246.0,2391.0,785.0,3751.0,1632.0,257.0,0.0,5758.0,1095.0,0.0,0.14314814814814816,0.03574074074074074,0.8534814814814815,1889.0,0.921300659747712,49.08780903623966,3.867001254703527,0.8639491794595744,6,0.22,0.81,0.028,0.027,0.21
24102079,2024-05-14,S.TOWER6VAN,120.92,10.0,9246.0,2073.0,812.0,4548.0,2335.0,118.0,412.0,6399.0,1190.0,0.0,0.14314814814814816,0.03574074074074074,0.8534814814814815,2865.0,0.9236174763143629,52.919285477564344,4.460202604918254,0.815008726003206,67,0.16,1.34,0.021,0.021,0.24
24102078,2024-05-14,2062BK1,124.28,9.99,8895.0,2265.0,800.0,4611.0,1641.0,247.0,0.0,5923.0,1164.0,0.0,0.14314814814814816,0.03574074074074074,0.8534814814814815,1888.0,0.9255976763169316,47.65851303469859,3.927152317879061,0.869173728813099,6,0.2,0.72,0.021,0.024,0.2
24102097,2024-05-14,2062BK1,123.48,10.11,10488.0,2163.0,619.0,3287.0,1656.0,244.0,0.0,5990.0,1093.0,0.0,0.14314814814814816,0.03574074074074074,0.8534814814814815,1900.0,0.9243206826789108,48.50988014214035,4.848821081828549,0.8715789473679624,6,0.21,0.75,0.023,0.024,0.2
24102076,2024-05-14,1786500D,127.32,10.0,8298.0,2160.0,684.0,4562.0,1641.0,244.0,0.0,6203.0,1140.0,0.0,0.14314814814814816,0.03574074074074074,0.8534814814814815,1885.0,0.9271773958569242,48.719761231159914,3.841666666664888,0.870557029177257,2,0.18,0.75,0.02,0.021,0.19
24102099,2024-05-14,2062BK1,121.59,9.83,10314.0,2031.0,1056.0,3279.0,1641.0,247.0,0.0,6194.0,1241.0,0.0,0.14314814814814816,0.03574074074074074,0.8534814814814815,1888.0,0.9252016435784112,50.94168928323923,5.078286558343142,0.869173728813099,6,0.21,0.77,0.023,0.021,0.2
24102100,2024-05-14,S.TOWER6VAN,123.25,10.0,10125.0,2019.0,792.0,2985.0,2429.0,77.0,402.0,6006.0,1275.0,0.0,0.14314814814814816,0.03574074074074074,0.8534814814814815,2908.0,0.9249530956778615,48.73022312333687,5.014858841007918,0.8352819807424913,67,0.16,1.27,0.019,0.024,0.19
24102101,2024-05-14,2062BK1,120.2,10.0,9540.0,3006.0,775.0,1502.0,1659.0,258.0,0.0,6037.0,946.0,0.0,0.14314814814814816,0.03574074074074074,0.8534814814814815,1917.0,0.9231950844783167,50.224625623542224,3.1736526946097228,0.8654147104846815,6,0.21,0.79,0.026,0.03,0.22
24102092,2024-05-14,2830C20MMNC,116.51,10.92,10017.0,2427.0,787.0,3838.0,1654.0,260.0,0.0,5801.0,1018.0,0.0,0.14314814814814816,0.03574074074074074,0.8534814814814815,1914.0,0.914305893424513,49.789717620377736,4.127317676141686,0.8641588296756195,17,0.193,0.768,0.029,0.02,0.216
24102074,2024-05-14,2062BK1,123.24,10.35,9660.0,2589.0,817.0,4848.0,1635.0,250.0,0.0,5934.0,1155.0,0.0,0.14314814814814816,0.03574074074074074,0.8534814814814815,1885.0,0.9225241410216145,48.14995131411758,3.731170336035639,0.8673740053045796,6,0.2,0.78,0.02,0.025,0.22
24102102,2024-05-14,S.TOWER6VAN,121.5,9.89,9963.0,3009.0,720.0,3002.0,2428.0,85.0,400.0,6319.0,995.0,0.0,0.14314814814814816,0.03574074074074074,0.8534814814814815,2913.0,0.9247279092706849,52.00823045224684,3.311066799600096,0.833504977685948,67,0.17,1.28,0.024,0.021,0.21
24102058,2024-05-14,2062BK1,113.17,10.3,10122.0,1995.0,807.0,3918.0,1632.0,254.0,0.0,5660.0,993.0,0.0,0.14314814814814816,0.03574074074074074,0.8534814814814815,1886.0,0.9165789260474886,50.01325439559942,5.073684210523773,0.8653234358425953,6,0.2,0.77,0.029,0.027,0.2
24102060,2024-05-14,1786500D,120.97,10.02,9555.0,2310.0,784.0,4342.0,1628.0,247.0,0.0,6084.0,1150.0,0.0,0.14314814814814816,0.03574074074074074,0.8534814814814815,1875.0,0.9235056111083021,50.293461188308726,4.136363636361846,0.8682666666662036,2,0.21,0.78,0.022,0.026,0.248
24102062,2024-05-14,2062BK1,120.3,10.21,9102.0,2196.0,955.0,3853.0,1684.0,250.0,0.0,5941.0,1097.0,0.0,0.14314814814814816,0.03574074074074074,0.8534814814814815,1934.0,0.9217684468552467,49.384871155034205,4.144808743167512,0.870734229575558,6,0.2,0.79,0.025,0.026,0.22
24102064,2024-05-14,2062BK1,123.2,9.88,10281.0,2010.0,775.0,4200.0,1682.0,244.0,0.0,5917.0,1038.0,0.0,0.14314814814814816,0.03574074074074074,0.8534814814814815,1926.0,0.9257589419828242,48.02759740220757,5.114925373131784,0.8733125649008965,6,0.19,0.72,0.019,0.023,0.19
24102038,2024-05-14,R34,127.54,0.0,10299.0,996.0,1000.0,3100.0,1145.0,223.0,0.0,5244.0,1194.0,0.0,0.14314814814814816,0.03574074074074074,0.8534814814814815,1368.0,0.9999999999921593,41.116512466354735,10.34036144577275,0.8369883040929554,66,0.63,0.75,0.02,0.018,0.17
24102068,2024-05-14,2062BK1,122.79,0.0,9093.0,3111.0,807.0,4066.0,1685.0,254.0,0.0,6008.0,2198.0,0.0,0.14314814814814816,0.03574074074074074,0.8534814814814815,1939.0,0.999999999991856,48.92906588444556,2.9228543876557627,0.8690046415673703,6,0.2,0.76,0.021,0.02,0.18
24102070,2024-05-14,S.TOWER6VAN,122.59,10.0,9591.0,3309.0,797.0,4808.0,2342.0,125.0,413.0,5902.0,1057.0,0.0,0.14314814814814816,0.03574074074074074,0.8534814814814815,2880.0,0.9245795308777089,48.14422057224778,2.8984587488658513,0.8131944444441621,67,0.16,1.28,0.02,0.03,0.22
24102072,2024-05-14,1786500D,124.31,10.0,11442.0,285.0,800.0,4558.0,1665.0,254.0,0.0,5799.0,1020.0,302.0,0.14314814814814816,0.03574074074074074,0.8534814814814815,1919.0,0.9255453800839436,46.64950526871008,40.14736842091177,0.8676393955180471,2,0.2,0.75,0.023,0.027,0.2
24102104,2024-05-14,S.TOWER6VAN,123.98,10.02,8484.0,1950.0,685.0,1495.0,2431.0,76.0,447.0,6070.0,962.0,0.0,0.14314814814814816,0.03574074074074074,0.8534814814814815,2954.0,0.9252238805901104,48.95950959792741,4.350769230767,0.8229519295867221,67,0.19,1.28,0.041,0.023,0.24
24102066,2024-05-14,1786500D,122.24,10.39,9885.0,1560.0,805.0,3903.0,1683.0,254.0,0.0,4295.0,2531.0,0.0,0.14314814814814816,0.03574074074074074,0.8534814814814815,1937.0,0.9216617658077233,35.13579842903194,6.3365384615344,0.8688693856474605,2,0.2,0.77,0.023,0.02,0.21
24202133,2024-05-15,S.TOWER6VAN,124.7,9.81,8865.0,1680.0,800.0,3467.0,2427.0,101.0,439.0,6591.0,1100.0,0.0,0.1433888888888889,0.03563888888888889,0.8861944444444444,2967.0,0.9270686194266073,52.85485164352161,5.276785714282574,0.8179979777550327,67,0.168,1.321,0.025,0.022,0.17
24202131,2024-05-15,2062BK1,122.39,10.0,9057.0,2208.0,756.0,2961.0,1677.0,246.0,0.0,6792.0,1132.0,0.0,0.1433888888888889,0.03563888888888889,0.8861944444444444,1923.0,0.9244655940711198,55.49472996114474,4.101902173911186,0.8720748829948664,6,0.19,0.75,0.018,0.019,0.17
24202128,2024-05-15,2062BK1,126.11,10.0,9372.0,2094.0,822.0,3274.0,1694.0,253.0,0.0,6596.0,1084.0,0.0,0.1433888888888889,0.03563888888888889,0.8861944444444444,1947.0,0.9265300124830906,52.303544524206615,4.475644699138264,0.8700564971746944,6,0.19,0.74,0.021,0.025,0.19
24202126,2024-05-15,2062BK1,119.92,0.0,8805.0,2892.0,800.0,3186.0,1657.0,246.0,0.0,6596.0,1167.0,0.0,0.1433888888888889,0.03563888888888889,0.8861944444444444,1903.0,0.9999999999916611,55.00333555657936,3.044605809127578,0.8707304256432629,6,0.19,0.73,0.018,0.024,0.22
24202124,2024-05-15,2830C20MMNC,126.64,10.0,9282.0,2217.0,806.0,3074.0,1600.0,250.0,0.0,7196.0,1142.0,0.0,0.1433888888888889,0.03563888888888889,0.8861944444444444,1850.0,0.9268149882836154,56.822488944592365,4.186738836263335,0.8648648648643974,17,0.205,0.703,0.022,0.023,0.177
24202123,2024-05-15,2062BK1,120.43,0.0,8985.0,2376.0,784.0,2477.0,1688.0,246.0,0.0,6783.0,1118.0,0.0,0.1433888888888889,0.03563888888888889,0.8861944444444444,1934.0,0.9999999999916964,56.32317528808168,3.781565656564065,0.8728024819023409,6,0.18,0.7,0.026,0.02,0.17
24202121,2024-05-15,2062BK1,119.47,10.0,9066.0,1680.0,699.0,1538.0,1586.0,243.0,0.0,6391.0,1095.0,0.0,0.1433888888888889,0.03563888888888889,0.8861944444444444,1829.0,0.9227620298067294,53.494601154653935,5.39642857142536,0.8671405139415708,6,0.2,0.76,0.021,0.019,0.19
24202120,2024-05-15,2830C20MMNC,121.1,10.12,8724.0,3747.0,806.0,2129.0,1704.0,270.0,0.0,6619.0,1091.0,0.0,0.1433888888888889,0.03563888888888889,0.8861944444444444,1974.0,0.9228776101133754,54.65730800945783,2.328262610087449,0.8632218844980429,17,0.223,0.824,0.017,0.025,0.216
24202119,2024-05-15,2830C20MMNAK,121.74,0.0,9378.0,3342.0,817.0,2037.0,1701.0,260.0,0.0,1031.0,4089.0,0.0,0.1433888888888889,0.03563888888888889,0.8861944444444444,1961.0,0.9999999999917858,8.468868079444153,2.8061041292630744,0.8674145843952742,16,0.21,0.775,0.024,0.023,0.2
24202118,2024-05-15,2062BK1,124.28,10.0,9648.0,3165.0,817.0,2287.0,1701.0,273.0,0.0,7056.0,1174.0,0.0,0.1433888888888889,0.03563888888888889,0.8861944444444444,1974.0,0.9255287458971886,56.775024138584044,3.048341232226525,0.8617021276591379,6,0.22,0.83,0.018,0.02,0.21
24202116,2024-05-15,2830C20MMNC,123.78,10.09,8706.0,2001.0,1623.0,2847.0,1711.0,283.0,0.0,6495.0,1089.0,231.0,0.1433888888888889,0.03563888888888889,0.8861944444444444,1994.0,0.9246283708005929,52.4721279685533,4.350824587703973,0.8580742226675737,17,0.211,0.794,0.021,0.025,0.188
24202109,2024-05-15,1786550D,121.12,10.0,9732.0,3309.0,707.0,1577.0,1620.0,250.0,0.0,6436.0,982.0,0.0,0.1433888888888889,0.03563888888888889,0.8861944444444444,1870.0,0.9237339841296238,53.137384411714514,2.941069809609265,0.8663101604273442,3,0.22,0.79,0.03,0.02,0.21
24202122,2024-05-15,2830C20MMNC,117.72,0.0,8622.0,1611.0,715.0,0.0,1657.0,260.0,0.0,6302.0,1053.0,0.0,0.1433888888888889,0.03563888888888889,0.8861944444444444,1917.0,0.9999999999915052,53.53380903794144,5.351955307259248,0.8643714136667374,17,0.192,0.795,0.025,0.02,0.209
24202117,2024-05-15,2062BK1,119.24,10.0,8448.0,2202.0,806.0,3158.0,1714.0,250.0,0.0,6433.0,1090.0,215.0,0.1433888888888889,0.03563888888888889,0.8861944444444444,1964.0,0.9226245744280205,53.95001677244255,3.836512261578639,0.8727087576370302,6,0.2,0.78,0.021,0.02,0.18
24102137,2024-05-15,2062BK1,126.82,0.0,6708.0,1794.0,800.0,0.0,1482.0,301.0,0.0,3157.0,2367.0,0.0,0.1433888888888889,0.03563888888888889,0.8861944444444444,1783.0,0.9999999999921148,24.893549913066604,3.7391304347805243,0.8311833987656584,6,0.21,0.81,0.019,0.019,0.21
24102090,2024-05-15,2062BK1,122.35,10.0,10173.0,2724.0,848.0,4313.0,1696.0,258.0,0.0,5999.0,1106.0,0.0,0.1433888888888889,0.03563888888888889,0.8861944444444444,1954.0,0.9244427653878018,49.031467102173835,3.7345814977959857,0.8679631525072323,6,0.22,0.8,0.017,0.025,0.21
24102140,2024-05-15,2062BK1,124.2,10.21,8904.0,2919.0,785.0,3747.0,1679.0,295.0,0.0,6081.0,1115.0,0.0,0.1433888888888889,0.03563888888888889,0.8861944444444444,1974.0,0.9240383899938693,48.961352656610615,3.050359712229171,0.8505572441738346,6,0.2,0.79,0.021,0.028,0.23
24102132,2024-05-15,2062BK1,122.34,9.9,10290.0,2178.0,802.0,2779.0,1736.0,304.0,0.0,6297.0,1128.0,0.0,0.1433888888888889,0.03563888888888889,0.8861944444444444,2040.0,0.9251361161454542,51.4713094650035,4.724517906333919,0.8509803921564456,6,0.19,0.77,0.018,0.018,0.18
24102130,2024-05-15,S.TOWER6VAN,124.75,10.92,10587.0,2622.0,782.0,3010.0,2490.0,102.0,501.0,6240.0,1085.0,0.0,0.1433888888888889,0.03563888888888889,0.8861944444444444,3093.0,0.9195105771289195,50.020040079759355,4.0377574370693985,0.8050436469444536,67,0.18,1.32,0.026,0.024,0.19
24102129,2024-05-15,2830C20MMNC,123.04,10.0,10191.0,2430.0,1788.0,2997.0,1736.0,277.0,0.0,6127.0,1073.0,0.0,0.1433888888888889,0.03563888888888889,0.8861944444444444,2013.0,0.9248346361926876,49.79681404380854,4.193827160492101,0.8623944361644995,17,0.195,0.809,0.027,0.028,0.173
24102127,2024-05-15,S.TOWER6VAN,126.18,8.97,10062.0,1938.0,814.0,2470.0,2547.0,97.0,517.0,6197.0,1073.0,0.0,0.1433888888888889,0.03563888888888889,0.8861944444444444,3161.0,0.9336293007700065,49.11237914052058,5.191950464393606,0.8057576716226492,67,0.18,1.25,0.028,0.026,0.18
24102125,2024-05-15,S.TOWER6VAN,121.0,10.0,9951.0,2004.0,800.0,957.0,2534.0,102.0,504.0,6665.0,1135.0,0.0,0.1433888888888889,0.03563888888888889,0.8861944444444444,3140.0,0.9236641221303538,55.082644627643944,4.9655688622729715,0.8070063694264946,67,0.188,1.362,0.032,0.032,0.214
24102115,2024-05-15,2830C20MMNC,119.0,11.75,9996.0,2679.0,890.0,6309.0,1663.0,265.0,0.0,5796.0,1320.0,0.0,0.1433888888888889,0.03563888888888889,0.8861944444444444,1928.0,0.9101338432052763,48.70588235253188,3.731243001118428,0.8625518672194696,17,0.228,0.784,0.02,0.029,0.181
24102114,2024-05-15,2830C20MMNC,121.69,9.99,10347.0,2007.0,0.0,3871.0,0.0,0.0,0.0,5652.0,1026.0,316.0,0.1433888888888889,0.03563888888888889,0.8861944444444444,0.0,0.9241342648775507,46.44588708976542,5.15545590433226,0.0,17,0.216,0.816,0.028,0.028,0.203
24102112,2024-05-15,S.TOWER6VAN,123.92,0.0,10752.0,0.0,792.0,4194.0,2541.0,118.0,453.0,5800.0,1133.0,318.0,0.1433888888888889,0.03563888888888889,0.8861944444444444,3112.0,0.9999999999919302,46.80438992860874,10752000000000.0,0.8165167095113057,67,0.2,1.345,0.037,0.023,0.217
24102138,2024-05-15,2062BK1,122.8,10.83,8739.0,3009.0,807.0,3740.0,1695.0,301.0,0.0,6448.0,1374.0,0.0,0.1433888888888889,0.03563888888888889,0.8861944444444444,1996.0,0.9189553243963261,52.50814332204798,2.9042871385832822,0.8491983967931618,6,0.2,0.77,0.021,0.024,0.2
24102108,2024-05-15,1786550D,120.76,10.0,9936.0,2469.0,509.0,2001.0,1686.0,248.0,0.0,5985.0,1019.0,0.0,0.1433888888888889,0.03563888888888889,0.8861944444444444,1934.0,0.9235240134527111,49.561112950897964,4.024301336571882,0.8717683557389495,3,0.2,0.77,0.03,0.03,0.18
24102107,2024-05-15,S.TOWER6VAN,120.08,10.93,10362.0,3567.0,777.0,3000.0,2430.0,78.0,443.0,6240.0,1004.0,0.0,0.1433888888888889,0.03563888888888889,0.8861944444444444,2951.0,0.9165712540957441,51.96535642861455,2.904962153068992,0.8234496780749497,67,0.191,1.324,0.027,0.023,0.239
24102106,2024-05-15,S.TOWER6VAN,121.04,10.0,10041.0,2667.0,784.0,3871.0,2433.0,0.0,447.0,6072.0,1078.0,0.0,0.1433888888888889,0.03563888888888889,0.8861944444444444,2880.0,0.9236874236803748,50.16523463276466,3.7649043869502195,0.8447916666663733,67,0.18,1.31,0.031,0.028,0.23
24102105,2024-05-15,1786550D,120.08,9.08,9282.0,1977.0,731.0,2902.0,1688.0,247.0,0.0,6245.0,1031.0,0.0,0.1433888888888889,0.03563888888888889,0.8861944444444444,1935.0,0.9296995973913774,52.00699533600927,4.694992412744211,0.8723514211881797,3,0.2,0.797,0.03,0.018,0.192
24102110,2024-05-15,S.TOWER6VAN,119.12,10.0,10569.0,2913.0,815.0,2494.0,2436.0,61.0,470.0,6186.0,1018.0,0.0,0.1433888888888889,0.03563888888888889,0.8861944444444444,2967.0,0.9225526641812071,51.93082605732093,3.628218331615644,0.8210313447924432,67,0.199,1.32,0.035,0.022,0.224
24102103,2024-05-15,2062BK1,120.7,10.21,8820.0,2994.0,709.0,1497.0,1658.0,261.0,0.0,6140.0,962.0,0.0,0.1433888888888889,0.03563888888888889,0.8861944444444444,1919.0,0.9220074860520816,50.86992543454126,2.9458917835661502,0.863991662323677,6,0.2,0.79,0.025,0.02,0.24
24102098,2024-05-15,2062BK1,123.75,10.0,10302.0,2223.0,868.0,3229.0,2443.0,105.0,410.0,5790.0,997.0,0.0,0.1433888888888889,0.03563888888888889,0.8861944444444444,2958.0,0.9252336448528955,46.7878787875007,4.634278002696971,0.8258958755913367,6,0.2,1.18,0.023,0.021,0.21
24102096,2024-05-15,2830C25HMN,111.94,10.92,10134.0,2256.0,822.0,2992.0,1381.0,254.0,0.0,5598.0,990.0,0.0,0.1433888888888889,0.03563888888888889,0.8861944444444444,1635.0,0.9111183460775588,50.00893335670887,4.4920212765937535,0.8446483180422969,18,0.299,0.796,0.021,0.022,0.225
24102094,2024-05-15,2062BK1,119.64,10.0,10377.0,2232.0,799.0,3400.0,1658.0,261.0,0.0,5893.0,1096.0,0.0,0.1433888888888889,0.03563888888888889,0.8861944444444444,1919.0,0.922863313784921,49.25610163783637,4.649193548385014,0.863991662323677,6,0.19,0.77,0.018,0.024,0.19
24102172,2024-05-16,2830C20MMNC,116.03,14.27,10944.0,2490.0,802.0,3367.0,1674.0,304.0,0.0,6095.0,1042.0,0.0,0.16989285714285712,0.037571428571428575,0.9252142857142857,1978.0,0.8904834996094361,52.529518227591744,4.395180722889801,0.8463094034373881,17,0.2,0.72,0.022,0.023,0.17
24102170,2024-05-16,2830C20MMNC,119.24,0.0,10353.0,1719.0,830.0,2695.0,1670.0,248.0,0.0,6247.0,1093.0,0.0,0.16989285714285712,0.037571428571428575,0.9252142857142857,1918.0,0.9999999999916135,52.390137537299644,6.02268760907154,0.8706986444208182,17,0.186,0.748,0.025,0.027,0.187
24102168,2024-05-16,2062BK1,125.92,0.0,10440.0,1947.0,915.0,3091.0,1682.0,247.0,0.0,6480.0,1147.0,0.0,0.16989285714285712,0.037571428571428575,0.9252142857142857,1929.0,0.9999999999920585,51.4612452346612,5.362095531584303,0.8719543805075832,6,0.21,0.76,0.023,0.027,0.22
24102162,2024-05-16,2062BK1,122.12,0.0,10512.0,1971.0,780.0,2700.0,1632.0,343.0,0.0,6232.0,1076.0,0.0,0.16989285714285712,0.037571428571428575,0.9252142857142857,1975.0,0.9999999999918113,51.03177202709603,5.333333333330628,0.8263291139236323,6,0.21,0.76,0.026,0.029,0.22
24102163,2024-05-16,2062BK1,118.94,0.0,8730.0,1980.0,832.0,2891.0,1688.0,138.0,0.0,6194.0,1002.0,0.0,0.16989285714285712,0.037571428571428575,0.9252142857142857,1826.0,0.9999999999915924,52.07667731585609,4.4090909090886825,0.9244249726172374,6,0.19,0.75,0.021,0.025,0.22
24102175,2024-05-16,2062BK1,127.13,0.0,9753.0,2001.0,774.0,4774.0,1677.0,304.0,0.0,5960.0,1159.0,0.0,0.16989285714285712,0.037571428571428575,0.9252142857142857,1981.0,0.999999999992134,46.88114528398583,4.874062968513306,0.8465421504286489,6,0.18,0.78,0.031,0.029,0.22
24102161,2024-05-16,2062BK1,116.25,8.14,10584.0,2256.0,805.0,2675.0,1630.0,272.0,0.0,6189.0,1088.0,0.0,0.16989285714285712,0.037571428571428575,0.9252142857142857,1902.0,0.9345606559937731,53.238709676961385,4.691489361700048,0.8569926393265737,6,0.21,0.76,0.026,0.027,0.21
24102165,2024-05-16,2830C20MMNC,124.04,9.89,9651.0,2145.0,802.0,2993.0,1678.0,250.0,0.0,6342.0,1156.0,0.0,0.16989285714285712,0.037571428571428575,0.9252142857142857,1928.0,0.9261554543349052,51.128668171145364,4.499300699298602,0.8703319502070175,17,0.219,0.772,0.03,0.032,0.206
24102177,2024-05-16,2062BK1,121.11,9.9,10158.0,2829.0,825.0,2947.0,1670.0,298.0,0.0,6502.0,1120.0,0.0,0.16989285714285712,0.037571428571428575,0.9252142857142857,1968.0,0.924433249363221,53.686731070483965,3.59066808059258,0.8485772357719266,6,0.21,0.85,0.034,0.025,0.21
24302184,2024-05-16,2062BK1,127.23,0.0,10371.0,0.0,845.0,5960.0,1803.0,264.0,0.0,6146.0,981.0,0.0,0.16989285714285712,0.037571428571428575,0.9252142857142857,2067.0,0.9999999999921402,48.306217086785296,10371000000000.0,0.872278664731073,6,0.2,0.81,0.021,0.023,0.21
24302178,2024-05-16,2830C20MMNC,130.7,0.0,10140.0,0.0,580.0,4258.0,620.0,261.0,0.0,6874.0,1284.0,0.0,0.16989285714285712,0.037571428571428575,0.9252142857142857,881.0,0.999999999992349,52.5937260898807,10140000000000.0,0.7037457434725269,17,0.204,0.735,0.024,0.025,0.204
24302180,2024-05-16,SAILTOWER6VA,131.4,0.0,10152.0,0.0,481.0,5610.0,1803.0,0.0,753.0,6254.0,1051.0,0.0,0.16989285714285712,0.037571428571428575,0.9252142857142857,2556.0,0.9999999999923898,47.59512937558908,10152000000000.0,0.7053990610325879,68,0.2,1.33,0.026,0.016,0.27
24102159,2024-05-16,2062BK1,114.5,0.0,10917.0,2262.0,792.0,3106.0,1638.0,247.0,0.0,6261.0,1073.0,284.0,0.16989285714285712,0.037571428571428575,0.9252142857142857,1885.0,0.9999999999912663,54.681222706946016,4.826259946947468,0.8689655172409183,6,0.22,0.83,0.027,0.025,0.21
24302186,2024-05-16,2830C20MMNC,120.03,0.0,11361.0,0.0,795.0,6262.0,1779.0,291.0,224.0,6433.0,1076.0,0.0,0.16989285714285712,0.037571428571428575,0.9252142857142857,2294.0,0.9999999999916687,53.5949345992369,11361000000000.0,0.7755013077590343,17,0.203,0.75,0.022,0.022,0.231
