Repository: SiddharthKumar268/FerroMind

# FerroMind
*Ferro-Alloy Optimisation using Machine Learning*
**SAIL Durgapur Steel Plant | Steel Melting Shop**
Intern: Siddharth Kumar | FY 2023-24 to FY 2025-26

---

## Quick Start

```bash

# 2. Place raw Excel files in data/raw/

## Dataset

| | |
|---|---|
| Total heats after cleaning | 47,421 |
| Training set | 37,936 heats (Apr 2023 – Jun 2025) |
| Test set | 9,485 heats (Jun 2025 – Dec 2025) |
| Input features | 21 (16 raw + 5 engineered) |
| Target variables | Mn, Si, C, S, P |
| BOF grades | 76 distinct grades |
| Split method | Chronological 80/20 — no shuffle, no leakage |

---

File: data/processed/sms_train.csv (part 127 of 253)
Heat_Number,Date,BOF Grade Code,Hot Metal Addn. Weight,Scrap Addn. Weight,Lime Into Converter,Dolomite Into Converter,Lime Into Ladle,Iron Ore Into Converter,SIMN Into Ladle,FESI Into Ladle,FEMN Into Ladle,Measered O2 Mainblow II,Duration of Mainblow I/II,Measered O2 2nd Blow,HM_P,HM_S,HM_Si,Total_FA_Ladle,HM_Ratio,O2_per_ton_HM,Lime_Dolo_Ratio,SiMn_FA_Fraction,Grade_Encoded,C,Mn,P,S,Si
24302188,2024-05-16,2830C20MMNC,125.7,0.0,10686.0,0.0,803.0,6413.0,1784.0,292.0,166.0,6402.0,1555.0,0.0,0.16989285714285712,0.037571428571428575,0.9252142857142857,2242.0,0.9999999999920445,50.930787589093626,10686000000000.0,0.7957181088310457,17,0.19,0.75,0.024,0.024,0.19
24302193,2024-05-16,2062BK1,127.3,0.0,10218.0,0.0,795.0,5529.0,1771.0,291.0,136.0,6302.0,1111.0,339.0,0.16989285714285712,0.037571428571428575,0.9252142857142857,2198.0,0.9999999999921445,49.505106048314964,10218000000000.0,0.8057324840760666,6,0.2,0.73,0.026,0.023,0.19
24302196,2024-05-16,2062BK1,128.1,0.0,10143.0,0.0,803.0,6234.0,1774.0,291.0,230.0,6301.0,1095.0,332.0,0.16989285714285712,0.037571428571428575,0.9252142857142857,2295.0,0.9999999999921937,49.18813426971751,10143000000000.0,0.7729847494550008,6,0.19,0.73,0.02,0.021,0.2
24102185,2024-05-16,2062BK1,120.49,9.9,9966.0,3000.0,855.0,2824.0,1692.0,264.0,0.0,5996.0,1009.0,0.0,0.16989285714285712,0.037571428571428575,0.9252142857142857,1956.0,0.924073932042917,49.76346584737519,3.3219999999988925,0.8650306748461836,6,0.18,0.73,0.019,0.015,0.19
24202173,2024-05-16,SAILTOWER6VA,119.86,10.0,9138.0,2784.0,1065.0,930.0,2373.0,0.0,449.0,6502.0,1863.0,0.0,0.16989285714285712,0.037571428571428575,0.9252142857142857,2822.0,0.9229939935243878,54.2466210574483,3.2823275862057177,0.840892983699206,68,0.19,1.31,0.022,0.015,0.24
24202179,2024-05-16,2830C20MMNC,123.5,9.87,8985.0,2049.0,803.0,3116.0,1634.0,202.0,0.0,6495.0,1074.0,0.0,0.16989285714285712,0.037571428571428575,0.9252142857142857,1836.0,0.9259953512714554,52.59109311698307,4.38506588579581,0.8899782135071406,17,0.185,0.733,0.021,0.029,0.182
24102189,2024-05-16,S.TOWER6VAN,113.28,9.9,9930.0,1995.0,785.0,3015.0,2436.0,74.0,413.0,5582.0,2206.0,0.0,0.16989285714285712,0.037571428571428575,0.9252142857142857,2923.0,0.9196298100266307,49.27612994306783,4.977443609020061,0.833390352377409,67,0.19,1.3,0.028,0.027,0.2
24102183,2024-05-16,SAILTOWER6VA,121.97,10.92,9978.0,3183.0,782.0,2207.0,2544.0,0.0,518.0,5997.0,994.0,0.0,0.16989285714285712,0.037571428571428575,0.9252142857142857,3062.0,0.9178267740167221,49.1678281540611,3.1347785108378465,0.8308295231871878,68,0.194,1.4,0.028,0.017,0.25
24102157,2024-05-16,2062BK1,119.98,0.0,10914.0,2598.0,686.0,4184.0,1630.0,254.0,0.0,6193.0,1154.0,0.0,0.16989285714285712,0.037571428571428575,0.9252142857142857,1884.0,0.9999999999916652,51.61693615559579,4.200923787527252,0.8651804670908358,6,0.2,0.76,0.023,0.028,0.2
24102148,2024-05-16,2062BK1,121.92,10.31,9006.0,2223.0,822.0,4097.0,1678.0,250.0,0.0,6182.0,1518.0,0.0,0.16989285714285712,0.037571428571428575,0.9252142857142857,1928.0,0.9220297965596157,50.70538057701193,4.051282051280229,0.8703319502070175,6,0.19,0.74,0.018,0.029,0.21
24102153,2024-05-16,2830C20MMNC,124.87,9.9,9096.0,1911.0,825.0,3956.0,1683.0,254.0,0.0,6155.0,1147.0,0.0,0.16989285714285712,0.037571428571428575,0.9252142857142857,1937.0,0.9265415151671252,49.291262913035226,4.759811616951984,0.8688693856474605,17,0.23,0.77,0.025,0.03,0.193
24202171,2024-05-16,2830C20MMNC,123.23,0.0,9315.0,2580.0,701.0,3675.0,1637.0,223.0,0.0,5933.0,1040.0,0.0,0.16989285714285712,0.037571428571428575,0.9252142857142857,1860.0,0.999999999991885,48.14574373084358,3.61046511627767,0.8801075268812473,17,0.188,0.683,0.015,0.024,0.185
24202169,2024-05-16,2062BK1,124.89,0.0,9048.0,2898.0,707.0,2083.0,1667.0,236.0,0.0,5245.0,1176.0,0.0,0.16989285714285712,0.037571428571428575,0.9252142857142857,1903.0,0.999999999991993,41.99695732210748,3.1221532091086535,0.8759852863894504,6,0.16,0.75,0.022,0.026,0.19
24202167,2024-05-16,2062BK1,0.0,0.0,8637.0,2904.0,550.0,2203.0,1654.0,223.0,0.0,6610.0,1095.0,0.0,0.16989285714285712,0.037571428571428575,0.9252142857142857,1877.0,0.0,6610000000000.0,2.9741735537179843,0.881193393712903,6,0.19,0.8,0.023,0.021,0.24
24202164,2024-05-16,2062BK1,114.43,10.83,8631.0,2535.0,751.0,2274.0,1664.0,233.0,0.0,6535.0,1081.0,0.0,0.16989285714285712,0.037571428571428575,0.9252142857142857,1897.0,0.9135398371314583,57.109149698006554,3.4047337278093077,0.8771744860301122,6,0.2,0.78,0.024,0.025,0.2
24202160,2024-05-16,2830C20MMNC,119.68,9.9,10179.0,2883.0,759.0,0.0,1664.0,240.0,0.0,6710.0,1332.0,0.0,0.16989285714285712,0.037571428571428575,0.9252142857142857,1904.0,0.9235993208757247,56.066176470119764,3.530697190425414,0.8739495798314738,17,0.2,0.736,0.021,0.021,0.182
24202158,2024-05-16,2830C20MMNC,109.54,8.84,9888.0,2973.0,611.0,728.0,1637.0,219.0,0.0,5969.0,1070.0,0.0,0.16989285714285712,0.037571428571428575,0.9252142857142857,1856.0,0.9253252238475643,54.491509950205476,3.32593340060433,0.8820043103443523,17,0.202,0.772,0.025,0.028,0.191
24202156,2024-05-16,2830C20MMNC,122.99,0.0,9012.0,3327.0,723.0,522.0,1603.0,260.0,0.0,5550.0,861.0,0.0,0.16989285714285712,0.037571428571428575,0.9252142857142857,1863.0,0.9999999999918693,45.125619968736274,2.708746618574479,0.860440150294761,17,0.201,0.761,0.026,0.027,0.191
24202152,2024-05-16,2062BK1,118.73,10.0,9897.0,3834.0,712.0,606.0,1620.0,260.0,0.0,6654.0,1044.0,0.0,0.16989285714285712,0.037571428571428575,0.9252142857142857,1880.0,0.9223180299780757,56.04312305183152,2.5813771517990136,0.8617021276591161,6,0.217,0.77,0.029,0.021,0.214
24202150,2024-05-16,2062BK1,114.3,10.0,9507.0,3489.0,699.0,0.0,1654.0,270.0,0.0,6485.0,1035.0,0.0,0.16989285714285712,0.037571428571428575,0.9252142857142857,1924.0,0.9195494770642031,56.7366579172639,2.7248495270843436,0.8596673596669129,6,0.22,0.76,0.025,0.024,0.19
24202147,2024-05-16,S.TOWER6VAN,122.3,9.9,10419.0,3513.0,712.0,1531.0,2400.0,71.0,435.0,6838.0,1061.0,0.0,0.16989285714285712,0.037571428571428575,0.9252142857142857,2906.0,0.9251134644408087,55.91169255882329,2.965841161399668,0.8258774948379815,67,0.179,1.298,0.02,0.018,0.227
24102155,2024-05-16,2062BK1,120.3,9.9,10659.0,1917.0,501.0,4128.0,1663.0,254.0,0.0,4166.0,1038.0,0.0,0.16989285714285712,0.037571428571428575,0.9252142857142857,1917.0,0.9239631336334566,34.630091437783626,5.5602503912334065,0.8675013041205699,6,0.204,0.794,0.029,0.03,0.212
24202145,2024-05-16,2062BK1,119.1,9.9,10146.0,2967.0,718.0,2679.0,1532.0,253.0,0.0,6496.0,1015.0,0.0,0.16989285714285712,0.037571428571428575,0.9252142857142857,1785.0,0.9232558139463314,54.542401342950946,3.419615773507442,0.8582633053216481,6,0.19,0.74,0.016,0.021,0.21
24202141,2024-05-16,S.TOWER6VAN,123.9,10.83,9786.0,3246.0,704.0,3575.0,2423.0,67.0,435.0,6859.0,1138.0,0.0,0.16989285714285712,0.037571428571428575,0.9252142857142857,2925.0,0.9196170117945549,55.359160612951094,3.01478743068299,0.8283760683757851,67,0.188,1.34,0.023,0.024,0.195
24202139,2024-05-16,S.TOWER6VAN,124.89,10.0,8934.0,3258.0,709.0,3673.0,2416.0,74.0,445.0,6711.0,1059.0,0.0,0.16989285714285712,0.037571428571428575,0.9252142857142857,2935.0,0.9258655200465131,53.735287052176034,2.7421731123380164,0.8231686541734844,67,0.165,1.288,0.03,0.027,0.205
24202136,2024-05-16,2062BK1,120.27,10.0,8850.0,1605.0,754.0,2043.0,1573.0,243.0,0.0,6594.0,1131.0,0.0,0.16989285714285712,0.037571428571428575,0.9252142857142857,1816.0,0.9232363552550609,54.82664005940944,5.51401869158535,0.8661894273122983,6,0.201,0.784,0.022,0.026,0.217
24202134,2024-05-16,R34,125.63,0.0,10017.0,1473.0,864.0,1467.0,1110.0,196.0,0.0,581.0,111.0,0.0,0.16989285714285712,0.037571428571428575,0.9252142857142857,1306.0,0.99999999999204,4.62469155452818,6.800407331970943,0.8499234303209419,66,0.63,0.75,0.016,0.024,0.24
24202181,2024-05-16,2830C20MMNC,122.77,9.93,9489.0,1998.0,811.0,2657.0,1579.0,192.0,0.0,6794.0,1385.0,0.0,0.16989285714285712,0.037571428571428575,0.9252142857142857,1771.0,0.9251695553811217,55.339252259873426,4.749249249246872,0.8915866741948664,17,0.19,0.73,0.016,0.022,0.19
24102142,2024-05-16,2062BK1,125.1,10.33,9441.0,2820.0,817.0,3963.0,1685.0,257.0,0.0,6281.0,1299.0,0.0,0.16989285714285712,0.037571428571428575,0.9252142857142857,1942.0,0.923724433279748,50.20783373261225,3.347872340424345,0.8676622039130445,6,0.2,0.75,0.028,0.028,0.2
24102144,2024-05-16,S.TOWER6VAN,125.8,10.01,10002.0,2796.0,790.0,4566.0,2440.0,122.0,413.0,6600.0,1376.0,0.0,0.16989285714285712,0.037571428571428575,0.9252142857142857,2975.0,0.9262940873210641,52.464228934400126,3.577253218882841,0.8201680672266151,67,0.179,1.304,0.022,0.023,0.193
24102146,2024-05-16,2062BK1,119.6,10.25,8241.0,459.0,790.0,4096.0,1634.0,250.0,0.0,6333.0,1097.0,0.0,0.16989285714285712,0.037571428571428575,0.9252142857142857,1884.0,0.9210627647214397,52.95150501627967,17.954248365973957,0.8673036093413655,6,0.22,0.75,0.025,0.028,0.21
24102149,2024-05-16,2830C20MMNC,117.83,10.0,9885.0,2037.0,792.0,4050.0,1641.0,261.0,0.0,6248.0,1067.0,0.0,0.16989285714285712,0.037571428571428575,0.9252142857142857,1902.0,0.9217711022379584,53.0255452766441,4.852724594990254,0.8627760252361395,17,0.21,0.84,0.032,0.022,0.196
24102151,2024-05-16,2062BK1,118.12,10.61,8895.0,1584.0,800.0,3803.0,1693.0,261.0,0.0,5667.0,1077.0,0.0,0.16989285714285712,0.037571428571428575,0.9252142857142857,1954.0,0.9175794298072122,47.976633931188815,5.615530303026758,0.8664278403270899,6,0.2,0.73,0.019,0.031,0.22
24202143,2024-05-16,2062BK1,120.32,10.36,10095.0,3648.0,709.0,3692.0,1596.0,273.0,0.0,6327.0,1035.0,0.0,0.16989285714285712,0.037571428571428575,0.9252142857142857,1869.0,0.9207223752607842,52.584773935733175,2.767269736841347,0.853932584269206,6,0.2,0.71,0.016,0.024,0.18
24202182,2024-05-16,2830C20MMNC,121.71,10.65,10032.0,1992.0,825.0,2046.0,1620.0,209.0,0.0,6801.0,1696.0,0.0,0.16989285714285712,0.037571428571428575,0.9252142857142857,1829.0,0.919537624653071,55.878728123770614,5.036144578310725,0.8857299070525502,17,0.19,0.72,0.018,0.026,0.21
24102135,2024-05-16,S.TOWER6VAN,123.51,10.0,9918.0,1905.0,814.0,2702.0,2492.0,94.0,463.0,5919.0,1328.0,0.0,0.16989285714285712,0.037571428571428575,0.9252142857142857,3049.0,0.9250992434954305,47.923245080981914,5.206299212595693,0.8173171531647041,67,0.169,1.31,0.022,0.024,0.184
24202191,2024-05-16,2830C20MMNC,121.6,10.0,10452.0,2400.0,715.0,2879.0,1573.0,216.0,0.0,6388.0,1016.0,0.0,0.16989285714285712,0.037571428571428575,0.9252142857142857,1789.0,0.92401215804769,52.53289473641009,4.354999999998186,0.8792621576294694,17,0.22,0.75,0.026,0.026,0.2
24102200,2024-05-16,S.TOWER6VAN,126.97,10.02,10476.0,2124.0,805.0,5139.0,2434.0,116.0,416.0,6320.0,1565.0,0.0,0.16989285714285712,0.037571428571428575,0.9252142857142857,2966.0,0.9268559748819122,49.775537528158026,4.932203389828186,0.8206338503031623,67,0.16,1.25,0.021,0.023,0.17
24102194,2024-05-16,S.TOWER6VAN,126.51,10.01,10806.0,2178.0,795.0,4568.0,2447.0,118.0,414.0,5996.0,1625.0,0.0,0.16989285714285712,0.037571428571428575,0.9252142857142857,2979.0,0.926677409896523,47.39546280888945,4.961432506884774,0.8214165827456121,67,0.18,1.28,0.025,0.023,0.21
24102192,2024-05-16,S.TOWER6VAN,122.58,9.9,10686.0,2088.0,800.0,4177.0,2436.0,119.0,410.0,6091.0,1569.0,0.0,0.16989285714285712,0.037571428571428575,0.9252142857142857,2965.0,0.9252717391234507,49.689998368007096,5.117816091951572,0.8215851602020838,67,0.17,1.34,0.023,0.024,0.18
24202187,2024-05-16,2062BK1,118.62,10.35,9966.0,1992.0,509.0,2490.0,1613.0,300.0,0.0,6661.0,1091.0,0.0,0.16989285714285712,0.037571428571428575,0.9252142857142857,1913.0,0.9197487787786327,56.15410554665188,5.00301204819026,0.8431782540507877,6,0.2,0.73,0.023,0.024,0.19
24202176,2024-05-16,2062BK1,127.06,10.92,8460.0,2004.0,613.0,2894.0,1617.0,199.0,0.0,6659.0,1317.0,0.0,0.16989285714285712,0.037571428571428575,0.9252142857142857,1816.0,0.9208580953694677,52.40831103374462,4.2215568862254385,0.8904185022021529,6,0.207,0.833,0.018,0.019,0.166
24202195,2024-05-16,S.TOWER6VAN,122.97,10.0,10092.0,2010.0,707.0,4029.0,2450.0,98.0,493.0,6946.0,2026.0,0.0,0.16989285714285712,0.037571428571428575,0.9252142857142857,3041.0,0.9247950665494112,56.48532162270077,5.020895522385562,0.8056560341990117,67,0.17,1.37,0.026,0.019,0.22
24302198,2024-05-17,2062BK1,126.3,0.0,9276.0,0.0,798.0,5930.0,1679.0,308.0,220.0,6034.0,983.0,0.0,0.14625925925925926,0.035444444444444445,0.8175185185185185,2207.0,0.9999999999920823,47.77513855860827,9276000000000.0,0.7607612143177341,6,0.21,0.75,0.025,0.026,0.2
24302206,2024-05-17,2062BK1,127.99,0.0,9420.0,0.0,751.0,6118.0,1774.0,308.0,200.0,6308.0,3111.0,0.0,0.14625925925925926,0.035444444444444445,0.8175185185185185,2282.0,0.9999999999921869,49.285100398083564,9420000000000.0,0.7773882559155226,6,0.22,0.83,0.025,0.021,0.21
24302203,2024-05-17,2062BK1,127.4,0.0,10254.0,0.0,856.0,5476.0,1793.0,309.0,203.0,5585.0,891.0,0.0,0.14625925925925926,0.035444444444444445,0.8175185185185185,2305.0,0.9999999999921507,43.838304552246164,10254000000000.0,0.7778741865506387,6,0.19,0.75,0.022,0.021,0.2
24302201,2024-05-17,2830C20MMNC,126.27,0.0,11277.0,0.0,948.0,5968.0,1263.0,258.0,0.0,5735.0,1014.0,331.0,0.14625925925925926,0.035444444444444445,0.8175185185185185,1521.0,0.9999999999920804,45.41854755646299,11277000000000.0,0.8303747534511305,17,0.19,0.76,0.021,0.021,0.2
24102240,2024-05-17,R19,124.5,0.0,10947.0,2886.0,797.0,4224.0,1283.0,250.0,0.0,5593.0,1053.0,0.0,0.14625925925925926,0.035444444444444445,0.8175185185185185,1533.0,0.9999999999919679,44.92369477875563,3.793139293137979,0.8369210697972362,64,0.52,0.76,0.016,0.02,0.21
24202212,2024-05-17,2830C20MMNC,125.58,10.86,10005.0,2778.0,806.0,0.0,1627.0,250.0,0.0,6656.0,1110.0,0.0,0.14625925925925926,0.035444444444444445,0.8175185185185185,1877.0,0.9204045734321284,53.00207039295268,3.6015118790483798,0.8668087373463682,17,0.23,0.758,0.028,0.023,0.222
24202217,2024-05-17,2062BK1,118.04,9.99,8391.0,2496.0,803.0,1692.0,1613.0,263.0,0.0,6494.0,1091.0,0.0,0.14625925925925926,0.035444444444444445,0.8175185185185185,1876.0,0.9219714129428888,55.01524906764643,3.3617788461524993,0.8598081023449574,6,0.22,0.77,0.02,0.025,0.17
24302190,2024-05-17,2830C20MMNC,119.14,0.0,10833.0,0.0,800.0,5893.0,1767.0,291.0,0.0,5996.0,986.0,488.0,0.14625925925925926,0.035444444444444445,0.8175185185185185,2058.0,0.9999999999916065,50.327345979097466,10833000000000.0,0.8586005830899618,17,0.21,0.744,0.022,0.023,0.18
24202233,2024-05-17,2062BK1,122.69,10.0,9447.0,2223.0,602.0,2636.0,1765.0,297.0,0.0,6504.0,1085.0,276.0,0.14625925925925926,0.035444444444444445,0.8175185185185185,2062.0,0.9246363704806344,53.01165539120538,4.249662618081759,0.8559650824438138,6,0.19,0.8,0.016,0.016,0.25
24102197,2024-05-17,2830C20MMNC,126.9,10.33,9879.0,1962.0,802.0,4552.0,1689.0,261.0,0.0,6029.0,2030.0,0.0,0.14625925925925926,0.035444444444444445,0.8175185185185185,1950.0,0.9247249143705842,47.50985027543333,5.035168195716088,0.866153846153402,17,0.196,0.715,0.024,0.023,0.185
24202204,2024-05-17,2830C20MMNC,123.55,9.69,10977.0,2184.0,913.0,2414.0,1671.0,290.0,0.0,6401.0,1108.0,576.0,0.14625925925925926,0.035444444444444445,0.8175185185185185,1961.0,0.9272740918573456,51.80898421649689,5.0260989010966,0.8521162672101723,17,0.22,0.75,0.017,0.016,0.18
24102229,2024-05-17,2830C20HMNAK,118.17,10.0,8016.0,1779.0,782.0,2539.0,1600.0,230.0,413.0,5828.0,1055.0,0.0,0.14625925925925926,0.035444444444444445,0.8175185185185185,2243.0,0.9219786221352736,49.318778031231965,4.5059021922403,0.7133303611231773,15,0.21,1.01,0.03,0.022,0.23
24102231,2024-05-17,2830C20HMNAK,125.16,9.99,8406.0,2991.0,800.0,3388.0,1634.0,227.0,414.0,5806.0,1547.0,0.0,0.14625925925925926,0.035444444444444445,0.8175185185185185,2275.0,0.9260821309587416,46.38862256274857,2.8104312938807055,0.7182417582414425,15,0.2,1.01,0.031,0.031,0.2
24102232,2024-05-17,2062BK1,120.04,0.0,10809.0,2007.0,837.0,3991.0,1688.0,251.0,0.0,5772.0,1068.0,0.0,0.14625925925925926,0.035444444444444445,0.8175185185185185,1939.0,0.9999999999916694,48.083972008929656,5.385650224212563,0.8705518308401905,6,0.21,0.77,0.027,0.02,0.2
24102234,2024-05-17,2830C20HMNAK,114.9,10.82,8580.0,4608.0,790.0,2905.0,1631.0,250.0,409.0,6014.0,1035.0,0.0,0.14625925925925926,0.035444444444444445,0.8175185185185185,2290.0,0.9139357301868125,52.34116623105012,1.8619791666662624,0.7122270742354968,15,0.19,1.03,0.029,0.027,0.22
24102238,2024-05-17,R19,130.68,0.0,11412.0,1995.0,797.0,4879.0,1337.0,240.0,0.0,5983.0,1168.0,0.0,0.14625925925925926,0.035444444444444445,0.8175185185185185,1577.0,0.9999999999923478,45.78359351051589,5.720300751876832,0.8478123018383971,64,0.49,0.71,0.023,0.026,0.17
24302209,2024-05-17,2062BK1,126.63,0.0,10215.0,0.0,856.0,5729.0,1767.0,308.0,201.0,6305.0,1057.0,0.0,0.14625925925925926,0.035444444444444445,0.8175185185185185,2276.0,0.999999999992103,49.790728894813306,10215000000000.0,0.7763620386639822,6,0.2,0.78,0.019,0.028,0.23
24302211,2024-05-17,2062BK1,128.21,0.0,10926.0,0.0,694.0,6013.0,1797.0,282.0,0.0,5960.0,996.0,0.0,0.14625925925925926,0.035444444444444445,0.8175185185185185,2079.0,0.9999999999922004,46.48623352276354,10926000000000.0,0.8643578643574487,6,0.2,0.75,0.018,0.024,0.22
24202199,2024-05-17,2830C20MMNC,123.6,10.92,10413.0,2412.0,709.0,3125.0,1640.0,267.0,0.0,6299.0,1141.0,0.0,0.14625925925925926,0.035444444444444445,0.8175185185185185,1907.0,0.9188224799218049,50.96278317110872,4.317164179102687,0.8599895123225695,17,0.203,0.792,0.021,0.019,0.236
24202207,2024-05-17,2830C20MMNC,124.29,10.0,9840.0,2499.0,756.0,1010.0,1644.0,246.0,0.0,6694.0,1626.0,0.0,0.14625925925925926,0.035444444444444445,0.8175185185185185,1890.0,0.9255342914518911,53.85791294509728,3.937575030010429,0.8698412698408096,17,0.22,0.772,0.025,0.028,0.194
24102208,2024-05-17,S.TOWER6VAN,124.25,10.02,10209.0,2169.0,900.0,4378.0,2447.0,121.0,413.0,3443.0,2187.0,0.0,0.14625925925925926,0.035444444444444445,0.8175185185185185,2981.0,0.9253742459155033,27.710261569193477,4.706777316733653,0.8208654813818111,67,0.18,1.33,0.027,0.026,0.22
24102210,2024-05-17,2062BK1,122.28,10.2,10497.0,3024.0,787.0,3641.0,1636.0,265.0,0.0,5990.0,1060.0,0.0,0.14625925925925926,0.035444444444444445,0.8175185185185185,1901.0,0.9230072463698447,48.985933921745286,3.4712301587290106,0.8605996843761912,6,0.2,0.81,0.018,0.024,0.23
24302216,2024-05-17,2062BK1,129.55,0.0,9207.0,0.0,690.0,5583.0,1771.0,274.0,0.0,6057.0,972.0,0.0,0.14625925925925926,0.035444444444444445,0.8175185185185185,2045.0,0.9999999999922811,46.754148976867974,9207000000000.0,0.8660146699262269,6,0.22,0.78,0.024,0.032,0.23
24102205,2024-05-17,S.TOWER6VAN,121.01,10.0,10380.0,2061.0,892.0,4370.0,2436.0,118.0,416.0,5947.0,2206.0,0.0,0.14625925925925926,0.035444444444444445,0.8175185185185185,2970.0,0.9236699488518155,49.14469878481824,5.036390101889841,0.820202020201744,67,0.2,1.33,0.025,0.025,0.19
24102215,2024-05-17,2830C20MMNC,118.78,0.0,9591.0,2886.0,782.0,3099.0,1665.0,301.0,0.0,5180.0,1173.0,0.0,0.14625925925925926,0.035444444444444445,0.8175185185185185,1966.0,0.9999999999915811,43.61003535912098,3.3232848232836716,0.8468972533057747,17,0.205,0.772,0.017,0.024,0.205
24102223,2024-05-17,R19,122.3,0.0,10527.0,1641.0,737.0,1984.0,1536.0,261.0,0.0,5593.0,1023.0,0.0,0.14625925925925926,0.035444444444444445,0.8175185185185185,1797.0,0.9999999999918233,45.73180703151487,6.414990859228267,0.8547579298826629,64,0.48,0.74,0.023,0.028,0.19
24102202,2024-05-17,S.TOWER6VAN,126.06,9.99,8964.0,2406.0,812.0,4470.0,2447.0,122.0,413.0,5917.0,1360.0,0.0,0.14625925925925926,0.035444444444444445,0.8175185185185185,2982.0,0.9265711135543803,46.937966047541344,3.725685785534611,0.8205902079138764,67,0.19,1.35,0.022,0.022,0.202
24302246,2024-05-17,2062BK1,123.78,10.0,9951.0,1662.0,693.0,2388.0,2595.0,84.0,488.0,6702.0,1076.0,0.0,0.14625925925925926,0.035444444444444445,0.8175185185185185,3167.0,0.9252504111158227,54.14444982990673,5.9873646209350255,0.819387432901541,6,0.19,0.93,0.039,0.026,0.18
24102224,2024-05-17,2062BK1,121.31,0.0,9438.0,2379.0,734.0,2977.0,1539.0,257.0,0.0,241.0,1718.0,0.0,0.14625925925925926,0.035444444444444445,0.8175185185185185,1796.0,0.9999999999917566,1.986645783513423,3.9672131147524308,0.8569042316253581,6,0.19,0.75,0.019,0.022,0.18
24302241,2024-05-17,2062BK1,125.01,0.0,9891.0,1149.0,538.0,5518.0,1742.0,261.0,0.0,6171.0,1292.0,0.0,0.14625925925925926,0.035444444444444445,0.8175185185185185,2003.0,0.9999999999920006,49.36405087553504,8.60835509137632,0.8696954568143437,6,0.18,0.86,0.021,0.02,0.19
24302239,2024-05-17,2830C20HMNAK,119.34,0.0,8496.0,0.0,800.0,5424.0,2035.0,267.0,237.0,6331.0,1472.0,0.0,0.14625925925925926,0.035444444444444445,0.8175185185185185,2539.0,0.9999999999916206,53.050108932017345,8495999999999.999,0.8014966522249699,15,0.19,1.05,0.028,0.023,0.21
24302237,2024-05-17,2062BK1,121.89,0.0,7761.0,0.0,804.0,5490.0,1791.0,264.0,0.0,6290.0,1072.0,208.0,0.14625925925925926,0.035444444444444445,0.8175185185185185,2055.0,0.9999999999917959,51.60390515996715,7761000000000.0,0.8715328467149044,6,0.19,0.76,0.019,0.021,0.23
24302230,2024-05-17,2062BK1,123.56,0.0,8973.0,1167.0,801.0,5955.0,1885.0,264.0,0.0,6689.0,1109.0,0.0,0.14625925925925926,0.035444444444444445,0.8175185185185185,2149.0,0.9999999999919067,54.13564260234594,7.688946015417576,0.8771521637967068,6,0.2,0.77,0.031,0.023,0.22
24302226,2024-05-17,2062BK1,124.68,0.0,8451.0,0.0,798.0,4746.0,1776.0,247.0,0.0,6153.0,1006.0,0.0,0.14625925925925926,0.035444444444444445,0.8175185185185185,2023.0,0.9999999999919794,49.35033686197184,8450999999999.999,0.8779041028171637,6,0.19,0.78,0.03,0.028,0.21
24302222,2024-05-17,2062BK1,123.18,0.0,8820.0,0.0,748.0,5543.0,1800.0,277.0,0.0,6497.0,1186.0,0.0,0.14625925925925926,0.035444444444444445,0.8175185185185185,2077.0,0.9999999999918817,52.74395193982185,8820000000000.0,0.8666345690896164,6,0.2,0.73,0.017,0.025,0.21
24302244,2024-05-17,2830C20HMNAK,120.79,9.99,9783.0,1008.0,701.0,2860.0,1694.0,261.0,0.0,6583.0,1375.0,0.0,0.14625925925925926,0.035444444444444445,0.8175185185185185,1955.0,0.923612173108093,54.49954466384221,9.705357142847514,0.8664961636824212,15,0.19,1.0,0.023,0.019,0.21
24102247,2024-05-18,2062BK1,127.34,0.0,10584.0,1008.0,812.0,3901.0,1783.0,294.0,0.0,5360.0,1249.0,0.0,0.1441764705882353,0.03426470588235294,0.8445588235294118,2077.0,0.999999999992147,42.092037065791644,10.499999999989583,0.8584496870482146,6,0.2,0.83,0.02,0.026,0.2
24102249,2024-05-18,R19,126.34,0.0,6894.0,1983.0,795.0,2010.0,1290.0,254.0,0.0,421.0,90.0,0.0,0.1441764705882353,0.03426470588235294,0.8445588235294118,1544.0,0.9999999999920848,3.3322779800274476,3.476550680784934,0.8354922279787335,64,0.52,0.75,0.018,0.017,0.24
24102268,2024-05-18,2830C20MMNC,121.02,9.91,9888.0,3030.0,684.0,3434.0,1685.0,260.0,0.0,6098.0,1047.0,0.0,0.1441764705882353,0.03426470588235294,0.8445588235294118,1945.0,0.9243107003671862,50.388365558995304,3.2633663366325862,0.8663239074545674,17,0.22,0.78,0.028,0.02,0.2
24102253,2024-05-18,R19,123.49,0.0,10002.0,969.0,800.0,3331.0,1288.0,250.0,0.0,5236.0,2358.0,0.0,0.1441764705882353,0.03426470588235294,0.8445588235294118,1538.0,0.9999999999919021,42.400194347377116,10.321981424137954,0.8374512353700667,64,0.52,0.76,0.019,0.017,0.26
24102256,2024-05-18,R19,131.12,0.0,10248.0,2304.0,790.0,4371.0,1288.0,253.0,0.0,6186.0,1080.0,0.0,0.1441764705882353,0.03426470588235294,0.8445588235294118,1541.0,0.9999999999923734,47.17815741269693,4.447916666664736,0.8358208955218457,64,0.5,0.71,0.019,0.016,0.23
24102263,2024-05-18,2830C20MMNC,120.18,10.0,8841.0,2382.0,795.0,3195.0,1687.0,177.0,0.0,5972.0,1270.0,0.0,0.1441764705882353,0.03426470588235294,0.8445588235294118,1864.0,0.9231832846756555,49.69212847354225,3.711586901761666,0.9050429184544501,17,0.22,0.79,0.014,0.016,0.19
24102266,2024-05-18,R19,132.4,0.0,11361.0,3096.0,794.0,6299.0,1293.0,254.0,0.0,6231.0,1134.0,0.0,0.1441764705882353,0.03426470588235294,0.8445588235294118,1547.0,0.9999999999924473,47.06193353438775,3.6695736434096675,0.8358112475754131,64,0.51,0.75,0.017,0.016,0.23
24102271,2024-05-18,R19,121.52,9.68,13230.0,2739.0,777.0,3476.0,1279.0,248.0,0.0,6307.0,1100.0,0.0,0.1441764705882353,0.03426470588235294,0.8445588235294118,1527.0,0.9262195121880624,51.90092165855908,4.830230010951139,0.8375900458409709,64,0.5,0.74,0.023,0.017,0.25
24302281,2024-05-18,2830C20MMNC,119.56,10.92,9399.0,2955.0,699.0,3082.0,1908.0,268.0,0.0,6507.0,1208.0,0.0,0.1441764705882353,0.03426470588235294,0.8445588235294118,2176.0,0.9163090128685141,54.42455670747386,3.1807106598974006,0.8768382352937147,17,0.21,0.71,0.02,0.018,0.21
24202154,2024-05-18,2062BK1,116.45,9.69,10116.0,3345.0,698.0,1276.0,1620.0,263.0,0.0,6598.0,1009.0,0.0,0.1441764705882353,0.03426470588235294,0.8445588235294118,1883.0,0.9231805929845951,56.659510519049725,3.024215246635867,0.8603292618157937,6,0.16,0.7,0.017,0.03,0.17
24102250,2024-05-18,R19,121.01,0.0,9588.0,1032.0,802.0,5621.0,1293.0,244.0,0.0,4514.0,1985.0,0.0,0.1441764705882353,0.03426470588235294,0.8445588235294118,1537.0,0.9999999999917362,37.302702255703636,9.290697674409602,0.8412491867268437,64,0.5,0.75,0.016,0.018,0.2
24302272,2024-05-18,2062BK1,127.19,9.92,8259.0,2607.0,699.0,3363.0,1864.0,278.0,0.0,6635.0,1044.0,0.0,0.1441764705882353,0.03426470588235294,0.8445588235294118,2142.0,0.9276493326458491,52.166050789746315,3.1680092059826745,0.8702147525672875,6,0.19,0.7,0.023,0.012,0.22
24202270,2024-05-18,2830C20MMNC,115.71,9.89,8499.0,2445.0,410.0,2504.0,1688.0,267.0,0.0,6205.0,1060.0,0.0,0.1441764705882353,0.03426470588235294,0.8445588235294118,1955.0,0.9212579617761046,53.62544291717548,3.4760736196304802,0.8634271099739829,17,0.19,0.76,0.023,0.019,0.19
24102242,2024-05-18,R19,126.6,0.0,9969.0,987.0,795.0,4329.0,1282.0,250.0,0.0,496.0,891.0,0.0,0.1441764705882353,0.03426470588235294,0.8445588235294118,1532.0,0.9999999999921011,3.917851500758943,10.100303951357548,0.8368146214093755,64,0.5,0.74,0.014,0.02,0.2
24302265,2024-05-18,2062BK1,120.62,9.9,10446.0,435.0,911.0,2385.0,1388.0,271.0,0.0,6433.0,1014.0,0.0,0.1441764705882353,0.03426470588235294,0.8445588235294118,1659.0,0.9241495556165787,53.33278063295197,24.013793103393073,0.8366485834835222,6,0.21,0.72,0.019,0.014,0.22
24302262,2024-05-18,2830C20MMNC,116.59,10.0,7998.0,7386.0,908.0,2815.0,1377.0,273.0,0.0,6587.0,1037.0,0.0,0.1441764705882353,0.03426470588235294,0.8445588235294118,1650.0,0.9210048186987834,56.49712668276441,1.0828594638503815,0.8345454545449488,17,0.21,0.85,0.025,0.016,0.19
24302260,2024-05-18,2830C20MMNC,124.2,9.89,8028.0,3216.0,820.0,3122.0,1884.0,264.0,0.0,6413.0,1014.0,0.0,0.1441764705882353,0.03426470588235294,0.8445588235294118,2148.0,0.9262435677460942,51.63446054708829,2.4962686567156416,0.8770949720666308,17,0.19,0.75,0.026,0.021,0.22
24302258,2024-05-18,2062BK1,117.71,10.0,8031.0,2961.0,809.0,4248.0,1864.0,271.0,0.0,6432.0,1015.0,0.0,0.1441764705882353,0.03426470588235294,0.8445588235294118,2135.0,0.9216975961089836,54.642766119661516,2.712259371832924,0.8730679156904576,6,0.19,0.72,0.016,0.02,0.17
24302255,2024-05-18,2062BK1,117.49,8.97,8871.0,1866.0,806.0,3611.0,1863.0,271.0,0.0,6564.0,1080.0,0.0,0.1441764705882353,0.03426470588235294,0.8445588235294118,2134.0,0.92906848014448,55.8685845599126,4.754019292601954,0.8730084348636958,6,0.2,0.73,0.018,0.019,0.25
24302252,2024-05-18,2062BK1,120.6,10.83,9900.0,2532.0,737.0,2053.0,1850.0,267.0,0.0,6661.0,1058.0,0.0,0.1441764705882353,0.03426470588235294,0.8445588235294118,2117.0,0.9175987217460427,55.23217247052047,3.909952606633527,0.8738781294280237,6,0.2,0.77,0.039,0.022,0.24
24302248,2024-05-18,2062BK1,129.42,10.0,9993.0,2589.0,676.0,2920.0,1830.0,268.0,0.0,6545.0,1086.0,294.0,0.1441764705882353,0.03426470588235294,0.8445588235294118,2098.0,0.9282742791498475,50.571781795313164,3.859791425259228,0.8722592945658378,6,0.19,0.71,0.017,0.018,0.24
24302243,2024-05-18,2830C20HMNAK,125.75,10.02,9810.0,987.0,666.0,3039.0,2484.0,89.0,160.0,1988.0,1487.0,0.0,0.1441764705882353,0.03426470588235294,0.8445588235294118,2733.0,0.926198718414037,15.809145129098933,9.939209726433699,0.9088913282104248,15,0.191,1.106,0.023,0.019,0.183
24202235,2024-05-18,2830C20MMNC,119.79,9.84,10101.0,2589.0,701.0,2304.0,1758.0,300.0,0.0,6130.0,967.0,758.0,0.1441764705882353,0.03426470588235294,0.8445588235294118,2058.0,0.9240916454453131,51.17288588320249,3.901506373115527,0.8542274052473984,17,0.196,0.749,0.015,0.014,0.195
24202254,2024-05-18,2830C20MMNC,119.56,10.0,9465.0,2934.0,701.0,0.0,1725.0,304.0,0.0,5547.0,874.0,0.0,0.1441764705882353,0.03426470588235294,0.8445588235294118,2029.0,0.9228156838459185,46.395115422830415,3.22597137014205,0.8501724987674469,17,0.21,0.73,0.019,0.018,0.17
24202257,2024-05-18,2830C20MMNC,115.02,9.9,10155.0,1467.0,704.0,1538.0,1718.0,273.0,0.0,6097.0,1040.0,311.0,0.1441764705882353,0.03426470588235294,0.8445588235294118,1991.0,0.9207492795315341,53.00817249127971,6.922290388543338,0.8628829733797776,17,0.2,0.72,0.021,0.016,0.19
24202259,2024-05-18,2062BK1,121.63,10.0,10434.0,1656.0,715.0,1826.0,1644.0,263.0,0.0,6161.0,1558.0,0.0,0.1441764705882353,0.03426470588235294,0.8445588235294118,1907.0,0.9240294765560737,50.65362163898172,6.300724637677354,0.8620870477184782,6,0.19,0.75,0.026,0.023,0.19
24202267,2024-05-18,2830C20MMNC,120.3,9.85,10575.0,663.0,704.0,2656.0,1664.0,277.0,0.0,6317.0,1088.0,0.0,0.1441764705882353,0.03426470588235294,0.8445588235294118,1941.0,0.9243180944992369,52.510390689505314,15.950226244319834,0.857290056671377,17,0.21,0.78,0.033,0.023,0.19
24202269,2024-05-18,2062BK1,120.75,10.0,8637.0,2484.0,698.0,2456.0,1681.0,267.0,0.0,6254.0,1054.0,0.0,0.1441764705882353,0.03426470588235294,0.8445588235294118,1948.0,0.9235181644288833,51.79296066209695,3.4770531400952187,0.8629363449687562,6,0.22,0.8,0.026,0.021,0.22
24302275,2024-05-18,2830C20MMNC,131.29,0.0,10689.0,3330.0,698.0,4714.0,1888.0,264.0,0.0,6417.0,1070.0,0.0,0.1441764705882353,0.03426470588235294,0.8445588235294118,2152.0,0.9999999999923833,48.87653286580185,3.209909909908946,0.8773234200739418,17,0.22,0.68,0.018,0.014,0.22
24202273,2024-05-18,2830C20MMNC,125.49,9.9,9420.0,2283.0,797.0,2545.0,1711.0,273.0,0.0,6299.0,998.0,0.0,0.1441764705882353,0.03426470588235294,0.8445588235294118,1984.0,0.9268779082581663,50.19523467965419,4.126149802889126,0.8623991935479525,17,0.21,0.77,0.026,0.021,0.21
24102245,2024-05-18,R19,127.3,0.0,6660.0,1473.0,947.0,1422.0,1282.0,254.0,0.0,5998.0,76.0,0.0,0.1441764705882353,0.03426470588235294,0.8445588235294118,1536.0,0.9999999999921445,47.117046346841185,4.521384928713835,0.8346354166661233,64,0.48,0.75,0.015,0.013,0.23
24202264,2024-05-18,2062BK1,111.31,9.9,8547.0,1947.0,707.0,2042.0,1623.0,267.0,0.0,5890.0,965.0,0.0,0.1441764705882353,0.03426470588235294,0.8445588235294118,1890.0,0.9183235706549102,52.915281645378535,4.389830508472322,0.8587301587297044,6,0.19,0.77,0.031,0.015,0.22
24102274,2024-05-20,R19,112.52,0.0,10062.0,2721.0,802.0,3048.0,1293.0,250.0,0.0,5943.0,2912.0,0.0,0.14709375,0.0333125,0.94140625,1543.0,0.9999999999911127,52.81727692807663,3.6979051819170534,0.8379779650026974,64,0.5,0.74,0.019,0.017,0.22
24202276,2024-05-20,2062BK1,123.59,8.97,9438.0,1731.0,800.0,2279.0,1701.0,270.0,0.0,6306.0,1011.0,0.0,0.14709375,0.0333125,0.94140625,1971.0,0.9323325286592311,51.0235455938909,5.452339688038444,0.8630136986296991,6,0.21,0.78,0.019,0.016,0.22
24202279,2024-05-20,R19,123.14,9.88,11541.0,717.0,833.0,2040.0,1262.0,253.0,0.0,6598.0,1747.0,0.0,0.14709375,0.0333125,0.94140625,1515.0,0.925725454811865,53.58128958865046,16.09623430960098,0.8330033003294832,64,0.48,0.73,0.016,0.021,0.19
24202282,2024-05-20,2830C20MMNC,127.74,10.0,9312.0,2001.0,800.0,2471.0,1630.0,246.0,0.0,6299.0,1016.0,412.0,0.14709375,0.0333125,0.94140625,1876.0,0.9273994482290736,49.3111006728565,4.653673163415966,0.868869936033652,17,0.21,0.75,0.019,0.023,0.25
24202284,2024-05-20,R19,120.99,9.88,11325.0,1722.0,809.0,2036.0,1245.0,260.0,0.0,6902.0,1650.0,0.0,0.14709375,0.0333125,0.94140625,1505.0,0.9245052341948155,57.046036862079134,6.576655052260989,0.8272425249163938,64,0.51,0.76,0.019,0.012,0.24
24302278,2024-05-20,2830C20MMNC,121.4,10.0,9936.0,1980.0,712.0,3210.0,1867.0,268.0,0.0,6385.0,1056.0,0.0,0.14709375,0.0333125,0.94140625,2135.0,0.9238964992319338,52.59472817090119,5.018181818179284,0.8744730679152812,17,0.22,0.74,0.024,0.019,0.2
24302285,2024-05-20,2830C20MMNC,120.0,9.99,9573.0,2220.0,701.0,3066.0,1803.0,271.0,0.0,6339.0,1078.0,0.0,0.14709375,0.0333125,0.94140625,2074.0,0.923147934449395,52.82499999955979,4.31216216216022,0.8693346190931199,17,0.18,0.71,0.018,0.014,0.23
24302280,2024-05-20,2062BK1,119.69,10.0,9939.0,2493.0,688.0,3037.0,1894.0,268.0,0.0,6622.0,1041.0,0.0,0.14709375,0.0333125,0.94140625,2162.0,0.922893052656929,55.32625950325569,3.986762936219821,0.8760407030523237,6,0.16,0.75,0.02,0.019,0.2
24302283,2024-05-20,2062BK1,122.02,9.98,9912.0,3000.0,706.0,3007.0,1893.0,277.0,0.0,307.0,72.0,6268.0,0.14709375,0.0333125,0.94140625,2170.0,0.9243939393869365,2.5159809867028686,3.3039999999988985,0.8723502304143446,6,0.21,0.71,0.019,0.016,0.2
24302288,2024-05-20,2830C20MMNC,122.32,10.0,10305.0,3006.0,652.0,3035.0,1920.0,268.0,0.0,6763.0,1157.0,0.0,0.14709375,0.0333125,0.94140625,2188.0,0.9244256348176813,55.289404839312546,3.4281437125737098,0.8775137111513357,17,0.19,0.95,0.024,0.02,0.25
24302287,2024-05-20,2062BK1,118.22,10.08,9495.0,2547.0,696.0,3045.0,1902.0,275.0,0.0,6595.0,1115.0,0.0,0.14709375,0.0333125,0.94140625,2177.0,0.9214341387301525,55.785823041314615,3.7279151943448263,0.873679375286691,6,0.21,0.75,0.033,0.02,0.22
24302315,2024-05-21,2830C20MMNAK,119.09,10.0,10275.0,3663.0,696.0,2066.0,1776.0,271.0,0.0,6347.0,1025.0,289.0,0.15380000000000002,0.0316,0.95648,2047.0,0.9225346657299363,53.295826685252365,2.805077805077039,0.8676111382506754,16,0.2,0.71,0.031,0.015,0.2
24102334,2024-05-21,2062BK1,119.48,10.0,10203.0,3246.0,744.0,2835.0,1675.0,250.0,0.0,5671.0,946.0,340.0,0.15380000000000002,0.0316,0.95648,1925.0,0.9227679950500249,47.4640107126928,3.1432532347494937,0.8701298701294181,6,0.21,0.79,0.025,0.017,0.22
24102332,2024-05-21,2830C20MMNC,123.1,10.0,11157.0,1209.0,689.0,4021.0,1662.0,240.0,0.0,4914.0,844.0,0.0,0.15380000000000002,0.0316,0.95648,1902.0,0.9248685199028936,39.91876523119481,9.228287841183434,0.873817034699856,17,0.19,0.77,0.026,0.02,0.2
24102330,2024-05-21,2062BK1,129.32,10.02,11250.0,900.0,734.0,1052.0,1692.0,250.0,0.0,6250.0,1108.0,362.0,0.15380000000000002,0.0316,0.95648,1942.0,0.9280895650859187,48.32972471351432,12.49999999998611,0.8712667353239592,6,0.22,0.77,0.036,0.02,0.2
24102411,2024-05-21,S.TOWER6VAN,120.5,9.08,8421.0,3257.0,795.0,0.0,2433.0,94.0,415.0,6243.0,1085.0,0.0,0.15380000000000002,0.0316,0.95648,2942.0,0.9299274579338638,51.80912863027544,2.585508136320975,0.8269884432356128,67,0.18,1.33,0.028,0.019,0.22
24102413,2024-05-21,2830C20MMNC,124.6,9.5,8949.0,2952.0,820.0,1999.0,1682.0,264.0,0.0,6297.0,1118.0,0.0,0.15380000000000002,0.0316,0.95648,1946.0,0.929157345257799,50.53772070585443,3.0315040650396234,0.8643371017467295,17,0.23,0.84,0.032,0.019,0.23
24102415,2024-05-21,2830C20MMNC,124.3,9.99,10296.0,3198.0,794.0,2964.0,1685.0,261.0,0.0,6381.0,1102.0,0.0,0.15380000000000002,0.0316,0.95648,1946.0,0.9256087571604319,51.33547868019843,3.2195121951209447,0.8658787255905108,17,0.201,0.842,0.02,0.016,0.223
24102419,2024-05-21,S.TOWER6VAN,124.7,10.1,11163.0,3144.0,800.0,2758.0,2423.0,121.0,406.0,4447.0,1670.0,0.0,0.15380000000000002,0.0316,0.95648,2950.0,0.9250741839693986,35.66158781045981,3.55057251908284,0.8213559322031114,67,0.188,1.345,0.039,0.015,0.186
24102422,2024-05-21,WTCC1875CL6,124.7,0.0,12636.0,0.0,837.0,5322.0,1281.0,246.0,0.0,5962.0,2506.0,265.0,0.15380000000000002,0.0316,0.95648,1527.0,0.9999999999919807,47.81074578951234,12636000000000.0,0.8388998035357964,82,0.615,0.708,0.033,0.015,0.17
24102336,2024-05-21,2830C20MMNC,127.17,10.0,10707.0,2004.0,742.0,3168.0,1655.0,264.0,0.0,5525.0,938.0,0.0,0.15380000000000002,0.0316,0.95648,1919.0,0.9270977618945316,43.44578123737166,5.342814371254819,0.8624283480975182,17,0.2,0.74,0.021,0.016,0.19
24102424,2024-05-21,R34,116.14,11.85,10965.0,0.0,779.0,3131.0,1283.0,247.0,0.0,4838.0,1269.0,0.0,0.15380000000000002,0.0316,0.95648,1530.0,0.9074146417617984,41.656621318738964,10965000000000.0,0.8385620915027199,66,0.62,0.77,0.016,0.021,0.2
24102429,2024-05-21,R34,115.5,10.0,10500.0,0.0,793.0,2435.0,1290.0,251.0,0.0,5114.0,1892.0,0.0,0.15380000000000002,0.0316,0.95648,1541.0,0.9203187250922683,44.27705627667292,10500000000000.0,0.8371187540552647,66,0.63,0.75,0.02,0.017,0.21
24102432,2024-05-21,2062BK1,120.16,10.0,10089.0,1557.0,802.0,3537.0,1742.0,260.0,0.0,5952.0,1014.0,0.0,0.15380000000000002,0.0316,0.95648,2002.0,0.9231714812467489,49.53395472661839,6.479768786123006,0.8701298701294355,6,0.21,0.73,0.021,0.02,0.2
24302434,2024-05-21,2062BK1,123.86,6.3,10269.0,1224.0,698.0,3523.0,1805.0,284.0,0.0,6600.0,1290.0,0.0,0.15380000000000002,0.0316,0.95648,2089.0,0.9515980331826092,53.28596802798897,8.389705882346087,0.8640497845855126,6,0.21,0.75,0.021,0.02,0.22
24302399,2024-05-21,2062BK1,125.46,11.2,11655.0,0.0,831.0,3263.0,1698.0,281.0,0.0,6422.0,1071.0,357.0,0.15380000000000002,0.0316,0.95648,1979.0,0.9180447826656079,51.18762952294606,11655000000000.0,0.8580090955023456,6,0.19,0.71,0.035,0.021,0.19
24302394,2024-05-21,2830C20MMNC,119.73,10.0,9072.0,2676.0,798.0,3377.0,1769.0,285.0,0.0,6535.0,1027.0,0.0,0.15380000000000002,0.0316,0.95648,2054.0,0.9229168272494958,54.58114089990327,3.390134529146715,0.8612463485877014,17,0.19,0.72,0.019,0.02,0.21
24302385,2024-05-21,R34,130.22,0.0,11097.0,0.0,795.0,4737.0,1183.0,263.0,0.0,5665.0,979.0,459.0,0.15380000000000002,0.0316,0.95648,1446.0,0.9999999999923208,43.503302103797395,11097000000000.0,0.8181189488237772,66,0.63,0.75,0.02,0.019,0.22
24302381,2024-05-21,2062BK1,124.69,10.0,12801.0,489.0,828.0,2712.0,1782.0,261.0,0.0,6664.0,1273.0,0.0,0.15380000000000002,0.0316,0.95648,2043.0,0.925755438407263,53.44454246488536,26.177914110375916,0.8722466960348153,6,0.21,0.8,0.039,0.027,0.21
24302372,2024-05-21,2830C20MMNC,117.7,9.9,8928.0,0.0,787.0,3609.0,1773.0,258.0,0.0,6089.0,1042.0,256.0,0.15380000000000002,0.0316,0.95648,2031.0,0.9224137930962193,51.733220050537525,8928000000000.0,0.8729689807972069,17,0.21,0.66,0.034,0.029,0.16
24102437,2024-05-21,2062BK1,125.09,0.0,10797.0,1107.0,797.0,3940.0,1722.0,261.0,0.0,5804.0,988.0,249.0,0.15380000000000002,0.0316,0.95648,1983.0,0.9999999999920057,46.398593012659695,9.753387533866528,0.8683812405441914,6,0.19,0.8,0.027,0.021,0.21
24102407,2024-05-21,S.TOWER6VAN,122.65,10.93,10461.0,1998.0,784.0,2547.0,2436.0,125.0,409.0,6051.0,1559.0,0.0,0.15380000000000002,0.0316,0.95648,2970.0,0.9181763737017654,49.33550754138332,5.235735735733115,0.820202020201744,67,0.18,1.28,0.026,0.02,0.19
24102426,2024-05-21,R34,124.53,0.0,11976.0,0.0,808.0,4251.0,1276.0,247.0,0.0,5521.0,1936.0,0.0,0.15380000000000002,0.0316,0.95648,1523.0,0.9999999999919698,44.33469846587702,11976000000000.0,0.8378200919232844,66,0.62,0.74,0.018,0.018,0.21
24102340,2024-05-21,R34,123.67,0.0,10584.0,1986.0,795.0,4584.0,1289.0,250.0,0.0,5634.0,981.0,0.0,0.15380000000000002,0.0316,0.95648,1539.0,0.9999999999919139,45.556723538080725,5.329305135948978,0.8375568551001705,66,0.62,0.76,0.021,0.021,0.26
24102343,2024-05-21,R34,130.38,0.0,10614.0,2010.0,752.0,4798.0,1284.0,250.0,0.0,5590.0,1406.0,0.0,0.15380000000000002,0.0316,0.95648,1534.0,0.9999999999923302,42.874674029430324,5.280597014922746,0.8370273793997152,66,0.63,0.77,0.018,0.021,0.26
24102345,2024-05-21,2830C20MMNC,130.98,9.85,8673.0,1968.0,767.0,2836.0,1652.0,251.0,0.0,4744.0,1088.0,0.0,0.15380000000000002,0.0316,0.95648,1903.0,0.9300575161476244,36.219270117298684,4.407012195119712,0.8681029952701692,17,0.2,0.71,0.023,0.018,0.2
24102405,2024-05-21,2830C20MMNC,118.5,8.16,9813.0,2151.0,814.0,2230.0,1685.0,247.0,0.0,5999.0,1527.0,0.0,0.15380000000000002,0.0316,0.95648,1932.0,0.935575556600856,50.62447257341245,4.562064156204295,0.8721532091092794,17,0.22,0.85,0.03,0.018,0.2
24102403,2024-05-21,2830C20MMNC,122.7,11.85,9834.0,2382.0,747.0,3254.0,1685.0,247.0,0.0,6050.0,1110.0,0.0,0.15380000000000002,0.0316,0.95648,1932.0,0.9119286510523082,49.307253463330824,4.128463476068796,0.8721532091092794,17,0.22,0.82,0.018,0.015,0.22
24102402,2024-05-21,2062BK1,118.78,10.0,11457.0,3048.0,752.0,2932.0,1692.0,257.0,0.0,5983.0,1012.0,0.0,0.15380000000000002,0.0316,0.95648,1949.0,0.9223481907056815,50.37043273235923,3.7588582677153024,0.8681375064131,6,0.17,0.77,0.017,0.019,0.23
