Repository: SiddharthKumar268/FerroMind

# FerroMind
*Ferro-Alloy Optimisation using Machine Learning*
**SAIL Durgapur Steel Plant | Steel Melting Shop**
Intern: Siddharth Kumar | FY 2023-24 to FY 2025-26

---

## Quick Start

```bash

# 2. Place raw Excel files in data/raw/

## Dataset

| | |
|---|---|
| Total heats after cleaning | 47,421 |
| Training set | 37,936 heats (Apr 2023 – Jun 2025) |
| Test set | 9,485 heats (Jun 2025 – Dec 2025) |
| Input features | 21 (16 raw + 5 engineered) |
| Target variables | Mn, Si, C, S, P |
| BOF grades | 76 distinct grades |
| Split method | Chronological 80/20 — no shuffle, no leakage |

---

File: data/processed/sms_train.csv (part 128 of 253)
Heat_Number,Date,BOF Grade Code,Hot Metal Addn. Weight,Scrap Addn. Weight,Lime Into Converter,Dolomite Into Converter,Lime Into Ladle,Iron Ore Into Converter,SIMN Into Ladle,FESI Into Ladle,FEMN Into Ladle,Measered O2 Mainblow II,Duration of Mainblow I/II,Measered O2 2nd Blow,HM_P,HM_S,HM_Si,Total_FA_Ladle,HM_Ratio,O2_per_ton_HM,Lime_Dolo_Ratio,SiMn_FA_Fraction,Grade_Encoded,C,Mn,P,S,Si
24102400,2024-05-21,2830C20MMNC,121.19,0.0,5661.0,2511.0,734.0,2921.0,1678.0,237.0,0.0,6072.0,1142.0,0.0,0.15380000000000002,0.0316,0.95648,1915.0,0.9999999999917485,50.103143823334406,2.2544802867374534,0.8762402088768271,17,0.21,0.77,0.028,0.015,0.2
24102395,2024-05-21,2062BK1,119.5,9.85,9984.0,2757.0,767.0,3268.0,1733.0,281.0,0.0,5863.0,1014.0,0.0,0.15380000000000002,0.0316,0.95648,2014.0,0.9238500193202641,49.06276150586558,3.621327529922517,0.8604766633560772,6,0.22,0.9,0.041,0.013,0.24
24102392,2024-05-21,2062BK1,117.27,10.0,9609.0,2493.0,817.0,3460.0,1736.0,267.0,0.0,5702.0,1096.0,0.0,0.15380000000000002,0.0316,0.95648,2003.0,0.9214268877117826,48.62283618957429,3.8543922984340737,0.866699950074455,6,0.19,0.78,0.028,0.02,0.19
24102389,2024-05-21,2062BK1,115.1,10.0,9390.0,2955.0,792.0,3319.0,1733.0,261.0,0.0,5661.0,1093.0,0.0,0.15380000000000002,0.0316,0.95648,1994.0,0.9200639488335726,49.183318852743845,3.177664974618214,0.8691073219654618,6,0.18,0.89,0.022,0.022,0.2
24102387,2024-05-21,2062BK1,122.57,10.92,10620.0,1998.0,804.0,3721.0,1697.0,263.0,0.0,6176.0,1056.0,0.0,0.15380000000000002,0.0316,0.95648,1960.0,0.9181961195526394,50.387533653827305,5.315315315312655,0.8658163265301705,6,0.21,0.77,0.031,0.023,0.22
24102384,2024-05-21,2830C20MMNC,124.03,9.9,9504.0,2637.0,792.0,1737.0,1695.0,275.0,0.0,6093.0,1092.0,0.0,0.15380000000000002,0.0316,0.95648,1970.0,0.926080788464675,49.12521164194852,3.604095563138565,0.8604060913701216,17,0.18,0.77,0.035,0.025,0.19
24102382,2024-05-21,2830C20MMNC,122.99,10.82,9582.0,1527.0,795.0,2416.0,1692.0,247.0,0.0,5695.0,974.0,269.0,0.15380000000000002,0.0316,0.95648,1939.0,0.9191390777900073,46.30457760755912,6.275049115909447,0.8726147498706175,17,0.2,0.82,0.023,0.024,0.23
24102380,2024-05-21,2062BK1,126.27,10.01,9543.0,1563.0,802.0,3387.0,1726.0,267.0,0.0,6030.0,1023.0,305.0,0.15380000000000002,0.0316,0.95648,1993.0,0.9265482829400753,47.754811118652455,6.105566218806074,0.8660311088806493,6,0.22,0.76,0.034,0.025,0.21
24102378,2024-05-21,2830C20MMNC,119.46,10.0,8571.0,1689.0,725.0,2660.0,1689.0,255.0,0.0,254.0,63.0,0.0,0.15380000000000002,0.0316,0.95648,1944.0,0.922756063641876,2.1262347229020073,5.074600355236782,0.8688271604933803,17,0.2,0.75,0.021,0.022,0.2
24102376,2024-05-21,2062BK1,120.89,9.9,9153.0,1548.0,790.0,3497.0,1736.0,273.0,0.0,6096.0,1038.0,0.0,0.15380000000000002,0.0316,0.95648,2009.0,0.9243061396060533,50.426007113488076,5.912790697670599,0.8641114982574096,6,0.2,0.78,0.031,0.021,0.21
24102374,2024-05-21,2830C20MMNC,123.75,10.02,10149.0,1560.0,792.0,3315.0,1729.0,253.0,0.0,5900.0,1016.0,0.0,0.15380000000000002,0.0316,0.95648,1982.0,0.9250953128434993,47.67676767638241,6.50576923076506,0.8723511604435559,17,0.19,0.75,0.028,0.03,0.21
24102371,2024-05-21,R34,125.6,0.0,10740.0,1668.0,797.0,2916.0,1282.0,253.0,0.0,5545.0,1020.0,0.0,0.15380000000000002,0.0316,0.95648,1535.0,0.9999999999920381,44.14808917162303,6.438848920859449,0.8351791530939184,66,0.62,0.75,0.024,0.018,0.2
24102368,2024-05-21,R34,126.3,0.0,9948.0,2505.0,790.0,3571.0,1272.0,247.0,0.0,5800.0,1371.0,0.0,0.15380000000000002,0.0316,0.95648,1519.0,0.9999999999920823,45.92240696717401,3.971257485028355,0.8373930217242677,66,0.62,0.77,0.021,0.018,0.21
24102366,2024-05-21,2062BK1,122.66,10.92,9501.0,2007.0,844.0,2751.0,1668.0,263.0,0.0,5876.0,1052.0,0.0,0.15380000000000002,0.0316,0.95648,1931.0,0.9182512352079785,47.90477743316562,4.733931240655339,0.8638011393056118,6,0.21,0.8,0.029,0.035,0.22
24102364,2024-05-21,2062BK1,124.2,10.0,9837.0,1944.0,785.0,2038.0,1729.0,257.0,0.0,6230.0,1098.0,0.0,0.15380000000000002,0.0316,0.95648,1986.0,0.9254843517069637,50.16103059540933,5.060185185182582,0.8705941591133582,6,0.21,0.74,0.023,0.027,0.23
24102360,2024-05-21,R34,122.17,0.0,10746.0,2286.0,777.0,3317.0,1333.0,254.0,0.0,5644.0,1443.0,0.0,0.15380000000000002,0.0316,0.95648,1587.0,0.9999999999918147,46.197920929473696,4.700787401572747,0.839949590421651,66,0.62,0.74,0.02,0.018,0.21
24102356,2024-05-21,2062BK1,126.13,10.0,10101.0,2394.0,807.0,2512.0,1682.0,257.0,0.0,5834.0,1738.0,0.0,0.15380000000000002,0.0316,0.95648,1939.0,0.9265408065751375,46.25386505949216,4.219298245612273,0.8674574522945501,6,0.16,0.74,0.023,0.025,0.23
24102354,2024-05-21,2062BK1,111.76,10.0,10005.0,2595.0,795.0,3185.0,1694.0,254.0,0.0,5890.0,2083.0,0.0,0.15380000000000002,0.0316,0.95648,1948.0,0.9178712220686771,52.70221904033015,3.855491329478283,0.8696098562623873,6,0.2,0.75,0.025,0.02,0.21
24102352,2024-05-21,2830C20MMNC,122.46,0.0,9540.0,1884.0,795.0,1998.0,1634.0,315.0,0.0,5704.0,1048.0,0.0,0.15380000000000002,0.0316,0.95648,1949.0,0.9999999999918341,46.578474603571955,5.0636942675132355,0.8383786557204523,17,0.2,0.8,0.03,0.024,0.19
24102349,2024-05-21,2830C20MMNC,123.85,9.95,10545.0,1998.0,687.0,3517.0,1695.0,274.0,0.0,286.0,4990.0,0.0,0.15380000000000002,0.0316,0.95648,1969.0,0.9256352765252196,2.3092450544827674,5.277777777775136,0.8608430675465409,17,0.21,0.75,0.02,0.017,0.21
24202427,2024-05-21,2062BK1,125.0,11.0,10374.0,1989.0,767.0,3108.0,1647.0,273.0,0.0,6598.0,1061.0,303.0,0.15380000000000002,0.0316,0.95648,1920.0,0.9191176470520653,52.78399999957772,5.215686274507181,0.8578124999995532,6,0.2,0.77,0.019,0.016,0.22
24202421,2024-05-21,2062BK1,126.79,10.03,11064.0,3603.0,754.0,2056.0,1650.0,267.0,0.0,6002.0,955.0,0.0,0.15380000000000002,0.0316,0.95648,1917.0,0.926692004086196,47.338118147745575,3.070774354703561,0.8607198748039329,6,0.21,0.76,0.027,0.019,0.2
24102409,2024-05-21,S.TOWER6VAN,121.95,9.69,8676.0,1467.0,797.0,3229.0,2545.0,118.0,459.0,6301.0,1183.0,0.0,0.15380000000000002,0.0316,0.95648,3122.0,0.9263901549610575,51.66871668674318,5.914110429443822,0.8151825752720002,67,0.177,1.382,0.031,0.019,0.201
24202350,2024-05-21,2062BK1,128.27,6.3,9825.0,987.0,718.0,2135.0,1809.0,287.0,0.0,6445.0,1079.0,0.0,0.15380000000000002,0.0316,0.95648,2096.0,0.9531842163858721,50.245575738284515,9.954407294822742,0.8630725190835578,6,0.21,0.78,0.023,0.021,0.2
24202379,2024-05-21,R34,122.67,0.0,9699.0,0.0,803.0,4158.0,969.0,257.0,0.0,5584.0,1442.0,0.0,0.15380000000000002,0.0316,0.95648,1226.0,0.999999999991848,45.5205021598963,9699000000000.0,0.7903752039145266,66,0.63,0.75,0.021,0.019,0.22
24202377,2024-05-21,R34,127.92,0.0,9177.0,0.0,1834.0,3732.0,1100.0,267.0,0.0,5802.0,1071.0,484.0,0.15380000000000002,0.0316,0.95648,1367.0,0.9999999999921826,45.356472795142615,9177000000000.0,0.8046817849299162,66,0.6,0.76,0.017,0.023,0.19
24202375,2024-05-21,R34,122.76,0.0,9636.0,1107.0,811.0,2266.0,1063.0,304.0,0.0,5600.0,1013.0,368.0,0.15380000000000002,0.0316,0.95648,1367.0,0.999999999991854,45.61746497193208,8.704607046062598,0.7776152158004553,66,0.62,0.73,0.026,0.023,0.19
24202373,2024-05-21,2062BK1,120.43,0.0,9960.0,1098.0,707.0,2989.0,1779.0,290.0,0.0,6069.0,1008.0,0.0,0.15380000000000002,0.0316,0.95648,2069.0,0.9999999999916964,50.394419994599396,9.071038251357859,0.8598356694050944,6,0.2,0.74,0.019,0.018,0.2
24202370,2024-05-21,2062BK1,123.6,9.69,7467.0,1647.0,712.0,706.0,1772.0,314.0,0.0,5702.0,925.0,0.0,0.15380000000000002,0.0316,0.95648,2086.0,0.9273013729392506,46.13268608376915,4.533697632055535,0.8494726749756235,6,0.22,0.73,0.024,0.021,0.22
24202418,2024-05-21,S.TOWER6VAN,122.1,10.92,10641.0,3240.0,704.0,1554.0,2440.0,64.0,462.0,7087.0,1168.0,0.0,0.15380000000000002,0.0316,0.95648,2966.0,0.917907081634958,58.042588042112676,3.2842592592582456,0.8226567768034988,67,0.186,1.301,0.034,0.015,0.251
24202347,2024-05-21,2830C20MMNC,122.3,9.94,11310.0,2268.0,833.0,2039.0,1677.0,270.0,0.0,6238.0,1278.0,0.0,0.15380000000000002,0.0316,0.95648,1947.0,0.9248336358066785,51.005723629999956,4.986772486770288,0.8613251155619613,17,0.19,0.69,0.03,0.02,0.16
24202344,2024-05-21,2062BK1,121.14,10.92,9162.0,1920.0,811.0,2047.0,1644.0,273.0,0.0,6412.0,1087.0,0.0,0.15380000000000002,0.0316,0.95648,1917.0,0.9173103134869203,52.930493643281075,4.7718749999975145,0.8575899843501004,6,0.2,0.71,0.023,0.017,0.19
24202341,2024-05-21,2830C20MMNC,117.49,10.0,9213.0,2397.0,817.0,2051.0,1664.0,256.0,0.0,6496.0,2833.0,0.0,0.15380000000000002,0.0316,0.95648,1920.0,0.9215624754810451,55.28981189841442,3.8435544430522137,0.8666666666662153,17,0.17,0.8,0.023,0.019,0.21
24202337,2024-05-21,2830C20MMNC,123.04,10.0,9738.0,1917.0,608.0,2046.0,1647.0,250.0,0.0,6749.0,1186.0,285.0,0.15380000000000002,0.0316,0.95648,1897.0,0.9248346361926876,54.85208062374144,5.07981220657012,0.8682129678435064,17,0.21,0.76,0.025,0.018,0.23
24202383,2024-05-21,2830C20MMNC,122.6,10.15,10377.0,0.0,0.0,781.0,1583.0,74.0,0.0,6597.0,1108.0,0.0,0.15380000000000002,0.0316,0.95648,1657.0,0.9235404896352276,53.80913539923483,10377000000000.0,0.9553409776699123,17,0.2,0.76,0.02,0.019,0.19
24202335,2024-05-21,2830C20MMNC,121.76,10.0,9099.0,1509.0,817.0,2324.0,1634.0,257.0,0.0,4772.0,1564.0,0.0,0.15380000000000002,0.0316,0.95648,1891.0,0.9241044322941403,39.19185282490808,6.029821073554652,0.8640930724479831,17,0.21,0.77,0.02,0.02,0.19
24202331,2024-05-21,2830C20MMNC,124.1,10.92,9126.0,1005.0,820.0,2201.0,1640.0,256.0,0.0,6799.0,1603.0,0.0,0.15380000000000002,0.0316,0.95648,1896.0,0.9191230928683225,54.786462529776095,9.080597014916338,0.8649789029531303,17,0.21,0.73,0.021,0.018,0.23
24202328,2024-05-21,2062BK1,121.3,10.0,10053.0,0.0,798.0,1036.0,1667.0,263.0,0.0,6466.0,1039.0,0.0,0.15380000000000002,0.0316,0.95648,1930.0,0.9238385376928877,53.305853255949664,10053000000000.0,0.863730569947739,6,0.22,0.77,0.018,0.016,0.22
24202326,2024-05-21,R34,126.2,0.0,11628.0,2106.0,806.0,2811.0,1255.0,246.0,0.0,6581.0,2679.0,0.0,0.15380000000000002,0.0316,0.95648,1501.0,0.999999999992076,52.14738510259788,5.521367521364899,0.8361092604924476,66,0.6,0.73,0.022,0.018,0.18
24202323,2024-05-21,R34,127.1,0.0,9969.0,2499.0,831.0,3586.0,1252.0,243.0,0.0,6893.0,3678.0,0.0,0.15380000000000002,0.0316,0.95648,1495.0,0.9999999999921322,54.23288748973853,3.9891956782697124,0.8374581939793729,66,0.6,0.74,0.023,0.015,0.21
24202320,2024-05-21,2062BK1,120.7,10.0,6312.0,2502.0,822.0,2580.0,1657.0,270.0,0.0,6789.0,1092.0,0.0,0.15380000000000002,0.0316,0.95648,1927.0,0.9234889058842887,56.24689312298055,2.5227817745793275,0.859885832900436,6,0.22,0.76,0.019,0.015,0.19
24202318,2024-05-21,2062BK1,123.49,10.0,11406.0,2217.0,814.0,2036.0,1644.0,253.0,0.0,6805.0,1079.0,0.0,0.15380000000000002,0.0316,0.95648,1897.0,0.9250880215677197,55.10567657255563,5.144790257101874,0.8666315234576348,6,0.18,0.73,0.024,0.016,0.2
24302369,2024-05-21,2830C20MMNC,123.5,10.2,9699.0,0.0,792.0,2955.0,1782.0,267.0,0.0,6496.0,1079.0,363.0,0.15380000000000002,0.0316,0.95648,2049.0,0.9237097980484391,52.5991902829749,9699000000000.0,0.8696925329424745,17,0.2,0.74,0.029,0.02,0.22
24302367,2024-05-21,2830C20MMNC,126.17,10.0,9114.0,1941.0,704.0,584.0,1935.0,294.0,0.0,6555.0,1052.0,0.0,0.15380000000000002,0.0316,0.95648,2229.0,0.9265623852469225,51.953713243624044,4.695517774340703,0.8681022880211449,17,0.21,0.74,0.026,0.025,0.25
24302365,2024-05-21,2830C20MMNC,123.69,10.83,10122.0,2559.0,693.0,2648.0,1948.0,291.0,0.0,6502.0,1045.0,0.0,0.15380000000000002,0.0316,0.95648,2239.0,0.9194915254168935,52.566901123352196,3.955451348181338,0.8700312639567351,17,0.21,0.74,0.028,0.023,0.24
24302363,2024-05-21,2830C20MMNC,123.47,10.0,10092.0,2286.0,704.0,1816.0,1946.0,291.0,0.0,6134.0,947.0,0.0,0.15380000000000002,0.0316,0.95648,2237.0,0.9250767962768782,49.68008423058492,4.414698162727728,0.8699150648185651,17,0.2,0.72,0.032,0.026,0.21
24202333,2024-05-21,R34,130.86,0.0,10770.0,1950.0,822.0,2868.0,1279.0,260.0,0.0,6607.0,1621.0,0.0,0.15380000000000002,0.0316,0.95648,1539.0,0.9999999999923583,50.489072290612185,5.523076923074091,0.8310591293042033,66,0.63,0.76,0.022,0.018,0.23
24202386,2024-05-21,2830C20MMNC,123.79,0.0,6915.0,0.0,806.0,2196.0,1606.0,307.0,0.0,6040.0,3099.0,332.0,0.15380000000000002,0.0316,0.95648,1913.0,0.9999999999919218,48.792309556112826,6915000000000.0,0.8395190799786516,17,0.18,0.75,0.022,0.023,0.2
24202390,2024-05-21,2062BK1,118.57,10.0,10056.0,2001.0,712.0,3114.0,1593.0,300.0,0.0,5756.0,965.0,329.0,0.15380000000000002,0.0316,0.95648,1893.0,0.9222213580079163,48.54516319432786,5.025487256369303,0.8415213946112828,6,0.18,0.88,0.022,0.019,0.2
24302357,2024-05-21,2830C20MMNC,127.7,10.88,10218.0,2694.0,701.0,2073.0,1935.0,325.0,0.0,6879.0,1101.0,0.0,0.15380000000000002,0.0316,0.95648,2260.0,0.9214893924020675,53.86844165971912,3.7928730512235362,0.8561946902651079,17,0.19,0.76,0.039,0.024,0.25
24202416,2024-05-21,2830C20MMNC,123.1,10.0,9438.0,3543.0,712.0,918.0,1647.0,277.0,0.0,6700.0,1065.0,0.0,0.15380000000000002,0.0316,0.95648,1924.0,0.9248685199028936,54.427294881767445,2.6638441998299003,0.8560291060286611,17,0.208,0.83,0.039,0.021,0.229
24202412,2024-05-21,2830C20MMNC,122.7,9.69,9018.0,2481.0,710.0,1539.0,1502.0,253.0,0.0,6717.0,1068.0,0.0,0.15380000000000002,0.0316,0.95648,1755.0,0.9268071606546808,54.74327628317242,3.634824667471328,0.8558404558399682,17,0.22,0.87,0.025,0.017,0.25
24302317,2024-05-21,R34,127.39,0.0,9021.0,2685.0,847.0,5119.0,1345.0,267.0,0.0,5791.0,937.0,0.0,0.15380000000000002,0.0316,0.95648,1612.0,0.9999999999921501,45.45882722313008,3.359776536311598,0.8343672456570507,66,0.61,0.73,0.027,0.014,0.2
24302319,2024-05-21,2830C20MMNC,117.45,10.0,9255.0,2295.0,701.0,4069.0,1773.0,271.0,0.0,6152.0,1062.0,0.0,0.15380000000000002,0.0316,0.95648,2044.0,0.9215378579762924,52.379736057451,4.032679738560335,0.8674168297451725,17,0.19,0.69,0.024,0.019,0.21
24302321,2024-05-21,2062BK1,126.04,10.0,9264.0,2694.0,704.0,3075.0,1276.0,268.0,289.0,6387.0,1119.0,0.0,0.15380000000000002,0.0316,0.95648,1833.0,0.926492208167256,50.674389082428796,3.4387527839630887,0.6961265684666142,6,0.18,0.73,0.017,0.013,0.23
24302322,2024-05-21,WTCC1875CL6,120.52,0.0,9150.0,2952.0,848.0,4588.0,1525.0,251.0,0.0,5435.0,944.0,372.0,0.15380000000000002,0.0316,0.95648,1776.0,0.9999999999917026,45.09624958475692,3.0995934959339095,0.8586711711706877,82,0.62,0.76,0.031,0.013,0.19
24202410,2024-05-21,2830C20MMNC,117.27,9.88,10404.0,2871.0,720.0,1552.0,1552.0,253.0,0.0,6827.0,1123.0,0.0,0.15380000000000002,0.0316,0.95648,1805.0,0.9222965001893646,58.21608254405887,3.623824451409396,0.8598337950133741,17,0.23,0.84,0.023,0.017,0.24
24302324,2024-05-21,2062BK1,121.2,10.0,9270.0,2274.0,804.0,3328.0,1712.0,267.0,0.0,5995.0,970.0,0.0,0.15380000000000002,0.0316,0.95648,1979.0,0.9237804877978372,49.46369636922884,4.076517150393986,0.8650833754417053,6,0.21,0.72,0.025,0.019,0.23
24302325,2024-05-21,2830C20MMNC,120.28,10.2,12735.0,2223.0,701.0,3540.0,1732.0,378.0,0.0,5699.0,933.0,0.0,0.15380000000000002,0.0316,0.95648,2110.0,0.9218270999316232,47.381110741209,5.728744939268678,0.8208530805683314,17,0.19,0.73,0.034,0.014,0.19
24302327,2024-05-21,2830C20MMNC,120.63,10.0,9447.0,0.0,0.0,0.0,0.0,0.0,0.0,6803.0,1129.0,0.0,0.15380000000000002,0.0316,0.95648,0.0,0.9234479062931682,56.395589819643575,9447000000000.0,0.0,17,0.21,0.75,0.022,0.015,0.2
24302339,2024-05-21,2830C20MMNC,123.27,10.0,8367.0,2892.0,806.0,3111.0,1867.0,267.0,0.0,6601.0,1042.0,0.0,0.15380000000000002,0.0316,0.95648,2134.0,0.9249643580631429,53.54911981785066,2.8931535269699538,0.8748828491092433,17,0.18,0.67,0.022,0.024,0.22
24302346,2024-05-21,2062BK1,123.84,11.85,8430.0,1212.0,817.0,3478.0,1847.0,268.0,0.0,6707.0,1048.0,0.0,0.15380000000000002,0.0316,0.95648,2115.0,0.9126685827923012,54.15859173082882,6.955445544548716,0.8732860520090434,6,0.21,0.7,0.021,0.019,0.17
24302348,2024-05-21,2062BK1,127.09,10.0,8574.0,1530.0,812.0,4035.0,1918.0,288.0,0.0,6356.0,986.0,0.0,0.15380000000000002,0.0316,0.95648,2206.0,0.927055219192304,50.0118026591391,5.603921568623789,0.8694469628282551,6,0.19,0.71,0.024,0.02,0.17
24302351,2024-05-21,2830C20MMNC,126.99,10.0,11319.0,2688.0,560.0,3060.0,1942.0,271.0,0.0,6641.0,1078.0,438.0,0.15380000000000002,0.0316,0.95648,2213.0,0.9270019709400175,52.29545633473269,4.210937499998433,0.8775417984632276,17,0.2,0.78,0.021,0.019,0.21
24302353,2024-05-21,2830C20MMNC,125.96,10.0,9912.0,1791.0,693.0,2030.0,1927.0,273.0,0.0,6810.0,1036.0,0.0,0.15380000000000002,0.0316,0.95648,2200.0,0.9264489555683552,54.06478247019638,5.534338358455871,0.8759090909086927,17,0.2,0.73,0.023,0.021,0.21
24202408,2024-05-21,2830C20MMNC,119.74,10.03,9213.0,2541.0,712.0,1281.0,1320.0,277.0,0.0,6723.0,1073.0,0.0,0.15380000000000002,0.0316,0.95648,1597.0,0.9227094089471936,56.14665107686532,3.6257378984637443,0.8265497808385557,17,0.2,0.81,0.021,0.02,0.24
24202406,2024-05-21,2830C20MMNC,121.3,10.01,9300.0,2313.0,718.0,2052.0,1492.0,253.0,0.0,6066.0,1029.0,305.0,0.15380000000000002,0.0316,0.95648,1745.0,0.9237681821573089,50.00824402267099,4.020752269777769,0.8550143266470744,17,0.22,0.82,0.027,0.017,0.21
24202404,2024-05-21,2830C20MMNC,120.8,10.24,9171.0,3033.0,2340.0,2293.0,1566.0,270.0,0.0,6471.0,1035.0,0.0,0.15380000000000002,0.0316,0.95648,1836.0,0.9218559218488871,53.56788079425854,3.023738872402564,0.8529411764701237,17,0.22,0.79,0.027,0.014,0.19
24202401,2024-05-21,2830C20MMNC,120.89,9.87,11490.0,0.0,690.0,2601.0,1559.0,300.0,0.0,6015.0,997.0,404.0,0.15380000000000002,0.0316,0.95648,1859.0,0.9245182012777263,49.755976507157285,11490000000000.0,0.8386229155455414,17,0.22,0.77,0.022,0.019,0.18
24202398,2024-05-21,2830C20MMNC,120.18,10.0,10254.0,1500.0,731.0,2550.0,1617.0,304.0,0.0,5534.0,920.0,0.0,0.15380000000000002,0.0316,0.95648,1921.0,0.9231832846756555,46.04759527337287,6.835999999995443,0.8417490890156992,17,0.17,0.75,0.021,0.018,0.16
24202396,2024-05-21,2062BK1,122.74,10.93,9891.0,1992.0,605.0,2730.0,1623.0,297.0,0.0,5650.0,1043.0,385.0,0.15380000000000002,0.0316,0.95648,1920.0,0.9182314655426183,46.032263320465766,4.96536144578064,0.8453124999995597,6,0.2,0.8,0.017,0.017,0.2
24202393,2024-05-21,2830C20MMNC,118.81,10.0,9468.0,1995.0,811.0,2946.0,1596.0,304.0,0.0,5523.0,999.0,329.0,0.15380000000000002,0.0316,0.95648,1900.0,0.9223662759030948,46.48598602772085,4.745864661651757,0.8399999999995579,17,0.17,0.72,0.026,0.02,0.16
24302355,2024-05-21,2830C20MMNC,119.84,10.0,9981.0,1791.0,698.0,2031.0,1917.0,271.0,0.0,6506.0,999.0,0.0,0.15380000000000002,0.0316,0.95648,2188.0,0.9229821318474817,54.289052068972886,5.5728643216049285,0.8761425959776618,17,0.19,0.71,0.032,0.026,0.24
24302361,2024-05-21,2830C20MMNC,123.14,10.0,9978.0,2316.0,251.0,990.0,1928.0,292.0,0.0,6614.0,1060.0,0.0,0.15380000000000002,0.0316,0.95648,2220.0,0.9248910920765745,53.711222997777234,4.308290155438554,0.8684684684680772,17,0.2,0.7,0.032,0.023,0.22
24302359,2024-05-21,2830C20MMNC,123.41,10.0,10323.0,2730.0,701.0,2064.0,1900.0,291.0,0.0,6927.0,1166.0,0.0,0.15380000000000002,0.0316,0.95648,2191.0,0.9250431002104412,56.12997325941066,3.781318681317296,0.8671839342761902,17,0.18,0.71,0.021,0.013,0.21
24102497,2024-05-22,2830C20MMNC,116.7,9.42,10230.0,3198.0,905.0,3499.0,1682.0,308.0,0.0,6351.0,2204.0,0.0,0.15677419354838712,0.03283870967741936,0.8189677419354839,1990.0,0.9253092292980867,54.42159382986785,3.198874296434272,0.8452261306528416,17,0.19,0.75,0.038,0.023,0.2
24102435,2024-05-22,2830C20MMNC,120.5,10.0,11118.0,0.0,802.0,3144.0,1739.0,264.0,0.0,6003.0,1038.0,261.0,0.15677419354838712,0.03283870967741936,0.8189677419354839,2003.0,0.923371647502503,49.817427385478695,11118000000000.0,0.8681977034443993,17,0.219,0.878,0.033,0.02,0.216
24102448,2024-05-22,2062BK1,122.36,10.0,9579.0,1878.0,798.0,2982.0,1662.0,261.0,316.0,6211.0,1081.0,312.0,0.15677419354838712,0.03283870967741936,0.8189677419354839,2239.0,0.9244484738521875,50.76005230425989,5.100638977633067,0.742295667708467,6,0.2,0.87,0.042,0.016,0.18
24102451,2024-05-22,2062BK1,122.02,10.0,11112.0,2580.0,785.0,4379.0,1662.0,264.0,308.0,5935.0,1074.0,411.0,0.15677419354838712,0.03283870967741936,0.8189677419354839,2234.0,0.9242539009171017,48.63956728365318,4.306976744184377,0.7439570277525765,6,0.19,0.87,0.029,0.019,0.2
24102455,2024-05-22,2830C20MMNC,123.23,10.0,8970.0,2997.0,987.0,3708.0,1736.0,277.0,0.0,6353.0,1123.0,0.0,0.15677419354838712,0.03283870967741936,0.8189677419354839,2013.0,0.9249418299112441,51.55400470622775,2.9929929929919945,0.8623944361644995,17,0.21,0.8,0.028,0.023,0.18
24102457,2024-05-22,2830C20MMNC,128.79,10.0,9519.0,2454.0,1015.0,3667.0,1730.0,284.0,0.0,6487.0,1154.0,0.0,0.15677419354838712,0.03283870967741936,0.8189677419354839,2014.0,0.9279486994673396,50.36881745438025,3.8789731051328937,0.8589870903670015,17,0.223,0.847,0.025,0.02,0.221
24102461,2024-05-22,2062BK1,116.07,10.0,8712.0,1977.0,0.0,0.0,0.0,0.0,0.0,5893.0,1149.0,0.0,0.15677419354838712,0.03283870967741936,0.8189677419354839,0.0,0.9206789878565822,50.771086412933826,4.4066767830023235,0.0,6,0.22,0.83,0.021,0.022,0.19
24102464,2024-05-22,2062BK1,125.3,0.0,10962.0,2022.0,797.0,3989.0,1722.0,271.0,0.0,460.0,96.0,0.0,0.15677419354838712,0.03283870967741936,0.8189677419354839,1993.0,0.9999999999920192,3.671189146020182,5.4213649851605235,0.8640240842945991,6,0.198,0.75,0.028,0.023,0.221
24102467,2024-05-22,2062BK1,120.5,10.1,7587.0,1776.0,810.0,1732.0,1737.0,257.0,0.0,6295.0,90.0,0.0,0.15677419354838712,0.03283870967741936,0.8189677419354839,1994.0,0.9226646248015111,52.240663899981406,4.2719594594570545,0.8711133400196234,6,0.21,0.8,0.02,0.019,0.2
24102469,2024-05-22,2062BK1,128.53,0.0,9936.0,1494.0,697.0,5316.0,1786.0,270.0,0.0,5308.0,1223.0,0.0,0.15677419354838712,0.03283870967741936,0.8189677419354839,2056.0,0.9999999999922198,41.29775149738351,6.650602409634103,0.8686770428011339,6,0.21,0.8,0.019,0.024,0.2
24102477,2024-05-22,2062BK1,131.17,10.0,8943.0,1563.0,809.0,2127.0,1742.0,267.0,0.0,6142.0,1127.0,0.0,0.15677419354838712,0.03283870967741936,0.8189677419354839,2009.0,0.929163419983501,46.82473126441394,5.721689059497299,0.8670980587352578,6,0.19,0.72,0.015,0.018,0.2
24102480,2024-05-22,2062BK1,126.4,9.89,9225.0,1995.0,779.0,3324.0,1735.0,270.0,0.0,6550.0,1656.0,0.0,0.15677419354838712,0.03283870967741936,0.8189677419354839,2005.0,0.9274341477663259,51.81962025275459,4.624060150373622,0.8653366583536831,6,0.19,0.76,0.025,0.028,0.22
24102482,2024-05-22,1786500D,121.4,9.92,9276.0,1653.0,652.0,3357.0,1729.0,264.0,0.0,6548.0,1203.0,0.0,0.15677419354838712,0.03283870967741936,0.8189677419354839,1993.0,0.9244593359661557,53.93739703415208,5.611615245005679,0.8675363773201868,2,0.15,0.74,0.023,0.025,0.185
24102484,2024-05-22,2062BK1,125.04,10.92,10743.0,2013.0,760.0,3015.0,1741.0,265.0,0.0,6620.0,1081.0,0.0,0.15677419354838712,0.03283870967741936,0.8189677419354839,2006.0,0.9196822594813204,52.94305822094575,5.336810730250702,0.867896311066367,6,0.19,0.76,0.019,0.022,0.2
24102433,2024-05-22,R34,116.35,10.0,10548.0,0.0,802.0,1930.0,1285.0,257.0,0.0,5551.0,948.0,0.0,0.15677419354838712,0.03283870967741936,0.8189677419354839,1542.0,0.9208547684929097,47.70949720629386,10548000000000.0,0.8333333333327929,66,0.61,0.74,0.022,0.019,0.21
24102474,2024-05-22,2830C20MMNC,126.39,10.0,8520.0,1599.0,840.0,2403.0,1731.0,264.0,0.0,6461.0,1244.0,0.0,0.15677419354838712,0.03283870967741936,0.8189677419354839,1995.0,0.926680841697143,51.11955059695293,5.328330206375655,0.8676691729318959,17,0.203,0.752,0.024,0.021,0.166
24302463,2024-05-22,2062BK1,122.4,10.1,9870.0,2214.0,905.0,4261.0,1820.0,261.0,0.0,6695.0,1092.0,0.0,0.15677419354838712,0.03283870967741936,0.8189677419354839,2081.0,0.9237735848986887,54.69771241785377,4.457994579943786,0.874579529072141,6,0.22,0.75,0.023,0.024,0.18
24302468,2024-05-22,2830C20MMNC,124.5,9.8,9651.0,2040.0,806.0,3462.0,1887.0,302.0,0.0,6599.0,1075.0,315.0,0.15677419354838712,0.03283870967741936,0.8189677419354839,2189.0,0.9270290394569841,53.004016063831294,4.730882352938857,0.862037460027016,17,0.21,0.73,0.028,0.025,0.18
24202420,2024-05-22,2830C20MMNC,125.21,9.9,10776.0,3501.0,718.0,2156.0,1650.0,287.0,0.0,6797.0,1078.0,0.0,0.15677419354838712,0.03283870967741936,0.8189677419354839,1937.0,0.9267263710981666,54.2848015329903,3.077977720650363,0.8518327310269221,17,0.2,0.78,0.03,0.019,0.21
24202470,2024-05-22,2062BK1,0.0,0.0,10086.0,2049.0,831.0,2520.0,1758.0,246.0,0.0,6392.0,1053.0,0.0,0.15677419354838712,0.03283870967741936,0.8189677419354839,2004.0,0.0,6392000000000.0,4.922401171300672,0.8772455089815981,6,0.2,0.77,0.026,0.018,0.21
24302481,2024-05-22,2830C20MMNC,126.88,10.01,8043.0,2727.0,908.0,1965.0,1891.0,302.0,0.0,7042.0,1094.0,0.0,0.15677419354838712,0.03283870967741936,0.8189677419354839,2193.0,0.9268755935354894,55.50126103361049,2.949394939492868,0.8622891016867933,17,0.211,0.665,0.025,0.018,0.192
24202479,2024-05-22,2830C20MMNC,121.8,9.96,6921.0,2028.0,731.0,0.0,1758.0,304.0,0.0,6661.0,3748.0,0.0,0.15677419354838712,0.03283870967741936,0.8189677419354839,2062.0,0.9244080145649333,54.68801313584,3.4127218934894414,0.8525703200771811,17,0.21,0.71,0.02,0.017,0.19
24302436,2024-05-22,R34,116.53,9.99,11721.0,0.0,806.0,2571.0,1279.0,254.0,0.0,6452.0,1058.0,0.0,0.15677419354838712,0.03283870967741936,0.8189677419354839,1533.0,0.9210401517473835,55.36771646738721,11721000000000.0,0.8343118069140024,66,0.62,0.73,0.018,0.018,0.2
24302438,2024-05-22,2830C20MMNC,126.53,0.0,11544.0,1494.0,793.0,4489.0,1709.0,258.0,0.0,6893.0,1486.0,0.0,0.15677419354838712,0.03283870967741936,0.8189677419354839,1967.0,0.9999999999920967,54.47719908279082,7.726907630516917,0.8688357905435339,17,0.212,0.905,0.026,0.016,0.222
24202476,2024-05-22,2062BK1,126.67,0.0,8427.0,1986.0,814.0,1603.0,1671.0,267.0,0.0,6658.0,1085.0,0.0,0.15677419354838712,0.03283870967741936,0.8189677419354839,1938.0,0.9999999999921054,52.56177468972478,4.243202416916293,0.8622291021667378,6,0.2,0.71,0.019,0.023,0.21
24302450,2024-05-22,2830C20MMNC,123.96,0.0,11010.0,2496.0,801.0,3862.0,1786.0,264.0,0.0,6651.0,1062.0,0.0,0.15677419354838712,0.03283870967741936,0.8189677419354839,2050.0,0.9999999999919329,53.65440464622738,4.411057692305925,0.871219512194697,17,0.213,0.766,0.023,0.018,0.206
24302442,2024-05-22,R34,128.25,0.0,13077.0,2007.0,806.0,3816.0,1366.0,243.0,0.0,6464.0,1384.0,0.0,0.15677419354838712,0.03283870967741936,0.8189677419354839,1609.0,0.9999999999922028,50.40155945379804,6.515695067261327,0.8489745183338415,66,0.62,0.71,0.018,0.025,0.22
24302465,2024-05-22,2830C20MMNC,120.9,10.0,9744.0,1944.0,895.0,4005.0,1877.0,264.0,0.0,7000.0,1122.0,0.0,0.15677419354838712,0.03283870967741936,0.8189677419354839,2141.0,0.9236058059516914,57.89909015667577,5.012345679009767,0.8766931340491001,17,0.201,0.712,0.017,0.02,0.198
24302462,2024-05-22,2830C20MMNC,121.35,0.0,9069.0,1653.0,900.0,4326.0,1779.0,268.0,0.0,6152.0,1008.0,0.0,0.15677419354838712,0.03283870967741936,0.8189677419354839,2047.0,0.9999999999917594,50.69633292088425,5.486388384751672,0.8690766976058285,17,0.23,0.85,0.029,0.02,0.21
24302456,2024-05-22,2062BK1,122.6,9.99,9666.0,0.0,1005.0,4065.0,1862.0,277.0,0.0,6502.0,1041.0,261.0,0.15677419354838712,0.03283870967741936,0.8189677419354839,2139.0,0.9246549513468236,53.03425774834393,9666000000000.0,0.8705002337536837,6,0.2,0.75,0.033,0.025,0.2
24302466,2024-05-22,2062BK1,123.9,10.2,9804.0,2229.0,796.0,4332.0,1871.0,264.0,0.0,6695.0,1098.0,270.0,0.15677419354838712,0.03283870967741936,0.8189677419354839,2135.0,0.9239373601720812,54.035512509652655,4.398384925973801,0.8763466042150462,6,0.19,0.7,0.022,0.019,0.2
24302460,2024-05-22,2830C20MMNC,122.04,10.0,9672.0,1959.0,906.0,2943.0,1779.0,268.0,0.0,6617.0,1062.0,268.0,0.15677419354838712,0.03283870967741936,0.8189677419354839,2047.0,0.9242653741220519,54.21992789204998,4.9372128637034525,0.8690766976058285,17,0.221,0.87,0.029,0.024,0.222
24302454,2024-05-22,2062BK1,129.58,10.0,9966.0,1770.0,985.0,2047.0,1764.0,264.0,0.0,6644.0,3572.0,0.0,0.15677419354838712,0.03283870967741936,0.8189677419354839,2028.0,0.9283564980589745,51.27334465155677,5.63050847457309,0.8698224852066717,6,0.22,0.74,0.023,0.022,0.27
24102550,2024-05-23,S.TOWER6VAN,120.8,10.0,9966.0,2964.0,732.0,2573.0,2335.0,105.0,406.0,6300.0,1095.0,0.0,0.14614285714285716,0.032400000000000005,0.9046285714285714,2846.0,0.92354740060456,52.15231788036298,3.3623481781365174,0.8204497540404707,67,0.18,1.32,0.026,0.023,0.22
24102548,2024-05-23,S.TOWER6VAN,119.3,8.15,10986.0,2982.0,832.0,2508.0,2434.0,105.0,461.0,6487.0,1277.0,0.0,0.14614285714285716,0.032400000000000005,0.9046285714285714,3000.0,0.9360533542492266,54.37552388889878,3.684104627765364,0.8113333333330629,67,0.16,1.33,0.027,0.023,0.18
24102533,2024-05-23,S.TOWER6VAN,131.19,10.0,10518.0,1506.0,795.0,3912.0,2486.0,81.0,447.0,5543.0,1010.0,0.0,0.14614285714285716,0.032400000000000005,0.9046285714285714,3014.0,0.9291734542040572,42.25169601309359,6.984063745015283,0.8248175182479015,67,0.192,1.34,0.039,0.022,0.222
24102531,2024-05-23,S.TOWER6VAN,127.98,10.0,8820.0,3426.0,872.0,3034.0,2484.0,105.0,447.0,6113.0,1210.0,0.0,0.14614285714285716,0.032400000000000005,0.9046285714285714,3036.0,0.9275257283597077,47.76527582397433,2.5744308231165864,0.8181818181815487,67,0.191,1.31,0.033,0.02,0.21
24102529,2024-05-23,S.TOWER6VAN,123.3,10.12,9471.0,2895.0,677.0,3027.0,2484.0,85.0,450.0,6386.0,1142.0,331.0,0.14614285714285716,0.032400000000000005,0.9046285714285714,3019.0,0.924149302946154,51.79237631750371,3.271502590672445,0.822789002980847,67,0.2,1.31,0.033,0.021,0.23
24102527,2024-05-23,S.TOWER6VAN,117.46,9.24,10104.0,2703.0,792.0,2057.0,2480.0,95.0,453.0,6234.0,1030.0,0.0,0.14614285714285716,0.032400000000000005,0.9046285714285714,3028.0,0.9270718231971028,53.073386684377034,3.73806881242925,0.8190224570671008,67,0.197,1.325,0.029,0.023,0.207
24102523,2024-05-23,S.TOWER6VAN,128.89,10.0,9831.0,3672.0,785.0,2404.0,2426.0,98.0,464.0,6312.0,1130.0,0.0,0.14614285714285716,0.032400000000000005,0.9046285714285714,2988.0,0.9280005759887106,48.97199162038195,2.6772875816986175,0.811914323962245,67,0.185,1.284,0.032,0.02,0.222
24102521,2024-05-23,2830C20MMNC,117.02,9.26,9141.0,4095.0,907.0,2673.0,1726.0,280.0,0.0,6291.0,1009.0,0.0,0.14614285714285716,0.032400000000000005,0.9046285714285714,2006.0,0.9266708900781859,53.760041018169886,2.232234432233887,0.860418743768265,17,0.22,0.79,0.032,0.026,0.22
24102518,2024-05-23,R34,130.18,0.0,10008.0,3270.0,795.0,3367.0,1080.0,251.0,0.0,6172.0,1048.0,0.0,0.14614285714285716,0.032400000000000005,0.9046285714285714,1331.0,0.9999999999923184,47.41127669344438,3.0605504587146606,0.8114199849730943,66,0.63,0.77,0.027,0.018,0.21
24102516,2024-05-23,2830C20MMNC,112.79,10.95,9051.0,3771.0,880.0,1483.0,1782.0,298.0,0.0,6357.0,1016.0,0.0,0.14614285714285716,0.032400000000000005,0.9046285714285714,2080.0,0.9115080006391505,56.361379554425376,2.4001591089890213,0.8567307692303573,17,0.207,0.746,0.025,0.023,0.189
24102514,2024-05-23,2062BK1,120.66,10.0,8562.0,3645.0,795.0,1751.0,1711.0,301.0,0.0,6580.0,1047.0,0.0,0.14614285714285716,0.032400000000000005,0.9046285714285714,2012.0,0.923465482925735,54.53339963488701,2.3489711934149935,0.8503976143136927,6,0.2,0.76,0.028,0.019,0.19
24102511,2024-05-23,2062BK1,121.92,10.92,9723.0,3453.0,805.0,1497.0,1709.0,301.0,0.0,6576.0,1241.0,0.0,0.14614285714285716,0.032400000000000005,0.9046285714285714,2010.0,0.917795844618204,53.93700787357335,2.81581233709736,0.8502487562184825,6,0.2,0.78,0.023,0.024,0.25
24102509,2024-05-23,2830C20MMNC,126.78,10.0,8724.0,2625.0,800.0,2426.0,1708.0,301.0,0.0,6458.0,1111.0,0.0,0.14614285714285716,0.032400000000000005,0.9046285714285714,2009.0,0.9268898961768761,50.93863385351839,3.3234285714273053,0.8501742160274514,17,0.214,0.796,0.035,0.021,0.202
24102506,2024-05-23,2062BK1,122.94,10.0,9120.0,2733.0,815.0,2798.0,1712.0,301.0,0.0,6258.0,1070.0,0.0,0.14614285714285716,0.032400000000000005,0.9046285714285714,2013.0,0.9247780953744188,50.90287945297785,3.3369923161348933,0.8504719324387231,6,0.183,0.815,0.032,0.016,0.165
24202503,2024-05-23,2830C20MMNC,121.07,10.0,9576.0,2493.0,704.0,1152.0,1661.0,260.0,0.0,6588.0,1028.0,0.0,0.14614285714285716,0.032400000000000005,0.9046285714285714,1921.0,0.9237048905094706,54.41480135413881,3.841155234655499,0.8646538261317727,17,0.212,0.752,0.021,0.021,0.2
24102502,2024-05-23,2062BK1,122.96,9.89,9339.0,3093.0,807.0,0.0,1684.0,301.0,0.0,6229.0,1713.0,0.0,0.14614285714285716,0.032400000000000005,0.9046285714285714,1985.0,0.9255551373660101,50.65875081286062,3.0193986420940773,0.8483627204025953,6,0.2,0.74,0.024,0.023,0.21
24102499,2024-05-23,2830C20MMNC,121.6,10.0,11616.0,4440.0,807.0,2897.0,1692.0,301.0,0.0,6112.0,1491.0,0.0,0.14614285714285716,0.032400000000000005,0.9046285714285714,1993.0,0.92401215804769,50.26315789432349,2.616216216215627,0.8489713998992228,17,0.205,0.82,0.018,0.018,0.22
24102493,2024-05-23,2062BK1,126.58,10.0,8637.0,3156.0,812.0,1438.0,1689.0,254.0,0.0,6280.0,1062.0,0.0,0.14614285714285716,0.032400000000000005,0.9046285714285714,1943.0,0.9267828378904176,49.612893031682624,2.7366920152082583,0.8692743180644008,6,0.189,0.722,0.043,0.024,0.169
24102490,2024-05-23,2830C20MMNC,127.54,9.64,9243.0,3228.0,790.0,1783.0,1689.0,250.0,0.0,6180.0,1458.0,0.0,0.14614285714285716,0.032400000000000005,0.9046285714285714,1939.0,0.9297273654983983,48.455386545017596,2.8633828996273656,0.8710675605977973,17,0.198,0.789,0.038,0.026,0.204
24202522,2024-05-23,2830C20MMNC,120.46,10.0,11385.0,1572.0,712.0,1125.0,1711.0,273.0,0.0,6623.0,1084.0,0.0,0.14614285714285716,0.032400000000000005,0.9046285714285714,1984.0,0.9233481526834024,54.98090652453112,7.242366412209133,0.8623991935479525,17,0.19,0.77,0.018,0.017,0.2
24202512,2024-05-23,2830C20MMNC,120.86,10.0,9378.0,3555.0,910.0,1244.0,1688.0,277.0,0.0,6804.0,1088.0,0.0,0.14614285714285716,0.032400000000000005,0.9046285714285714,1965.0,0.9235824545245026,56.29654145245493,2.6379746835435616,0.8590330788799699,17,0.21,0.747,0.021,0.019,0.194
24202508,2024-05-23,2062BK1,122.4,10.23,9522.0,3378.0,910.0,1462.0,1711.0,260.0,0.0,6744.0,1081.0,0.0,0.14614285714285716,0.032400000000000005,0.9046285714285714,1971.0,0.9228681293755345,55.09803921523612,2.8188277087025404,0.8680872653470989,6,0.187,0.73,0.02,0.016,0.184
24202486,2024-05-23,2830C20MMNC,125.19,9.99,8511.0,2007.0,712.0,0.0,1758.0,260.0,0.0,6663.0,1067.0,0.0,0.14614285714285716,0.032400000000000005,0.9046285714285714,2018.0,0.9260985352794341,53.22310088622715,4.240657698054688,0.8711595639242462,17,0.198,0.729,0.015,0.023,0.174
24202489,2024-05-23,2062BK1,120.76,9.94,8637.0,3210.0,817.0,0.0,1650.0,250.0,0.0,6789.0,1135.0,0.0,0.14614285714285716,0.032400000000000005,0.9046285714285714,1900.0,0.9239479724489369,56.21894667061759,2.6906542056066383,0.8684210526311219,6,0.2,0.72,0.026,0.021,0.21
24102472,2024-05-23,R34,127.03,0.0,10482.0,1308.0,812.0,3981.0,1215.0,254.0,0.0,5718.0,1096.0,0.0,0.14614285714285716,0.032400000000000005,0.9046285714285714,1469.0,0.9999999999921279,45.012989057348555,8.013761467883782,0.8270932607210163,66,0.62,0.75,0.018,0.018,0.21
24202494,2024-05-23,2830C20MMNC,123.6,9.86,9096.0,3516.0,712.0,0.0,1637.0,257.0,0.0,6162.0,989.0,0.0,0.14614285714285716,0.032400000000000005,0.9046285714285714,1894.0,0.9261201858165286,49.854368931635484,2.587030716722814,0.8643083421325954,17,0.193,0.762,0.033,0.014,0.2
24202498,2024-05-23,2062BK1,124.05,9.57,10620.0,3756.0,729.0,1036.0,1667.0,250.0,0.0,7041.0,1189.0,0.0,0.14614285714285716,0.032400000000000005,0.9046285714285714,1917.0,0.9283789851749111,56.759371220824185,2.827476038337905,0.8695878977564582,6,0.19,0.76,0.027,0.02,0.21
24202500,2024-05-23,2062BK1,120.73,9.07,10890.0,3732.0,729.0,2039.0,1657.0,250.0,0.0,6865.0,1089.0,0.0,0.14614285714285716,0.032400000000000005,0.9046285714285714,1907.0,0.9301232665567787,56.862420276179385,2.9180064308673854,0.8689040377551815,6,0.21,0.74,0.018,0.022,0.21
24202501,2024-05-23,2062BK1,122.88,10.0,10167.0,3711.0,729.0,2022.0,1637.0,253.0,0.0,6829.0,1081.0,0.0,0.14614285714285716,0.032400000000000005,0.9046285714285714,1890.0,0.9247441300351841,55.57454427038107,2.7396928051730693,0.8661375661371079,6,0.182,0.75,0.02,0.014,0.196
24202505,2024-05-23,2830C20MMNC,121.6,10.0,9279.0,1569.0,718.0,2600.0,1701.0,253.0,0.0,6689.0,1517.0,0.0,0.14614285714285716,0.032400000000000005,0.9046285714285714,1954.0,0.92401215804769,55.00822368375816,5.91395793498667,0.8705220061408032,17,0.2,0.733,0.025,0.02,0.209
24102504,2024-05-23,2062BK1,124.63,10.0,10821.0,2961.0,812.0,1963.0,1690.0,301.0,0.0,6361.0,1166.0,0.0,0.14614285714285716,0.032400000000000005,0.9046285714285714,1991.0,0.9257223501379654,51.03907566355581,3.6545086119541863,0.8488196885982678,6,0.2,0.78,0.03,0.028,0.2
24102525,2024-05-23,2830C20MMNC,118.05,9.87,9264.0,3198.0,802.0,2497.0,1739.0,247.0,0.0,6194.0,1026.0,0.0,0.14614285714285716,0.032400000000000005,0.9046285714285714,1986.0,0.9228424014937238,52.46929267215189,2.896810506565698,0.8756294058404454,17,0.196,0.797,0.03,0.023,0.213
24302488,2024-05-23,2062BK1,129.77,4.5,9201.0,3423.0,704.0,4635.0,1844.0,369.0,0.0,6549.0,1052.0,0.0,0.14614285714285716,0.032400000000000005,0.9046285714285714,2213.0,0.9664854397783088,50.46620944709512,2.6879929886057004,0.8332580207858865,6,0.2,0.716,0.021,0.024,0.207
24302485,2024-05-23,2830C20MMNC,127.35,9.95,8109.0,3309.0,771.0,1830.0,1872.0,295.0,0.0,7022.0,1091.0,0.0,0.14614285714285716,0.032400000000000005,0.9046285714285714,2167.0,0.9275309541083211,55.13937966191489,2.450589301903158,0.8638670973692368,17,0.206,0.802,0.021,0.022,0.227
24302507,2024-05-23,2062BK1,129.92,10.0,11907.0,990.0,707.0,1312.0,1773.0,243.0,0.0,7279.0,1306.0,0.0,0.14614285714285716,0.032400000000000005,0.9046285714285714,2016.0,0.9285305889013113,56.02678571385449,12.027272727260579,0.8794642857138495,6,0.2,0.76,0.025,0.02,0.22
24302510,2024-05-23,2830C20MMNC,120.5,10.92,10716.0,2631.0,696.0,1869.0,1779.0,247.0,0.0,7002.0,1093.0,0.0,0.14614285714285716,0.032400000000000005,0.9046285714285714,2026.0,0.9169076244033109,58.10788381694516,4.072976054730493,0.8780848963470493,17,0.194,0.73,0.021,0.016,0.206
24302513,2024-05-23,2830C20MMNC,126.89,10.15,9567.0,2943.0,809.0,0.0,1665.0,250.0,0.0,7012.0,1101.0,0.0,0.14614285714285716,0.032400000000000005,0.9046285714285714,1915.0,0.9259340338519708,55.26046181688659,3.2507645259927793,0.8694516971274833,17,0.205,0.711,0.02,0.017,0.203
24302515,2024-05-23,2062BK1,122.07,10.0,9954.0,3246.0,793.0,1620.0,1752.0,251.0,0.0,6943.0,1093.0,0.0,0.14614285714285716,0.032400000000000005,0.9046285714285714,2003.0,0.9242825774140663,56.87720160517017,3.0665434380766894,0.8746879680474914,6,0.22,0.73,0.022,0.022,0.23
24302524,2024-05-23,2830C20MMNC,122.95,9.94,10581.0,1029.0,804.0,4431.0,1799.0,289.0,0.0,6954.0,1150.0,0.0,0.14614285714285716,0.032400000000000005,0.9046285714285714,2088.0,0.9252012942965971,56.55957706338707,10.282798833809249,0.8615900383137636,17,0.21,0.794,0.032,0.02,0.235
24302517,2024-05-23,2830C20MMNAK,131.99,0.0,10047.0,2406.0,795.0,3066.0,1803.0,254.0,0.0,7048.0,1166.0,0.0,0.14614285714285716,0.032400000000000005,0.9046285714285714,2057.0,0.9999999999924237,53.397984695405725,4.175810473813725,0.8765192027219851,16,0.22,0.68,0.02,0.022,0.23
24302530,2024-05-23,2830C20MMNC,124.19,10.92,10113.0,2031.0,801.0,3522.0,1796.0,258.0,0.0,6697.0,1059.0,0.0,0.14614285714285716,0.032400000000000005,0.9046285714285714,2054.0,0.9191769669090434,53.92543683022848,4.979320531755303,0.874391431353031,17,0.2,0.71,0.018,0.021,0.19
24302532,2024-05-23,S.TOWER6VAN,121.01,11.87,10779.0,2004.0,754.0,4162.0,2504.0,128.0,400.0,6404.0,1022.0,304.0,0.14614285714285716,0.032400000000000005,0.9046285714285714,3032.0,0.9106712823531709,52.921246177564484,5.378742514967376,0.8258575197886459,67,0.17,1.26,0.021,0.022,0.25
24302534,2024-05-23,S.TOWER6VAN,130.29,10.0,10680.0,1974.0,746.0,3854.0,2508.0,132.0,407.0,6447.0,1214.0,309.0,0.14614285714285716,0.032400000000000005,0.9046285714285714,3047.0,0.928719081895155,49.48192493629994,5.410334346501818,0.823104693140524,67,0.18,1.26,0.025,0.021,0.25
24302528,2024-05-23,2830C20MMNC,126.3,10.0,10164.0,2097.0,798.0,3707.0,1213.0,255.0,0.0,6706.0,1115.0,0.0,0.14614285714285716,0.032400000000000005,0.9046285714285714,1468.0,0.9266324284598193,53.095803641701536,4.846924177393969,0.8262942779285924,17,0.208,0.753,0.031,0.018,0.208
