Repository: SiddharthKumar268/FerroMind

# FerroMind
*Ferro-Alloy Optimisation using Machine Learning*
**SAIL Durgapur Steel Plant | Steel Melting Shop**
Intern: Siddharth Kumar | FY 2023-24 to FY 2025-26

---

## Quick Start

```bash

# 2. Place raw Excel files in data/raw/

## Dataset

| | |
|---|---|
| Total heats after cleaning | 47,421 |
| Training set | 37,936 heats (Apr 2023 – Jun 2025) |
| Test set | 9,485 heats (Jun 2025 – Dec 2025) |
| Input features | 21 (16 raw + 5 engineered) |
| Target variables | Mn, Si, C, S, P |
| BOF grades | 76 distinct grades |
| Split method | Chronological 80/20 — no shuffle, no leakage |

---

File: data/processed/sms_train.csv (part 129 of 253)
Heat_Number,Date,BOF Grade Code,Hot Metal Addn. Weight,Scrap Addn. Weight,Lime Into Converter,Dolomite Into Converter,Lime Into Ladle,Iron Ore Into Converter,SIMN Into Ladle,FESI Into Ladle,FEMN Into Ladle,Measered O2 Mainblow II,Duration of Mainblow I/II,Measered O2 2nd Blow,HM_P,HM_S,HM_Si,Total_FA_Ladle,HM_Ratio,O2_per_ton_HM,Lime_Dolo_Ratio,SiMn_FA_Fraction,Grade_Encoded,C,Mn,P,S,Si
24302549,2024-05-23,S.TOWER6VAN,123.3,9.99,9855.0,1470.0,787.0,3714.0,2585.0,126.0,560.0,6529.0,1083.0,0.0,0.14614285714285716,0.032400000000000005,0.9046285714285714,3271.0,0.9250506414515339,52.952149229092036,6.704081632648501,0.7902782023843503,67,0.19,1.27,0.037,0.027,0.22
24102567,2024-05-24,S.TOWER6VAN,124.1,10.93,10413.0,1275.0,702.0,1992.0,2478.0,119.0,458.0,6185.0,1121.0,558.0,0.14413333333333334,0.048266666666666666,0.7913,3055.0,0.9190550248024953,49.83883964504562,8.167058823523007,0.8111292962354137,67,0.17,1.31,0.027,0.033,0.2
24102559,2024-05-24,2062BK1,124.52,9.81,9684.0,2088.0,794.0,2628.0,1702.0,257.0,0.0,6299.0,1017.0,0.0,0.14413333333333334,0.048266666666666666,0.7913,1959.0,0.926970892571079,50.586251204219515,4.637931034480538,0.868810617661629,6,0.18,0.74,0.02,0.029,0.22
24102562,2024-05-24,2830C20MMNC,123.19,9.07,10131.0,1995.0,850.0,1986.0,1736.0,251.0,0.0,6397.0,1061.0,0.0,0.14413333333333334,0.048266666666666666,0.7913,1987.0,0.9314229547789853,51.927916226544944,5.078195488719259,0.8736789129336318,17,0.19,0.77,0.033,0.033,0.209
24102556,2024-05-24,S.TOWER6VAN,122.1,10.92,10356.0,3135.0,812.0,2796.0,2328.0,102.0,409.0,6106.0,1471.0,0.0,0.14413333333333334,0.048266666666666666,0.7913,2839.0,0.917907081634958,50.00819000778044,3.303349282295597,0.8200070447337725,67,0.16,1.26,0.025,0.027,0.17
24102565,2024-05-24,2830C20MMNC,131.2,10.0,9039.0,1992.0,584.0,1487.0,1695.0,260.0,0.0,6208.0,1289.0,0.0,0.14413333333333334,0.048266666666666666,0.7913,1955.0,0.929178470248377,47.31707317037107,4.537650602407361,0.8670076726338276,17,0.192,0.718,0.036,0.038,0.188
24302542,2024-05-24,2062BK1,129.48,10.0,10305.0,1884.0,798.0,3598.0,1779.0,257.0,0.0,6677.0,1138.0,0.0,0.14413333333333334,0.048266666666666666,0.7913,2036.0,0.9283051333457966,51.56780969994156,5.469745222927033,0.873772102160671,6,0.21,0.73,0.036,0.026,0.23
24102573,2024-05-24,2062BK1,122.49,9.89,10485.0,1458.0,700.0,3030.0,1678.0,268.0,0.0,5717.0,1220.0,0.0,0.14413333333333334,0.048266666666666666,0.7913,1946.0,0.925290829423438,46.673197811685256,7.1913580246864255,0.8622816032883545,6,0.2,0.8,0.021,0.029,0.22
24102575,2024-05-24,S.TOWER6VAN,129.07,10.13,10353.0,2010.0,800.0,2001.0,2439.0,99.0,464.0,6542.0,1291.0,0.0,0.14413333333333334,0.048266666666666666,0.7913,3002.0,0.9272270114875919,50.68567443983354,5.150746268654154,0.8124583610923343,67,0.185,1.319,0.038,0.034,0.222
24102579,2024-05-24,S.TOWER6VAN,130.33,10.0,8970.0,2871.0,785.0,2373.0,2490.0,98.0,464.0,6077.0,1056.0,0.0,0.14413333333333334,0.048266666666666666,0.7913,3052.0,0.9287393999791297,46.62779099173922,3.1243469174492775,0.815858453472865,67,0.185,1.307,0.033,0.037,0.21
24102554,2024-05-24,S.TOWER6VAN,122.7,10.93,10215.0,3582.0,790.0,3066.0,2335.0,102.0,406.0,6376.0,1428.0,0.0,0.14413333333333334,0.048266666666666666,0.7913,2843.0,0.918206989441606,51.964140178875596,2.851758793969053,0.8213155117830386,67,0.187,1.291,0.027,0.023,0.2
24102581,2024-05-24,2830C20MMNC,126.98,11.85,10845.0,3366.0,609.0,2004.0,1730.0,308.0,81.0,6442.0,1250.0,0.0,0.14413333333333334,0.048266666666666666,0.7913,2119.0,0.9146438089684172,50.73239880256156,3.2219251336888823,0.816422840962333,17,0.207,0.82,0.025,0.037,0.233
24102582,2024-05-24,S.TOWER6VAN,124.09,8.14,8514.0,2841.0,823.0,2002.0,2484.0,95.0,487.0,5964.0,1031.0,318.0,0.14413333333333334,0.048266666666666666,0.7913,3066.0,0.9384405959242347,48.06189056291351,2.996832101371701,0.8101761252443541,67,0.198,1.346,0.027,0.03,0.232
24102571,2024-05-24,S.TOWER6VAN,126.7,10.0,10605.0,1527.0,701.0,2007.0,2433.0,101.0,405.0,6072.0,1939.0,0.0,0.14413333333333334,0.048266666666666666,0.7913,2939.0,0.9268471104540832,47.92423046528868,6.944990176812741,0.8278325961208479,67,0.18,1.31,0.035,0.037,0.22
24102552,2024-05-24,S.TOWER6VAN,124.9,10.0,10236.0,3027.0,742.0,2325.0,2335.0,95.0,399.0,6427.0,1097.0,0.0,0.14413333333333334,0.048266666666666666,0.7913,2829.0,0.9258710155602234,51.457165732174076,3.381565906837337,0.8253799929300724,67,0.19,1.3,0.031,0.028,0.22
24202601,2024-05-24,S.TOWER6VAN,116.21,8.16,9168.0,990.0,806.0,1385.0,2396.0,152.0,338.0,6201.0,1086.0,562.0,0.14413333333333334,0.048266666666666666,0.7913,2886.0,0.9343893221762934,53.36029601537423,9.260606060596707,0.8302148302145426,67,0.16,1.31,0.02,0.029,0.17
24102543,2024-05-24,2062BK1,120.5,9.89,11157.0,2985.0,802.0,1996.0,1685.0,261.0,0.0,5996.0,1305.0,0.0,0.14413333333333334,0.048266666666666666,0.7913,1946.0,0.9241506250408457,49.75933609917212,3.7376884422098033,0.8658787255905108,6,0.21,0.8,0.03,0.025,0.2
24102541,2024-05-24,S.TOWER6VAN,124.0,10.11,10962.0,2964.0,788.0,2497.0,2431.0,95.0,461.0,5705.0,3427.0,0.0,0.14413333333333334,0.048266666666666666,0.7913,2987.0,0.9246141227281738,46.008064515758,3.6983805668003717,0.8138600602608591,67,0.192,1.335,0.032,0.021,0.21
24102539,2024-05-24,S.TOWER6VAN,117.47,10.0,10722.0,2772.0,800.0,2472.0,2494.0,98.0,454.0,5879.0,982.0,0.0,0.14413333333333334,0.048266666666666666,0.7913,3046.0,0.9215501686599078,50.04682046437348,3.8679653679639725,0.818778726198024,67,0.191,1.343,0.03,0.021,0.21
24102537,2024-05-24,S.TOWER6VAN,117.25,10.0,11199.0,1374.0,788.0,3714.0,2474.0,98.0,454.0,6265.0,1025.0,0.0,0.14413333333333334,0.048266666666666666,0.7913,3026.0,0.9214145383031715,53.432835820439806,8.150655021828129,0.8175809649699876,67,0.195,1.3,0.025,0.02,0.219
24102535,2024-05-24,2830C20MMNAK,88.02,0.0,7179.0,1998.0,652.0,938.0,1540.0,309.0,0.0,3584.0,577.0,0.0,0.14413333333333334,0.048266666666666666,0.7913,1849.0,0.9999999999886389,40.71801863166646,3.5930930930912948,0.8328826392640168,16,0.18,0.76,0.024,0.019,0.22
24102588,2024-05-24,S.TOWER6VAN,125.88,9.07,8913.0,2001.0,782.0,1995.0,2482.0,85.0,464.0,6103.0,1380.0,0.0,0.14413333333333334,0.048266666666666666,0.7913,3031.0,0.9327899221864929,48.48268191890306,4.45427286356599,0.8188716595180406,67,0.172,1.312,0.029,0.035,0.216
24202590,2024-05-24,2062BK1,125.12,8.14,9414.0,3498.0,709.0,0.0,1725.0,280.0,0.0,6663.0,1098.0,357.0,0.14413333333333334,0.048266666666666666,0.7913,2005.0,0.9389164040151666,53.25287723742604,2.6912521440815635,0.8603491271816158,6,0.21,0.73,0.023,0.025,0.21
24202587,2024-05-24,2062BK1,129.49,8.0,8166.0,2739.0,696.0,0.0,1711.0,270.0,0.0,6969.0,1143.0,0.0,0.14413333333333334,0.048266666666666666,0.7913,1981.0,0.9418139500986122,53.818827708287756,2.9813800657163267,0.8637051993938093,6,0.19,0.76,0.03,0.038,0.22
24202585,2024-05-24,2062BK1,124.7,8.0,7902.0,2214.0,712.0,0.0,1711.0,351.0,0.0,6662.0,1783.0,0.0,0.14413333333333334,0.048266666666666666,0.7913,2062.0,0.9397136397819165,53.424218123067966,3.5691056910552987,0.8297769156155045,6,0.21,0.76,0.028,0.031,0.19
24202584,2024-05-24,S.TOWER6VAN,124.47,8.0,10179.0,3003.0,712.0,0.0,2437.0,121.0,445.0,6525.0,1031.0,0.0,0.14413333333333334,0.048266666666666666,0.7913,3003.0,0.9396089680611489,52.42227042618766,3.389610389609261,0.8115218115215412,67,0.17,1.29,0.021,0.029,0.211
24202566,2024-05-24,2830C20MMNC,130.66,9.09,8490.0,1173.0,814.0,0.0,1688.0,246.0,0.0,7034.0,1164.0,0.0,0.14413333333333334,0.048266666666666666,0.7913,1934.0,0.9349552772741685,53.83437930465457,7.237851662397921,0.8728024819023409,17,0.2,0.75,0.028,0.026,0.2
24202563,2024-05-24,2062BK1,126.09,10.0,9075.0,2646.0,712.0,0.0,1731.0,290.0,0.0,6755.0,1068.0,0.0,0.14413333333333334,0.048266666666666666,0.7913,2021.0,0.9265192152184105,53.57284479297666,3.429705215418205,0.8565066798610309,6,0.19,0.76,0.019,0.021,0.2
24202560,2024-05-24,S.TOWER6VAN,122.18,11.62,9156.0,2241.0,600.0,873.0,2406.0,94.0,435.0,6879.0,2804.0,0.0,0.14413333333333334,0.048266666666666666,0.7913,2935.0,0.9131539611291992,56.30217711527007,4.085676037481443,0.819761499147932,67,0.194,1.29,0.021,0.019,0.208
24102545,2024-05-24,S.TOWER6VAN,117.86,10.21,10728.0,2511.0,790.0,2463.0,2135.0,92.0,314.0,5949.0,1467.0,0.0,0.14413333333333334,0.048266666666666666,0.7913,2541.0,0.9202779729763391,50.47513999617788,4.272401433690055,0.8402203856746004,67,0.182,1.34,0.03,0.016,0.212
24202557,2024-05-24,2062BK1,120.14,10.21,9675.0,2004.0,619.0,1335.0,1671.0,280.0,0.0,6581.0,1096.0,0.0,0.14413333333333334,0.048266666666666666,0.7913,1951.0,0.921672420399527,54.77775928038307,4.827844311374837,0.8564838544331848,6,0.19,0.76,0.018,0.019,0.23
24202526,2024-05-24,2062BK1,130.88,0.0,10941.0,1002.0,707.0,1866.0,1691.0,283.0,0.0,6603.0,1303.0,163.0,0.14413333333333334,0.048266666666666666,0.7913,1974.0,0.9999999999923594,50.450794620641425,10.91916167663581,0.8566362715294547,6,0.19,0.81,0.019,0.019,0.22
24302568,2024-05-24,2062BK1,125.3,9.08,9543.0,2589.0,649.0,2651.0,1769.0,274.0,223.0,6502.0,1033.0,434.0,0.14413333333333334,0.048266666666666666,0.7913,2266.0,0.9324304211866913,51.89146049439831,3.685979142524648,0.78067078552481,6,0.17,0.72,0.026,0.03,0.2
24302555,2024-05-24,ASP1239,124.68,10.0,10377.0,0.0,801.0,3990.0,1360.0,230.0,0.0,6349.0,1081.0,157.0,0.14413333333333334,0.048266666666666666,0.7913,1590.0,0.9257499257430521,50.92236124437822,10377000000000.0,0.8553459119491476,24,0.45,0.75,0.025,0.024,0.2
24302558,2024-05-24,2830C20MMNC,127.6,10.0,10161.0,1995.0,803.0,3881.0,1761.0,281.0,0.0,6551.0,1049.0,330.0,0.14413333333333334,0.048266666666666666,0.7913,2042.0,0.9273255813886097,51.34012539144718,5.093233082704214,0.8623898139075111,17,0.183,0.708,0.03,0.033,0.198
24302561,2024-05-24,2062BK1,128.86,0.0,10380.0,2019.0,734.0,4342.0,1801.0,274.0,111.0,6220.0,2967.0,337.0,0.14413333333333334,0.048266666666666666,0.7913,2186.0,0.9999999999922398,48.26943970162758,5.141158989596265,0.8238792314726332,6,0.22,0.74,0.016,0.024,0.19
24302564,2024-05-24,2830C20MMNC,127.18,10.0,9513.0,1998.0,740.0,3646.0,1771.0,274.0,172.0,6000.0,946.0,371.0,0.14413333333333334,0.048266666666666666,0.7913,2217.0,0.927103076243424,47.17722912370516,4.761261261258878,0.7988272440230948,17,0.2,0.75,0.018,0.032,0.19
24302570,2024-05-24,2062BK1,129.81,9.62,8643.0,2505.0,801.0,2298.0,1769.0,274.0,0.0,6422.0,1015.0,322.0,0.14413333333333334,0.048266666666666666,0.7913,2043.0,0.9310048052719573,49.47230567714759,3.4502994011962276,0.8658835046496006,6,0.18,0.74,0.019,0.028,0.24
24302572,2024-05-24,2830C20MMNC,126.1,0.0,3987.0,0.0,795.0,0.0,1781.0,306.0,0.0,2403.0,871.0,0.0,0.14413333333333334,0.048266666666666666,0.7913,2087.0,0.9999999999920698,19.056304520070924,3986999999999.9995,0.8533780546234531,17,0.19,0.8,0.025,0.024,0.23
24302574,2024-05-24,2830C20MMNC,122.1,11.85,11310.0,2190.0,704.0,4089.0,1801.0,307.0,0.0,6410.0,994.0,330.0,0.14413333333333334,0.048266666666666666,0.7913,2108.0,0.9115341545284694,52.49795249752254,5.164383561641477,0.8543643263753062,17,0.197,0.77,0.019,0.029,0.228
24302576,2024-05-24,2062BK1,127.55,10.83,11394.0,3306.0,696.0,3069.0,1817.0,285.0,0.0,6305.0,1023.0,403.0,0.14413333333333334,0.048266666666666666,0.7913,2102.0,0.9217372452599962,49.43159545237607,3.4464609800352553,0.864414843006249,6,0.2,0.73,0.023,0.029,0.22
24302578,2024-05-24,2830C20MMNC,131.14,10.0,9342.0,3003.0,707.0,2068.0,1837.0,284.0,0.0,6692.0,1033.0,297.0,0.14413333333333334,0.048266666666666666,0.7913,2121.0,0.9291483633206098,51.029434192076955,3.110889110888075,0.8661008958034577,17,0.18,0.73,0.018,0.027,0.229
24302580,2024-05-24,2062BK1,126.07,10.0,9441.0,2997.0,698.0,1023.0,1845.0,294.0,0.0,6663.0,1023.0,0.0,0.14413333333333334,0.048266666666666666,0.7913,2139.0,0.9265084147796979,52.851590385874104,3.150150150149099,0.8625525946700034,6,0.19,0.74,0.027,0.037,0.24
24302583,2024-05-24,2062BK1,130.47,8.14,9603.0,2385.0,807.0,2209.0,1959.0,285.0,0.0,6826.0,1062.0,0.0,0.14413333333333334,0.048266666666666666,0.7913,2244.0,0.9412740783425346,52.31854066028728,4.026415094337935,0.872994652406028,6,0.19,0.75,0.029,0.034,0.23
24302586,2024-05-24,2830C20MMNC,123.6,10.0,8460.0,2493.0,817.0,2879.0,1961.0,288.0,0.0,6611.0,1027.0,0.0,0.14413333333333334,0.048266666666666666,0.7913,2249.0,0.9251497005918777,53.48705501574849,3.3935018050527903,0.8719430858155305,17,0.181,0.773,0.026,0.04,0.232
24302589,2024-05-24,2830C20MMNC,129.41,8.0,8580.0,2511.0,666.0,2020.0,1959.0,292.0,0.0,6896.0,1078.0,0.0,0.14413333333333334,0.048266666666666666,0.7913,2251.0,0.9417800742235516,53.28799938139798,3.4169653524478627,0.8702798756104531,17,0.2,0.77,0.036,0.04,0.23
24302595,2024-05-24,2062BK1,124.98,8.0,8565.0,3450.0,801.0,2925.0,1895.0,285.0,0.0,6037.0,1004.0,0.0,0.14413333333333334,0.048266666666666666,0.7913,2180.0,0.9398405775233881,48.30372859618896,2.482608695651454,0.8692660550454728,6,0.19,0.76,0.026,0.037,0.21
24302591,2024-05-24,2062BK1,125.3,8.14,8535.0,2010.0,944.0,2847.0,861.0,291.0,0.0,6903.0,1071.0,0.0,0.14413333333333334,0.048266666666666666,0.7913,1152.0,0.9389988009521958,55.091779728211556,4.246268656714306,0.7473958333326846,6,0.18,0.8,0.036,0.036,0.21
24302547,2024-05-24,2062BK1,125.1,10.1,9627.0,1986.0,804.0,3702.0,1874.0,260.0,0.0,6645.0,1101.0,0.0,0.14413333333333334,0.048266666666666666,0.7913,2134.0,0.9252958579813219,53.117505994779236,4.847432024166744,0.8781630740389512,6,0.2,0.73,0.02,0.024,0.22
24302538,2024-05-24,S.TOWER6VAN,121.92,10.3,10329.0,2001.0,754.0,3801.0,2676.0,125.0,498.0,6245.0,1090.0,376.0,0.14413333333333334,0.048266666666666666,0.7913,3299.0,0.9220995310775821,51.22211286047226,5.161919040477181,0.8111548954226095,67,0.169,1.332,0.026,0.02,0.201
24302536,2024-05-24,S.TOWER6VAN,124.42,10.92,10749.0,1980.0,748.0,4137.0,2489.0,133.0,397.0,6405.0,1029.0,377.0,0.14413333333333334,0.048266666666666666,0.7913,3019.0,0.9193143194848581,51.47886191889182,5.428787878785137,0.824445180523079,67,0.19,1.3,0.024,0.023,0.228
24302544,2024-05-24,S.TOWER6VAN,128.8,10.0,10965.0,2091.0,701.0,3870.0,2582.0,129.0,478.0,6732.0,1127.0,254.0,0.14413333333333334,0.048266666666666666,0.7913,3189.0,0.9279538904832281,52.26708074493581,5.243902439021882,0.8096582000624617,67,0.18,1.317,0.027,0.022,0.224
24302553,2024-05-24,S.TOWER6VAN,123.21,10.0,10095.0,2085.0,798.0,3996.0,2623.0,125.0,539.0,6609.0,1103.0,0.0,0.14413333333333334,0.048266666666666666,0.7913,3287.0,0.9249305607617678,53.64012661266423,4.8417266187027135,0.7979920900514761,67,0.182,1.323,0.039,0.027,0.234
24302540,2024-05-24,2062BK1,128.5,10.0,10608.0,1983.0,701.0,3243.0,1820.0,260.0,0.0,6603.0,2975.0,0.0,0.14413333333333334,0.048266666666666666,0.7913,2080.0,0.9277978339283193,51.38521400738222,5.349470499240873,0.8749999999995793,6,0.2,0.73,0.025,0.023,0.22
24302551,2024-05-24,2062BK1,124.1,9.89,9132.0,2082.0,809.0,3851.0,1909.0,255.0,0.0,6734.0,1122.0,0.0,0.14413333333333334,0.048266666666666666,0.7913,2164.0,0.9261885215245451,54.26269137748378,4.386167146971957,0.8821626617371154,6,0.21,0.72,0.023,0.03,0.21
24302546,2024-05-24,S.TOWER6VAN,124.8,10.0,10485.0,1995.0,795.0,3698.0,2691.0,125.0,626.0,6414.0,1064.0,329.0,0.14413333333333334,0.048266666666666666,0.7913,3442.0,0.9258160237320043,51.39423076881896,5.255639097741726,0.7818128994768211,67,0.181,1.34,0.025,0.022,0.221
24202619,2024-05-25,S.TOWER6VAN,125.85,7.22,10956.0,3207.0,825.0,2035.0,2470.0,94.0,486.0,6806.0,1128.0,0.0,0.1430625,0.0339375,0.90659375,3050.0,0.9457428421060665,54.08025427052777,3.4162768942926673,0.809836065573505,67,0.177,1.351,0.022,0.023,0.211
24202621,2024-05-25,S.TOWER6VAN,132.26,10.0,10989.0,3108.0,814.0,2033.0,2369.0,84.0,489.0,6773.0,1679.0,0.0,0.1430625,0.0339375,0.90659375,2942.0,0.9297061717915809,51.2097383936851,3.5357142857131483,0.8052345343301138,67,0.194,1.313,0.021,0.022,0.223
24202593,2024-05-25,S.TOWER6VAN,122.29,8.0,9333.0,2955.0,707.0,558.0,2349.0,71.0,439.0,6587.0,1091.0,0.0,0.1430625,0.0339375,0.90659375,2859.0,0.9385985110066881,53.863766456342596,3.158375634516698,0.8216159496324513,67,0.184,1.323,0.041,0.04,0.213
24202596,2024-05-25,S.TOWER6VAN,134.52,8.16,8919.0,2481.0,806.0,1740.0,2396.0,94.0,446.0,6551.0,1156.0,455.0,0.1430625,0.0339375,0.90659375,2936.0,0.9428090832566387,48.69907820362252,3.594921402658769,0.8160762942776512,67,0.178,1.282,0.024,0.03,0.238
24202606,2024-05-25,S.TOWER6VAN,118.25,8.12,8499.0,1998.0,1001.0,0.0,2417.0,152.0,445.0,6290.0,1029.0,261.0,0.1430625,0.0339375,0.90659375,3014.0,0.9357442430882665,53.192389005892664,4.253753753751624,0.8019243530189775,67,0.181,1.328,0.021,0.021,0.213
24202609,2024-05-25,S.TOWER6VAN,122.3,8.24,9084.0,1989.0,1023.0,611.0,2406.0,145.0,439.0,6297.0,1158.0,0.0,0.1430625,0.0339375,0.90659375,2990.0,0.9368775854072555,51.488143908000914,4.567119155352153,0.8046822742472225,67,0.189,1.325,0.029,0.027,0.217
24202612,2024-05-25,S.TOWER6VAN,122.29,8.24,8613.0,2655.0,905.0,1542.0,2400.0,149.0,435.0,6396.0,1101.0,0.0,0.1430625,0.0339375,0.90659375,2984.0,0.9368727495523109,52.3019053066293,3.2440677966089475,0.8042895442356554,67,0.193,1.305,0.026,0.028,0.22
24202616,2024-05-25,S.TOWER6VAN,124.37,0.0,11172.0,3306.0,825.0,2145.0,2406.0,84.0,435.0,6459.0,1067.0,392.0,0.1430625,0.0339375,0.90659375,2925.0,0.9999999999919594,51.933746079826854,3.379310344826564,0.8225641025638214,67,0.2,1.31,0.032,0.028,0.2
24202625,2024-05-25,2830C20MMNC,122.67,8.16,10779.0,2121.0,809.0,2047.0,1654.0,270.0,0.0,6998.0,1615.0,0.0,0.1430625,0.0339375,0.90659375,1924.0,0.9376289841707741,57.04736284293595,5.082036775103686,0.8596673596669129,17,0.21,0.76,0.023,0.019,0.21
24102627,2024-05-25,2830C20MMNC,120.56,8.15,9294.0,3852.0,885.0,2003.0,1726.0,298.0,0.0,6396.0,1025.0,0.0,0.1430625,0.0339375,0.90659375,2024.0,0.9366793566860642,53.052422030084166,2.4127725856691558,0.852766798418551,17,0.186,0.7,0.025,0.021,0.21
24202651,2024-05-25,2830C20MMNC,126.36,0.0,8271.0,2298.0,726.0,4077.0,1583.0,297.0,0.0,5554.0,992.0,326.0,0.1430625,0.0339375,0.90659375,1880.0,0.9999999999920861,43.95378284232388,3.5992167101812016,0.8420212765952968,17,0.18,0.73,0.016,0.014,0.17
24102626,2024-05-25,2830C20MMNC,120.74,10.0,9258.0,3075.0,887.0,2009.0,1628.0,301.0,105.0,6289.0,1009.0,0.0,0.1430625,0.0339375,0.90659375,2034.0,0.9235123145102989,52.08712936846044,3.010731707316094,0.8003933136672564,17,0.196,0.753,0.026,0.027,0.193
24102624,2024-05-25,2830C20MMNC,124.82,8.0,9756.0,2484.0,867.0,3709.0,1563.0,301.0,0.0,6288.0,1015.0,257.0,0.1430625,0.0339375,0.90659375,1864.0,0.9397681072056937,50.376542220394356,3.9275362318824767,0.8385193133042712,17,0.188,0.845,0.023,0.025,0.177
24102620,2024-05-25,2062BK1,125.65,0.0,7827.0,2979.0,819.0,0.0,1691.0,257.0,0.0,6397.0,1098.0,0.0,0.1430625,0.0339375,0.90659375,1948.0,0.9999999999920414,50.91126144010416,2.6273917421944857,0.8680698151946262,6,0.19,0.76,0.017,0.023,0.24
24102633,2024-05-25,S.TOWER6VAN,124.52,8.13,10497.0,3201.0,802.0,2907.0,2328.0,98.0,430.0,6166.0,1792.0,0.0,0.1430625,0.0339375,0.90659375,2856.0,0.938710893321231,49.51814969443047,3.2792877225856674,0.8151260504198826,67,0.172,1.282,0.037,0.021,0.22
24102611,2024-05-25,S.TOWER6VAN,127.64,8.11,9297.0,1470.0,1001.0,2603.0,2441.0,95.0,420.0,5707.0,1133.0,0.0,0.1430625,0.0339375,0.90659375,2956.0,0.9402578268807348,44.71168912531564,6.324489795914065,0.8257780784841591,67,0.182,1.285,0.025,0.029,0.205
24102608,2024-05-25,S.TOWER6VAN,128.0,7.22,9267.0,2058.0,983.0,1649.0,2433.0,105.0,416.0,5592.0,1195.0,0.0,0.1430625,0.0339375,0.90659375,2954.0,0.9466055317190756,43.6874999996587,4.502915451892855,0.8236289776571348,67,0.186,1.32,0.027,0.029,0.223
24102604,2024-05-25,S.TOWER6VAN,125.51,8.5,9558.0,1005.0,847.0,1839.0,2416.0,97.0,409.0,6495.0,1185.0,0.0,0.1430625,0.0339375,0.90659375,2922.0,0.936571897612592,51.748864631887905,9.510447761184567,0.8268309377136116,67,0.182,1.341,0.024,0.034,0.244
24202641,2024-05-25,2062BK1,128.58,8.0,10521.0,1983.0,806.0,2946.0,1671.0,270.0,0.0,6299.0,1009.0,369.0,0.1430625,0.0339375,0.90659375,1941.0,0.9414262703108697,48.988956291421765,5.305597579422438,0.860896445130932,6,0.22,0.75,0.022,0.014,0.19
24102602,2024-05-25,S.TOWER6VAN,123.2,8.23,9255.0,1464.0,892.0,1077.0,2537.0,101.0,464.0,6496.0,1235.0,0.0,0.1430625,0.0339375,0.90659375,3102.0,0.9373811154155264,52.727272726844745,6.321721311471092,0.8178594455187563,67,0.189,1.339,0.029,0.03,0.24
24102592,2024-05-25,S.TOWER6VAN,125.1,8.0,8295.0,2925.0,792.0,2645.0,2487.0,98.0,461.0,6145.0,1044.0,0.0,0.1430625,0.0339375,0.90659375,3046.0,0.9398948159208123,49.120703436857546,2.8358974358964666,0.8164806303345974,67,0.171,1.297,0.033,0.04,0.227
24102634,2024-05-25,S.TOWER6VAN,124.86,0.0,8169.0,2001.0,807.0,460.0,2227.0,121.0,267.0,3606.0,1096.0,0.0,0.1430625,0.0339375,0.90659375,2615.0,0.999999999991991,28.880345987274705,4.082458770612653,0.8516252390054104,67,0.198,1.301,0.025,0.014,0.216
24102637,2024-05-25,S.TOWER6VAN,121.83,8.15,10020.0,2985.0,793.0,2529.0,2477.0,99.0,461.0,6091.0,2891.0,0.0,0.1430625,0.0339375,0.90659375,3037.0,0.9372980458459972,49.99589592013465,3.3567839195968654,0.8156075074083584,67,0.197,1.3,0.022,0.016,0.198
24102640,2024-05-25,S.TOWER6VAN,124.16,8.15,11466.0,2937.0,792.0,2496.0,2428.0,95.0,464.0,6447.0,1669.0,0.0,0.1430625,0.0339375,0.90659375,2987.0,0.9384022371631895,51.9249355665921,3.903983656791316,0.8128557080680239,67,0.18,1.35,0.021,0.016,0.22
24102652,2024-05-25,S.TOWER6VAN,124.37,10.0,9534.0,1998.0,689.0,2871.0,2541.0,102.0,413.0,6148.0,995.0,326.0,0.1430625,0.0339375,0.90659375,3056.0,0.9255786261745511,49.4331430405288,4.771771771769384,0.831479057591351,67,0.17,1.32,0.024,0.02,0.19
24102631,2024-05-25,2062BK1,125.56,7.99,9786.0,3756.0,872.0,3449.0,1670.0,301.0,0.0,6507.0,1046.0,0.0,0.1430625,0.0339375,0.90659375,1971.0,0.9401722201352289,51.82382924456974,2.6054313099034596,0.8472856418057598,6,0.17,0.74,0.02,0.018,0.16
24202654,2024-05-25,SAILTOWER6VA,124.36,9.07,9969.0,1896.0,809.0,3418.0,2491.0,0.0,540.0,5586.0,1018.0,309.0,0.1430625,0.0339375,0.90659375,3031.0,0.9320242823882784,44.91798005753524,5.25791139240229,0.8218409765751166,68,0.18,1.35,0.021,0.02,0.22
24102594,2024-05-25,S.TOWER6VAN,118.26,8.14,8346.0,3300.0,855.0,3026.0,2440.0,102.0,460.0,6057.0,1026.0,0.0,0.1430625,0.0339375,0.90659375,3002.0,0.9356012658153828,51.217656011743465,2.529090909090143,0.8127914723514947,67,0.181,1.341,0.031,0.031,0.19
24102614,2024-05-25,S.TOWER6VAN,128.08,0.0,10707.0,2004.0,890.0,5632.0,2432.0,99.0,415.0,5992.0,1116.0,0.0,0.1430625,0.0339375,0.90659375,2946.0,0.9999999999921925,46.78326046184585,5.342814371254819,0.8255261371348183,67,0.2,1.36,0.023,0.024,0.22
24202644,2024-05-25,2062BK1,124.89,7.22,9777.0,1794.0,707.0,2663.0,1657.0,273.0,0.0,6296.0,1013.0,305.0,0.1430625,0.0339375,0.90659375,1930.0,0.9453485731515756,50.41236287893016,5.449832775916694,0.8585492227974826,6,0.19,0.76,0.022,0.018,0.2
24302605,2024-05-25,S.TOWER6VAN,126.2,8.15,8562.0,3183.0,799.0,3180.0,2621.0,127.0,547.0,6486.0,1209.0,361.0,0.1430625,0.0339375,0.90659375,3295.0,0.9393375511653196,51.39461172700955,2.689915174362963,0.7954476479512002,67,0.192,1.358,0.028,0.037,0.263
24302635,2024-05-25,2830C20MMNC,123.61,8.0,9762.0,2952.0,847.0,3054.0,1755.0,257.0,0.0,7012.0,1135.0,0.0,0.1430625,0.0339375,0.90659375,2012.0,0.9392143454073458,56.72680203821109,3.306910569104571,0.8722664015900238,17,0.185,0.691,0.017,0.016,0.177
24302599,2024-05-25,2062BK1,127.3,7.23,8580.0,3033.0,796.0,2175.0,1886.0,264.0,0.0,6765.0,1137.0,179.0,0.1430625,0.0339375,0.90659375,2150.0,0.9462573403631439,53.142183817335884,2.828882294756733,0.8772093023251734,6,0.2,0.85,0.03,0.039,0.21
24302645,2024-05-25,2062BK1,121.53,8.0,9273.0,3222.0,837.0,4196.0,1786.0,261.0,0.0,6731.0,1276.0,0.0,0.1430625,0.0339375,0.90659375,2047.0,0.9382382459589421,55.38550152180214,2.8780260707626075,0.8724963361011859,6,0.21,0.73,0.023,0.018,0.2
24302650,2024-05-25,S.TOWER6VAN,126.46,0.0,10110.0,1020.0,695.0,3782.0,1249.0,105.0,952.0,6237.0,1074.0,0.0,0.1430625,0.0339375,0.90659375,2306.0,0.9999999999920923,49.31994306461079,9.911764705872635,0.5416305290544052,67,0.2,1.35,0.038,0.022,0.24
24302653,2024-05-25,2062BK1,124.04,0.0,9279.0,1494.0,704.0,4092.0,1715.0,308.0,0.0,6652.0,1484.0,0.0,0.1430625,0.0339375,0.90659375,2023.0,0.999999999991938,53.6278619795741,6.210843373489819,0.8477508650514841,6,0.2,0.7,0.025,0.015,0.22
24302622,2024-05-25,2830C20MMNC,123.26,8.0,9651.0,2517.0,911.0,3570.0,1903.0,281.0,0.0,6509.0,1012.0,0.0,0.1430625,0.0339375,0.90659375,2184.0,0.9390522626775939,52.80707447628746,3.8343265792595016,0.8713369963365973,17,0.196,0.954,0.031,0.027,0.188
24302618,2024-05-25,2062BK1,126.94,8.0,9645.0,2769.0,906.0,2829.0,1936.0,277.0,0.0,6850.0,1063.0,182.0,0.1430625,0.0339375,0.90659375,2213.0,0.9407143915744723,53.962501969009274,3.4832069339099014,0.8748305467686964,6,0.2,0.75,0.023,0.029,0.21
24302615,2024-05-25,2062BK1,126.1,8.14,9561.0,2508.0,908.0,2967.0,1935.0,282.0,0.0,6832.0,1058.0,0.0,0.1430625,0.0339375,0.90659375,2217.0,0.9393623361074243,54.179222838587,3.812200956936279,0.8728010825435847,6,0.2,0.74,0.032,0.037,0.21
24302613,2024-05-25,2062BK1,122.68,8.16,9759.0,2748.0,908.0,3273.0,1920.0,284.0,0.0,6999.0,1168.0,0.0,0.1430625,0.0339375,0.90659375,2204.0,0.9376337511392723,57.05086403605273,3.55131004366683,0.8711433756801855,6,0.18,0.74,0.018,0.026,0.21
24302610,2024-05-25,2062BK1,129.21,8.16,8961.0,2877.0,991.0,2895.0,1884.0,271.0,0.0,6595.0,1112.0,264.0,0.1430625,0.0339375,0.90659375,2155.0,0.9405983839197745,51.04094110323473,3.11470281543166,0.8742459396747684,6,0.22,0.74,0.02,0.027,0.24
24302607,2024-05-25,2062BK1,130.61,0.0,10635.0,2994.0,1005.0,4493.0,1803.0,275.0,0.0,6649.0,1129.0,0.0,0.1430625,0.0339375,0.90659375,2078.0,0.9999999999923437,50.907281218506185,3.5521042084156473,0.867661212704106,6,0.18,0.75,0.022,0.037,0.22
24302603,2024-05-25,2062BK1,123.1,8.1,8568.0,2952.0,804.0,3111.0,1813.0,261.0,0.0,6517.0,1102.0,256.0,0.1430625,0.0339375,0.90659375,2074.0,0.9382621951147999,52.94069861857887,2.9024390243892606,0.8741562198645737,6,0.21,0.76,0.029,0.042,0.22
24302630,2024-05-25,2830C20MMNC,130.56,8.15,9933.0,3981.0,696.0,3042.0,1899.0,289.0,0.0,6862.0,1142.0,321.0,0.1430625,0.0339375,0.90659375,2188.0,0.941244322680836,52.55821078391117,2.495101733232229,0.867915904935618,17,0.182,0.76,0.019,0.021,0.238
24302628,2024-05-25,2830C20MMNC,122.3,7.96,10464.0,2529.0,754.0,2859.0,1847.0,288.0,0.0,6720.0,1045.0,0.0,0.1430625,0.0339375,0.90659375,2135.0,0.9388914478662761,54.946852002821366,4.137603795965149,0.8651053864164566,17,0.214,0.763,0.032,0.03,0.244
24202692,2024-05-26,2830C20MMNC,122.36,9.6,9846.0,2517.0,908.0,2489.0,1660.0,310.0,0.0,6180.0,1184.0,0.0,0.14800000000000002,0.03503333333333333,0.8497333333333333,1970.0,0.9272506820178292,50.50670153603705,3.9117997616194233,0.8426395939082018,17,0.201,0.787,0.022,0.019,0.212
24202688,2024-05-26,2830C20MMNC,128.76,10.0,9588.0,2523.0,913.0,3703.0,1637.0,317.0,0.0,6826.0,2230.0,0.0,0.14800000000000002,0.03503333333333333,0.8497333333333333,1954.0,0.9279331219304704,53.01335818536027,3.8002378121269125,0.8377686796310964,17,0.184,0.772,0.023,0.02,0.211
24202662,2024-05-26,SEQRFE550D,123.3,8.15,10101.0,1650.0,726.0,1539.0,1688.0,253.0,0.0,6387.0,1114.0,365.0,0.14800000000000002,0.03503333333333333,0.8497333333333333,1941.0,0.9379992392473337,51.800486617584745,6.121818181814471,0.8696548171041373,73,0.22,0.82,0.025,0.018,0.22
24202660,2024-05-26,2830C20MMNC,128.13,10.12,9108.0,2010.0,762.0,0.0,1070.0,273.0,0.0,6438.0,1085.0,0.0,0.14800000000000002,0.03503333333333333,0.8497333333333333,1343.0,0.9267992766659906,50.24584406422973,4.531343283579835,0.7967237527916629,17,0.2,0.74,0.028,0.016,0.22
24202656,2024-05-26,1786500D,125.34,10.0,8526.0,2970.0,704.0,471.0,2474.0,118.0,489.0,6301.0,1102.0,0.0,0.14800000000000002,0.03503333333333333,0.8497333333333333,3081.0,0.9261120141796505,50.27126216650493,2.870707070706104,0.802986043492112,2,0.18,1.25,0.023,0.02,0.252
24102642,2024-05-26,S.TOWER6VAN,123.54,8.0,10965.0,3132.0,802.0,2768.0,2436.0,108.0,470.0,6416.0,3069.0,0.0,0.14800000000000002,0.03503333333333333,0.8497333333333333,3014.0,0.93918199786423,51.93459608182018,3.5009578544050126,0.8082282680820145,67,0.196,1.307,0.039,0.019,0.233
24102646,2024-05-26,S.TOWER6VAN,127.59,8.14,11235.0,3249.0,793.0,2992.0,2437.0,98.0,470.0,6702.0,1623.0,0.0,0.14800000000000002,0.03503333333333333,0.8497333333333333,3005.0,0.9400279967513443,52.52762755660688,3.4579870729444573,0.8109816971711111,67,0.192,1.32,0.027,0.017,0.233
24302638,2024-05-26,2062BK1,125.98,8.0,8961.0,2745.0,853.0,2946.0,783.0,259.0,0.0,6607.0,1082.0,0.0,0.14800000000000002,0.03503333333333333,0.8497333333333333,1042.0,0.9402895954549911,52.44483251268102,3.2644808743157507,0.7514395393466877,6,0.21,0.746,0.027,0.014,0.188
24302664,2024-05-26,2830C20MMNC,122.6,9.08,10446.0,2004.0,699.0,3612.0,1797.0,258.0,0.0,6705.0,1079.0,0.0,0.14800000000000002,0.03503333333333333,0.8497333333333333,2055.0,0.9310449574655905,54.69004893919502,5.2125748502968,0.8744525547441,17,0.186,0.733,0.022,0.019,0.217
24302666,2024-05-26,2830C20MMNC,115.44,0.0,10455.0,2355.0,699.0,2033.0,1908.0,309.0,0.0,6029.0,1000.0,0.0,0.14800000000000002,0.03503333333333333,0.8497333333333333,2217.0,0.9999999999913375,52.226264725812314,4.439490445857987,0.8606224627871626,17,0.174,0.731,0.023,0.017,0.185
24302669,2024-05-26,1786500D,125.31,8.16,10422.0,2154.0,696.0,3056.0,1875.0,309.0,0.0,6594.0,1012.0,0.0,0.14800000000000002,0.03503333333333333,0.8497333333333333,2184.0,0.9388626657605541,52.62149868284557,4.838440111418366,0.8585164835160904,2,0.22,0.78,0.038,0.025,0.208
24302670,2024-05-26,SEQRFE550D,124.08,8.16,10005.0,2175.0,699.0,3577.0,1112.0,268.0,295.0,6668.0,1023.0,282.0,0.14800000000000002,0.03503333333333333,0.8497333333333333,1675.0,0.9382940108821968,53.73952288802595,4.599999999997885,0.6638805970145291,73,0.18,0.81,0.031,0.023,0.22
24302672,2024-05-26,SEQRFE550D,126.3,9.09,9915.0,2832.0,600.0,3579.0,0.0,525.0,1311.0,6839.0,1051.0,0.0,0.14800000000000002,0.03503333333333333,0.8497333333333333,1836.0,0.9328606248546212,54.148851939397076,3.501059322032662,0.0,73,0.19,0.8,0.025,0.023,0.22
24302674,2024-05-26,SEQRFE550D,109.8,8.0,9627.0,903.0,707.0,3846.0,0.0,560.0,1152.0,6181.0,963.0,221.0,0.14800000000000002,0.03503333333333333,0.8497333333333333,1712.0,0.9320882852212895,56.293260473075655,10.661129568094506,0.0,73,0.21,0.79,0.021,0.019,0.23
24302676,2024-05-26,2830C20MMNC,126.72,7.21,11580.0,2415.0,693.0,2030.0,1884.0,268.0,0.0,6553.0,1528.0,0.0,0.14800000000000002,0.03503333333333333,0.8497333333333333,2152.0,0.946165907556588,51.712436868278786,4.795031055898636,0.8754646840144631,17,0.185,0.749,0.022,0.024,0.221
24302678,2024-05-26,2830C20MMNC,124.18,7.21,9069.0,2424.0,699.0,2047.0,1789.0,265.0,0.0,6534.0,1032.0,0.0,0.14800000000000002,0.03503333333333333,0.8497333333333333,2054.0,0.9451251997797008,52.61716862576407,3.741336633661823,0.8709834469323899,17,0.192,0.733,0.032,0.022,0.223
24302680,2024-05-26,2062BK1,120.81,7.22,7788.0,2985.0,799.0,3456.0,1871.0,254.0,0.0,6299.0,1033.0,364.0,0.14800000000000002,0.03503333333333333,0.8497333333333333,2125.0,0.9436069671097118,52.139723532388544,2.6090452261297794,0.8804705882348798,6,0.21,0.75,0.025,0.025,0.21
24302682,2024-05-26,2830C20MMNC,120.39,8.16,7944.0,2994.0,804.0,3067.0,1935.0,271.0,0.0,6296.0,1049.0,0.0,0.14800000000000002,0.03503333333333333,0.8497333333333333,2206.0,0.9365227537850135,52.296702383484536,2.6533066132255665,0.877153218494616,17,0.204,0.739,0.023,0.026,0.23
24302684,2024-05-26,2062BK1,121.57,8.16,9585.0,2646.0,798.0,3071.0,1932.0,272.0,0.0,6346.0,2447.0,0.0,0.14800000000000002,0.03503333333333333,0.8497333333333333,2204.0,0.9371001310341703,52.20037838239533,3.6224489795904677,0.8765880217781866,6,0.2,0.73,0.026,0.026,0.2
24302693,2024-05-26,2062BK1,122.05,7.21,9543.0,2982.0,704.0,3615.0,1912.0,291.0,179.0,6460.0,1079.0,460.0,0.14800000000000002,0.03503333333333333,0.8497333333333333,2382.0,0.9442209500159043,52.929127406366824,3.2002012072423875,0.802686817799831,6,0.2,0.76,0.021,0.024,0.2
24302696,2024-05-26,2830C20MMNC,124.33,0.0,9027.0,2877.0,701.0,3627.0,835.0,271.0,0.0,6561.0,1071.0,0.0,0.14800000000000002,0.03503333333333333,0.8497333333333333,1106.0,0.9999999999919569,52.77085176503844,3.1376433785182005,0.7549728752253572,17,0.19,0.78,0.021,0.025,0.24
24302655,2024-05-26,2830C20MMNC,130.26,10.0,8577.0,1497.0,699.0,3090.0,1714.0,315.0,0.0,5947.0,1220.0,0.0,0.14800000000000002,0.03503333333333333,0.8497333333333333,2029.0,0.9287038357270163,45.65484415748769,5.7294589178318445,0.8447511089202342,17,0.19,0.8,0.024,0.021,0.25
24102658,2024-05-26,SEQRFE550D,119.88,9.86,9429.0,2004.0,684.0,2595.0,1662.0,271.0,0.0,5514.0,867.0,341.0,0.14800000000000002,0.03503333333333333,0.8497333333333333,1933.0,0.9240018498464313,45.99599599561231,4.705089820356934,0.8598034143813452,73,0.19,0.95,0.018,0.022,0.2
24302698,2024-05-26,S.TOWER6VAN,122.81,9.0,8949.0,2172.0,801.0,2934.0,2301.0,105.0,396.0,6498.0,1186.0,0.0,0.14800000000000002,0.03503333333333333,0.8497333333333333,2802.0,0.9317198998487846,52.9110007324085,4.1201657458544565,0.8211991434686576,67,0.19,1.33,0.035,0.02,0.26
24102665,2024-05-26,ASP1239,125.45,10.0,9153.0,1968.0,700.0,5204.0,1690.0,268.0,0.0,797.0,3949.0,0.0,0.14800000000000002,0.03503333333333333,0.8497333333333333,1958.0,0.9261720191884374,6.353128736497783,4.650914634143978,0.8631256384060965,24,0.45,0.85,0.026,0.012,0.27
24102668,2024-05-26,2830C20MMNC,127.84,8.12,9645.0,1971.0,704.0,3573.0,1679.0,271.0,0.0,6096.0,1122.0,822.0,0.14800000000000002,0.03503333333333333,0.8497333333333333,1950.0,0.9402765519201216,47.684605756823494,4.893455098932068,0.8610256410251995,17,0.23,0.76,0.022,0.02,0.21
24102671,2024-05-26,SAILTOWER6VA,129.71,8.08,9774.0,3039.0,812.0,2450.0,2430.0,0.0,417.0,6428.0,1065.0,0.0,0.14800000000000002,0.03503333333333333,0.8497333333333333,2847.0,0.9413600406347241,49.556703414929025,3.216189536030531,0.8535300316119236,68,0.189,1.305,0.03,0.017,0.241
24102687,2024-05-26,2830C20MMNC,127.69,8.4,11049.0,3120.0,800.0,2943.0,1834.0,322.0,0.0,6559.0,1079.0,555.0,0.14800000000000002,0.03503333333333333,0.8497333333333333,2156.0,0.9382761407822892,51.366590962085,3.541346153845019,0.8506493506489561,17,0.202,0.764,0.022,0.022,0.197
24102702,2024-05-26,2830C20MMNC,135.27,9.08,10083.0,2487.0,737.0,2523.0,1741.0,273.0,0.0,5780.0,1006.0,336.0,0.14800000000000002,0.03503333333333333,0.8497333333333333,2014.0,0.9370973328650011,42.729356102293714,4.0542822677908905,0.8644488579936125,17,0.22,0.9,0.027,0.027,0.27
24102663,2024-05-26,SEQRFE550D,123.02,0.0,10188.0,1869.0,729.0,3252.0,1665.0,271.0,0.0,5701.0,988.0,336.0,0.14800000000000002,0.03503333333333333,0.8497333333333333,1936.0,0.9999999999918712,46.34205820154168,5.451043338680871,0.8600206611565806,73,0.21,0.8,0.025,0.022,0.2
24102691,2024-05-26,2830C20MMNC,123.28,9.07,10434.0,3603.0,802.0,2069.0,1733.0,301.0,0.0,6550.0,1981.0,0.0,0.14800000000000002,0.03503333333333333,0.8497333333333333,2034.0,0.9314695882060336,53.131083711444425,2.8959200666103535,0.8520157325462872,17,0.18,0.73,0.028,0.021,0.16
24102689,2024-05-26,2062BK1,122.01,7.23,9909.0,3003.0,799.0,2368.0,1779.0,334.0,0.0,6773.0,1417.0,0.0,0.14800000000000002,0.03503333333333333,0.8497333333333333,2113.0,0.9440575673093156,55.5118432910785,3.299700299699201,0.8419309039276659,6,0.2,0.78,0.032,0.02,0.21
24202715,2024-05-27,S.TOWER6VAN,130.49,8.15,8889.0,2079.0,751.0,877.0,2410.0,111.0,446.0,6693.0,1963.0,0.0,0.13941935483870968,0.0407741935483871,0.9129354838709678,2967.0,0.9412146566579543,51.29128668824208,4.275613275611219,0.8122682844621462,67,0.18,1.27,0.043,0.035,0.22
24202722,2024-05-27,S.TOWER6VAN,128.39,8.15,11739.0,1488.0,831.0,3306.0,2390.0,105.0,442.0,6892.0,1598.0,0.0,0.13941935483870968,0.0407741935483871,0.9129354838709678,2937.0,0.9403105317054321,53.68019316104308,7.8891129032205045,0.8137555328563794,67,0.18,1.35,0.022,0.02,0.21
24202724,2024-05-27,S.TOWER6VAN,129.37,8.12,10842.0,1491.0,814.0,3114.0,2423.0,95.0,442.0,6667.0,1738.0,0.0,0.13941935483870968,0.0407741935483871,0.9129354838709678,2960.0,0.9409411593502005,51.5343588154013,7.2716297786671555,0.8185810810808045,67,0.188,1.302,0.021,0.024,0.219
24202726,2024-05-27,S.TOWER6VAN,133.41,8.14,19581.0,987.0,924.0,7803.0,2292.0,108.0,439.0,6736.0,1145.0,0.0,0.13941935483870968,0.0407741935483871,0.9129354838709678,2839.0,0.9424938184320558,50.49096769319773,19.83890577505589,0.8073265234234563,67,0.2,1.39,0.028,0.025,0.27
24102716,2024-05-27,S.TOWER6VAN,123.9,8.12,10578.0,3435.0,787.0,2286.0,2344.0,101.0,422.0,6308.0,1836.0,0.0,0.13941935483870968,0.0407741935483871,0.9129354838709678,2867.0,0.9384941675432624,50.91202582686915,3.0794759825318545,0.8175793512379429,67,0.18,1.32,0.029,0.027,0.25
24202733,2024-05-27,S.TOWER6VAN,119.08,8.15,9732.0,309.0,803.0,891.0,2366.0,118.0,439.0,5947.0,1040.0,0.0,0.13941935483870968,0.0407741935483871,0.9129354838709678,2923.0,0.9359427807833376,49.94121598883153,31.495145630966036,0.8094423537458743,67,0.184,1.301,0.021,0.02,0.201
24202735,2024-05-27,S.TOWER6VAN,125.5,7.21,10296.0,0.0,811.0,1410.0,2427.0,98.0,445.0,5867.0,984.0,0.0,0.13941935483870968,0.0407741935483871,0.9129354838709678,2970.0,0.9456710119738854,46.74900398369124,10296000000000.0,0.817171717171442,67,0.175,1.338,0.025,0.026,0.21
24202737,2024-05-27,2062BK1,123.14,7.22,9639.0,0.0,806.0,1989.0,1613.0,294.0,0.0,5570.0,939.0,0.0,0.13941935483870968,0.0407741935483871,0.9129354838709678,1907.0,0.9446149125426156,45.233068052255696,9639000000000.0,0.8458311484001857,6,0.2,0.76,0.018,0.029,0.21
24202742,2024-05-27,2062BK1,114.57,9.07,8697.0,0.0,814.0,2790.0,1654.0,280.0,192.0,6308.0,1181.0,0.0,0.13941935483870968,0.0407741935483871,0.9129354838709678,2126.0,0.9266418634671091,55.05804311726405,8696999999999.999,0.7779868297268213,6,0.2,0.88,0.023,0.034,0.22
24202714,2024-05-27,S.TOWER6VAN,127.5,8.14,10530.0,2514.0,751.0,2512.0,2521.0,68.0,499.0,6499.0,3561.0,758.0,0.13941935483870968,0.0407741935483871,0.9129354838709678,3088.0,0.9399882040626661,50.97254901920806,4.188544152742964,0.81638601036243,67,0.187,1.31,0.025,0.022,0.233
24202744,2024-05-27,2062BK1,120.2,8.01,10218.0,0.0,811.0,2969.0,1701.0,267.0,0.0,5824.0,988.0,0.0,0.13941935483870968,0.0407741935483871,0.9129354838709678,1968.0,0.9375243740664728,48.45257903453866,10218000000000.0,0.8643292682922438,6,0.21,0.78,0.018,0.024,0.18
24102718,2024-05-27,2062BK1,128.35,8.12,10113.0,4056.0,729.0,3634.0,1791.0,301.0,0.0,6673.0,1112.0,0.0,0.13941935483870968,0.0407741935483871,0.9129354838709678,2092.0,0.9404997435264857,51.990650564456644,2.4933431952656573,0.856118546844715,6,0.21,0.83,0.032,0.026,0.17
24102741,2024-05-27,2062BK1,125.6,8.21,10263.0,3135.0,702.0,1822.0,1833.0,334.0,0.0,5994.0,1015.0,0.0,0.13941935483870968,0.0407741935483871,0.9129354838709678,2167.0,0.9386443464543858,47.72292993592578,3.2736842105252717,0.8458698661740444,6,0.2,0.78,0.024,0.026,0.18
24102743,2024-05-27,SEQRFE550D,120.5,7.21,9798.0,3738.0,805.0,868.0,1828.0,301.0,0.0,6328.0,1127.0,0.0,0.13941935483870968,0.0407741935483871,0.9129354838709678,2129.0,0.9435439667923926,52.51452282114096,2.621187800962381,0.8586190699855056,73,0.2,0.82,0.019,0.028,0.24
24102600,2024-05-27,R34,126.69,0.0,9285.0,1077.0,900.0,3177.0,1181.0,258.0,0.0,5320.0,1043.0,0.0,0.13941935483870968,0.0407741935483871,0.9129354838709678,1439.0,0.9999999999921066,41.99226458250855,8.621169916426537,0.8207088255727445,66,0.63,0.75,0.018,0.025,0.23
24102754,2024-05-27,SEQRFE550D,123.5,8.0,9696.0,2859.0,847.0,2716.0,1733.0,254.0,0.0,6438.0,1350.0,0.0,0.13941935483870968,0.0407741935483871,0.9129354838709678,1987.0,0.9391634980917175,52.129554655448345,3.391395592863452,0.8721690991439999,73,0.21,0.78,0.027,0.033,0.21
24302719,2024-05-27,2830C20MMNC,121.5,8.0,10092.0,2598.0,724.0,2032.0,1759.0,281.0,189.0,6339.0,1004.0,413.0,0.13941935483870968,0.0407741935483871,0.9129354838709678,2229.0,0.9382239382166934,52.17283950574343,3.88452655888996,0.7891431135034593,17,0.2,0.76,0.022,0.028,0.24
24302717,2024-05-27,2830C20MMNC,95.69,0.0,4476.0,0.0,574.0,2027.0,1852.0,328.0,0.0,2834.0,505.0,0.0,0.13941935483870968,0.0407741935483871,0.9129354838709678,2180.0,0.9999999999895496,29.616469850249594,4476000000000.0,0.84954128440328,17,0.2,0.72,0.023,0.023,0.21
24302712,2024-05-27,S.TOWER6VAN,130.53,8.14,9777.0,2073.0,605.0,3102.0,2539.0,108.0,464.0,6914.0,5932.0,461.0,0.13941935483870968,0.0407741935483871,0.9129354838709678,3111.0,0.941299487986289,52.96866620659643,4.716353111430431,0.8161362905815441,67,0.18,1.25,0.032,0.029,0.21
