Repository: SiddharthKumar268/FerroMind

# FerroMind
*Ferro-Alloy Optimisation using Machine Learning*
**SAIL Durgapur Steel Plant | Steel Melting Shop**
Intern: Siddharth Kumar | FY 2023-24 to FY 2025-26

---

## Quick Start

```bash

# 2. Place raw Excel files in data/raw/

## Dataset

| | |
|---|---|
| Total heats after cleaning | 47,421 |
| Training set | 37,936 heats (Apr 2023 – Jun 2025) |
| Test set | 9,485 heats (Jun 2025 – Dec 2025) |
| Input features | 21 (16 raw + 5 engineered) |
| Target variables | Mn, Si, C, S, P |
| BOF grades | 76 distinct grades |
| Split method | Chronological 80/20 — no shuffle, no leakage |

---

File: data/processed/sms_train.csv (part 130 of 253)
Heat_Number,Date,BOF Grade Code,Hot Metal Addn. Weight,Scrap Addn. Weight,Lime Into Converter,Dolomite Into Converter,Lime Into Ladle,Iron Ore Into Converter,SIMN Into Ladle,FESI Into Ladle,FEMN Into Ladle,Measered O2 Mainblow II,Duration of Mainblow I/II,Measered O2 2nd Blow,HM_P,HM_S,HM_Si,Total_FA_Ladle,HM_Ratio,O2_per_ton_HM,Lime_Dolo_Ratio,SiMn_FA_Fraction,Grade_Encoded,C,Mn,P,S,Si
24302706,2024-05-27,2830C20MMNC,125.09,7.86,9897.0,2070.0,605.0,3332.0,1801.0,308.0,0.0,2000.0,325.0,4700.0,0.13941935483870968,0.0407741935483871,0.9129354838709678,2109.0,0.9408800300794217,15.988488288304511,4.781159420287545,0.8539592223798701,17,0.21,0.73,0.014,0.02,0.23
24202739,2024-05-27,S.TOWER6VAN,118.13,8.22,8307.0,297.0,806.0,2199.0,2430.0,101.0,435.0,6500.0,1189.0,0.0,0.13941935483870968,0.0407741935483871,0.9129354838709678,2966.0,0.934942619699763,55.02412596245641,27.969696969602797,0.8192852326362713,67,0.18,1.39,0.024,0.021,0.22
24202711,2024-05-27,2830C20MMNC,132.69,7.98,10071.0,3003.0,811.0,1218.0,1667.0,277.0,0.0,6851.0,1466.0,0.0,0.13941935483870968,0.0407741935483871,0.9129354838709678,1944.0,0.9432714864509615,51.63162257855429,3.353646353645237,0.8575102880654025,17,0.208,0.75,0.035,0.025,0.216
24202730,2024-05-27,S.TOWER6VAN,120.91,8.24,8646.0,2547.0,698.0,858.0,2433.0,98.0,435.0,5412.0,907.0,1448.0,0.13941935483870968,0.0407741935483871,0.9129354838709678,2966.0,0.9361982191177994,44.76056570966206,3.394581861011624,0.8202966958864395,67,0.175,1.337,0.03,0.021,0.24
24202705,2024-05-27,S.TOWER6VAN,124.64,8.16,9531.0,3018.0,707.0,72.0,2417.0,88.0,439.0,6493.0,1067.0,298.0,0.13941935483870968,0.0407741935483871,0.9129354838709678,2944.0,0.9385542168604024,52.09403080831118,3.158051689859789,0.8209918478258081,67,0.182,1.298,0.028,0.024,0.221
24302758,2024-05-27,2830C20MMNC,123.42,8.76,10038.0,192.0,894.0,4196.0,881.0,389.0,992.0,6669.0,1068.0,0.0,0.13941935483870968,0.0407741935483871,0.9129354838709678,2262.0,0.9337267362616605,54.03500243028654,52.281249999727706,0.3894783377540276,17,0.19,0.76,0.02,0.029,0.2
24302751,2024-05-27,SEQRFE550D,127.8,8.0,11076.0,0.0,891.0,4846.0,5.0,389.0,998.0,6867.0,1273.0,0.0,0.13941935483870968,0.0407741935483871,0.9129354838709678,1392.0,0.9410898379901245,53.73239436577674,11076000000000.0,0.0035919540229859253,73,0.21,0.82,0.016,0.034,0.22
24302748,2024-05-27,2062BK1,128.01,0.0,10944.0,0.0,886.0,3954.0,889.0,386.0,1004.0,6644.0,1065.0,164.0,0.13941935483870968,0.0407741935483871,0.9129354838709678,2279.0,0.9999999999921881,51.90219514059916,10944000000000.0,0.3900833698989074,6,0.2,0.77,0.023,0.032,0.2
24302745,2024-05-27,2062BK1,123.55,8.14,10671.0,2871.0,796.0,4372.0,881.0,390.0,993.0,6553.0,1075.0,0.0,0.13941935483870968,0.0407741935483871,0.9129354838709678,2264.0,0.9381881691780836,53.03925536177224,3.7168234064772845,0.3891342756182027,6,0.2,0.85,0.024,0.037,0.21
24302738,2024-05-27,SEQRFE550D,124.6,8.15,9762.0,3009.0,803.0,3430.0,788.0,414.0,1051.0,6797.0,1121.0,0.0,0.13941935483870968,0.0407741935483871,0.9129354838709678,2253.0,0.9386064030061122,54.550561797315005,3.2442671984037075,0.349755881047337,73,0.21,0.82,0.027,0.032,0.22
24302736,2024-05-27,C20MMNATLT,126.05,8.1,9624.0,2952.0,798.0,3865.0,634.0,406.0,1010.0,6557.0,1089.0,0.0,0.13941935483870968,0.0407741935483871,0.9129354838709678,2050.0,0.9396198285431262,52.01904006305419,3.260162601624912,0.30926829268277595,41,0.184,0.755,0.028,0.038,0.246
24102713,2024-05-27,2830C20MMNC,124.57,8.04,10578.0,1791.0,691.0,2871.0,1786.0,334.0,0.0,3411.0,2493.0,0.0,0.13941935483870968,0.0407741935483871,0.9129354838709678,2120.0,0.9393710881461477,27.38219474971998,5.906197654938076,0.8424528301882819,17,0.206,0.782,0.026,0.028,0.215
24302734,2024-05-27,2062BK1,125.8,8.24,10257.0,1992.0,804.0,2592.0,776.0,461.0,1105.0,7036.0,1165.0,0.0,0.13941935483870968,0.0407741935483871,0.9129354838709678,2342.0,0.9385258131830908,55.93004769430898,5.1490963855395835,0.3313407344148884,6,0.18,0.8,0.022,0.033,0.2
24302732,2024-05-27,C20MMNATLT,124.31,8.1,9618.0,2976.0,796.0,3423.0,807.0,462.0,1115.0,6589.0,1099.0,0.0,0.13941935483870968,0.0407741935483871,0.9129354838709678,2384.0,0.9388263726233758,53.004585310489865,3.2318548387085912,0.338506711409254,41,0.196,0.76,0.015,0.025,0.204
24302731,2024-05-27,2062BK1,121.12,8.17,8793.0,3033.0,815.0,3663.0,1850.0,271.0,136.0,6530.0,1081.0,0.0,0.13941935483870968,0.0407741935483871,0.9129354838709678,2257.0,0.9368087245654205,53.913474239977596,2.8991097922839106,0.8196721311471779,6,0.19,0.75,0.027,0.03,0.22
24302728,2024-05-27,2830C20MMNC,132.08,10.0,9201.0,2868.0,787.0,3314.0,1937.0,277.0,0.0,6849.0,1136.0,263.0,0.13941935483870968,0.0407741935483871,0.9129354838709678,2214.0,0.9296171171105743,51.854936401787896,3.208158995814781,0.8748870822037602,17,0.196,0.77,0.018,0.025,0.252
24102746,2024-05-27,SEQRFE550D,118.92,8.05,10671.0,2253.0,790.0,1157.0,1729.0,251.0,0.0,6002.0,1032.0,0.0,0.13941935483870968,0.0407741935483871,0.9129354838709678,1980.0,0.936599196653252,50.47090480953186,4.736351531289509,0.8732323232318822,73,0.2,0.79,0.021,0.03,0.22
24302725,2024-05-27,2830C20MMNC,119.44,0.0,8406.0,897.0,707.0,2045.0,932.0,325.0,713.0,4060.0,649.0,0.0,0.13941935483870968,0.0407741935483871,0.9129354838709678,1970.0,0.9999999999916276,33.991962491343,9.371237458183533,0.47309644670026746,17,0.193,0.798,0.017,0.024,0.21
24102699,2024-05-27,2830C20MMNC,123.88,10.0,10287.0,2679.0,722.0,3160.0,1741.0,295.0,0.0,5872.0,1003.0,376.0,0.13941935483870968,0.0407741935483871,0.9129354838709678,2036.0,0.9253062443910569,47.40071036448659,3.8398656214991265,0.8551080550094032,17,0.204,0.777,0.027,0.017,0.194
24302727,2024-05-27,2062BK1,120.68,8.11,9957.0,2742.0,699.0,2302.0,2011.0,278.0,0.0,6635.0,1094.0,0.0,0.13941935483870968,0.0407741935483871,0.9129354838709678,2289.0,0.9370292724517661,54.980112694274275,3.631291028445065,0.8785495849712195,6,0.18,0.77,0.036,0.029,0.22
24102707,2024-05-27,S.TOWER6VAN,130.79,7.23,9594.0,1779.0,792.0,2607.0,2463.0,98.0,413.0,6317.0,1481.0,330.0,0.13941935483870968,0.0407741935483871,0.9129354838709678,2974.0,0.9476162874877003,48.298799602046806,5.392917369305569,0.8281775386681816,67,0.18,1.32,0.024,0.024,0.219
24102710,2024-05-27,S.TOWER6VAN,0.0,8.13,9516.0,1791.0,797.0,2574.0,2446.0,101.0,409.0,6445.0,1017.0,347.0,0.13941935483870968,0.0407741935483871,0.9129354838709678,2956.0,0.0,6445000000000.0,5.313232830817804,0.827469553450329,67,0.184,1.26,0.043,0.035,0.23
24302721,2024-05-27,2830C20MMNC,120.24,8.16,10437.0,1992.0,693.0,1316.0,917.0,471.0,694.0,6582.0,1141.0,0.0,0.13941935483870968,0.0407741935483871,0.9129354838709678,2082.0,0.9364485981235479,54.74051896162059,5.239457831322671,0.44044188280478364,17,0.21,0.783,0.022,0.028,0.233
24202700,2024-05-27,S.TOWER6VAN,109.1,0.0,8190.0,3981.0,715.0,0.0,2420.0,88.0,449.0,6192.0,1157.0,0.0,0.13941935483870968,0.0407741935483871,0.9129354838709678,2957.0,0.9999999999908341,56.75527039361361,2.0572720421999353,0.818397024010545,67,0.18,1.391,0.031,0.021,0.22
24202703,2024-05-27,S.TOWER6VAN,128.49,9.87,9396.0,3072.0,745.0,0.0,2410.0,115.0,446.0,6494.0,1085.0,0.0,0.13941935483870968,0.0407741935483871,0.9129354838709678,2971.0,0.9286643538527851,50.54089812397431,3.0585937499990044,0.8111746886567448,67,0.182,1.348,0.041,0.029,0.226
24302701,2024-05-27,2830C20MMNC,131.6,0.0,2415.0,0.0,806.0,0.0,1607.0,308.0,0.0,2001.0,660.0,267.0,0.13941935483870968,0.0407741935483871,0.9129354838709678,1915.0,0.9999999999924013,15.20516717313674,2415000000000.0,0.8391644908611806,17,0.204,0.774,0.027,0.019,0.228
24102749,2024-05-27,2062BK1,127.93,8.16,9483.0,2496.0,795.0,1503.0,1728.0,254.0,0.0,6154.0,1089.0,0.0,0.13941935483870968,0.0407741935483871,0.9129354838709678,1982.0,0.940039679616871,48.104432110934845,3.799278846152324,0.8718466195757458,6,0.2,0.77,0.042,0.038,0.18
24202697,2024-05-27,2830C20MMNC,124.22,9.07,9246.0,2898.0,797.0,0.0,1630.0,317.0,0.0,6337.0,1014.0,0.0,0.13941935483870968,0.0407741935483871,0.9129354838709678,1947.0,0.9319528846805316,51.01432941514237,3.1904761904750893,0.8371854134561699,17,0.21,0.78,0.027,0.019,0.23
24102756,2024-05-28,2062BK1,114.62,0.0,3192.0,183.0,651.0,1189.0,1523.0,305.0,0.0,1855.0,322.0,309.0,0.14390476190476192,0.03357142857142857,0.9610238095238095,1828.0,0.9999999999912755,16.183912057091398,17.44262295072436,0.8331509846822576,6,0.2,0.76,0.024,0.02,0.18
24102760,2024-05-28,2062BK1,126.33,0.0,10617.0,3468.0,885.0,4124.0,1726.0,254.0,0.0,6347.0,1077.0,0.0,0.14390476190476192,0.03357142857142857,0.9610238095238095,1980.0,0.9999999999920842,50.241431171928745,3.0614186851202243,0.8717171717167315,6,0.18,0.77,0.023,0.027,0.18
24102763,2024-05-28,2062BK1,127.49,7.99,8502.0,3324.0,799.0,3229.0,1729.0,244.0,0.0,6341.0,1071.0,0.0,0.14390476190476192,0.03357142857142857,0.9610238095238095,1973.0,0.9410245054551151,49.73723429249559,2.557761732851216,0.8763304612261144,6,0.2,0.77,0.033,0.031,0.21
24102766,2024-05-28,2830C20MMNC,125.54,8.05,10161.0,3471.0,832.0,3001.0,1682.0,248.0,0.0,6151.0,1035.0,0.0,0.14390476190476192,0.03357142857142857,0.9610238095238095,1930.0,0.9397409985707035,48.99633582882749,2.9273984442515335,0.8715025906731236,17,0.185,0.811,0.03,0.029,0.233
24102769,2024-05-28,2830C20MMNC,123.2,8.04,11568.0,3168.0,784.0,2880.0,1681.0,257.0,0.0,6220.0,2222.0,0.0,0.14390476190476192,0.03357142857142857,0.9610238095238095,1938.0,0.9387381895691959,50.48701298660319,3.651515151513999,0.8673890608870654,17,0.204,0.781,0.025,0.021,0.202
24102771,2024-05-28,2062BK1,124.1,8.1,10374.0,2955.0,800.0,3215.0,1675.0,254.0,0.0,6308.0,1369.0,0.0,0.14390476190476192,0.03357142857142857,0.9610238095238095,1929.0,0.9387291981774681,50.82997582553723,3.510659898475969,0.8683255572831164,6,0.2,0.78,0.025,0.023,0.21
24102777,2024-05-28,2062BK1,125.4,7.23,11001.0,3429.0,895.0,3792.0,1682.0,271.0,0.0,6031.0,1238.0,0.0,0.14390476190476192,0.03357142857142857,0.9610238095238095,1953.0,0.9454874462719938,48.09409888318904,3.208223972002564,0.8612391193031944,6,0.17,0.73,0.022,0.024,0.22
24102775,2024-05-28,2062BK1,124.99,8.03,10941.0,2919.0,820.0,3928.0,1540.0,277.0,0.0,6095.0,1512.0,0.0,0.14390476190476192,0.03357142857142857,0.9610238095238095,1817.0,0.9396331378669402,48.76390111169883,3.748201438847637,0.8475509080897922,6,0.19,0.84,0.023,0.023,0.21
24102780,2024-05-28,SEQRFE550D,127.8,7.22,12363.0,3132.0,792.0,3657.0,1783.0,281.0,0.0,6541.0,1989.0,0.0,0.14390476190476192,0.03357142857142857,0.9610238095238095,2064.0,0.946526440520319,51.181533645921895,3.947318007661575,0.8638565891468682,73,0.22,0.76,0.02,0.015,0.22
24102782,2024-05-28,S.TOWER6VAN,126.2,8.14,12294.0,2949.0,840.0,3352.0,2430.0,95.0,410.0,3189.0,2745.0,0.0,0.14390476190476192,0.03357142857142857,0.9610238095238095,2935.0,0.9394074735675197,25.26941362895983,4.168870803660845,0.8279386712092579,67,0.191,1.38,0.031,0.02,0.237
24102787,2024-05-28,1786500D,137.2,0.0,12756.0,990.0,797.0,6990.0,1660.0,280.0,0.0,6028.0,1137.0,316.0,0.14390476190476192,0.03357142857142857,0.9610238095238095,1940.0,0.9999999999927115,43.93586005798881,12.88484848483547,0.8556701030923425,2,0.18,0.82,0.04,0.021,0.184
24102790,2024-05-28,S.TOWER6VAN,130.42,9.2,10998.0,3522.0,777.0,3294.0,2531.0,102.0,413.0,6078.0,1262.0,316.0,0.14390476190476192,0.03357142857142857,0.9610238095238095,3046.0,0.934106861474473,46.60328170490261,3.122657580919045,0.8309258043332794,67,0.162,1.426,0.04,0.02,0.259
24102792,2024-05-28,2062BK1,134.58,10.92,10830.0,3012.0,812.0,2946.0,1730.0,267.0,203.0,6339.0,1392.0,0.0,0.14390476190476192,0.03357142857142857,0.9610238095238095,2200.0,0.9249484536018906,47.10209540758581,3.5956175298792843,0.7863636363632789,6,0.19,0.73,0.016,0.016,0.21
24102796,2024-05-28,SEQRFE550D,126.77,9.62,10626.0,1305.0,749.0,3714.0,1739.0,271.0,206.0,6386.0,1175.0,293.0,0.14390476190476192,0.03357142857142857,0.9610238095238095,2216.0,0.929466969712373,50.374694327913744,8.142528735625945,0.7847472924184185,73,0.21,0.78,0.026,0.017,0.2
24102799,2024-05-28,SEQRFE550D,126.62,7.23,9591.0,2586.0,808.0,3072.0,1712.0,271.0,194.0,5548.0,940.0,315.0,0.14390476190476192,0.03357142857142857,0.9610238095238095,2177.0,0.9459843107885995,43.8161427891027,3.7088167053349927,0.7864033073032676,73,0.2,0.79,0.023,0.02,0.2
24102802,2024-05-28,SEQRFE550D,127.93,8.25,9087.0,2256.0,789.0,2145.0,1734.0,270.0,206.0,5707.0,1032.0,333.0,0.14390476190476192,0.03357142857142857,0.9610238095238095,2210.0,0.9394184167943941,44.610333775935196,4.027925531913108,0.7846153846150296,73,0.21,0.78,0.035,0.031,0.21
24102805,2024-05-28,SEQRFE550D,131.07,8.23,9297.0,4584.0,798.0,2496.0,1734.0,271.0,0.0,6164.0,1146.0,0.0,0.14390476190476192,0.03357142857142857,0.9610238095238095,2005.0,0.9409188801081055,47.02830548525957,2.0281413612561017,0.8648379052364764,73,0.21,0.76,0.028,0.03,0.21
24102808,2024-05-28,2830C20MMNAK,126.76,8.0,9480.0,2868.0,834.0,2731.0,1731.0,267.0,250.0,6000.0,1151.0,0.0,0.14390476190476192,0.03357142857142857,0.9610238095238095,2248.0,0.9406352033174488,47.333543704265274,3.3054393305427805,0.7700177935939635,16,0.22,0.8,0.032,0.019,0.21
24102773,2024-05-28,C20MMNATLT,122.0,8.15,10668.0,2469.0,797.0,4152.0,1685.0,267.0,0.0,6096.0,1161.0,0.0,0.14390476190476192,0.03357142857142857,0.9610238095238095,1952.0,0.9373799462087025,49.96721311434453,4.320777642768602,0.8632172131143119,41,0.2,0.79,0.04,0.028,0.22
24102794,2024-05-28,SEQRFE550D,125.99,10.0,12831.0,4179.0,797.0,2973.0,1741.0,270.0,192.0,5991.0,1163.0,0.0,0.14390476190476192,0.03357142857142857,0.9610238095238095,2203.0,0.9264651812565154,47.55139296731843,3.070351758793235,0.7902859736719063,73,0.21,0.86,0.023,0.023,0.2
24302776,2024-05-28,C20MMNATLT,125.6,8.1,10701.0,3180.0,706.0,3893.0,1158.0,339.0,809.0,6707.0,1091.0,0.0,0.14390476190476192,0.03357142857142857,0.9610238095238095,2306.0,0.9394166043310441,53.39968152823727,3.3650943396215833,0.5021682567213781,41,0.19,0.77,0.033,0.031,0.2
24202768,2024-05-28,2830C20MMNC,124.4,8.15,11082.0,2007.0,715.0,3876.0,1691.0,280.0,0.0,6599.0,1130.0,319.0,0.14390476190476192,0.03357142857142857,0.9610238095238095,1971.0,0.9385137683822067,53.0466237937858,5.52167414050547,0.8579401319122993,17,0.213,0.754,0.036,0.025,0.22
24302753,2024-05-28,2062BK1,125.7,8.15,9930.0,444.0,878.0,3461.0,920.0,392.0,1008.0,6742.0,2597.0,0.0,0.14390476190476192,0.03357142857142857,0.9610238095238095,2320.0,0.9391109450807689,53.635640413256674,22.364864864814493,0.39655172413776013,6,0.2,0.85,0.021,0.034,0.2
24202750,2024-05-28,2062BK1,128.75,8.15,11364.0,2499.0,619.0,2043.0,1718.0,253.0,0.0,6617.0,1087.0,0.0,0.14390476190476192,0.03357142857142857,0.9610238095238095,1971.0,0.9404674945146788,51.39417475688238,4.547418967585215,0.8716387620492787,6,0.18,0.75,0.017,0.028,0.23
24202752,2024-05-28,C20MMNATLT,130.88,8.14,10062.0,1530.0,611.0,2496.0,1603.0,246.0,0.0,6399.0,1098.0,0.0,0.14390476190476192,0.03357142857142857,0.9610238095238095,1849.0,0.9414472737667859,48.89211491405187,6.576470588230996,0.8669551108702721,41,0.18,0.79,0.022,0.025,0.2
24202757,2024-05-28,SEQRFE550D,120.4,8.0,9984.0,987.0,811.0,0.0,1694.0,250.0,0.0,6396.0,1041.0,0.0,0.14390476190476192,0.03357142857142857,0.9610238095238095,1944.0,0.9376947040425414,53.12292358759864,10.11550151974659,0.8713991769542843,73,0.22,0.81,0.026,0.025,0.23
24202759,2024-05-28,2062BK1,125.76,7.89,9549.0,993.0,822.0,1604.0,1711.0,250.0,0.0,6662.0,1164.0,0.0,0.14390476190476192,0.03357142857142857,0.9610238095238095,1961.0,0.9409652076248338,52.973918574642376,9.616314199386087,0.8725140234569747,6,0.2,0.75,0.024,0.029,0.21
24202762,2024-05-28,2830C20MMNC,120.69,7.93,9201.0,1005.0,800.0,2069.0,1708.0,283.0,0.0,6394.0,1099.0,0.0,0.14390476190476192,0.03357142857142857,0.9610238095238095,1991.0,0.9383455139096692,52.97870577468739,9.155223880587906,0.8578603716720955,17,0.199,0.754,0.031,0.029,0.197
24202765,2024-05-28,2062BK1,124.72,9.07,9930.0,990.0,808.0,2523.0,1688.0,273.0,0.0,6495.0,1065.0,0.0,0.14390476190476192,0.03357142857142857,0.9610238095238095,1961.0,0.932207190366005,52.07665169939002,10.030303030292899,0.8607853136150634,6,0.2,0.74,0.026,0.025,0.21
24302755,2024-05-28,2062BK1,122.46,8.0,9438.0,0.0,908.0,4156.0,862.0,394.0,1004.0,6365.0,1021.0,160.0,0.14390476190476192,0.03357142857142857,0.9610238095238095,2260.0,0.9386785221451889,51.97615547891576,9438000000000.0,0.38141592920337103,6,0.2,0.77,0.02,0.023,0.18
24202778,2024-05-28,S.TOWER6VAN,124.15,8.21,11697.0,2709.0,709.0,2905.0,2406.0,149.0,446.0,6501.0,1071.0,453.0,0.14390476190476192,0.03357142857142857,0.9610238095238095,3001.0,0.9379721970312936,52.364075714439274,4.317829457362747,0.8017327557478168,67,0.2,1.35,0.027,0.016,0.26
24202781,2024-05-28,S.TOWER6VAN,125.29,8.14,13140.0,3087.0,902.0,691.0,2410.0,115.0,449.0,6691.0,2143.0,0.0,0.14390476190476192,0.03357142857142857,0.9610238095238095,2974.0,0.9389942291768044,53.40410248181495,4.25655976676247,0.81035642232656,67,0.18,1.33,0.04,0.021,0.24
24202793,2024-05-28,R34,128.46,0.0,10530.0,2664.0,965.0,4580.0,1154.0,230.0,0.0,6315.0,1677.0,0.0,0.14390476190476192,0.03357142857142857,0.9610238095238095,1384.0,0.9999999999922156,49.1592713681367,3.952702702701219,0.8338150289011317,66,0.61,0.76,0.017,0.023,0.25
24302761,2024-05-28,SEQRFE550D,130.23,8.14,9954.0,0.0,900.0,6782.0,863.0,386.0,996.0,6639.0,1071.0,0.0,0.14390476190476192,0.03357142857142857,0.9610238095238095,2245.0,0.9411722194049204,50.97903708783707,9954000000000.0,0.38440979955439447,73,0.19,0.77,0.027,0.032,0.21
24302764,2024-05-28,SEQRFE550D,119.58,8.12,10836.0,777.0,892.0,4321.0,853.0,383.0,1017.0,6644.0,1082.0,0.0,0.14390476190476192,0.03357142857142857,0.9610238095238095,2253.0,0.9364134690607955,55.56113062338551,13.945945945927997,0.3786063027073331,73,0.21,0.83,0.018,0.02,0.21
24302767,2024-05-28,2062BK1,127.61,8.15,10929.0,0.0,696.0,5316.0,861.0,410.0,1048.0,6578.0,1059.0,0.0,0.14390476190476192,0.03357142857142857,0.9610238095238095,2319.0,0.9399675898575431,51.54768435035226,10929000000000.0,0.37128072445003396,6,0.19,0.78,0.017,0.029,0.21
24302770,2024-05-28,1786500D,125.2,8.16,8595.0,2946.0,801.0,3579.0,908.0,387.0,996.0,6529.0,1076.0,0.0,0.14390476190476192,0.03357142857142857,0.9610238095238095,2291.0,0.9388122375454498,52.14856229990296,2.917515274948093,0.39633347883003217,2,0.21,0.81,0.04,0.03,0.203
24302772,2024-05-28,2830C20MMNC,120.6,7.21,12201.0,2856.0,801.0,3453.0,878.0,383.0,1007.0,6604.0,1098.0,353.0,0.14390476190476192,0.03357142857142857,0.9610238095238095,2268.0,0.943588138635916,54.75953565460399,4.2720588235279155,0.3871252204583831,17,0.203,0.777,0.019,0.022,0.197
24302806,2024-05-28,2062BK1,117.39,7.22,9936.0,3402.0,710.0,2568.0,895.0,366.0,996.0,6512.0,1028.0,0.0,0.14390476190476192,0.03357142857142857,0.9610238095238095,2257.0,0.9420592247737576,55.4732089611085,2.920634920634062,0.39654408506849953,6,0.19,0.76,0.026,0.03,0.22
24302803,2024-05-28,2062BK1,123.67,0.0,10446.0,1995.0,746.0,5052.0,979.0,339.0,795.0,6476.0,1538.0,0.0,0.14390476190476192,0.03357142857142857,0.9610238095238095,2113.0,0.9999999999919139,52.36516535900085,5.236090225561285,0.46332229058189145,6,0.21,0.75,0.021,0.025,0.21
24302800,2024-05-28,2062BK1,122.54,8.21,10542.0,1992.0,762.0,3774.0,1006.0,342.0,866.0,6771.0,1279.0,0.0,0.14390476190476192,0.03357142857142857,0.9610238095238095,2214.0,0.9372084129947442,55.255426798961516,5.292168674696138,0.4543812104785662,6,0.18,0.72,0.022,0.022,0.2
24302797,2024-05-28,2062BK1,124.28,10.0,9672.0,1980.0,749.0,4050.0,1101.0,366.0,740.0,6466.0,1600.0,0.0,0.14390476190476192,0.03357142857142857,0.9610238095238095,2207.0,0.9255287458971886,52.02767943311854,4.884848484846017,0.4988672405978709,6,0.2,0.75,0.015,0.019,0.19
24302791,2024-05-28,SEQRFE550D,119.6,13.6,9711.0,2946.0,757.0,2897.0,712.0,369.0,901.0,6395.0,1047.0,265.0,0.14390476190476192,0.03357142857142857,0.9610238095238095,1982.0,0.897897897891157,53.46989966510477,3.2963340122188405,0.3592330978807471,73,0.21,0.74,0.019,0.025,0.2
24302774,2024-05-28,SEQRFE550D,125.3,7.21,11526.0,3048.0,696.0,3492.0,1156.0,335.0,787.0,6598.0,1093.0,209.0,0.14390476190476192,0.03357142857142857,0.9610238095238095,2278.0,0.9455890121428906,52.657621707480786,3.781496062990885,0.5074626865669414,73,0.21,0.77,0.025,0.024,0.21
24302786,2024-05-28,S.TOWER6VAN,127.58,8.21,11337.0,3126.0,795.0,3373.0,1894.0,113.0,996.0,6910.0,1149.0,270.0,0.14390476190476192,0.03357142857142857,0.9610238095238095,3003.0,0.9395389940279879,54.16209437173411,3.626679462570817,0.6307026307024207,67,0.17,1.309,0.023,0.014,0.184
24302784,2024-05-28,2062BK1,123.2,8.15,11061.0,3594.0,798.0,2771.0,1119.0,346.0,803.0,7004.0,1144.0,0.0,0.14390476190476192,0.03357142857142857,0.9610238095238095,2268.0,0.9379520365364451,56.8506493501879,3.0776293823029834,0.4933862433860258,6,0.22,0.75,0.024,0.02,0.18
24302783,2024-05-28,C20MMNATLT,123.7,8.02,11067.0,4635.0,801.0,2770.0,1173.0,340.0,786.0,6665.0,1116.0,270.0,0.14390476190476192,0.03357142857142857,0.9610238095238095,2299.0,0.9391132705668153,53.88035569883686,2.387702265371653,0.5102218355804653,41,0.2,0.75,0.036,0.02,0.22
24302779,2024-05-28,2062BK1,123.1,8.23,10473.0,3090.0,798.0,3624.0,1187.0,332.0,806.0,6690.0,1102.0,201.0,0.14390476190476192,0.03357142857142857,0.9610238095238095,2325.0,0.9373334348516157,54.346060113287194,3.3893203883484175,0.5105376344083825,6,0.202,0.799,0.036,0.02,0.216
24302740,2024-05-28,2830C20MMNC,123.5,8.21,9534.0,2778.0,702.0,4002.0,888.0,403.0,1001.0,6654.0,1104.0,0.0,0.14390476190476192,0.03357142857142857,0.9610238095238095,2292.0,0.9376660845726394,53.87854250968519,3.4319654427633433,0.387434554973653,17,0.209,0.765,0.021,0.035,0.21
24302723,2024-05-28,ASP6755,127.43,8.15,10068.0,2475.0,903.0,2047.0,1406.0,287.0,0.0,7105.0,1136.0,296.0,0.14390476190476192,0.03357142857142857,0.9610238095238095,1693.0,0.939887889062252,55.75610138856033,4.067878787877144,0.8304784406374304,28,0.63,0.69,0.017,0.014,0.24
24102819,2024-05-29,S.TOWER6VAN,125.4,8.16,12603.0,2745.0,810.0,4308.0,2630.0,118.0,447.0,6153.0,1022.0,371.0,0.1385714285714286,0.03262857142857143,0.9225428571428572,3195.0,0.9389038634251355,49.06698564554173,4.59125683059942,0.8231611893581148,67,0.181,1.32,0.027,0.017,0.213
24202835,2024-05-29,C20MMNATLT,120.61,8.15,9996.0,1494.0,1669.0,2148.0,1671.0,267.0,0.0,6297.0,1003.0,0.0,0.1385714285714286,0.03262857142857143,0.9225428571428572,1938.0,0.9367039453173603,52.20960119349797,6.690763052204357,0.8622291021667378,41,0.18,0.77,0.026,0.024,0.22
24102824,2024-05-29,S.TOWER6VAN,133.02,8.0,10545.0,2904.0,785.0,4022.0,2481.0,102.0,487.0,6110.0,1021.0,226.0,0.1385714285714286,0.03262857142857143,0.9225428571428572,3070.0,0.943270458084362,45.932942414329176,3.6311983471061877,0.8081433224753068,67,0.17,1.308,0.036,0.02,0.202
24102826,2024-05-29,S.TOWER6VAN,125.8,10.02,11865.0,2688.0,790.0,3266.0,2484.0,122.0,416.0,6432.0,1113.0,0.0,0.1385714285714286,0.03262857142857143,0.9225428571428572,3022.0,0.9262258871968325,51.128775834251755,4.414062499998358,0.8219722038382455,67,0.176,1.322,0.026,0.021,0.224
24102814,2024-05-29,SEQRFE550D,129.84,7.21,10062.0,3528.0,804.0,2966.0,1626.0,270.0,253.0,6051.0,1009.0,0.0,0.1385714285714286,0.03262857142857143,0.9225428571428572,2149.0,0.9473914629628064,46.6035120144285,2.8520408163257223,0.7566309911583263,73,0.21,0.78,0.021,0.025,0.21
24102828,2024-05-29,2062BK1,131.96,8.15,11139.0,3006.0,807.0,3930.0,1624.0,254.0,206.0,5585.0,950.0,0.0,0.1385714285714286,0.03262857142857143,0.9225428571428572,2084.0,0.9418314181647147,42.32343134251043,3.7055888223540565,0.7792706333969389,6,0.19,0.79,0.026,0.021,0.19
24102832,2024-05-29,S.TOWER6VAN,127.57,7.23,11511.0,3390.0,810.0,4148.0,2429.0,115.0,396.0,6144.0,1152.0,0.0,0.1385714285714286,0.03262857142857143,0.9225428571428572,2940.0,0.9463649851561844,48.16179352474593,3.3955752212379364,0.8261904761901951,67,0.2,1.34,0.043,0.019,0.21
24102833,2024-05-29,2062BK1,126.8,9.89,11562.0,2523.0,820.0,3533.0,1777.0,264.0,0.0,6554.0,1229.0,0.0,0.1385714285714286,0.03262857142857143,0.9225428571428572,2041.0,0.9276464993713686,51.68769716047565,4.58263971462363,0.8706516413518517,6,0.2,0.85,0.033,0.019,0.21
24102836,2024-05-29,S.TOWER6VAN,126.54,7.22,11862.0,4011.0,684.0,4586.0,2528.0,122.0,518.0,6099.0,1011.0,562.0,0.1385714285714286,0.03262857142857143,0.9225428571428572,3168.0,0.9460227272656547,48.1981981978173,2.957367240089016,0.7979797979795461,67,0.177,1.349,0.026,0.018,0.203
24102838,2024-05-29,S.TOWER6VAN,123.8,8.15,12525.0,3630.0,704.0,2282.0,2525.0,118.0,403.0,5803.0,969.0,0.0,0.1385714285714286,0.03262857142857143,0.9225428571428572,3046.0,0.9382341796063796,46.87399030656806,3.4504132231395452,0.8289560078789137,67,0.19,1.33,0.026,0.019,0.21
24102840,2024-05-29,C20MMNATLT,125.2,8.02,12654.0,3045.0,687.0,2758.0,1777.0,281.0,0.0,6064.0,1019.0,0.0,0.1385714285714286,0.03262857142857143,0.9225428571428572,2058.0,0.9397988289975996,48.43450479194541,4.155665024629177,0.863459669581699,41,0.18,0.802,0.02,0.018,0.204
24102820,2024-05-29,2062BK1,131.97,8.0,10926.0,3249.0,819.0,3165.0,1628.0,250.0,200.0,6693.0,1355.0,0.0,0.1385714285714286,0.03262857142857143,0.9225428571428572,2078.0,0.9428448953279785,50.71607183412355,3.362880886425558,0.7834456207888434,6,0.21,0.79,0.021,0.023,0.21
24102812,2024-05-29,2062BK1,130.75,8.0,9603.0,4161.0,780.0,3642.0,1730.0,271.0,251.0,6656.0,1101.0,0.0,0.1385714285714286,0.03262857142857143,0.9225428571428572,2252.0,0.9423423423355508,50.906309751044695,2.307858687814874,0.7682060390760355,6,0.21,0.82,0.039,0.025,0.2
24302839,2024-05-29,2062BK1,125.07,8.16,10896.0,975.0,806.0,3735.0,1098.0,309.0,793.0,6665.0,1149.0,0.0,0.1385714285714286,0.03262857142857143,0.9225428571428572,2200.0,0.9387525332061942,53.29015751136731,11.175384615373154,0.4990909090906822,6,0.2,0.74,0.026,0.019,0.21
24302847,2024-05-29,S.TOWER6VAN,124.51,10.0,10452.0,2499.0,804.0,3380.0,2500.0,142.0,698.0,6650.0,1116.0,0.0,0.1385714285714286,0.03262857142857143,0.9225428571428572,3340.0,0.9256560850425571,53.40936470923292,4.182472989194005,0.7485029940117519,67,0.17,1.28,0.025,0.022,0.2
24302845,2024-05-29,2062BK1,127.97,9.99,10911.0,2022.0,792.0,4672.0,1123.0,271.0,254.0,6793.0,1340.0,0.0,0.1385714285714286,0.03262857142857143,0.9225428571428572,1648.0,0.9275877065748943,53.08275377000013,5.396142433231753,0.681432038834538,6,0.18,0.75,0.042,0.024,0.2
24302843,2024-05-29,2062BK1,121.73,9.99,10617.0,2682.0,801.0,4368.0,1701.0,268.0,194.0,6791.0,1467.0,0.0,0.1385714285714286,0.03262857142857143,0.9225428571428572,2163.0,0.9241573033637706,55.78739834013154,3.958612975390023,0.7864077669899276,6,0.19,0.78,0.026,0.02,0.22
24302841,2024-05-29,S.TOWER6VAN,126.5,9.99,10389.0,1944.0,804.0,5521.0,2535.0,132.0,701.0,6797.0,1233.0,0.0,0.1385714285714286,0.03262857142857143,0.9225428571428572,3368.0,0.9268078247422756,53.73122529601793,5.344135802466387,0.7526722090259048,67,0.19,1.32,0.033,0.024,0.2
24102842,2024-05-29,2062BK1,133.58,0.0,10956.0,2094.0,787.0,3253.0,1750.0,271.0,0.0,5992.0,1357.0,332.0,0.1385714285714286,0.03262857142857143,0.9225428571428572,2021.0,0.9999999999925139,44.8570145227964,5.232091690541914,0.865907966352862,6,0.19,0.81,0.033,0.024,0.21
24302827,2024-05-29,2062BK1,128.2,8.0,11136.0,3654.0,699.0,3218.0,1079.0,356.0,759.0,6877.0,1093.0,0.0,0.1385714285714286,0.03262857142857143,0.9225428571428572,2194.0,0.9412628487449247,53.64274570940997,3.0476190476182135,0.4917958067454459,6,0.19,0.72,0.031,0.019,0.19
24302823,2024-05-29,2062BK1,133.29,7.21,10623.0,3795.0,690.0,3652.0,928.0,380.0,1010.0,7144.0,1138.0,0.0,0.1385714285714286,0.03262857142857143,0.9225428571428572,2318.0,0.9486832740146002,53.5974191608253,2.79920948616527,0.4003451251076789,6,0.2,0.73,0.026,0.018,0.16
24302822,2024-05-29,2062BK1,125.5,10.1,7992.0,2067.0,800.0,3607.0,1293.0,267.0,599.0,6881.0,1186.0,0.0,0.1385714285714286,0.03262857142857143,0.9225428571428572,2159.0,0.9255162241819653,54.82868525852726,3.866473149490147,0.5988883742470593,6,0.18,0.75,0.027,0.017,0.17
24302818,2024-05-29,2830C20MMNC,125.87,0.0,9945.0,3528.0,707.0,2625.0,956.0,386.0,1006.0,6685.0,1129.0,0.0,0.1385714285714286,0.03262857142857143,0.9225428571428572,2348.0,0.9999999999920552,53.11035195000309,2.818877551019609,0.4071550255534893,17,0.19,0.77,0.028,0.021,0.21
24302811,2024-05-29,2062BK1,126.46,8.0,18879.0,6984.0,1386.0,2553.0,1890.0,772.0,2080.0,6966.0,2395.0,0.0,0.1385714285714286,0.03262857142857143,0.9225428571428572,4742.0,0.9405027517407372,55.08461173450036,2.7031786941576885,0.3985660059045975,6,0.19,0.74,0.028,0.025,0.2
24302809,2024-05-29,2062BK1,128.77,6.3,10248.0,3411.0,693.0,2958.0,901.0,376.0,956.0,6536.0,1101.0,0.0,0.1385714285714286,0.03262857142857143,0.9225428571428572,2233.0,0.9533575183167738,50.75716393530514,3.004397537378187,0.4034930586652918,6,0.18,0.75,0.032,0.032,0.22
24302850,2024-05-29,S.TOWER6VAN,127.63,9.6,11208.0,2043.0,801.0,3986.0,2509.0,136.0,698.0,466.0,187.0,6863.0,0.1385714285714286,0.03262857142857143,0.9225428571428572,3343.0,0.930044450915033,3.6511791898170403,5.486049926575876,0.7505234819022583,67,0.186,1.304,0.039,0.022,0.214
24102846,2024-05-29,2062BK1,120.19,9.7,10119.0,2136.0,860.0,3445.0,1773.0,278.0,200.0,5810.0,949.0,326.0,0.1385714285714286,0.03262857142857143,0.9225428571428572,2251.0,0.9253214258147255,48.340128130057906,4.73735955055958,0.7876499333625999,6,0.18,0.84,0.021,0.021,0.21
24202856,2024-05-29,2062BK1,119.46,9.93,12804.0,1995.0,729.0,2255.0,1644.0,270.0,0.0,5909.0,4312.0,0.0,0.1385714285714286,0.03262857142857143,0.9225428571428572,1914.0,0.9232552747436182,49.464255817432914,6.418045112778738,0.8589341692785482,6,0.19,0.75,0.02,0.022,0.19
24102852,2024-05-29,S.TOWER6VAN,129.87,9.87,9984.0,2988.0,792.0,2865.0,2430.0,78.0,400.0,6562.0,1047.0,0.0,0.1385714285714286,0.03262857142857143,0.9225428571428572,2908.0,0.9293688278164494,50.52745052706147,3.341365461846271,0.8356258596970991,67,0.18,1.34,0.038,0.023,0.2
24202817,2024-05-29,2062BK1,130.5,0.0,9855.0,3546.0,930.0,3163.0,1563.0,300.0,300.0,6975.0,1106.0,0.0,0.1385714285714286,0.03262857142857143,0.9225428571428572,2163.0,0.9999999999923372,53.448275861659404,2.7791878172580997,0.7226074895974468,6,0.19,0.76,0.028,0.022,0.19
24202813,2024-05-29,2062BK1,124.69,8.15,8661.0,2979.0,908.0,3561.0,1627.0,311.0,290.0,6614.0,1124.0,0.0,0.1385714285714286,0.03262857142857143,0.9225428571428572,2228.0,0.9386479975840211,53.04354799861221,2.907351460220575,0.7302513464987745,6,0.2,0.85,0.026,0.022,0.23
24102849,2024-05-29,2062BK1,118.97,9.99,9441.0,849.0,790.0,2604.0,1683.0,281.0,0.0,5608.0,966.0,0.0,0.1385714285714286,0.03262857142857143,0.9225428571428572,1964.0,0.9225341190995461,47.13793393252805,11.120141342743086,0.856924643584085,6,0.17,0.71,0.025,0.025,0.17
24202867,2024-05-29,SEQRFE550D,0.0,10.0,10944.0,1995.0,718.0,2503.0,1698.0,304.0,0.0,6604.0,1070.0,249.0,0.1385714285714286,0.03262857142857143,0.9225428571428572,2002.0,0.0,6604000000000.0,5.485714285711536,0.8481518481514245,73,0.21,0.7,0.02,0.022,0.2
24202859,2024-05-29,SEQRFE550D,122.33,10.92,11793.0,2349.0,709.0,2044.0,1634.0,311.0,0.0,6227.0,1018.0,354.0,0.1385714285714286,0.03262857142857143,0.9225428571428572,1945.0,0.9180487804809153,50.90329436727783,5.020434227328642,0.8401028277630642,73,0.18,0.95,0.02,0.021,0.22
24202821,2024-05-29,2062BK1,129.04,8.0,9084.0,3012.0,924.0,2914.0,1664.0,294.0,294.0,6683.0,1082.0,253.0,0.1385714285714286,0.03262857142857143,0.9225428571428572,2252.0,0.9416228838226678,51.79014259104317,3.0159362549790782,0.7388987566604179,6,0.22,0.84,0.034,0.016,0.18
24202848,2024-05-29,1786500D,128.03,10.2,11046.0,1992.0,819.0,1904.0,1681.0,300.0,0.0,6661.0,1220.0,0.0,0.1385714285714286,0.03262857142857143,0.9225428571428572,1981.0,0.9262099399484469,52.02686870224146,5.545180722888783,0.8485613326598442,2,0.218,1.028,0.026,0.021,0.229
24202837,2024-05-29,2062BK1,122.7,7.23,11085.0,1989.0,806.0,2828.0,1691.0,253.0,0.0,6295.0,1098.0,0.0,0.1385714285714286,0.03262857142857143,0.9225428571428572,1944.0,0.9443546524979269,51.30399347961447,5.573152337855419,0.8698559670777418,6,0.2,0.77,0.027,0.021,0.2
24202851,2024-05-29,IS2062E350BR,128.38,11.75,11019.0,2001.0,770.0,2418.0,1667.0,111.0,459.0,6160.0,1009.0,329.0,0.1385714285714286,0.03262857142857143,0.9225428571428572,2237.0,0.9161492899385132,47.98255179897195,5.5067466266839045,0.7451944568615354,59,0.2,1.26,0.026,0.024,0.24
24202829,2024-05-29,2062BK1,0.0,0.0,6969.0,2019.0,506.0,891.0,1782.0,358.0,0.0,4089.0,1091.0,0.0,0.1385714285714286,0.03262857142857143,0.9225428571428572,2140.0,0.0,4088999999999.9995,3.4517087667144866,0.8327102803734426,6,0.18,0.8,0.02,0.02,0.22
24302865,2024-05-29,2830C20MMNC,120.2,10.0,15996.0,9048.0,1386.0,4130.0,1892.0,650.0,1796.0,6544.0,1188.0,0.0,0.1385714285714286,0.03262857142857143,0.9225428571428572,4338.0,0.9231950844783167,54.44259567342394,1.767904509283624,0.43614568925762187,17,0.21,0.7,0.018,0.017,0.21
24302861,2024-05-29,S.TOWER6VAN,126.0,10.01,10662.0,3387.0,704.0,2154.0,2508.0,108.0,779.0,6709.0,3839.0,430.0,0.1385714285714286,0.03262857142857143,0.9225428571428572,3395.0,0.9264024703997766,53.24603174560916,3.147918511956555,0.7387334315167191,67,0.2,1.32,0.018,0.019,0.22
24302858,2024-05-29,S.TOWER6VAN,123.4,10.23,10962.0,2448.0,795.0,4062.0,2523.0,132.0,911.0,6888.0,1173.0,0.0,0.1385714285714286,0.03262857142857143,0.9225428571428572,3566.0,0.923445334124647,55.81847649873728,4.477941176468759,0.7075154234434359,67,0.18,1.34,0.019,0.018,0.22
24102863,2024-05-29,SEQRFE550D,132.88,10.0,10176.0,1956.0,784.0,1136.0,1685.0,257.0,0.0,6505.0,2349.0,0.0,0.1385714285714286,0.03262857142857143,0.9225428571428572,1942.0,0.9300111982017777,48.95394340721739,5.202453987727401,0.8676622039130445,73,0.2,0.75,0.021,0.021,0.2
24302855,2024-05-29,2062BK1,128.4,9.99,10398.0,2976.0,800.0,3474.0,1701.0,308.0,142.0,6862.0,1148.0,0.0,0.1385714285714286,0.03262857142857143,0.9225428571428572,2151.0,0.9278127032232979,53.44236760082989,3.493951612902052,0.7907949790791303,6,0.19,0.84,0.026,0.024,0.16
24102857,2024-05-29,S.TOWER6VAN,128.51,10.93,11109.0,1509.0,790.0,2148.0,2443.0,150.0,393.0,6476.0,1240.0,0.0,0.1385714285714286,0.03262857142857143,0.9225428571428572,2986.0,0.9216150315481813,50.392965527582355,7.361829025840052,0.8181513730740729,67,0.16,1.37,0.038,0.022,0.17
24202825,2024-05-29,S.TOWER6VAN,127.47,8.0,9738.0,2286.0,924.0,2976.0,2511.0,94.0,547.0,6784.0,1141.0,0.0,0.1385714285714286,0.03262857142857143,0.9225428571428572,3152.0,0.940946334974969,53.2203655757965,4.2598425196831755,0.7966370558373107,67,0.175,1.31,0.031,0.021,0.207
24202854,2024-05-30,S.TOWER6VAN,118.36,10.01,10203.0,1998.0,803.0,2441.0,2474.0,115.0,459.0,5909.0,968.0,359.0,0.128,0.03462068965517241,0.6833103448275861,3048.0,0.922022279341575,49.92396079714495,5.106606606604051,0.8116797900259805,67,0.174,1.274,0.021,0.021,0.255
24202862,2024-05-30,2062BK1,127.83,0.0,11070.0,1785.0,704.0,2477.0,1657.0,297.0,0.0,6496.0,1048.0,351.0,0.128,0.03462068965517241,0.6833103448275861,1954.0,0.999999999992177,50.81749198114044,6.201680672265433,0.8480040941653797,6,0.21,0.72,0.023,0.023,0.23
24202864,2024-05-30,2062BK1,126.77,10.0,9447.0,2085.0,715.0,2138.0,1708.0,294.0,0.0,6523.0,1053.0,0.0,0.128,0.03462068965517241,0.6833103448275861,2002.0,0.9268845506987873,51.45539165377096,4.530935251796388,0.853146853146427,6,0.22,0.72,0.023,0.022,0.2
24202869,2024-05-30,2062BK1,0.0,0.0,10422.0,2076.0,720.0,2505.0,1697.0,304.0,0.0,6491.0,1054.0,473.0,0.128,0.03462068965517241,0.6833103448275861,2001.0,0.0,6491000000000.0,5.020231213870415,0.8480759620185667,6,0.22,0.74,0.024,0.019,0.16
24202871,2024-05-30,2062BK1,123.61,0.0,10221.0,1989.0,820.0,1134.0,1728.0,284.0,0.0,6897.0,1595.0,0.0,0.128,0.03462068965517241,0.6833103448275861,2012.0,0.99999999999191,55.79645659691128,5.138763197584144,0.8588469184886387,6,0.2,0.79,0.025,0.024,0.2
24302917,2024-05-30,2830C20MMNC,0.0,7.23,6942.0,3093.0,696.0,1524.0,794.0,411.0,1091.0,6605.0,1119.0,462.0,0.128,0.03462068965517241,0.6833103448275861,2296.0,0.0,6605000000000.0,2.2444228903969465,0.34581881533085984,17,0.2,0.75,0.02,0.027,0.21
24202879,2024-05-30,2062BK1,126.95,10.0,10482.0,1770.0,721.0,1114.0,1701.0,304.0,0.0,6603.0,1064.0,247.0,0.128,0.03462068965517241,0.6833103448275861,2005.0,0.9269806498654476,52.012603386750584,5.922033898301739,0.8483790523686542,6,0.21,0.74,0.028,0.028,0.22
24202877,2024-05-30,2062BK1,125.78,10.0,9774.0,2352.0,608.0,1471.0,1644.0,243.0,0.0,6149.0,994.0,0.0,0.128,0.03462068965517241,0.6833103448275861,1887.0,0.9263514508695954,48.886945459938886,4.155612244896193,0.8712241653413507,6,0.202,0.8,0.016,0.022,0.201
24202881,2024-05-30,S.TOWER6VAN,125.19,10.0,9033.0,1620.0,712.0,0.0,2390.0,0.0,489.0,6571.0,1076.0,0.0,0.128,0.03462068965517241,0.6833103448275861,2879.0,0.9260300318002366,52.48821790835939,5.575925925922484,0.830149357415481,67,0.198,1.399,0.03,0.022,0.192
24202883,2024-05-30,S.TOWER6VAN,128.29,10.0,9945.0,2466.0,803.0,1468.0,2396.0,91.0,442.0,6594.0,1060.0,467.0,0.128,0.03462068965517241,0.6833103448275861,2929.0,0.9276881914749607,51.39917374657886,4.032846715326832,0.8180266302489525,67,0.189,1.296,0.029,0.019,0.232
24202887,2024-05-30,S.TOWER6VAN,123.82,10.92,8190.0,2241.0,809.0,1187.0,2470.0,152.0,449.0,6500.0,1028.0,447.0,0.128,0.03462068965517241,0.6833103448275861,3071.0,0.9189550244847934,52.495558067739495,3.6546184738939513,0.8042982741775303,67,0.19,1.37,0.029,0.021,0.18
24202888,2024-05-30,S.TOWER6VAN,128.64,10.13,8964.0,2301.0,707.0,0.0,2413.0,0.0,499.0,6632.0,1127.0,0.0,0.128,0.03462068965517241,0.6833103448275861,2912.0,0.9270015132887008,51.55472636775845,3.8956975228144737,0.8286401098898253,67,0.181,1.331,0.024,0.022,0.211
24202891,2024-05-30,S.TOWER6VAN,0.0,9.99,9015.0,2001.0,811.0,0.0,2403.0,122.0,435.0,6499.0,1035.0,0.0,0.128,0.03462068965517241,0.6833103448275861,2960.0,0.0,6499000000000.0,4.505247376309593,0.81182432432405,67,0.18,1.32,0.03,0.02,0.21
24202897,2024-05-30,S.TOWER6VAN,130.6,7.98,9393.0,2832.0,720.0,0.0,2420.0,0.0,489.0,6689.0,1144.0,0.0,0.128,0.03462068965517241,0.6833103448275861,2909.0,0.9424159330282696,51.21745788628471,3.316737288134422,0.8319009969058674,67,0.19,1.34,0.02,0.022,0.2
24202901,2024-05-30,2062BK1,126.41,8.15,8088.0,4113.0,707.0,432.0,1438.0,273.0,0.0,6649.0,1070.0,0.0,0.128,0.03462068965517241,0.6833103448275861,1711.0,0.9394322235364192,52.59868681233606,1.9664478482854444,0.8404441846868261,6,0.18,0.72,0.02,0.024,0.2
24202916,2024-05-30,1786500D,130.2,0.0,8988.0,2172.0,718.0,4085.0,1698.0,196.0,0.0,6390.0,1036.0,0.0,0.128,0.03462068965517241,0.6833103448275861,1894.0,0.9999999999923196,49.07834101344795,4.138121546959421,0.8965153115095583,2,0.2,0.76,0.018,0.02,0.183
24302914,2024-05-30,2062BK1,130.8,7.23,6915.0,2502.0,801.0,2268.0,769.0,410.0,1108.0,5271.0,985.0,263.0,0.128,0.03462068965517241,0.6833103448275861,2287.0,0.947620082583876,40.29816513730659,2.7637889688238353,0.33624836029718574,6,0.2,0.79,0.02,0.022,0.2
24202875,2024-05-30,2062BK1,128.67,10.01,10803.0,1791.0,707.0,2437.0,1677.0,294.0,0.0,7105.0,2296.0,0.0,0.128,0.03462068965517241,0.6833103448275861,1971.0,0.9278194404317291,55.218776715199986,6.031825795641523,0.8508371385079397,6,0.19,0.81,0.02,0.02,0.23
24302912,2024-05-30,1786500D,124.91,8.0,9042.0,3150.0,831.0,1294.0,668.0,393.0,1006.0,6599.0,1097.0,0.0,0.128,0.03462068965517241,0.6833103448275861,2067.0,0.9398088932289534,52.83003762666856,2.870476190475279,0.32317368166409133,2,0.19,0.61,0.016,0.026,0.18
24102866,2024-05-30,S.TOWER6VAN,133.22,10.0,10539.0,3126.0,815.0,1156.0,2437.0,99.0,413.0,6573.0,1608.0,0.0,0.128,0.03462068965517241,0.6833103448275861,2949.0,0.9301773495256935,49.339438522373975,3.3714011516303994,0.8263818243469562,67,0.185,1.262,0.022,0.02,0.226
24102860,2024-05-30,2062BK1,122.22,9.84,11025.0,2805.0,815.0,1510.0,1682.0,257.0,0.0,6338.0,1212.0,0.0,0.128,0.03462068965517241,0.6833103448275861,1939.0,0.9254884143501023,51.85730649605746,3.9304812834210585,0.8674574522945501,6,0.2,0.76,0.02,0.018,0.19
24302878,2024-05-30,2062BK1,126.46,10.0,10776.0,3003.0,705.0,1284.0,925.0,335.0,1003.0,6789.0,1084.0,278.0,0.128,0.03462068965517241,0.6833103448275861,2263.0,0.9267184522869215,53.68495967061771,3.5884115884103935,0.408749447635701,6,0.194,0.75,0.039,0.029,0.2
24302886,2024-05-30,S.TOWER6VAN,130.22,10.0,8889.0,2709.0,596.0,2965.0,1898.0,129.0,1010.0,6398.0,1350.0,0.0,0.128,0.03462068965517241,0.6833103448275861,3037.0,0.9286834973546664,49.132237751120165,3.281284606864791,0.6249588409612694,67,0.195,1.338,0.03,0.017,0.181
