Repository: SiddharthKumar268/FerroMind

# FerroMind
*Ferro-Alloy Optimisation using Machine Learning*
**SAIL Durgapur Steel Plant | Steel Melting Shop**
Intern: Siddharth Kumar | FY 2023-24 to FY 2025-26

---

## Quick Start

```bash

# 2. Place raw Excel files in data/raw/

## Dataset

| | |
|---|---|
| Total heats after cleaning | 47,421 |
| Training set | 37,936 heats (Apr 2023 – Jun 2025) |
| Test set | 9,485 heats (Jun 2025 – Dec 2025) |
| Input features | 21 (16 raw + 5 engineered) |
| Target variables | Mn, Si, C, S, P |
| BOF grades | 76 distinct grades |
| Split method | Chronological 80/20 — no shuffle, no leakage |

---

File: data/processed/sms_train.csv (part 131 of 253)
Heat_Number,Date,BOF Grade Code,Hot Metal Addn. Weight,Scrap Addn. Weight,Lime Into Converter,Dolomite Into Converter,Lime Into Ladle,Iron Ore Into Converter,SIMN Into Ladle,FESI Into Ladle,FEMN Into Ladle,Measered O2 Mainblow II,Duration of Mainblow I/II,Measered O2 2nd Blow,HM_P,HM_S,HM_Si,Total_FA_Ladle,HM_Ratio,O2_per_ton_HM,Lime_Dolo_Ratio,SiMn_FA_Fraction,Grade_Encoded,C,Mn,P,S,Si
24302889,2024-05-30,S.TOWER6VAN,129.61,0.0,7701.0,1569.0,704.0,957.0,1101.0,173.0,1000.0,4781.0,1031.0,0.0,0.128,0.03462068965517241,0.6833103448275861,2274.0,0.9999999999922846,36.88758583414175,4.9082217973200075,0.4841688654351433,67,0.176,1.279,0.024,0.018,0.211
24302904,2024-05-30,2062BK1,123.23,8.0,8388.0,2217.0,779.0,0.0,834.0,360.0,1002.0,7019.0,1142.0,0.0,0.128,0.03462068965517241,0.6833103448275861,2196.0,0.9390383296430768,56.95853282433694,3.7834912043284694,0.3797814207648544,6,0.18,0.78,0.024,0.022,0.19
24202695,2024-05-30,2830C20MMNAK,116.05,8.15,10608.0,2514.0,795.0,2466.0,1640.0,307.0,0.0,5876.0,942.0,0.0,0.128,0.03462068965517241,0.6833103448275861,1947.0,0.9343800321985959,50.63334769452276,4.2195704057262455,0.8423215202871893,16,0.19,0.78,0.028,0.018,0.17
24202708,2024-05-30,2830C20MMNAK,130.84,8.03,9282.0,2991.0,707.0,0.0,1725.0,256.0,0.0,6622.0,1954.0,0.0,0.128,0.03462068965517241,0.6833103448275861,1981.0,0.9421761359477053,50.611433811903005,3.1033099297883306,0.8707723372029931,16,0.21,0.77,0.021,0.027,0.23
24202729,2024-05-30,WTCC1875CL6,124.21,0.0,6807.0,1002.0,212.0,1334.0,1151.0,260.0,0.0,5571.0,1824.0,0.0,0.128,0.03462068965517241,0.6833103448275861,1411.0,0.9999999999919491,44.85146123464414,6.793413173645915,0.8157335223240144,82,0.61,0.74,0.023,0.02,0.2
24302870,2024-05-30,2062BK1,126.9,10.0,11133.0,3057.0,707.0,3222.0,942.0,329.0,898.0,6771.0,1080.0,270.0,0.128,0.03462068965517241,0.6833103448275861,2169.0,0.9269539810012641,53.3569739948514,3.6418056918535684,0.4343015214382507,6,0.21,0.77,0.029,0.02,0.23
24302874,2024-05-30,S.TOWER6VAN,123.87,0.0,10128.0,3066.0,696.0,2194.0,2515.0,112.0,905.0,6646.0,1061.0,396.0,0.128,0.03462068965517241,0.6833103448275861,3532.0,0.999999999991927,53.6530233304783,3.3033268101750477,0.7120611551526863,67,0.185,1.28,0.024,0.02,0.22
24102908,2024-05-30,2062BK1,112.57,8.0,11163.0,3291.0,800.0,2168.0,1726.0,277.0,0.0,6100.0,1931.0,0.0,0.128,0.03462068965517241,0.6833103448275861,2003.0,0.9336485029366041,54.18850492978424,3.391978122150291,0.8617074388413072,6,0.21,0.79,0.025,0.019,0.2
24102903,2024-05-30,S.TOWER6VAN,120.55,8.14,7998.0,1491.0,803.0,910.0,2035.0,161.0,423.0,5850.0,1328.0,0.0,0.128,0.03462068965517241,0.6833103448275861,2619.0,0.9367472219990929,48.527581915814785,5.364185110660387,0.7770141275292948,67,0.17,1.3,0.022,0.022,0.2
24102900,2024-05-30,S.TOWER6VAN,126.7,7.21,9681.0,3264.0,813.0,2008.0,2435.0,123.0,518.0,392.0,1223.0,0.0,0.128,0.03462068965517241,0.6833103448275861,3076.0,0.9461578672171896,3.093922651909282,2.9659926470579148,0.7916124837448661,67,0.188,1.3,0.022,0.022,0.21
24102913,2024-05-30,2062BK1,124.1,7.23,8976.0,3270.0,592.0,1044.0,1699.0,277.0,0.0,6491.0,1290.0,0.0,0.128,0.03462068965517241,0.6833103448275861,1976.0,0.9449478413085743,52.304593069683285,2.7449541284395274,0.8598178137647471,6,0.18,0.78,0.018,0.022,0.17
24102896,2024-05-30,S.TOWER6VAN,122.97,0.0,8973.0,2004.0,998.0,2327.0,2531.0,122.0,609.0,6249.0,1004.0,386.0,0.128,0.03462068965517241,0.6833103448275861,3262.0,0.999999999991868,50.81727250507589,4.477544910177406,0.7759043531573342,67,0.19,1.32,0.03,0.017,0.23
24102868,2024-05-30,S.TOWER6VAN,126.74,10.0,10620.0,2262.0,788.0,2146.0,2332.0,99.0,400.0,6461.0,1621.0,0.0,0.128,0.03462068965517241,0.6833103448275861,2831.0,0.9268685095734469,50.97838093694983,4.694960212199516,0.8237371953370457,67,0.18,1.26,0.024,0.022,0.243
24102872,2024-05-30,S.TOWER6VAN,130.31,9.07,10482.0,1980.0,820.0,2534.0,2335.0,98.0,403.0,6718.0,1158.0,0.0,0.128,0.03462068965517241,0.6833103448275861,2836.0,0.9349261012990752,51.553986646830225,5.2939393939367205,0.8233427362479466,67,0.18,1.26,0.029,0.022,0.22
24102873,2024-05-30,S.TOWER6VAN,133.84,10.0,8898.0,2301.0,802.0,3115.0,2525.0,118.0,615.0,6214.0,992.0,375.0,0.128,0.03462068965517241,0.6833103448275861,3258.0,0.9304783092260117,46.42857142822454,3.8670143415889324,0.7750153468383134,67,0.189,1.345,0.038,0.025,0.197
24102876,2024-05-30,S.TOWER6VAN,133.08,10.0,10638.0,3024.0,765.0,2759.0,2430.0,104.0,406.0,6519.0,2019.0,0.0,0.128,0.03462068965517241,0.6833103448275861,2940.0,0.9301090299068346,48.98557258754895,3.5178571428559797,0.8265306122446169,67,0.184,1.322,0.026,0.022,0.203
24102880,2024-05-30,S.TOWER6VAN,132.29,9.99,10281.0,3015.0,780.0,1730.0,2428.0,98.0,409.0,6439.0,3937.0,0.0,0.128,0.03462068965517241,0.6833103448275861,2935.0,0.9297863367941398,48.67336911294374,3.409950248755088,0.8272572402041475,67,0.19,1.305,0.024,0.018,0.219
24102884,2024-05-30,IS2062E350BR,132.05,0.0,11100.0,990.0,704.0,4084.0,2436.0,149.0,555.0,164.0,7771.0,0.0,0.128,0.03462068965517241,0.6833103448275861,3140.0,0.9999999999924272,1.241953805367346,11.212121212109887,0.775796178343702,59,0.17,1.32,0.023,0.019,0.26
24102885,2024-05-30,S.TOWER6VAN,126.1,10.0,8871.0,2016.0,800.0,4605.0,2524.0,118.0,528.0,3280.0,1703.0,0.0,0.128,0.03462068965517241,0.6833103448275861,3170.0,0.9265246142474173,26.01110229955582,4.400297619045436,0.7962145110407582,67,0.186,1.365,0.031,0.024,0.202
24102898,2024-05-30,S.TOWER6VAN,129.14,7.21,7977.0,3243.0,790.0,2107.0,2433.0,122.0,524.0,6598.0,1113.0,0.0,0.128,0.03462068965517241,0.6833103448275861,3079.0,0.9471213787976008,51.091838314611344,2.4597594819603885,0.7901916206558005,67,0.196,1.38,0.029,0.021,0.23
24302882,2024-05-30,S.TOWER6VAN,132.05,10.0,9672.0,3558.0,704.0,2122.0,2667.0,125.0,994.0,6785.0,1082.0,0.0,0.128,0.03462068965517241,0.6833103448275861,3786.0,0.9296022527213685,51.382052252545385,2.718381112984059,0.7044374009506855,67,0.18,1.3,0.038,0.023,0.22
24102890,2024-05-30,S.TOWER6VAN,129.61,0.0,8700.0,1335.0,795.0,3274.0,2531.0,122.0,497.0,1775.0,4419.0,0.0,0.128,0.03462068965517241,0.6833103448275861,3150.0,0.9999999999922846,13.69493094658055,6.516853932579388,0.8034920634918085,67,0.194,1.31,0.033,0.017,0.226
24102892,2024-05-30,2062BK1,122.4,7.21,8928.0,2988.0,797.0,1557.0,1723.0,274.0,0.0,6502.0,1051.0,0.0,0.128,0.03462068965517241,0.6833103448275861,1997.0,0.9443715762599771,53.12091503224574,2.987951807227916,0.8627941912864984,6,0.209,0.8,0.023,0.022,0.217
24102894,2024-05-30,2062BK1,128.25,9.31,8193.0,4395.0,811.0,2328.0,1679.0,269.0,0.0,5172.0,831.0,0.0,0.128,0.03462068965517241,0.6833103448275861,1948.0,0.9323204419821728,40.32748537980252,1.8641638225251729,0.8619096509235822,6,0.21,0.74,0.038,0.028,0.22
24302925,2024-05-31,SEQRFE550D,127.28,7.21,9396.0,3126.0,806.0,3291.0,767.0,409.0,1080.0,6628.0,1095.0,313.0,0.1346774193548387,0.03229032258064517,0.8270322580645161,2256.0,0.946390066168887,52.07416719003713,3.005758157388674,0.3399822695033954,73,0.21,0.76,0.022,0.028,0.23
24302931,2024-05-31,SEQRFE550D,136.51,7.23,9645.0,2499.0,820.0,2155.0,800.0,410.0,1099.0,6805.0,1240.0,0.0,0.1346774193548387,0.03229032258064517,0.8270322580645161,2309.0,0.949700848748089,49.84982785107429,3.8595438175254664,0.3464703334775459,73,0.22,0.78,0.03,0.025,0.23
24302920,2024-05-31,2062BK1,127.8,8.15,8820.0,2994.0,796.0,1986.0,793.0,410.0,1092.0,6402.0,1069.0,359.0,0.1346774193548387,0.03229032258064517,0.8270322580645161,2295.0,0.9400514895112907,50.09389671322305,2.9458917835661502,0.3455337690630303,6,0.19,0.77,0.023,0.027,0.22
24302934,2024-05-31,2062BK1,121.13,8.0,10431.0,2253.0,803.0,2628.0,798.0,409.0,1104.0,875.0,1676.0,0.0,0.1346774193548387,0.03229032258064517,0.8270322580645161,2311.0,0.9380469294436766,7.223644018763117,4.629826897467985,0.34530506274325173,6,0.19,0.74,0.024,0.022,0.17
24302937,2024-05-31,2062BK1,129.83,7.22,9894.0,2913.0,795.0,2564.0,791.0,409.0,1094.0,6544.0,1305.0,562.0,0.1346774193548387,0.03229032258064517,0.8270322580645161,2294.0,0.9473184968920298,50.40437495147189,3.3964984551996578,0.3448125544898235,6,0.19,0.74,0.02,0.02,0.21
24302909,2024-05-31,S.TOWER6VAN,128.27,8.15,8994.0,2061.0,743.0,1564.0,837.0,305.0,1501.0,6858.0,1107.0,0.0,0.1346774193548387,0.03229032258064517,0.8270322580645161,2643.0,0.9402580266754124,53.465346534236645,4.3639010189207355,0.31668558456287677,67,0.179,1.385,0.026,0.017,0.225
24302907,2024-05-31,S.TOWER6VAN,124.6,7.21,8433.0,3072.0,776.0,2298.0,841.0,312.0,1489.0,6817.0,1106.0,0.0,0.1346774193548387,0.03229032258064517,0.8270322580645161,2642.0,0.9453000530995729,54.711075440973424,2.7451171874991065,0.3183194549582444,67,0.189,1.331,0.026,0.024,0.234
24202899,2024-05-31,S.TOWER6VAN,126.73,8.01,9192.0,3852.0,712.0,0.0,2406.0,0.0,496.0,6696.0,1129.0,0.0,0.1346774193548387,0.03229032258064517,0.8270322580645161,2902.0,0.9405521745514284,52.83673952455743,2.3862928348903463,0.8290833907647039,67,0.195,1.28,0.023,0.021,0.194
24302941,2024-05-31,2062BK1,124.7,7.98,9984.0,2169.0,804.0,744.0,790.0,411.0,1105.0,6656.0,1066.0,0.0,0.1346774193548387,0.03229032258064517,0.8270322580645161,2306.0,0.9398552909184515,53.376102645923204,4.603042876899676,0.34258456201199367,6,0.18,0.82,0.019,0.025,0.24
24302928,2024-05-31,SEQRFE550D,130.2,8.16,8904.0,2838.0,779.0,1959.0,773.0,411.0,1098.0,6848.0,1131.0,0.0,0.1346774193548387,0.03229032258064517,0.8270322580645161,2282.0,0.9410234171657921,52.596006143989285,3.1374207188149623,0.3387379491672486,73,0.22,0.79,0.031,0.026,0.22
24302922,2024-05-31,2830C20MMNC,128.3,8.22,9099.0,3162.0,801.0,2637.0,772.0,413.0,1132.0,6648.0,1108.0,309.0,0.1346774193548387,0.03229032258064517,0.8270322580645161,2317.0,0.9397890418917391,51.81605611806847,2.8776091081584827,0.33318946914098696,17,0.181,0.78,0.018,0.024,0.213
24202936,2024-05-31,2062BK1,124.21,0.0,9504.0,1968.0,784.0,204.0,1701.0,273.0,0.0,6239.0,1036.0,310.0,0.1346774193548387,0.03229032258064517,0.8270322580645161,1974.0,0.9999999999919491,50.22945012438427,4.829268292680473,0.8617021276591379,6,0.2,0.79,0.031,0.026,0.25
24202911,2024-05-31,2830C20MMNAK,120.4,8.15,6552.0,1542.0,721.0,868.0,1681.0,270.0,0.0,6398.0,1031.0,464.0,0.1346774193548387,0.03229032258064517,0.8270322580645161,1951.0,0.9366005445279144,53.139534883279566,4.2490272373513305,0.8616094310605528,16,0.18,0.66,0.019,0.026,0.16
24302219,2024-05-31,2830C20MMNC,129.91,0.0,9003.0,0.0,0.0,5500.0,0.0,0.0,0.0,6556.0,1424.0,0.0,0.1346774193548387,0.03229032258064517,0.8270322580645161,0.0,0.9999999999923025,50.46570702755396,9003000000000.0,0.0,17,0.17,0.71,0.027,0.026,0.18
24202956,2024-05-31,S.TOWER6VAN,128.9,8.16,10551.0,2187.0,814.0,2202.0,2430.0,0.0,489.0,6647.0,1103.0,264.0,0.1346774193548387,0.03229032258064517,0.8270322580645161,2919.0,0.9404640303448092,51.56710628354099,4.824417009599989,0.8324768756420581,67,0.178,1.321,0.027,0.022,0.194
24202954,2024-05-31,S.TOWER6VAN,123.85,8.0,9435.0,2010.0,874.0,837.0,2396.0,0.0,439.0,6580.0,1107.0,202.0,0.1346774193548387,0.03229032258064517,0.8270322580645161,2835.0,0.9393249905124057,53.128784819918216,4.6940298507439335,0.8451499118162804,67,0.167,1.306,0.026,0.02,0.213
24202951,2024-05-31,S.TOWER6VAN,124.53,8.15,9642.0,2007.0,811.0,0.0,2356.0,0.0,442.0,6613.0,1149.0,0.0,0.1346774193548387,0.03229032258064517,0.8270322580645161,2798.0,0.9385740126549701,53.10366979801571,4.804185351268159,0.8420300214435875,67,0.18,1.3,0.037,0.021,0.2
24202949,2024-05-31,S.TOWER6VAN,120.99,8.13,10221.0,2598.0,814.0,536.0,2508.0,91.0,543.0,6477.0,1078.0,0.0,0.1346774193548387,0.03229032258064517,0.8270322580645161,3142.0,0.937035315977873,53.533349863182636,3.934180138566615,0.7982176957349465,67,0.17,1.34,0.024,0.018,0.19
24202946,2024-05-31,2062BK1,126.45,7.98,10713.0,2013.0,811.0,1059.0,1698.0,294.0,0.0,6452.0,1047.0,362.0,0.1346774193548387,0.03229032258064517,0.8270322580645161,1992.0,0.9406382503835407,51.024120205211354,5.321907600593481,0.8524096385537889,6,0.19,0.73,0.03,0.02,0.22
24202944,2024-05-31,2062BK1,122.88,8.03,10437.0,2187.0,803.0,1027.0,1725.0,267.0,0.0,6408.0,1045.0,367.0,0.1346774193548387,0.03229032258064517,0.8270322580645161,1992.0,0.9386601481862451,52.148437499575614,4.772290809325664,0.865963855421252,6,0.19,0.76,0.029,0.02,0.22
24202906,2024-05-31,S.TOWER6VAN,120.77,8.0,11673.0,3456.0,616.0,0.0,2400.0,98.0,493.0,1842.0,2470.0,0.0,0.1346774193548387,0.03229032258064517,0.8270322580645161,2991.0,0.9378737283455941,15.252132151898218,3.3776041666656895,0.8024072216647267,67,0.176,1.256,0.016,0.02,0.194
24202940,2024-05-31,2062BK1,122.02,8.15,9855.0,1989.0,811.0,798.0,1708.0,277.0,0.0,6169.0,1001.0,594.0,0.1346774193548387,0.03229032258064517,0.8270322580645161,1985.0,0.9373895674814675,50.55728569045601,4.954751131219228,0.8604534005033448,6,0.2,0.74,0.018,0.024,0.21
24302943,2024-05-31,1786500D,136.97,8.15,11091.0,1968.0,798.0,1512.0,781.0,409.0,1101.0,6933.0,1132.0,365.0,0.1346774193548387,0.03229032258064517,0.8270322580645161,2291.0,0.9438395810298799,50.61692341351671,5.635670731704454,0.34089917066768183,2,0.2,0.75,0.024,0.024,0.201
24202933,2024-05-31,2062BK1,122.94,8.16,10323.0,2010.0,814.0,402.0,1714.0,314.0,0.0,6290.0,1032.0,318.0,0.1346774193548387,0.03229032258064517,0.8270322580645161,2028.0,0.9377574370637853,51.16316902512475,5.135820895519833,0.8451676528595438,6,0.2,0.74,0.021,0.023,0.17
24202930,2024-05-31,C20MMNATLT,128.68,0.0,9945.0,2727.0,709.0,1862.0,1694.0,294.0,0.0,6379.0,1130.0,323.0,0.1346774193548387,0.03229032258064517,0.8270322580645161,1988.0,0.9999999999922289,49.57258315161974,3.6468646864673095,0.8521126760559095,41,0.195,0.732,0.017,0.026,0.221
24202927,2024-05-31,2062BK1,129.98,8.2,9045.0,2106.0,820.0,1807.0,1708.0,253.0,0.0,6897.0,1123.0,0.0,0.1346774193548387,0.03229032258064517,0.8270322580645161,1961.0,0.9406571139025862,53.06200953952099,4.2948717948697555,0.8709841917384645,6,0.19,0.73,0.027,0.026,0.22
24202924,2024-05-31,2830C20MMNC,128.62,8.16,9024.0,2634.0,806.0,464.0,1711.0,246.0,0.0,6664.0,1126.0,0.0,0.1346774193548387,0.03229032258064517,0.8270322580645161,1957.0,0.9403421552789858,51.811537863070974,3.425968109338107,0.874297393969916,17,0.2,0.74,0.03,0.023,0.21
24202921,2024-05-31,2062BK1,130.63,0.0,8550.0,2097.0,808.0,0.0,1718.0,243.0,0.0,6665.0,1073.0,0.0,0.1346774193548387,0.03229032258064517,0.8270322580645161,1961.0,0.9999999999923449,51.02197045050126,4.077253218882176,0.8760836308001652,6,0.2,0.72,0.027,0.024,0.23
24202918,2024-05-31,1786500D,131.4,0.0,8940.0,2094.0,723.0,1116.0,1708.0,257.0,0.0,6398.0,1044.0,0.0,0.1346774193548387,0.03229032258064517,0.8270322580645161,1965.0,0.9999999999923898,48.69101978653964,4.269340974209996,0.8692111959283109,2,0.24,0.78,0.014,0.018,0.198
24202938,2024-05-31,2062BK1,124.92,0.0,9798.0,2004.0,721.0,951.0,1687.0,270.0,0.0,6706.0,1410.0,0.0,0.1346774193548387,0.03229032258064517,0.8270322580645161,1957.0,0.9999999999919948,53.68235670786357,4.889221556883788,0.8620337250889821,6,0.17,0.77,0.028,0.025,0.17
24302947,2024-05-31,2062BK1,129.32,8.16,9435.0,1992.0,605.0,2067.0,749.0,353.0,1057.0,6649.0,2273.0,0.0,0.1346774193548387,0.03229032258064517,0.8270322580645161,2159.0,0.9406459121258319,51.41509433922507,4.7364457831301525,0.3469198703101682,6,0.21,0.79,0.018,0.017,0.21
24202969,2024-05-31,SEQRFE550D,123.01,8.21,10380.0,1620.0,1130.0,1451.0,1698.0,307.0,0.0,5855.0,1383.0,0.0,0.1346774193548387,0.03229032258064517,0.8270322580645161,2005.0,0.9374333180846105,47.59775627959029,6.407407407403452,0.846882793017034,73,0.19,0.77,0.017,0.026,0.21
24302952,2024-05-31,2062BK1,124.85,0.0,9261.0,2496.0,796.0,3365.0,841.0,410.0,1105.0,6588.0,1057.0,0.0,0.1346774193548387,0.03229032258064517,0.8270322580645161,2356.0,0.9999999999919904,52.767320784519285,3.710336538460052,0.35696095076385526,6,0.2,0.77,0.017,0.021,0.21
24102963,2024-05-31,2062BK1,127.95,0.0,10866.0,3351.0,873.0,1984.0,1724.0,295.0,0.0,6587.0,1162.0,0.0,0.1346774193548387,0.03229032258064517,0.8270322580645161,2019.0,0.9999999999921845,51.481047283692995,3.2426141450303665,0.8538880633972987,6,0.19,0.76,0.025,0.022,0.22
24102960,2024-05-31,2062BK1,128.7,0.0,11142.0,3024.0,923.0,1003.0,1731.0,298.0,0.0,6573.0,1116.0,0.0,0.1346774193548387,0.03229032258064517,0.8270322580645161,2029.0,0.9999999999922301,51.07226107186425,3.684523809522591,0.8531296205022902,6,0.21,0.8,0.026,0.018,0.21
24102957,2024-05-31,SEQRFE550D,128.41,0.0,11151.0,3438.0,797.0,1269.0,1729.0,301.0,0.0,6611.0,1064.0,0.0,0.1346774193548387,0.03229032258064517,0.8270322580645161,2030.0,0.9999999999922126,51.48352931974548,3.2434554973812557,0.851724137930615,73,0.2,0.82,0.023,0.019,0.23
24102955,2024-05-31,2062BK1,133.65,0.0,11043.0,3609.0,872.0,1288.0,1807.0,301.0,0.0,6423.0,1020.0,0.0,0.1346774193548387,0.03229032258064517,0.8270322580645161,2108.0,0.9999999999925179,48.05836139133514,3.05985037406399,0.8572106261855517,6,0.2,0.77,0.025,0.022,0.2
24102945,2024-05-31,2062BK1,128.45,9.07,10023.0,2292.0,722.0,2295.0,1676.0,292.0,0.0,2812.0,2786.0,0.0,0.1346774193548387,0.03229032258064517,0.8270322580645161,1968.0,0.9340459569449242,21.891786687256587,4.373036649212752,0.8516260162597299,6,0.17,0.76,0.02,0.025,0.22
24102939,2024-05-31,S.TOWER6VAN,127.24,8.16,9432.0,1029.0,797.0,1499.0,2391.0,108.0,413.0,6500.0,1063.0,0.0,0.1346774193548387,0.03229032258064517,0.8270322580645161,2912.0,0.9397341211156592,51.08456460192483,9.166180758008585,0.8210851648348829,67,0.19,1.329,0.03,0.02,0.185
24302950,2024-05-31,2062BK1,131.44,0.0,10377.0,1986.0,0.0,4692.0,0.0,0.0,0.0,6716.0,1082.0,0.0,0.1346774193548387,0.03229032258064517,0.8270322580645161,0.0,0.9999999999923921,51.09555690770622,5.225075528698276,0.0,6,0.21,0.79,0.022,0.02,0.21
24102932,2024-05-31,S.TOWER6VAN,131.33,8.0,9210.0,2814.0,792.0,0.0,2430.0,99.0,424.0,6609.0,1105.0,0.0,0.1346774193548387,0.03229032258064517,0.8270322580645161,2953.0,0.9425823584228624,50.32361227404002,3.2729211087408414,0.8228919742631823,67,0.171,1.25,0.032,0.034,0.209
24102926,2024-05-31,2830C20MMNC,134.2,0.0,10170.0,3663.0,795.0,3475.0,1685.0,349.0,0.0,6713.0,1666.0,0.0,0.1346774193548387,0.03229032258064517,0.8270322580645161,2034.0,0.9999999999925485,50.022354694113105,2.7764127764120183,0.8284169124873016,17,0.203,0.792,0.023,0.025,0.18
24102923,2024-05-31,1786500D,132.35,0.0,10230.0,3759.0,759.0,3004.0,1685.0,250.0,0.0,6802.0,1256.0,0.0,0.1346774193548387,0.03229032258064517,0.8270322580645161,1935.0,0.9999999999924444,51.39403097807787,2.7214684756576957,0.8708010335912812,2,0.19,0.73,0.034,0.025,0.165
24102919,2024-05-31,2062BK1,130.5,0.0,10020.0,3432.0,740.0,2548.0,1683.0,244.0,0.0,6617.0,1217.0,0.0,0.1346774193548387,0.03229032258064517,0.8270322580645161,1927.0,0.9999999999923372,50.70498084252334,2.9195804195795687,0.8733783082507144,6,0.2,0.8,0.028,0.032,0.24
24102915,2024-05-31,1786500D,122.3,8.1,8994.0,3069.0,747.0,246.0,1702.0,342.0,0.0,6430.0,2755.0,0.0,0.1346774193548387,0.03229032258064517,0.8270322580645161,2044.0,0.9378834355756297,52.57563368722342,2.9305962854340404,0.8326810176121171,2,0.195,0.753,0.021,0.024,0.226
24102910,2024-05-31,1786500D,126.82,8.0,9513.0,3771.0,631.0,735.0,1685.0,281.0,0.0,6394.0,1052.0,0.0,0.1346774193548387,0.03229032258064517,0.8270322580645161,1966.0,0.9406616228976364,50.41791515494072,2.522673031025584,0.8570701932854237,2,0.205,0.784,0.014,0.023,0.228
24102905,2024-05-31,S.TOWER6VAN,119.43,8.5,8985.0,3765.0,792.0,297.0,2423.0,124.0,413.0,6396.0,1016.0,0.0,0.1346774193548387,0.03229032258064517,0.8270322580645161,2960.0,0.9335574142035992,53.55438332032525,2.386454183266298,0.8185810810808045,67,0.2,1.369,0.033,0.02,0.218
24102929,2024-05-31,S.TOWER6VAN,135.1,0.0,10458.0,3042.0,850.0,5030.0,2440.0,105.0,409.0,6413.0,1827.0,0.0,0.1346774193548387,0.03229032258064517,0.8270322580645161,2954.0,0.9999999999925981,47.46854182052208,3.437869822484077,0.8259986459035795,67,0.186,1.284,0.027,0.03,0.216
24102975,2024-05-31,S.TOWER6VAN,124.1,8.23,10005.0,2007.0,797.0,1968.0,2430.0,70.0,429.0,6397.0,1038.0,0.0,0.1346774193548387,0.03229032258064517,0.8270322580645161,2929.0,0.937806997650285,51.54713940329132,4.985052316888398,0.8296346876064085,67,0.16,1.25,0.043,0.025,0.2
24302958,2024-05-31,C20MMNATLT,124.59,8.0,9282.0,2952.0,698.0,1780.0,847.0,403.0,1084.0,6901.0,1160.0,0.0,0.1346774193548387,0.03229032258064517,0.8270322580645161,2334.0,0.9396636247006588,55.38967814386877,3.1443089430883657,0.36289631533831923,41,0.201,0.924,0.032,0.022,0.218
24302953,2024-05-31,2062BK1,124.0,8.0,9591.0,3105.0,807.0,2558.0,817.0,407.0,1129.0,6327.0,1087.0,0.0,0.1346774193548387,0.03229032258064517,0.8270322580645161,2353.0,0.9393939393868228,51.02419354797561,3.0888888888878943,0.34721631959186267,6,0.21,0.77,0.023,0.02,0.2
24302961,2024-05-31,1786500D,128.0,8.0,10293.0,3129.0,795.0,1762.0,885.0,410.0,980.0,6616.0,1066.0,0.0,0.1346774193548387,0.03229032258064517,0.8270322580645161,2275.0,0.9411764705813149,51.6874999995962,3.2895493767966477,0.38901098901081804,2,0.17,0.65,0.034,0.026,0.183
24302964,2024-05-31,1786500D,122.4,9.08,9258.0,3126.0,795.0,2120.0,789.0,409.0,1057.0,6413.0,2398.0,372.0,0.1346774193548387,0.03229032258064517,0.8270322580645161,2255.0,0.9309400669232512,52.39379084924514,2.9616122840681505,0.3498891352548337,2,0.2,0.79,0.025,0.027,0.219
24302967,2024-05-31,2062BK1,120.5,8.15,9477.0,3042.0,699.0,2463.0,791.0,410.0,1048.0,6299.0,1051.0,361.0,0.1346774193548387,0.03229032258064517,0.8270322580645161,2249.0,0.9366498250995986,52.27385892072802,3.1153846153835913,0.3517118719429294,6,0.2,0.78,0.018,0.022,0.22
24302970,2024-05-31,2062BK1,125.9,7.23,9516.0,3123.0,1005.0,2466.0,785.0,425.0,1047.0,6519.0,1067.0,468.0,0.1346774193548387,0.03229032258064517,0.8270322580645161,2257.0,0.9456921805682741,51.779189832789676,3.0470701248789474,0.3478068232165052,6,0.19,0.73,0.022,0.018,0.19
24303010,2024-06-01,2062BK1,125.57,8.12,9057.0,1995.0,922.0,3850.0,867.0,383.0,1009.0,6514.0,1061.0,0.0,0.12848275862068964,0.04479310344827586,0.7743103448275861,2259.0,0.9392624728780069,51.875447956901525,4.539849624057875,0.38379814077008245,6,0.19,0.74,0.022,0.028,0.18
24203008,2024-06-01,1786550D,124.92,7.22,9741.0,1992.0,754.0,2320.0,1684.0,287.0,0.0,6606.0,1149.0,565.0,0.12848275862068964,0.04479310344827586,0.7743103448275861,1971.0,0.9453609807708085,52.88184437998013,4.8900602409614,0.8543886352101195,3,0.2,0.73,0.02,0.02,0.21
24203013,2024-06-01,C20MMNATLT,120.47,8.0,9423.0,594.0,751.0,1379.0,1688.0,334.0,0.0,6206.0,1074.0,655.0,0.12848275862068964,0.04479310344827586,0.7743103448275861,2022.0,0.9377286525964216,51.514899974669916,15.863636363609658,0.834817012858143,41,0.201,0.774,0.016,0.017,0.231
24203016,2024-06-01,1786500D,126.96,8.0,7926.0,0.0,811.0,222.0,1674.0,240.0,0.0,6324.0,1093.0,0.0,0.12848275862068964,0.04479310344827586,0.7743103448275861,1914.0,0.9407231772307298,49.81096408278347,7925999999999.999,0.8746081504697625,2,0.18,0.77,0.021,0.022,0.266
24203018,2024-06-01,2062BK1,122.37,8.0,9099.0,2283.0,808.0,684.0,1688.0,273.0,0.0,6400.0,1020.0,313.0,0.12848275862068964,0.04479310344827586,0.7743103448275861,1961.0,0.9386361893001562,52.300400424513356,3.985545335083668,0.8607853136150634,6,0.18,0.77,0.021,0.023,0.19
24203021,2024-06-01,2062BK1,116.8,8.15,9102.0,1989.0,825.0,1165.0,1667.0,256.0,0.0,6402.0,1065.0,314.0,0.12848275862068964,0.04479310344827586,0.7743103448275861,1923.0,0.9347739095563443,54.81164383514716,4.576168929107805,0.8668746749865487,6,0.22,0.82,0.016,0.022,0.19
24203024,2024-06-01,2062BK1,127.29,0.0,9573.0,1590.0,814.0,1415.0,1701.0,294.0,0.0,6562.0,1160.0,0.0,0.12848275862068964,0.04479310344827586,0.7743103448275861,1995.0,0.9999999999921438,51.5515751429684,6.020754716977345,0.8526315789469411,6,0.21,0.75,0.017,0.021,0.22
24203026,2024-06-01,SEQRFE550D,120.17,8.0,9219.0,1989.0,817.0,0.0,1583.0,223.0,0.0,6677.0,1072.0,0.0,0.12848275862068964,0.04479310344827586,0.7743103448275861,1806.0,0.9375828977066585,55.56295248351866,4.63499245851954,0.8765227021036122,73,0.21,0.77,0.016,0.02,0.22
24203031,2024-06-01,2062BK1,124.61,10.92,10533.0,1512.0,894.0,1455.0,1657.0,253.0,0.0,6666.0,1193.0,0.0,0.12848275862068964,0.04479310344827586,0.7743103448275861,1910.0,0.9194274330338713,53.494904100365176,6.966269841265234,0.8675392670152526,6,0.19,0.77,0.027,0.025,0.23
24203003,2024-06-01,2830C20MMNC,124.3,7.22,6894.0,51.0,605.0,1618.0,1711.0,277.0,0.0,6600.0,99.0,0.0,0.12848275862068964,0.04479310344827586,0.7743103448275861,1988.0,0.945103406318848,53.09734513231619,135.17647058558478,0.8606639839029876,17,0.18,0.832,0.029,0.026,0.204
24202214,2024-06-01,2062BK1,123.76,10.0,9213.0,2370.0,809.0,1098.0,1623.0,236.0,0.0,6598.0,1095.0,0.0,0.12848275862068964,0.04479310344827586,0.7743103448275861,1859.0,0.9252392344428437,53.31286360655047,3.8873417721502586,0.8730500268957111,6,0.16,0.7,0.025,0.028,0.18
24302976,2024-06-01,2062BK1,125.2,7.21,10257.0,2919.0,803.0,3651.0,776.0,410.0,1071.0,6604.0,1094.0,313.0,0.12848275862068964,0.04479310344827586,0.7743103448275861,2257.0,0.9455479193342985,52.74760383344451,3.5138746145928352,0.34381922906497836,6,0.17,0.72,0.018,0.022,0.17
24302979,2024-06-01,ASP1239,126.92,0.0,11448.0,2202.0,792.0,4262.0,0.0,356.0,722.0,3532.0,1548.0,0.0,0.12848275862068964,0.04479310344827586,0.7743103448275861,1078.0,0.999999999992121,27.828553419257574,5.198910081741508,0.0,24,0.46,0.93,0.017,0.02,0.23
24303012,2024-06-01,1786550D,122.75,8.16,9528.0,0.0,884.0,4424.0,884.0,380.0,1000.0,6296.0,1024.0,0.0,0.12848275862068964,0.04479310344827586,0.7743103448275861,2264.0,0.9376670995268684,51.2912423621076,9528000000000.0,0.3904593639574247,3,0.2,0.76,0.03,0.03,0.2
24303014,2024-06-01,2062BK1,116.64,7.21,8493.0,1992.0,895.0,3840.0,912.0,383.0,997.0,6499.0,1176.0,0.0,0.12848275862068964,0.04479310344827586,0.7743103448275861,2292.0,0.9417844166254196,55.71844993093519,4.263554216865329,0.39790575916213006,6,0.19,0.77,0.024,0.022,0.19
24303017,2024-06-01,1786550D,110.03,0.0,2046.0,0.0,886.0,620.0,868.0,407.0,749.0,2298.0,447.0,272.0,0.12848275862068964,0.04479310344827586,0.7743103448275861,2024.0,0.9999999999909115,20.885213123503725,2045999999999.9998,0.4288537549404996,3,0.21,0.83,0.03,0.02,0.21
24303020,2024-06-01,1786550D,117.58,8.0,9033.0,2760.0,668.0,3247.0,864.0,390.0,1005.0,6477.0,1057.0,0.0,0.12848275862068964,0.04479310344827586,0.7743103448275861,2259.0,0.9362955884620457,55.085898961940075,3.272826086955336,0.38247011952174303,3,0.23,0.81,0.03,0.02,0.22
24303002,2024-06-01,2062BK1,127.77,8.13,9978.0,546.0,0.0,3951.0,0.0,0.0,0.0,6731.0,1012.0,0.0,0.12848275862068964,0.04479310344827586,0.7743103448275861,0.0,0.940176600434583,52.68059794902809,18.274725274691804,0.0,6,0.19,0.76,0.021,0.029,0.21
24303023,2024-06-01,1786550D,129.25,8.15,10101.0,2331.0,795.0,3453.0,872.0,413.0,756.0,6675.0,1157.0,115.0,0.12848275862068964,0.04479310344827586,0.7743103448275861,2041.0,0.9406841339087286,51.64410057987123,4.333333333331474,0.4272415482604472,3,0.21,0.81,0.02,0.03,0.23
24303006,2024-06-01,2062BK1,124.3,9.07,8853.0,2052.0,715.0,3157.0,858.0,407.0,1105.0,6708.0,1081.0,267.0,0.12848275862068964,0.04479310344827586,0.7743103448275861,2370.0,0.9319937017250357,53.96621077993591,4.314327485378015,0.3620253164555435,6,0.17,0.74,0.014,0.029,0.19
24303000,2024-06-01,2830C20MMNC,122.2,8.02,9792.0,1083.0,803.0,4077.0,1888.0,369.0,0.0,6603.0,1503.0,0.0,0.12848275862068964,0.04479310344827586,0.7743103448275861,2257.0,0.9384119182849148,54.034369884991534,9.041551246529048,0.8365086397869577,17,0.184,0.78,0.018,0.022,0.216
24302998,2024-06-01,2062BK1,125.73,8.13,10239.0,765.0,801.0,3478.0,923.0,475.0,997.0,6734.0,1258.0,0.0,0.12848275862068964,0.04479310344827586,0.7743103448275861,2395.0,0.9392649036236421,53.55921418870946,13.384313725472701,0.38538622129420236,6,0.18,0.75,0.019,0.027,0.23
24302995,2024-06-01,S.TOWER6VAN,133.11,8.0,11409.0,1050.0,798.0,3900.0,1903.0,159.0,1004.0,6681.0,1053.0,756.0,0.12848275862068964,0.04479310344827586,0.7743103448275861,3066.0,0.9433066402030806,50.191570880848985,10.865714285703937,0.6206784083494388,67,0.18,1.25,0.02,0.022,0.21
24302993,2024-06-01,1786500D,133.69,8.53,11577.0,0.0,806.0,3446.0,589.0,410.0,997.0,6603.0,1393.0,457.0,0.12848275862068964,0.04479310344827586,0.7743103448275861,1996.0,0.9400225003449584,49.390380731173686,11577000000000.0,0.2950901803605736,2,0.17,1.36,0.029,0.026,0.259
24302988,2024-06-01,S.TOWER6VAN,127.91,7.21,14601.0,768.0,801.0,1317.0,1893.0,159.0,1000.0,6740.0,1126.0,0.0,0.12848275862068964,0.04479310344827586,0.7743103448275861,3052.0,0.9466400236756466,52.69329997613405,19.011718749975245,0.6202490170378047,67,0.172,1.262,0.029,0.017,0.252
24302985,2024-06-01,1786500D,129.47,8.16,10479.0,2469.0,798.0,1038.0,794.0,410.0,898.0,6391.0,2022.0,754.0,0.12848275862068964,0.04479310344827586,0.7743103448275861,2102.0,0.9407106008795997,49.36278674558305,4.244228432562072,0.37773549000933504,2,0.17,0.74,0.019,0.022,0.206
24302983,2024-06-01,2062BK1,122.87,8.1,10152.0,2757.0,800.0,2745.0,998.0,307.0,484.0,6499.0,1080.0,464.0,0.12848275862068964,0.04479310344827586,0.7743103448275861,1789.0,0.9381537756666555,52.893301863327956,3.682263329704867,0.5578535494686653,6,0.2,0.74,0.016,0.021,0.22
24303033,2024-06-01,SEQRFE550D,126.02,10.94,10926.0,2001.0,898.0,4069.0,878.0,411.0,818.0,6383.0,1131.0,0.0,0.12848275862068964,0.04479310344827586,0.7743103448275861,2107.0,0.9201226635446836,50.65069036620655,5.460269865064737,0.4167062173704714,73,0.2,0.77,0.016,0.023,0.24
24303027,2024-06-01,2062BK1,128.29,10.94,10386.0,2439.0,765.0,4382.0,850.0,407.0,745.0,6563.0,1133.0,278.0,0.12848275862068964,0.04479310344827586,0.7743103448275861,2002.0,0.9214249802418918,51.157533712283445,4.258302583024085,0.4245754245752125,6,0.19,0.73,0.023,0.03,0.22
24202996,2024-06-01,2830C20MMNC,125.7,8.15,10233.0,294.0,809.0,1668.0,1694.0,260.0,0.0,6791.0,1190.0,0.0,0.12848275862068964,0.04479310344827586,0.7743103448275861,1954.0,0.9391109450807689,54.02545743791547,34.8061224488612,0.866939611053804,17,0.18,0.723,0.021,0.027,0.18
24202992,2024-06-01,S.TOWER6VAN,126.44,8.35,11151.0,0.0,811.0,2562.0,1583.0,155.0,959.0,6597.0,1127.0,0.0,0.12848275862068964,0.04479310344827586,0.7743103448275861,2697.0,0.9380517842500331,52.17494463736021,11151000000000.0,0.5869484612530267,67,0.16,1.28,0.028,0.026,0.18
24202959,2024-06-01,S.TOWER6VAN,118.78,8.16,9735.0,2235.0,809.0,2072.0,2363.0,0.0,493.0,6401.0,1029.0,0.0,0.12848275862068964,0.04479310344827586,0.7743103448275861,2856.0,0.9357176618801346,53.889543693770925,4.355704697984629,0.8273809523806627,67,0.171,1.305,0.024,0.02,0.21
24103032,2024-06-01,2062BK1,123.0,8.0,10662.0,2232.0,904.0,2784.0,1738.0,277.0,0.0,5753.0,1438.0,0.0,0.12848275862068964,0.04479310344827586,0.7743103448275861,2015.0,0.9389312977027563,46.77235772319697,4.776881720427967,0.862531017369299,6,0.18,0.78,0.022,0.024,0.2
24103011,2024-06-01,2062BK1,126.74,7.98,9714.0,2985.0,739.0,2317.0,1732.0,270.0,0.0,6334.0,1504.0,0.0,0.12848275862068964,0.04479310344827586,0.7743103448275861,2002.0,0.9407660332471737,49.97632949305684,3.254271356782829,0.865134865134433,6,0.19,0.75,0.017,0.026,0.19
24103009,2024-06-01,2062BK1,130.34,9.6,9012.0,3024.0,797.0,2127.0,1729.0,257.0,0.0,6167.0,1712.0,0.0,0.12848275862068964,0.04479310344827586,0.7743103448275861,1986.0,0.9313991710666616,47.31471535946513,2.980158730157745,0.8705941591133582,6,0.18,0.8,0.028,0.023,0.22
24103005,2024-06-01,2062BK1,119.78,8.02,8955.0,3519.0,835.0,2569.0,1735.0,254.0,0.0,6332.0,1039.0,0.0,0.12848275862068964,0.04479310344827586,0.7743103448275861,1989.0,0.9372456963932922,52.863583235491205,2.544757033247359,0.8722976370030808,6,0.2,0.81,0.016,0.023,0.2
24103001,2024-06-01,2062BK1,123.91,8.15,10695.0,2241.0,800.0,2735.0,1737.0,257.0,0.0,6308.0,1149.0,0.0,0.12848275862068964,0.04479310344827586,0.7743103448275861,1994.0,0.9382856277378594,50.90791703614795,4.7724230254329445,0.8711133400196234,6,0.21,0.8,0.017,0.025,0.2
24202962,2024-06-01,S.TOWER6VAN,122.86,8.0,10629.0,2301.0,814.0,3038.0,2302.0,0.0,445.0,6590.0,1087.0,0.0,0.12848275862068964,0.04479310344827586,0.7743103448275861,2747.0,0.9388659636180737,53.63828748124989,4.619295958277002,0.8380050964685701,67,0.16,1.289,0.017,0.018,0.18
24102999,2024-06-01,2062BK1,122.82,7.22,9765.0,2187.0,782.0,3505.0,1733.0,274.0,0.0,6030.0,1089.0,0.0,0.12848275862068964,0.04479310344827586,0.7743103448275861,2007.0,0.9444786219552102,49.09623839725536,4.465020576129645,0.8634778276029579,6,0.18,0.79,0.02,0.03,0.21
24102986,2024-06-01,2830C20MMNC,125.1,8.15,10113.0,1407.0,695.0,3141.0,1734.0,268.0,0.0,6415.0,1221.0,0.0,0.12848275862068964,0.04479310344827586,0.7743103448275861,2002.0,0.9388367729760688,51.27897681813526,7.187633262255019,0.8661338661334335,17,0.19,0.75,0.037,0.026,0.2
24102980,2024-06-01,C20MMNATLT,122.6,8.03,10011.0,1896.0,845.0,2517.0,1726.0,271.0,0.0,6389.0,1088.0,0.0,0.12848275862068964,0.04479310344827586,0.7743103448275861,1997.0,0.938528668751906,52.11256117412633,5.280063291136456,0.8642964446665677,41,0.21,0.74,0.043,0.026,0.19
24102977,2024-06-01,S.TOWER6VAN,123.65,8.16,9966.0,2004.0,803.0,3530.0,2437.0,79.0,421.0,6387.0,1157.0,0.0,0.12848275862068964,0.04479310344827586,0.7743103448275861,2937.0,0.9380927091955232,51.65386170601169,4.973053892213088,0.8297582567242664,67,0.187,1.366,0.036,0.023,0.251
24102971,2024-06-01,SEQRFE550D,122.9,7.23,9990.0,3030.0,784.0,960.0,1699.0,250.0,0.0,6292.0,1091.0,0.0,0.12848275862068964,0.04479310344827586,0.7743103448275861,1949.0,0.9444401752021485,51.196094385262846,3.297029702969209,0.871729091841523,73,0.22,0.84,0.029,0.024,0.24
24102968,2024-06-01,S.TOWER6VAN,123.4,7.22,10254.0,2010.0,1078.0,1069.0,2436.0,68.0,410.0,6227.0,1065.0,0.0,0.12848275862068964,0.04479310344827586,0.7743103448275861,2914.0,0.9447251569365739,50.461912479331744,5.101492537310895,0.8359643102262059,67,0.17,1.31,0.022,0.02,0.193
24102965,2024-06-01,S.TOWER6VAN,128.75,0.0,10038.0,2961.0,795.0,2973.0,2430.0,75.0,413.0,6660.0,1111.0,0.0,0.12848275862068964,0.04479310344827586,0.7743103448275861,2918.0,0.9999999999922331,51.728155339404054,3.3900709219846705,0.8327621658667468,67,0.178,1.348,0.026,0.021,0.23
24102989,2024-06-01,S.TOWER6VAN,130.25,6.29,11436.0,1812.0,810.0,4125.0,2437.0,98.0,468.0,6868.0,1176.0,0.0,0.12848275862068964,0.04479310344827586,0.7743103448275861,3003.0,0.953932913424975,52.72936660228231,6.311258278142212,0.8115218115215412,67,0.16,1.368,0.035,0.028,0.2
24202994,2024-06-01,2830C20MMNC,126.39,0.0,11232.0,0.0,836.0,2401.0,1671.0,263.0,0.0,6798.0,1323.0,0.0,0.12848275862068964,0.04479310344827586,0.7743103448275861,1934.0,0.999999999992088,53.78590078286426,11232000000000.0,0.864012409513514,17,0.175,0.841,0.02,0.023,0.188
24202966,2024-06-01,S.TOWER6VAN,124.52,8.02,10998.0,2517.0,809.0,1779.0,2460.0,128.0,439.0,6497.0,1130.0,395.0,0.12848275862068964,0.04479310344827586,0.7743103448275861,3027.0,0.939489965286408,52.17635721127388,4.369487485099575,0.8126858275517632,67,0.181,1.336,0.028,0.018,0.194
24202978,2024-06-01,1786500D,122.53,8.15,9666.0,1038.0,811.0,2467.0,1721.0,311.0,0.0,6207.0,1169.0,263.0,0.12848275862068964,0.04479310344827586,0.7743103448275861,2032.0,0.9376339148994671,50.65698196318733,9.312138728314729,0.846948818897221,2,0.18,0.73,0.021,0.024,0.195
24202990,2024-06-01,2830C20MMNC,128.26,8.0,10410.0,0.0,808.0,2715.0,1718.0,277.0,0.0,6596.0,1367.0,0.0,0.12848275862068964,0.04479310344827586,0.7743103448275861,1995.0,0.9412887127481192,51.42678933376403,10410000000000.0,0.8611528822050821,17,0.207,0.786,0.017,0.025,0.19
24202987,2024-06-01,1786500D,122.39,8.01,9636.0,0.0,820.0,3007.0,1714.0,287.0,0.0,6197.0,1052.0,360.0,0.12848275862068964,0.04479310344827586,0.7743103448275861,2001.0,0.9385736196247042,50.63322166802326,9636000000000.0,0.8565717141425004,2,0.17,0.77,0.019,0.023,0.192
24202984,2024-06-01,S.TOWER6VAN,126.71,8.03,9795.0,2004.0,817.0,1986.0,2454.0,148.0,449.0,6428.0,1120.0,0.0,0.12848275862068964,0.04479310344827586,0.7743103448275861,3051.0,0.9404037405303519,50.73001341606243,4.887724550895765,0.8043264503438858,67,0.17,1.276,0.019,0.018,0.211
24202981,2024-06-01,S.TOWER6VAN,121.8,8.16,9525.0,0.0,814.0,2956.0,2396.0,138.0,439.0,5774.0,1415.0,0.0,0.12848275862068964,0.04479310344827586,0.7743103448275861,2973.0,0.9372114496696121,47.405582922435094,9525000000000.0,0.8059199461820363,67,0.196,1.292,0.022,0.023,0.207
24202974,2024-06-01,SEQRFE550D,123.9,8.01,10020.0,1686.0,811.0,720.0,1721.0,297.0,0.0,6305.0,1013.0,0.0,0.12848275862068964,0.04479310344827586,0.7743103448275861,2018.0,0.9392767796153494,50.88781275180881,5.943060498217116,0.8528245787904595,73,0.22,0.8,0.02,0.017,0.21
24202972,2024-06-01,S.TOWER6VAN,125.99,8.02,9939.0,2886.0,712.0,336.0,2457.0,118.0,338.0,6597.0,1071.0,0.0,0.12848275862068964,0.04479310344827586,0.7743103448275861,2913.0,0.9401537198646359,52.36129851533962,3.4438669438657508,0.8434603501541904,67,0.198,1.352,0.023,0.016,0.235
24203047,2024-06-02,2062BK1,133.05,7.21,10359.0,2004.0,916.0,3104.0,1721.0,290.0,0.0,6688.0,1073.0,0.0,0.12803225806451612,0.03570967741935484,0.7636451612903226,2011.0,0.9485954655571895,50.26681698571765,5.169161676644127,0.8557931377419912,6,0.2,0.75,0.018,0.026,0.21
24103034,2024-06-02,2062BK1,126.28,8.0,10023.0,1995.0,997.0,3150.0,1733.0,281.0,0.0,4745.0,1155.0,0.0,0.12803225806451612,0.03570967741935484,0.7636451612903226,2014.0,0.9404229967162614,37.57522964810283,5.024060150373422,0.8604766633560772,6,0.19,0.8,0.023,0.023,0.22
24103037,2024-06-02,SEQRFE550D,126.86,7.21,10467.0,2871.0,938.0,1950.0,1740.0,264.0,0.0,6402.0,1117.0,0.0,0.12803225806451612,0.03570967741935484,0.7636451612903226,2004.0,0.9462221227646289,50.465079614926175,3.6457680250771,0.868263473053459,73,0.2,0.8,0.026,0.028,0.25
24103040,2024-06-02,2062BK1,120.31,8.0,11544.0,1998.0,968.0,4020.0,1731.0,285.0,0.0,5998.0,1417.0,0.0,0.12803225806451612,0.03570967741935484,0.7636451612903226,2016.0,0.9376510014734811,49.85454243163615,5.777777777774886,0.8586309523805264,6,0.21,0.78,0.03,0.026,0.2
24103043,2024-06-02,2062BK1,129.87,7.21,9492.0,2178.0,782.0,2507.0,1736.0,284.0,0.0,6059.0,1026.0,0.0,0.12803225806451612,0.03570967741935484,0.7636451612903226,2020.0,0.9474029763572556,46.65434665398742,4.358126721761084,0.859405940593634,6,0.2,0.8,0.03,0.03,0.2
24203059,2024-06-02,EXPORTDSP14,123.22,8.23,10371.0,2862.0,949.0,2599.0,1799.0,287.0,0.0,6773.0,1087.0,0.0,0.12803225806451612,0.03570967741935484,0.7636451612903226,2086.0,0.9373906428228423,54.96672618036872,3.6236897274620463,0.8624161073821369,55,0.2,0.75,0.015,0.018,0.235
24103028,2024-06-02,2062BK1,133.1,8.1,9963.0,1974.0,744.0,2413.0,1739.0,247.0,0.0,6433.0,1442.0,0.0,0.12803225806451612,0.03570967741935484,0.7636451612903226,1986.0,0.9426345608998398,48.33208114163538,5.047112462003522,0.8756294058404454,6,0.177,0.779,0.026,0.028,0.199
24103048,2024-06-02,2062BK1,121.11,8.0,10227.0,2229.0,847.0,2818.0,1728.0,250.0,0.0,6148.0,1016.0,0.0,0.12803225806451612,0.03570967741935484,0.7636451612903226,1978.0,0.938037332499899,50.76376847452098,4.5881561238202835,0.873609706774078,6,0.2,0.77,0.025,0.031,0.22
24103050,2024-06-02,2062BK1,122.87,8.0,10089.0,2415.0,790.0,2826.0,1734.0,261.0,0.0,6102.0,1131.0,0.0,0.12803225806451612,0.03570967741935484,0.7636451612903226,1995.0,0.9388706349741052,49.66224464841163,4.177639751551065,0.8691729323303914,6,0.18,0.77,0.03,0.028,0.2
24103054,2024-06-02,2062BK1,123.01,8.23,10461.0,3276.0,795.0,2777.0,1678.0,251.0,0.0,6240.0,1026.0,0.0,0.12803225806451612,0.03570967741935484,0.7636451612903226,1929.0,0.9372904602183992,50.727583122910914,3.1932234432224686,0.8698807672364594,6,0.22,0.76,0.019,0.029,0.21
24103057,2024-06-02,2062BK1,129.67,0.0,11475.0,1848.0,792.0,4805.0,1733.0,264.0,0.0,6180.0,1128.0,0.0,0.12803225806451612,0.03570967741935484,0.7636451612903226,1997.0,0.9999999999922882,47.659443201606706,6.209415584412224,0.8678017025533962,6,0.2,0.8,0.033,0.03,0.19
24103046,2024-06-02,EXPORTDSP14,127.99,8.0,10008.0,3177.0,812.0,2110.0,1736.0,267.0,0.0,5972.0,1044.0,0.0,0.12803225806451612,0.03570967741935484,0.7636451612903226,2003.0,0.9411721450037416,46.65989530395609,3.1501416430584985,0.866699950074455,55,0.19,0.76,0.029,0.03,0.22
24103025,2024-06-02,2830C20MMNC,125.72,8.15,8994.0,2784.0,754.0,2296.0,1743.0,271.0,0.0,6409.0,1404.0,0.0,0.12803225806451612,0.03570967741935484,0.7636451612903226,2014.0,0.9391200418246126,50.978364619384514,3.2306034482747017,0.8654419066529964,17,0.192,0.751,0.017,0.025,0.219
