Repository: SiddharthKumar268/FerroMind

# FerroMind
*Ferro-Alloy Optimisation using Machine Learning*
**SAIL Durgapur Steel Plant | Steel Melting Shop**
Intern: Siddharth Kumar | FY 2023-24 to FY 2025-26

---

## Quick Start

```bash

# 2. Place raw Excel files in data/raw/

## Dataset

| | |
|---|---|
| Total heats after cleaning | 47,421 |
| Training set | 37,936 heats (Apr 2023 – Jun 2025) |
| Test set | 9,485 heats (Jun 2025 – Dec 2025) |
| Input features | 21 (16 raw + 5 engineered) |
| Target variables | Mn, Si, C, S, P |
| BOF grades | 76 distinct grades |
| Split method | Chronological 80/20 — no shuffle, no leakage |

---

File: data/processed/sms_train.csv (part 132 of 253)
Heat_Number,Date,BOF Grade Code,Hot Metal Addn. Weight,Scrap Addn. Weight,Lime Into Converter,Dolomite Into Converter,Lime Into Ladle,Iron Ore Into Converter,SIMN Into Ladle,FESI Into Ladle,FEMN Into Ladle,Measered O2 Mainblow II,Duration of Mainblow I/II,Measered O2 2nd Blow,HM_P,HM_S,HM_Si,Total_FA_Ladle,HM_Ratio,O2_per_ton_HM,Lime_Dolo_Ratio,SiMn_FA_Fraction,Grade_Encoded,C,Mn,P,S,Si
24203044,2024-06-02,2062BK1,121.91,0.0,8982.0,99.0,916.0,2495.0,1715.0,287.0,0.0,6441.0,1654.0,0.0,0.12803225806451612,0.03570967741935484,0.7636451612903226,2002.0,0.9999999999917972,52.834057911140725,90.72727272635629,0.8566433566429288,6,0.19,0.8,0.031,0.027,0.18
24103019,2024-06-02,2062BK1,130.14,8.14,8694.0,2454.0,820.0,2056.0,1729.0,318.0,0.0,6329.0,1102.0,0.0,0.12803225806451612,0.03570967741935484,0.7636451612903226,2047.0,0.9411339311473741,48.632242200333245,3.542787286062126,0.8446507083532757,6,0.183,0.822,0.026,0.025,0.23
24103015,2024-06-02,2062BK1,123.93,8.0,7752.0,4350.0,790.0,2005.0,1706.0,281.0,0.0,814.0,8194.0,0.0,0.12803225806451612,0.03570967741935484,0.7636451612903226,1987.0,0.9393617827564666,6.568223997364897,1.7820689655168316,0.8585807750373132,6,0.188,0.733,0.018,0.023,0.203
24103061,2024-06-02,C20MMNATLT,124.5,8.65,10443.0,2898.0,842.0,2057.0,1732.0,254.0,0.0,6347.0,1155.0,0.0,0.12803225806451612,0.03570967741935484,0.7636451612903226,1986.0,0.9350356740447988,50.97991967830538,3.6035196687358164,0.8721047331314843,41,0.19,0.83,0.033,0.025,0.22
24203041,2024-06-02,2830C20MMNC,121.91,8.15,9426.0,1497.0,971.0,537.0,1708.0,253.0,0.0,6666.0,1057.0,0.0,0.12803225806451612,0.03570967741935484,0.7636451612903226,1961.0,0.9373366138633143,54.679681731977034,6.29659318636854,0.8709841917384645,17,0.2,0.76,0.017,0.019,0.23
24103007,2024-06-02,2830C20MMNC,134.16,0.0,9210.0,1962.0,787.0,5000.0,1730.0,257.0,0.0,5721.0,3039.0,0.0,0.12803225806451612,0.03570967741935484,0.7636451612903226,1987.0,0.9999999999925463,42.64311270093439,4.694189602444091,0.8706592853543681,17,0.21,0.76,0.021,0.032,0.233
24203038,2024-06-02,2062BK1,122.05,8.0,9726.0,1497.0,927.0,1176.0,1667.0,283.0,0.0,6499.0,1039.0,404.0,0.12803225806451612,0.03570967741935484,0.7636451612903226,1950.0,0.9384851979935526,53.24866857801517,6.496993987971612,0.8548717948713564,6,0.21,0.76,0.016,0.018,0.22
24203035,2024-06-02,2830C20MMNC,124.64,8.16,9912.0,1992.0,924.0,1820.0,1714.0,283.0,0.0,6400.0,1027.0,418.0,0.12803225806451612,0.03570967741935484,0.7636451612903226,1997.0,0.9385542168604024,51.34788189945966,4.9759036144553335,0.8582874311462902,17,0.2,0.71,0.017,0.018,0.2
24203029,2024-06-02,2830C20MMNC,119.59,8.6,9834.0,2244.0,811.0,1218.0,1667.0,270.0,0.0,6199.0,996.0,314.0,0.12803225806451612,0.03570967741935484,0.7636451612903226,1937.0,0.9329120836185903,51.83543774519746,4.382352941174518,0.8606091894678056,17,0.182,0.719,0.017,0.025,0.194
24303030,2024-06-02,1786500D,131.41,8.0,10887.0,1992.0,897.0,3637.0,864.0,410.0,816.0,6814.0,1208.0,276.0,0.12803225806451612,0.03570967741935484,0.7636451612903226,2090.0,0.9426153073599985,51.852979224930735,5.465361445780389,0.4133971291864051,2,0.161,0.768,0.016,0.024,0.225
24303036,2024-06-02,2062BK1,127.15,8.6,10809.0,2007.0,798.0,3946.0,888.0,407.0,820.0,6288.0,1380.0,330.0,0.12803225806451612,0.03570967741935484,0.7636451612903226,2115.0,0.9366482504535054,49.45340149390913,5.385650224212563,0.4198581560281703,6,0.2,0.76,0.024,0.028,0.23
24303039,2024-06-02,2830C20MMNC,123.08,7.21,11109.0,2016.0,1104.0,3953.0,888.0,409.0,820.0,6848.0,1386.0,0.0,0.12803225806451612,0.03570967741935484,0.7636451612903226,2117.0,0.94466190804402,55.63860903432208,5.510416666663933,0.41946150212545136,17,0.216,0.777,0.023,0.024,0.199
24303042,2024-06-02,2062BK1,120.4,8.0,11148.0,1974.0,670.0,4172.0,897.0,409.0,941.0,6752.0,1343.0,294.0,0.12803225806451612,0.03570967741935484,0.7636451612903226,2247.0,0.9376947040425414,56.07973421880332,5.647416413370999,0.3991989319090346,6,0.18,0.74,0.02,0.024,0.17
24103022,2024-06-02,2830C20MMNC,127.7,8.0,9093.0,3213.0,757.0,2041.0,1736.0,271.0,0.0,210.0,4305.0,0.0,0.12803225806451612,0.03570967741935484,0.7636451612903226,2007.0,0.941046425932638,1.6444792482251802,2.8300653594762433,0.864972595913869,17,0.205,0.756,0.022,0.024,0.203
24103064,2024-06-02,SEQRFE550D,120.72,7.21,10521.0,3111.0,710.0,2972.0,1683.0,250.0,0.0,4657.0,1747.0,0.0,0.12803225806451612,0.03570967741935484,0.7636451612903226,1933.0,0.9436410536938666,38.5768721004094,3.381870781098238,0.8706673564403152,73,0.22,0.81,0.024,0.025,0.21
24103067,2024-06-02,SEQRFE550D,124.3,8.16,10482.0,3348.0,800.0,2072.0,1675.0,264.0,0.0,6006.0,1501.0,0.0,0.12803225806451612,0.03570967741935484,0.7636451612903226,1939.0,0.9383964970486306,48.31858407040774,3.1308243727589216,0.8638473439913028,73,0.22,0.78,0.019,0.024,0.21
24103070,2024-06-02,2062BK1,124.3,7.21,9462.0,2478.0,787.0,2194.0,1719.0,250.0,0.0,6337.0,1672.0,0.0,0.12803225806451612,0.03570967741935484,0.7636451612903226,1969.0,0.9451752718352585,50.98149637931632,3.818401937044464,0.8730319959365805,6,0.2,0.79,0.028,0.034,0.19
24203062,2024-06-02,EXPORTDSP14,125.69,8.16,10107.0,2220.0,803.0,2693.0,1721.0,246.0,0.0,6504.0,1100.0,0.0,0.12803225806451612,0.03570967741935484,0.7636451612903226,1967.0,0.9390362345839446,51.746360091878856,4.552702702700652,0.8749364514484622,55,0.2,0.77,0.016,0.021,0.24
24203065,2024-06-02,2062BK1,124.97,8.15,8496.0,2043.0,811.0,2050.0,1711.0,253.0,0.0,6507.0,1130.0,0.0,0.12803225806451612,0.03570967741935484,0.7636451612903226,1964.0,0.9387770432621787,52.068496438728744,4.158590308368009,0.8711812627286807,6,0.19,0.76,0.02,0.031,0.2
24203069,2024-06-02,2062BK1,118.47,8.1,8907.0,1971.0,809.0,2440.0,1691.0,250.0,0.0,6500.0,1053.0,0.0,0.12803225806451612,0.03570967741935484,0.7636451612903226,1941.0,0.9360037923604646,54.86621085460567,4.519025875187966,0.8712004121582323,6,0.2,0.74,0.021,0.028,0.21
24203072,2024-06-02,2062BK1,123.11,7.99,8934.0,2160.0,806.0,2572.0,1563.0,253.0,0.0,1559.0,1692.0,0.0,0.12803225806451612,0.03570967741935484,0.7636451612903226,1816.0,0.9390541571247976,12.663471691879916,4.136111111109196,0.860682819382786,6,0.2,0.79,0.02,0.028,0.21
24203075,2024-06-02,S.TOWER6VAN,130.05,8.12,8925.0,1026.0,820.0,2466.0,2406.0,61.0,449.0,6363.0,1037.0,0.0,0.12803225806451612,0.03570967741935484,0.7636451612903226,2916.0,0.9412318158721775,48.92733563976219,8.698830409348247,0.8251028806581533,67,0.167,1.26,0.029,0.03,0.212
24203078,2024-06-02,S.TOWER6VAN,124.91,7.23,8928.0,1050.0,817.0,3470.0,2528.0,78.0,449.0,6113.0,998.0,0.0,0.12803225806451612,0.03570967741935484,0.7636451612903226,3055.0,0.9452853034588674,48.93923624970827,8.502857142849045,0.8274959083467013,67,0.18,1.314,0.024,0.029,0.225
24203084,2024-06-02,SAILTOWER6VA,118.74,7.21,9993.0,2043.0,803.0,1705.0,1802.0,0.0,844.0,5936.0,945.0,315.0,0.12803225806451612,0.03570967741935484,0.7636451612903226,2646.0,0.942755061524869,49.99157823774641,4.891336270188502,0.6810279667419951,68,0.17,1.38,0.02,0.026,0.21
24203087,2024-06-02,SAILTOWER6VA,119.37,8.23,9966.0,2073.0,754.0,1449.0,1799.0,0.0,840.0,5934.0,941.0,322.0,0.12803225806451612,0.03570967741935484,0.7636451612903226,2639.0,0.9355015673907876,49.71098265854309,4.8075253256127315,0.6816976127318372,68,0.17,1.33,0.02,0.03,0.26
24303045,2024-06-02,2062BK1,128.96,8.0,10722.0,1770.0,749.0,4020.0,905.0,410.0,1038.0,6895.0,1285.0,0.0,0.12803225806451612,0.03570967741935484,0.7636451612903226,2353.0,0.9415887850398541,53.46619106658292,6.057627118640646,0.38461538461522116,6,0.17,0.78,0.023,0.025,0.2
24203056,2024-06-02,EXPORTDSP14,122.55,8.14,10293.0,2016.0,894.0,3226.0,1694.0,277.0,0.0,6607.0,1061.0,0.0,0.12803225806451612,0.03570967741935484,0.7636451612903226,1971.0,0.9377152039104927,53.91268869805049,5.10565476190223,0.8594622019275193,55,0.18,0.73,0.019,0.022,0.22
24303077,2024-06-02,SEQRFE550D,129.0,8.03,10497.0,2967.0,800.0,3231.0,1782.0,306.0,278.0,6369.0,1048.0,463.0,0.12803225806451612,0.03570967741935484,0.7636451612903226,2366.0,0.9413996934909042,49.37209302287309,3.5379170879664517,0.7531699070157425,73,0.21,0.79,0.019,0.029,0.22
24303074,2024-06-02,2062BK1,123.05,8.14,9564.0,2880.0,804.0,2136.0,1858.0,333.0,300.0,6370.0,1279.0,0.0,0.12803225806451612,0.03570967741935484,0.7636451612903226,2491.0,0.9379525878425342,51.76757415642611,3.3208333333321804,0.7458851866717199,6,0.2,0.75,0.031,0.028,0.21
24303068,2024-06-02,SEQRFE550D,124.2,8.14,9570.0,3159.0,796.0,2355.0,1769.0,311.0,244.0,6521.0,1077.0,260.0,0.12803225806451612,0.03570967741935484,0.7636451612903226,2324.0,0.9384917636320199,52.50402576447259,3.029439696105404,0.7611876075728222,73,0.2,0.76,0.025,0.031,0.21
24303080,2024-06-02,2062BK1,123.4,8.16,11391.0,3180.0,696.0,2754.0,1745.0,338.0,356.0,6397.0,1049.0,778.0,0.12803225806451612,0.03570967741935484,0.7636451612903226,2439.0,0.9379750684027215,51.839546190827875,3.582075471696987,0.7154571545712524,6,0.19,0.77,0.02,0.027,0.19
24303063,2024-06-02,2062BK1,124.69,0.0,10137.0,3276.0,790.0,2508.0,1800.0,288.0,204.0,6518.0,1072.0,366.0,0.12803225806451612,0.03570967741935484,0.7636451612903226,2292.0,0.9999999999919801,52.27363862336776,3.0943223443214,0.785340314135783,6,0.21,0.76,0.031,0.025,0.2
24103073,2024-06-02,SEQRFE550D,125.8,8.02,10308.0,2961.0,923.0,0.0,1679.0,251.0,0.0,6662.0,1170.0,0.0,0.12803225806451612,0.03570967741935484,0.7636451612903226,1930.0,0.9400687490588847,52.95707472135964,3.4812563323189862,0.8699481865280466,73,0.21,0.82,0.035,0.028,0.23
24103076,2024-06-02,2062BK1,132.76,7.22,8010.0,3330.0,827.0,0.0,1675.0,247.0,0.0,6252.0,1114.0,0.0,0.12803225806451612,0.03570967741935484,0.7636451612903226,1922.0,0.9484212030222288,47.092497739928504,2.405405405404683,0.8714880332981938,6,0.19,0.8,0.029,0.032,0.22
24103079,2024-06-02,SEQRFE550D,133.32,8.1,9018.0,3975.0,785.0,246.0,1678.0,247.0,0.0,4314.0,2644.0,0.0,0.12803225806451612,0.03570967741935484,0.7636451612903226,1925.0,0.9427238014358457,32.358235823339655,2.2686792452824482,0.8716883116878589,73,0.2,0.76,0.023,0.025,0.21
24103082,2024-06-02,EXPORTDSP14,129.53,8.14,9978.0,2580.0,694.0,0.0,1673.0,250.0,0.0,6028.0,1016.0,0.0,0.12803225806451612,0.03570967741935484,0.7636451612903226,1923.0,0.9408731023393558,46.537481664119994,3.867441860463617,0.8699947997915393,55,0.17,0.76,0.024,0.033,0.2
24103085,2024-06-02,C20MMNATLT,128.35,8.12,11469.0,2286.0,722.0,764.0,1682.0,251.0,0.0,6002.0,1082.0,0.0,0.12803225806451612,0.03570967741935484,0.7636451612903226,1933.0,0.9404997435264857,46.762758083001465,5.017060367451873,0.8701500258660786,41,0.19,0.79,0.03,0.03,0.17
24203049,2024-06-02,2062BK1,126.83,6.51,10350.0,2022.0,932.0,3047.0,1694.0,284.0,0.0,6543.0,1049.0,0.0,0.12803225806451612,0.03570967741935484,0.7636451612903226,1978.0,0.9511774411208102,51.58874083378074,5.1186943620152725,0.8564206268954214,6,0.2,0.77,0.023,0.027,0.22
24203051,2024-06-02,EXPORTDSP14,122.46,8.14,10209.0,2208.0,687.0,3264.0,1681.0,297.0,0.0,6500.0,1090.0,0.0,0.12803225806451612,0.03570967741935484,0.7636451612903226,1978.0,0.9376722817692369,53.0785562628362,4.623641304345732,0.8498483316476998,55,0.19,0.77,0.023,0.03,0.22
24303066,2024-06-02,2062BK1,129.97,8.1,10431.0,3186.0,707.0,2922.0,1788.0,305.0,294.0,6470.0,1068.0,0.0,0.12803225806451612,0.03570967741935484,0.7636451612903226,2387.0,0.9413341058814998,49.78071862699254,3.2740112994340005,0.7490573942183707,6,0.22,0.79,0.021,0.023,0.24
24203053,2024-06-02,2062BK1,123.12,8.16,9177.0,2004.0,905.0,2486.0,1704.0,297.0,0.0,6862.0,1584.0,0.0,0.12803225806451612,0.03570967741935484,0.7636451612903226,2001.0,0.9378427787862749,55.73424301449209,4.579341317362984,0.8515742128931276,6,0.17,0.76,0.019,0.025,0.22
24303058,2024-06-02,C20MMNATLT,121.2,7.23,8961.0,1995.0,781.0,3917.0,1764.0,291.0,0.0,6903.0,1491.0,0.0,0.12803225806451612,0.03570967741935484,0.7636451612903226,2055.0,0.9437047418753898,56.955445544084526,4.49172932330602,0.8583941605835239,41,0.2,0.73,0.035,0.03,0.22
24303060,2024-06-02,2830C15MMNAK,124.3,10.0,9711.0,2994.0,931.0,1677.0,1780.0,289.0,203.0,6866.0,1111.0,0.0,0.12803225806451612,0.03570967741935484,0.7636451612903226,2272.0,0.925539836180748,55.23732904219439,3.2434869739468124,0.7834507042250073,13,0.15,0.72,0.02,0.022,0.2
24303055,2024-06-02,C20MMNATLT,126.63,8.34,9711.0,759.0,803.0,3486.0,875.0,359.0,918.0,6824.0,1241.0,0.0,0.12803225806451612,0.03570967741935484,0.7636451612903226,2152.0,0.9382084907687768,53.889283739604444,12.794466403145199,0.4065985130109635,41,0.18,0.74,0.027,0.03,0.21
24303052,2024-06-02,EXPORTDSP14,134.87,8.16,10431.0,1461.0,795.0,1882.0,1791.0,274.0,0.0,4253.0,2604.0,0.0,0.12803225806451612,0.03570967741935484,0.7636451612903226,2065.0,0.9429490316650847,31.53406984480215,7.1396303901388505,0.8673123486678609,55,0.199,0.735,0.031,0.032,0.192
24303097,2024-06-03,2062BK1,125.8,8.04,9909.0,2685.0,657.0,2038.0,166.0,342.0,554.0,6758.0,1062.0,0.0,0.1258235294117647,0.036441176470588234,0.7743529411764706,1062.0,0.9399282725572331,53.72019077858728,3.6905027932947148,0.15630885122395827,6,0.2,1.23,0.034,0.032,0.22
24303094,2024-06-03,EXPORTDSP14,124.5,8.91,9420.0,2685.0,710.0,2078.0,1623.0,345.0,342.0,6819.0,1072.0,0.0,0.1258235294117647,0.036441176470588234,0.7743529411764706,2310.0,0.9332134022866861,54.77108433690947,3.50837988826685,0.7025974025970985,55,0.18,0.786,0.04,0.032,0.203
24303100,2024-06-03,C20MMNATLT,120.02,8.14,10824.0,2694.0,594.0,1527.0,1555.0,342.0,291.0,6732.0,1104.0,0.0,0.1258235294117647,0.036441176470588234,0.7743529411764706,2188.0,0.93648564293901,56.09065155760631,4.017817371936148,0.710694698354337,41,0.213,0.728,0.022,0.024,0.223
24303091,2024-06-03,EXPORTDSP14,122.67,8.1,10122.0,3111.0,721.0,2054.0,1644.0,339.0,354.0,6780.0,1093.0,0.0,0.1258235294117647,0.036441176470588234,0.7743529411764706,2337.0,0.9380591878799568,55.27023722136406,3.253616200577546,0.7034659820279403,55,0.189,0.739,0.018,0.02,0.194
24303088,2024-06-03,2062BK1,125.92,7.23,10962.0,3186.0,687.0,1526.0,1640.0,339.0,350.0,6730.0,1085.0,0.0,0.1258235294117647,0.036441176470588234,0.7743529411764706,2329.0,0.945700337957599,53.446632782294735,3.440677966100615,0.7041648776295817,6,0.18,0.75,0.017,0.023,0.25
24303086,2024-06-03,2062BK1,128.56,7.23,9438.0,2697.0,701.0,1025.0,1673.0,338.0,356.0,6462.0,1044.0,263.0,0.1258235294117647,0.036441176470588234,0.7743529411764706,2367.0,0.9467560203185306,50.26446795231593,3.4994438264725622,0.706801858892815,6,0.19,0.74,0.021,0.026,0.19
24303083,2024-06-03,2062BK1,121.3,7.99,10008.0,3228.0,701.0,2055.0,1668.0,339.0,344.0,6139.0,1041.0,0.0,0.1258235294117647,0.036441176470588234,0.7743529411764706,2351.0,0.9382009436078723,50.61005770774435,3.1003717472109353,0.7094853253931478,6,0.2,0.74,0.016,0.021,0.17
24303102,2024-06-03,SEQRFE550D,129.35,9.08,9234.0,1998.0,950.0,3046.0,1952.0,315.0,0.0,6947.0,1116.0,0.0,0.1258235294117647,0.036441176470588234,0.7743529411764706,2267.0,0.9344072816518499,53.70699652065167,4.621621621619308,0.8610498456105597,73,0.22,0.764,0.028,0.029,0.232
24203132,2024-06-03,EXPORTDSP14,125.52,8.16,10842.0,1509.0,811.0,1229.0,1691.0,304.0,0.0,6441.0,1159.0,370.0,0.1258235294117647,0.036441176470588234,0.7743529411764706,1995.0,0.9389587073538378,51.314531548348356,7.184890656058857,0.8476190476186227,55,0.2,0.72,0.019,0.024,0.19
24203081,2024-06-03,S.TOWER6VAN,126.79,8.15,9945.0,2082.0,814.0,2042.0,2477.0,125.0,449.0,6502.0,1176.0,493.0,0.1258235294117647,0.036441176470588234,0.7743529411764706,3051.0,0.9396027864166326,51.281646817167896,4.776657060516437,0.8118649623071741,67,0.181,1.332,0.023,0.025,0.22
24203090,2024-06-03,2062BK1,120.3,7.23,10908.0,2001.0,660.0,2346.0,1617.0,273.0,0.0,6218.0,1129.0,0.0,0.1258235294117647,0.036441176470588234,0.7743529411764706,1890.0,0.9433074570615282,51.687448046120636,5.451274362815867,0.8555555555551029,6,0.2,0.75,0.016,0.03,0.21
24203093,2024-06-03,2062BK1,120.52,8.1,9945.0,1995.0,0.0,1510.0,0.0,0.0,0.0,6191.0,988.0,332.0,0.1258235294117647,0.036441176470588234,0.7743529411764706,0.0,0.937023791004999,51.36906737428336,4.984962406012539,0.0,6,0.22,0.8,0.018,0.02,0.22
24203096,2024-06-03,2830C25HMN,124.2,7.21,10812.0,1239.0,0.0,1311.0,0.0,0.0,0.0,6299.0,1145.0,345.0,0.1258235294117647,0.036441176470588234,0.7743529411764706,0.0,0.9451335514729083,50.71658615096041,8.726392251808937,0.0,18,0.24,0.79,0.016,0.024,0.23
24203099,2024-06-03,SEQRFE550D,123.82,8.14,8493.0,0.0,0.0,378.0,0.0,0.0,0.0,6183.0,1001.0,0.0,0.1258235294117647,0.036441176470588234,0.7743529411764706,0.0,0.9383146407931321,49.935390081974354,8492999999999.999,0.0,73,0.22,0.76,0.023,0.019,0.21
24203103,2024-06-03,EXPORTDSP14,0.0,0.0,8436.0,999.0,712.0,935.0,1677.0,283.0,0.0,4502.0,1448.0,0.0,0.1258235294117647,0.036441176470588234,0.7743529411764706,1960.0,0.0,4502000000000.0,8.444444444435991,0.8556122448975226,55,0.217,0.763,0.023,0.023,0.201
24203105,2024-06-03,1786500D,128.16,8.08,9309.0,2304.0,762.0,1312.0,2511.0,98.0,523.0,6500.0,1161.0,306.0,0.1258235294117647,0.036441176470588234,0.7743529411764706,3132.0,0.9406928948844635,50.717852683749086,4.04036458333158,0.8017241379307785,2,0.19,0.95,0.024,0.022,0.2
24203109,2024-06-03,S.TOWER6VAN,0.0,8.0,9072.0,1998.0,820.0,1355.0,2403.0,94.0,489.0,6703.0,2186.0,0.0,0.1258235294117647,0.036441176470588234,0.7743529411764706,2986.0,0.0,6703000000000.0,4.540540540538268,0.8047555257867365,67,0.174,1.265,0.02,0.02,0.235
24203111,2024-06-03,S.TOWER6VAN,126.11,8.0,9714.0,2919.0,814.0,2289.0,2356.0,101.0,493.0,6892.0,1638.0,0.0,0.1258235294117647,0.036441176470588234,0.7743529411764706,2950.0,0.9403474759455644,54.650701767864156,3.327852004109857,0.7986440677963395,67,0.186,1.326,0.025,0.021,0.208
24203113,2024-06-03,S.TOWER6VAN,126.55,8.0,9117.0,2016.0,814.0,1577.0,2400.0,105.0,493.0,6242.0,1792.0,0.0,0.1258235294117647,0.036441176470588234,0.7743529411764706,2998.0,0.9405425492312111,49.3243777159279,4.522321428569185,0.800533689125817,67,0.17,1.31,0.02,0.02,0.21
24203115,2024-06-03,2062BK1,128.1,8.0,9471.0,1839.0,806.0,1316.0,1671.0,256.0,0.0,6131.0,1818.0,0.0,0.1258235294117647,0.036441176470588234,0.7743529411764706,1927.0,0.9412196913964643,47.86104605739375,5.150081566065715,0.8671510119352013,6,0.21,0.77,0.022,0.018,0.19
24203117,2024-06-03,S.TOWER6VAN,126.15,8.0,8211.0,1989.0,806.0,1293.0,2403.0,91.0,496.0,6341.0,1751.0,0.0,0.1258235294117647,0.036441176470588234,0.7743529411764706,2990.0,0.9403652627585513,50.26555687633559,4.128205128203053,0.8036789297656175,67,0.173,1.342,0.021,0.02,0.188
24203119,2024-06-03,EXPORTDSP14,135.31,0.0,10269.0,2856.0,814.0,4607.0,1654.0,257.0,0.0,6597.0,3527.0,0.0,0.1258235294117647,0.036441176470588234,0.7743529411764706,1911.0,0.9999999999926097,48.754711403083625,3.5955882352928588,0.8655154369435555,55,0.201,0.764,0.017,0.02,0.216
24203123,2024-06-03,R34,128.0,0.0,11112.0,1167.0,1015.0,4746.0,1174.0,209.0,0.0,6005.0,1154.0,0.0,0.1258235294117647,0.036441176470588234,0.7743529411764706,1383.0,0.9999999999921876,46.91406249963349,9.52185089973477,0.8488792480109553,66,0.62,0.71,0.02,0.015,0.18
24203125,2024-06-03,2062BK1,127.65,7.0,10632.0,2730.0,817.0,2654.0,1711.0,297.0,0.0,6807.0,1234.0,307.0,0.1258235294117647,0.036441176470588234,0.7743529411764706,2008.0,0.9480133679840476,53.325499412038184,3.894505494504068,0.8520916334657112,6,0.19,0.73,0.015,0.024,0.21
24203144,2024-06-03,EXPORTDSP14,122.49,8.14,8856.0,1308.0,762.0,1143.0,1704.0,263.0,0.0,6363.0,1126.0,0.0,0.1258235294117647,0.036441176470588234,0.7743529411764706,1967.0,0.937686595721215,51.94709772183895,6.770642201829686,0.8662938484998138,55,0.18,0.72,0.022,0.022,0.18
24303106,2024-06-03,C20MMNATLT,122.33,8.0,9150.0,2484.0,903.0,2511.0,851.0,393.0,1007.0,6585.0,1053.0,0.0,0.1258235294117647,0.036441176470588234,0.7743529411764706,2251.0,0.9386173559354055,53.82980462638903,3.6835748792255703,0.37805419813399466,41,0.2,0.78,0.019,0.034,0.23
24303116,2024-06-03,EXPORTDSP14,128.04,8.0,9024.0,2550.0,804.0,2744.0,811.0,390.0,1301.0,6698.0,1084.0,0.0,0.1258235294117647,0.036441176470588234,0.7743529411764706,2502.0,0.9411937665323348,52.311777569100975,3.538823529410377,0.3241406874499104,55,0.205,0.79,0.04,0.026,0.208
24303110,2024-06-03,EXPORTDSP14,128.1,8.0,9144.0,2916.0,914.0,3087.0,929.0,390.0,1007.0,6956.0,1119.0,0.0,0.1258235294117647,0.036441176470588234,0.7743529411764706,2326.0,0.9412196913964643,54.301327087788444,3.135802469134727,0.399398108340327,55,0.195,0.754,0.026,0.019,0.213
24303108,2024-06-03,EXPORTDSP14,124.69,8.16,9132.0,2976.0,909.0,2705.0,830.0,389.0,1000.0,6495.0,1051.0,362.0,0.1258235294117647,0.036441176470588234,0.7743529411764706,2219.0,0.9385773428608313,52.089181168882114,3.0685483870957433,0.37404236142389635,55,0.19,0.736,0.032,0.028,0.232
24103089,2024-06-03,EXPORTDSP14,123.97,8.13,11247.0,1998.0,692.0,0.0,1678.0,250.0,0.0,5924.0,992.0,0.0,0.1258235294117647,0.036441176470588234,0.7743529411764706,1928.0,0.9384557153600421,47.785754617667294,5.629129129126312,0.8703319502070175,55,0.185,0.744,0.023,0.028,0.19
24103092,2024-06-03,SEQRFE550D,125.3,9.07,10413.0,1989.0,720.0,0.0,1683.0,254.0,0.0,6146.0,1098.0,0.0,0.1258235294117647,0.036441176470588234,0.7743529411764706,1937.0,0.9324998139396257,49.050279329217474,5.235294117644426,0.8688693856474605,73,0.2,0.75,0.033,0.025,0.2
24103095,2024-06-03,SEQRFE550D,119.3,7.94,10023.0,2811.0,785.0,0.0,1684.0,247.0,0.0,6454.0,1074.0,0.0,0.1258235294117647,0.036441176470588234,0.7743529411764706,1931.0,0.9375982395399434,54.098910309689025,3.565635005334911,0.8720870015531476,73,0.21,0.72,0.031,0.028,0.19
24103098,2024-06-03,EXPORTDSP14,128.05,9.07,10545.0,2868.0,697.0,1973.0,1722.0,257.0,0.0,6277.0,1063.0,0.0,0.1258235294117647,0.036441176470588234,0.7743529411764706,1979.0,0.9338535589196774,49.01991409567341,3.676778242676542,0.8701364325412481,55,0.182,0.74,0.022,0.025,0.222
24103101,2024-06-03,EXPORTDSP14,123.11,8.04,8817.0,2445.0,785.0,2032.0,1690.0,261.0,0.0,6132.0,1612.0,0.0,0.1258235294117647,0.036441176470588234,0.7743529411764706,1951.0,0.9386961494400404,49.80911380026148,3.6061349693236786,0.8662224500251839,55,0.196,0.78,0.028,0.031,0.257
24103104,2024-06-03,SEQRFE550D,121.21,8.15,8202.0,3006.0,810.0,2240.0,1739.0,254.0,0.0,6198.0,1624.0,0.0,0.1258235294117647,0.036441176470588234,0.7743529411764706,1993.0,0.9369975262759974,51.13439485148805,2.728542914170749,0.8725539387853123,73,0.19,0.77,0.023,0.028,0.19
24103107,2024-06-03,2062BK1,127.37,8.0,11985.0,969.0,803.0,646.0,1720.0,249.0,0.0,1027.0,1084.0,0.0,0.1258235294117647,0.036441176470588234,0.7743529411764706,1969.0,0.9409027110811783,8.063123184360029,12.368421052618816,0.8735398679528321,6,0.17,0.78,0.026,0.022,0.19
24103127,2024-06-03,EXPORTDSP14,122.57,6.3,10011.0,2007.0,785.0,1995.0,1723.0,261.0,0.0,6002.0,1154.0,0.0,0.1258235294117647,0.036441176470588234,0.7743529411764706,1984.0,0.9511135252506315,48.967936688839295,4.988041853510221,0.8684475806447236,55,0.192,0.759,0.034,0.026,0.22
24103129,2024-06-03,EXPORTDSP14,123.49,7.21,10545.0,2022.0,865.0,3741.0,1732.0,257.0,0.0,5726.0,1357.0,0.0,0.1258235294117647,0.036441176470588234,0.7743529411764706,1989.0,0.9448355011404375,46.368126973468556,5.215133531154691,0.8707893413771389,55,0.18,0.79,0.022,0.026,0.23
24103131,2024-06-03,EXPORTDSP14,128.1,7.58,10581.0,2049.0,783.0,2459.0,1726.0,250.0,0.0,5864.0,1039.0,0.0,0.1258235294117647,0.036441176470588234,0.7743529411764706,1976.0,0.9441332547100226,45.77673692392056,5.16398243045136,0.8734817813760761,55,0.196,0.81,0.041,0.024,0.223
24103134,2024-06-03,SEQRFE550D,121.83,7.21,10545.0,2460.0,803.0,3012.0,1736.0,261.0,0.0,458.0,95.0,0.0,0.1258235294117647,0.036441176470588234,0.7743529411764706,1997.0,0.9441258524415367,3.7593367807292184,4.286585365851916,0.8693039559334655,73,0.2,0.78,0.026,0.026,0.2
24103140,2024-06-03,SEQRFE550D,131.41,8.14,10674.0,2133.0,797.0,2590.0,1692.0,268.0,0.0,5904.0,1067.0,0.0,0.1258235294117647,0.036441176470588234,0.7743529411764706,1960.0,0.9416696524475695,44.92808766421941,5.0042194092803545,0.8632653061220086,73,0.2,0.77,0.021,0.02,0.2
24303120,2024-06-03,SEQRFE550D,129.3,9.07,11415.0,3207.0,704.0,5348.0,0.0,264.0,1691.0,6604.0,1069.0,366.0,0.1258235294117647,0.036441176470588234,0.7743529411764706,1955.0,0.934451109337758,51.07501933448511,3.559401309634063,0.0,73,0.22,0.786,0.029,0.026,0.217
24303124,2024-06-03,EXPORTDSP14,127.79,8.15,10881.0,2733.0,795.0,2682.0,1825.0,264.0,206.0,6460.0,1046.0,360.0,0.1258235294117647,0.036441176470588234,0.7743529411764706,2295.0,0.9400470795870235,50.551686360039504,3.981339187704361,0.7952069716772134,55,0.193,0.784,0.019,0.027,0.219
24303118,2024-06-03,SEQRFE550D,129.11,8.0,9321.0,2736.0,804.0,3424.0,0.0,214.0,1596.0,6917.0,1123.0,0.0,0.1258235294117647,0.036441176470588234,0.7743529411764706,1810.0,0.9416526876162086,53.574471380578,3.40679824561279,0.0,73,0.21,0.78,0.024,0.025,0.21
24303130,2024-06-03,2062BK1,126.3,9.07,10935.0,3033.0,804.0,3474.0,0.0,258.0,0.0,6807.0,1124.0,357.0,0.1258235294117647,0.036441176470588234,0.7743529411764706,258.0,0.9329984486892738,53.89548693544026,3.6053412462896124,0.0,6,0.2,0.77,0.023,0.025,0.23
24303133,2024-06-03,2062BK1,125.8,7.35,10830.0,3069.0,789.0,3450.0,0.0,257.0,0.0,6653.0,1092.0,320.0,0.1258235294117647,0.036441176470588234,0.7743529411764706,257.0,0.9447990987537004,52.88553259099455,3.5288367546420565,0.0,6,0.2,0.77,0.02,0.022,0.2
24303136,2024-06-03,2062BK1,125.55,6.3,9990.0,2979.0,709.0,3057.0,0.0,265.0,0.0,6795.0,1348.0,0.0,0.1258235294117647,0.036441176470588234,0.7743529411764706,265.0,0.9522184300269078,54.121863798852075,3.3534743202405664,0.0,6,0.2,0.78,0.015,0.022,0.19
24303139,2024-06-03,SEQRFE550D,129.4,7.32,10902.0,2676.0,690.0,2051.0,0.0,264.0,0.0,6824.0,1100.0,0.0,0.1258235294117647,0.036441176470588234,0.7743529411764706,264.0,0.9464599180738265,52.73570324534207,4.073991031388612,0.0,73,0.19,0.78,0.017,0.025,0.24
24303114,2024-06-03,SEQRFE550D,128.6,9.08,9084.0,2946.0,795.0,3287.0,806.0,396.0,1298.0,6392.0,1046.0,0.0,0.1258235294117647,0.036441176470588234,0.7743529411764706,2500.0,0.9340499709403396,49.704510108478196,3.08350305498877,0.32239999999987107,73,0.2,0.81,0.026,0.03,0.21
24303112,2024-06-03,SEQRFE550D,128.4,8.08,9075.0,2949.0,905.0,3554.0,1106.0,400.0,996.0,6579.0,1121.0,0.0,0.1258235294117647,0.036441176470588234,0.7743529411764706,2502.0,0.9407971863940445,51.23831775661029,3.077314343844328,0.44204636290949556,73,0.21,0.85,0.026,0.028,0.19
24303122,2024-06-03,SEQRFE550D,127.3,8.15,11427.0,3147.0,695.0,3450.0,0.0,264.0,1717.0,6215.0,1015.0,555.0,0.1258235294117647,0.036441176470588234,0.7743529411764706,1981.0,0.9398301956372107,48.821681067958984,3.6310772163954144,0.0,73,0.21,0.82,0.016,0.022,0.23
24103163,2024-06-04,1786500D,128.3,8.03,8949.0,2046.0,988.0,1072.0,2423.0,78.0,414.0,6001.0,1079.0,0.0,0.12915151515151516,0.03666666666666667,0.740030303030303,2915.0,0.9410988043648421,46.7731878406331,4.373900293252994,0.8312178387647234,2,0.17,1.15,0.04,0.026,0.191
24203141,2024-06-04,EXPORTDSP14,129.59,7.68,9906.0,996.0,811.0,2097.0,1694.0,277.0,0.0,6419.0,2382.0,0.0,0.12915151515151516,0.03666666666666667,0.740030303030303,1971.0,0.9440518685732932,49.53314298904597,9.945783132520134,0.8594622019275193,55,0.202,0.725,0.02,0.026,0.209
24203147,2024-06-04,EXPORTDSP14,126.98,7.89,8739.0,999.0,754.0,1414.0,1711.0,263.0,0.0,6512.0,1099.0,0.0,0.12915151515151516,0.03666666666666667,0.740030303030303,1974.0,0.9414992214655484,51.2836667187645,8.747747747738991,0.8667679837888213,55,0.18,0.73,0.022,0.02,0.18
24203150,2024-06-04,C20MMNATLT,128.2,6.3,8223.0,993.0,767.0,2191.0,1708.0,260.0,0.0,6500.0,1063.0,468.0,0.12915151515151516,0.03666666666666667,0.740030303030303,1968.0,0.9531598512940286,50.702028080727764,8.280966767363262,0.8678861788613477,41,0.191,0.761,0.022,0.027,0.203
24203154,2024-06-04,SEQRFE550D,128.4,7.96,10200.0,1503.0,608.0,1809.0,1681.0,260.0,0.0,6508.0,1244.0,0.0,0.12915151515151516,0.03666666666666667,0.740030303030303,1941.0,0.941625109996028,50.68535825505697,6.786427145704067,0.8660484286445822,73,0.193,0.771,0.015,0.02,0.214
24203157,2024-06-04,2062BK1,127.28,6.3,10116.0,0.0,1009.0,2014.0,1714.0,263.0,0.0,6690.0,1145.0,0.0,0.12915151515151516,0.03666666666666667,0.740030303030303,1977.0,0.9528372510783587,52.56128221203204,10116000000000.0,0.8669701568027987,6,0.18,0.73,0.023,0.019,0.19
24203161,2024-06-04,2062BK1,131.74,7.23,9726.0,1656.0,811.0,1496.0,1667.0,257.0,0.0,6588.0,1046.0,249.0,0.12915151515151516,0.03666666666666667,0.740030303030303,1924.0,0.9479743829535299,50.00759070859262,5.873188405793555,0.8664241164236661,6,0.21,0.78,0.018,0.026,0.19
24203176,2024-06-04,C20MMNATLT,125.6,8.21,9612.0,2178.0,819.0,1791.0,1711.0,257.0,0.0,6372.0,1030.0,306.0,0.12915151515151516,0.03666666666666667,0.740030303030303,1968.0,0.9386443464543858,50.7324840760292,4.413223140493842,0.8694105691052493,41,0.19,0.786,0.017,0.021,0.2
24203178,2024-06-04,EXPORTDSP14,124.84,8.22,9582.0,2115.0,764.0,1620.0,1688.0,267.0,0.0,6174.0,998.0,0.0,0.12915151515151516,0.03666666666666667,0.740030303030303,1955.0,0.9382233578766105,49.45530278717194,4.530496453898567,0.8634271099739829,55,0.19,0.74,0.017,0.026,0.2
24203138,2024-06-04,2062BK1,122.73,8.14,9762.0,999.0,825.0,1356.0,1688.0,280.0,0.0,6787.0,2752.0,0.0,0.12915151515151516,0.03666666666666667,0.740030303030303,1968.0,0.9378008710862857,55.30025258652896,9.77177177176199,0.8577235772353365,6,0.19,0.78,0.023,0.019,0.21
24203135,2024-06-04,EXPORTDSP14,126.85,7.64,10701.0,1479.0,709.0,1873.0,1711.0,290.0,0.0,4666.0,1041.0,1750.0,0.12915151515151516,0.03666666666666667,0.740030303030303,2001.0,0.9431928024318301,36.78360268004112,7.235294117642167,0.8550724637676886,55,0.19,0.75,0.018,0.018,0.236
24103152,2024-06-04,C20MMNATLT,126.73,7.81,8712.0,2112.0,794.0,2754.0,1716.0,298.0,0.0,5801.0,1095.0,0.0,0.12915151515151516,0.03666666666666667,0.740030303030303,2014.0,0.9419503493314856,45.7744811801012,4.124999999998047,0.8520357497513148,41,0.193,0.798,0.034,0.02,0.237
24103156,2024-06-04,S.TOWER6VAN,127.94,8.04,9510.0,1986.0,985.0,2521.0,2426.0,78.0,409.0,5700.0,1015.0,0.0,0.12915151515151516,0.03666666666666667,0.740030303030303,2913.0,0.9408736578839473,44.55213381237649,4.7885196374598245,0.8328184002743451,67,0.17,1.28,0.03,0.033,0.19
24103192,2024-06-04,SEQRFE550D,126.73,8.1,9279.0,1467.0,754.0,4013.0,1533.0,298.0,0.0,6187.0,2124.0,0.0,0.12915151515151516,0.03666666666666667,0.740030303030303,1831.0,0.9399243491734783,48.820326678380646,6.325153374228817,0.837247405788729,73,0.18,0.82,0.023,0.026,0.2
24203180,2024-06-04,S.TOWER6VAN,123.32,8.24,9777.0,2115.0,817.0,1870.0,2514.0,108.0,381.0,6097.0,992.0,316.0,0.12915151515151516,0.03666666666666667,0.740030303030303,3003.0,0.9373669808381168,49.44048005149659,4.622695035458808,0.8371628371625583,67,0.189,1.33,0.022,0.026,0.252
24103143,2024-06-04,2062BK1,128.71,7.56,9192.0,2142.0,779.0,2857.0,1728.0,280.0,0.0,5800.0,1229.0,0.0,0.12915151515151516,0.03666666666666667,0.740030303030303,2008.0,0.9445219050345306,45.06254370254788,4.291316526608641,0.8605577689238743,6,0.208,0.876,0.026,0.021,0.236
24103185,2024-06-04,S.TOWER6VAN,123.24,8.12,9957.0,1533.0,694.0,1553.0,2429.0,149.0,464.0,6067.0,1010.0,0.0,0.12915151515151516,0.03666666666666667,0.740030303030303,3042.0,0.9381851400659397,49.22914638064566,6.495107632089697,0.798487836949113,67,0.16,1.25,0.035,0.031,0.2
24103183,2024-06-04,S.TOWER6VAN,126.44,7.95,10302.0,1554.0,777.0,1746.0,2439.0,152.0,464.0,306.0,1036.0,0.0,0.12915151515151516,0.03666666666666667,0.740030303030303,3055.0,0.9408438127766886,2.4201202151026564,6.629343629339363,0.7983633387886093,67,0.198,1.325,0.023,0.023,0.25
24103181,2024-06-04,EXPORTDSP14,128.0,8.1,9561.0,1893.0,729.0,1698.0,1783.0,261.0,0.0,5813.0,1547.0,0.0,0.12915151515151516,0.03666666666666667,0.740030303030303,2044.0,0.940484937539012,45.414062499645205,5.0507131537215795,0.8723091976512366,55,0.2,0.8,0.026,0.029,0.24
24103175,2024-06-04,SEQRFE550D,128.9,8.16,10950.0,2145.0,797.0,2956.0,1794.0,254.0,0.0,6086.0,1042.0,0.0,0.12915151515151516,0.03666666666666667,0.740030303030303,2048.0,0.9404640303448092,47.214895267283055,5.104895104892725,0.8759765624995722,73,0.2,0.77,0.023,0.026,0.22
24103173,2024-06-04,C20MMNATLT,129.6,8.1,8994.0,990.0,897.0,1997.0,1779.0,250.0,0.0,5800.0,4069.0,0.0,0.12915151515151516,0.03666666666666667,0.740030303030303,2029.0,0.9411764705814004,44.75308641940777,9.08484848483931,0.8767865943810366,41,0.19,0.83,0.037,0.025,0.2
24103171,2024-06-04,2062BK1,130.6,8.0,9489.0,1467.0,991.0,2506.0,1787.0,250.0,0.0,6004.0,1070.0,0.0,0.12915151515151516,0.03666666666666667,0.740030303030303,2037.0,0.9422799422731438,45.97243491542135,6.4683026584822985,0.8772704958267662,6,0.2,0.76,0.021,0.025,0.19
24103169,2024-06-04,SEQRFE550D,127.8,8.1,11232.0,1497.0,853.0,1011.0,1788.0,258.0,0.0,6005.0,1129.0,0.0,0.12915151515151516,0.03666666666666667,0.740030303030303,2046.0,0.9403973509864577,46.987480437817,7.5030060120190365,0.8739002932547049,73,0.21,0.77,0.033,0.026,0.17
24103167,2024-06-04,2062BK1,124.9,8.0,9003.0,1935.0,962.0,0.0,1783.0,256.0,0.0,5850.0,990.0,0.0,0.12915151515151516,0.03666666666666667,0.740030303030303,2039.0,0.9398043641765252,46.83746997560578,4.652713178292169,0.8744482589500371,6,0.2,0.79,0.04,0.03,0.21
24103159,2024-06-04,SEQRFE550D,120.0,8.01,9291.0,1953.0,1038.0,2204.0,1732.0,257.0,0.0,6209.0,1415.0,0.0,0.12915151515151516,0.03666666666666667,0.740030303030303,1989.0,0.937426763526776,51.74166666623548,4.75729646697145,0.8707893413771389,73,0.22,0.85,0.035,0.028,0.16
24203182,2024-06-04,EXPORTDSP14,126.8,7.21,9663.0,2100.0,798.0,2017.0,1677.0,277.0,0.0,6118.0,1011.0,323.0,0.12915151515151516,0.03666666666666667,0.740030303030303,1954.0,0.9461980449149602,48.24921135608636,4.60142857142638,0.8582395086996631,55,0.197,0.831,0.025,0.025,0.221
24103146,2024-06-04,SEQRFE550D,129.87,7.21,8295.0,2091.0,802.0,2916.0,1710.0,275.0,0.0,5966.0,1622.0,0.0,0.12915151515151516,0.03666666666666667,0.740030303030303,1985.0,0.9474029763572556,45.93824593789221,3.967001434718332,0.8614609571784073,73,0.2,0.77,0.035,0.032,0.22
24203193,2024-06-04,SEQRFE550D,125.53,9.07,9954.0,1674.0,616.0,1926.0,1694.0,307.0,0.0,6353.0,1078.0,271.0,0.12915151515151516,0.03666666666666667,0.740030303030303,2001.0,0.932615156010902,50.60941607543528,5.946236559136233,0.8465767116437548,73,0.2,0.81,0.021,0.024,0.23
24303177,2024-06-04,2062BK1,128.88,8.14,10287.0,1548.0,803.0,3693.0,0.0,288.0,0.0,6628.0,1559.0,0.0,0.12915151515151516,0.03666666666666667,0.740030303030303,288.0,0.9405926142100381,51.427684667509105,6.64534883720501,0.0,6,0.2,0.73,0.041,0.032,0.16
24303174,2024-06-04,EXPORTDSP14,125.31,0.0,10095.0,2553.0,800.0,3632.0,0.0,298.0,0.0,6312.0,1277.0,0.0,0.12915151515151516,0.03666666666666667,0.740030303030303,298.0,0.9999999999920197,50.37107972188675,3.954171562865666,0.0,55,0.195,0.777,0.027,0.026,0.2
24303172,2024-06-04,EXPORTDSP14,127.8,7.23,10164.0,3297.0,794.0,1388.0,0.0,297.0,0.0,6429.0,1060.0,356.0,0.12915151515151516,0.03666666666666667,0.740030303030303,297.0,0.946456343027872,50.305164318855205,3.0828025477697656,0.0,55,0.187,0.791,0.02,0.023,0.187
24303170,2024-06-04,EXPORTDSP14,129.3,7.21,10401.0,2997.0,806.0,798.0,0.0,285.0,0.0,6807.0,1191.0,0.0,0.12915151515151516,0.03666666666666667,0.740030303030303,285.0,0.9471833565237185,52.64501160052092,3.4704704704693126,0.0,55,0.205,0.793,0.02,0.02,0.19
24303168,2024-06-04,EXPORTDSP14,130.7,8.16,9750.0,3048.0,696.0,1728.0,0.0,309.0,0.0,6419.0,1142.0,367.0,0.12915151515151516,0.03666666666666667,0.740030303030303,309.0,0.9412357770348464,49.11247130796395,3.198818897636746,0.0,55,0.182,0.722,0.022,0.025,0.198
24303166,2024-06-04,EXPORTDSP14,130.6,8.16,10023.0,2682.0,696.0,2677.0,0.0,311.0,0.0,6507.0,1072.0,0.0,0.12915151515151516,0.03666666666666667,0.740030303030303,311.0,0.9411934274939379,49.8238897392816,3.7371364653229913,0.0,55,0.21,0.85,0.02,0.031,0.23
24303164,2024-06-04,SEQRFE550D,126.5,8.15,9804.0,3093.0,953.0,2283.0,0.0,277.0,0.0,6611.0,1080.0,0.0,0.12915151515151516,0.03666666666666667,0.740030303030303,277.0,0.9394727070112182,52.26086956480426,3.169738118330692,0.0,73,0.21,0.91,0.022,0.024,0.18
24303179,2024-06-04,SEQRFE550D,125.88,8.15,9879.0,3567.0,801.0,0.0,0.0,319.0,0.0,6507.0,2408.0,0.0,0.12915151515151516,0.03666666666666667,0.740030303030303,319.0,0.9391927180411909,51.692087702163235,2.7695542472658343,0.0,73,0.22,0.81,0.017,0.021,0.19
24303162,2024-06-04,2062BK1,128.5,8.16,9957.0,2937.0,952.0,2700.0,0.0,261.0,0.0,6510.0,1071.0,468.0,0.12915151515151516,0.03666666666666667,0.740030303030303,261.0,0.9402897702258138,50.66147859882754,3.3901940755861797,0.0,6,0.2,0.79,0.019,0.029,0.2
24303158,2024-06-04,SEQRFE550D,128.4,7.95,10824.0,3111.0,950.0,3732.0,0.0,257.0,0.0,6447.0,1057.0,562.0,0.12915151515151516,0.03666666666666667,0.740030303030303,257.0,0.9416941694100354,50.21028037344073,3.4792671166816205,0.0,73,0.21,0.838,0.02,0.023,0.19
24303153,2024-06-04,1786500D,122.39,9.99,9000.0,2877.0,721.0,2026.0,512.0,258.0,0.0,6735.0,1086.0,0.0,0.12915151515151516,0.03666666666666667,0.740030303030303,770.0,0.9245354283054501,55.029005637265875,3.12825860271007,0.6649350649342014,2,0.18,0.76,0.04,0.029,0.21
24303151,2024-06-04,1786500D,119.54,6.3,8499.0,2874.0,710.0,2026.0,0.0,261.0,0.0,6270.0,1137.0,0.0,0.12915151515151516,0.03666666666666667,0.740030303030303,261.0,0.9499364272016058,52.451062405450465,2.9572025052181776,0.0,2,0.17,0.77,0.02,0.029,0.234
24303148,2024-06-04,2062BK1,120.45,7.21,9075.0,1758.0,801.0,2029.0,0.0,268.0,0.0,6501.0,1047.0,0.0,0.12915151515151516,0.03666666666666667,0.740030303030303,268.0,0.9435218549197594,53.97260273927793,5.162116040952695,0.0,6,0.17,0.81,0.017,0.021,0.2
24303145,2024-06-04,C20MMNATLT,120.56,8.15,9531.0,3009.0,702.0,2024.0,0.0,268.0,0.0,6193.0,1598.0,0.0,0.12915151515151516,0.03666666666666667,0.740030303030303,268.0,0.9366793566860642,51.368613138260045,3.1674975074765146,0.0,41,0.19,0.81,0.021,0.019,0.2
24303142,2024-06-04,2062BK1,121.67,8.14,9666.0,2697.0,600.0,3889.0,0.0,312.0,0.0,6658.0,1075.0,260.0,0.12915151515151516,0.03666666666666667,0.740030303030303,312.0,0.9372929666363355,54.72178844370246,3.5839822024458345,0.0,6,0.21,0.79,0.019,0.02,0.2
24303128,2024-06-04,C20MMNATLT,124.2,7.12,10572.0,2772.0,809.0,3240.0,0.0,258.0,0.0,6476.0,1070.0,376.0,0.12915151515151516,0.03666666666666667,0.740030303030303,258.0,0.9457812975864623,52.141706923895796,3.813852813851438,0.0,41,0.213,0.821,0.041,0.025,0.18
24303160,2024-06-04,2062BK1,126.8,8.14,10473.0,3075.0,947.0,2961.0,0.0,261.0,0.0,6612.0,1092.0,375.0,0.12915151515151516,0.03666666666666667,0.740030303030303,261.0,0.9396768934271553,52.1451104096834,3.4058536585354777,0.0,6,0.19,0.79,0.02,0.024,0.24
24303184,2024-06-04,SEQRFE550D,127.94,9.07,9852.0,3204.0,734.0,2140.0,0.0,288.0,0.0,6482.0,1046.0,304.0,0.12915151515151516,0.03666666666666667,0.740030303030303,288.0,0.9338004525148983,50.664373924881474,3.074906367040239,0.0,73,0.19,0.81,0.028,0.024,0.21
24303186,2024-06-04,EXPORTDSP14,125.26,8.16,9711.0,2121.0,757.0,2568.0,0.0,292.0,0.0,6419.0,1037.0,0.0,0.12915151515151516,0.03666666666666667,0.740030303030303,292.0,0.9388397541527594,51.24540954773075,4.57850070721142,0.0,55,0.18,0.79,0.02,0.03,0.2
24203199,2024-06-04,SEQRFE550D,126.23,8.14,11517.0,1914.0,817.0,2365.0,1813.0,304.0,0.0,6344.0,1074.0,0.0,0.12915151515151516,0.03666666666666667,0.740030303030303,2117.0,0.9394210017047003,50.25746652895304,6.017241379307201,0.8564005668394632,73,0.2,0.76,0.017,0.018,0.21
24103149,2024-06-04,2062BK1,127.9,8.12,8688.0,2388.0,862.0,2934.0,1726.0,301.0,0.0,6395.0,1195.0,0.0,0.12915151515151516,0.03666666666666667,0.740030303030303,2027.0,0.9403028966259351,49.99999999960907,3.638190954772346,0.8515046867287364,6,0.2,0.81,0.025,0.016,0.19
24303188,2024-06-04,SEQRFE550D,126.73,4.44,10872.0,2064.0,803.0,3139.0,0.0,287.0,0.0,6289.0,1079.0,330.0,0.12915151515151516,0.03666666666666667,0.740030303030303,287.0,0.9661507966687036,49.625187405905265,5.267441860462564,0.0,73,0.19,0.77,0.021,0.032,0.21
24203190,2024-06-05,EXPORTDSP14,126.5,7.23,9930.0,2085.0,825.0,1362.0,1704.0,294.0,0.0,6785.0,1152.0,251.0,0.13017241379310346,0.03858620689655173,0.7803103448275862,1998.0,0.9459358408663283,53.63636363593963,4.76258992805527,0.852852852852426,55,0.194,0.773,0.02,0.028,0.223
