Repository: SiddharthKumar268/FerroMind

# FerroMind
*Ferro-Alloy Optimisation using Machine Learning*
**SAIL Durgapur Steel Plant | Steel Melting Shop**
Intern: Siddharth Kumar | FY 2023-24 to FY 2025-26

---

## Quick Start

```bash

# 2. Place raw Excel files in data/raw/

## Dataset

| | |
|---|---|
| Total heats after cleaning | 47,421 |
| Training set | 37,936 heats (Apr 2023 – Jun 2025) |
| Test set | 9,485 heats (Jun 2025 – Dec 2025) |
| Input features | 21 (16 raw + 5 engineered) |
| Target variables | Mn, Si, C, S, P |
| BOF grades | 76 distinct grades |
| Split method | Chronological 80/20 — no shuffle, no leakage |

---

File: data/processed/sms_train.csv (part 133 of 253)
Heat_Number,Date,BOF Grade Code,Hot Metal Addn. Weight,Scrap Addn. Weight,Lime Into Converter,Dolomite Into Converter,Lime Into Ladle,Iron Ore Into Converter,SIMN Into Ladle,FESI Into Ladle,FEMN Into Ladle,Measered O2 Mainblow II,Duration of Mainblow I/II,Measered O2 2nd Blow,HM_P,HM_S,HM_Si,Total_FA_Ladle,HM_Ratio,O2_per_ton_HM,Lime_Dolo_Ratio,SiMn_FA_Fraction,Grade_Encoded,C,Mn,P,S,Si
24203196,2024-06-05,EXPORTDSP14,128.9,7.55,9810.0,1503.0,820.0,2411.0,1741.0,294.0,0.0,6300.0,1094.0,371.0,0.13017241379310346,0.03858620689655173,0.7803103448275862,2035.0,0.9446683766878368,48.87509697401959,6.5269461077800885,0.8555282555278352,55,0.21,0.754,0.022,0.023,0.193
24203202,2024-06-05,2062BK1,128.61,7.66,9948.0,2412.0,822.0,2598.0,1812.0,290.0,0.0,6201.0,1102.0,267.0,0.13017241379310346,0.03858620689655173,0.7803103448275862,2102.0,0.9437880677996348,48.21553533902328,4.124378109451026,0.8620361560414548,6,0.2,0.79,0.023,0.018,0.2
24203207,2024-06-05,2062BK1,129.73,7.21,8043.0,2259.0,806.0,1962.0,1758.0,273.0,0.0,6157.0,1613.0,0.0,0.13017241379310346,0.03858620689655173,0.7803103448275862,2031.0,0.9473492040240445,47.46010945773946,3.5604249667978927,0.86558345642498,6,0.19,0.75,0.017,0.024,0.21
24203209,2024-06-05,SEQRFE550D,123.52,0.0,10200.0,2439.0,707.0,2790.0,1745.0,297.0,0.0,6103.0,3559.0,758.0,0.13017241379310346,0.03858620689655173,0.7803103448275862,2042.0,0.9999999999919041,49.409002590273566,4.182041820416489,0.8545543584716677,73,0.19,0.83,0.024,0.022,0.21
24203212,2024-06-05,2062BK1,125.57,6.29,12078.0,2106.0,814.0,461.0,1779.0,287.0,0.0,6532.0,1314.0,0.0,0.13017241379310346,0.03858620689655173,0.7803103448275862,2066.0,0.9522978916960998,52.01879429758686,5.735042735040012,0.8610842207159434,6,0.2,0.75,0.017,0.017,0.2
24203215,2024-06-05,2062BK1,127.14,8.0,5877.0,2223.0,814.0,0.0,1731.0,263.0,0.0,6125.0,1560.0,251.0,0.13017241379310346,0.03858620689655173,0.7803103448275862,1994.0,0.940802131116318,48.175239892652385,2.6437246963550862,0.8681043129383811,6,0.19,0.76,0.023,0.026,0.21
24203219,2024-06-05,2830C20MMNC,125.51,7.85,8592.0,2778.0,817.0,0.0,1728.0,263.0,0.0,6305.0,1034.0,0.0,0.13017241379310346,0.03858620689655173,0.7803103448275862,1991.0,0.9411367726384138,50.23504103218679,3.092872570193271,0.8679055750874596,17,0.197,0.747,0.03,0.029,0.188
24203222,2024-06-05,2062BK1,126.2,8.1,8988.0,2751.0,820.0,596.0,1704.0,284.0,0.0,6318.0,1133.0,0.0,0.13017241379310346,0.03858620689655173,0.7803103448275862,1988.0,0.9396872673049912,50.063391441758604,3.267175572517896,0.857142857142426,6,0.2,0.83,0.025,0.024,0.26
24203225,2024-06-05,1786500D,129.7,8.1,10851.0,2412.0,806.0,596.0,1603.0,219.0,0.0,6406.0,1054.0,0.0,0.13017241379310346,0.03858620689655173,0.7803103448275862,1822.0,0.94121915819346,49.39090208134626,4.498756218903607,0.8798024149281669,2,0.19,0.71,0.025,0.028,0.189
24203227,2024-06-05,2062BK1,124.41,7.21,10011.0,2997.0,720.0,0.0,1637.0,277.0,0.0,6759.0,1183.0,0.0,0.13017241379310346,0.03858620689655173,0.7803103448275862,1914.0,0.9452210910124205,54.32843019006247,3.340340340339226,0.8552769070005981,6,0.181,0.762,0.019,0.016,0.196
24203230,2024-06-05,1786500D,120.03,8.26,9621.0,1995.0,786.0,0.0,1539.0,277.0,0.0,6011.0,1029.0,260.0,0.13017241379310346,0.03858620689655173,0.7803103448275862,1816.0,0.9356146231122021,50.07914687952945,4.822556390975026,0.8474669603519562,2,0.19,0.8,0.022,0.019,0.167
24203239,2024-06-05,2062BK1,126.55,9.07,10497.0,2001.0,789.0,0.0,1637.0,270.0,0.0,6726.0,1065.0,0.0,0.13017241379310346,0.03858620689655173,0.7803103448275862,1907.0,0.9331219584063329,53.148952982590686,5.2458770614666435,0.858416360775638,6,0.2,0.73,0.021,0.027,0.23
24203242,2024-06-05,1786500D,127.7,8.13,9921.0,2376.0,800.0,0.0,1657.0,250.0,0.0,6646.0,1053.0,0.0,0.13017241379310346,0.03858620689655173,0.7803103448275862,1907.0,0.9401457704414331,52.04385277954547,4.175505050503293,0.8689040377551815,2,0.2,0.74,0.019,0.022,0.217
24203246,2024-06-05,2830C20HMNAK,137.78,0.0,9807.0,2493.0,814.0,2693.0,1674.0,257.0,0.0,6704.0,1156.0,267.0,0.13017241379310346,0.03858620689655173,0.7803103448275862,1931.0,0.9999999999927421,48.657279720941666,3.933814681105522,0.8669083376484377,15,0.22,1.02,0.025,0.026,0.24
24203249,2024-06-05,1786500D,125.93,7.45,10293.0,1998.0,811.0,2415.0,1664.0,267.0,0.0,6499.0,1165.0,323.0,0.13017241379310346,0.03858620689655173,0.7803103448275862,1931.0,0.9441445494006289,51.608036210183364,5.151651651649074,0.8617296737437278,2,0.21,0.8,0.022,0.02,0.2
24203220,2024-06-05,2062BK1,126.7,8.0,9354.0,2445.0,814.0,2022.0,1745.0,267.0,0.0,6108.0,1008.0,353.0,0.13017241379310346,0.03858620689655173,0.7803103448275862,2012.0,0.9406087602008866,48.20836621903545,3.8257668711640793,0.8672962226635849,6,0.2,0.74,0.022,0.023,0.2
24203205,2024-06-05,EXPORTDSP14,89.31,6.3,10395.0,2412.0,811.0,2720.0,1738.0,283.0,0.0,6393.0,1165.0,0.0,0.13017241379310346,0.03858620689655173,0.7803103448275862,2021.0,0.9341073109409674,71.58212965993077,4.309701492535527,0.8599703117264423,55,0.178,0.77,0.025,0.019,0.193
24103189,2024-06-05,S.TOWER6VAN,122.78,8.26,10194.0,2496.0,687.0,2210.0,2484.0,152.0,467.0,5714.0,1059.0,0.0,0.13017241379310346,0.03858620689655173,0.7803103448275862,3103.0,0.9369658119586619,46.53852418922838,4.084134615382979,0.8005156300351915,67,0.191,1.325,0.03,0.028,0.234
24303248,2024-06-05,1786500D,132.38,7.45,11436.0,2034.0,472.0,3943.0,0.0,263.0,0.0,6528.0,1430.0,0.0,0.13017241379310346,0.03858620689655173,0.7803103448275862,263.0,0.9467210183726904,49.31258498225327,5.622418879053283,0.0,2,0.23,0.98,0.015,0.02,0.252
24303245,2024-06-05,2062BK1,134.03,7.99,9645.0,2019.0,831.0,3722.0,0.0,268.0,0.0,7079.0,1109.0,156.0,0.13017241379310346,0.03858620689655173,0.7803103448275862,268.0,0.943740318258388,52.81653361148388,4.777117384841616,0.0,6,0.21,0.74,0.015,0.017,0.22
24103187,2024-06-05,S.TOWER6VAN,125.26,8.24,10758.0,1992.0,707.0,3163.0,2484.0,149.0,464.0,5778.0,1072.0,0.0,0.13017241379310346,0.03858620689655173,0.7803103448275862,3097.0,0.9382771535510243,46.12805364804304,5.400602409635843,0.8020665159829505,67,0.196,1.366,0.025,0.025,0.218
24303235,2024-06-05,1786500D,130.99,8.14,9495.0,3522.0,695.0,3573.0,0.0,267.0,0.0,6576.0,1020.0,0.0,0.13017241379310346,0.03858620689655173,0.7803103448275862,267.0,0.9414935671606306,50.202305519122056,2.6959114139685703,0.0,2,0.2,0.77,0.025,0.032,0.178
24303233,2024-06-05,2062BK1,125.47,7.21,9990.0,3048.0,710.0,3292.0,0.0,264.0,0.0,6634.0,1039.0,0.0,0.13017241379310346,0.03858620689655173,0.7803103448275862,264.0,0.9456587277589263,52.873196779685394,3.277559055117035,0.0,6,0.2,0.81,0.028,0.033,0.18
24303231,2024-06-05,2062BK1,127.24,9.08,9975.0,3060.0,682.0,2027.0,0.0,265.0,0.0,6869.0,1081.0,0.0,0.13017241379310346,0.03858620689655173,0.7803103448275862,265.0,0.9333920187724958,53.98459603855718,3.259803921567562,0.0,6,0.2,0.76,0.027,0.03,0.19
24303228,2024-06-05,2830C20MMNC,136.97,0.0,9972.0,3051.0,712.0,4174.0,0.0,265.0,0.0,6640.0,1092.0,0.0,0.13017241379310346,0.03858620689655173,0.7803103448275862,265.0,0.9999999999926992,48.47776885413976,3.26843657817002,0.0,17,0.2,0.73,0.018,0.029,0.2
24303217,2024-06-05,2062BK1,129.4,7.21,11049.0,1032.0,668.0,2066.0,0.0,315.0,0.0,2781.0,2356.0,0.0,0.13017241379310346,0.03858620689655173,0.7803103448275862,315.0,0.9472220188789457,21.49149922703639,10.706395348826835,0.0,6,0.17,0.74,0.018,0.022,0.19
24303214,2024-06-05,2830C20MMNC,121.96,7.23,9924.0,2025.0,798.0,4077.0,0.0,275.0,0.0,6405.0,1014.0,0.0,0.13017241379310346,0.03858620689655173,0.7803103448275862,275.0,0.9440359160852695,52.517218759818654,4.90074074073832,0.0,17,0.212,0.774,0.028,0.026,0.184
24303211,2024-06-05,2830C20MMNC,124.5,0.0,9948.0,2064.0,996.0,4092.0,0.0,264.0,0.0,6396.0,1233.0,0.0,0.13017241379310346,0.03858620689655173,0.7803103448275862,264.0,0.9999999999919679,51.37349397549097,4.81976744185813,0.0,17,0.17,0.724,0.014,0.023,0.176
24303197,2024-06-05,SEQRFE550D,125.52,7.21,8463.0,2541.0,848.0,3559.0,407.0,290.0,0.0,6621.0,1080.0,0.0,0.13017241379310346,0.03858620689655173,0.7803103448275862,697.0,0.9456791983655115,52.74856596516293,3.3305785123953835,0.5839311334281436,73,0.204,0.846,0.021,0.022,0.212
24303206,2024-06-05,2062BK1,127.84,8.0,11934.0,2055.0,859.0,4155.0,0.0,295.0,0.0,6862.0,3415.0,0.0,0.13017241379310346,0.03858620689655173,0.7803103448275862,295.0,0.9411071849165114,53.676470587815416,5.807299270070167,0.0,6,0.19,0.76,0.024,0.024,0.19
24303203,2024-06-05,1786500D,124.13,0.0,1989.0,0.0,848.0,465.0,448.0,287.0,0.0,2367.0,397.0,202.0,0.13017241379310346,0.03858620689655173,0.7803103448275862,735.0,0.9999999999919439,19.068718279069778,1988999999999.9998,0.6095238095229802,2,0.2,0.825,0.04,0.026,0.201
24103252,2024-06-05,1786500D,130.57,0.0,10545.0,3444.0,825.0,4823.0,1684.0,246.0,0.0,6332.0,1103.0,0.0,0.13017241379310346,0.03858620689655173,0.7803103448275862,1930.0,0.9999999999923413,48.49506012063649,3.0618466898945815,0.8725388601031748,2,0.21,0.9,0.018,0.024,0.212
24103250,2024-06-05,1786500D,129.22,7.23,9783.0,3027.0,787.0,2903.0,1731.0,301.0,396.0,6254.0,1107.0,0.0,0.13017241379310346,0.03858620689655173,0.7803103448275862,2428.0,0.9470135580729425,48.398080792072456,3.231912784934512,0.7129324546949288,2,0.19,1.0,0.018,0.025,0.254
24103244,2024-06-05,1786500D,127.9,8.14,10401.0,2961.0,824.0,2907.0,1731.0,257.0,0.0,6443.0,2178.0,0.0,0.13017241379310346,0.03858620689655173,0.7803103448275862,1988.0,0.9401646574467791,50.37529319741692,3.5126646403230284,0.8707243460760208,2,0.21,0.77,0.025,0.024,0.193
24303200,2024-06-05,EXPORTDSP14,122.1,7.33,8547.0,2559.0,859.0,3980.0,482.0,292.0,0.0,6715.0,1086.0,0.0,0.13017241379310346,0.03858620689655173,0.7803103448275862,774.0,0.9433670709963426,54.99590499545458,3.339976553339844,0.6227390180870508,55,0.19,0.753,0.021,0.022,0.213
24103238,2024-06-05,1786500D,132.65,7.88,10734.0,2013.0,797.0,3651.0,1739.0,267.0,0.0,2918.0,1461.0,0.0,0.13017241379310346,0.03858620689655173,0.7803103448275862,2006.0,0.9439265637163317,21.997738409182077,5.332339791353536,0.8668993020932867,2,0.21,0.77,0.02,0.024,0.214
24103198,2024-06-05,2062BK1,122.72,7.45,8535.0,2217.0,795.0,1000.0,2336.0,98.0,406.0,5691.0,949.0,0.0,0.13017241379310346,0.03858620689655173,0.7803103448275862,2840.0,0.9427671506419086,46.373859191277916,3.849797023002323,0.822535211267316,6,0.19,1.25,0.031,0.016,0.18
24103201,2024-06-05,SEQRFE550D,119.59,6.29,8742.0,1983.0,795.0,2072.0,1678.0,250.0,0.0,6120.0,1032.0,0.0,0.13017241379310346,0.03858620689655173,0.7803103448275862,1928.0,0.9500317762873368,51.17484739483924,4.408472012100652,0.8703319502070175,73,0.21,0.81,0.03,0.02,0.21
24103204,2024-06-05,EXPORTDSP14,124.17,0.0,10917.0,2757.0,820.0,2051.0,1683.0,254.0,0.0,6604.0,1152.0,0.0,0.13017241379310346,0.03858620689655173,0.7803103448275862,1937.0,0.9999999999919464,53.1851493915343,3.959738846570925,0.8688693856474605,55,0.201,0.791,0.036,0.018,0.185
24103210,2024-06-05,SEQRFE550D,126.48,7.23,11214.0,2337.0,792.0,3736.0,1689.0,270.0,0.0,5858.0,983.0,310.0,0.13017241379310346,0.03858620689655173,0.7803103448275862,1959.0,0.9459277540876081,46.315623023036714,4.798459563540951,0.8621745788663286,73,0.2,0.81,0.022,0.023,0.22
24103213,2024-06-05,C20MMNATLT,126.73,8.0,10440.0,2085.0,732.0,3362.0,1689.0,267.0,0.0,5638.0,949.0,320.0,0.13017241379310346,0.03858620689655173,0.7803103448275862,1956.0,0.9406219847031795,44.48828217435107,5.007194244601915,0.863496932514896,41,0.194,0.746,0.017,0.026,0.21
24103216,2024-06-05,ASP1239,122.68,6.3,9609.0,2175.0,854.0,1759.0,1130.0,254.0,0.0,5506.0,914.0,0.0,0.13017241379310346,0.03858620689655173,0.7803103448275862,1384.0,0.9511552178558602,44.88099119624322,4.417931034480727,0.8164739884387164,24,0.44,0.81,0.017,0.013,0.25
24303243,2024-06-05,2062BK1,128.2,7.98,9960.0,3219.0,706.0,3203.0,0.0,264.0,0.0,6715.0,1249.0,0.0,0.13017241379310346,0.03858620689655173,0.7803103448275862,264.0,0.9414010867899737,52.379095163397984,3.0941286113690296,0.0,6,0.19,0.78,0.017,0.025,0.23
24103218,2024-06-05,2830C20MMNC,125.2,7.23,10305.0,2202.0,750.0,1891.0,1730.0,274.0,0.0,5578.0,1194.0,0.0,0.13017241379310346,0.03858620689655173,0.7803103448275862,2004.0,0.945405119678733,44.55271565459622,4.679836512259455,0.8632734530933817,17,0.186,0.789,0.021,0.022,0.206
24103224,2024-06-05,2830C20MMNC,124.4,7.98,11130.0,2865.0,754.0,2568.0,1584.0,217.0,0.0,5906.0,1201.0,0.0,0.13017241379310346,0.03858620689655173,0.7803103448275862,1801.0,0.9397189907770078,47.475884243991345,3.8848167539253455,0.8795113825647531,17,0.21,0.73,0.015,0.026,0.2
24103226,2024-06-05,2062BK1,129.3,8.16,9252.0,1971.0,649.0,2220.0,1725.0,284.0,0.0,5638.0,3826.0,0.0,0.13017241379310346,0.03858620689655173,0.7803103448275862,2009.0,0.9406372762917167,43.604021654728506,4.694063926938258,0.8586361373813546,6,0.2,0.79,0.019,0.025,0.23
24103229,2024-06-05,1786500D,128.7,8.89,9480.0,1479.0,840.0,1436.0,1720.0,281.0,0.0,5292.0,1030.0,0.0,0.13017241379310346,0.03858620689655173,0.7803103448275862,2001.0,0.9353877461956874,41.11888111856163,6.409736308312096,0.8595702148921242,2,0.17,0.72,0.016,0.02,0.18
24103232,2024-06-05,2062BK1,126.04,8.15,9651.0,2004.0,817.0,0.0,1734.0,247.0,0.0,6000.0,1114.0,0.0,0.13017241379310346,0.03858620689655173,0.7803103448275862,1981.0,0.9392652209483624,47.603935258270354,4.815868263470651,0.8753154972231826,6,0.21,0.74,0.029,0.024,0.19
24103234,2024-06-05,1786500D,133.51,7.98,10230.0,2016.0,797.0,3055.0,1716.0,275.0,0.0,6261.0,1144.0,404.0,0.13017241379310346,0.03858620689655173,0.7803103448275862,1991.0,0.9436002544282736,46.89536364282155,5.074404761902245,0.8618784530382412,2,0.19,0.73,0.033,0.03,0.226
24103236,2024-06-05,2062BK1,125.1,7.98,10083.0,1992.0,795.0,3790.0,1733.0,274.0,0.0,5696.0,1028.0,0.0,0.13017241379310346,0.03858620689655173,0.7803103448275862,2007.0,0.9400360685231438,45.531574739843876,5.061746987949266,0.8634778276029579,6,0.2,0.78,0.033,0.03,0.18
24103221,2024-06-05,2062BK1,122.6,6.3,10218.0,2313.0,669.0,3105.0,1641.0,267.0,0.0,5526.0,1061.0,209.0,0.13017241379310346,0.03858620689655173,0.7803103448275862,1908.0,0.9511249030182225,45.0734094612963,4.417639429310671,0.8600628930813102,6,0.19,0.7,0.016,0.026,0.2
24303237,2024-06-05,2062BK1,124.81,10.92,9423.0,3198.0,702.0,4143.0,0.0,264.0,0.0,6902.0,1490.0,0.0,0.13017241379310346,0.03858620689655173,0.7803103448275862,264.0,0.9195461578065312,55.300056084806506,2.946529080674501,0.0,6,0.17,0.72,0.017,0.027,0.19
24203282,2024-06-06,SEQRFE550D,125.6,7.33,10341.0,2025.0,0.0,2032.0,0.0,0.0,0.0,6245.0,1027.0,0.0,0.13302777777777777,0.035500000000000004,0.8161111111111111,0.0,0.9448581960359222,49.72133757922197,5.106666666664145,0.0,73,0.22,0.8,0.019,0.021,0.2
24203269,2024-06-06,2062BK1,125.71,8.15,9450.0,1836.0,825.0,642.0,1681.0,256.0,0.0,6523.0,1022.0,0.0,0.13302777777777777,0.035500000000000004,0.8161111111111111,1937.0,0.9391154937924765,51.88926895193788,5.147058823526608,0.8678368611250037,6,0.201,0.74,0.015,0.017,0.213
24203272,2024-06-06,2830C20MMNC,126.8,8.12,9978.0,1284.0,819.0,0.0,1708.0,256.0,0.0,4611.0,2419.0,0.0,0.13302777777777777,0.035500000000000004,0.8161111111111111,1964.0,0.939816187363328,36.36435331201606,7.771028037377126,0.8696537678203311,17,0.21,0.78,0.016,0.022,0.24
24203275,2024-06-06,1786500D,127.84,7.95,9978.0,60.0,619.0,1518.0,1704.0,246.0,0.0,6497.0,1172.0,0.0,0.13302777777777777,0.035500000000000004,0.8161111111111111,1950.0,0.9414537152887441,50.82133917356992,166.29999999722835,0.8738461538457057,2,0.2,0.7,0.018,0.021,0.167
24203277,2024-06-06,2830C20MMNC,122.29,7.82,9654.0,1497.0,820.0,2042.0,1607.0,267.0,0.0,6270.0,1026.0,0.0,0.13302777777777777,0.035500000000000004,0.8161111111111111,1874.0,0.9398970102148959,51.271567584828915,6.448897795586874,0.8575240128063727,17,0.19,0.78,0.016,0.021,0.22
24203279,2024-06-06,2830C20MMNC,123.29,7.96,10002.0,2007.0,809.0,2689.0,1704.0,246.0,0.0,6672.0,1170.0,0.0,0.13302777777777777,0.035500000000000004,0.8161111111111111,1950.0,0.9393523809452241,54.116311135906265,4.983557548577487,0.8738461538457057,17,0.2,0.72,0.019,0.024,0.2
24203281,2024-06-06,2830C20MMNC,126.25,8.24,10167.0,1569.0,718.0,2561.0,1715.0,280.0,0.0,6086.0,1002.0,314.0,0.13302777777777777,0.035500000000000004,0.8161111111111111,1995.0,0.9387315041940759,48.205940593677575,6.479923518160306,0.8596491228065867,17,0.189,0.734,0.019,0.023,0.218
24203284,2024-06-06,C20MMNATLT,126.78,7.33,10488.0,2271.0,770.0,246.0,1667.0,284.0,0.0,6117.0,1073.0,377.0,0.13302777777777777,0.035500000000000004,0.8161111111111111,1951.0,0.9453433748344989,48.24893516289439,4.618229854687531,0.8544336237822376,41,0.207,0.795,0.02,0.027,0.21
24203287,2024-06-06,2062BK1,125.41,7.89,10701.0,1488.0,806.0,2097.0,1664.0,280.0,0.0,5976.0,990.0,0.0,0.13302777777777777,0.035500000000000004,0.8161111111111111,1944.0,0.9408102025435799,47.651702415695304,7.191532258059683,0.8559670781888601,6,0.2,0.74,0.022,0.021,0.22
24203292,2024-06-06,2062BK1,133.38,6.4,10041.0,1785.0,754.0,2526.0,1704.0,280.0,0.0,6978.0,1566.0,0.0,0.13302777777777777,0.035500000000000004,0.8161111111111111,1984.0,0.9542137644802245,52.31668915840219,5.625210084030462,0.8588709677415026,6,0.21,0.81,0.016,0.027,0.23
24203260,2024-06-06,2062BK1,129.29,7.52,9240.0,2190.0,965.0,1783.0,1681.0,263.0,0.0,6702.0,1130.0,0.0,0.13302777777777777,0.035500000000000004,0.8161111111111111,1944.0,0.9450332577958845,51.83695568062622,4.219178082189854,0.8647119341559338,6,0.18,0.73,0.025,0.021,0.21
24203257,2024-06-06,2062BK1,127.1,7.21,10623.0,2289.0,971.0,2122.0,1647.0,257.0,0.0,6302.0,1131.0,0.0,0.13302777777777777,0.035500000000000004,0.8161111111111111,1904.0,0.946318219038446,49.58300550708432,4.640891218870843,0.8650210084029071,6,0.21,0.74,0.015,0.024,0.22
24203294,2024-06-06,2062BK1,118.38,7.32,10620.0,1944.0,754.0,2121.0,1714.0,277.0,0.0,6024.0,1001.0,386.0,0.13302777777777777,0.035500000000000004,0.8161111111111111,1991.0,0.9417661097777107,50.88697415060916,5.462962962960153,0.8608739326967048,6,0.21,0.73,0.014,0.019,0.22
24203251,2024-06-06,2830C20HMNAK,121.81,7.21,12042.0,2100.0,814.0,2625.0,1640.0,345.0,391.0,6653.0,1814.0,0.0,0.13302777777777777,0.035500000000000004,0.8161111111111111,2376.0,0.94411719112584,54.617847466918825,5.734285714282984,0.6902356902353998,15,0.183,1.035,0.021,0.015,0.205
24103306,2024-06-06,2062BK1,122.6,7.1,10665.0,2007.0,903.0,3617.0,1736.0,261.0,0.0,6116.0,1167.0,0.0,0.13302777777777777,0.035500000000000004,0.8161111111111111,1997.0,0.9452582883504608,49.88580750367141,5.313901345288832,0.8693039559334655,6,0.19,0.76,0.017,0.021,0.21
24103298,2024-06-06,SEQRFE550D,129.6,7.32,9084.0,2973.0,800.0,3054.0,1723.0,258.0,0.0,6408.0,1092.0,0.0,0.13302777777777777,0.035500000000000004,0.8161111111111111,1981.0,0.9465381244453219,49.44444444406294,3.0554994954581045,0.8697627460873953,73,0.22,0.75,0.025,0.02,0.2
24103278,2024-06-06,2062BK1,124.7,8.16,10719.0,2526.0,707.0,2536.0,1717.0,275.0,0.0,6356.0,1092.0,0.0,0.13302777777777777,0.035500000000000004,0.8161111111111111,1992.0,0.9385819659721618,50.97032878868508,4.243467933490007,0.8619477911642259,6,0.19,0.77,0.03,0.025,0.21
24103276,2024-06-06,2830C20MMNC,125.72,7.33,9594.0,2271.0,704.0,2185.0,1723.0,267.0,0.0,6093.0,992.0,0.0,0.13302777777777777,0.035500000000000004,0.8161111111111111,1990.0,0.9449079293427666,48.464842506773266,4.224570673710161,0.8658291457282081,17,0.19,0.8,0.023,0.03,0.22
24103273,2024-06-06,2062BK1,126.27,6.4,9441.0,2421.0,697.0,2215.0,1726.0,267.0,0.0,6371.0,1140.0,0.0,0.13302777777777777,0.035500000000000004,0.8161111111111111,1993.0,0.9517600060228255,50.455373405793495,3.8996282527864934,0.8660311088806493,6,0.2,0.76,0.024,0.024,0.17
24103270,2024-06-06,C20MMNATLT,125.25,7.22,9996.0,2013.0,800.0,3523.0,1737.0,274.0,0.0,5696.0,953.0,0.0,0.13302777777777777,0.035500000000000004,0.8161111111111111,2011.0,0.9454970936744509,45.47704590782054,4.965722801785909,0.8637493784182677,41,0.207,0.895,0.021,0.027,0.205
24103268,2024-06-06,1786500D,124.8,0.0,9969.0,2559.0,787.0,3988.0,1733.0,267.0,0.0,6005.0,1014.0,0.0,0.13302777777777777,0.035500000000000004,0.8161111111111111,2000.0,0.9999999999919872,48.11698717910163,3.895662368111022,0.8664999999995667,2,0.2,0.76,0.015,0.021,0.202
24103262,2024-06-06,2830C20HMNAK,0.0,7.12,10128.0,2031.0,830.0,3461.0,1736.0,257.0,0.0,5740.0,1104.0,0.0,0.13302777777777777,0.035500000000000004,0.8161111111111111,1993.0,0.0,5740000000000.0,4.98670605612753,0.8710486703457747,15,0.23,1.09,0.022,0.015,0.21
24103258,2024-06-06,2062BK1,0.0,6.3,10710.0,2814.0,792.0,2503.0,1738.0,257.0,0.0,6521.0,2415.0,0.0,0.13302777777777777,0.035500000000000004,0.8161111111111111,1995.0,0.0,6521000000000.0,3.8059701492523788,0.8711779448617187,6,0.19,0.79,0.018,0.02,0.19
24103255,2024-06-06,2062BK1,127.27,0.0,11307.0,2955.0,935.0,5250.0,1729.0,253.0,413.0,5982.0,3576.0,0.0,0.13302777777777777,0.035500000000000004,0.8161111111111111,2395.0,0.9999999999921426,47.0024357661114,3.8263959390849998,0.7219206680581537,6,0.16,0.78,0.018,0.025,0.18
24103241,2024-06-06,2830C20MMNC,128.3,8.16,9954.0,2751.0,780.0,3629.0,1724.0,268.0,0.0,5783.0,968.0,0.0,0.13302777777777777,0.035500000000000004,0.8161111111111111,1992.0,0.9402022570647796,45.07404520619584,3.6183206106857075,0.8654618473891238,17,0.187,0.779,0.023,0.022,0.226
24203254,2024-06-06,C20MMNATLT,134.18,6.3,10719.0,1182.0,965.0,283.0,1654.0,256.0,0.0,6367.0,1161.0,268.0,0.13302777777777777,0.035500000000000004,0.8161111111111111,1910.0,0.955153758535342,47.451184975052534,9.068527918774054,0.8659685863869812,41,0.202,0.744,0.015,0.021,0.204
24203300,2024-06-06,2062BK1,124.67,7.22,10026.0,2004.0,751.0,2994.0,1691.0,273.0,0.0,6502.0,1149.0,0.0,0.13302777777777777,0.035500000000000004,0.8161111111111111,1964.0,0.945257411472096,52.15368572990973,5.002994011973551,0.8609979633396838,6,0.2,0.74,0.026,0.026,0.18
24203263,2024-06-06,2830C20HMNAK,128.89,6.3,9996.0,2019.0,872.0,4051.0,2413.0,118.0,442.0,6670.0,1286.0,0.0,0.13302777777777777,0.035500000000000004,0.8161111111111111,2973.0,0.9533989200314121,51.74955388275469,4.950965824663224,0.8116380760172177,15,0.204,1.139,0.027,0.019,0.198
24303256,2024-06-06,2062BK1,125.23,7.0,9810.0,1992.0,992.0,3860.0,0.0,261.0,0.0,6844.0,1078.0,156.0,0.13302777777777777,0.035500000000000004,0.8161111111111111,261.0,0.947061937525924,54.65144134748341,4.924698795178251,0.0,6,0.194,0.715,0.019,0.021,0.202
24303259,2024-06-06,2830C20HMNAK,125.0,7.56,9642.0,2190.0,1010.0,4151.0,0.0,271.0,0.0,6775.0,1053.0,0.0,0.13302777777777777,0.035500000000000004,0.8161111111111111,271.0,0.9429692214774973,54.1999999995664,4.402739726025387,0.0,15,0.208,1.04,0.017,0.018,0.225
24303261,2024-06-06,2062BK1,122.8,7.22,9525.0,2232.0,627.0,5359.0,0.0,261.0,0.0,6832.0,1054.0,0.0,0.13302777777777777,0.035500000000000004,0.8161111111111111,261.0,0.9444700815186551,55.635179152641406,4.267473118277658,0.0,6,0.19,0.72,0.025,0.022,0.2
24303264,2024-06-06,2062BK1,126.24,7.42,10923.0,3072.0,679.0,4785.0,0.0,261.0,0.0,6854.0,1121.0,0.0,0.13302777777777777,0.035500000000000004,0.8161111111111111,261.0,0.9444860092702044,54.293409378530626,3.5556640624988427,0.0,6,0.2,0.78,0.025,0.024,0.21
24303267,2024-06-06,2062BK1,125.69,8.15,10533.0,3018.0,674.0,3573.0,0.0,278.0,0.0,6764.0,1043.0,383.0,0.13302777777777777,0.035500000000000004,0.8161111111111111,278.0,0.9391063956893373,53.81494152236602,3.490059642145961,0.0,6,0.2,0.76,0.022,0.022,0.19
24303271,2024-06-06,2830C20MMNC,128.93,8.0,9294.0,2337.0,723.0,2029.0,1641.0,287.0,0.0,6802.0,1141.0,0.0,0.13302777777777777,0.035500000000000004,0.8161111111111111,1928.0,0.9415759877240811,52.75731016789919,3.976893453143356,0.8511410788377328,17,0.2,0.73,0.018,0.022,0.22
24303285,2024-06-06,SEQRFE550D,132.3,7.94,6741.0,2841.0,660.0,3107.0,1664.0,258.0,0.0,7292.0,1215.0,0.0,0.13302777777777777,0.035500000000000004,0.8161111111111111,1922.0,0.9433827723834615,55.117157973884225,2.3727560718048673,0.8657648283033997,73,0.19,0.78,0.024,0.024,0.22
24303286,2024-06-06,2830C20MMNC,123.4,6.4,10578.0,3378.0,726.0,2721.0,1630.0,264.0,0.0,7429.0,1278.0,0.0,0.13302777777777777,0.035500000000000004,0.8161111111111111,1894.0,0.9506933744148637,60.20259319238085,3.13143872113584,0.8606124604008127,17,0.18,0.79,0.025,0.023,0.24
24303288,2024-06-06,2830C20MMNC,129.6,6.4,10293.0,2721.0,624.0,3434.0,1647.0,257.0,0.0,6850.0,1056.0,0.0,0.13302777777777777,0.035500000000000004,0.8161111111111111,1904.0,0.9529411764635813,52.85493827119711,3.7828004410129425,0.8650210084029071,17,0.17,0.72,0.019,0.03,0.19
24303290,2024-06-06,SEQRFE550D,126.62,6.29,11487.0,2208.0,787.0,2892.0,1558.0,261.0,0.0,6855.0,1077.0,0.0,0.13302777777777777,0.035500000000000004,0.8161111111111111,1819.0,0.9526747422996564,54.13836676627595,5.202445652171557,0.8565145684437292,73,0.19,0.8,0.015,0.022,0.21
24303293,2024-06-06,2062BK1,129.6,7.65,9660.0,2319.0,807.0,2506.0,1603.0,258.0,0.0,7179.0,1406.0,0.0,0.13302777777777777,0.035500000000000004,0.8161111111111111,1861.0,0.9442622950750874,55.393518518091106,4.165588615780869,0.8613648576029762,6,0.18,0.76,0.029,0.023,0.2
24303283,2024-06-06,2062BK1,127.62,8.13,14100.0,2037.0,698.0,1029.0,1681.0,261.0,0.0,7101.0,1122.0,0.0,0.13302777777777777,0.035500000000000004,0.8161111111111111,1942.0,0.9401104972306439,55.641748941736076,6.921944035342699,0.865602471678236,6,0.21,0.76,0.023,0.023,0.17
24303299,2024-06-06,2062BK1,122.78,7.65,10182.0,2460.0,804.0,2779.0,1633.0,268.0,0.0,6539.0,1629.0,0.0,0.13302777777777777,0.035500000000000004,0.8161111111111111,1901.0,0.9413478494139282,53.25785958581806,4.13902439024222,0.8590215675955503,6,0.19,0.73,0.02,0.024,0.19
24303305,2024-06-06,SEQRFE550D,124.0,7.21,10410.0,2403.0,900.0,3180.0,1617.0,271.0,0.0,6699.0,1143.0,229.0,0.13302777777777777,0.035500000000000004,0.8161111111111111,1888.0,0.945049919968409,54.02419354795142,4.332084893880844,0.856461864406326,73,0.21,0.81,0.024,0.024,0.25
24303308,2024-06-06,SEQRFE550D,113.5,7.3,9909.0,2094.0,710.0,2972.0,1596.0,268.0,0.0,6154.0,1089.0,374.0,0.13302777777777777,0.035500000000000004,0.8161111111111111,1864.0,0.9395695364160631,54.2202643167029,4.732091690542153,0.8562231759652059,73,0.2,0.83,0.017,0.024,0.22
24303296,2024-06-06,2062BK1,131.1,6.4,10143.0,3342.0,798.0,2028.0,1627.0,261.0,0.0,7048.0,1280.0,0.0,0.13302777777777777,0.035500000000000004,0.8161111111111111,1888.0,0.9534545454476113,53.760488176554084,3.0350089766597743,0.8617584745758148,6,0.19,0.74,0.021,0.021,0.19
24103332,2024-06-07,2062BK1,125.59,8.0,9996.0,2463.0,785.0,3006.0,1723.0,274.0,0.0,434.0,91.0,0.0,0.12860526315789475,0.03594736842105264,0.8381052631578947,1997.0,0.9401152780826402,3.4556891471975817,4.058465286234649,0.8627941912864984,6,0.2,0.75,0.019,0.025,0.2
24103329,2024-06-07,2062BK1,127.04,8.23,10503.0,2367.0,807.0,3457.0,1634.0,257.0,0.0,417.0,88.0,0.0,0.12860526315789475,0.03594736842105264,0.8381052631578947,1891.0,0.9391587195908986,3.2824307304527514,4.437262357412574,0.8640930724479831,6,0.2,0.75,0.018,0.021,0.2
24103325,2024-06-07,2062BK1,121.63,10.92,10086.0,1983.0,777.0,3516.0,1640.0,277.0,0.0,424.0,1190.0,0.0,0.12860526315789475,0.03594736842105264,0.8381052631578947,1917.0,0.9176159939576191,3.485982076761605,5.086232980330264,0.855503390714212,6,0.2,0.77,0.023,0.022,0.2
24103323,2024-06-07,2830C20MMNC,122.4,9.07,11475.0,1485.0,862.0,3728.0,1729.0,267.0,0.0,6192.0,1105.0,0.0,0.12860526315789475,0.03594736842105264,0.8381052631578947,1996.0,0.9310108769990797,50.588235293704344,7.727272727267524,0.8662324649294257,17,0.2,0.79,0.02,0.019,0.239
24103317,2024-06-07,C20MMNATLT,120.65,6.4,11148.0,2217.0,899.0,3757.0,1740.0,280.0,0.0,5893.0,1009.0,0.0,0.12860526315789475,0.03594736842105264,0.8381052631578947,2020.0,0.9496261314368387,48.84376295027895,5.028416779429397,0.8613861386134349,41,0.2,0.76,0.032,0.022,0.19
24103315,2024-06-07,C25HMNMAV55,124.27,6.4,10533.0,2211.0,890.0,3829.0,2542.0,149.0,508.0,5930.0,1009.0,0.0,0.12860526315789475,0.03594736842105264,0.8381052631578947,3199.0,0.9510216576034973,47.71867707372883,4.7639077340548335,0.7946233197871851,49,0.245,1.363,0.029,0.024,0.216
24103312,2024-06-07,2830C20MMNC,129.3,7.21,9999.0,2217.0,910.0,3537.0,1736.0,265.0,0.0,5063.0,1175.0,0.0,0.12860526315789475,0.03594736842105264,0.8381052631578947,2001.0,0.9471833565237185,39.156999226301956,4.510148849794989,0.8675662168911207,17,0.195,0.74,0.023,0.025,0.2
24103309,2024-06-07,2062BK1,130.33,7.22,10548.0,1971.0,887.0,4585.0,1733.0,267.0,0.0,5912.0,1008.0,0.0,0.12860526315789475,0.03594736842105264,0.8381052631578947,2000.0,0.9475099963580698,45.36177395806521,5.351598173513267,0.8664999999995667,6,0.2,0.76,0.027,0.027,0.21
24303337,2024-06-07,1786500D,128.16,7.33,10698.0,2706.0,547.0,3646.0,1680.0,264.0,0.0,6816.0,1616.0,0.0,0.12860526315789475,0.03594736842105264,0.8381052631578947,1944.0,0.9459000664185852,53.18352059883596,3.953436807093883,0.864197530863753,2,0.2,0.77,0.019,0.023,0.168
24303326,2024-06-07,SEQRFE550D,125.4,9.87,10182.0,3177.0,699.0,5504.0,1659.0,262.0,0.0,6973.0,1070.0,0.0,0.12860526315789475,0.03594736842105264,0.8381052631578947,1921.0,0.9270348192435349,55.606060605617174,3.204910292727981,0.8636127017174057,73,0.2,0.88,0.034,0.023,0.22
24103295,2024-06-07,2830C20MMNC,126.6,7.41,9696.0,3273.0,853.0,1358.0,1727.0,254.0,0.0,6422.0,1089.0,0.0,0.12860526315789475,0.03594736842105264,0.8381052631578947,1981.0,0.9447056189766085,50.7266982618426,2.962419798349232,0.8717819283185907,17,0.2,0.869,0.026,0.026,0.17
24303328,2024-06-07,1786500D,129.36,8.16,10794.0,3216.0,663.0,4525.0,1624.0,268.0,0.0,6749.0,1036.0,0.0,0.12860526315789475,0.03594736842105264,0.8381052631578947,1892.0,0.9406631762584304,52.172232528972074,3.356343283581046,0.8583509513737535,2,0.18,0.8,0.022,0.024,0.249
24303330,2024-06-07,2830C20MMNC,133.16,6.4,11145.0,2661.0,597.0,3968.0,1627.0,264.0,0.0,7163.0,1160.0,0.0,0.12860526315789475,0.03594736842105264,0.8381052631578947,1891.0,0.954141587840684,53.79243015880301,4.188275084553105,0.8603913273395768,17,0.195,0.815,0.017,0.016,0.22
24303314,2024-06-07,1786500D,128.88,7.13,9615.0,2235.0,914.0,2876.0,1618.0,278.0,0.0,6539.0,1106.0,0.0,0.12860526315789475,0.03594736842105264,0.8381052631578947,1896.0,0.9475773840089143,50.73711980097194,4.302013422816867,0.8533755274257102,2,0.2,0.76,0.018,0.024,0.23
24303331,2024-06-07,2062BK1,137.01,7.22,11919.0,2694.0,541.0,4760.0,1766.0,271.0,0.0,6926.0,1062.0,0.0,0.12860526315789475,0.03594736842105264,0.8381052631578947,2037.0,0.9499410663457677,50.55105466717357,4.424276169263391,0.8669612174762558,6,0.216,0.799,0.021,0.024,0.191
24103335,2024-06-07,2062BK1,0.0,0.0,9576.0,2037.0,569.0,2478.0,1740.0,261.0,0.0,4317.0,800.0,0.0,0.12860526315789475,0.03594736842105264,0.8381052631578947,2001.0,0.0,4316999999999.9995,4.701030927832743,0.8695652173908698,6,0.19,0.77,0.016,0.019,0.22
24303334,2024-06-07,1786500D,132.41,8.0,12117.0,1038.0,558.0,5503.0,1661.0,264.0,0.0,6456.0,1728.0,0.0,0.12860526315789475,0.03594736842105264,0.8381052631578947,1925.0,0.9430240011328038,48.75764670305296,11.673410404613032,0.8628571428566946,2,0.246,0.875,0.016,0.02,0.244
24303302,2024-06-07,2062BK1,125.3,7.32,10341.0,2412.0,743.0,3147.0,1614.0,264.0,0.0,6722.0,1137.0,0.0,0.12860526315789475,0.03594736842105264,0.8381052631578947,1878.0,0.9448047051655497,53.64724660771231,4.287313432834043,0.859424920127338,6,0.2,0.75,0.018,0.021,0.22
24103301,2024-06-07,2830C20MMNC,126.97,7.1,10368.0,1995.0,852.0,4108.0,1736.0,264.0,0.0,6503.0,1818.0,0.0,0.12860526315789475,0.03594736842105264,0.8381052631578947,2000.0,0.9470425896848883,51.21682287114108,5.196992481200403,0.867999999999566,17,0.188,0.74,0.03,0.026,0.221
24303318,2024-06-07,1786500D,131.02,7.23,9987.0,3027.0,710.0,2295.0,1635.0,271.0,0.0,636.0,120.0,0.0,0.12860526315789475,0.03594736842105264,0.8381052631578947,1906.0,0.9477034357978468,4.854220729622544,3.2993062438046583,0.8578174186774093,2,0.19,0.79,0.029,0.023,0.226
24103338,2024-06-07,C20MMNATLT,127.53,8.0,11898.0,1995.0,556.0,2995.0,1711.0,271.0,0.0,5998.0,1124.0,0.0,0.12860526315789475,0.03594736842105264,0.8381052631578947,1982.0,0.9409724784111196,47.032070884913104,5.963909774433101,0.8632694248229752,41,0.21,0.85,0.028,0.02,0.23
24103341,2024-06-07,SEQRFE550D,130.84,9.09,9546.0,2976.0,556.0,2529.0,2027.0,162.0,311.0,6330.0,1938.0,0.0,0.12860526315789475,0.03594736842105264,0.8381052631578947,2500.0,0.9350389480387692,48.379700397062216,3.2076612903215027,0.8107999999996757,73,0.22,0.93,0.025,0.02,0.21
24303364,2024-06-07,SEQRFE550D,127.2,7.12,9636.0,2487.0,903.0,3643.0,2027.0,265.0,302.0,6204.0,1111.0,384.0,0.12860526315789475,0.03594736842105264,0.8381052631578947,2594.0,0.9469922572889594,48.773584905276934,3.8745476477668377,0.7814186584422586,73,0.22,0.93,0.021,0.025,0.18
24303352,2024-06-07,2062BK1,120.6,6.3,9960.0,1989.0,1146.0,4130.0,1749.0,269.0,0.0,6404.0,1005.0,0.0,0.12860526315789475,0.03594736842105264,0.8381052631578947,2018.0,0.950354609921589,53.101160861914586,5.007541478127195,0.8666997026754872,6,0.2,0.82,0.017,0.022,0.2
24203357,2024-06-07,2062BK1,132.5,0.0,8730.0,2280.0,905.0,2618.0,1704.0,277.0,0.0,6198.0,1782.0,0.0,0.12860526315789475,0.03594736842105264,0.8381052631578947,1981.0,0.9999999999924529,46.777358490213004,3.828947368419373,0.8601716304892175,6,0.19,0.71,0.015,0.018,0.2
24203348,2024-06-07,SEQRFE550D,130.6,8.11,9003.0,2478.0,555.0,2052.0,2001.0,145.0,344.0,6268.0,1191.0,0.0,0.12860526315789475,0.03594736842105264,0.8381052631578947,2490.0,0.941532694103226,47.993874425359934,3.6331719128314637,0.8036144578310026,73,0.21,0.9,0.024,0.021,0.2
24203336,2024-06-07,2830C20MMNC,131.3,8.0,8316.0,2118.0,564.0,2451.0,1688.0,257.0,0.0,7355.0,1232.0,0.0,0.12860526315789475,0.03594736842105264,0.8381052631578947,1945.0,0.9425699928144827,56.016755521279386,3.926345609063302,0.8678663239070088,17,0.221,0.91,0.022,0.022,0.223
24203333,2024-06-07,2830C20MMNC,132.69,0.0,10491.0,2598.0,550.0,4136.0,1694.0,270.0,0.0,6399.0,1627.0,0.0,0.12860526315789475,0.03594736842105264,0.8381052631578947,1964.0,0.9999999999924637,48.2251865246196,4.038106235564266,0.8625254582480334,17,0.19,0.87,0.018,0.019,0.23
24203327,2024-06-07,1786500D,128.69,8.0,11475.0,2103.0,910.0,2969.0,1704.0,304.0,0.0,6397.0,1129.0,340.0,0.12860526315789475,0.03594736842105264,0.8381052631578947,2008.0,0.9414734069724087,49.70860206659641,5.456490727529502,0.8486055776888204,2,0.19,0.78,0.016,0.018,0.21
24203321,2024-06-07,2062BK1,130.63,0.0,8622.0,1335.0,916.0,4024.0,1725.0,270.0,0.0,4601.0,1267.0,0.0,0.12860526315789475,0.03594736842105264,0.8381052631578947,1995.0,0.9999999999923449,35.22161831099119,6.4584269662872975,0.8646616541349049,6,0.2,0.74,0.026,0.024,0.19
24203319,2024-06-07,C25HMNMAV55,126.75,6.4,10647.0,1986.0,0.0,3670.0,0.0,0.0,0.0,6464.0,1924.0,261.0,0.12860526315789475,0.03594736842105264,0.8381052631578947,0.0,0.9519339091178977,50.998027613009874,5.361027190329627,0.0,49,0.24,1.38,0.026,0.025,0.21
24203316,2024-06-07,2062BK1,127.0,7.13,10806.0,2481.0,913.0,3519.0,1654.0,236.0,0.0,6601.0,1184.0,0.0,0.12860526315789475,0.03594736842105264,0.8381052631578947,1890.0,0.9468426153660864,51.97637795234664,4.355501813783008,0.8751322751318121,6,0.2,0.72,0.02,0.024,0.2
24103340,2024-06-07,2830C20MMNC,123.72,0.0,10365.0,2709.0,531.0,3660.0,1733.0,267.0,0.0,1224.0,2888.0,0.0,0.12860526315789475,0.03594736842105264,0.8381052631578947,2000.0,0.9999999999919172,9.893307468397241,3.8261351052034605,0.8664999999995667,17,0.22,0.908,0.037,0.019,0.222
24203310,2024-06-07,C25HMNMAV55,123.76,7.13,10533.0,2187.0,910.0,3040.0,2616.0,159.0,648.0,6508.0,1177.0,305.0,0.12860526315789475,0.03594736842105264,0.8381052631578947,3423.0,0.9455267782034875,52.58564964404827,4.8161865569250955,0.7642418930760256,49,0.228,1.381,0.025,0.019,0.219
24203307,2024-06-07,C25HMNMAV55,124.71,7.33,6558.0,2205.0,919.0,2795.0,2565.0,149.0,638.0,6506.0,1194.0,268.0,0.12860526315789475,0.03594736842105264,0.8381052631578947,3352.0,0.944486519229442,52.16903215418035,2.9741496598625967,0.7652147971358099,49,0.222,1.402,0.023,0.024,0.24
24203313,2024-06-07,1786500D,126.5,6.4,10566.0,1953.0,899.0,2936.0,1627.0,250.0,0.0,6530.0,1214.0,0.0,0.12860526315789475,0.03594736842105264,0.8381052631578947,1877.0,0.9518434913397152,51.620553359275725,5.410138248845156,0.8668087373463682,2,0.21,0.76,0.017,0.017,0.2
24203297,2024-06-07,2830C20MMNC,126.78,7.35,10293.0,1905.0,754.0,2022.0,1701.0,290.0,0.0,6287.0,1096.0,368.0,0.12860526315789475,0.03594736842105264,0.8381052631578947,1991.0,0.9452024155599404,49.589840668484065,5.403149606296377,0.8543445504767181,17,0.195,0.78,0.02,0.023,0.171
24303311,2024-06-07,1786500D,120.81,7.33,10092.0,2061.0,887.0,3326.0,1619.0,267.0,0.0,6559.0,1311.0,281.0,0.12860526315789475,0.03594736842105264,0.8381052631578947,1886.0,0.9427969408385922,54.29186325590355,4.896652110623534,0.8584305408266922,2,0.2,0.75,0.025,0.025,0.19
24103343,2024-06-07,2830C20MMNC,131.7,8.15,10317.0,2991.0,554.0,3369.0,1734.0,281.0,0.0,6058.0,1515.0,0.0,0.12860526315789475,0.03594736842105264,0.8381052631578947,2015.0,0.9417232749306992,45.99848139676539,3.449348044131244,0.8605459057067689,17,0.22,0.99,0.02,0.02,0.19
24303350,2024-06-07,2830C20MMNC,115.94,0.0,8301.0,0.0,530.0,2070.0,1545.0,298.0,0.0,4559.0,721.0,0.0,0.12860526315789475,0.03594736842105264,0.8381052631578947,1843.0,0.9999999999913748,39.322063135765724,8300999999999.999,0.838307107975671,17,0.19,0.92,0.016,0.022,0.24
24103349,2024-06-07,SEQRFE550D,133.52,6.4,10290.0,2907.0,553.0,2992.0,2033.0,196.0,305.0,6401.0,1842.0,0.0,0.12860526315789475,0.03594736842105264,0.8381052631578947,2534.0,0.9542595768942663,47.94038346279254,3.5397316821453253,0.8022888713493282,73,0.22,0.92,0.025,0.024,0.21
24103353,2024-06-07,SEQRFE550D,131.94,8.37,9825.0,3168.0,554.0,3969.0,2034.0,203.0,301.0,6551.0,1200.0,0.0,0.12860526315789475,0.03594736842105264,0.8381052631578947,2538.0,0.9403463758752737,49.65135667690124,3.1013257575747786,0.8014184397159962,73,0.22,0.91,0.02,0.024,0.18
24103356,2024-06-07,1786500D,128.3,7.23,9954.0,2469.0,895.0,3814.0,2038.0,156.0,309.0,5836.0,1267.0,0.0,0.12860526315789475,0.03594736842105264,0.8381052631578947,2503.0,0.9466538773633393,45.48713951640306,4.031591737543932,0.8142229324806974,2,0.21,1.01,0.017,0.026,0.209
24103345,2024-06-07,2830C20MMNC,127.28,8.41,9681.0,2976.0,564.0,2684.0,2035.0,180.0,308.0,6247.0,1606.0,0.0,0.12860526315789475,0.03594736842105264,0.8381052631578947,2523.0,0.938020487869865,49.08076681293934,3.253024193547294,0.8065794688859268,17,0.211,0.935,0.021,0.023,0.201
24103363,2024-06-07,2830C20MMNC,125.2,7.16,10191.0,2577.0,872.0,1983.0,2037.0,220.0,294.0,5616.0,1121.0,0.0,0.12860526315789475,0.03594736842105264,0.8381052631578947,2551.0,0.9459051072760206,44.856230031590606,3.95459837019637,0.7985103880827916,17,0.23,0.95,0.018,0.022,0.2
24303339,2024-06-07,2830C20HMNAK,129.93,8.16,10056.0,2217.0,556.0,3063.0,2264.0,105.0,0.0,6815.0,1055.0,0.0,0.12860526315789475,0.03594736842105264,0.8381052631578947,2369.0,0.9409081034040054,52.45131994110328,4.535859269280769,0.9556775010548942,15,0.21,1.04,0.024,0.016,0.22
24303344,2024-06-07,2062BK1,129.87,6.4,9765.0,2001.0,558.0,4519.0,2334.0,213.0,295.0,6660.0,1042.0,0.0,0.12860526315789475,0.03594736842105264,0.8381052631578947,2842.0,0.9530344169593232,51.282051281656415,4.880059970012554,0.8212526389863402,6,0.2,1.09,0.021,0.021,0.22
24303346,2024-06-07,SEQRFE550D,130.1,8.07,9600.0,2001.0,544.0,4497.0,1820.0,274.0,0.0,6738.0,1055.0,0.0,0.12860526315789475,0.03594736842105264,0.8381052631578947,2094.0,0.9415936889271074,51.79093005340668,4.797601199397902,0.8691499522440931,73,0.21,0.91,0.026,0.024,0.21
24303347,2024-06-07,2062BK1,131.7,8.14,9687.0,1998.0,544.0,4135.0,1954.0,277.0,0.0,6687.0,1047.0,0.0,0.12860526315789475,0.03594736842105264,0.8381052631578947,2231.0,0.9417906178422356,50.774487471140674,4.8483483483459215,0.8758404302999212,6,0.2,0.84,0.019,0.021,0.18
24103360,2024-06-07,SEQRFE550D,125.2,7.23,10041.0,2586.0,905.0,2999.0,2030.0,223.0,301.0,5690.0,1196.0,0.0,0.12860526315789475,0.03594736842105264,0.8381052631578947,2554.0,0.945405119678733,45.447284344684924,3.8828306264486145,0.7948316366480834,73,0.23,0.95,0.022,0.03,0.19
24303322,2024-06-07,2830C20MMNC,126.7,7.96,11184.0,3039.0,690.0,2028.0,1631.0,268.0,0.0,7243.0,1111.0,0.0,0.12860526315789475,0.03594736842105264,0.8381052631578947,1899.0,0.9408881627733486,57.166535121885026,3.68015794669178,0.858873091100127,17,0.21,0.82,0.025,0.022,0.25
