Repository: SiddharthKumar268/FerroMind

# FerroMind
*Ferro-Alloy Optimisation using Machine Learning*
**SAIL Durgapur Steel Plant | Steel Melting Shop**
Intern: Siddharth Kumar | FY 2023-24 to FY 2025-26

---

## Quick Start

```bash

# 2. Place raw Excel files in data/raw/

## Dataset

| | |
|---|---|
| Total heats after cleaning | 47,421 |
| Training set | 37,936 heats (Apr 2023 – Jun 2025) |
| Test set | 9,485 heats (Jun 2025 – Dec 2025) |
| Input features | 21 (16 raw + 5 engineered) |
| Target variables | Mn, Si, C, S, P |
| BOF grades | 76 distinct grades |
| Split method | Chronological 80/20 — no shuffle, no leakage |

---

File: data/processed/sms_train.csv (part 134 of 253)
Heat_Number,Date,BOF Grade Code,Hot Metal Addn. Weight,Scrap Addn. Weight,Lime Into Converter,Dolomite Into Converter,Lime Into Ladle,Iron Ore Into Converter,SIMN Into Ladle,FESI Into Ladle,FEMN Into Ladle,Measered O2 Mainblow II,Duration of Mainblow I/II,Measered O2 2nd Blow,HM_P,HM_S,HM_Si,Total_FA_Ladle,HM_Ratio,O2_per_ton_HM,Lime_Dolo_Ratio,SiMn_FA_Fraction,Grade_Encoded,C,Mn,P,S,Si
24303402,2024-06-08,2830C20HMNAK,129.22,7.41,12894.0,1977.0,549.0,3091.0,2152.0,204.0,363.0,6402.0,1107.0,323.0,0.12661111111111112,0.04016666666666666,0.6499444444444444,2719.0,0.9457659371957421,49.54341433176333,6.522003034898066,0.7914674512685578,15,0.216,1.065,0.027,0.031,0.204
24303400,2024-06-08,SEQRFE550D,122.07,7.19,7998.0,2502.0,591.0,3150.0,1965.0,203.0,186.0,6404.0,1446.0,0.0,0.12661111111111112,0.04016666666666666,0.6499444444444444,2354.0,0.9443756769229122,52.46170230152813,3.1966426858500414,0.8347493627863913,73,0.22,0.95,0.018,0.028,0.2
24303398,2024-06-08,2062ACUK1,126.84,4.45,8904.0,2739.0,527.0,2928.0,1747.0,264.0,0.0,6676.0,2036.0,0.0,0.12661111111111112,0.04016666666666666,0.6499444444444444,2011.0,0.9661055678195896,52.633238725538995,3.250821467687751,0.8687220288409405,5,0.187,0.74,0.022,0.024,0.204
24303396,2024-06-08,2830C20MMNC,128.4,8.15,7995.0,1089.0,552.0,3905.0,2057.0,207.0,314.0,6508.0,4475.0,0.0,0.12661111111111112,0.04016666666666666,0.6499444444444444,2578.0,0.9403149029590604,50.68535825505697,7.341597796136509,0.797905352986502,17,0.19,0.99,0.022,0.029,0.19
24303394,2024-06-08,C20MMNATLT,126.25,7.56,5514.0,2469.0,602.0,3408.0,1723.0,262.0,0.0,6490.0,1184.0,0.0,0.12661111111111112,0.04016666666666666,0.6499444444444444,1985.0,0.9435019804129475,51.405940593652225,2.2332928311048064,0.8680100755663134,41,0.22,0.81,0.027,0.025,0.19
24303389,2024-06-08,2062ACUK1,125.67,8.16,11577.0,1095.0,594.0,1488.0,1728.0,268.0,0.0,6910.0,1286.0,0.0,0.12661111111111112,0.04016666666666666,0.6499444444444444,1996.0,0.9390271239562203,54.98527890463129,10.572602739716372,0.865731462925418,5,0.19,0.79,0.026,0.022,0.178
24203390,2024-06-08,2830C20MMNC,130.91,8.14,9483.0,2007.0,0.0,2027.0,0.0,0.0,0.0,6428.0,1052.0,313.0,0.12661111111111112,0.04016666666666666,0.6499444444444444,0.0,0.9414599065016795,49.10243678825833,4.724962630789873,0.0,17,0.208,0.93,0.016,0.029,0.22
24303408,2024-06-08,IS2062E350BR,125.21,7.42,8667.0,3003.0,555.0,2612.0,2478.0,68.0,502.0,6574.0,1056.0,0.0,0.12661111111111112,0.04016666666666666,0.6499444444444444,3048.0,0.9440548895352179,52.50379362628781,2.886113886112925,0.8129921259839853,59,0.22,1.36,0.029,0.025,0.24
24103410,2024-06-08,SEQRFE550D,130.11,0.0,10470.0,1989.0,547.0,2881.0,1777.0,288.0,0.0,6133.0,1087.0,0.0,0.12661111111111112,0.04016666666666666,0.6499444444444444,2065.0,0.9999999999923143,47.137037890653005,5.263951734537323,0.860532687650915,73,0.22,0.9,0.035,0.033,0.24
24103407,2024-06-08,SEQRFE550D,125.82,6.4,8484.0,1992.0,564.0,2313.0,1779.0,284.0,0.0,6197.0,1071.0,0.0,0.12661111111111112,0.04016666666666666,0.6499444444444444,2063.0,0.9515958251327213,49.25290096924771,4.259036144576175,0.8623364032957527,73,0.22,0.93,0.03,0.032,0.21
24103404,2024-06-08,2062BK1,125.22,0.0,8772.0,2010.0,546.0,2670.0,1756.0,288.0,0.0,6093.0,1054.0,0.0,0.12661111111111112,0.04016666666666666,0.6499444444444444,2044.0,0.999999999992014,48.65836128375133,4.364179104475441,0.8590998043048634,6,0.18,0.75,0.025,0.031,0.2
24103392,2024-06-08,2062ACUK1,127.07,7.88,8616.0,2976.0,556.0,2056.0,1831.0,328.0,0.0,6402.0,1252.0,0.0,0.12661111111111112,0.04016666666666666,0.6499444444444444,2159.0,0.9416080029570834,50.38167938891649,2.895161290321608,0.8480778138022936,5,0.19,0.735,0.025,0.023,0.19
24103391,2024-06-08,C20MMNATLT,133.8,7.13,8784.0,2859.0,779.0,2685.0,1668.0,254.0,0.0,6132.0,1031.0,0.0,0.12661111111111112,0.04016666666666666,0.6499444444444444,1922.0,0.9494075072663777,45.82959641221353,3.0724029380891666,0.8678459937560521,41,0.19,0.68,0.023,0.038,0.19
24103387,2024-06-08,2062BK1,126.5,7.33,9111.0,3336.0,1.0,2606.0,1690.0,196.0,0.0,6386.0,1046.0,0.0,0.12661111111111112,0.04016666666666666,0.6499444444444444,1886.0,0.945229021886384,50.48221343833611,2.7311151079128506,0.8960763520673934,6,0.2,0.75,0.022,0.03,0.19
24103383,2024-06-08,2062BK1,130.52,7.85,9012.0,3216.0,589.0,2769.0,1685.0,255.0,0.0,6682.0,1105.0,0.0,0.12661111111111112,0.04016666666666666,0.6499444444444444,1940.0,0.9432680494258636,51.19521912311374,2.802238805969278,0.8685567010304801,6,0.2,0.78,0.016,0.03,0.23
24103380,2024-06-08,2830C20MMNC,135.6,6.4,10128.0,2754.0,599.0,2845.0,2030.0,102.0,304.0,6776.0,1105.0,0.0,0.12661111111111112,0.04016666666666666,0.6499444444444444,2436.0,0.954929577458064,49.97050147455774,3.6775599128526952,0.8333333333329912,17,0.195,0.898,0.02,0.024,0.201
24103377,2024-06-08,2062BK1,128.81,6.35,9273.0,2667.0,597.0,2359.0,2037.0,149.0,305.0,6358.0,1098.0,0.0,0.12661111111111112,0.04016666666666666,0.6499444444444444,2491.0,0.9530186445623483,49.359521775876416,3.47694038245089,0.8177438779603301,6,0.22,0.92,0.041,0.034,0.24
24103374,2024-06-08,2062BK1,128.93,6.4,10122.0,2052.0,922.0,4269.0,1736.0,261.0,0.0,5742.0,1197.0,0.0,0.12661111111111112,0.04016666666666666,0.6499444444444444,1997.0,0.9527081947760829,44.53579461688874,4.932748538009292,0.8693039559334655,6,0.21,0.72,0.022,0.025,0.21
24103371,2024-06-08,2062BK1,126.59,7.15,10350.0,1563.0,860.0,2308.0,1736.0,261.0,0.0,6199.0,1159.0,0.0,0.12661111111111112,0.04016666666666666,0.6499444444444444,1997.0,0.9465380589132157,48.969112883727234,6.621880998076378,0.8693039559334655,6,0.22,0.73,0.022,0.028,0.21
24103368,2024-06-08,2830C20HMNAK,129.43,6.39,10137.0,1995.0,885.0,2970.0,2030.0,219.0,301.0,6249.0,1111.0,0.0,0.12661111111111112,0.04016666666666666,0.6499444444444444,2550.0,0.9529524370420194,48.28092405123788,5.08120300751625,0.7960784313722369,15,0.215,1.087,0.024,0.026,0.21
24103365,2024-06-08,2062BK1,125.21,7.22,9996.0,2460.0,883.0,1986.0,1729.0,268.0,0.0,5866.0,1025.0,0.0,0.12661111111111112,0.04016666666666666,0.6499444444444444,1997.0,0.9454806312697616,46.84929318707093,4.0634146341446895,0.8657986980466371,6,0.18,0.75,0.027,0.034,0.21
24303385,2024-06-08,2830C20MMNC,127.83,8.15,9729.0,1479.0,602.0,2829.0,1716.0,264.0,305.0,6910.0,1668.0,0.0,0.12661111111111112,0.04016666666666666,0.6499444444444444,2285.0,0.9400647153924103,54.056168348165095,6.578093306283585,0.7509846827130192,17,0.208,0.907,0.017,0.024,0.181
24203395,2024-06-08,2062ACUK1,120.05,7.13,9363.0,1992.0,567.0,2018.0,1721.0,270.0,0.0,5934.0,962.0,374.0,0.12661111111111112,0.04016666666666666,0.6499444444444444,1991.0,0.9439377260501342,49.429404414415416,4.700301204816918,0.8643897538920822,5,0.2,0.73,0.019,0.022,0.216
24303417,2024-06-08,EXPORTDSP14,105.05,0.0,10044.0,2967.0,795.0,4386.0,1713.0,272.0,0.0,641.0,122.0,0.0,0.12661111111111112,0.04016666666666666,0.6499444444444444,1985.0,0.9999999999904807,6.101856258866237,3.3852376137501228,0.862972292191001,55,0.19,0.74,0.015,0.021,0.18
24303415,2024-06-08,IS2062E350BR,129.99,6.4,10038.0,2982.0,801.0,3147.0,2475.0,116.0,523.0,6507.0,1225.0,0.0,0.12661111111111112,0.04016666666666666,0.6499444444444444,3114.0,0.953075738683532,50.05769674551844,3.3661971830974626,0.7947976878610165,59,0.18,1.35,0.032,0.031,0.19
24303405,2024-06-08,2830C20HMNAK,132.7,7.23,8949.0,1644.0,563.0,2343.0,2116.0,207.0,319.0,6930.0,1209.0,0.0,0.12661111111111112,0.04016666666666666,0.6499444444444444,2642.0,0.9483313085046216,52.223059532387175,5.443430656930995,0.800908402724905,15,0.22,1.0,0.023,0.027,0.19
24303382,2024-06-08,2062ACUK1,134.48,7.65,11748.0,507.0,599.0,3432.0,1721.0,264.0,0.0,6907.0,1154.0,0.0,0.12661111111111112,0.04016666666666666,0.6499444444444444,1985.0,0.9461760360167019,51.360797144174896,23.171597633090393,0.8670025188912509,5,0.2,0.78,0.021,0.029,0.22
24303413,2024-06-08,SEQRFE550D,130.59,7.2,9219.0,2952.0,552.0,3086.0,1835.0,268.0,0.0,6437.0,1028.0,0.0,0.12661111111111112,0.04016666666666666,0.6499444444444444,2103.0,0.9477465708618352,49.291676238231936,3.122967479673739,0.872563005230208,73,0.22,0.87,0.023,0.026,0.25
24303376,2024-06-08,2830C20HMNAK,128.92,6.4,9618.0,2331.0,903.0,3405.0,1911.0,261.0,132.0,6547.0,1167.0,0.0,0.12661111111111112,0.04016666666666666,0.6499444444444444,2304.0,0.9527046999634001,50.78343158508546,4.1261261261243565,0.8294270833329733,15,0.228,1.027,0.032,0.034,0.241
24303379,2024-06-08,2062BK1,127.09,0.0,9321.0,999.0,594.0,4182.0,1711.0,267.0,0.0,6409.0,1245.0,0.0,0.12661111111111112,0.04016666666666666,0.6499444444444444,1978.0,0.9999999999921315,50.428829962621535,9.33033033032099,0.8650151668347498,6,0.21,0.81,0.029,0.026,0.19
24203423,2024-06-08,S.TOWER6VAN,125.37,7.33,8643.0,1887.0,806.0,1589.0,2410.0,111.0,442.0,6007.0,994.0,0.0,0.12661111111111112,0.04016666666666666,0.6499444444444444,2963.0,0.9447626224495497,47.914174044445126,4.580286168519035,0.8133648329393137,67,0.17,1.25,0.02,0.02,0.21
24203406,2024-06-08,IS2062E350BR,126.3,7.77,9075.0,1998.0,569.0,2041.0,2403.0,78.0,435.0,6409.0,1057.0,0.0,0.12661111111111112,0.04016666666666666,0.6499444444444444,2916.0,0.9420452002614901,50.744259698727284,4.5420420420397685,0.8240740740737915,59,0.22,1.3,0.031,0.023,0.23
24203401,2024-06-08,2062BK1,130.75,7.32,7944.0,2046.0,569.0,2027.0,1708.0,253.0,0.0,6891.0,1674.0,0.0,0.12661111111111112,0.04016666666666666,0.6499444444444444,1961.0,0.9469834142033247,52.70363288678621,3.8826979472121788,0.8709841917384645,6,0.22,1.0,0.02,0.034,0.18
24203399,2024-06-08,2830C20MMNC,0.0,7.12,8760.0,1998.0,583.0,3095.0,2032.0,152.0,435.0,6522.0,1068.0,0.0,0.12661111111111112,0.04016666666666666,0.6499444444444444,2619.0,0.0,6522000000000.0,4.38438438438219,0.7758686521570157,17,0.21,0.93,0.028,0.031,0.24
24203397,2024-06-08,2062BK1,126.8,0.0,8751.0,249.0,556.0,3596.0,1735.0,287.0,0.0,6166.0,2701.0,0.0,0.12661111111111112,0.04016666666666666,0.6499444444444444,2022.0,0.9999999999921135,48.62776025198243,35.14457831311187,0.8580613254199515,6,0.19,0.74,0.02,0.026,0.21
24203369,2024-06-08,SEQRFE550D,128.45,6.84,9243.0,2229.0,908.0,1598.0,1802.0,115.0,236.0,6507.0,1087.0,0.0,0.12661111111111112,0.04016666666666666,0.6499444444444444,2153.0,0.9494419395302724,50.65784351848457,4.146702557198678,0.8369716674403915,73,0.21,0.88,0.022,0.023,0.2
24203372,2024-06-08,2830C20HMNAK,127.63,6.4,9393.0,2202.0,921.0,1512.0,1877.0,118.0,243.0,6502.0,1076.0,259.0,0.12661111111111112,0.04016666666666666,0.6499444444444444,2238.0,0.9522494963743025,50.944135390966515,4.265667574929943,0.8386952636278647,15,0.212,1.068,0.022,0.022,0.229
24203375,2024-06-08,2830C20MMNC,125.59,6.32,9411.0,2031.0,905.0,2113.0,1877.0,118.0,236.0,6304.0,1057.0,0.0,0.12661111111111112,0.04016666666666666,0.6499444444444444,2231.0,0.9520885452130083,50.19507922565335,4.633677991135089,0.8413267593003849,17,0.2,0.9,0.016,0.022,0.2
24203378,2024-06-08,2830C20HMNAK,129.5,6.5,10245.0,1989.0,597.0,2722.0,1708.0,263.0,0.0,6305.0,1770.0,354.0,0.12661111111111112,0.04016666666666666,0.6499444444444444,1971.0,0.9522058823459397,48.68725868688273,5.150829562591679,0.8665651953318789,15,0.216,1.059,0.026,0.03,0.232
24203381,2024-06-08,2062BK1,140.12,0.0,10974.0,2061.0,605.0,4150.0,1721.0,297.0,0.0,6772.0,1085.0,332.0,0.12661111111111112,0.04016666666666666,0.6499444444444444,2018.0,0.9999999999928634,48.33000285435106,5.324599708876601,0.8528245787904595,6,0.17,0.73,0.016,0.024,0.22
24203384,2024-06-08,2830C20MMNC,125.96,7.97,10116.0,1509.0,569.0,2439.0,1900.0,277.0,246.0,6038.0,991.0,0.0,0.12661111111111112,0.04016666666666666,0.6499444444444444,2423.0,0.9404913014190959,47.935852651254876,6.703777335979653,0.7841518778370681,17,0.219,0.901,0.023,0.027,0.237
24203386,2024-06-08,2062ACUK1,124.59,10.03,9147.0,1500.0,575.0,4895.0,1708.0,270.0,0.0,5806.0,1042.0,377.0,0.12661111111111112,0.04016666666666666,0.6499444444444444,1978.0,0.925493983056563,46.60085079021911,6.097999999995935,0.8634984833160447,5,0.2,0.77,0.02,0.029,0.214
24203366,2024-06-08,2830C20HMNAK,127.84,6.4,9087.0,2058.0,910.0,496.0,1816.0,132.0,240.0,6460.0,1088.0,0.0,0.12661111111111112,0.04016666666666666,0.6499444444444444,2188.0,0.9523241954637044,50.531914893221746,4.415451895041587,0.8299817184639717,15,0.209,1.067,0.019,0.029,0.233
24303370,2024-06-08,SEQRFE550D,129.72,7.33,10320.0,2916.0,900.0,3395.0,1928.0,261.0,203.0,6478.0,1139.0,382.0,0.12661111111111112,0.04016666666666666,0.6499444444444444,2392.0,0.9465158701134877,49.938328707601464,3.5390946502045475,0.8060200668892952,73,0.22,0.89,0.02,0.029,0.23
24303373,2024-06-08,2830C20MMNC,127.85,6.53,9531.0,2457.0,903.0,3176.0,1921.0,258.0,203.0,6310.0,1137.0,289.0,0.12661111111111112,0.04016666666666666,0.6499444444444444,2382.0,0.9514064592874579,49.35471255338792,3.8791208791193004,0.8064651553313155,17,0.225,0.873,0.02,0.027,0.206
24303367,2024-06-08,2830C20MMNC,128.37,7.56,10170.0,2220.0,905.0,3802.0,1921.0,258.0,202.0,6452.0,1131.0,0.0,0.12661111111111112,0.04016666666666666,0.6499444444444444,2381.0,0.9443831383731011,50.26096439939035,4.5810810810790175,0.8068038639223827,17,0.219,0.87,0.027,0.024,0.204
24303361,2024-06-08,2830C20HMNAK,128.5,7.23,10044.0,2892.0,897.0,3049.0,2041.0,258.0,298.0,6469.0,1152.0,0.0,0.12661111111111112,0.04016666666666666,0.6499444444444444,2597.0,0.9467324836001864,50.3424124509701,3.473029045641953,0.7859068155561086,15,0.2,1.16,0.024,0.027,0.24
24303358,2024-06-08,2830C20HMNAK,127.84,7.1,10125.0,3033.0,895.0,3319.0,2050.0,254.0,200.0,6405.0,1118.0,321.0,0.12661111111111112,0.04016666666666666,0.6499444444444444,2504.0,0.9473840225215105,50.10168961162311,3.3382789317496413,0.8186900958463185,15,0.213,1.215,0.022,0.027,0.244
24303355,2024-06-08,2830C20HMNAK,126.2,7.98,9537.0,1998.0,897.0,3621.0,2059.0,254.0,194.0,6670.0,1046.0,0.0,0.12661111111111112,0.04016666666666666,0.6499444444444444,2507.0,0.9405276494191346,52.8526148965701,4.773273273270885,0.821300358994487,15,0.197,1.105,0.023,0.02,0.205
24103448,2024-06-09,SEQRFE550D,132.09,7.22,8157.0,1944.0,537.0,3010.0,2135.0,201.0,346.0,6273.0,1037.0,0.0,0.12667857142857145,0.032107142857142855,0.76725,2682.0,0.9481731390356173,47.49034748998796,4.195987654318829,0.7960477255776301,73,0.21,0.95,0.035,0.029,0.2
24203425,2024-06-09,S.TOWER6VAN,126.91,7.33,8547.0,1872.0,905.0,2582.0,2403.0,128.0,442.0,6306.0,1113.0,0.0,0.12667857142857145,0.032107142857142855,0.76725,2973.0,0.9453963051181064,49.68875581081326,4.56570512820269,0.808274470231817,67,0.19,1.29,0.02,0.023,0.22
24203428,2024-06-09,S.TOWER6VAN,127.06,8.0,8871.0,1563.0,910.0,3103.0,2396.0,118.0,452.0,6133.0,1009.0,356.0,0.12667857142857145,0.032107142857142855,0.76725,2966.0,0.9407670664820024,48.26853455022612,5.675623800380246,0.807821982467698,67,0.19,1.28,0.021,0.019,0.19
24203431,2024-06-09,EXPORTDSP14,127.23,6.3,9039.0,1881.0,712.0,3410.0,1745.0,277.0,0.0,6395.0,1047.0,249.0,0.12667857142857145,0.032107142857142855,0.76725,2022.0,0.9528195910959874,50.26330267979043,4.805422647525356,0.8630069238373576,55,0.2,0.74,0.02,0.025,0.21
24203434,2024-06-09,2062BK1,127.36,8.0,8976.0,1902.0,715.0,2962.0,1758.0,270.0,0.0,6600.0,3499.0,0.0,0.12667857142857145,0.032107142857142855,0.76725,2028.0,0.9408983451467132,51.821608039794114,4.71924290220572,0.8668639053250163,6,0.19,0.76,0.024,0.021,0.17
24203436,2024-06-09,EXPORTDSP14,125.19,6.4,9177.0,2301.0,712.0,2768.0,1755.0,280.0,0.0,6795.0,1487.0,0.0,0.12667857142857145,0.032107142857142855,0.76725,2035.0,0.9513640854095953,54.27749820229828,3.9882659713150854,0.8624078624074386,55,0.207,0.777,0.02,0.018,0.24
24203439,2024-06-09,SEQRFE550D,123.8,6.4,9027.0,1989.0,1015.0,2829.0,1617.0,277.0,0.0,6399.0,1407.0,0.0,0.12667857142857145,0.032107142857142855,0.76725,1894.0,0.9508448540633577,51.6882067847198,4.538461538459257,0.8537486800417878,73,0.22,0.86,0.023,0.02,0.21
24203441,2024-06-09,EXPORTDSP14,122.39,6.4,8697.0,1968.0,899.0,3012.0,1654.0,246.0,0.0,6364.0,1049.0,0.0,0.12667857142857145,0.032107142857142855,0.76725,1900.0,0.9503067008234313,51.9977122309666,4.419207317070925,0.8705263157890155,55,0.19,0.75,0.019,0.02,0.22
24203443,2024-06-09,2062BK1,127.43,7.61,9015.0,1989.0,800.0,3957.0,1704.0,260.0,0.0,6501.0,1938.0,0.0,0.12667857142857145,0.032107142857142855,0.76725,1964.0,0.9436463270072301,51.016244212108475,4.532428355955489,0.8676171079425318,6,0.21,0.76,0.021,0.02,0.22
24203446,2024-06-09,EXPORTDSP14,138.81,6.4,8931.0,1992.0,806.0,4537.0,1718.0,257.0,0.0,6522.0,1730.0,0.0,0.12667857142857145,0.032107142857142855,0.76725,1975.0,0.9559259004134982,46.9850875293784,4.483433734937508,0.8698734177210785,55,0.22,0.74,0.016,0.02,0.23
24203452,2024-06-09,SEQRFE550D,124.7,7.46,9402.0,1992.0,575.0,3897.0,1654.0,246.0,0.0,6320.0,1060.0,0.0,0.12667857142857145,0.032107142857142855,0.76725,1900.0,0.9435532687579938,50.6816359258165,4.71987951806992,0.8705263157890155,73,0.21,0.93,0.019,0.016,0.24
24203455,2024-06-09,2062BK1,130.17,6.4,9975.0,2268.0,520.0,4722.0,1698.0,280.0,0.0,6746.0,1134.0,214.0,0.12667857142857145,0.032107142857142855,0.76725,1978.0,0.9531375851142042,51.824537143337,4.398148148146209,0.8584428715870281,6,0.2,0.74,0.021,0.016,0.17
24203459,2024-06-09,2062BK1,129.35,7.22,10581.0,1995.0,756.0,3583.0,1728.0,287.0,0.0,6705.0,1159.0,305.0,0.12667857142857145,0.032107142857142855,0.76725,2015.0,0.9471333382078998,51.83610359449683,5.3037593984935825,0.8575682382129739,6,0.19,0.78,0.021,0.021,0.18
24203463,2024-06-09,2062BK1,130.2,7.23,10380.0,2253.0,764.0,3579.0,1718.0,304.0,0.0,6505.0,1238.0,307.0,0.12667857142857145,0.032107142857142855,0.76725,2022.0,0.9473913992509105,49.961597541858985,4.607190412780911,0.8496538081103612,6,0.22,0.76,0.019,0.019,0.22
24203468,2024-06-09,2062BK1,127.4,7.21,9783.0,1488.0,553.0,2376.0,1698.0,307.0,0.0,6200.0,1181.0,667.0,0.12667857142857145,0.032107142857142855,0.76725,2005.0,0.9464378575072696,48.66562009380953,6.57459677418913,0.846882793017034,6,0.21,0.77,0.018,0.017,0.21
24203420,2024-06-09,2062BK1,129.59,6.4,9081.0,1881.0,800.0,2541.0,1704.0,182.0,0.0,6142.0,1011.0,359.0,0.12667857142857145,0.032107142857142855,0.76725,1886.0,0.9529377160015227,47.39563237867586,4.827751196169682,0.9034994697768274,6,0.22,0.74,0.021,0.024,0.2
24203418,2024-06-09,2062BK1,127.08,6.4,9024.0,1887.0,803.0,2171.0,1640.0,334.0,0.0,5996.0,994.0,0.0,0.12667857142857145,0.032107142857142855,0.76725,1974.0,0.9520527419766854,47.182876927548136,4.782193958662012,0.8308004052680695,6,0.209,1.167,0.03,0.027,0.209
24203412,2024-06-09,2830C25HMN,129.47,7.33,9360.0,2295.0,561.0,3148.0,1664.0,273.0,0.0,6062.0,1118.0,0.0,0.12667857142857145,0.032107142857142855,0.76725,1937.0,0.9464181286480525,46.82165752647856,4.078431372547243,0.8590604026841203,18,0.29,0.72,0.02,0.019,0.22
24203414,2024-06-09,S.TOWER6VAN,0.0,7.33,8985.0,2004.0,819.0,2905.0,2403.0,115.0,432.0,6405.0,3049.0,0.0,0.12667857142857145,0.032107142857142855,0.76725,2950.0,0.0,6405000000000.0,4.483532934129499,0.8145762711861646,67,0.181,1.285,0.026,0.024,0.215
24103444,2024-06-09,SEQRFE550D,126.92,6.39,9132.0,1266.0,586.0,4866.0,2134.0,202.0,341.0,746.0,203.0,0.0,0.12667857142857145,0.032107142857142855,0.76725,2677.0,0.9520666116498983,5.877718247668786,7.213270142174397,0.7971610011203597,73,0.21,0.93,0.032,0.022,0.19
24103442,2024-06-09,2062BK1,123.02,7.32,7941.0,2610.0,1043.0,3008.0,1810.0,301.0,0.0,5882.0,1054.0,0.0,0.12667857142857145,0.032107142857142855,0.76725,2111.0,0.9438391898040215,47.813363680313664,3.042528735631018,0.8574135480810718,6,0.21,0.75,0.022,0.02,0.2
24103440,2024-06-09,2062BK1,122.87,7.0,8304.0,2277.0,1044.0,2798.0,1810.0,299.0,0.0,5722.0,955.0,0.0,0.12667857142857145,0.032107142857142855,0.76725,2109.0,0.9460999460926612,46.56954504723228,3.646903820815263,0.858226647699925,6,0.2,0.76,0.02,0.022,0.22
24103432,2024-06-09,EXPORTDSP14,128.57,8.0,8988.0,1995.0,857.0,3441.0,1733.0,267.0,0.0,6197.0,1031.0,0.0,0.12667857142857145,0.032107142857142855,0.76725,2000.0,0.9414219813945859,48.19942443767443,4.505263157892479,0.8664999999995667,55,0.184,0.74,0.029,0.022,0.22
24103426,2024-06-09,2062BK1,129.91,8.0,9027.0,2037.0,800.0,1979.0,1729.0,254.0,0.0,6203.0,1023.0,0.0,0.12667857142857145,0.032107142857142855,0.76725,1983.0,0.9419911536441014,47.748441228175295,4.4315169366694,0.871911245587054,6,0.2,0.71,0.027,0.027,0.18
24103422,2024-06-09,EXPORTDSP14,129.27,0.0,10470.0,1947.0,785.0,2534.0,1729.0,251.0,0.0,6207.0,1035.0,0.0,0.12667857142857145,0.032107142857142855,0.76725,1980.0,0.9999999999922643,48.01578092327674,5.3775038520773615,0.8732323232318822,55,0.21,0.731,0.03,0.024,0.198
24103454,2024-06-09,2830C20MMNC,126.42,7.0,10038.0,1983.0,559.0,3821.0,1675.0,257.0,213.0,6311.0,1155.0,0.0,0.12667857142857145,0.032107142857142855,0.76725,2145.0,0.9475341028260565,49.92089859160006,5.062027231464921,0.7808857808854168,17,0.19,0.88,0.038,0.018,0.16
24103457,2024-06-09,2062BK1,125.21,7.12,10905.0,2862.0,797.0,3488.0,1834.0,253.0,203.0,6055.0,1184.0,0.0,0.12667857142857145,0.032107142857142855,0.76725,2290.0,0.9461951182577936,48.35875728737035,3.8102725366862997,0.8008733624450651,6,0.19,0.82,0.039,0.017,0.18
24103458,2024-06-09,SEQRFE550D,125.87,7.66,11634.0,2343.0,859.0,3381.0,1835.0,256.0,209.0,6119.0,1042.0,0.0,0.12667857142857145,0.032107142857142855,0.76725,2300.0,0.9426346139373727,48.613649002553316,4.965428937257804,0.7978260869561749,73,0.21,0.95,0.023,0.019,0.16
24103461,2024-06-09,SEQRFE550D,125.01,7.21,10497.0,1992.0,770.0,3714.0,1828.0,254.0,201.0,6081.0,1554.0,0.0,0.12667857142857145,0.032107142857142855,0.76725,2283.0,0.9454696717520387,48.64410847093317,5.269578313250367,0.8007008322379322,73,0.21,0.9,0.023,0.026,0.18
24103464,2024-06-09,2830C20MMNC,130.2,6.39,11616.0,2007.0,802.0,4161.0,1729.0,256.0,206.0,6228.0,1107.0,0.0,0.12667857142857145,0.032107142857142855,0.76725,2191.0,0.9532176586796017,47.8341013821211,5.78774289984764,0.7891373801913332,17,0.2,0.78,0.018,0.02,0.2
24103467,2024-06-09,SEQRFE550D,130.4,7.2,10977.0,1983.0,799.0,3999.0,1729.0,253.0,209.0,143.0,44.0,0.0,0.12667857142857145,0.032107142857142855,0.76725,2191.0,0.9476744185977641,1.096625766862756,5.535552193643199,0.7891373801913332,73,0.23,0.92,0.03,0.026,0.2
24103470,2024-06-09,SEQRFE550D,129.3,7.21,11439.0,1989.0,564.0,2701.0,1737.0,254.0,0.0,6208.0,1748.0,182.0,0.12667857142857145,0.032107142857142855,0.76725,1991.0,0.9471833565237185,48.01237432290787,5.751131221716566,0.8724259166243735,73,0.23,0.9,0.02,0.026,0.2
24203471,2024-06-09,2062BK1,0.0,7.22,9744.0,1494.0,569.0,0.0,1725.0,243.0,0.0,6167.0,994.0,0.0,0.12667857142857145,0.032107142857142855,0.76725,1968.0,0.0,6167000000000.0,6.5220883534092895,0.8765243902434571,6,0.21,0.73,0.019,0.017,0.21
24203403,2024-06-09,2062BK1,125.88,7.23,8046.0,2016.0,577.0,2032.0,1704.0,307.0,0.0,6593.0,1079.0,0.0,0.12667857142857145,0.032107142857142855,0.76725,2011.0,0.9456840207276263,52.37527804216416,3.991071428569449,0.8473396320234474,6,0.204,0.788,0.02,0.03,0.19
24203409,2024-06-09,IS2062E350BR,132.58,6.4,9267.0,1980.0,561.0,3463.0,2420.0,68.0,435.0,6513.0,1746.0,0.0,0.12667857142857145,0.032107142857142855,0.76725,2923.0,0.9539502086562531,49.12505656924781,4.680303030300666,0.8279165241187725,59,0.22,1.32,0.021,0.019,0.23
24103451,2024-06-09,SEQRFE550D,128.61,7.0,9357.0,1623.0,549.0,4009.0,2132.0,196.0,342.0,6225.0,1029.0,0.0,0.12667857142857145,0.032107142857142855,0.76725,2670.0,0.948381387796266,48.40214602248346,5.765249537889239,0.798501872658877,73,0.21,0.93,0.025,0.02,0.19
24203416,2024-06-09,S.TOWER6VAN,126.69,6.4,9159.0,2001.0,809.0,2033.0,2410.0,118.0,442.0,6100.0,1070.0,0.0,0.12667857142857145,0.032107142857142855,0.76725,2970.0,0.9519122398305514,48.14902517919213,4.577211394300561,0.8114478114475382,67,0.2,1.311,0.022,0.022,0.234
24203475,2024-06-09,2062BK1,129.19,7.2,8571.0,2517.0,567.0,2514.0,1735.0,246.0,0.0,7099.0,1147.0,0.0,0.12667857142857145,0.032107142857142855,0.76725,1981.0,0.9472102060198901,54.950073534678,3.405244338496859,0.8758202927809814,6,0.2,0.8,0.026,0.024,0.21
24203465,2024-06-09,2062BK1,129.5,7.13,10476.0,2013.0,770.0,3457.0,1725.0,297.0,0.0,6304.0,1178.0,558.0,0.12667857142857145,0.032107142857142855,0.76725,2022.0,0.9478152675038586,48.679536679160776,5.204172876301438,0.8531157270025455,6,0.2,0.77,0.017,0.017,0.24
24303469,2024-06-09,2062BK1,126.27,7.21,10902.0,1731.0,799.0,3752.0,1915.0,264.0,0.0,6715.0,1439.0,0.0,0.12667857142857145,0.032107142857142855,0.76725,2179.0,0.9459844171340578,53.17969430543138,6.298093587518025,0.8788435061950992,6,0.21,0.8,0.026,0.027,0.2
24303466,2024-06-09,2830C20MMNC,127.6,7.21,10596.0,2001.0,814.0,3593.0,1900.0,267.0,0.0,6589.0,1512.0,0.0,0.12667857142857145,0.032107142857142855,0.76725,2167.0,0.9465173206665194,51.63793103407807,5.295352323835434,0.8767881864324519,17,0.21,0.79,0.02,0.022,0.19
24303462,2024-06-09,2062BK1,129.3,7.1,10758.0,1896.0,795.0,3665.0,1796.0,261.0,0.0,6760.0,1117.0,0.0,0.12667857142857145,0.032107142857142855,0.76725,2057.0,0.9479472140692967,52.28151585419736,5.6740506329084,0.8731161886237856,6,0.19,0.76,0.024,0.024,0.2
24303456,2024-06-09,2062BK1,127.44,7.52,11967.0,2274.0,801.0,4485.0,1780.0,312.0,0.0,6770.0,1173.0,0.0,0.12667857142857145,0.032107142857142855,0.76725,2092.0,0.9442797865964413,53.12303829211297,5.262532981528029,0.8508604206496889,6,0.19,0.75,0.03,0.018,0.2
24303453,2024-06-09,2062BK1,134.2,0.0,10902.0,2766.0,497.0,4150.0,1672.0,291.0,0.0,6665.0,1230.0,0.0,0.12667857142857145,0.032107142857142855,0.76725,1963.0,0.9999999999925485,49.664679582342295,3.9414316702805707,0.8517575140087358,6,0.2,0.74,0.015,0.016,0.21
24303450,2024-06-09,2062BK1,126.08,6.4,9738.0,1536.0,803.0,3372.0,1716.0,284.0,0.0,6633.0,1187.0,0.0,0.12667857142857145,0.032107142857142855,0.76725,2000.0,0.9516908212488552,52.60945431430354,6.339843749995873,0.857999999999571,6,0.18,0.78,0.016,0.017,0.18
24303447,2024-06-09,2062BK1,125.68,7.0,10653.0,999.0,801.0,3241.0,1728.0,287.0,0.0,6712.0,1007.0,0.0,0.12667857142857145,0.032107142857142855,0.76725,2015.0,0.9472414832608741,53.405474219816945,10.66366366365299,0.8575682382129739,6,0.21,0.75,0.019,0.019,0.21
24303445,2024-06-09,EXPORTDSP14,128.78,7.61,8901.0,1611.0,799.0,2457.0,1725.0,289.0,0.0,6611.0,1453.0,0.0,0.12667857142857145,0.032107142857142855,0.76725,2014.0,0.9442041205297734,51.33561111934046,5.525139664801039,0.8565044687185419,55,0.192,0.788,0.017,0.021,0.223
24303438,2024-06-09,SEQRFE550D,130.92,7.33,10905.0,1812.0,804.0,2544.0,1635.0,291.0,0.0,6906.0,1420.0,0.0,0.12667857142857145,0.032107142857142855,0.76725,1926.0,0.946980108492246,52.74977085202606,6.01821192052648,0.8489096573204316,73,0.21,0.9,0.032,0.024,0.23
24303433,2024-06-09,2062BK1,123.61,8.16,8970.0,915.0,552.0,3432.0,1734.0,270.0,0.0,6618.0,1140.0,0.0,0.12667857142857145,0.032107142857142855,0.76725,2004.0,0.9380739166658718,53.539357656714344,9.803278688513876,0.8652694610774125,6,0.19,0.79,0.022,0.025,0.2
24303430,2024-06-09,1786500D,126.57,0.0,8958.0,2688.0,901.0,3431.0,1743.0,264.0,0.0,6725.0,1137.0,0.0,0.12667857142857145,0.032107142857142855,0.76725,2007.0,0.9999999999920992,53.13265386700535,3.332589285713046,0.8684603886393282,2,0.206,0.74,0.023,0.019,0.175
24303427,2024-06-09,2062BK1,125.98,7.23,9543.0,2373.0,898.0,3413.0,1671.0,271.0,0.0,6479.0,1053.0,0.0,0.12667857142857145,0.032107142857142855,0.76725,1942.0,0.9457247954286786,51.42879822153176,4.021491782552035,0.8604531410912151,6,0.2,0.76,0.018,0.02,0.21
24303424,2024-06-09,EXPORTDSP14,128.45,0.0,9138.0,2952.0,897.0,3598.0,1771.0,268.0,0.0,6428.0,1043.0,0.0,0.12667857142857145,0.032107142857142855,0.76725,2039.0,0.999999999992215,50.042818216815554,3.095528455283504,0.868563021088343,55,0.186,0.76,0.018,0.023,0.187
24303421,2024-06-09,EXPORTDSP14,132.81,6.48,8958.0,2946.0,804.0,4120.0,1769.0,366.0,0.0,6614.0,1216.0,266.0,0.12667857142857145,0.032107142857142855,0.76725,2135.0,0.9534783545053237,49.80046683194187,3.040733197554976,0.8285714285710405,55,0.2,0.809,0.027,0.02,0.219
24303419,2024-06-09,S.TOWER6VAN,129.52,6.52,9903.0,2310.0,798.0,3588.0,2421.0,111.0,389.0,6495.0,1120.0,0.0,0.12667857142857145,0.032107142857142855,0.76725,2921.0,0.9520729197224929,50.14669549065668,4.287012987011131,0.8288257446077272,67,0.188,1.28,0.02,0.02,0.235
24303411,2024-06-09,S.TOWER6VAN,129.6,7.55,9213.0,2652.0,552.0,4116.0,2467.0,67.0,419.0,6610.0,1061.0,0.0,0.12667857142857145,0.032107142857142855,0.76725,2953.0,0.9449507838064531,51.00308641935955,3.4739819004511787,0.8354216051470249,67,0.182,1.284,0.028,0.027,0.207
24303460,2024-06-09,R34,125.39,0.0,11094.0,2025.0,845.0,5002.0,1184.0,264.0,0.0,5729.0,2257.0,0.0,0.12667857142857145,0.032107142857142855,0.76725,1448.0,0.9999999999920248,45.689448919007184,5.478518518515813,0.8176795580104851,66,0.62,0.76,0.017,0.019,0.2
24303484,2024-06-10,SEQRFE550D,125.41,7.33,9480.0,3327.0,778.0,3206.0,1789.0,270.0,0.0,6844.0,1050.0,0.0,0.12762962962962965,0.03259259259259259,0.8491481481481481,2059.0,0.944779267734332,54.57300055773405,2.849413886383273,0.8688683827096314,73,0.23,0.88,0.027,0.02,0.19
24303488,2024-06-10,EXPORTDSP14,126.07,7.32,9543.0,2073.0,781.0,3059.0,1680.0,274.0,0.0,6677.0,1575.0,0.0,0.12762962962962965,0.03259259259259259,0.8491481481481481,1954.0,0.9451233225808149,52.962639802863784,4.603473227204725,0.8597748208798056,55,0.19,0.73,0.03,0.027,0.19
24303490,2024-06-10,2062BK1,129.3,7.21,10629.0,2055.0,853.0,5571.0,1751.0,272.0,0.0,6571.0,1058.0,0.0,0.12762962962962965,0.03259259259259259,0.8491481481481481,2023.0,0.9471833565237185,50.81979891685368,5.172262773720111,0.8655462184869671,6,0.21,0.79,0.017,0.018,0.21
24303492,2024-06-10,EXPORTDSP14,124.75,7.21,10194.0,1989.0,552.0,3064.0,1612.0,247.0,0.0,6813.0,1553.0,0.0,0.12762962962962965,0.03259259259259259,0.8491481481481481,1859.0,0.9453622309719206,54.61322645246803,5.125188536950666,0.8671328671324007,55,0.194,0.731,0.022,0.018,0.196
24303494,2024-06-10,S.TOWER6VAN,128.01,7.21,9672.0,1998.0,552.0,3736.0,2413.0,85.0,400.0,6044.0,1255.0,0.0,0.12762962962962965,0.03259259259259259,0.8491481481481481,2898.0,0.9466794852762411,47.21506132296528,4.840840840838418,0.8326432022081323,67,0.188,1.301,0.028,0.017,0.196
24203509,2024-06-10,2830C20MMNC,128.5,7.12,10389.0,2346.0,610.0,3022.0,1691.0,263.0,0.0,6900.0,1169.0,0.0,0.12762962962962965,0.03259259259259259,0.8491481481481481,1954.0,0.9475003686701998,53.69649805405684,4.428388746801182,0.8654042988736615,17,0.205,0.733,0.018,0.021,0.201
24203507,2024-06-10,S.TOWER6VAN,118.1,7.01,10044.0,2073.0,616.0,2606.0,2440.0,64.0,466.0,6218.0,1429.0,0.0,0.12762962962962965,0.03259259259259259,0.8491481481481481,2970.0,0.9439693070022862,52.65029635857197,4.845151953687966,0.8215488215485449,67,0.174,1.355,0.024,0.019,0.211
24203504,2024-06-10,S.TOWER6VAN,123.17,7.32,8997.0,1917.0,707.0,3087.0,2454.0,84.0,506.0,6510.0,1536.0,0.0,0.12762962962962965,0.03259259259259259,0.8491481481481481,3044.0,0.9439037474063614,52.85377932895304,4.693270735521809,0.8061760840996037,67,0.194,1.283,0.034,0.02,0.204
24303495,2024-06-10,S.TOWER6VAN,132.8,0.0,10776.0,1989.0,793.0,4818.0,2447.0,105.0,391.0,6799.0,1086.0,0.0,0.12762962962962965,0.03259259259259259,0.8491481481481481,2943.0,0.9999999999924699,51.197289156240984,5.4177978883834,0.8314644920146682,67,0.2,1.31,0.027,0.022,0.24
24303497,2024-06-10,SEQRFE550D,126.19,7.22,10977.0,2367.0,804.0,3597.0,1702.0,271.0,0.0,6994.0,1109.0,0.0,0.12762962962962965,0.03259259259259259,0.8491481481481481,1973.0,0.9458811183498548,55.42436009148566,4.637515842837078,0.8626457171815192,73,0.23,0.95,0.023,0.016,0.22
24203502,2024-06-10,S.TOWER6VAN,128.76,7.21,9150.0,1857.0,569.0,3194.0,2356.0,78.0,496.0,6406.0,1038.0,0.0,0.12762962962962965,0.03259259259259259,0.8491481481481481,2930.0,0.9469735971100466,49.7514756131582,4.927302100158897,0.8040955631396574,67,0.189,1.263,0.019,0.018,0.216
24203500,2024-06-10,SEQRFE550D,124.43,7.22,9456.0,1944.0,567.0,3460.0,2130.0,206.0,365.0,6644.0,1118.0,0.0,0.12762962962962965,0.03259259259259259,0.8491481481481481,2701.0,0.9451576148807813,53.39548340389459,4.864197530861696,0.7885968159937843,73,0.21,0.95,0.024,0.018,0.21
24203498,2024-06-10,SEQRFE550D,123.89,6.4,9525.0,1908.0,588.0,2488.0,2001.0,256.0,344.0,6634.0,1067.0,0.0,0.12762962962962965,0.03259259259259259,0.8491481481481481,2601.0,0.9508788088038156,53.54750181569499,4.992138364777258,0.7693194925025877,73,0.22,0.95,0.022,0.021,0.2
24203493,2024-06-10,1786500D,0.0,7.33,9360.0,1665.0,572.0,3653.0,2065.0,209.0,395.0,6414.0,1157.0,0.0,0.12762962962962965,0.03259259259259259,0.8491481481481481,2669.0,0.0,6414000000000.0,5.621621621618245,0.7736980142372523,2,0.18,0.99,0.019,0.015,0.168
24203491,2024-06-10,SEQRFE550D,125.94,7.88,9354.0,1512.0,564.0,4277.0,1954.0,192.0,388.0,6687.0,1073.0,0.0,0.12762962962962965,0.03259259259259259,0.8491481481481481,2534.0,0.9411149304966291,53.09671271992141,6.186507936503845,0.7711128650352127,73,0.22,0.86,0.02,0.018,0.2
24303486,2024-06-10,2062BK1,124.75,7.33,10371.0,2655.0,743.0,3200.0,1664.0,268.0,0.0,6717.0,1082.0,0.0,0.12762962962962965,0.03259259259259259,0.8491481481481481,1932.0,0.9445033313072039,53.84368737431789,3.9062146892640657,0.8612836438918937,6,0.21,0.76,0.022,0.017,0.2
24203489,2024-06-10,SEQRFE550D,130.93,7.22,9471.0,1518.0,567.0,4041.0,2116.0,307.0,395.0,6664.0,1067.0,0.0,0.12762962962962965,0.03259259259259259,0.8491481481481481,2818.0,0.9477379659721482,50.89742610516385,6.239130434778499,0.7508871540096697,73,0.22,0.93,0.018,0.015,0.19
24203485,2024-06-10,2830C20MMNC,126.3,7.23,8751.0,3153.0,630.0,3082.0,1664.0,257.0,0.0,6384.0,1041.0,0.0,0.12762962962962965,0.03259259259259259,0.8491481481481481,1921.0,0.9458548640684052,50.546318289386015,2.775451950522431,0.8662155127533232,17,0.181,0.704,0.022,0.015,0.191
24203483,2024-06-10,2062BK1,120.68,7.08,9381.0,3096.0,731.0,3218.0,2349.0,101.0,489.0,6208.0,1018.0,0.0,0.12762962962962965,0.03259259259259259,0.8491481481481481,2939.0,0.944583594231805,51.44182963165858,3.030038759688944,0.7992514460698199,6,0.17,1.14,0.016,0.014,0.2
24203481,2024-06-10,2830C20MMNC,134.13,0.0,7086.0,2190.0,718.0,2260.0,1289.0,192.0,0.0,7057.0,1116.0,0.0,0.12762962962962965,0.03259259259259259,0.8491481481481481,1481.0,0.9999999999925446,52.613136508964345,3.235616438354687,0.8703578663059619,17,0.2,0.76,0.02,0.018,0.23
24203476,2024-06-10,2062BK1,132.49,9.99,10524.0,3300.0,1534.0,2346.0,3483.0,506.0,0.0,6676.0,1176.0,0.0,0.12762962962962965,0.03259259259259259,0.8491481481481481,3989.0,0.9298848961192456,50.388708581399435,3.1890909090899426,0.8731511657054718,6,0.2,0.77,0.019,0.018,0.184
24303499,2024-06-10,SEQRFE550D,122.27,7.33,10902.0,1860.0,795.0,5035.0,1644.0,269.0,201.0,6617.0,1231.0,0.0,0.12762962962962965,0.03259259259259259,0.8491481481481481,2114.0,0.9434413580174118,54.117935715595664,5.861290322577494,0.7776726584669926,73,0.23,0.84,0.014,0.015,0.18
24303501,2024-06-10,S.TOWER6VAN,128.35,7.33,9549.0,1839.0,798.0,4193.0,2416.0,75.0,401.0,6709.0,1063.0,0.0,0.12762962962962965,0.03259259259259259,0.8491481481481481,2892.0,0.945975825464726,52.27113361860327,5.192495921693751,0.835408022129725,67,0.19,1.319,0.022,0.016,0.199
24303503,2024-06-10,2830C20MMNC,120.37,7.36,9096.0,2259.0,624.0,3500.0,1627.0,230.0,203.0,6417.0,1042.0,0.0,0.12762962962962965,0.03259259259259259,0.8491481481481481,2060.0,0.9423784545451939,53.31062557071271,4.026560424965017,0.789805825242335,17,0.178,0.746,0.027,0.018,0.209
24303505,2024-06-10,SEQRFE550D,125.8,7.41,9267.0,2022.0,772.0,3568.0,1635.0,254.0,196.0,6812.0,2807.0,0.0,0.12762962962962965,0.03259259259259259,0.8491481481481481,2085.0,0.9443735455225255,54.149443560777826,4.583086053410196,0.7841726618701275,73,0.22,0.87,0.021,0.02,0.19
24103304,2024-06-10,WTCC1875CL6,129.7,0.0,11004.0,1998.0,878.0,4373.0,1189.0,251.0,0.0,5771.0,1129.0,0.0,0.12762962962962965,0.03259259259259259,0.8491481481481481,1440.0,0.99999999999229,44.4949884345066,5.507507507504751,0.8256944444438711,82,0.63,0.75,0.017,0.028,0.22
24303506,2024-06-10,SEQRFE550D,118.3,7.33,9882.0,1629.0,729.0,3670.0,1623.0,231.0,213.0,6578.0,1112.0,0.0,0.12762962962962965,0.03259259259259259,0.8491481481481481,2067.0,0.9416540635123645,55.604395603925575,6.066298342537713,0.7851959361389524,73,0.22,0.85,0.026,0.021,0.2
24303508,2024-06-10,2830C20MMNC,130.1,7.33,10740.0,1755.0,732.0,3926.0,1630.0,234.0,138.0,7130.0,1251.0,0.0,0.12762962962962965,0.03259259259259259,0.8491481481481481,2002.0,0.9466637560871232,54.803996925020726,6.119658119654633,0.8141858141854075,17,0.201,0.74,0.03,0.02,0.2
24303522,2024-06-10,SEQRFE550D,124.7,6.3,8313.0,1977.0,710.0,3407.0,1600.0,261.0,220.0,486.0,98.0,6485.0,0.12762962962962965,0.03259259259259259,0.8491481481481481,2081.0,0.9519083969392985,3.8973536487257627,4.204855842183002,0.7688611244590251,73,0.21,0.83,0.023,0.024,0.22
24303519,2024-06-10,2062BK1,132.85,7.12,11025.0,1986.0,693.0,4666.0,1617.0,261.0,183.0,6793.0,1203.0,264.0,0.12762962962962965,0.03259259259259259,0.8491481481481481,2061.0,0.9491319568411151,51.13285660480894,5.551359516613519,0.7845705967972904,6,0.19,0.76,0.034,0.026,0.21
24303516,2024-06-10,2062BK1,124.71,7.25,9900.0,1857.0,770.0,3948.0,1616.0,230.0,179.0,6684.0,1153.0,0.0,0.12762962962962965,0.03259259259259259,0.8491481481481481,2025.0,0.9450591088136933,53.59634351652958,5.331179321483398,0.7980246913576307,6,0.21,0.77,0.035,0.029,0.2
24203487,2024-06-10,SEQRFE550D,134.78,7.08,9564.0,2181.0,558.0,4869.0,2143.0,186.0,388.0,6595.0,1060.0,470.0,0.12762962962962965,0.03259259259259259,0.8491481481481481,2717.0,0.9500916396380228,48.931592224002586,4.385144429158925,0.7887375782109721,73,0.21,0.92,0.019,0.02,0.18
24103526,2024-06-10,SEQRFE550D,123.54,6.4,8958.0,2772.0,544.0,3011.0,1678.0,257.0,0.0,6065.0,990.0,0.0,0.12762962962962965,0.03259259259259259,0.8491481481481481,1935.0,0.9507464983765528,49.093411040561,3.231601731600566,0.8671834625318516,73,0.23,0.92,0.025,0.023,0.22
24303512,2024-06-10,C18HMNCMAALK,131.8,6.4,10839.0,1965.0,790.0,3927.0,1816.0,0.0,990.0,6633.0,1102.0,227.0,0.12762962962962965,0.03259259259259259,0.8491481481481481,2806.0,0.9536903039004798,50.326251896431515,5.516030534348338,0.6471846044188713,31,0.2,1.35,0.028,0.024,0.22
24303480,2024-06-10,S.TOWER6VAN,127.58,7.32,10272.0,2688.0,751.0,2036.0,2440.0,129.0,420.0,6733.0,1034.0,475.0,0.12762962962962965,0.03259259259259259,0.8491481481481481,2989.0,0.9457375833880969,52.77472958102543,3.8214285714271496,0.8163265306119718,67,0.173,1.281,0.025,0.019,0.193
24203511,2024-06-10,2062BK1,128.64,7.24,9951.0,2265.0,602.0,3223.0,1704.0,233.0,0.0,7100.0,1212.0,0.0,0.12762962962962965,0.03259259259259259,0.8491481481481481,1937.0,0.9467176920742808,55.192786069222706,4.393377483441769,0.8797108931332578,6,0.21,0.73,0.021,0.016,0.21
24203513,2024-06-10,2830C20MMNC,97.74,0.0,8955.0,1062.0,597.0,2032.0,1627.0,263.0,0.0,5004.0,892.0,0.0,0.12762962962962965,0.03259259259259259,0.8491481481481481,1890.0,0.9999999999897687,51.19705340647435,8.432203389822568,0.8608465608461053,17,0.19,0.73,0.021,0.021,0.22
24203518,2024-06-10,2062BK1,128.5,8.15,10623.0,1506.0,558.0,3511.0,1704.0,300.0,0.0,6144.0,1433.0,0.0,0.12762962962962965,0.03259259259259259,0.8491481481481481,2004.0,0.9403585803077911,47.813229571612354,7.053784860553085,0.8502994011971805,6,0.21,0.78,0.03,0.024,0.2
24103529,2024-06-10,1786500D,124.6,7.16,8799.0,990.0,544.0,3499.0,1678.0,263.0,0.0,6068.0,996.0,0.0,0.12762962962962965,0.03259259259259259,0.8491481481481481,1941.0,0.9456587735204489,48.69983948596549,8.887878787869811,0.8645028335904871,2,0.23,0.85,0.04,0.035,0.215
24203524,2024-06-10,2062BK1,125.99,7.32,10083.0,1965.0,558.0,2872.0,1688.0,257.0,0.0,6321.0,1482.0,0.0,0.12762962962962965,0.03259259259259259,0.8491481481481481,1945.0,0.9450903908113039,50.17064846376561,5.131297709921053,0.8678663239070088,6,0.19,0.73,0.02,0.022,0.19
24303482,2024-06-10,1786500D,125.61,7.21,9546.0,3282.0,737.0,2688.0,1782.0,268.0,0.0,6708.0,1028.0,269.0,0.12762962962962965,0.03259259259259259,0.8491481481481481,2050.0,0.9457160066183881,53.40339144930019,2.908592321754141,0.8692682926825028,2,0.22,0.87,0.04,0.021,0.211
24103473,2024-06-10,2062BK1,122.87,7.0,12795.0,0.0,549.0,827.0,1635.0,253.0,0.0,6148.0,1274.0,0.0,0.12762962962962965,0.03259259259259259,0.8491481481481481,1888.0,0.9460999460926612,50.036624073817556,12795000000000.0,0.8659957627114058,6,0.18,0.76,0.022,0.016,0.19
