Repository: SiddharthKumar268/FerroMind

# FerroMind
*Ferro-Alloy Optimisation using Machine Learning*
**SAIL Durgapur Steel Plant | Steel Melting Shop**
Intern: Siddharth Kumar | FY 2023-24 to FY 2025-26

---

## Quick Start

```bash

# 2. Place raw Excel files in data/raw/

## Dataset

| | |
|---|---|
| Total heats after cleaning | 47,421 |
| Training set | 37,936 heats (Apr 2023 – Jun 2025) |
| Test set | 9,485 heats (Jun 2025 – Dec 2025) |
| Input features | 21 (16 raw + 5 engineered) |
| Target variables | Mn, Si, C, S, P |
| BOF grades | 76 distinct grades |
| Split method | Chronological 80/20 — no shuffle, no leakage |

---

File: data/processed/sms_train.csv (part 135 of 253)
Heat_Number,Date,BOF Grade Code,Hot Metal Addn. Weight,Scrap Addn. Weight,Lime Into Converter,Dolomite Into Converter,Lime Into Ladle,Iron Ore Into Converter,SIMN Into Ladle,FESI Into Ladle,FEMN Into Ladle,Measered O2 Mainblow II,Duration of Mainblow I/II,Measered O2 2nd Blow,HM_P,HM_S,HM_Si,Total_FA_Ladle,HM_Ratio,O2_per_ton_HM,Lime_Dolo_Ratio,SiMn_FA_Fraction,Grade_Encoded,C,Mn,P,S,Si
24103479,2024-06-10,2830C20MMNC,128.24,7.0,4980.0,0.0,537.0,2521.0,1680.0,237.0,0.0,3782.0,649.0,170.0,0.12762962962962965,0.03259259259259259,0.8491481481481481,1917.0,0.9482401656244586,29.49157829047496,4980000000000.0,0.8763693270730952,17,0.173,0.735,0.023,0.014,0.224
24303472,2024-06-10,2830C20MMNC,127.34,7.1,10908.0,1749.0,798.0,4173.0,1779.0,268.0,0.0,6405.0,2126.0,0.0,0.12762962962962965,0.03259259259259259,0.8491481481481481,2047.0,0.9471883367974772,50.29841369522303,6.236706689533312,0.8690766976058285,17,0.192,0.744,0.021,0.02,0.209
24303474,2024-06-10,2830C20MMNC,131.34,9.07,11124.0,2679.0,594.0,4089.0,1727.0,264.0,0.0,6754.0,1056.0,153.0,0.12762962962962965,0.03259259259259259,0.8491481481481481,1991.0,0.935403461285269,51.423785594248336,4.152295632697219,0.8674033149166914,17,0.2,0.77,0.019,0.018,0.203
24303477,2024-06-10,2830C20MMNC,129.56,7.0,10506.0,2994.0,743.0,2037.0,1740.0,274.0,0.0,6722.0,1095.0,0.0,0.12762962962962965,0.03259259259259259,0.8491481481481481,2014.0,0.9487404803679794,51.883297313585345,3.509018036070972,0.8639523336639205,17,0.199,0.756,0.017,0.018,0.183
24303510,2024-06-10,C18HMNCMAALK,125.1,8.14,11523.0,2223.0,808.0,4362.0,1821.0,0.0,1102.0,7003.0,1175.0,232.0,0.12762962962962965,0.03259259259259259,0.8491481481481481,2923.0,0.9389072350574984,55.979216626251166,5.183535762480799,0.622990078686068,31,0.18,1.32,0.024,0.019,0.19
24103517,2024-06-11,2830C20MMNC,136.63,0.0,13275.0,2022.0,564.0,2665.0,1685.0,261.0,0.0,6799.0,1110.0,0.0,0.13542857142857143,0.03565714285714286,0.9175714285714286,1946.0,0.9999999999926811,49.76213130315625,6.565281899106545,0.8658787255905108,17,0.204,0.815,0.034,0.026,0.206
24203521,2024-06-11,2830C20MMNC,130.61,7.35,10230.0,2019.0,555.0,3397.0,1674.0,250.0,0.0,6338.0,1516.0,0.0,0.13542857142857143,0.03565714285714286,0.9175714285714286,1924.0,0.9467236880186525,48.526146542772175,5.066864784544296,0.8700623700619179,17,0.2,0.78,0.023,0.023,0.23
24103520,2024-06-11,2062BK1,128.2,6.15,9012.0,1998.0,584.0,4323.0,1685.0,261.0,0.0,6045.0,987.0,0.0,0.13542857142857143,0.03565714285714286,0.9175714285714286,1946.0,0.9542240416750709,47.15288611507682,4.510510510508253,0.8658787255905108,6,0.21,0.79,0.024,0.025,0.21
24203527,2024-06-11,2062BK1,129.36,7.0,10236.0,1731.0,564.0,3421.0,1704.0,246.0,0.0,6526.0,1475.0,0.0,0.13542857142857143,0.03565714285714286,0.9175714285714286,1950.0,0.9486652977343161,50.448361162256894,5.9133448873449375,0.8738461538457057,6,0.17,0.72,0.024,0.026,0.22
24103532,2024-06-11,SEQRFE550D,124.23,8.15,8076.0,2181.0,549.0,3580.0,1685.0,258.0,0.0,5867.0,950.0,0.0,0.13542857142857143,0.03565714285714286,0.9175714285714286,1943.0,0.9384348088764284,47.22691781335243,3.702888583217009,0.8672156459079428,73,0.21,0.86,0.034,0.034,0.19
24103541,2024-06-11,2062BK1,126.9,7.1,11196.0,2211.0,647.0,5048.0,1726.0,264.0,0.0,6258.0,1467.0,0.0,0.13542857142857143,0.03565714285714286,0.9175714285714286,1990.0,0.9470149253660671,49.314420803393894,5.063772048844386,0.8673366834166496,6,0.19,0.79,0.02,0.03,0.2
24103538,2024-06-11,2062BK1,126.88,7.21,9393.0,1791.0,797.0,4419.0,1728.0,263.0,0.0,5813.0,1101.0,0.0,0.13542857142857143,0.03565714285714286,0.9175714285714286,1991.0,0.9462301439261226,45.814943253106755,5.244556113899919,0.8679055750874596,6,0.2,0.78,0.031,0.03,0.21
24103544,2024-06-11,2062BK1,126.3,6.39,12162.0,2526.0,654.0,5541.0,1783.0,298.0,0.0,6154.0,1000.0,0.0,0.13542857142857143,0.03565714285714286,0.9175714285714286,2081.0,0.9518426407344047,48.72525732344636,4.814726840853201,0.8567996155690261,6,0.19,0.79,0.033,0.03,0.21
24103547,2024-06-11,2062BK1,128.3,7.23,10188.0,2412.0,782.0,4971.0,1787.0,301.0,0.0,4924.0,1113.0,0.0,0.13542857142857143,0.03565714285714286,0.9175714285714286,2088.0,0.9466538773633393,38.378799687931576,4.223880597013174,0.8558429118769848,6,0.22,0.76,0.022,0.034,0.2
24103550,2024-06-11,2062BK1,135.6,7.11,8007.0,1203.0,855.0,1512.0,1634.0,267.0,0.0,6648.0,1369.0,0.0,0.13542857142857143,0.03565714285714286,0.9175714285714286,1901.0,0.9501786840379077,49.026548672204825,6.6558603491216495,0.8595476065224306,6,0.19,0.73,0.026,0.025,0.21
24103557,2024-06-11,S.TOWER6VAN,123.8,0.0,10173.0,1500.0,577.0,2523.0,2432.0,74.0,514.0,5956.0,1034.0,0.0,0.13542857142857143,0.03565714285714286,0.9175714285714286,3020.0,0.9999999999919225,48.10985460381171,6.781999999995478,0.8052980132447665,67,0.19,1.309,0.025,0.025,0.21
24103559,2024-06-11,EXPORTDSP14,132.41,7.2,10440.0,2355.0,602.0,1986.0,1740.0,251.0,0.0,6211.0,997.0,0.0,0.13542857142857143,0.03565714285714286,0.9175714285714286,1991.0,0.9484277630474293,46.90733328263042,4.433121019106398,0.8739326971366781,55,0.195,0.752,0.029,0.024,0.221
24103562,2024-06-11,1786500D,123.9,7.21,10488.0,1947.0,600.0,3991.0,1737.0,255.0,0.0,413.0,87.0,0.0,0.13542857142857143,0.03565714285714286,0.9175714285714286,1992.0,0.9450080085352376,3.3333333333064297,5.386748844373196,0.8719879518067912,2,0.21,0.74,0.018,0.025,0.198
24103566,2024-06-11,S.TOWER6VAN,126.15,7.0,9954.0,1809.0,594.0,3241.0,2432.0,78.0,415.0,6204.0,1075.0,0.0,0.13542857142857143,0.03565714285714286,0.9175714285714286,2925.0,0.9474277130984047,49.17954815656615,5.502487562186013,0.8314529914527072,67,0.199,1.32,0.023,0.021,0.213
24103568,2024-06-11,SAILTOWER6VA,129.5,6.45,9945.0,2073.0,589.0,3497.0,1830.0,0.0,815.0,6406.0,1116.0,0.0,0.13542857142857143,0.03565714285714286,0.9175714285714286,2645.0,0.9525560867896099,49.46718146679949,4.797395079592476,0.6918714555762979,68,0.19,1.33,0.034,0.02,0.25
24103576,2024-06-11,EXPORTDSP14,130.91,6.4,10446.0,1938.0,564.0,4083.0,1736.0,258.0,0.0,5955.0,1520.0,0.0,0.13542857142857143,0.03565714285714286,0.9175714285714286,1994.0,0.9533901390943603,45.489267435295325,5.390092879254185,0.8706118355060829,55,0.22,0.81,0.03,0.026,0.18
24103580,2024-06-11,EXPORTDSP14,127.4,6.4,10461.0,1959.0,572.0,4211.0,1733.0,258.0,0.0,6283.0,1091.0,0.0,0.13542857142857143,0.03565714285714286,0.9175714285714286,1991.0,0.9521674140437059,49.3171114595815,5.339969372125911,0.8704168759413007,55,0.2,0.76,0.024,0.023,0.18
24303540,2024-06-11,2062BK1,125.36,7.33,10254.0,1938.0,724.0,4044.0,1732.0,247.0,0.0,6647.0,1152.0,0.0,0.13542857142857143,0.03565714285714286,0.9175714285714286,1979.0,0.9447584595602928,53.0232929159778,5.291021671823895,0.8751894896407907,6,0.19,0.76,0.023,0.028,0.2
24103535,2024-06-11,SEQRFE550D,120.85,7.51,8343.0,2595.0,577.0,3790.0,1635.0,254.0,0.0,6325.0,1133.0,0.0,0.13542857142857143,0.03565714285714286,0.9175714285714286,1889.0,0.9414926768390349,52.33760860527648,3.215028901732865,0.865537321333581,73,0.22,0.84,0.035,0.026,0.2
24103523,2024-06-11,2830C20MMNC,117.3,6.57,8838.0,1755.0,580.0,3121.0,1687.0,261.0,0.0,5985.0,972.0,0.0,0.13542857142857143,0.03565714285714286,0.9175714285714286,1948.0,0.9469605231214421,51.02301790237832,5.035897435894566,0.8660164271042783,17,0.192,0.747,0.021,0.019,0.184
24303542,2024-06-11,C20MMNATLT,126.58,8.14,10719.0,2472.0,598.0,3802.0,1728.0,255.0,0.0,6507.0,1197.0,0.0,0.13542857142857143,0.03565714285714286,0.9175714285714286,1983.0,0.9395783847911255,51.4062253116495,4.336165048541935,0.8714069591523593,41,0.21,0.75,0.022,0.024,0.22
24303514,2024-06-11,2830C20MMNC,123.5,7.38,10845.0,2193.0,911.0,4049.0,1627.0,237.0,193.0,6600.0,1259.0,296.0,0.13542857142857143,0.03565714285714286,0.9175714285714286,2057.0,0.9436124694304432,53.44129554612598,4.945280437754243,0.7909577053958236,17,0.2,0.801,0.016,0.019,0.203
24203561,2024-06-11,EXPORTDSP14,126.62,7.0,10026.0,1908.0,605.0,2507.0,1620.0,246.0,0.0,6510.0,1147.0,0.0,0.13542857142857143,0.03565714285714286,0.9175714285714286,1866.0,0.9476126328323036,51.41367872333427,5.254716981129321,0.8681672025718821,55,0.19,0.72,0.019,0.02,0.22
24203555,2024-06-11,SEQRFE550D,125.3,0.0,10392.0,2418.0,699.0,2593.0,1596.0,219.0,192.0,6460.0,1662.0,0.0,0.13542857142857143,0.03565714285714286,0.9175714285714286,2007.0,0.9999999999920192,51.55626496367473,4.2977667493778755,0.795216741404686,73,0.22,0.85,0.025,0.025,0.22
24203553,2024-06-11,2062BK1,129.3,7.0,10578.0,2547.0,712.0,2664.0,1593.0,246.0,189.0,6507.0,1845.0,367.0,0.13542857142857143,0.03565714285714286,0.9175714285714286,2028.0,0.9486426999196725,50.32482598568968,4.153121319197427,0.7855029585794944,6,0.18,0.73,0.015,0.022,0.19
24203551,2024-06-11,S.TOWER6VAN,126.5,7.21,10146.0,2493.0,764.0,2679.0,2427.0,88.0,499.0,6399.0,1129.0,0.0,0.13542857142857143,0.03565714285714286,0.9175714285714286,3014.0,0.9460773315313284,50.58498023675427,4.069795427194517,0.8052422030521549,67,0.2,1.28,0.029,0.03,0.201
24203549,2024-06-11,JIS540RC2ALK,0.0,0.0,9858.0,2505.0,789.0,1543.0,1816.0,0.0,1046.0,6478.0,1062.0,0.0,0.13542857142857143,0.03565714285714286,0.9175714285714286,2862.0,0.0,6478000000000.0,3.935329341315794,0.6345213137663751,62,0.214,1.415,0.034,0.015,0.232
24203545,2024-06-11,SEQRFE550D,125.2,7.21,10050.0,2397.0,602.0,2619.0,1657.0,219.0,341.0,6400.0,1113.0,0.0,0.13542857142857143,0.03565714285714286,0.9175714285714286,2217.0,0.9455479193342985,51.11821086221151,4.192740926155948,0.7474064050515348,73,0.21,0.9,0.023,0.027,0.2
24203543,2024-06-11,SEQRFE550D,127.5,7.21,10560.0,2112.0,624.0,2684.0,1627.0,263.0,233.0,6555.0,1140.0,0.0,0.13542857142857143,0.03565714285714286,0.9175714285714286,2123.0,0.9464776185810521,51.41176470547912,4.999999999997633,0.7663683466788666,73,0.22,0.84,0.026,0.033,0.22
24203539,2024-06-11,2830C20MMNC,131.44,7.0,10629.0,1911.0,754.0,2799.0,1620.0,263.0,0.0,5472.0,955.0,0.0,0.13542857142857143,0.03565714285714286,0.9175714285714286,1883.0,0.9494365790165457,41.63116250729131,5.562009419149366,0.8603292618157937,17,0.23,0.864,0.024,0.022,0.228
24203536,2024-06-11,2062BK1,120.63,7.42,10686.0,1995.0,555.0,3114.0,1698.0,243.0,0.0,6341.0,1347.0,0.0,0.13542857142857143,0.03565714285714286,0.9175714285714286,1941.0,0.9420538851937366,52.56569675824782,5.356390977440924,0.8748068006177874,6,0.21,0.77,0.022,0.029,0.21
24203533,2024-06-11,2062BK1,120.49,7.32,10524.0,1509.0,555.0,2841.0,1718.0,267.0,0.0,6506.0,1562.0,0.0,0.13542857142857143,0.03565714285714286,0.9175714285714286,1985.0,0.9427274861048217,53.99618225534073,6.974155069577884,0.8654911838786572,6,0.2,0.79,0.017,0.025,0.24
24203530,2024-06-11,2830C20MMNC,122.79,7.33,10434.0,2004.0,561.0,4248.0,1762.0,260.0,0.0,6000.0,1610.0,0.0,0.13542857142857143,0.03565714285714286,0.9175714285714286,2022.0,0.9436673839460217,48.86391399911341,5.206586826344707,0.8714144411469479,17,0.194,0.763,0.025,0.034,0.222
24303573,2024-06-11,SEQRFE550D,127.17,6.46,12120.0,2745.0,696.0,3774.0,1647.0,268.0,0.0,6735.0,1094.0,0.0,0.13542857142857143,0.03565714285714286,0.9175714285714286,1915.0,0.951657561917596,52.960603915601475,4.415300546446479,0.8600522193206998,73,0.23,0.85,0.018,0.021,0.25
24303565,2024-06-11,1786500D,129.03,6.4,11118.0,2859.0,699.0,2818.0,1667.0,250.0,0.0,6643.0,1061.0,276.0,0.13542857142857143,0.03565714285714286,0.9175714285714286,1917.0,0.9527431145170735,51.484150972243015,3.8887722980049357,0.8695878977564582,2,0.2,0.76,0.018,0.023,0.217
24303563,2024-06-11,S.TOWER6VAN,128.15,0.0,11925.0,2922.0,804.0,3504.0,2362.0,125.0,410.0,6501.0,1301.0,318.0,0.13542857142857143,0.03565714285714286,0.9175714285714286,2897.0,0.9999999999921967,50.72961373350972,4.081108829567392,0.81532619951646,67,0.183,1.304,0.027,0.023,0.224
24303560,2024-06-11,S.TOWER6VAN,120.53,6.39,11154.0,2043.0,795.0,3858.0,2453.0,136.0,390.0,6382.0,1178.0,305.0,0.13542857142857143,0.03565714285714286,0.9175714285714286,2979.0,0.9496533249216068,52.94947315976977,5.459618208514215,0.8234306814364474,67,0.199,1.322,0.023,0.022,0.229
24303556,2024-06-11,SEQRFE550D,128.9,7.33,9447.0,1731.0,801.0,2921.0,1744.0,267.0,0.0,6594.0,1138.0,322.0,0.13542857142857143,0.03565714285714286,0.9175714285714286,2011.0,0.9461939367177112,51.15593483280717,5.457538994797541,0.8672302337141387,73,0.21,0.85,0.021,0.024,0.21
24303554,2024-06-11,S.TOWER6VAN,128.5,7.5,9570.0,2022.0,803.0,2610.0,2442.0,57.0,403.0,6662.0,1071.0,0.0,0.13542857142857143,0.03565714285714286,0.9175714285714286,2902.0,0.9448529411695232,51.844357976250244,4.7329376854576,0.8414886285317569,67,0.171,1.25,0.026,0.028,0.2
24303552,2024-06-11,1786500D,126.7,7.33,9816.0,2826.0,795.0,3293.0,1637.0,241.0,0.0,4983.0,898.0,0.0,0.13542857142857143,0.03565714285714286,0.9175714285714286,1878.0,0.9453107513172775,39.32912391444886,3.473460721867136,0.8716719914798341,2,0.24,0.73,0.025,0.028,0.19
24303546,2024-06-11,JIS540RC2ALK,125.7,7.22,10443.0,2766.0,721.0,3536.0,1853.0,0.0,1010.0,6426.0,1091.0,0.0,0.13542857142857143,0.03565714285714286,0.9175714285714286,2863.0,0.9456816129931862,51.121718376681606,3.7754880694129516,0.6472231924552402,62,0.219,1.371,0.028,0.015,0.244
24203567,2024-06-11,EXPORTDSP14,125.46,7.32,12588.0,1692.0,806.0,3407.0,1711.0,304.0,0.0,6662.0,1143.0,315.0,0.13542857142857143,0.03565714285714286,0.9175714285714286,2015.0,0.9448712155373936,53.10058982900446,7.439716312052341,0.8491315136472213,55,0.202,0.8,0.021,0.021,0.213
24203574,2024-06-11,EXPORTDSP14,127.77,7.15,11805.0,999.0,622.0,3483.0,1714.0,253.0,0.0,6712.0,1347.0,364.0,0.13542857142857143,0.03565714285714286,0.9175714285714286,1967.0,0.9470056329606656,52.531893245264676,11.816816816804987,0.871377732587254,55,0.2,0.79,0.02,0.021,0.19
24303548,2024-06-11,SEQRFE550D,130.62,7.33,10554.0,2262.0,804.0,3786.0,1757.0,216.0,243.0,6501.0,1213.0,0.0,0.13542857142857143,0.03565714285714286,0.9175714285714286,2216.0,0.946864806082299,49.77032613650459,4.665782493366637,0.7928700361007253,73,0.22,0.86,0.018,0.025,0.19
24203564,2024-06-11,EXPORTDSP14,128.53,9.07,12126.0,1992.0,704.0,3563.0,1674.0,287.0,0.0,6474.0,1175.0,359.0,0.13542857142857143,0.03565714285714286,0.9175714285714286,1961.0,0.9340843023187931,50.36956352563317,6.087349397587306,0.8536460989286825,55,0.192,0.755,0.018,0.019,0.217
24303531,2024-06-11,2062BK1,127.3,7.0,10368.0,1995.0,690.0,3886.0,1633.0,292.0,0.0,6691.0,1058.0,460.0,0.13542857142857143,0.03565714285714286,0.9175714285714286,1925.0,0.9478778853242897,52.56087981105608,5.196992481200403,0.8483116883112476,6,0.18,0.8,0.021,0.026,0.23
24303528,2024-06-11,2062BK1,127.51,7.15,11247.0,2001.0,710.0,3213.0,1630.0,264.0,150.0,6498.0,1241.0,0.0,0.13542857142857143,0.03565714285714286,0.9175714285714286,2044.0,0.9469033120381191,50.96070896360316,5.620689655169605,0.7974559686884553,6,0.2,0.81,0.031,0.024,0.18
24303525,2024-06-11,2062BK1,129.6,6.65,11004.0,1968.0,690.0,3967.0,1614.0,264.0,153.0,6800.0,1134.0,0.0,0.13542857142857143,0.03565714285714286,0.9175714285714286,2031.0,0.9511926605434775,52.46913580206429,5.591463414631305,0.7946824224516028,6,0.18,0.75,0.018,0.034,0.2
24303534,2024-06-11,2062BK1,122.66,7.32,10374.0,2493.0,704.0,2080.0,1640.0,268.0,152.0,6408.0,1067.0,0.0,0.13542857142857143,0.03565714285714286,0.9175714285714286,2060.0,0.9436836436302226,52.24196967183889,4.1612515042101235,0.7961165048539824,6,0.17,0.77,0.023,0.027,0.2
24303537,2024-06-11,2062BK1,125.65,7.12,10776.0,1974.0,701.0,3934.0,1631.0,273.0,151.0,6716.0,1108.0,0.0,0.13542857142857143,0.03565714285714286,0.9175714285714286,2055.0,0.9463734277250405,53.45005968918861,5.4589665653467785,0.7936739659363534,6,0.21,0.84,0.028,0.031,0.21
24303617,2024-06-12,C20MMNATLT,136.33,11.86,9666.0,2463.0,558.0,4125.0,1703.0,274.0,0.0,6334.0,1021.0,369.0,0.12858823529411764,0.03608823529411765,0.8047647058823529,1977.0,0.9199676091442072,46.46079366209594,3.924482338609856,0.8614061709656745,41,0.213,0.798,0.022,0.024,0.177
24303633,2024-06-12,SEQRFE550D,129.26,8.24,8337.0,3348.0,572.0,2025.0,2004.0,207.0,191.0,6672.0,1071.0,0.0,0.12858823529411764,0.03608823529411765,0.8047647058823529,2402.0,0.9400727272658904,51.61689617784608,2.4901433691748833,0.8343047460446152,73,0.21,0.84,0.027,0.024,0.21
24303624,2024-06-12,1786500D,129.1,10.23,9639.0,2292.0,552.0,3042.0,1698.0,271.0,0.0,6274.0,1063.0,138.0,0.12858823529411764,0.03608823529411765,0.8047647058823529,1969.0,0.926577190835236,48.597986056943476,4.205497382197118,0.8623666835952959,2,0.2,0.76,0.017,0.027,0.197
24303593,2024-06-12,S.TOWER6VAN,127.8,10.93,9396.0,1422.0,565.0,4152.0,2425.0,112.0,402.0,6603.0,2032.0,0.0,0.12858823529411764,0.03608823529411765,0.8047647058823529,2939.0,0.9212138686591134,51.66666666626239,6.607594936704214,0.8251105818302739,67,0.2,1.3,0.029,0.021,0.22
24103569,2024-06-12,EXPORTDSP14,128.81,6.57,10980.0,1944.0,512.0,5494.0,1738.0,258.0,0.0,6402.0,1197.0,0.0,0.12858823529411764,0.03608823529411765,0.8047647058823529,1996.0,0.9514699364680791,49.70111016186864,5.648148148145243,0.8707414829654956,55,0.207,0.767,0.026,0.024,0.2
24103572,2024-06-12,2062BK1,131.07,7.23,11985.0,1941.0,522.0,4511.0,1731.0,254.0,0.0,6560.0,2401.0,526.0,0.12858823529411764,0.03608823529411765,0.8047647058823529,1985.0,0.9477223427263362,50.04959182078242,6.174652241109647,0.8720403022665633,6,0.21,0.75,0.034,0.024,0.24
24303597,2024-06-12,2062BK1,128.4,10.92,10209.0,1416.0,546.0,4872.0,1683.0,258.0,0.0,6713.0,1178.0,380.0,0.12858823529411764,0.03608823529411765,0.8047647058823529,1941.0,0.921619293705702,52.28193146376728,7.209745762706773,0.8670788253473122,6,0.18,0.75,0.027,0.018,0.21
24303622,2024-06-12,2830C20MMNC,127.24,0.0,9423.0,2313.0,552.0,3821.0,1723.0,268.0,0.0,6311.0,1197.0,394.0,0.12858823529411764,0.03608823529411765,0.8047647058823529,1991.0,0.9999999999921408,49.59918264657656,4.073929961087733,0.8653942742336186,17,0.2,0.74,0.016,0.024,0.21
24103582,2024-06-12,2062BK1,127.4,7.0,11760.0,0.0,538.0,6046.0,1738.0,256.0,0.0,6510.0,1133.0,0.0,0.12858823529411764,0.03608823529411765,0.8047647058823529,1994.0,0.9479166666596138,51.09890109850001,11760000000000.0,0.8716148445331637,6,0.21,0.78,0.024,0.016,0.2
24103584,2024-06-12,SEQRFE550D,130.03,10.92,10755.0,0.0,554.0,5082.0,1724.0,256.0,0.0,6345.0,1099.0,0.0,0.12858823529411764,0.03608823529411765,0.8047647058823529,1980.0,0.9225257183332919,48.79643159233411,10755000000000.0,0.870707070706631,73,0.21,0.87,0.033,0.022,0.24
24103586,2024-06-12,SEQRFE550D,135.75,0.0,10197.0,3078.0,547.0,6088.0,1840.0,217.0,0.0,5957.0,1667.0,0.0,0.12858823529411764,0.03608823529411765,0.8047647058823529,2057.0,0.9999999999926336,43.88213627960308,3.312865497074947,0.8945065629553259,73,0.21,0.84,0.023,0.021,0.2
24103588,2024-06-12,2062BK1,130.29,10.61,10194.0,1197.0,602.0,3994.0,1733.0,251.0,0.0,5976.0,1871.0,0.0,0.12858823529411764,0.03608823529411765,0.8047647058823529,1984.0,0.9246983676300591,45.86691227227058,8.516290726809927,0.8734879032253662,6,0.18,0.74,0.022,0.021,0.22
24303619,2024-06-12,2830C20MMNC,122.71,10.94,9633.0,2364.0,553.0,4063.0,1701.0,271.0,0.0,6018.0,967.0,388.0,0.12858823529411764,0.03608823529411765,0.8047647058823529,1972.0,0.9181444070264262,49.04245782699827,4.074873096444977,0.8625760649082848,17,0.19,0.74,0.019,0.019,0.21
24103590,2024-06-12,EXPORTDSP14,128.7,10.31,10212.0,1008.0,569.0,4085.0,1643.0,258.0,0.0,5989.0,1488.0,0.0,0.12858823529411764,0.03608823529411765,0.8047647058823529,1901.0,0.9258326739016918,46.53457653421497,10.13095238094233,0.8642819568643534,55,0.201,0.786,0.023,0.021,0.214
24103595,2024-06-12,2062BK1,127.7,9.87,9969.0,1974.0,604.0,4670.0,1641.0,247.0,0.0,6407.0,1023.0,0.0,0.12858823529411764,0.03608823529411765,0.8047647058823529,1888.0,0.9282547066880262,50.17227877799395,5.050151975681333,0.869173728813099,6,0.2,0.75,0.027,0.023,0.22
24303620,2024-06-12,2062BK1,124.56,10.82,9045.0,2301.0,563.0,0.0,1711.0,271.0,0.0,6027.0,1031.0,304.0,0.12858823529411764,0.03608823529411765,0.8047647058823529,1982.0,0.920076820793913,48.38631984546896,3.930899608864002,0.8632694248229752,6,0.22,0.77,0.025,0.027,0.2
24203618,2024-06-12,EXPORTDSP14,130.78,0.0,9147.0,1470.0,602.0,2047.0,1694.0,287.0,0.0,6486.0,1045.0,0.0,0.12858823529411764,0.03608823529411765,0.8047647058823529,1981.0,0.9999999999923537,49.59473925638787,6.222448979587604,0.8551236749112291,55,0.19,0.77,0.024,0.021,0.19
24303602,2024-06-12,S.TOWER6VAN,126.2,7.8,10197.0,2154.0,555.0,2959.0,2443.0,112.0,366.0,6709.0,1263.0,272.0,0.12858823529411764,0.03608823529411765,0.8047647058823529,2921.0,0.9417910447690913,53.16164817707479,4.733983286905881,0.8363574118449721,67,0.194,1.33,0.03,0.02,0.202
24303604,2024-06-12,S.TOWER6VAN,128.6,7.6,10494.0,2694.0,558.0,4164.0,2437.0,108.0,410.0,6608.0,1126.0,266.0,0.12858823529411764,0.03608823529411765,0.8047647058823529,2955.0,0.9441997063073114,51.38413685807634,3.895322939864924,0.8247038917086887,67,0.19,1.32,0.022,0.018,0.22
24303606,2024-06-12,IS2062E350BR,126.2,8.7,10503.0,2469.0,555.0,4708.0,2482.0,112.0,417.0,6510.0,1440.0,0.0,0.12858823529411764,0.03608823529411765,0.8047647058823529,3011.0,0.9355077835364307,51.58478605347397,4.253948967191473,0.8243108601790686,59,0.2,1.38,0.023,0.02,0.26
24303608,2024-06-12,2830C20MMNC,124.7,8.0,8694.0,2298.0,552.0,3434.0,1613.0,261.0,0.0,6458.0,1214.0,0.0,0.12858823529411764,0.03608823529411765,0.8047647058823529,1874.0,0.9397136397819165,51.78829190014604,3.7832898172307297,0.8607257203837456,17,0.2,0.77,0.016,0.022,0.21
24303610,2024-06-12,IS2062E350BR,127.25,9.1,9348.0,2004.0,555.0,4258.0,2522.0,136.0,373.0,6461.0,1099.0,317.0,0.12858823529411764,0.03608823529411765,0.8047647058823529,3031.0,0.9332599926590888,50.77406679724342,4.664670658680307,0.8320686242161557,59,0.18,1.37,0.024,0.025,0.24
24303612,2024-06-12,IS2062E350BR,133.21,10.0,9645.0,2301.0,561.0,4189.0,2521.0,136.0,383.0,6424.0,1084.0,324.0,0.12858823529411764,0.03608823529411765,0.8047647058823529,3040.0,0.9301724739827515,48.224607761818,4.1916558018234715,0.8292763157892009,59,0.19,1.43,0.027,0.028,0.25
24303614,2024-06-12,C20MMNATLT,131.0,10.0,15312.0,2295.0,519.0,4137.0,1678.0,315.0,0.0,6529.0,1091.0,0.0,0.12858823529411764,0.03608823529411765,0.8047647058823529,1993.0,0.929078014177808,49.8396946561081,6.671895424833695,0.8419468138480471,41,0.21,0.76,0.017,0.019,0.19
24303615,2024-06-12,IS2062E350BR,137.96,10.92,7149.0,2304.0,552.0,4310.0,2616.0,129.0,437.0,6276.0,1092.0,375.0,0.12858823529411764,0.03608823529411765,0.8047647058823529,3182.0,0.9266523374467582,45.49144679584306,3.1028645833319866,0.8221244500311684,59,0.19,1.35,0.017,0.018,0.25
24103592,2024-06-12,EXPORTDSP14,128.14,0.0,10374.0,1983.0,579.0,3652.0,1736.0,267.0,0.0,6399.0,1036.0,0.0,0.12858823529411764,0.03608823529411765,0.8047647058823529,2003.0,0.9999999999921961,49.93756828429892,5.231467473522324,0.866699950074455,55,0.211,0.763,0.026,0.021,0.198
24103596,2024-06-12,S.TOWER6VAN,124.7,10.2,10119.0,1959.0,579.0,3956.0,2422.0,81.0,413.0,3536.0,661.0,2865.0,0.12858823529411764,0.03608823529411765,0.8047647058823529,2916.0,0.9243884358715762,28.356054530646702,5.165390505357241,0.8305898491080828,67,0.19,1.28,0.033,0.021,0.24
24203616,2024-06-12,EXPORTDSP14,125.72,10.0,9033.0,2991.0,597.0,3182.0,1711.0,280.0,0.0,6402.0,1074.0,0.0,0.12858823529411764,0.03608823529411765,0.8047647058823529,1991.0,0.926318891829308,50.92268533207984,3.0200601805406153,0.8593671521844001,55,0.19,0.766,0.024,0.023,0.215
24203558,2024-06-12,2062BK1,130.29,9.07,10983.0,2223.0,798.0,4623.0,1765.0,287.0,0.0,6629.0,1193.0,0.0,0.12858823529411764,0.03608823529411765,0.8047647058823529,2052.0,0.934916762335427,50.87880881072317,4.9406207827238235,0.8601364522412962,6,0.21,0.74,0.02,0.027,0.21
24203579,2024-06-12,2062BK1,129.17,6.71,9978.0,0.0,2192.0,4112.0,1684.0,267.0,0.0,6345.0,1113.0,0.0,0.12858823529411764,0.03608823529411765,0.8047647058823529,1951.0,0.9506181925158182,49.12131299799396,9978000000000.0,0.8631471040487632,6,0.2,0.76,0.036,0.019,0.23
24203594,2024-06-12,SEQRFE550D,126.6,10.0,9633.0,1515.0,803.0,716.0,1735.0,253.0,0.0,6339.0,1179.0,311.0,0.12858823529411764,0.03608823529411765,0.8047647058823529,1988.0,0.9267935578263047,50.07109004699786,6.358415841579961,0.8727364185106274,73,0.22,0.85,0.026,0.022,0.22
24203601,2024-06-12,2062BK1,125.24,0.0,10173.0,1986.0,600.0,2940.0,1593.0,256.0,0.0,6511.0,1168.0,0.0,0.12858823529411764,0.03608823529411765,0.8047647058823529,1849.0,0.9999999999920153,51.98818268882156,5.122356495465699,0.8615467820438824,6,0.19,0.7,0.019,0.02,0.18
24203603,2024-06-12,2062BK1,125.8,7.6,10476.0,2535.0,600.0,2953.0,1623.0,192.0,0.0,6508.0,1505.0,0.0,0.12858823529411764,0.03608823529411765,0.8047647058823529,1815.0,0.9430284857500523,51.73290937955697,4.132544378696594,0.8942148760325652,6,0.22,0.79,0.022,0.022,0.2
24203605,2024-06-12,2830C20MMNC,130.7,8.0,10029.0,1977.0,602.0,3757.0,1566.0,202.0,0.0,6603.0,1176.0,0.0,0.12858823529411764,0.03608823529411765,0.8047647058823529,1768.0,0.9423215573111585,50.520275439552265,5.072837632774369,0.8857466063343407,17,0.17,0.65,0.022,0.025,0.19
24203607,2024-06-12,2062BK1,129.3,7.1,10047.0,1986.0,594.0,3650.0,1647.0,206.0,0.0,6037.0,1049.0,0.0,0.12858823529411764,0.03608823529411765,0.8047647058823529,1853.0,0.9479472140692967,46.68986852245406,5.058912386704401,0.8888289260653595,6,0.22,0.8,0.02,0.02,0.22
24203609,2024-06-12,2062BK1,127.46,7.8,10095.0,984.0,608.0,3478.0,1684.0,253.0,0.0,6503.0,1174.0,0.0,0.12858823529411764,0.03608823529411765,0.8047647058823529,1937.0,0.9423332840385752,51.01992782009242,10.259146341452988,0.869385647908689,6,0.2,0.8,0.021,0.022,0.22
24203611,2024-06-12,2062BK1,132.99,0.0,10524.0,2007.0,608.0,4229.0,1725.0,260.0,0.0,6422.0,1320.0,0.0,0.12858823529411764,0.03608823529411765,0.8047647058823529,1985.0,0.9999999999924807,48.28934506317551,5.243647234676012,0.8690176322413758,6,0.18,0.77,0.027,0.023,0.21
24203613,2024-06-12,EXPORTDSP14,135.44,10.82,9612.0,2505.0,602.0,3471.0,1640.0,277.0,0.0,6726.0,1455.0,0.0,0.12858823529411764,0.03608823529411765,0.8047647058823529,1917.0,0.9260221523251333,49.660366213454964,3.837125748501462,0.855503390714212,55,0.22,0.78,0.017,0.021,0.23
24203621,2024-06-12,2830C20MMNC,122.4,9.87,8913.0,2934.0,605.0,2722.0,1728.0,267.0,0.0,6353.0,989.0,275.0,0.12858823529411764,0.03608823529411765,0.8047647058823529,1995.0,0.9253799047333078,51.903594770817776,3.0378323108374103,0.8661654135334004,17,0.17,0.68,0.018,0.023,0.17
24203571,2024-06-12,2062BK1,126.42,6.36,10452.0,2112.0,594.0,3286.0,1671.0,273.0,0.0,5904.0,1006.0,0.0,0.12858823529411764,0.03608823529411765,0.8047647058823529,1944.0,0.9521012200560921,46.70147128581948,4.948863636361293,0.8595679012341257,6,0.21,0.7,0.014,0.018,0.19
24303578,2024-06-12,2062BK1,129.89,7.21,10062.0,999.0,561.0,6368.0,2061.0,109.0,291.0,7015.0,1160.0,0.0,0.12858823529411764,0.03608823529411765,0.8047647058823529,2461.0,0.9474106491542859,54.00723689233963,10.07207207206199,0.8374644453470794,6,0.21,0.89,0.024,0.016,0.19
24303581,2024-06-12,SEQRFE550D,132.55,7.15,9426.0,3081.0,547.0,4220.0,2040.0,112.0,315.0,6766.0,1053.0,0.0,0.12858823529411764,0.03608823529411765,0.8047647058823529,2467.0,0.9488188976310035,51.04488872085217,3.059396299901636,0.8269152817183515,73,0.21,0.87,0.035,0.021,0.22
24303585,2024-06-12,EXPORTDSP14,132.52,10.0,12594.0,2655.0,555.0,6249.0,1631.0,232.0,0.0,6741.0,1046.0,0.0,0.12858823529411764,0.03608823529411765,0.8047647058823529,1863.0,0.9298344091992014,50.867793540213796,4.743502824856971,0.8754696725706519,55,0.198,0.741,0.021,0.02,0.212
24303587,2024-06-12,2062BK1,130.29,10.35,6618.0,3027.0,544.0,2155.0,1642.0,231.0,0.0,6756.0,1092.0,0.0,0.12858823529411764,0.03608823529411765,0.8047647058823529,1873.0,0.9264078498227646,51.853557448370154,2.1863230921697436,0.8766684463422976,6,0.2,0.79,0.023,0.023,0.2
24303589,2024-06-12,EXPORTDSP14,128.86,10.0,9528.0,2232.0,574.0,4809.0,1620.0,227.0,0.0,6943.0,1215.0,0.0,0.12858823529411764,0.03608823529411765,0.8047647058823529,1847.0,0.9279850208776611,53.880180039935745,4.268817204299163,0.8770979967510141,55,0.19,0.79,0.019,0.02,0.21
24303591,2024-06-12,SEQRFE550D,136.04,9.99,9060.0,1011.0,541.0,4496.0,1623.0,230.0,0.0,6542.0,1012.0,0.0,0.12858823529411764,0.03608823529411765,0.8047647058823529,1853.0,0.9315893994320921,48.08879741217224,8.96142433233535,0.8758769562866293,73,0.22,0.85,0.019,0.014,0.21
24303664,2024-06-13,EXPORTDSP14,130.76,7.96,9012.0,984.0,549.0,797.0,1697.0,304.0,0.0,6611.0,1261.0,0.0,0.13044444444444445,0.03677777777777778,0.7276666666666666,2001.0,0.9426182237532972,50.558274701357014,9.158536585356547,0.8480759620185667,55,0.189,0.73,0.024,0.018,0.215
24303676,2024-06-13,2062BK1,109.96,5.65,6843.0,1320.0,693.0,3325.0,1462.0,329.0,0.0,6582.0,1054.0,0.0,0.13044444444444445,0.03677777777777778,0.7276666666666666,1791.0,0.9511287950787031,59.85813022862988,5.184090909086982,0.8163037409264007,6,0.2,0.77,0.021,0.016,0.19
24303674,2024-06-13,1786500D,127.81,6.39,12756.0,1485.0,704.0,4289.0,1718.0,271.0,0.0,6389.0,1131.0,0.0,0.13044444444444445,0.03677777777777778,0.7276666666666666,1989.0,0.9523845007380599,49.98826382873023,8.589898989893205,0.8637506284560765,2,0.2,0.87,0.022,0.02,0.243
24303627,2024-06-13,2062BK1,130.0,10.21,9348.0,1005.0,555.0,3065.0,1705.0,288.0,0.0,6532.0,1090.0,0.0,0.13044444444444445,0.03677777777777778,0.7276666666666666,1993.0,0.9271806575784383,50.24615384576734,9.301492537304178,0.8554942298038859,6,0.2,0.75,0.024,0.022,0.2
24303630,2024-06-13,2062BK1,130.27,8.15,7968.0,3828.0,541.0,2019.0,1724.0,288.0,0.0,6854.0,1104.0,0.0,0.13044444444444445,0.03677777777777778,0.7276666666666666,2012.0,0.9411212252496668,52.61380210291998,2.0815047021938136,0.8568588469180632,6,0.2,0.75,0.022,0.018,0.17
24303667,2024-06-13,C25HMNMAV65,128.3,6.3,10005.0,1329.0,699.0,2850.0,2525.0,108.0,508.0,6680.0,1135.0,0.0,0.13044444444444445,0.03677777777777778,0.7276666666666666,3141.0,0.9531946508101545,52.06547155064641,7.528216704283275,0.8038841133394448,50,0.25,1.35,0.022,0.017,0.24
24303672,2024-06-13,2062BK1,129.05,6.28,10698.0,0.0,705.0,5076.0,1725.0,261.0,149.0,6146.0,1011.0,890.0,0.13044444444444445,0.03677777777777778,0.7276666666666666,2135.0,0.9535949161238928,47.624951568790195,10698000000000.0,0.8079625292736262,6,0.2,0.8,0.03,0.019,0.2
24303639,2024-06-13,EXPORTDSP14,127.27,8.11,9462.0,3006.0,674.0,3359.0,1733.0,272.0,0.0,6828.0,1099.0,0.0,0.13044444444444445,0.03677777777777778,0.7276666666666666,2005.0,0.9400945486708517,53.64972106502986,3.147704590817316,0.8643391521192697,55,0.21,0.748,0.024,0.02,0.2
24303642,2024-06-13,2062BK1,130.85,8.52,10146.0,2685.0,583.0,3195.0,1704.0,289.0,0.0,6664.0,1096.0,311.0,0.13044444444444445,0.03677777777777778,0.7276666666666666,1993.0,0.9388677620654454,50.92854413411595,3.778770949719263,0.8549924736573733,6,0.2,0.76,0.033,0.021,0.23
24303644,2024-06-13,EXPORTDSP14,132.26,0.0,10581.0,2322.0,698.0,4035.0,1744.0,291.0,0.0,6536.0,1174.0,301.0,0.13044444444444445,0.03677777777777778,0.7276666666666666,2035.0,0.9999999999924393,49.41781339747908,4.556847545217676,0.8570024570020359,55,0.199,0.779,0.026,0.025,0.221
24303646,2024-06-13,C20MMNATLT,134.59,8.0,10725.0,2331.0,699.0,4540.0,1755.0,274.0,0.0,6641.0,1229.0,0.0,0.13044444444444445,0.03677777777777778,0.7276666666666666,2029.0,0.943895083800099,49.342447432577885,4.601029601027627,0.8649581074416635,41,0.2,0.72,0.016,0.02,0.21
24303670,2024-06-13,2062BK1,127.57,5.35,8526.0,1029.0,690.0,3519.0,1732.0,258.0,139.0,6306.0,1090.0,323.0,0.13044444444444445,0.03677777777777778,0.7276666666666666,2129.0,0.9597502256924486,49.431684564949194,8.285714285706234,0.8135274776886737,6,0.2,0.79,0.024,0.02,0.21
24303650,2024-06-13,2062BK1,128.35,9.1,11097.0,2316.0,693.0,3603.0,1742.0,262.0,0.0,6024.0,992.0,343.0,0.13044444444444445,0.03677777777777778,0.7276666666666666,2004.0,0.9337941069411875,46.93416439386885,4.791450777200004,0.8692614770454744,6,0.21,0.72,0.024,0.019,0.21
24303652,2024-06-13,EXPORTDSP14,132.16,8.9,10776.0,2652.0,698.0,3618.0,1758.0,264.0,342.0,6864.0,1332.0,341.0,0.13044444444444445,0.03677777777777778,0.7276666666666666,2364.0,0.936906281008529,51.937046004449634,4.06334841628806,0.7436548223347108,55,0.17,0.73,0.014,0.02,0.18
24303653,2024-06-13,C25HMNMAV65,133.93,9.45,11184.0,2241.0,707.0,3843.0,2569.0,102.0,491.0,6435.0,1042.0,320.0,0.13044444444444445,0.03677777777777778,0.7276666666666666,3162.0,0.9340912261059139,48.04748749310799,4.990629183398041,0.812460468057934,50,0.224,1.413,0.024,0.026,0.224
24303658,2024-06-13,2062BK1,125.9,8.95,9552.0,1803.0,552.0,180.0,1711.0,275.0,0.0,6507.0,2723.0,0.0,0.13044444444444445,0.03677777777777778,0.7276666666666666,1986.0,0.9336299592070181,51.6838760917261,5.297836938433002,0.8615307150046014,6,0.19,0.71,0.022,0.022,0.18
24303661,2024-06-13,2062BK1,123.84,8.16,9975.0,1530.0,552.0,2043.0,1688.0,308.0,0.0,5908.0,1010.0,0.0,0.13044444444444445,0.03677777777777778,0.7276666666666666,1996.0,0.9381818181747108,47.706718345868,6.519607843132993,0.8456913827651074,6,0.19,0.75,0.02,0.013,0.21
24303636,2024-06-13,EXPORTDSP14,122.82,8.41,8316.0,3909.0,558.0,4287.0,1725.0,308.0,0.0,6501.0,1046.0,260.0,0.13044444444444445,0.03677777777777778,0.7276666666666666,2033.0,0.9359140440376751,52.931118709876806,2.1273983115880974,0.8484997540576249,55,0.21,0.755,0.032,0.021,0.238
24303648,2024-06-13,2062BK1,133.67,9.25,10527.0,2301.0,699.0,4066.0,1771.0,288.0,0.0,6264.0,1038.0,351.0,0.13044444444444445,0.03677777777777778,0.7276666666666666,2059.0,0.9352784774633692,46.861674272111465,4.574967405473892,0.8601262748903059,6,0.18,0.73,0.021,0.031,0.2
24203682,2024-06-13,1786500D,128.0,7.22,9030.0,1773.0,710.0,2898.0,1664.0,267.0,0.0,6313.0,1051.0,252.0,0.13044444444444445,0.03677777777777778,0.7276666666666666,1931.0,0.9466055317190756,49.32031249961469,5.093062605750089,0.8617296737437278,2,0.2,0.86,0.014,0.017,0.208
24203625,2024-06-13,EXPORTDSP14,130.29,10.94,9231.0,1983.0,720.0,1047.0,1721.0,270.0,0.0,6525.0,1503.0,368.0,0.13044444444444445,0.03677777777777778,0.7276666666666666,1991.0,0.9225377044471958,50.080589453909894,4.6550680786663365,0.8643897538920822,55,0.205,0.74,0.022,0.026,0.214
24203665,2024-06-13,EXPORTDSP14,129.1,7.23,10746.0,1041.0,913.0,2388.0,1630.0,253.0,196.0,6801.0,1204.0,0.0,0.13044444444444445,0.03677777777777778,0.7276666666666666,2079.0,0.946966918499619,52.68009295079257,10.322766570595272,0.7840307840304069,55,0.18,0.85,0.032,0.023,0.18
24203662,2024-06-13,C25HMNMAV65,0.0,8.17,10224.0,12.0,707.0,2862.0,2602.0,111.0,591.0,5999.0,1066.0,0.0,0.13044444444444445,0.03677777777777778,0.7276666666666666,3304.0,0.0,5999000000000.0,851.999999929,0.7875302663435874,50,0.22,1.35,0.018,0.021,0.21
24203659,2024-06-13,C25HMNMAV65,0.0,8.74,9528.0,1005.0,709.0,3026.0,2521.0,101.0,543.0,6501.0,1812.0,376.0,0.13044444444444445,0.03677777777777778,0.7276666666666666,3165.0,0.0,6501000000000.0,9.48059701491594,0.7965244865716282,50,0.225,1.384,0.02,0.02,0.248
24203657,2024-06-13,C25HMNMAV65,130.2,8.4,10521.0,1953.0,709.0,4049.0,2514.0,91.0,543.0,6496.0,1836.0,0.0,0.13044444444444445,0.03677777777777778,0.7276666666666666,3148.0,0.9393939393871616,49.89247311789638,5.38709677419079,0.7986022871662012,50,0.25,1.43,0.018,0.022,0.23
24203654,2024-06-13,2062BK1,130.94,8.5,10710.0,2010.0,696.0,2941.0,1684.0,273.0,0.0,6510.0,1537.0,0.0,0.13044444444444445,0.03677777777777778,0.7276666666666666,1957.0,0.9390418818062318,49.717427829160556,5.328358208952573,0.8605007664788653,6,0.2,0.71,0.022,0.024,0.22
24203640,2024-06-13,2062BK1,129.19,7.2,11190.0,1233.0,709.0,1394.0,1691.0,250.0,0.0,6772.0,1514.0,0.0,0.13044444444444445,0.03677777777777778,0.7276666666666666,1941.0,0.9472102060198901,52.41891787249463,9.075425790746898,0.8712004121582323,6,0.21,0.77,0.025,0.024,0.22
24203637,2024-06-13,SEQRFE550D,106.57,7.88,10701.0,1680.0,718.0,2446.0,1812.0,273.0,240.0,6503.0,1144.0,368.0,0.13044444444444445,0.03677777777777778,0.7276666666666666,2325.0,0.9311489733426723,61.02092521290212,6.369642857139065,0.7793548387093422,73,0.21,0.86,0.018,0.018,0.21
24203634,2024-06-13,SEQRFE550D,123.85,7.33,8514.0,1983.0,936.0,1293.0,1714.0,270.0,0.0,6503.0,1159.0,0.0,0.13044444444444445,0.03677777777777778,0.7276666666666666,1984.0,0.9441225796543365,52.50706499755747,4.2934947049902705,0.8639112903221452,73,0.22,0.87,0.02,0.021,0.24
24203632,2024-06-13,EXPORTDSP14,127.06,0.0,8292.0,1980.0,707.0,834.0,1691.0,273.0,0.0,6340.0,1136.0,301.0,0.13044444444444445,0.03677777777777778,0.7276666666666666,1964.0,0.9999999999921296,49.8976861321431,4.187878787876673,0.8609979633396838,55,0.208,0.734,0.019,0.021,0.197
24103599,2024-06-13,2062BK1,127.3,0.0,10440.0,2730.0,830.0,3626.0,1729.0,271.0,0.0,6328.0,1029.0,0.0,0.13044444444444445,0.03677777777777778,0.7276666666666666,2000.0,0.9999999999921445,49.70934799646733,3.8241758241744233,0.8644999999995677,6,0.198,0.777,0.033,0.026,0.228
24203629,2024-06-13,EXPORTDSP14,127.52,0.0,4542.0,1551.0,710.0,1632.0,1681.0,263.0,0.0,5007.0,830.0,306.0,0.13044444444444445,0.03677777777777778,0.7276666666666666,1944.0,0.999999999992158,39.26442910885144,2.928433268856913,0.8647119341559338,55,0.201,0.775,0.014,0.024,0.233
24103628,2024-06-13,SEQRFE550D,127.7,8.08,8526.0,2229.0,697.0,2989.0,1729.0,278.0,0.0,5968.0,1264.0,0.0,0.13044444444444445,0.03677777777777778,0.7276666666666666,2007.0,0.9404919723012191,46.73453406384703,3.8250336473737887,0.8614848031884098,73,0.22,0.84,0.029,0.023,0.24
24103631,2024-06-13,2062BK1,134.5,8.15,8979.0,2577.0,702.0,2695.0,1837.0,277.0,0.0,6498.0,1320.0,0.0,0.13044444444444445,0.03677777777777778,0.7276666666666666,2114.0,0.9428671573715888,48.31226765763337,3.4842840512209996,0.868968779564395,6,0.19,0.76,0.029,0.027,0.21
24203623,2024-06-13,EXPORTDSP14,130.94,10.0,9876.0,2259.0,610.0,3243.0,1701.0,273.0,0.0,5915.0,982.0,867.0,0.13044444444444445,0.03677777777777778,0.7276666666666666,1974.0,0.9290478217615366,45.17336184477492,4.371845949533257,0.8617021276591379,55,0.206,0.782,0.019,0.028,0.188
24103635,2024-06-13,2062BK1,128.3,8.72,9951.0,1965.0,700.0,4134.0,1737.0,265.0,322.0,5594.0,1065.0,0.0,0.13044444444444445,0.03677777777777778,0.7276666666666666,2324.0,0.9363596555179072,43.60093530753234,5.064122137402003,0.7474182444058746,6,0.2,0.77,0.024,0.024,0.2
24103641,2024-06-13,SEQRFE550D,125.42,8.14,11031.0,1908.0,744.0,3928.0,1739.0,267.0,0.0,4708.0,820.0,0.0,0.13044444444444445,0.03677777777777778,0.7276666666666666,2006.0,0.9390536088578988,37.53787274726887,5.781446540877473,0.8668993020932867,73,0.21,0.86,0.02,0.022,0.22
24103643,2024-06-13,SEQRFE550D,0.0,0.0,8001.0,1941.0,551.0,5729.0,1682.0,254.0,0.0,6227.0,1226.0,0.0,0.13044444444444445,0.03677777777777778,0.7276666666666666,1936.0,0.0,6227000000000.0,4.122102009271447,0.8688016528921132,73,0.21,0.89,0.019,0.024,0.22
24103645,2024-06-13,2062BK1,135.87,9.68,9237.0,1665.0,677.0,2671.0,1739.0,254.0,0.0,6840.0,747.0,0.0,0.13044444444444445,0.03677777777777778,0.7276666666666666,1993.0,0.9334936447891894,50.34223890446499,5.547747747744416,0.8725539387853123,6,0.2,0.78,0.025,0.021,0.22
24103647,2024-06-13,EXPORTDSP14,133.26,10.92,10719.0,2034.0,700.0,3246.0,1736.0,271.0,0.0,6667.0,1188.0,0.0,0.13044444444444445,0.03677777777777778,0.7276666666666666,2007.0,0.9242613399852667,50.03001650870457,5.269911504422188,0.864972595913869,55,0.211,0.793,0.02,0.023,0.202
24103649,2024-06-13,2062BK1,131.79,10.92,9900.0,1998.0,684.0,2957.0,1733.0,341.0,0.0,6080.0,2386.0,0.0,0.13044444444444445,0.03677777777777778,0.7276666666666666,2074.0,0.9234811856147189,46.13400106194603,4.954954954952475,0.8355834136929433,6,0.19,0.73,0.018,0.022,0.21
24103651,2024-06-13,2062BK1,123.08,8.6,9954.0,1971.0,737.0,2747.0,1729.0,301.0,0.0,6475.0,1494.0,0.0,0.13044444444444445,0.03677777777777778,0.7276666666666666,2030.0,0.9346901579515895,52.608059798077605,5.050228310499721,0.851724137930615,6,0.17,0.76,0.028,0.025,0.22
24103656,2024-06-13,1786500D,121.3,7.9,7983.0,1008.0,599.0,2742.0,1725.0,302.0,0.0,6403.0,1102.0,0.0,0.13044444444444445,0.03677777777777778,0.7276666666666666,2027.0,0.9388544891568201,52.786479801708275,7.919642857135001,0.8510113468175378,2,0.187,0.779,0.034,0.024,0.189
24103660,2024-06-13,EXPORTDSP14,133.42,0.0,9696.0,2505.0,0.0,3591.0,0.0,0.0,0.0,6625.0,1075.0,0.0,0.13044444444444445,0.03677777777777778,0.7276666666666666,0.0,0.999999999992505,49.65522410396002,3.8706586826331852,0.0,55,0.18,0.79,0.024,0.019,0.22
