Repository: SiddharthKumar268/FerroMind

# FerroMind
*Ferro-Alloy Optimisation using Machine Learning*
**SAIL Durgapur Steel Plant | Steel Melting Shop**
Intern: Siddharth Kumar | FY 2023-24 to FY 2025-26

---

## Quick Start

```bash

# 2. Place raw Excel files in data/raw/

## Dataset

| | |
|---|---|
| Total heats after cleaning | 47,421 |
| Training set | 37,936 heats (Apr 2023 – Jun 2025) |
| Test set | 9,485 heats (Jun 2025 – Dec 2025) |
| Input features | 21 (16 raw + 5 engineered) |
| Target variables | Mn, Si, C, S, P |
| BOF grades | 76 distinct grades |
| Split method | Chronological 80/20 — no shuffle, no leakage |

---

File: data/processed/sms_train.csv (part 136 of 253)
Heat_Number,Date,BOF Grade Code,Hot Metal Addn. Weight,Scrap Addn. Weight,Lime Into Converter,Dolomite Into Converter,Lime Into Ladle,Iron Ore Into Converter,SIMN Into Ladle,FESI Into Ladle,FEMN Into Ladle,Measered O2 Mainblow II,Duration of Mainblow I/II,Measered O2 2nd Blow,HM_P,HM_S,HM_Si,Total_FA_Ladle,HM_Ratio,O2_per_ton_HM,Lime_Dolo_Ratio,SiMn_FA_Fraction,Grade_Encoded,C,Mn,P,S,Si
24103663,2024-06-13,2062BK1,130.88,9.9,8073.0,2694.0,800.0,2995.0,1727.0,261.0,0.0,6613.0,1064.0,0.0,0.13044444444444445,0.03677777777777778,0.7276666666666666,1988.0,0.929677511003483,50.527200488611506,2.9966592427605803,0.8687122736414141,6,0.21,0.76,0.028,0.02,0.21
24103666,2024-06-13,C25HMNMAV65,140.06,0.0,3660.0,2949.0,0.0,3731.0,0.0,0.0,0.0,6611.0,1144.0,0.0,0.13044444444444445,0.03677777777777778,0.7276666666666666,0.0,0.9999999999928603,47.2011994855976,1.2410986775173818,0.0,50,0.228,1.387,0.025,0.019,0.221
24103668,2024-06-13,2062BK1,132.4,6.2,7941.0,2496.0,712.0,3400.0,1733.0,325.0,0.0,6342.0,1073.0,0.0,0.13044444444444445,0.03677777777777778,0.7276666666666666,2058.0,0.9552669552600631,47.90030211444184,3.18149038461411,0.8420796890180554,6,0.2,0.75,0.017,0.016,0.21
24103671,2024-06-13,1786500D,123.23,0.0,15006.0,5772.0,682.0,6398.0,1738.0,254.0,0.0,6398.0,1247.0,0.0,0.13044444444444445,0.03677777777777778,0.7276666666666666,1992.0,0.999999999991885,51.919175525018915,2.599792099791649,0.8724899598389194,2,0.19,0.75,0.017,0.021,0.233
24203684,2024-06-13,JIS540RC2ALK,130.8,7.1,9186.0,1989.0,701.0,2457.0,1927.0,0.0,952.0,6137.0,1012.0,0.0,0.13044444444444445,0.03677777777777778,0.7276666666666666,2879.0,0.9485134155116135,46.91896024428961,4.618401206634179,0.6693296283429422,62,0.22,1.36,0.016,0.018,0.2
24103638,2024-06-13,2062BK1,129.01,7.21,11718.0,1974.0,702.0,4163.0,1837.0,274.0,0.0,6128.0,1465.0,0.0,0.13044444444444445,0.03677777777777778,0.7276666666666666,2111.0,0.9470709146898615,47.50019378305946,5.93617021276295,0.8702036949309,6,0.21,0.77,0.023,0.023,0.22
24103626,2024-06-13,1786500D,134.54,0.0,9780.0,2031.0,672.0,3702.0,1738.0,284.0,0.0,6501.0,1076.0,0.0,0.13044444444444445,0.03677777777777778,0.7276666666666666,2022.0,0.9999999999925674,48.32020216999911,4.815361890691868,0.8595450049451733,2,0.2,0.71,0.024,0.024,0.205
24303655,2024-06-14,WTCC1875CL6,128.6,0.0,11121.0,2355.0,798.0,4354.0,1260.0,272.0,0.0,5876.0,1022.0,319.0,0.12625,0.03725,0.7334583333333334,1532.0,0.999999999992224,45.69206842888265,4.722292993628568,0.822454308093458,82,0.61,0.75,0.014,0.016,0.23
24303679,2024-06-14,1786500D,125.3,5.37,9522.0,1356.0,561.0,3745.0,1685.0,261.0,0.0,6504.0,1155.0,318.0,0.12625,0.03725,0.7334583333333334,1946.0,0.9589041095817029,51.90742218633753,7.022123893800131,0.8658787255905108,2,0.214,0.858,0.023,0.02,0.2
24303697,2024-06-14,2830C20MMNC,134.63,0.0,10971.0,2172.0,553.0,5129.0,1747.0,281.0,0.0,5997.0,1150.0,325.0,0.12625,0.03725,0.7334583333333334,2028.0,0.9999999999925723,44.54430661780774,5.051104972373365,0.8614398422086482,17,0.177,0.792,0.015,0.016,0.194
24103696,2024-06-14,S.TOWER6VAN,130.2,7.88,9861.0,2424.0,697.0,2953.0,2537.0,98.0,480.0,6137.0,1083.0,0.0,0.12625,0.03725,0.7334583333333334,3115.0,0.9429316338286289,47.13517665094367,4.068069306929015,0.8144462279291126,67,0.182,1.406,0.02,0.017,0.202
24103693,2024-06-14,S.TOWER6VAN,130.2,8.16,8979.0,2001.0,695.0,3115.0,2481.0,102.0,417.0,6185.0,1431.0,0.0,0.12625,0.03725,0.7334583333333334,3000.0,0.9410234171657921,47.503840245410885,4.48725637181185,0.8269999999997243,67,0.189,1.319,0.024,0.023,0.235
24103690,2024-06-14,2062BK1,127.9,8.1,8658.0,2001.0,686.0,1660.0,1628.0,233.0,0.0,6358.0,1079.0,0.0,0.12625,0.03725,0.7334583333333334,1861.0,0.9404411764636733,49.71071149296551,4.326836581706983,0.8747984954320931,6,0.2,0.73,0.022,0.018,0.24
24103687,2024-06-14,2830C20MMNC,129.8,7.23,8961.0,2472.0,720.0,1958.0,1735.0,257.0,0.0,6203.0,1060.0,0.0,0.12625,0.03725,0.7334583333333334,1992.0,0.9472378311249564,47.78890600887682,3.6249999999985336,0.8709839357425346,17,0.2,0.825,0.022,0.02,0.245
24103685,2024-06-14,2830C20MMNC,128.07,8.16,9342.0,2004.0,594.0,1638.0,1637.0,236.0,0.0,5891.0,1210.0,0.0,0.12625,0.03725,0.7334583333333334,1873.0,0.9401012992663871,45.9982821890685,4.661676646704261,0.873998932193874,17,0.212,0.878,0.024,0.022,0.248
24103683,2024-06-14,2062BK1,127.1,7.21,9477.0,2106.0,699.0,2095.0,1746.0,264.0,0.0,301.0,69.0,5486.0,0.12625,0.03725,0.7334583333333334,2010.0,0.946318219038446,2.3682140047020597,4.499999999997863,0.8686567164174783,6,0.2,0.75,0.017,0.017,0.22
24103678,2024-06-14,C25HMNMAV65,133.28,0.0,8361.0,4218.0,677.0,0.0,2531.0,102.0,521.0,6471.0,970.0,0.0,0.12625,0.03725,0.7334583333333334,3154.0,0.9999999999924971,48.55192076794304,1.9822190611659594,0.8024730500948629,50,0.24,1.408,0.022,0.016,0.214
24303691,2024-06-14,2062BK1,125.97,8.16,10575.0,1245.0,555.0,2754.0,1718.0,261.0,0.0,6368.0,1259.0,0.0,0.12625,0.03725,0.7334583333333334,1979.0,0.9391634980918575,50.55171866277247,8.493975903607636,0.868115209701431,6,0.22,0.84,0.027,0.019,0.23
24303694,2024-06-14,2062BK1,125.56,8.02,9438.0,1899.0,558.0,3121.0,1694.0,261.0,0.0,6403.0,1082.0,0.0,0.12625,0.03725,0.7334583333333334,1955.0,0.9399610720097323,50.995539980479485,4.969984202209074,0.8664961636824212,6,0.2,0.76,0.023,0.022,0.2
24203730,2024-06-14,1786500D,109.46,8.1,7794.0,1554.0,707.0,2039.0,1475.0,253.0,0.0,5819.0,1035.0,0.0,0.12625,0.03725,0.7334583333333334,1728.0,0.9310990132618995,53.16097204409683,5.015444015440788,0.853587962962469,2,0.18,0.86,0.018,0.022,0.246
24203724,2024-06-14,SEQRFE550D,125.75,7.85,9219.0,2022.0,808.0,2855.0,1708.0,304.0,0.0,6401.0,1312.0,0.0,0.12625,0.03725,0.7334583333333334,2012.0,0.9412425149630148,50.902584492636954,4.559347181006647,0.848906560635761,73,0.21,0.85,0.021,0.028,0.25
24203722,2024-06-14,S.TOWER6VAN,122.57,8.32,8550.0,1530.0,795.0,794.0,2423.0,84.0,442.0,6199.0,1039.0,0.0,0.12625,0.03725,0.7334583333333334,2949.0,0.9364351745669156,50.575181528509624,5.5882352941139946,0.8216344523564525,67,0.168,1.323,0.025,0.023,0.235
24203720,2024-06-14,2062BK1,118.5,7.99,8814.0,549.0,811.0,3087.0,1677.0,361.0,243.0,6005.0,1087.0,217.0,0.12625,0.03725,0.7334583333333334,2281.0,0.9368329512140341,50.675105484804426,16.054644808713928,0.7352038579567141,6,0.19,0.75,0.022,0.023,0.19
24203717,2024-06-14,2830C20MMNC,123.04,8.14,8946.0,1836.0,806.0,4269.0,1654.0,257.0,246.0,6497.0,1822.0,0.0,0.12625,0.03725,0.7334583333333334,2157.0,0.9379478578980185,52.80396618942779,4.87254901960519,0.7668057487247256,17,0.187,0.814,0.02,0.021,0.21
24203716,2024-06-14,2062BK1,123.72,7.55,9150.0,1575.0,564.0,3701.0,1701.0,257.0,0.0,6606.0,1449.0,0.0,0.12625,0.03725,0.7334583333333334,1958.0,0.9424849546663938,53.394762366202755,5.809523809520121,0.8687436159341835,6,0.19,0.73,0.03,0.025,0.21
24203714,2024-06-14,2062BK1,124.52,0.0,9381.0,1503.0,561.0,3115.0,1718.0,246.0,0.0,6114.0,1405.0,0.0,0.12625,0.03725,0.7334583333333334,1964.0,0.9999999999919691,49.10054609661821,6.2415169660637115,0.8747454175148296,6,0.19,0.75,0.022,0.023,0.22
24203712,2024-06-14,2830C20MMNC,136.49,8.12,6450.0,0.0,798.0,2037.0,1654.0,219.0,0.0,6921.0,1162.0,0.0,0.12625,0.03725,0.7334583333333334,1873.0,0.9438489730935354,50.707011502302684,6450000000000.0,0.8830752802985141,17,0.208,0.734,0.028,0.02,0.24
24203710,2024-06-14,S.TOWER6VAN,127.25,0.0,14409.0,2892.0,806.0,3126.0,2450.0,0.0,489.0,6446.0,1169.0,0.0,0.12625,0.03725,0.7334583333333334,2939.0,0.9999999999921414,50.65618860470997,4.982365145226493,0.833616876488318,67,0.175,1.316,0.022,0.016,0.22
24203708,2024-06-14,2062BK1,128.61,7.99,9213.0,2493.0,822.0,2036.0,1090.0,405.0,550.0,6526.0,1106.0,0.0,0.12625,0.03725,0.7334583333333334,2045.0,0.941508052701746,50.74255501087985,3.695547533091177,0.5330073349630645,6,0.22,0.78,0.023,0.021,0.23
24203706,2024-06-14,S.TOWER6VAN,126.1,8.02,9084.0,2970.0,798.0,1249.0,2437.0,0.0,503.0,6654.0,1088.0,0.0,0.12625,0.03725,0.7334583333333334,2940.0,0.9402028034525782,52.76764472598916,3.058585858584829,0.8289115646255684,67,0.18,1.33,0.025,0.023,0.25
24203704,2024-06-14,S.TOWER6VAN,129.01,0.0,9090.0,3525.0,803.0,0.0,2541.0,0.0,496.0,6847.0,1129.0,0.0,0.12625,0.03725,0.7334583333333334,3037.0,0.9999999999922488,53.07340516197913,2.5787234042545877,0.8366809351330798,67,0.19,1.36,0.022,0.016,0.23
24203701,2024-06-14,S.TOWER6VAN,134.98,0.0,10029.0,2004.0,652.0,4417.0,2514.0,132.0,449.0,6018.0,989.0,659.0,0.12625,0.03725,0.7334583333333334,3095.0,0.9999999999925916,44.58438287120623,5.004491017961574,0.812277867528009,67,0.2,1.33,0.017,0.023,0.24
24203698,2024-06-14,S.TOWER6VAN,123.28,8.0,11091.0,1995.0,564.0,2041.0,2440.0,115.0,445.0,3872.0,736.0,0.0,0.12625,0.03725,0.7334583333333334,3000.0,0.9390615478295319,31.408176508505772,5.559398496237815,0.8133333333330622,67,0.194,1.258,0.019,0.016,0.221
24203695,2024-06-14,2062BK1,132.32,7.86,9591.0,1776.0,712.0,2721.0,1573.0,263.0,0.0,6602.0,1239.0,357.0,0.12625,0.03725,0.7334583333333334,1836.0,0.9439292338354691,49.89419588837747,5.4003378378347975,0.8567538126356989,6,0.22,0.84,0.024,0.022,0.25
24203692,2024-06-14,2062BK1,127.59,7.61,8775.0,2067.0,707.0,2861.0,0.0,402.0,0.0,6502.0,1142.0,0.0,0.12625,0.03725,0.7334583333333334,402.0,0.9437130177444991,50.96010659102625,4.24528301886587,0.0,6,0.22,0.74,0.019,0.015,0.21
24203689,2024-06-14,JIS540RC2ALK,124.1,8.16,9003.0,1977.0,710.0,2710.0,1097.0,0.0,1310.0,6014.0,1009.0,360.0,0.12625,0.03725,0.7334583333333334,2407.0,0.9383033418952194,48.460918613630454,4.553869499238972,0.4557540506853113,62,0.218,1.357,0.017,0.016,0.23
24203688,2024-06-14,2062BK1,129.29,8.03,8610.0,2115.0,721.0,2449.0,1694.0,267.0,0.0,6414.0,1136.0,0.0,0.12625,0.03725,0.7334583333333334,1961.0,0.9415234488716755,49.60940521270316,4.070921985813678,0.8638449770520837,6,0.205,0.71,0.017,0.02,0.218
24203686,2024-06-14,JIS540RC2ALK,129.7,8.1,9285.0,1563.0,701.0,2030.0,1941.0,0.0,962.0,6201.0,1119.0,0.0,0.12625,0.03725,0.7334583333333334,2903.0,0.94121915819346,47.81033153394133,5.940499040303301,0.6686186703407963,62,0.212,1.364,0.018,0.021,0.214
24203680,2024-06-14,2062BK1,0.0,0.0,9552.0,1503.0,715.0,3245.0,1768.0,280.0,0.0,6564.0,1308.0,366.0,0.12625,0.03725,0.7334583333333334,2048.0,0.0,6564000000000.0,6.355289421153456,0.8632812499995784,6,0.21,0.77,0.02,0.02,0.2
24203677,2024-06-14,2830C20MMNC,124.25,8.15,10743.0,897.0,580.0,2632.0,1718.0,250.0,0.0,6309.0,1156.0,0.0,0.12625,0.03725,0.7334583333333334,1968.0,0.9384441087542414,50.776659959349885,11.976588628749191,0.8729674796743532,17,0.2,0.853,0.014,0.014,0.186
24103702,2024-06-14,2830C20MMNC,128.61,0.0,10530.0,2850.0,690.0,2225.0,1734.0,258.0,0.0,6188.0,1079.0,329.0,0.12625,0.03725,0.7334583333333334,1992.0,0.9999999999922247,48.11445455214902,3.694736842103967,0.8704819277104064,17,0.204,0.764,0.022,0.021,0.2
24103699,2024-06-14,2830C20MMNC,129.55,0.0,8751.0,2502.0,714.0,2978.0,1733.0,247.0,0.0,6651.0,1164.0,0.0,0.12625,0.03725,0.7334583333333334,1980.0,0.9999999999922811,51.33925125394566,3.49760191846383,0.8752525252520832,17,0.2,0.75,0.022,0.023,0.19
24203669,2024-06-14,2830C20MMNC,123.1,6.0,12597.0,1998.0,709.0,2037.0,1725.0,250.0,0.0,6499.0,1226.0,315.0,0.12625,0.03725,0.7334583333333334,1975.0,0.9535243996827768,52.794476035314425,6.304804804801649,0.8734177215185451,17,0.193,0.768,0.015,0.012,0.202
24303725,2024-06-14,2830C20MMNC,125.06,7.21,9294.0,2385.0,806.0,1697.0,1697.0,267.0,0.0,6580.0,1049.0,0.0,0.12625,0.03725,0.7334583333333334,1964.0,0.9454902850159107,52.61474492201651,3.896855345910316,0.8640529531563829,17,0.2,0.84,0.028,0.026,0.22
24303732,2024-06-14,S.TOWER6VAN,130.43,7.23,9726.0,2229.0,555.0,2672.0,2502.0,106.0,469.0,6408.0,1107.0,430.0,0.12625,0.03725,0.7334583333333334,3077.0,0.9474792968113652,49.129801425675616,4.363391655448917,0.8131296717579418,67,0.18,1.41,0.017,0.021,0.27
24303719,2024-06-14,2830C20MMNC,123.49,8.15,9561.0,1806.0,790.0,4070.0,1705.0,268.0,0.0,6387.0,1093.0,0.0,0.12625,0.03725,0.7334583333333334,1973.0,0.9380887268236245,51.72078710784905,5.294019933551886,0.8641662442975854,17,0.202,0.733,0.014,0.02,0.23
24303718,2024-06-14,S.TOWER6VAN,126.58,0.0,9099.0,2418.0,820.0,2035.0,2457.0,108.0,460.0,6510.0,1045.0,0.0,0.12625,0.03725,0.7334583333333334,3025.0,0.9999999999920999,51.42992573825699,3.7630272952838038,0.8122314049584092,67,0.18,1.38,0.026,0.026,0.17
24303721,2024-06-14,SEQRFE550D,121.63,6.3,9915.0,1758.0,798.0,3161.0,1695.0,265.0,0.0,6314.0,1565.0,0.0,0.12625,0.03725,0.7334583333333334,1960.0,0.9507543187606444,51.911534982718806,5.639931740611126,0.8647959183669057,73,0.21,0.84,0.015,0.023,0.23
24303715,2024-06-14,S.TOWER6VAN,131.14,7.21,9717.0,4419.0,787.0,4905.0,2484.0,108.0,455.0,6447.0,1080.0,300.0,0.12625,0.03725,0.7334583333333334,3047.0,0.9478857968850893,49.161201768726855,2.1989137813980086,0.815228093206165,67,0.187,1.307,0.029,0.021,0.219
24303713,2024-06-14,S.TOWER6VAN,134.14,7.91,9444.0,3090.0,804.0,1378.0,2484.0,105.0,424.0,964.0,3115.0,0.0,0.12625,0.03725,0.7334583333333334,3013.0,0.9443153819011313,7.1865215446012645,3.0563106796106614,0.8244274809157569,67,0.198,1.282,0.032,0.029,0.227
24303723,2024-06-14,2062BK1,124.81,9.61,9543.0,2043.0,800.0,2046.0,1694.0,264.0,0.0,6451.0,1028.0,0.0,0.12625,0.03725,0.7334583333333334,1958.0,0.9285076625433082,51.68656357622236,4.671071953007993,0.8651685393254008,6,0.2,0.76,0.018,0.026,0.22
24303709,2024-06-14,2062BK1,129.74,0.0,9474.0,1998.0,796.0,2653.0,1740.0,278.0,0.0,171.0,142.0,0.0,0.12625,0.03725,0.7334583333333334,2018.0,0.9999999999922924,1.3180206566878525,4.741741741739369,0.8622398414267284,6,0.21,0.79,0.025,0.021,0.2
24303700,2024-06-14,2062BK1,121.14,0.0,14349.0,2559.0,699.0,3019.0,1695.0,288.0,0.0,6517.0,1108.0,0.0,0.12625,0.03725,0.7334583333333334,1983.0,0.999999999991745,53.79725936888065,5.607268464241654,0.8547655068074358,6,0.217,0.745,0.015,0.015,0.204
24303707,2024-06-14,2830C20MMNC,130.17,7.86,9672.0,2028.0,801.0,2718.0,1731.0,285.0,0.0,6378.0,1035.0,333.0,0.12625,0.03725,0.7334583333333334,2016.0,0.9430558574154673,48.99746485327651,4.769230769228417,0.8586309523805264,17,0.2,0.75,0.02,0.022,0.2
24303703,2024-06-14,2062BK1,126.07,8.0,5910.0,1992.0,699.0,2674.0,1743.0,285.0,0.0,6322.0,1162.0,312.0,0.12625,0.03725,0.7334583333333334,2028.0,0.9403296785191294,50.146743872054046,2.9668674698780286,0.859467455620878,6,0.22,0.73,0.017,0.015,0.17
24303705,2024-06-14,2830C20MMNC,128.51,7.89,9900.0,1992.0,801.0,2460.0,1753.0,285.0,0.0,6115.0,994.0,310.0,0.12625,0.03725,0.7334583333333334,2038.0,0.9421554252130342,47.58384561475696,4.969879518069794,0.8601570166826005,17,0.21,0.77,0.014,0.02,0.25
24303711,2024-06-14,2830C20MMNC,125.74,0.0,9801.0,1314.0,801.0,1131.0,1674.0,271.0,0.0,6698.0,1263.0,0.0,0.12625,0.03725,0.7334583333333334,1945.0,0.999999999992047,53.26864959397751,7.458904109583365,0.8606683804622824,17,0.202,0.751,0.033,0.028,0.242
24203745,2024-06-15,2830C20MMNC,127.21,8.63,8625.0,2013.0,734.0,411.0,1775.0,256.0,0.0,6409.0,1040.0,0.0,0.13760714285714287,0.0375,0.9456071428571429,2031.0,0.9364693757292663,50.381259334561896,4.284649776450927,0.8739537173801704,17,0.18,0.74,0.021,0.019,0.22
24303727,2024-06-15,2062BK1,120.3,7.2,9873.0,2649.0,792.0,2601.0,1705.0,264.0,0.0,6548.0,1044.0,0.0,0.13760714285714287,0.0375,0.9456071428571429,1969.0,0.9435294117573056,54.43059019073624,3.727066817665637,0.8659217877090575,6,0.2,0.75,0.02,0.024,0.22
24303729,2024-06-15,2062BK1,121.89,8.14,9549.0,2442.0,561.0,2860.0,1705.0,265.0,0.0,6206.0,1160.0,287.0,0.13760714285714287,0.0375,0.9456071428571429,1970.0,0.9373990617477705,50.91475920870527,3.910319410317809,0.8654822335020987,6,0.2,0.77,0.021,0.02,0.21
24303750,2024-06-15,2062BK1,132.96,8.86,10428.0,2388.0,790.0,2775.0,1789.0,288.0,0.0,6623.0,1077.0,0.0,0.13760714285714287,0.0375,0.9456071428571429,2077.0,0.9375264419620822,49.811973525497805,4.366834170852442,0.86133846894518,6,0.19,0.77,0.018,0.03,0.18
24303747,2024-06-15,2062BK1,125.56,8.64,10266.0,2412.0,812.0,2544.0,1790.0,278.0,0.0,6187.0,1143.0,274.0,0.13760714285714287,0.0375,0.9456071428571429,2068.0,0.9356184798738033,49.27524689352281,4.256218905470872,0.8655705996127343,6,0.22,0.76,0.016,0.021,0.22
24203742,2024-06-15,2062BK1,125.6,8.5,9114.0,2082.0,710.0,1494.0,1762.0,277.0,0.0,6509.0,1079.0,353.0,0.13760714285714287,0.0375,0.9456071428571429,2039.0,0.9366144668088248,51.82324840723071,4.3775216138307504,0.8641490926920725,6,0.2,0.73,0.015,0.018,0.23
24303778,2024-06-15,1786500D,129.87,8.14,10713.0,594.0,801.0,5293.0,1708.0,271.0,200.0,6805.0,1156.0,0.0,0.13760714285714287,0.0375,0.9456071428571429,2179.0,0.9410187667492138,52.39855239814893,18.035353535323175,0.7838458008257073,2,0.21,0.77,0.032,0.031,0.225
24303735,2024-06-15,2062BK1,127.29,8.1,9645.0,2127.0,566.0,2953.0,1724.0,261.0,0.0,6443.0,1119.0,367.0,0.13760714285714287,0.0375,0.9456071428571429,1985.0,0.9401728340280658,50.616702018614056,4.534555712268672,0.8685138539038446,6,0.2,0.79,0.019,0.022,0.19
24303741,2024-06-15,SEQRFE550D,122.0,8.16,9018.0,2172.0,549.0,1732.0,1663.0,251.0,0.0,6256.0,1064.0,237.0,0.13760714285714287,0.0375,0.9456071428571429,1914.0,0.9373079286959335,51.278688524169844,4.151933701655547,0.8688610240329839,73,0.22,0.86,0.019,0.021,0.2
24203726,2024-06-15,S.TOWER6VAN,122.61,7.68,9642.0,1992.0,822.0,3420.0,2400.0,101.0,506.0,6605.0,1328.0,0.0,0.13760714285714287,0.0375,0.9456071428571429,3007.0,0.9410545705661137,53.869994290401515,4.840361445780703,0.7981376787493188,67,0.193,1.325,0.02,0.017,0.202
24203728,2024-06-15,S.TOWER6VAN,126.75,8.12,9180.0,1977.0,715.0,2872.0,2396.0,121.0,506.0,6803.0,2846.0,0.0,0.13760714285714287,0.0375,0.9456071428571429,3023.0,0.9397938755769275,53.67258382600652,4.643399089527241,0.792590142242543,67,0.192,1.34,0.019,0.02,0.223
24303744,2024-06-15,2830C20MMNC,123.8,8.11,10086.0,2310.0,795.0,2406.0,1684.0,278.0,0.0,6560.0,1109.0,275.0,0.13760714285714287,0.0375,0.9456071428571429,1962.0,0.9385186869764346,52.98869143737489,4.366233766231876,0.8583078491330998,17,0.18,0.66,0.022,0.024,0.17
24203772,2024-06-15,2830C20MMNC,126.87,8.74,10440.0,1824.0,715.0,1497.0,1613.0,260.0,0.0,6803.0,1361.0,0.0,0.13760714285714287,0.0375,0.9456071428571429,1873.0,0.9355504756217421,53.62181760815305,5.723684210523178,0.8611852642814409,17,0.2,0.73,0.024,0.02,0.225
24203766,2024-06-15,C20MMNATLT,127.96,8.12,9822.0,2016.0,808.0,2517.0,1694.0,250.0,0.0,6784.0,1465.0,0.0,0.13760714285714287,0.0375,0.9456071428571429,1944.0,0.9403292181000859,53.01656767698487,4.872023809521393,0.8713991769542843,41,0.2,0.73,0.018,0.019,0.22
24203760,2024-06-15,2830C20MMNC,128.98,8.04,10464.0,2253.0,701.0,1444.0,1596.0,260.0,0.0,6600.0,1181.0,0.0,0.13760714285714287,0.0375,0.9456071428571429,1856.0,0.9413224346741986,51.170724142881305,4.644474034618445,0.859913793102985,17,0.21,0.77,0.02,0.025,0.23
24203754,2024-06-15,2830C20MMNC,132.15,7.91,9192.0,2535.0,806.0,1398.0,1704.0,270.0,0.0,6503.0,1095.0,262.0,0.13760714285714287,0.0375,0.9456071428571429,1974.0,0.9435242039058724,49.209231933036634,3.6260355029571496,0.8632218844980429,17,0.193,0.8,0.014,0.023,0.205
24203751,2024-06-15,2830C20MMNC,132.64,7.23,9168.0,2397.0,833.0,1776.0,1768.0,250.0,0.0,6613.0,1059.0,290.0,0.13760714285714287,0.0375,0.9456071428571429,2018.0,0.9483091441985537,49.856755126282756,3.8247809762186797,0.8761149653117561,17,0.208,0.727,0.018,0.02,0.22
24203748,2024-06-15,SEQRFE550D,124.2,8.67,8508.0,2259.0,803.0,1440.0,1745.0,260.0,0.0,6316.0,1196.0,0.0,0.13760714285714287,0.0375,0.9456071428571429,2005.0,0.9347482501623035,50.853462157400536,3.7662682602904973,0.8703241895257504,73,0.23,0.88,0.03,0.024,0.25
24303738,2024-06-15,2062BK1,122.73,0.0,6288.0,1383.0,552.0,1185.0,1708.0,271.0,0.0,3969.0,964.0,0.0,0.13760714285714287,0.0375,0.9456071428571429,1979.0,0.999999999991852,32.339281349039844,4.54663774403142,0.8630621526018883,6,0.2,0.78,0.018,0.021,0.2
24203733,2024-06-15,2062BK1,119.74,8.1,9225.0,1881.0,699.0,1959.0,1758.0,277.0,0.0,6424.0,1123.0,462.0,0.13760714285714287,0.0375,0.9456071428571429,2035.0,0.9366395494294694,53.64957407671915,4.904306220093087,0.8638820638816394,6,0.19,0.78,0.019,0.021,0.17
24303761,2024-06-15,C20MMNATLT,127.5,0.0,10593.0,2385.0,759.0,4633.0,1779.0,281.0,0.0,6119.0,988.0,345.0,0.13760714285714287,0.0375,0.9456071428571429,2060.0,0.9999999999921568,47.99215686236869,4.441509433960402,0.8635922330092896,41,0.17,0.73,0.015,0.029,0.18
24303755,2024-06-15,2062BK1,130.3,7.98,10329.0,2394.0,798.0,2937.0,1806.0,281.0,0.0,6385.0,1089.0,403.0,0.13760714285714287,0.0375,0.9456071428571429,2087.0,0.9422910037536717,49.00230237874902,4.314536340850328,0.865356971729341,6,0.2,0.77,0.015,0.021,0.18
24303785,2024-06-15,SEQRFE550D,125.0,8.52,11025.0,2694.0,503.0,4028.0,1739.0,366.0,0.0,6543.0,1096.0,0.0,0.13760714285714287,0.0375,0.9456071428571429,2105.0,0.9361893349240848,52.34399999958125,4.092427616924985,0.8261282660328617,73,0.23,0.87,0.023,0.018,0.24
24103777,2024-06-15,FE500DHCR,121.2,8.44,10233.0,2154.0,812.0,2995.0,1745.0,254.0,0.0,6189.0,1428.0,0.0,0.13760714285714287,0.0375,0.9456071428571429,1999.0,0.9348966368332698,51.06435643522224,4.750696378827878,0.8729364682336804,57,0.19,0.78,0.02,0.019,0.2
24103770,2024-06-15,FE500DHCR,122.77,8.44,10731.0,1974.0,807.0,2974.0,1736.0,250.0,0.0,5671.0,1433.0,0.0,0.13760714285714287,0.0375,0.9456071428571429,1986.0,0.9356756344719482,46.19206646537271,5.436170212763203,0.8741188318223192,57,0.19,0.74,0.016,0.02,0.22
24103768,2024-06-15,2830C20MMNC,126.33,8.52,10647.0,2841.0,805.0,3140.0,1727.0,275.0,0.0,5795.0,1476.0,0.0,0.13760714285714287,0.0375,0.9456071428571429,2002.0,0.9368186874235312,45.87192274166174,3.7476240760282478,0.8626373626369318,17,0.17,0.72,0.015,0.024,0.25
24103765,2024-06-15,2830C20MMNC,135.91,0.0,10257.0,2100.0,775.0,3997.0,1686.0,298.0,0.0,6157.0,2799.0,0.0,0.13760714285714287,0.0375,0.9456071428571429,1984.0,0.9999999999926422,45.30203811312412,4.884285714283388,0.8497983870963459,17,0.199,0.73,0.016,0.02,0.222
24103762,2024-06-15,FE500DHCR,123.76,0.0,11109.0,2499.0,817.0,3536.0,1638.0,203.0,0.0,5968.0,1002.0,0.0,0.13760714285714287,0.0375,0.9456071428571429,1841.0,0.9999999999919198,48.222365869035045,4.445378151258725,0.8897338403036992,57,0.206,0.71,0.018,0.019,0.17
24103759,2024-06-15,FE500DHCR,131.92,7.95,9771.0,2718.0,802.0,956.0,1688.0,246.0,0.0,6268.0,1037.0,0.0,0.13760714285714287,0.0375,0.9456071428571429,1934.0,0.9431615071070055,47.51364463275081,3.5949227373055206,0.8728024819023409,57,0.2,0.68,0.017,0.025,0.17
24103756,2024-06-15,1786500D,121.4,8.02,11517.0,3219.0,804.0,2998.0,1736.0,281.0,0.0,6179.0,1048.0,0.0,0.13760714285714287,0.0375,0.9456071428571429,2017.0,0.938031216188085,50.89785831918535,3.577819198507742,0.8606841844318985,2,0.21,0.71,0.017,0.02,0.202
24103752,2024-06-15,2062BK1,121.66,7.69,6027.0,2331.0,784.0,1693.0,1735.0,280.0,0.0,6273.0,1034.0,0.0,0.13760714285714287,0.0375,0.9456071428571429,2015.0,0.9405488983305718,51.56172940940686,2.5855855855844765,0.8610421836224015,6,0.21,0.86,0.035,0.027,0.21
24303753,2024-06-15,SEQRFE550D,140.49,7.23,10278.0,2382.0,806.0,2667.0,1779.0,278.0,0.0,6518.0,1079.0,362.0,0.13760714285714287,0.0375,0.9456071428571429,2057.0,0.9510560519838137,46.39476119263723,4.314861460955368,0.8648517258138723,73,0.21,0.84,0.017,0.022,0.22
24103749,2024-06-15,2830C20MMNC,122.57,7.23,12621.0,2202.0,812.0,1728.0,1752.0,277.0,0.0,5704.0,944.0,0.0,0.13760714285714287,0.0375,0.9456071428571429,2029.0,0.9442989214102906,46.53667292121615,5.73160762942519,0.8634795465742418,17,0.191,0.775,0.023,0.021,0.203
24103743,2024-06-15,S.TOWER6VAN,126.5,8.16,10431.0,2451.0,602.0,3205.0,2433.0,76.0,418.0,6295.0,1062.0,0.0,0.13760714285714287,0.0375,0.9456071428571429,2927.0,0.9394029407326646,49.76284584940899,4.255813953486636,0.8312265117865284,67,0.2,1.33,0.017,0.021,0.21
24103740,2024-06-15,S.TOWER6VAN,126.8,9.12,9141.0,1971.0,695.0,2483.0,2538.0,92.0,512.0,6399.0,1078.0,0.0,0.13760714285714287,0.0375,0.9456071428571429,3142.0,0.9329017068795403,50.4652996841446,4.637747336375121,0.8077657542963693,67,0.196,1.325,0.029,0.022,0.196
24103737,2024-06-15,S.TOWER6VAN,127.3,9.07,9165.0,1971.0,691.0,1999.0,2230.0,78.0,419.0,6205.0,1049.0,0.0,0.13760714285714287,0.0375,0.9456071428571429,2727.0,0.9334897704705325,48.74312647251576,4.64992389649688,0.8177484415105178,67,0.2,1.28,0.025,0.025,0.22
24103734,2024-06-15,S.TOWER6VAN,124.6,7.23,8976.0,1950.0,709.0,990.0,2528.0,81.0,525.0,6401.0,1096.0,0.0,0.13760714285714287,0.0375,0.9456071428571429,3134.0,0.9451566411215571,51.372391652878235,4.603076923074562,0.8066368857687279,67,0.199,1.367,0.029,0.021,0.211
24303774,2024-06-15,2830C20MMNC,123.78,8.33,10692.0,900.0,806.0,4251.0,1701.0,275.0,207.0,6638.0,1135.0,0.0,0.13760714285714287,0.0375,0.9456071428571429,2183.0,0.9369464839835216,53.627403457314365,11.8799999999868,0.7792029317449477,17,0.2,0.78,0.033,0.025,0.21
24303767,2024-06-15,C20MMNATLT,124.72,8.14,10065.0,1485.0,696.0,3368.0,1620.0,251.0,197.0,6397.0,1105.0,0.0,0.13760714285714287,0.0375,0.9456071428571429,2068.0,0.9387325003692704,51.29089159676643,6.777777777773213,0.7833655705992344,41,0.19,0.77,0.027,0.023,0.22
24303764,2024-06-15,2830C20MMNC,124.48,8.01,10245.0,999.0,795.0,2352.0,1673.0,291.0,234.0,6894.0,2503.0,0.0,0.13760714285714287,0.0375,0.9456071428571429,2198.0,0.9395426069821153,55.38239074505637,10.25525525524499,0.7611464968149403,17,0.21,0.81,0.031,0.024,0.21
24203739,2024-06-15,SEQRFE550D,128.35,0.0,9024.0,2538.0,707.0,2511.0,1738.0,280.0,0.0,1007.0,3619.0,0.0,0.13760714285714287,0.0375,0.9456071428571429,2018.0,0.9999999999922089,7.845734320157026,3.5555555555541547,0.8612487611492263,73,0.21,0.84,0.014,0.02,0.22
24303758,2024-06-15,1786500D,126.22,8.03,10626.0,2379.0,798.0,2052.0,1793.0,277.0,0.0,5846.0,1015.0,344.0,0.13760714285714287,0.0375,0.9456071428571429,2070.0,0.9401862197322892,46.31595626646874,4.466582597728261,0.8661835748788086,2,0.2,0.73,0.014,0.02,0.185
24103746,2024-06-15,SEQRFE550D,122.61,8.14,9906.0,1647.0,597.0,3120.0,1733.0,275.0,0.0,6098.0,1004.0,509.0,0.13760714285714287,0.0375,0.9456071428571429,2008.0,0.9377437858436884,49.73493189748198,6.014571948994527,0.8630478087645105,73,0.21,0.85,0.019,0.02,0.25
24203736,2024-06-15,S.TOWER6VAN,117.1,8.24,9213.0,1881.0,707.0,1152.0,2430.0,115.0,500.0,6428.0,1132.0,307.0,0.13760714285714287,0.0375,0.9456071428571429,3045.0,0.9342588160129707,54.89325362890783,4.8979266347661365,0.7980295566499842,67,0.187,1.421,0.018,0.024,0.223
24103799,2024-06-16,SEQRFE550D,141.17,0.0,9960.0,1458.0,780.0,2212.0,1742.0,257.0,0.0,197.0,3602.0,0.0,0.13085714285714287,0.03403571428571429,0.7597142857142857,1999.0,0.9999999999929164,1.3954806261854824,6.8312757201599235,0.8714357178584935,73,0.21,0.85,0.027,0.025,0.25
24203808,2024-06-16,S.TOWER6VAN,124.96,7.91,9468.0,2001.0,806.0,3489.0,2430.0,108.0,550.0,6707.0,1678.0,0.0,0.13085714285714287,0.03403571428571429,0.7597142857142857,3088.0,0.9404681267333449,53.67317541570364,4.731634182906181,0.7869170984453411,67,0.186,1.296,0.027,0.018,0.214
24103797,2024-06-16,2830C20MMNC,123.84,9.0,9393.0,1413.0,830.0,2984.0,1694.0,250.0,0.0,5890.0,1094.0,0.0,0.13085714285714287,0.03403571428571429,0.7597142857142857,1944.0,0.9322493224862072,47.56136950865987,6.647558386407185,0.8713991769542843,17,0.195,0.771,0.019,0.03,0.238
24103795,2024-06-16,2830C20MMNC,133.74,9.0,9549.0,1524.0,632.0,3015.0,1695.0,250.0,0.0,6203.0,1051.0,0.0,0.13085714285714287,0.03403571428571429,0.7597142857142857,1945.0,0.9369482975974713,46.381037834257654,6.265748031491952,0.871465295629372,17,0.208,0.849,0.022,0.025,0.248
24103793,2024-06-16,C20MMNATLT,135.01,8.2,10917.0,402.0,591.0,3505.0,1735.0,300.0,0.0,6194.0,1171.0,0.0,0.13085714285714287,0.03403571428571429,0.7597142857142857,2035.0,0.9427414286645994,45.878083104615385,27.156716417842894,0.8525798525794336,41,0.191,0.74,0.022,0.027,0.206
24103791,2024-06-16,2830C20MMNC,130.78,9.0,9489.0,1734.0,577.0,3214.0,1739.0,301.0,0.0,6291.0,1167.0,0.0,0.13085714285714287,0.03403571428571429,0.7597142857142857,2040.0,0.9356131063032221,48.103685578466866,5.47231833909719,0.8524509803917389,17,0.206,0.743,0.022,0.023,0.221
24103788,2024-06-16,1786500D,129.4,10.82,8709.0,1596.0,552.0,4210.0,1719.0,265.0,0.0,6097.0,1123.0,0.0,0.13085714285714287,0.03403571428571429,0.7597142857142857,1984.0,0.9228355441383339,47.11746522374716,5.456766917289814,0.8664314516124665,2,0.2,0.79,0.019,0.025,0.213
24103784,2024-06-16,C20MMNATLT,127.0,9.9,11181.0,2502.0,584.0,3987.0,1729.0,267.0,0.0,6116.0,1049.0,0.0,0.13085714285714287,0.03403571428571429,0.7597142857142857,1996.0,0.9276844411911784,48.157480314581434,4.468824940046176,0.8662324649294257,41,0.201,0.76,0.027,0.026,0.192
24103781,2024-06-16,C20MMNATLT,127.11,8.66,10710.0,2448.0,536.0,3792.0,1685.0,255.0,0.0,132.0,3944.0,0.0,0.13085714285714287,0.03403571428571429,0.7597142857142857,1940.0,0.9362156588278986,1.0384706159937183,4.374999999998213,0.8685567010304801,41,0.196,0.747,0.03,0.023,0.201
24103773,2024-06-16,C20MMNATLT,129.0,8.14,10467.0,2214.0,790.0,3216.0,1790.0,301.0,0.0,6043.0,7175.0,0.0,0.13085714285714287,0.03403571428571429,0.7597142857142857,2091.0,0.9406445967555737,46.84496123994694,4.727642276420629,0.8560497369675485,41,0.2,0.75,0.016,0.02,0.213
24103802,2024-06-16,S.TOWER6VAN,132.71,8.0,9651.0,1989.0,860.0,3912.0,2487.0,99.0,420.0,6189.0,2172.0,0.0,0.13085714285714287,0.03403571428571429,0.7597142857142857,3006.0,0.9431454765052723,46.63552106060858,4.852187028655178,0.8273453093809623,67,0.2,1.3,0.039,0.027,0.25
24103805,2024-06-16,S.TOWER6VAN,134.69,8.16,8949.0,990.0,779.0,3964.0,2487.0,95.0,412.0,5724.0,1271.0,0.0,0.13085714285714287,0.03403571428571429,0.7597142857142857,2994.0,0.9428771438505925,42.497587051432944,9.039393939384809,0.8306613226450131,67,0.18,1.28,0.03,0.026,0.18
24103813,2024-06-16,2062BK1,108.41,8.17,9645.0,2229.0,792.0,3010.0,1638.0,250.0,108.0,5324.0,1041.0,0.0,0.13085714285714287,0.03403571428571429,0.7597142857142857,1996.0,0.9299193686658953,49.109860713503274,4.3270524899038465,0.8206412825647191,6,0.2,0.83,0.019,0.016,0.2
24103815,2024-06-16,SEQRFE550D,134.38,7.86,9705.0,2826.0,803.0,2504.0,1831.0,237.0,224.0,5886.0,975.0,454.0,0.13085714285714287,0.03403571428571429,0.7597142857142857,2292.0,0.9447412823330656,43.80116088671082,3.4341825902323304,0.7988656195458993,73,0.21,0.87,0.021,0.022,0.25
24103819,2024-06-16,C20MMNATLT,128.2,8.12,9471.0,2487.0,811.0,2785.0,1732.0,247.0,0.0,6495.0,1068.0,0.0,0.13085714285714287,0.03403571428571429,0.7597142857142857,1979.0,0.9404342722935708,50.66302652066566,3.8082026537982276,0.8751894896407907,41,0.2,0.76,0.034,0.022,0.21
24103822,2024-06-16,C20MMNATLT,129.27,7.32,9009.0,2409.0,805.0,1940.0,1728.0,250.0,0.0,5957.0,981.0,0.0,0.13085714285714287,0.03403571428571429,0.7597142857142857,1978.0,0.9464089611176045,46.08184420170123,3.739726027395708,0.873609706774078,41,0.2,0.76,0.023,0.025,0.21
24103829,2024-06-16,2062BK1,125.32,8.14,9180.0,2787.0,694.0,3535.0,1732.0,260.0,0.0,5837.0,1105.0,0.0,0.13085714285714287,0.03403571428571429,0.7597142857142857,1992.0,0.9390079424476323,46.576763485105516,3.2938643702894534,0.8694779116461498,6,0.2,0.83,0.025,0.025,0.21
24203840,2024-06-16,S.TOWER6VAN,124.25,8.0,9234.0,2580.0,622.0,2041.0,2413.0,108.0,452.0,6739.0,1181.0,0.0,0.13085714285714287,0.03403571428571429,0.7597142857142857,2973.0,0.9395085066091531,54.23742454684718,3.5790697674404734,0.8116380760172177,67,0.19,1.28,0.021,0.019,0.24
24203823,2024-06-16,S.TOWER6VAN,127.9,8.15,9465.0,1974.0,803.0,2363.0,2511.0,105.0,570.0,6500.0,1119.0,306.0,0.13085714285714287,0.03403571428571429,0.7597142857142857,3186.0,0.9400955530985661,50.82095386981375,4.794832826745291,0.7881355932200916,67,0.18,1.319,0.026,0.015,0.239
24203820,2024-06-16,S.TOWER6VAN,125.8,8.76,8979.0,1956.0,811.0,2119.0,2558.0,108.0,577.0,6503.0,1036.0,307.0,0.13085714285714287,0.03403571428571429,0.7597142857142857,3243.0,0.9348989298384743,51.693163751576364,4.590490797543666,0.7887758248532875,67,0.19,1.28,0.029,0.017,0.207
24203816,2024-06-16,2062BK1,125.3,8.5,10098.0,1971.0,712.0,1899.0,1738.0,287.0,0.0,6608.0,1065.0,0.0,0.13085714285714287,0.03403571428571429,0.7597142857142857,2025.0,0.9364723467792491,52.737430167176875,5.123287671230277,0.8582716049378478,6,0.21,0.75,0.023,0.026,0.22
24203814,2024-06-16,2062BK1,135.95,8.16,10113.0,1932.0,806.0,2245.0,1782.0,233.0,243.0,6507.0,1036.0,0.0,0.13085714285714287,0.03403571428571429,0.7597142857142857,2258.0,0.9433765873225775,47.86318499413121,5.234472049686731,0.789193976970421,6,0.19,0.76,0.017,0.016,0.2
24203810,2024-06-16,ASP1239,115.14,8.14,10986.0,2001.0,1012.0,2909.0,1137.0,253.0,0.0,6094.0,1527.0,0.0,0.13085714285714287,0.03403571428571429,0.7597142857142857,1390.0,0.9339714471046887,52.9268716340722,5.490254872560975,0.8179856115102029,24,0.42,0.74,0.016,0.015,0.27
24203806,2024-06-16,S.TOWER6VAN,130.71,8.12,8949.0,1707.0,809.0,2931.0,2420.0,91.0,550.0,6501.0,1941.0,0.0,0.13085714285714287,0.03403571428571429,0.7597142857142857,3061.0,0.941511200742336,49.73605691951851,5.242530755708704,0.7905913100291438,67,0.19,1.25,0.035,0.023,0.23
24203825,2024-06-16,R34,127.5,0.0,10125.0,2004.0,962.0,2194.0,1208.0,226.0,0.0,6400.0,1093.0,0.0,0.13085714285714287,0.03403571428571429,0.7597142857142857,1434.0,0.9999999999921568,50.19607843097885,5.052395209578317,0.842398884239301,66,0.6,0.72,0.017,0.018,0.25
24103809,2024-06-16,SEQRFE550D,129.11,8.16,9555.0,1971.0,793.0,2580.0,1835.0,255.0,214.0,5877.0,1025.0,0.0,0.13085714285714287,0.03403571428571429,0.7597142857142857,2304.0,0.9405551103595794,45.519324606571764,4.84779299847547,0.7964409722218766,73,0.21,0.86,0.028,0.025,0.2
24303821,2024-06-16,SEQRFE550D,127.1,8.22,9555.0,0.0,801.0,2838.0,1718.0,241.0,0.0,6201.0,1242.0,0.0,0.13085714285714287,0.03403571428571429,0.7597142857142857,1959.0,0.9392550990175935,48.78835562510788,9555000000000.0,0.8769780500250756,73,0.22,0.88,0.02,0.023,0.21
24303830,2024-06-16,2062BK1,120.5,7.29,11943.0,0.0,809.0,3349.0,1667.0,240.0,0.0,6101.0,1027.0,0.0,0.13085714285714287,0.03403571428571429,0.7597142857142857,1907.0,0.942953282722099,50.6307053937707,11943000000000.0,0.8741478762449533,6,0.18,0.74,0.026,0.026,0.2
24303827,2024-06-16,2830C20MMNC,120.9,7.21,9441.0,0.0,787.0,3651.0,1671.0,244.0,0.0,6099.0,981.0,230.0,0.13085714285714287,0.03403571428571429,0.7597142857142857,1915.0,0.943720240411024,50.44665012365222,9441000000000.0,0.8725848563964111,17,0.215,0.847,0.018,0.022,0.224
24303824,2024-06-16,2830C20MMNC,125.5,8.34,9642.0,0.0,809.0,3399.0,1738.0,244.0,0.0,6239.0,1245.0,224.0,0.13085714285714287,0.03403571428571429,0.7597142857142857,1982.0,0.9376867901902445,49.713147409962446,9642000000000.0,0.8768920282538462,17,0.21,0.84,0.02,0.021,0.21
24303818,2024-06-16,SEQRFE550D,120.3,8.14,10488.0,879.0,803.0,3444.0,1710.0,298.0,0.0,6302.0,1074.0,400.0,0.13085714285714287,0.03403571428571429,0.7597142857142857,2008.0,0.9366241046330067,52.38570241020461,11.931740614320898,0.8515936254975839,73,0.22,0.89,0.018,0.023,0.22
24103812,2024-06-16,SEQRFE550D,121.92,0.0,4977.0,300.0,810.0,0.0,1834.0,250.0,213.0,1843.0,828.0,0.0,0.13085714285714287,0.03403571428571429,0.7597142857142857,2297.0,0.9999999999917979,15.116469816148978,16.589999999944702,0.7984327383540277,73,0.21,0.87,0.018,0.018,0.23
24303833,2024-06-16,C20MMNATLT,122.6,8.14,6966.0,0.0,795.0,3606.0,1654.0,277.0,0.0,5883.0,949.0,380.0,0.13085714285714287,0.03403571428571429,0.7597142857142857,1931.0,0.9377390240099607,47.985318107275816,6966000000000.0,0.8565510098390179,41,0.22,0.77,0.026,0.023,0.22
24303801,2024-06-16,S.TOWER6VAN,126.8,8.16,9204.0,0.0,801.0,4552.0,2525.0,132.0,441.0,6593.0,1144.0,0.0,0.13085714285714287,0.03403571428571429,0.7597142857142857,3098.0,0.9395376407754925,51.995268138391204,9204000000000.0,0.815041962556225,67,0.19,1.28,0.031,0.018,0.21
24303811,2024-06-16,SEQRFE550D,133.85,7.65,9918.0,0.0,790.0,3000.0,1827.0,207.0,305.0,6661.0,3793.0,0.0,0.13085714285714287,0.03403571428571429,0.7597142857142857,2339.0,0.9459363957530322,49.76466193463008,9918000000000.0,0.7811030354849161,73,0.21,0.88,0.026,0.024,0.21
24303796,2024-06-16,C20MMNATLT,129.39,9.89,10533.0,2928.0,718.0,3186.0,1650.0,285.0,0.0,6428.0,1036.0,0.0,0.13085714285714287,0.03403571428571429,0.7597142857142857,1935.0,0.9289919586377874,49.67926423951095,3.597336065572542,0.852713178294133,41,0.2,0.76,0.015,0.025,0.25
24303794,2024-06-16,C20MMNATLT,129.47,9.9,9969.0,2355.0,572.0,3411.0,1762.0,281.0,0.0,6720.0,1083.0,0.0,0.13085714285714287,0.03403571428571429,0.7597142857142857,2043.0,0.9289660615560812,51.90391596468755,4.233121019106483,0.8624571708267927,41,0.205,0.78,0.03,0.021,0.18
24303789,2024-06-16,2830C20MMNC,129.02,8.56,10857.0,2700.0,695.0,4066.0,1732.0,288.0,0.0,6477.0,1028.0,0.0,0.13085714285714287,0.03403571428571429,0.7597142857142857,2020.0,0.9377816543034033,50.20151914392961,4.021111111109621,0.857425742573833,17,0.215,0.74,0.019,0.022,0.236
24303782,2024-06-16,SEQRFE550D,126.74,8.97,11157.0,3333.0,707.0,3284.0,1701.0,271.0,0.0,6556.0,1235.0,324.0,0.13085714285714287,0.03403571428571429,0.7597142857142857,1972.0,0.9339031758828833,51.72794697765719,3.347434743473343,0.8625760649082848,73,0.23,0.89,0.019,0.025,0.21
24303780,2024-06-16,FE500DHCR,127.68,8.14,11391.0,489.0,699.0,5304.0,1766.0,268.0,0.0,6900.0,1165.0,0.0,0.13085714285714287,0.03403571428571429,0.7597142857142857,2034.0,0.9400677367034307,54.041353383035386,23.294478527559725,0.8682399213368396,57,0.22,0.8,0.026,0.03,0.22
24303776,2024-06-16,C20MMNATLT,129.13,8.15,9225.0,0.0,806.0,1307.0,1718.0,271.0,187.0,6807.0,1174.0,0.0,0.13085714285714287,0.03403571428571429,0.7597142857142857,2176.0,0.9406322843754324,52.71431890302243,9225000000000.0,0.7895220588231666,41,0.184,0.75,0.027,0.025,0.2
24303771,2024-06-16,C20MMNATLT,132.41,8.14,10230.0,894.0,795.0,5019.0,1688.0,268.0,200.0,6601.0,1399.0,0.0,0.13085714285714287,0.03403571428571429,0.7597142857142857,2156.0,0.9420846673714544,49.8527301559561,11.44295302012143,0.7829313543595626,41,0.192,0.76,0.03,0.024,0.21
24303798,2024-06-16,1786500D,129.77,9.9,9606.0,2265.0,695.0,3173.0,1688.0,281.0,0.0,6717.0,1163.0,0.0,0.13085714285714287,0.03403571428571429,0.7597142857142857,1969.0,0.9291186367800593,51.76080758224735,4.241059602647134,0.8572879634327795,2,0.2,0.7,0.016,0.021,0.202
24303854,2024-06-17,1786500D,128.08,8.01,10797.0,285.0,793.0,4635.0,1664.0,261.0,214.0,6996.0,1150.0,0.0,0.13190000000000002,0.0416,0.7905,2139.0,0.9411418913884847,54.62211118008571,37.88421052618286,0.7779336138378785,2,0.2,0.83,0.025,0.031,0.172
24303851,2024-06-17,2830C20MMNC,128.2,8.13,9870.0,0.0,648.0,3068.0,1779.0,264.0,0.0,6216.0,1302.0,0.0,0.13190000000000002,0.0416,0.7905,2043.0,0.940365290097995,48.48673946920058,9870000000000.0,0.870778267253612,17,0.198,0.73,0.029,0.028,0.2
24303848,2024-06-17,2830C20MMNC,125.01,9.9,9483.0,549.0,635.0,3269.0,1765.0,288.0,0.0,6379.0,1040.0,336.0,0.13190000000000002,0.0416,0.7905,2053.0,0.926617745156574,51.02791776617048,17.273224043684383,0.8597174866045496,17,0.21,0.77,0.025,0.027,0.21
24303845,2024-06-17,1786500D,132.91,8.12,10512.0,555.0,806.0,3976.0,1760.0,289.0,0.0,6657.0,1060.0,0.0,0.13190000000000002,0.0416,0.7905,2049.0,0.9424235978093851,50.086524715596376,18.940540540506415,0.8589555880913329,2,0.19,0.79,0.025,0.03,0.185
24303842,2024-06-17,2062BK1,131.24,8.0,9711.0,3006.0,652.0,3495.0,1777.0,282.0,0.0,6917.0,1350.0,275.0,0.13190000000000002,0.0416,0.7905,2059.0,0.9425452456123058,52.704967997160125,3.230538922154614,0.8630403108300811,6,0.2,0.76,0.016,0.024,0.2
24303839,2024-06-17,2062BK1,134.48,9.9,9504.0,1494.0,641.0,3473.0,1764.0,285.0,0.0,6501.0,1028.0,307.0,0.13190000000000002,0.0416,0.7905,2049.0,0.9314309461079691,48.341760856273496,6.361445783128272,0.8609077598824495,6,0.2,0.77,0.02,0.025,0.2
24103887,2024-06-17,2062BK1,70.1,0.0,7893.0,558.0,812.0,1587.0,1530.0,301.0,0.0,3311.0,869.0,0.0,0.13190000000000002,0.0416,0.7905,1831.0,0.9999999999857346,47.232524963662875,14.145161290297231,0.8356089568537217,6,0.2,0.79,0.022,0.027,0.23
24103882,2024-06-17,2062BK1,126.52,8.14,10335.0,1248.0,885.0,3026.0,1638.0,345.0,162.0,6194.0,1238.0,0.0,0.13190000000000002,0.0416,0.7905,2145.0,0.939551462936733,48.95668668946446,8.281249999993365,0.7636363636360076,6,0.21,0.73,0.021,0.03,0.23
24303857,2024-06-17,1786500D,125.88,8.16,10665.0,918.0,798.0,2038.0,1633.0,268.0,190.0,6337.0,1879.0,0.0,0.13190000000000002,0.0416,0.7905,2091.0,0.939122649948231,50.34159516960326,11.617647058810874,0.7809660449541937,2,0.19,0.71,0.014,0.032,0.188
