Repository: SiddharthKumar268/FerroMind

# FerroMind
*Ferro-Alloy Optimisation using Machine Learning*
**SAIL Durgapur Steel Plant | Steel Melting Shop**
Intern: Siddharth Kumar | FY 2023-24 to FY 2025-26

---

## Quick Start

```bash

# 2. Place raw Excel files in data/raw/

## Dataset

| | |
|---|---|
| Total heats after cleaning | 47,421 |
| Training set | 37,936 heats (Apr 2023 – Jun 2025) |
| Test set | 9,485 heats (Jun 2025 – Dec 2025) |
| Input features | 21 (16 raw + 5 engineered) |
| Target variables | Mn, Si, C, S, P |
| BOF grades | 76 distinct grades |
| Split method | Chronological 80/20 — no shuffle, no leakage |

---

File: data/processed/sms_train.csv (part 137 of 253)
Heat_Number,Date,BOF Grade Code,Hot Metal Addn. Weight,Scrap Addn. Weight,Lime Into Converter,Dolomite Into Converter,Lime Into Ladle,Iron Ore Into Converter,SIMN Into Ladle,FESI Into Ladle,FEMN Into Ladle,Measered O2 Mainblow II,Duration of Mainblow I/II,Measered O2 2nd Blow,HM_P,HM_S,HM_Si,Total_FA_Ladle,HM_Ratio,O2_per_ton_HM,Lime_Dolo_Ratio,SiMn_FA_Fraction,Grade_Encoded,C,Mn,P,S,Si
24103875,2024-06-17,2830C20MMNC,125.5,7.21,10191.0,1545.0,885.0,3147.0,1638.0,322.0,213.0,6095.0,1059.0,276.0,0.13190000000000002,0.0416,0.7905,2173.0,0.9456710119738854,48.56573705140585,6.5961165048501,0.7537965945693724,17,0.19,0.72,0.028,0.028,0.16
24203892,2024-06-17,2062BK1,119.11,8.15,9651.0,2010.0,814.0,698.0,1627.0,236.0,0.0,6546.0,1181.0,211.0,0.13190000000000002,0.0416,0.7905,1863.0,0.9359578814950812,54.95760221597718,4.801492537311044,0.8733225979598104,6,0.18,0.75,0.015,0.025,0.21
24203885,2024-06-17,2062BK1,128.55,7.32,10500.0,1506.0,907.0,1534.0,1694.0,253.0,0.0,7004.0,1187.0,0.0,0.13190000000000002,0.0416,0.7905,1947.0,0.946124972393125,54.484636327853096,6.972111553780231,0.8700564971746944,6,0.17,0.75,0.014,0.023,0.2
24303836,2024-06-17,C20MMNATLT,134.58,8.0,9204.0,660.0,801.0,3580.0,1640.0,285.0,0.0,6559.0,1299.0,307.0,0.13190000000000002,0.0416,0.7905,1925.0,0.9438911488221077,48.73681081848167,13.945454545433416,0.8519480519476094,41,0.191,0.753,0.026,0.025,0.235
24303863,2024-06-17,2062BK1,125.46,8.14,9915.0,1986.0,807.0,2858.0,1684.0,264.0,206.0,6534.0,1029.0,330.0,0.13190000000000002,0.0416,0.7905,2154.0,0.9390718562803962,52.08034433243998,4.992447129906852,0.7818012999067866,6,0.2,0.78,0.014,0.035,0.19
24103826,2024-06-17,C20MMNATLT,129.7,7.15,9411.0,1983.0,777.0,2461.0,1735.0,254.0,0.0,6435.0,1062.0,0.0,0.13190000000000002,0.0416,0.7905,1989.0,0.9477530142422524,49.61449498805233,4.745839636911374,0.8722976370030808,41,0.192,0.724,0.023,0.026,0.19
24303867,2024-06-17,2062BK1,114.4,8.16,8859.0,2001.0,699.0,2126.0,1657.0,258.0,223.0,6646.0,1061.0,0.0,0.13190000000000002,0.0416,0.7905,2138.0,0.933420365527632,58.09440559389777,4.427286356819376,0.7750233863420135,6,0.22,0.86,0.018,0.027,0.2
24103870,2024-06-17,2062BK1,124.3,9.07,10434.0,2262.0,579.0,2842.0,1678.0,291.0,0.0,6213.0,1051.0,0.0,0.13190000000000002,0.0416,0.7905,1969.0,0.9319937017250357,49.9839098950122,4.612732095488677,0.8522092432702629,6,0.19,0.71,0.024,0.041,0.21
24103868,2024-06-17,2062BK1,111.03,8.16,9531.0,3183.0,607.0,1688.0,1726.0,290.0,0.0,6681.0,1092.0,0.0,0.13190000000000002,0.0416,0.7905,2016.0,0.9315378806868736,60.17292623561044,2.9943449575862413,0.856150793650369,6,0.19,0.8,0.032,0.025,0.19
24103864,2024-06-17,2062BK1,120.2,8.66,9066.0,3306.0,728.0,549.0,1741.0,268.0,0.0,5956.0,963.0,0.0,0.13190000000000002,0.0416,0.7905,2009.0,0.9327952816938321,49.550748751667626,2.742286751360332,0.8666002986556164,6,0.19,0.76,0.039,0.038,0.21
24103880,2024-06-17,2830C20MMNC,130.88,8.14,10251.0,1338.0,930.0,3050.0,1635.0,352.0,146.0,6604.0,1109.0,0.0,0.13190000000000002,0.0416,0.7905,2133.0,0.9414472737667859,50.458435207438434,7.66143497757275,0.7665260196902173,17,0.21,0.72,0.02,0.03,0.2
24103860,2024-06-17,2830C20MMNC,128.93,8.16,9585.0,3849.0,689.0,1546.0,1739.0,271.0,0.0,6369.0,1034.0,0.0,0.13190000000000002,0.0416,0.7905,2010.0,0.9404770588595779,49.39889862677888,2.490257209664201,0.8651741293528034,17,0.19,0.75,0.032,0.037,0.21
24103858,2024-06-17,2830C20MMNC,128.33,7.88,9960.0,3261.0,719.0,2672.0,1736.0,261.0,0.0,6414.0,1748.0,0.0,0.13190000000000002,0.0416,0.7905,1997.0,0.9421481535794572,49.980518974129346,3.054277828885908,0.8693039559334655,17,0.208,0.754,0.022,0.032,0.224
24103853,2024-06-17,2062BK1,128.4,7.95,8934.0,3153.0,770.0,1986.0,1729.0,271.0,0.0,6556.0,1076.0,0.0,0.13190000000000002,0.0416,0.7905,2000.0,0.9416941694100354,51.05919003075499,2.8334919124634212,0.8644999999995677,6,0.2,0.72,0.034,0.033,0.27
24103850,2024-06-17,2062BK1,130.33,9.9,10404.0,3480.0,847.0,1988.0,1736.0,271.0,0.0,6877.0,1140.0,0.0,0.13190000000000002,0.0416,0.7905,2007.0,0.9294016972050959,52.766055397431394,2.989655172412934,0.864972595913869,6,0.19,0.73,0.014,0.026,0.24
24303865,2024-06-17,2062BK1,117.65,8.16,9528.0,1935.0,704.0,2031.0,1674.0,254.0,149.0,6307.0,993.0,312.0,0.13190000000000002,0.0416,0.7905,2077.0,0.9351402909074387,53.60815979554944,4.924031007749393,0.8059701492533433,6,0.18,0.73,0.017,0.035,0.18
24103847,2024-06-17,1786500D,132.05,7.98,9666.0,2958.0,797.0,2007.0,1733.0,250.0,0.0,6645.0,1074.0,0.0,0.13190000000000002,0.0416,0.7905,1983.0,0.9430122116621938,50.32184778454887,3.267748478700721,0.8739283913258327,2,0.2,0.72,0.025,0.026,0.22
24103841,2024-06-17,S.TOWER6VAN,133.47,9.9,9255.0,3282.0,857.0,2852.0,2469.0,94.0,466.0,6800.0,1121.0,0.0,0.13190000000000002,0.0416,0.7905,3029.0,0.9309478970430987,50.9477785266281,2.8199268738565446,0.8151205018155117,67,0.198,1.333,0.022,0.019,0.205
24103838,2024-06-17,2062BK1,134.53,8.0,10242.0,2475.0,792.0,2913.0,1690.0,261.0,0.0,6741.0,1131.0,0.0,0.13190000000000002,0.0416,0.7905,1951.0,0.9438714656497309,50.10778265033742,4.138181818180146,0.8662224500251839,6,0.19,0.75,0.022,0.023,0.21
24103835,2024-06-17,1786500D,126.91,8.14,8571.0,3495.0,800.0,2004.0,1689.0,247.0,0.0,6565.0,1081.0,0.0,0.13190000000000002,0.0416,0.7905,1936.0,0.9397260273903019,51.72957213732779,2.4523605150207577,0.8724173553714502,2,0.2,0.8,0.027,0.02,0.201
24103832,2024-06-17,2062BK1,121.8,8.1,9303.0,2877.0,775.0,2819.0,1675.0,250.0,0.0,6098.0,1010.0,267.0,0.13190000000000002,0.0416,0.7905,1925.0,0.9376443417941674,50.06568144458074,3.2335766423346426,0.8701298701294181,6,0.19,0.76,0.028,0.021,0.21
24203881,2024-06-17,2062BK1,129.7,7.24,10074.0,2004.0,800.0,1547.0,1617.0,250.0,0.0,6779.0,1367.0,0.0,0.13190000000000002,0.0416,0.7905,1867.0,0.9471301299770182,52.26676946760011,5.026946107781923,0.8660953401173722,6,0.2,0.72,0.018,0.03,0.21
24303891,2024-06-17,2830C20MMNC,119.58,8.13,7974.0,0.0,798.0,1035.0,1728.0,260.0,0.0,6364.0,1017.0,177.0,0.13190000000000002,0.0416,0.7905,1988.0,0.9363401456351395,53.21960193967871,7973999999999.999,0.8692152917500658,17,0.22,0.87,0.018,0.029,0.19
24303883,2024-06-17,2062BK1,137.5,0.0,6894.0,1053.0,810.0,0.0,1634.0,261.0,0.0,4842.0,882.0,0.0,0.13190000000000002,0.0416,0.7905,1895.0,0.9999999999927274,35.21454545428935,6.54700854700233,0.8622691292871439,6,0.2,0.77,0.014,0.023,0.2
24303878,2024-06-17,2062BK1,125.2,8.16,12021.0,2307.0,798.0,1603.0,1698.0,254.0,0.0,987.0,1326.0,0.0,0.13190000000000002,0.0416,0.7905,1952.0,0.9388122375454498,7.883386581406682,5.2106631989574295,0.8698770491798823,6,0.2,0.72,0.017,0.029,0.22
24103844,2024-06-17,2062BK1,128.2,0.0,10044.0,4377.0,786.0,3426.0,1737.0,255.0,0.0,6037.0,982.0,0.0,0.13190000000000002,0.0416,0.7905,1992.0,0.9999999999921998,47.09048361897746,2.294722412610853,0.8719879518067912,6,0.18,0.78,0.022,0.019,0.21
24203879,2024-06-17,2062BK1,131.5,8.16,9504.0,999.0,910.0,644.0,1698.0,250.0,246.0,6616.0,1078.0,0.0,0.13190000000000002,0.0416,0.7905,2194.0,0.9415723900834773,50.31178707186075,9.513513513503991,0.7739288969914431,6,0.21,0.74,0.021,0.03,0.2
24103877,2024-06-17,1786500D,127.24,8.2,10476.0,1323.0,892.0,3005.0,1631.0,338.0,210.0,6392.0,1160.0,0.0,0.13190000000000002,0.0416,0.7905,2179.0,0.9394565859351783,50.23577491315439,7.91836734693279,0.7485084901327451,2,0.2,0.75,0.022,0.033,0.213
24203872,2024-06-17,2062BK1,122.04,8.16,11049.0,2091.0,828.0,2752.0,1728.0,283.0,0.0,6537.0,1142.0,0.0,0.13190000000000002,0.0416,0.7905,2011.0,0.937327188932893,53.56440511263877,5.28407460544941,0.8592739930378621,6,0.2,0.76,0.016,0.026,0.21
24203876,2024-06-17,2830C20MMNC,127.44,8.16,10761.0,1539.0,913.0,1295.0,1701.0,216.0,297.0,7111.0,1160.0,0.0,0.13190000000000002,0.0416,0.7905,2214.0,0.9398230088426268,55.79880728142029,6.992202729040291,0.7682926829264822,17,0.194,0.763,0.019,0.03,0.195
24203831,2024-06-17,S.TOWER6VAN,124.27,7.23,9075.0,1986.0,811.0,1965.0,2477.0,108.0,557.0,6407.0,1113.0,0.0,0.13190000000000002,0.0416,0.7905,3142.0,0.9450190113996577,51.55709342519066,4.569486404831536,0.7883513685548096,67,0.17,1.28,0.028,0.023,0.2
24203834,2024-06-17,S.TOWER6VAN,121.96,7.25,9069.0,2409.0,803.0,2061.0,2535.0,101.0,570.0,6675.0,1252.0,0.0,0.13190000000000002,0.0416,0.7905,3206.0,0.9438897918044744,54.73105936327705,3.7646326276447635,0.7907049282592667,67,0.19,1.35,0.028,0.024,0.19
24203837,2024-06-17,S.TOWER6VAN,132.5,10.92,9006.0,2541.0,811.0,2581.0,2454.0,64.0,449.0,7189.0,1161.0,0.0,0.13190000000000002,0.0416,0.7905,2967.0,0.9238599916265247,54.25660377317543,3.5442739079088765,0.8270980788672642,67,0.173,1.318,0.023,0.02,0.201
24203843,2024-06-17,S.TOWER6VAN,126.49,8.16,9321.0,2712.0,613.0,2043.0,2444.0,98.0,452.0,6828.0,1114.0,0.0,0.13190000000000002,0.0416,0.7905,2994.0,0.9393984403940632,53.980551821851684,3.4369469026536,0.8162992651967882,67,0.18,1.37,0.02,0.02,0.24
24203846,2024-06-17,2062BK1,131.55,9.9,9060.0,1764.0,704.0,2030.0,1664.0,267.0,0.0,7061.0,1189.0,0.0,0.13190000000000002,0.0416,0.7905,1931.0,0.9300106044472958,53.675408589481755,5.136054421765796,0.8617296737437278,6,0.19,0.71,0.026,0.02,0.23
24203849,2024-06-17,1786500D,127.08,8.03,9996.0,987.0,704.0,3089.0,1647.0,267.0,0.0,6981.0,1179.0,0.0,0.13190000000000002,0.0416,0.7905,1914.0,0.9405669454448927,54.933899905139015,10.127659574457825,0.8605015673976696,2,0.22,0.77,0.017,0.027,0.19
24203828,2024-06-17,S.TOWER6VAN,123.3,8.1,8925.0,1995.0,803.0,1971.0,2548.0,108.0,587.0,6401.0,1019.0,270.0,0.13190000000000002,0.0416,0.7905,3243.0,0.9383561643764204,51.91403081871927,4.473684210524073,0.7856922602526101,67,0.194,1.291,0.026,0.022,0.225
24203852,2024-06-17,2062BK1,128.57,10.92,9507.0,1803.0,723.0,3730.0,2406.0,54.0,456.0,6804.0,1148.0,0.0,0.13190000000000002,0.0416,0.7905,2916.0,0.9217148182599348,52.920588006121804,5.272878535770786,0.8251028806581533,6,0.16,0.99,0.019,0.026,0.18
24203861,2024-06-17,1786500D,116.33,0.0,10599.0,987.0,715.0,2717.0,1684.0,294.0,0.0,1454.0,1197.0,0.0,0.13190000000000002,0.0416,0.7905,1978.0,0.9999999999914038,12.498925470536413,10.738601823697326,0.8513650151664047,2,0.2,0.77,0.018,0.024,0.18
24203888,2024-06-18,2062BK1,132.32,8.14,10026.0,2007.0,858.0,2251.0,1748.0,270.0,0.0,6105.0,1011.0,0.0,0.14177777777777778,0.03914814814814815,0.8513703703703703,2018.0,0.9420475580169299,46.13814993919183,4.995515695064776,0.8662041625367363,6,0.2,0.72,0.015,0.026,0.19
24303922,2024-06-18,SEQRFE550D,130.1,8.0,9561.0,1491.0,798.0,1121.0,1631.0,244.0,0.0,6008.0,1065.0,499.0,0.14177777777777778,0.03914814814814815,0.8513703703703703,1875.0,0.9420709630634174,46.179861644533595,6.412474849090267,0.8698666666662027,73,0.21,0.84,0.03,0.03,0.22
24303924,2024-06-18,2830C20MMNC,119.09,7.23,9546.0,1518.0,795.0,2130.0,1644.0,251.0,0.0,6001.0,1059.0,0.0,0.14177777777777778,0.03914814814814815,0.8513703703703703,1895.0,0.9427644078456082,50.390460995462334,6.288537549402972,0.8675461741420224,17,0.21,0.75,0.026,0.033,0.21
24303926,2024-06-18,2062BK1,129.4,8.98,12573.0,954.0,800.0,2656.0,1666.0,250.0,0.0,6403.0,1138.0,0.0,0.14177777777777778,0.03914814814814815,0.8513703703703703,1916.0,0.935106229217119,49.4822256564955,13.179245283005054,0.8695198329849324,6,0.2,0.73,0.018,0.027,0.2
24303928,2024-06-18,SEQRFE550D,125.92,8.0,6657.0,1323.0,807.0,2510.0,1674.0,252.0,0.0,6661.0,1109.0,0.0,0.14177777777777778,0.03914814814814815,0.8513703703703703,1926.0,0.9402628434816288,52.89866581914788,5.0317460317422285,0.8691588785042216,73,0.21,0.88,0.018,0.027,0.22
24203905,2024-06-18,C20MMNATLT,128.37,8.15,9672.0,1992.0,817.0,1149.0,1586.0,226.0,0.0,6660.0,1082.0,0.0,0.14177777777777778,0.03914814814814815,0.8513703703703703,1812.0,0.9403017872770268,51.8812806726503,4.855421686744551,0.8752759381893624,41,0.21,0.84,0.018,0.033,0.21
24303932,2024-06-18,2062BK1,0.0,8.15,8997.0,1005.0,803.0,2945.0,1640.0,261.0,0.0,6303.0,1040.0,0.0,0.14177777777777778,0.03914814814814815,0.8513703703703703,1901.0,0.0,6303000000000.0,8.952238805961242,0.8627038400837124,6,0.19,0.7,0.017,0.027,0.18
24303934,2024-06-18,2062BK1,125.2,8.21,9003.0,987.0,798.0,3337.0,1705.0,258.0,0.0,6103.0,1335.0,0.0,0.14177777777777778,0.03914814814814815,0.8513703703703703,1963.0,0.9384603852714306,48.74600638938701,9.121580547103221,0.8685685175746977,6,0.21,0.77,0.02,0.028,0.22
24303941,2024-06-18,2062BK1,122.97,8.0,8964.0,996.0,801.0,4496.0,1674.0,291.0,183.0,6807.0,1695.0,0.0,0.14177777777777778,0.03914814814814815,0.8513703703703703,2148.0,0.9389173093003061,55.35496462506827,8.999999999990964,0.7793296089381847,6,0.21,0.83,0.02,0.022,0.18
24303944,2024-06-18,2062BK1,116.92,7.21,10425.0,990.0,804.0,3019.0,1671.0,285.0,180.0,6301.0,1373.0,0.0,0.14177777777777778,0.03914814814814815,0.8513703703703703,2136.0,0.941915733497608,53.8915497771648,10.530303030292394,0.7823033707861506,6,0.19,0.78,0.018,0.025,0.18
24303871,2024-06-18,1786500D,0.0,8.1,13575.0,0.0,892.0,2395.0,1691.0,254.0,0.0,3670.0,720.0,0.0,0.14177777777777778,0.03914814814814815,0.8513703703703703,1945.0,0.0,3670000000000.0,13575000000000.0,0.8694087403594501,2,0.19,0.71,0.021,0.032,0.185
24203890,2024-06-18,S.TOWER6VAN,128.06,7.33,10347.0,2007.0,855.0,0.0,2417.0,88.0,449.0,6598.0,1092.0,0.0,0.14177777777777778,0.03914814814814815,0.8513703703703703,2954.0,0.9458601078296339,51.5227237228524,5.15545590433226,0.8182125930938327,67,0.18,1.29,0.022,0.029,0.21
24203908,2024-06-18,2062BK1,133.0,0.0,9516.0,2013.0,819.0,3059.0,1647.0,240.0,0.0,6599.0,1134.0,632.0,0.14177777777777778,0.03914814814814815,0.8513703703703703,1887.0,0.9999999999924812,49.616541353010405,4.727272727270379,0.8728139904605867,6,0.21,0.82,0.016,0.021,0.22
24303894,2024-06-18,2830C20MMNC,125.72,8.25,8916.0,0.0,801.0,2002.0,1752.0,278.0,0.0,6308.0,1007.0,0.0,0.14177777777777778,0.03914814814814815,0.8513703703703703,2030.0,0.9384190490338254,50.174992045417,8916000000000.0,0.8630541871916931,17,0.21,0.84,0.02,0.03,0.18
24303897,2024-06-18,2062BK1,129.77,0.0,8982.0,0.0,807.0,3933.0,1692.0,258.0,0.0,6118.0,999.0,216.0,0.14177777777777778,0.03914814814814815,0.8513703703703703,1950.0,0.9999999999922942,47.14494875512719,8982000000000.0,0.8676923076918627,6,0.2,0.7,0.02,0.032,0.21
24303900,2024-06-18,2062BK1,126.13,8.14,9126.0,483.0,792.0,3671.0,1674.0,258.0,0.0,6449.0,1039.0,205.0,0.14177777777777778,0.03914814814814815,0.8513703703703703,1932.0,0.9393758844050096,51.129786727573695,18.89440993784908,0.866459627328744,6,0.21,0.71,0.029,0.029,0.21
24303903,2024-06-18,2062BK1,128.54,7.99,9351.0,981.0,704.0,2523.0,1674.0,264.0,0.0,6682.0,1067.0,199.0,0.14177777777777778,0.03914814814814815,0.8513703703703703,1938.0,0.9414780634223872,51.983818266283,9.532110091733403,0.8637770897828361,6,0.2,0.7,0.019,0.03,0.23
24303906,2024-06-18,2062BK1,128.77,7.22,10416.0,681.0,696.0,2494.0,1657.0,264.0,0.0,6242.0,1018.0,333.0,0.14177777777777778,0.03914814814814815,0.8513703703703703,1921.0,0.94690786086516,48.47402345229111,15.295154184999566,0.8625715773030388,6,0.19,0.77,0.021,0.027,0.2
24303909,2024-06-18,2830C20MMNC,125.8,7.21,10344.0,1134.0,798.0,2664.0,1718.0,260.0,0.0,6340.0,1114.0,0.0,0.14177777777777778,0.03914814814814815,0.8513703703703703,1978.0,0.9457935493500806,50.39745627940861,9.121693121685079,0.8685540950450614,17,0.208,0.77,0.018,0.025,0.205
24303912,2024-06-18,2062BK1,127.48,7.68,10029.0,975.0,795.0,2712.0,1735.0,277.0,0.0,6948.0,5122.0,0.0,0.14177777777777778,0.03914814814814815,0.8513703703703703,2012.0,0.9431784551572717,54.502667084605406,10.286153846143296,0.8623260437371459,6,0.2,0.79,0.018,0.026,0.24
24103952,2024-06-18,1786500D,126.29,7.68,11478.0,2169.0,842.0,4513.0,2433.0,156.0,467.0,6257.0,1450.0,0.0,0.14177777777777778,0.03914814814814815,0.8513703703703703,3056.0,0.9426737329182454,49.544698708927505,5.291839557397283,0.7961387434552368,2,0.2,1.25,0.024,0.026,0.232
24103946,2024-06-18,1786500D,119.34,7.68,9792.0,0.0,785.0,4143.0,2027.0,300.0,322.0,6081.0,1370.0,0.0,0.14177777777777778,0.03914814814814815,0.8513703703703703,2649.0,0.9395370807672843,50.95525389600339,9792000000000.0,0.7651944129857436,2,0.22,0.96,0.039,0.031,0.205
24103943,2024-06-18,SEQRFE550D,124.51,7.61,9642.0,1590.0,827.0,2289.0,2030.0,200.0,325.0,6336.0,1361.0,0.0,0.14177777777777778,0.03914814814814815,0.8513703703703703,2555.0,0.9424008477070663,50.88747891694733,6.064150943392413,0.7945205479448945,73,0.21,0.94,0.022,0.027,0.22
24103940,2024-06-18,SEQRFE550D,129.04,7.21,10548.0,2322.0,777.0,2004.0,1736.0,254.0,0.0,6489.0,1089.0,0.0,0.14177777777777778,0.03914814814814815,0.8513703703703703,1990.0,0.9470825688003884,50.28673279564255,4.542635658912772,0.8723618090447878,73,0.22,0.9,0.015,0.023,0.21
24103873,2024-06-18,1786500D,128.2,8.0,11058.0,2256.0,925.0,3270.0,1733.0,301.0,0.0,6292.0,1083.0,279.0,0.14177777777777778,0.03914814814814815,0.8513703703703703,2034.0,0.9412628487449247,49.079563182144476,4.901595744678678,0.8520157325462872,2,0.19,0.71,0.02,0.032,0.18
24303889,2024-06-18,2830C20MMNC,0.0,7.97,9618.0,549.0,698.0,2628.0,1758.0,312.0,0.0,5182.0,897.0,0.0,0.14177777777777778,0.03914814814814815,0.8513703703703703,2070.0,0.0,5182000000000.0,17.5191256830282,0.8492753623184303,17,0.23,0.82,0.015,0.026,0.23
24303886,2024-06-18,2830C20MMNC,71.13,8.13,9963.0,2169.0,600.0,933.0,1699.0,264.0,0.0,4805.0,842.0,2070.0,0.14177777777777778,0.03914814814814815,0.8513703703703703,1963.0,0.8974261922672543,67.5523689010607,4.593360995848505,0.8655119714717955,17,0.23,0.86,0.016,0.027,0.21
24303930,2024-06-18,2062BK1,123.5,8.97,9015.0,984.0,795.0,2032.0,1666.0,254.0,0.0,6398.0,1047.0,0.0,0.14177777777777778,0.03914814814814815,0.8513703703703703,1920.0,0.9322865554394786,51.80566801577485,9.161585365844347,0.8677083333328814,6,0.2,0.78,0.024,0.027,0.2
24303920,2024-06-18,2062BK1,126.48,0.0,9642.0,684.0,806.0,2040.0,1718.0,248.0,0.0,324.0,1025.0,0.0,0.14177777777777778,0.03914814814814815,0.8513703703703703,1966.0,0.9999999999920935,2.5616698292017577,14.096491228049567,0.8738555442518444,6,0.19,0.79,0.021,0.023,0.2
24203911,2024-06-18,2062BK1,130.35,7.23,8370.0,2673.0,817.0,1033.0,1688.0,273.0,0.0,6357.0,1046.0,261.0,0.14177777777777778,0.03914814814814815,0.8513703703703703,1961.0,0.9474487570798995,48.76869965440147,3.13131313131196,0.8607853136150634,6,0.21,0.73,0.017,0.024,0.23
24203914,2024-06-18,C20MMNATLT,130.0,8.15,9321.0,2766.0,712.0,2063.0,1769.0,280.0,0.0,6991.0,1166.0,0.0,0.14177777777777778,0.03914814814814815,0.8513703703703703,2049.0,0.9410061527257256,53.77692307650941,3.369848156180994,0.8633479746213454,41,0.229,0.87,0.02,0.022,0.216
24203936,2024-06-18,2062BK1,129.03,8.0,9561.0,1566.0,635.0,538.0,1688.0,304.0,0.0,6899.0,1282.0,0.0,0.14177777777777778,0.03914814814814815,0.8513703703703703,1992.0,0.9416186236521812,53.46818569283525,6.105363984670431,0.8473895582325064,6,0.2,0.76,0.015,0.018,0.2
24203939,2024-06-18,2062BK1,126.37,8.0,12645.0,1602.0,616.0,1061.0,1691.0,243.0,0.0,6671.0,1110.0,0.0,0.14177777777777778,0.03914814814814815,0.8513703703703703,1934.0,0.9404629009381524,52.78942787012115,7.893258426961365,0.8743536711474279,6,0.22,0.85,0.017,0.019,0.25
24203902,2024-06-18,2830C20MMNC,134.83,8.16,6474.0,2013.0,819.0,1119.0,1677.0,233.0,0.0,7093.0,683.0,0.0,0.14177777777777778,0.03914814814814815,0.8513703703703703,1910.0,0.9429330722362199,52.60698657529773,3.2160953800282086,0.8780104712037288,17,0.2,0.73,0.018,0.025,0.21
24203948,2024-06-18,2830C20MMNC,121.03,8.16,9564.0,2322.0,809.0,2151.0,1819.0,226.0,243.0,6467.0,1033.0,0.0,0.14177777777777778,0.03914814814814815,0.8513703703703703,2288.0,0.9368372164955737,53.433033131839764,4.118863049093833,0.795017482517135,17,0.21,0.92,0.015,0.022,0.23
24103931,2024-06-18,SEQRFE550D,129.34,8.0,9681.0,2484.0,780.0,2014.0,1766.0,254.0,0.0,6517.0,1179.0,0.0,0.14177777777777778,0.03914814814814815,0.8513703703703703,2020.0,0.9417504004591398,50.386578011053146,3.8973429951675134,0.8742574257421415,73,0.21,0.88,0.027,0.025,0.22
24103929,2024-06-18,2062BK1,126.5,0.0,10050.0,1656.0,812.0,2152.0,1631.0,250.0,0.0,6400.0,1049.0,0.0,0.14177777777777778,0.03914814814814815,0.8513703703703703,1881.0,0.9999999999920949,50.59288537509413,6.06884057970648,0.8670919723546693,6,0.18,0.73,0.014,0.028,0.19
24103938,2024-06-18,SEQRFE550D,131.29,8.15,10425.0,2244.0,805.0,2804.0,1734.0,248.0,0.0,6789.0,1182.0,0.0,0.14177777777777778,0.03914814814814815,0.8513703703703703,1982.0,0.9415519219668563,51.70995506092079,4.645721925131619,0.874873864782606,73,0.23,0.9,0.022,0.025,0.23
24303915,2024-06-18,2062BK1,128.61,8.15,10050.0,843.0,801.0,2298.0,1743.0,248.0,0.0,5859.0,954.0,0.0,0.14177777777777778,0.03914814814814815,0.8513703703703703,1991.0,0.9404065516164054,45.55633309971576,11.92170818503924,0.8754394776489827,6,0.2,0.79,0.018,0.026,0.2
24103925,2024-06-18,SEQRFE550D,127.26,0.0,10947.0,2496.0,694.0,2059.0,1723.0,247.0,0.0,6705.0,1373.0,0.0,0.14177777777777778,0.03914814814814815,0.8513703703703703,1970.0,0.9999999999921421,52.68741159788867,4.385817307690551,0.8746192893396576,73,0.21,0.85,0.021,0.024,0.19
24103923,2024-06-18,2062BK1,131.05,0.0,11103.0,3504.0,684.0,4289.0,1719.0,267.0,0.0,6495.0,1040.0,0.0,0.14177777777777778,0.03914814814814815,0.8513703703703703,1986.0,0.9999999999923694,49.561236169022806,3.1686643835607398,0.8655589123862711,6,0.21,0.77,0.024,0.019,0.2
24103921,2024-06-18,2062BK1,125.3,7.25,10098.0,2532.0,707.0,1503.0,1720.0,277.0,0.0,6319.0,1042.0,0.0,0.14177777777777778,0.03914814814814815,0.8513703703703703,1997.0,0.9453036589894733,50.43096568195985,3.9881516587661974,0.861291937906429,6,0.2,0.79,0.025,0.026,0.24
24103919,2024-06-18,SEQRFE550D,129.5,10.82,9462.0,2502.0,812.0,403.0,1733.0,277.0,0.0,6306.0,1045.0,0.0,0.14177777777777778,0.03914814814814815,0.8513703703703703,2010.0,0.922890535911325,48.69498069460467,3.7817745803342198,0.8621890547259392,73,0.23,0.84,0.02,0.029,0.21
24103927,2024-06-18,2062BK1,128.76,8.0,10785.0,3333.0,697.0,2533.0,1827.0,274.0,0.0,6928.0,1118.0,0.0,0.14177777777777778,0.03914814814814815,0.8513703703703703,2101.0,0.9415033635497112,53.805529667180764,3.235823582357265,0.8695859114703144,6,0.22,0.81,0.03,0.027,0.22
24103933,2024-06-18,1786550D,130.57,0.0,9831.0,2409.0,867.0,2726.0,1790.0,244.0,0.0,6610.0,1094.0,0.0,0.14177777777777778,0.03914814814814815,0.8513703703703703,2034.0,0.9999999999923413,50.62418625985584,4.080946450807771,0.8800393313663324,3,0.23,0.88,0.02,0.03,0.22
24103896,2024-06-18,1786500D,119.79,7.81,7698.0,0.0,775.0,3429.0,2426.0,102.0,524.0,5898.0,1489.0,0.0,0.14177777777777778,0.03914814814814815,0.8513703703703703,3052.0,0.9387931034409185,49.23616328533904,7698000000000.0,0.7948885976406308,2,0.2,1.19,0.022,0.028,0.19
24103899,2024-06-18,S.TOWER6VAN,134.53,7.56,10614.0,0.0,1033.0,3938.0,2433.0,99.0,460.0,6420.0,1905.0,0.0,0.14177777777777778,0.03914814814814815,0.8513703703703703,2992.0,0.9467942853054628,47.721697762226114,10614000000000.0,0.8131684491975892,67,0.18,1.29,0.022,0.029,0.22
24103893,2024-06-18,S.TOWER6VAN,125.41,7.78,11298.0,990.0,797.0,2449.0,2433.0,98.0,409.0,5398.0,1930.0,0.0,0.14177777777777778,0.03914814814814815,0.8513703703703703,2940.0,0.9415872062396458,43.04281955152665,11.412121212109685,0.8275510204078818,67,0.19,1.31,0.03,0.03,0.2
24103904,2024-06-18,S.TOWER6VAN,132.76,9.9,9525.0,1107.0,1138.0,3809.0,2426.0,159.0,470.0,6397.0,1483.0,0.0,0.14177777777777778,0.03914814814814815,0.8513703703703703,3055.0,0.9306042338361797,48.18469418463254,8.604336043352662,0.7941080196396746,67,0.19,1.32,0.026,0.025,0.254
24103907,2024-06-18,S.TOWER6VAN,127.6,7.94,10029.0,2940.0,830.0,2393.0,2481.0,115.0,528.0,6427.0,1040.0,380.0,0.14177777777777778,0.03914814814814815,0.8513703703703703,3124.0,0.9414195071496133,50.368338557598996,3.411224489794758,0.7941741357231773,67,0.18,1.25,0.018,0.024,0.2
24103901,2024-06-18,S.TOWER6VAN,131.69,7.96,10596.0,999.0,792.0,4321.0,2433.0,159.0,470.0,6315.0,3493.0,0.0,0.14177777777777778,0.03914814814814815,0.8513703703703703,3062.0,0.9430003580311994,47.95352722265963,10.606606606595989,0.7945787067273695,67,0.177,1.3,0.025,0.025,0.21
24203898,2024-06-18,2830C20MMNC,128.4,7.23,12207.0,2097.0,809.0,0.0,1630.0,236.0,0.0,6460.0,1070.0,0.0,0.14177777777777778,0.03914814814814815,0.8513703703703703,1866.0,0.9466932094599523,50.311526479358946,5.821173104432131,0.8735262593778813,17,0.22,0.89,0.02,0.028,0.2
24103884,2024-06-18,2830C20MMNC,125.8,8.1,10368.0,990.0,890.0,2751.0,1624.0,352.0,159.0,6294.0,1069.0,0.0,0.14177777777777778,0.03914814814814815,0.8513703703703703,2135.0,0.9395070948398841,50.03179650198703,10.472727272716694,0.7606557377045617,17,0.199,0.82,0.022,0.038,0.24
24103913,2024-06-18,2062BK1,126.2,8.16,9348.0,1503.0,745.0,1983.0,1736.0,282.0,0.0,6293.0,1006.0,0.0,0.14177777777777778,0.03914814814814815,0.8513703703703703,2018.0,0.9392676391713362,49.86529318502484,6.219560878239375,0.8602576808717244,6,0.2,0.77,0.022,0.028,0.2
24103917,2024-06-18,SEQRFE550D,131.2,7.22,9555.0,1845.0,807.0,787.0,1729.0,267.0,0.0,6185.0,1020.0,0.0,0.14177777777777778,0.03914814814814815,0.8513703703703703,1996.0,0.9478399075209664,47.141768292323626,5.178861788615079,0.8662324649294257,73,0.21,0.84,0.03,0.029,0.23
24203895,2024-06-18,2062BK1,130.74,8.15,8772.0,2004.0,811.0,0.0,1650.0,229.0,0.0,6515.0,1065.0,0.0,0.14177777777777778,0.03914814814814815,0.8513703703703703,1879.0,0.9413204694294671,49.83172709155705,4.377245508979851,0.8781266631182129,6,0.2,0.73,0.016,0.025,0.2
24103910,2024-06-18,2062BK1,125.86,8.1,10047.0,3060.0,782.0,2014.0,1733.0,271.0,0.0,5977.0,975.0,0.0,0.14177777777777778,0.03914814814814815,0.8513703703703703,2004.0,0.9395341893032283,47.48927379590426,3.2833333333322603,0.8647704590814048,6,0.22,0.79,0.026,0.022,0.2
24103963,2024-06-19,2830C20MMNC,127.35,8.33,9642.0,2502.0,845.0,3880.0,1829.0,240.0,267.0,6419.0,1024.0,0.0,0.13604166666666667,0.03354166666666667,0.7654166666666667,2336.0,0.9386055424459124,50.40439732979659,3.853717026377357,0.7829623287667882,17,0.2,0.93,0.04,0.031,0.24
24104002,2024-06-19,2062BK1,129.15,8.15,9369.0,2922.0,539.0,2009.0,1641.0,250.0,0.0,6679.0,1271.0,0.0,0.13604166666666667,0.03354166666666667,0.7654166666666667,1891.0,0.940640932258262,51.71506000734251,3.206365503078985,0.8677948175563893,6,0.21,0.78,0.022,0.017,0.21
24103955,2024-06-19,S.TOWER6VAN,126.58,8.08,10455.0,1101.0,795.0,4203.0,2432.0,159.0,520.0,6329.0,1423.0,0.0,0.13604166666666667,0.03354166666666667,0.7654166666666667,3111.0,0.9399970295489382,49.999999999604995,9.495912806530885,0.7817422050785016,67,0.191,1.344,0.026,0.026,0.209
24103958,2024-06-19,S.TOWER6VAN,127.59,8.16,10707.0,1182.0,787.0,4589.0,2440.0,152.0,521.0,6224.0,2128.0,0.0,0.13604166666666667,0.03354166666666667,0.7654166666666667,3113.0,0.9398895027555073,48.781252448869175,9.058375634510103,0.7838098297459737,67,0.2,1.316,0.021,0.025,0.181
24103960,2024-06-19,S.TOWER6VAN,129.74,8.16,10692.0,1785.0,807.0,3768.0,2443.0,162.0,467.0,6463.0,1550.0,0.0,0.13604166666666667,0.03354166666666667,0.7654166666666667,3072.0,0.9408266859975285,49.81501464429,5.989915966383199,0.7952473958330745,67,0.18,1.3,0.019,0.022,0.22
24103965,2024-06-19,2830C20MMNC,130.1,8.4,8553.0,8718.0,812.0,1981.0,1832.0,253.0,263.0,6634.0,1066.0,0.0,0.13604166666666667,0.03354166666666667,0.7654166666666667,2348.0,0.9393501804986328,50.99154496501929,0.9810736407431772,0.7802385008514564,17,0.21,0.96,0.028,0.026,0.19
24103993,2024-06-19,2062BK1,129.51,0.0,9570.0,1989.0,592.0,933.0,1631.0,250.0,0.0,6735.0,1077.0,0.0,0.13604166666666667,0.03354166666666667,0.7654166666666667,1881.0,0.9999999999922786,52.00370627710599,4.811463046754746,0.8670919723546693,6,0.22,0.77,0.028,0.023,0.2
24103971,2024-06-19,2062BK1,129.4,8.24,11865.0,4248.0,798.0,2001.0,1737.0,275.0,0.0,4937.0,781.0,0.0,0.13604166666666667,0.03354166666666667,0.7654166666666667,2012.0,0.9401336820623356,38.15301391006064,2.79307909604454,0.8633200795224337,6,0.21,0.76,0.018,0.021,0.19
24103974,2024-06-19,S.TOWER6VAN,126.9,8.15,10617.0,2787.0,1000.0,1986.0,2485.0,81.0,477.0,6376.0,1105.0,0.0,0.13604166666666667,0.03354166666666667,0.7654166666666667,3043.0,0.9396519807409134,50.24428683963558,3.8094725511288807,0.8166283273083087,67,0.18,1.34,0.028,0.018,0.19
24103996,2024-06-19,S.TOWER6VAN,127.1,7.21,9486.0,2613.0,554.0,4481.0,2562.0,84.0,474.0,6745.0,1073.0,0.0,0.13604166666666667,0.03354166666666667,0.7654166666666667,3120.0,0.946318219038446,53.06845003892157,3.6303099885175545,0.821153846153583,67,0.186,1.398,0.042,0.022,0.209
24103979,2024-06-19,S.TOWER6VAN,125.2,8.1,11796.0,1440.0,857.0,1999.0,2445.0,84.0,473.0,6581.0,1120.0,0.0,0.13604166666666667,0.03354166666666667,0.7654166666666667,3002.0,0.9392348086951295,52.56389776315843,8.191666666660979,0.814457028647297,67,0.18,1.31,0.022,0.02,0.22
24103982,2024-06-19,S.TOWER6VAN,0.0,8.16,10080.0,2826.0,538.0,2181.0,2537.0,91.0,470.0,6582.0,1058.0,0.0,0.13604166666666667,0.03354166666666667,0.7654166666666667,3098.0,0.0,6582000000000.0,3.5668789808904577,0.8189154293089674,67,0.18,1.38,0.029,0.024,0.19
24103985,2024-06-19,S.TOWER6VAN,134.42,8.0,9573.0,3411.0,548.0,2983.0,2436.0,91.0,477.0,6684.0,1074.0,0.0,0.13604166666666667,0.03354166666666667,0.7654166666666667,3004.0,0.9438281140223015,49.724743341394706,2.8065083553201973,0.8109187749664412,67,0.178,1.332,0.025,0.024,0.197
24103999,2024-06-19,2062BK1,129.16,7.12,9801.0,2661.0,576.0,2873.0,1663.0,277.0,0.0,6647.0,1064.0,278.0,0.13604166666666667,0.03354166666666667,0.7654166666666667,1940.0,0.9477546228283846,51.4633013312832,3.683201803831761,0.857216494844919,6,0.22,0.86,0.021,0.017,0.19
24103988,2024-06-19,2062BK1,127.05,8.15,9576.0,1383.0,1108.0,2697.0,1832.0,345.0,0.0,6662.0,1076.0,0.0,0.13604166666666667,0.03354166666666667,0.7654166666666667,2177.0,0.9397189349042921,52.43604879927244,6.9240780911012845,0.8415250344506929,6,0.19,0.98,0.022,0.018,0.18
24103990,2024-06-19,S.TOWER6VAN,127.03,8.15,9168.0,2010.0,554.0,996.0,2534.0,91.0,473.0,6411.0,1024.0,0.0,0.13604166666666667,0.03354166666666667,0.7654166666666667,3098.0,0.9397100162676453,50.46839329252563,4.561194029848477,0.8179470626207818,67,0.17,1.341,0.024,0.022,0.225
24103968,2024-06-19,S.TOWER6VAN,127.6,8.14,9597.0,387.0,788.0,2831.0,2445.0,0.0,471.0,6706.0,1089.0,0.0,0.13604166666666667,0.03354166666666667,0.7654166666666667,2916.0,0.9400324149039337,52.55485893375741,24.798449612339024,0.8384773662548565,67,0.2,1.43,0.043,0.023,0.18
24103976,2024-06-19,SEQRFE550D,128.76,9.07,11328.0,3306.0,805.0,1987.0,1734.0,275.0,0.0,6733.0,1079.0,0.0,0.13604166666666667,0.03354166666666667,0.7654166666666667,2009.0,0.9341942973160112,52.291084187229806,3.4264972776759146,0.8631159780981269,73,0.21,0.84,0.023,0.024,0.22
24203961,2024-06-19,2062BK1,135.47,8.77,10101.0,2499.0,811.0,1235.0,1694.0,365.0,0.0,6667.0,4560.0,302.0,0.13604166666666667,0.03354166666666667,0.7654166666666667,2059.0,0.9391985579524459,49.213848084083466,4.0420168067210716,0.8227294803298578,6,0.19,0.76,0.021,0.023,0.2
24204013,2024-06-19,1786500D,120.3,8.0,8550.0,1671.0,715.0,1746.0,1647.0,256.0,0.0,6208.0,1018.0,0.0,0.13604166666666667,0.03354166666666667,0.7654166666666667,1903.0,0.937646141847719,51.60432252658683,5.116696588865879,0.8654755648970754,2,0.2,0.76,0.017,0.013,0.18
24303953,2024-06-19,2062BK1,122.83,7.21,10266.0,1485.0,803.0,3165.0,1677.0,291.0,199.0,6607.0,1669.0,0.0,0.13604166666666667,0.03354166666666667,0.7654166666666667,2167.0,0.944555521370774,53.78979076728983,6.913131313126658,0.7738809413932747,6,0.199,0.756,0.017,0.024,0.196
24303956,2024-06-19,2062BK1,127.08,8.16,9288.0,1290.0,798.0,2942.0,1683.0,282.0,196.0,6607.0,1141.0,0.0,0.13604166666666667,0.03354166666666667,0.7654166666666667,2161.0,0.9396628216434512,51.99087189131263,7.199999999994419,0.7788061082828418,6,0.19,0.75,0.023,0.023,0.21
24303959,2024-06-19,2830C20MMNC,122.48,8.12,10473.0,1581.0,701.0,2936.0,1698.0,288.0,207.0,6806.0,1157.0,0.0,0.13604166666666667,0.03354166666666667,0.7654166666666667,2193.0,0.9378254211260505,55.568256041349045,6.6242884250432486,0.774281805745201,17,0.2,0.87,0.015,0.02,0.22
24303962,2024-06-19,S.TOWER6VAN,133.72,7.32,10584.0,1596.0,800.0,3124.0,2538.0,105.0,508.0,6956.0,2998.0,0.0,0.13604166666666667,0.03354166666666667,0.7654166666666667,3151.0,0.9480998298287856,52.01914448061608,6.631578947364266,0.8054585845760693,67,0.175,1.335,0.027,0.023,0.236
24303966,2024-06-19,S.TOWER6VAN,130.3,8.97,10134.0,1053.0,806.0,2983.0,2528.0,106.0,481.0,6334.0,1029.0,0.0,0.13604166666666667,0.03354166666666667,0.7654166666666667,3115.0,0.9355927335324508,48.610897927485716,9.623931623922484,0.8115569823432387,67,0.185,1.325,0.034,0.023,0.217
24303969,2024-06-19,2062BK1,127.5,8.12,10473.0,1926.0,787.0,2829.0,1728.0,258.0,0.0,6359.0,1035.0,0.0,0.13604166666666667,0.03354166666666667,0.7654166666666667,1986.0,0.94012682494514,49.874509803530394,5.437694704047021,0.8700906344406495,6,0.19,0.79,0.029,0.025,0.24
24303972,2024-06-19,1786500D,126.4,8.15,10392.0,2370.0,800.0,3509.0,1273.0,267.0,0.0,6539.0,1567.0,0.0,0.13604166666666667,0.03354166666666667,0.7654166666666667,1540.0,0.9394277220294357,51.73259493629958,4.384810126580429,0.8266233766228399,2,0.19,0.85,0.018,0.016,0.223
24303975,2024-06-19,S.TOWER6VAN,125.5,7.26,11115.0,1947.0,804.0,3029.0,2504.0,113.0,479.0,6457.0,1550.0,0.0,0.13604166666666667,0.03354166666666667,0.7654166666666667,3096.0,0.9453148538645277,51.450199202777284,5.708782742678116,0.808785529715501,67,0.179,1.283,0.019,0.019,0.187
24303950,2024-06-19,2062BK1,130.19,8.14,10020.0,1734.0,798.0,4029.0,1679.0,287.0,148.0,6598.0,1108.0,366.0,0.13604166666666667,0.03354166666666667,0.7654166666666667,2114.0,0.9411552085524388,50.67977571203104,5.778546712799436,0.7942289498577132,6,0.22,0.88,0.019,0.025,0.22
24303981,2024-06-19,SEQRFE550D,122.74,8.1,10431.0,1998.0,801.0,2358.0,1643.0,287.0,0.0,6669.0,1133.0,0.0,0.13604166666666667,0.03354166666666667,0.7654166666666667,1930.0,0.9380923264984861,54.334365324634724,5.220720720718107,0.8512953367871237,73,0.22,0.86,0.019,0.024,0.25
24303987,2024-06-19,SEQRFE550D,131.73,0.0,9735.0,588.0,792.0,3661.0,1663.0,280.0,0.0,1501.0,1581.0,0.0,0.13604166666666667,0.03354166666666667,0.7654166666666667,1943.0,0.9999999999924089,11.394519091995793,16.556122448951434,0.8558929490474236,73,0.21,0.9,0.023,0.02,0.21
24303991,2024-06-19,SEQRFE550D,126.35,0.0,14622.0,1992.0,800.0,3754.0,1657.0,281.0,0.0,6293.0,1045.0,316.0,0.13604166666666667,0.03354166666666667,0.7654166666666667,1938.0,0.9999999999920854,49.806094182431295,7.340361445779448,0.8550051599582792,73,0.21,0.85,0.034,0.025,0.23
24303994,2024-06-19,2830C20MMNC,132.75,6.98,5010.0,2937.0,748.0,2962.0,1670.0,281.0,0.0,6481.0,1050.0,0.0,0.13604166666666667,0.03354166666666667,0.7654166666666667,1951.0,0.9500465182784654,48.821092278351635,1.7058222676194397,0.855971296770448,17,0.188,0.798,0.027,0.026,0.182
24303997,2024-06-19,2830C20MMNC,126.75,6.89,9819.0,2007.0,796.0,3119.0,1657.0,282.0,0.0,6052.0,986.0,716.0,0.13604166666666667,0.03354166666666667,0.7654166666666667,1939.0,0.9484435797594402,47.747534516388576,4.892376681611912,0.8545642083543814,17,0.21,0.79,0.016,0.022,0.17
24304000,2024-06-19,S.TOWER6VAN,127.22,8.15,9429.0,2376.0,809.0,3005.0,2501.0,125.0,393.0,6049.0,993.0,0.0,0.13604166666666667,0.03354166666666667,0.7654166666666667,3019.0,0.9397946369140888,47.54755541544138,3.968434343432673,0.8284200066244358,67,0.19,1.3,0.021,0.017,0.21
24304003,2024-06-19,2830C20MMNC,127.74,6.88,9723.0,2019.0,705.0,2979.0,1681.0,279.0,0.0,6350.0,1040.0,0.0,0.13604166666666667,0.03354166666666667,0.7654166666666667,1960.0,0.9488931807981809,49.71034914631509,4.81575037146864,0.8576530612240523,17,0.2,0.81,0.016,0.017,0.21
24304006,2024-06-19,S.TOWER6VAN,133.92,7.21,8490.0,2685.0,694.0,2034.0,2450.0,99.0,403.0,6413.0,1010.0,0.0,0.13604166666666667,0.03354166666666667,0.7654166666666667,2952.0,0.9489123503085884,47.886798088053425,3.16201117318318,0.8299457994577134,67,0.19,1.3,0.024,0.018,0.18
24304012,2024-06-19,S.TOWER6VAN,132.84,8.16,9417.0,2685.0,633.0,2024.0,2380.0,81.0,357.0,6856.0,1082.0,0.0,0.13604166666666667,0.03354166666666667,0.7654166666666667,2818.0,0.9421276595677864,51.61096055366147,3.507262569831096,0.8445706174588912,67,0.19,1.26,0.039,0.022,0.2
24303984,2024-06-19,SEQRFE550D,129.56,7.22,10491.0,2016.0,801.0,2767.0,1649.0,274.0,0.0,6461.0,1027.0,328.0,0.13604166666666667,0.03354166666666667,0.7654166666666667,1923.0,0.9472145050376721,49.86878666216526,5.203869047616466,0.857514300571577,73,0.214,0.872,0.029,0.025,0.238
24303947,2024-06-19,2062BK1,126.58,7.91,10530.0,969.0,798.0,3696.0,1694.0,291.0,118.0,6511.0,1737.0,0.0,0.13604166666666667,0.03354166666666667,0.7654166666666667,2103.0,0.9411852182248406,51.43782588045949,10.866873065004265,0.8055159296239631,6,0.2,0.84,0.028,0.026,0.21
24303937,2024-06-19,S.TOWER6VAN,122.35,8.0,9543.0,1623.0,798.0,4293.0,2443.0,81.0,393.0,6666.0,1112.0,0.0,0.13604166666666667,0.03354166666666667,0.7654166666666667,2917.0,0.9386267740626113,54.48304045725801,5.879852125689538,0.8375042852242587,67,0.195,1.344,0.031,0.022,0.194
24203942,2024-06-19,S.TOWER6VAN,126.46,0.0,6297.0,1947.0,817.0,0.0,2410.0,91.0,449.0,6802.0,1089.0,0.0,0.13604166666666667,0.03354166666666667,0.7654166666666667,2950.0,0.9999999999920923,53.78775897474468,3.234206471492946,0.816949152542096,67,0.198,1.314,0.02,0.015,0.216
24204007,2024-06-19,S.TOWER6VAN,125.06,7.88,8529.0,1701.0,808.0,1375.0,2481.0,101.0,543.0,6303.0,1045.0,0.0,0.13604166666666667,0.03354166666666667,0.7654166666666667,3125.0,0.9407251391534474,50.39980809171278,5.014109347439733,0.7939199999997459,67,0.18,1.27,0.02,0.017,0.2
24204004,2024-06-19,S.TOWER6VAN,133.62,8.15,8877.0,2190.0,811.0,798.0,2484.0,111.0,547.0,6624.0,1106.0,0.0,0.13604166666666667,0.03354166666666667,0.7654166666666667,3142.0,0.9425125202726775,49.57341715274979,4.053424657532395,0.7905792488858082,67,0.2,1.28,0.023,0.016,0.22
24204001,2024-06-19,SEQRFE550D,130.83,7.89,9066.0,0.0,825.0,2040.0,1596.0,199.0,0.0,6364.0,1065.0,0.0,0.13604166666666667,0.03354166666666667,0.7654166666666667,1795.0,0.9431228373634436,48.64327753536159,9066000000000.0,0.889136490250201,73,0.23,0.88,0.017,0.014,0.24
24203998,2024-06-19,SEQRFE550D,121.26,7.21,8862.0,1092.0,822.0,1515.0,1596.0,203.0,0.0,6004.0,1077.0,0.0,0.13604166666666667,0.03354166666666667,0.7654166666666667,1799.0,0.9438779481517563,49.51344218992649,8.115384615377184,0.8871595330734369,73,0.22,0.84,0.018,0.02,0.25
24203995,2024-06-19,SEQRFE550D,122.71,7.13,8835.0,1599.0,602.0,1280.0,1600.0,206.0,0.0,6507.0,1079.0,0.0,0.13604166666666667,0.03354166666666667,0.7654166666666667,1806.0,0.945086260005044,53.0274631240076,5.525328330202924,0.8859357696562093,73,0.22,0.86,0.025,0.02,0.25
24203992,2024-06-19,S.TOWER6VAN,131.34,8.97,9075.0,1086.0,608.0,1051.0,2420.0,71.0,449.0,6696.0,1416.0,0.0,0.13604166666666667,0.03354166666666667,0.7654166666666667,2940.0,0.936070130418815,50.98218364511206,8.356353591152526,0.8231292517004003,67,0.195,1.285,0.02,0.02,0.209
24203989,2024-06-19,2062BK1,0.0,8.0,9402.0,1092.0,613.0,1699.0,1559.0,196.0,0.0,6999.0,1139.0,0.0,0.13604166666666667,0.03354166666666667,0.7654166666666667,1755.0,0.0,6999000000000.0,8.609890109882226,0.8883190883185822,6,0.21,0.8,0.02,0.024,0.2
24203986,2024-06-19,2062BK1,130.19,8.97,9150.0,1092.0,602.0,245.0,1590.0,202.0,0.0,6998.0,1218.0,0.0,0.13604166666666667,0.03354166666666667,0.7654166666666667,1792.0,0.9355418223560252,53.75220831051731,8.379120879113206,0.8872767857137905,6,0.18,0.73,0.016,0.013,0.19
24203983,2024-06-19,2062BK1,130.38,0.0,9519.0,1512.0,627.0,1509.0,1684.0,246.0,0.0,5466.0,1026.0,0.0,0.13604166666666667,0.03354166666666667,0.7654166666666667,1930.0,0.9999999999923302,41.92360791500289,6.295634920630757,0.8725388601031748,6,0.19,0.74,0.016,0.016,0.19
24203980,2024-06-19,2062BK1,127.43,8.16,9687.0,1728.0,622.0,0.0,1654.0,257.0,0.0,7000.0,2648.0,0.0,0.13604166666666667,0.03354166666666667,0.7654166666666667,1911.0,0.9398185706841227,54.932119594640724,5.605902777774534,0.8655154369435555,6,0.18,0.75,0.023,0.021,0.17
24203977,2024-06-19,S.TOWER6VAN,127.1,7.23,9750.0,2499.0,1125.0,0.0,2417.0,74.0,445.0,6854.0,1125.0,0.0,0.13604166666666667,0.03354166666666667,0.7654166666666667,2936.0,0.9461773244923237,53.92604248580703,3.9015606242481384,0.823228882833507,67,0.188,1.314,0.028,0.021,0.211
24203973,2024-06-19,2062BK1,127.1,8.12,10479.0,2001.0,822.0,1546.0,1721.0,267.0,0.0,6556.0,1105.0,394.0,0.13604166666666667,0.03354166666666667,0.7654166666666667,1988.0,0.9399497115741758,51.58143194294586,5.236881559217773,0.8656941649895041,6,0.19,0.8,0.017,0.026,0.2
