Repository: SiddharthKumar268/FerroMind

# FerroMind
*Ferro-Alloy Optimisation using Machine Learning*
**SAIL Durgapur Steel Plant | Steel Melting Shop**
Intern: Siddharth Kumar | FY 2023-24 to FY 2025-26

---

## Quick Start

```bash

# 2. Place raw Excel files in data/raw/

## Dataset

| | |
|---|---|
| Total heats after cleaning | 47,421 |
| Training set | 37,936 heats (Apr 2023 – Jun 2025) |
| Test set | 9,485 heats (Jun 2025 – Dec 2025) |
| Input features | 21 (16 raw + 5 engineered) |
| Target variables | Mn, Si, C, S, P |
| BOF grades | 76 distinct grades |
| Split method | Chronological 80/20 — no shuffle, no leakage |

---

File: data/processed/sms_train.csv (part 138 of 253)
Heat_Number,Date,BOF Grade Code,Hot Metal Addn. Weight,Scrap Addn. Weight,Lime Into Converter,Dolomite Into Converter,Lime Into Ladle,Iron Ore Into Converter,SIMN Into Ladle,FESI Into Ladle,FEMN Into Ladle,Measered O2 Mainblow II,Duration of Mainblow I/II,Measered O2 2nd Blow,HM_P,HM_S,HM_Si,Total_FA_Ladle,HM_Ratio,O2_per_ton_HM,Lime_Dolo_Ratio,SiMn_FA_Fraction,Grade_Encoded,C,Mn,P,S,Si
24203970,2024-06-19,S.TOWER6VAN,126.8,11.75,10404.0,1992.0,806.0,1278.0,2487.0,84.0,547.0,6825.0,1360.0,0.0,0.13604166666666667,0.03354166666666667,0.7654166666666667,3118.0,0.9151930710868625,53.8249211352222,5.2228915662624384,0.7976266837713927,67,0.174,1.335,0.023,0.016,0.185
24203967,2024-06-19,SEQRFE550D,128.0,8.6,9720.0,1995.0,822.0,493.0,1691.0,263.0,0.0,6400.0,1034.0,364.0,0.13604166666666667,0.03354166666666667,0.7654166666666667,1954.0,0.9370424597295972,49.99999999960938,4.872180451125377,0.8654042988736615,73,0.22,0.76,0.017,0.019,0.17
24203964,2024-06-19,2062BK1,128.7,9.08,10491.0,1974.0,817.0,1552.0,1694.0,243.0,0.0,6807.0,1095.0,0.0,0.13604166666666667,0.03354166666666667,0.7654166666666667,1937.0,0.9340978371248795,52.89044289003194,5.314589665650804,0.8745482705209734,6,0.2,0.77,0.02,0.019,0.2
24203957,2024-06-19,2830C20MMNC,131.48,8.12,11244.0,2136.0,1042.0,2139.0,1829.0,226.0,277.0,6802.0,2224.0,0.0,0.13604166666666667,0.03354166666666667,0.7654166666666667,2332.0,0.9418338108815055,51.73410404584931,5.26404494381776,0.7843053173238489,17,0.186,0.869,0.015,0.02,0.191
24203954,2024-06-19,2062BK1,130.5,8.15,10923.0,2001.0,806.0,3903.0,1813.0,250.0,246.0,5598.0,914.0,0.0,0.13604166666666667,0.03354166666666667,0.7654166666666667,2309.0,0.941218896495195,42.896551723809225,5.458770614689926,0.7851883932434884,6,0.19,0.76,0.016,0.021,0.19
24203951,2024-06-19,2830C20MMNC,127.97,8.32,11550.0,1596.0,806.0,2136.0,1671.0,223.0,246.0,6909.0,1598.0,0.0,0.13604166666666667,0.03354166666666667,0.7654166666666667,2140.0,0.9389537016586769,53.98921622213027,7.236842105258623,0.7808411214949622,17,0.22,0.89,0.023,0.018,0.2
24203945,2024-06-19,S.TOWER6VAN,122.83,8.12,9915.0,2001.0,842.0,1869.0,2454.0,105.0,442.0,6623.0,1083.0,214.0,0.13604166666666667,0.03354166666666667,0.7654166666666667,3001.0,0.9379915998401072,53.92005210409574,4.955022488753146,0.8177274241916636,67,0.182,1.29,0.022,0.022,0.219
24103862,2024-06-19,1786500D,129.0,8.12,9438.0,3456.0,699.0,558.0,1733.0,277.0,0.0,6401.0,1036.0,0.0,0.13604166666666667,0.03354166666666667,0.7654166666666667,2010.0,0.9407817969593001,49.62015503837504,2.7309027777769876,0.8621890547259392,2,0.21,0.73,0.021,0.033,0.215
24103935,2024-06-19,C20MMNATLT,128.29,8.0,9123.0,3684.0,887.0,2012.0,1793.0,250.0,0.0,6875.0,1089.0,0.0,0.13604166666666667,0.03354166666666667,0.7654166666666667,2043.0,0.9413016362099839,53.58952373486952,2.476384364820175,0.8776309348992278,41,0.201,0.756,0.025,0.026,0.225
24304036,2024-06-20,2062BK1,124.7,8.14,10815.0,1425.0,699.0,3477.0,1602.0,271.0,0.0,6252.0,1013.0,0.0,0.13576666666666667,0.03283333333333333,0.822,1873.0,0.9387232761145836,50.13632718484253,7.589473684205201,0.8553123331549091,6,0.21,0.79,0.02,0.024,0.24
24104008,2024-06-20,2062BK1,130.23,8.12,8562.0,2049.0,794.0,3186.0,1728.0,280.0,0.0,5009.0,903.0,0.0,0.13576666666666667,0.03283333333333333,0.822,2008.0,0.9413082761045081,38.462719803129374,4.178623718885222,0.8605577689238743,6,0.19,0.8,0.026,0.023,0.21
24204060,2024-06-20,SEQRFE550D,128.8,8.98,9633.0,1788.0,765.0,2024.0,1667.0,253.0,0.0,6421.0,1024.0,505.0,0.13576666666666667,0.03283333333333333,0.822,1920.0,0.9348236318701204,49.852484471662635,5.387583892614437,0.8682291666662144,73,0.23,0.95,0.019,0.02,0.23
24204058,2024-06-20,2062BK1,130.91,7.9,9633.0,1038.0,608.0,2366.0,1664.0,216.0,0.0,6428.0,1417.0,0.0,0.13576666666666667,0.03283333333333333,0.822,1880.0,0.9430876737919236,49.10243678825833,9.280346820800307,0.8851063829782526,6,0.2,0.71,0.018,0.019,0.2
24204052,2024-06-20,2062BK1,116.92,8.13,10821.0,2001.0,764.0,1006.0,1708.0,256.0,0.0,6002.0,992.0,317.0,0.13576666666666667,0.03283333333333333,0.822,1964.0,0.934986005590284,51.33424563760405,5.407796101946323,0.8696537678203311,6,0.21,0.77,0.019,0.016,0.18
24204049,2024-06-20,S.TOWER6VAN,128.44,0.0,9471.0,1995.0,806.0,1140.0,2403.0,132.0,449.0,6800.0,1116.0,0.0,0.13576666666666667,0.03283333333333333,0.822,2984.0,0.9999999999922143,52.94300840818326,4.747368421050252,0.80529490616595,67,0.18,1.32,0.027,0.014,0.22
24204046,2024-06-20,S.TOWER6VAN,125.81,7.74,9957.0,597.0,811.0,290.0,2383.0,132.0,449.0,6605.0,1087.0,0.0,0.13576666666666667,0.03283333333333333,0.822,2964.0,0.9420441782033542,52.49980128723869,16.67839195977106,0.8039811066124143,67,0.2,1.324,0.025,0.013,0.193
24204044,2024-06-20,2062BK1,130.83,8.15,8838.0,993.0,729.0,1657.0,1667.0,270.0,0.0,6328.0,1042.0,356.0,0.13576666666666667,0.03283333333333333,0.822,1937.0,0.9413584688376647,48.3681112890899,8.900302114794663,0.8606091894678056,6,0.18,0.81,0.016,0.022,0.2
24204041,2024-06-20,2062BK1,113.1,7.98,9522.0,1140.0,611.0,1249.0,1536.0,304.0,0.0,6002.0,1357.0,364.0,0.13576666666666667,0.03283333333333333,0.822,1840.0,0.9340931615383705,53.0680813434742,8.352631578940041,0.8347826086951985,6,0.19,0.75,0.025,0.021,0.21
24204039,2024-06-20,2062BK1,130.96,8.13,8745.0,1587.0,709.0,2026.0,1704.0,270.0,0.0,6508.0,1067.0,0.0,0.13576666666666667,0.03283333333333333,0.822,1974.0,0.9415486375660254,49.69456322503288,5.510396975421859,0.8632218844980429,6,0.2,0.76,0.025,0.022,0.23
24204037,2024-06-20,S.TOWER6VAN,122.94,8.14,9048.0,2508.0,616.0,2038.0,2403.0,115.0,442.0,6760.0,1839.0,0.0,0.13576666666666667,0.03283333333333333,0.822,2960.0,0.9379005187600101,54.98617211603232,3.607655502390906,0.81182432432405,67,0.19,1.27,0.02,0.015,0.17
24204035,2024-06-20,2830C20MMNC,127.3,8.97,10242.0,2994.0,831.0,2042.0,1634.0,243.0,0.0,7048.0,1182.0,0.0,0.13576666666666667,0.03283333333333333,0.822,1877.0,0.9341748000224982,55.36527886837891,3.420841683365591,0.870538092700655,17,0.209,0.865,0.017,0.019,0.229
24204033,2024-06-20,2830C20MMNC,128.5,8.14,11379.0,2757.0,811.0,1749.0,1617.0,250.0,0.0,7153.0,1175.0,0.0,0.13576666666666667,0.03283333333333333,0.822,1867.0,0.9404274004615018,55.66536964937226,4.127312295972388,0.8660953401173722,17,0.22,0.876,0.02,0.019,0.238
24204031,2024-06-20,2830C20MMNC,127.8,8.16,10638.0,2499.0,820.0,2235.0,1745.0,287.0,0.0,6782.0,1116.0,0.0,0.13576666666666667,0.03283333333333333,0.822,2032.0,0.9399823477424244,53.067292644342196,4.256902761102738,0.8587598425192624,17,0.21,0.88,0.022,0.019,0.23
24204029,2024-06-20,2062BK1,127.7,8.26,9942.0,3528.0,806.0,1790.0,1634.0,256.0,0.0,7001.0,1145.0,0.0,0.13576666666666667,0.03283333333333333,0.822,1890.0,0.9392468372981815,54.82380579440232,2.818027210883555,0.8645502645498071,6,0.21,0.76,0.02,0.019,0.2
24204027,2024-06-20,SEQRFE550D,126.88,8.0,9708.0,2817.0,814.0,1044.0,1640.0,250.0,0.0,6858.0,1131.0,0.0,0.13576666666666667,0.03283333333333333,0.822,1890.0,0.9406880189728597,54.05107187851473,3.4462193823203955,0.8677248677244086,73,0.21,0.854,0.02,0.016,0.221
24204025,2024-06-20,2062BK1,125.29,0.0,3906.0,2493.0,811.0,0.0,1654.0,257.0,0.0,6794.0,962.0,363.0,0.13576666666666667,0.03283333333333333,0.822,1911.0,0.9999999999920185,54.22619522664038,1.5667870036094798,0.8655154369435555,6,0.2,0.76,0.02,0.019,0.19
24204022,2024-06-20,SEQRFE550D,125.53,8.98,8496.0,1779.0,720.0,1645.0,1627.0,240.0,0.0,3935.0,5216.0,0.0,0.13576666666666667,0.03283333333333333,0.822,1867.0,0.933239164367458,31.34708834516572,4.77571669476966,0.8714515265126559,73,0.23,0.89,0.024,0.019,0.2
24204019,2024-06-20,2062BK1,133.02,8.75,9255.0,1674.0,712.0,1799.0,1667.0,246.0,0.0,6910.0,1144.0,0.0,0.13576666666666667,0.03283333333333333,0.822,1913.0,0.9382803131767069,51.947075627334634,5.528673835122145,0.8714061683215518,6,0.19,0.78,0.029,0.017,0.18
24204016,2024-06-20,SEQRFE550D,126.94,7.33,9063.0,1653.0,712.0,1463.0,1664.0,260.0,0.0,6744.0,1115.0,0.0,0.13576666666666667,0.03283333333333333,0.822,1924.0,0.9454085052435733,53.127461792554534,5.482758620686338,0.8648648648644154,73,0.21,0.84,0.015,0.016,0.23
24204010,2024-06-20,S.TOWER6VAN,127.13,8.55,8352.0,1785.0,811.0,1983.0,2369.0,101.0,456.0,6460.0,1253.0,359.0,0.13576666666666667,0.03283333333333333,0.822,2926.0,0.9369840801817734,50.814127270897394,4.678991596636034,0.8096377306900856,67,0.19,1.28,0.021,0.015,0.19
24304009,2024-06-20,2062BK1,126.66,7.88,8955.0,1794.0,704.0,2031.0,1633.0,281.0,0.0,6773.0,1890.0,0.0,0.13576666666666667,0.03283333333333333,0.822,1914.0,0.941430057968326,53.4738670452118,4.99163879598384,0.8531870428417695,6,0.18,0.73,0.022,0.019,0.17
24304015,2024-06-20,S.TOWER6VAN,127.78,8.15,11328.0,2655.0,718.0,5268.0,2457.0,115.0,396.0,6732.0,1060.0,0.0,0.13576666666666667,0.03283333333333333,0.822,2968.0,0.940042669013904,52.684301142176515,4.26666666666506,0.8278301886789664,67,0.19,1.305,0.03,0.018,0.21
24304018,2024-06-20,1786500D,124.0,8.16,10551.0,3432.0,696.0,2629.0,2379.0,119.0,346.0,6211.0,1072.0,0.0,0.13576666666666667,0.03283333333333333,0.822,2844.0,0.9382566585885423,50.08870967701541,3.0743006992998034,0.8364978902950645,2,0.16,1.25,0.018,0.014,0.179
24304020,2024-06-20,2062BK1,132.5,8.16,10452.0,2682.0,707.0,3555.0,1637.0,278.0,0.0,6999.0,1105.0,267.0,0.13576666666666667,0.03283333333333333,0.822,1915.0,0.9419877719256222,52.82264150903531,3.8970917225936255,0.8548302872058199,6,0.18,0.77,0.029,0.017,0.19
24304023,2024-06-20,R34,136.5,8.08,11103.0,1797.0,851.0,2565.0,1185.0,255.0,0.0,144.0,3799.0,0.0,0.13576666666666667,0.03283333333333333,0.822,1440.0,0.9441139853303077,1.0549450549373265,6.178631051749483,0.8229166666660952,66,0.63,0.74,0.017,0.023,0.22
24304026,2024-06-20,S.TOWER6VAN,132.28,7.21,10257.0,1140.0,798.0,2686.0,2344.0,105.0,420.0,6641.0,1127.0,0.0,0.13576666666666667,0.03283333333333333,0.822,2869.0,0.9483117069255982,50.20411248828089,8.997368421044738,0.8170094109442952,67,0.18,1.282,0.03,0.025,0.206
24304028,2024-06-20,1786500D,131.6,8.15,10734.0,1233.0,704.0,3057.0,1616.0,267.0,0.0,6799.0,1095.0,0.0,0.13576666666666667,0.03283333333333333,0.822,1883.0,0.9416815742329755,51.664133738209244,8.705596107048901,0.8582049920335325,2,0.2,0.794,0.02,0.02,0.213
24304030,2024-06-20,S.TOWER6VAN,126.7,8.4,10947.0,1347.0,784.0,3294.0,2344.0,108.0,406.0,6498.0,1052.0,219.0,0.13576666666666667,0.03283333333333333,0.822,2858.0,0.9378238341899496,51.286503551292135,8.126948775049646,0.8201539538135689,67,0.17,1.28,0.019,0.02,0.23
24304032,2024-06-20,2062BK1,124.5,8.17,10959.0,1392.0,913.0,3124.0,1660.0,268.0,0.0,6361.0,1022.0,0.0,0.13576666666666667,0.03283333333333333,0.822,1928.0,0.9384186326905978,51.092369477501265,7.872844827580551,0.86099585062196,6,0.2,0.82,0.02,0.023,0.19
24304034,2024-06-20,2062BK1,124.9,8.6,10536.0,1443.0,698.0,3123.0,1630.0,267.0,0.0,6358.0,1013.0,0.0,0.13576666666666667,0.03283333333333333,0.822,1897.0,0.9355805243375613,50.904723778615654,7.3014553014502415,0.8592514496569008,6,0.19,0.84,0.021,0.027,0.17
24204064,2024-06-20,SEQRFE550D,128.02,8.97,9921.0,1998.0,566.0,652.0,1600.0,253.0,0.0,6119.0,1118.0,0.0,0.13576666666666667,0.03283333333333333,0.822,1853.0,0.9345207679324439,47.79721918412906,4.96546546546298,0.8634646519153463,73,0.22,0.86,0.031,0.026,0.22
24104005,2024-06-20,2062BK1,138.27,0.0,9366.0,2895.0,1111.0,3315.0,1733.0,284.0,0.0,6395.0,1067.0,0.0,0.13576666666666667,0.03283333333333333,0.822,2017.0,0.9999999999927679,46.25009040250054,3.2352331606206444,0.8591968269703226,6,0.19,0.79,0.022,0.012,0.19
24304051,2024-06-20,2062BK1,96.28,0.0,4464.0,588.0,787.0,621.0,1630.0,281.0,0.0,2312.0,443.0,0.0,0.13576666666666667,0.03283333333333333,0.822,1911.0,0.9999999999896136,24.013294557291093,7.5918367346809665,0.8529565672418352,6,0.22,0.86,0.022,0.019,0.21
24104011,2024-06-20,S.TOWER6VAN,129.81,8.08,9375.0,2010.0,780.0,2595.0,2431.0,82.0,427.0,6672.0,1138.0,0.0,0.13576666666666667,0.03283333333333333,0.822,2940.0,0.9414025672569337,51.39819736498423,4.664179104475291,0.8268707482990385,67,0.184,1.305,0.032,0.02,0.178
24104017,2024-06-20,2062BK1,123.23,8.08,10197.0,2538.0,587.0,3479.0,1729.0,277.0,0.0,5380.0,1180.0,0.0,0.13576666666666667,0.03283333333333333,0.822,2006.0,0.9384662249566792,43.658200113254416,4.017730496452318,0.8619142572278854,6,0.22,0.89,0.027,0.018,0.16
24104021,2024-06-20,1786500D,134.72,8.62,10968.0,1872.0,800.0,3173.0,1733.0,281.0,0.0,6118.0,4078.0,0.0,0.13576666666666667,0.03283333333333333,0.822,2014.0,0.9398632621672955,45.41270783814272,5.8589743589712295,0.8604766633560772,2,0.18,0.81,0.023,0.017,0.192
24104024,2024-06-20,SEQRFE550D,124.05,8.16,10500.0,2445.0,787.0,2093.0,1727.0,281.0,0.0,6528.0,1040.0,0.0,0.13576666666666667,0.03283333333333333,0.822,2008.0,0.9382800090693724,52.62394195846333,4.294478527605605,0.860059760955747,73,0.22,0.9,0.029,0.019,0.21
24104045,2024-06-20,S.TOWER6VAN,130.2,7.95,11421.0,1881.0,825.0,1899.0,2434.0,129.0,416.0,6738.0,1146.0,272.0,0.13576666666666667,0.03283333333333333,0.822,2979.0,0.94245385449915,51.751152073335255,6.071770334925001,0.8170527022488026,67,0.196,1.383,0.042,0.028,0.234
24104047,2024-06-20,2062BK1,126.09,7.84,10317.0,2532.0,799.0,3072.0,1742.0,281.0,0.0,5787.0,971.0,326.0,0.13576666666666667,0.03283333333333333,0.822,2023.0,0.941461957732088,45.89578872197719,4.074644549761424,0.8610973801280963,6,0.19,0.77,0.017,0.02,0.18
24104050,2024-06-20,S.TOWER6VAN,129.82,7.21,9999.0,1983.0,787.0,2324.0,2425.0,121.0,419.0,6193.0,1010.0,308.0,0.13576666666666667,0.03283333333333333,0.822,2965.0,0.9473837845658076,47.7045139420143,5.04236006051183,0.8178752107923043,67,0.17,1.367,0.025,0.023,0.228
24304048,2024-06-20,S.TOWER6VAN,127.64,0.0,9933.0,1758.0,806.0,3300.0,2374.0,115.0,406.0,6542.0,1042.0,230.0,0.13576666666666667,0.03283333333333333,0.822,2895.0,0.9999999999921655,51.25352554018134,5.65017064846095,0.8200345423140518,67,0.187,1.358,0.037,0.028,0.216
24304043,2024-06-20,ASP1239,125.53,8.21,9909.0,1764.0,906.0,4157.0,1122.0,281.0,0.0,6607.0,1055.0,0.0,0.13576666666666667,0.03283333333333333,0.822,1403.0,0.9386122326832764,52.632836771667066,5.617346938772326,0.7997148966494656,24,0.45,0.72,0.02,0.025,0.22
24304040,2024-06-20,S.TOWER6VAN,127.89,8.15,10917.0,2976.0,737.0,3063.0,2348.0,121.0,345.0,6380.0,1016.0,0.0,0.13576666666666667,0.03283333333333333,0.822,2814.0,0.9400911496549539,49.88662131480267,3.6683467741923157,0.8343994314140603,67,0.191,1.338,0.03,0.02,0.182
24304038,2024-06-20,1786500D,136.1,0.0,10917.0,3024.0,669.0,4967.0,1584.0,269.0,0.0,6399.0,1057.0,0.0,0.13576666666666667,0.03283333333333333,0.822,1853.0,0.9999999999926525,47.01689933837608,3.6101190476178537,0.8548300053961928,2,0.22,0.78,0.026,0.022,0.177
24204110,2024-06-21,SEQRFE550D,130.94,7.98,10296.0,996.0,817.0,1821.0,1785.0,263.0,0.0,6904.0,1372.0,0.0,0.1391935483870968,0.0347741935483871,0.881516129032258,2048.0,0.9425568672549486,52.726439590249534,10.337349397579983,0.8715820312495745,73,0.21,0.88,0.022,0.02,0.23
24304076,2024-06-21,S.TOWER6VAN,131.0,8.16,10488.0,1593.0,801.0,3916.0,2315.0,0.0,308.0,6662.0,1092.0,0.0,0.1391935483870968,0.0347741935483871,0.881516129032258,2623.0,0.9413624604703841,50.85496183167287,6.583804143122044,0.882577201677132,67,0.18,1.35,0.035,0.025,0.17
24304079,2024-06-21,S.TOWER6VAN,126.78,7.22,12900.0,2658.0,624.0,2660.0,2409.0,3.0,396.0,6576.0,1103.0,426.0,0.1391935483870968,0.0347741935483871,0.881516129032258,2808.0,0.9461194029780141,51.869380027986516,4.853273137695691,0.8579059829056774,67,0.17,1.29,0.039,0.022,0.18
24304082,2024-06-21,2062BK1,118.83,0.0,9075.0,2691.0,726.0,3078.0,1649.0,329.0,0.0,6350.0,1013.0,0.0,0.1391935483870968,0.0347741935483871,0.881516129032258,1978.0,0.9999999999915846,53.43768408606044,3.3723522853945105,0.8336703741148465,6,0.18,0.75,0.026,0.02,0.19
24304094,2024-06-21,R34,132.56,0.0,10404.0,2541.0,953.0,4136.0,1118.0,275.0,0.0,6077.0,1018.0,0.0,0.1391935483870968,0.0347741935483871,0.881516129032258,1393.0,0.9999999999924564,45.843391671350005,4.094451003540302,0.8025843503224677,66,0.63,0.72,0.018,0.022,0.22
24304090,2024-06-21,S.TOWER6VAN,132.91,8.14,11334.0,2301.0,699.0,3441.0,2407.0,75.0,401.0,6802.0,1083.0,557.0,0.1391935483870968,0.0347741935483871,0.881516129032258,2883.0,0.9422899680897392,51.17748852568523,4.925684485004378,0.8348942074225338,67,0.172,1.34,0.038,0.021,0.269
24304092,2024-06-21,S.TOWER6VAN,129.27,7.23,10734.0,2043.0,696.0,2124.0,2362.0,69.0,350.0,6483.0,1034.0,0.0,0.1391935483870968,0.0347741935483871,0.881516129032258,2781.0,0.9470329670260292,50.1508470638961,5.25403817914574,0.8493347716645634,67,0.18,1.29,0.024,0.025,0.23
24304073,2024-06-21,2830C20HMNAK,129.3,7.12,11514.0,1509.0,801.0,3498.0,2436.0,60.0,395.0,6900.0,1308.0,0.0,0.1391935483870968,0.0347741935483871,0.881516129032258,2891.0,0.9478082392541577,53.364269141118605,7.630218687867707,0.8426150121062461,15,0.17,1.27,0.024,0.019,0.19
24304101,2024-06-21,JIS540RC2ALK,129.81,0.0,8397.0,2850.0,694.0,4050.0,2318.0,0.0,505.0,6223.0,1011.0,0.0,0.1391935483870968,0.0347741935483871,0.881516129032258,2823.0,0.9999999999922965,47.93929589362962,2.9463157894726506,0.8211122918877715,62,0.22,1.43,0.034,0.016,0.23
24304109,2024-06-21,2062BK1,133.14,8.13,10614.0,2034.0,798.0,3074.0,1711.0,288.0,0.0,7254.0,1666.0,0.0,0.1391935483870968,0.0347741935483871,0.881516129032258,1999.0,0.9424506264532991,54.484001802204574,5.218289085543157,0.8559279639815628,6,0.2,0.78,0.018,0.023,0.21
24304114,2024-06-21,S.TOWER6VAN,124.36,8.0,9669.0,2304.0,798.0,4083.0,2416.0,106.0,403.0,6498.0,1559.0,0.0,0.1391935483870968,0.0347741935483871,0.881516129032258,2925.0,0.939558779080239,52.25152782203078,4.196614583331512,0.8259829059826236,67,0.18,1.31,0.021,0.019,0.2
24304112,2024-06-21,2062BK1,128.67,8.34,10575.0,2025.0,807.0,3209.0,1718.0,288.0,0.0,6426.0,1376.0,0.0,0.1391935483870968,0.0347741935483871,0.881516129032258,2006.0,0.9391285307573234,49.94171135423999,5.222222222219643,0.856430707875944,6,0.2,0.76,0.022,0.02,0.21
24304085,2024-06-21,SEQRFE550D,119.93,0.0,11025.0,2484.0,704.0,4135.0,1588.0,280.0,0.0,6175.0,1049.0,0.0,0.1391935483870968,0.0347741935483871,0.881516129032258,1868.0,0.9999999999916618,51.48836821436264,4.438405797099662,0.8501070663807012,73,0.21,0.88,0.026,0.026,0.2
24304070,2024-06-21,S.TOWER6VAN,130.53,7.23,10011.0,987.0,801.0,3628.0,2430.0,60.0,404.0,6669.0,1213.0,0.0,0.1391935483870968,0.0347741935483871,0.881516129032258,2894.0,0.9475174215959096,51.09170305637714,10.142857142846866,0.8396682791980512,67,0.17,1.27,0.032,0.025,0.18
24304061,2024-06-21,S.TOWER6VAN,124.4,8.1,9390.0,2007.0,798.0,2736.0,2462.0,85.0,445.0,6198.0,1001.0,0.0,0.1391935483870968,0.0347741935483871,0.881516129032258,2992.0,0.9388679245212163,49.82315112500142,4.67862481315163,0.8228609625665699,67,0.195,1.395,0.025,0.018,0.205
24304063,2024-06-21,S.TOWER6VAN,135.3,0.0,10062.0,2061.0,600.0,4914.0,2421.0,85.0,394.0,6394.0,1089.0,0.0,0.1391935483870968,0.0347741935483871,0.881516129032258,2900.0,0.9999999999926091,47.25794530637651,4.882096069866627,0.8348275862066087,67,0.189,1.398,0.029,0.024,0.233
24204106,2024-06-21,S.TOWER6VAN,132.52,0.0,10701.0,1041.0,822.0,2439.0,2403.0,128.0,446.0,6402.0,1123.0,0.0,0.1391935483870968,0.0347741935483871,0.881516129032258,2977.0,0.999999999992454,48.309689103166995,10.279538904889261,0.8071884447427587,67,0.19,1.34,0.027,0.015,0.24
24204104,2024-06-21,SEQRFE550D,124.73,8.15,10872.0,2034.0,817.0,1763.0,1650.0,307.0,0.0,5227.0,1444.0,0.0,0.1391935483870968,0.0347741935483871,0.881516129032258,1957.0,0.9386664659772829,41.90651807871477,5.345132743360204,0.843127235564209,73,0.22,0.92,0.018,0.018,0.25
24204102,2024-06-21,1786500D,130.83,0.0,11799.0,2085.0,729.0,4627.0,2373.0,91.0,446.0,5557.0,1101.0,0.0,0.1391935483870968,0.0347741935483871,0.881516129032258,2910.0,0.9999999999923566,42.474967514771265,5.658992805752682,0.815463917525493,2,0.18,1.25,0.019,0.013,0.214
24204098,2024-06-21,S.TOWER6VAN,129.34,8.16,8826.0,2862.0,847.0,2048.0,2437.0,94.0,446.0,6304.0,1027.0,0.0,0.1391935483870968,0.0347741935483871,0.881516129032258,2977.0,0.9406545454477044,48.73975568231994,3.0838574423469307,0.8186093382597183,67,0.18,1.28,0.032,0.02,0.2
24204095,2024-06-21,2830C20MMNC,126.31,7.56,8184.0,2271.0,831.0,2025.0,1613.0,223.0,0.0,6347.0,1047.0,0.0,0.1391935483870968,0.0347741935483871,0.881516129032258,1836.0,0.9435273025999588,50.249386429813555,3.6036988110948465,0.8785403050104147,17,0.2,0.77,0.019,0.02,0.23
24204089,2024-06-21,2062BK1,122.8,7.23,11130.0,1485.0,519.0,3383.0,1586.0,246.0,0.0,184.0,54.0,6093.0,0.1391935483870968,0.0347741935483871,0.881516129032258,1832.0,0.9443974467357964,1.4983713354926842,7.494949494944448,0.8657205240169947,6,0.22,0.78,0.02,0.015,0.19
24204116,2024-06-21,SEQRFE550D,130.77,8.21,8907.0,2085.0,616.0,3059.0,1657.0,243.0,0.0,6814.0,1111.0,0.0,0.1391935483870968,0.0347741935483871,0.881516129032258,1900.0,0.9409267520438845,52.106752312823225,4.271942446041116,0.8721052631574358,73,0.21,0.91,0.018,0.02,0.24
24204083,2024-06-21,SEQRFE550D,131.86,8.16,11232.0,1170.0,613.0,2528.0,1623.0,250.0,0.0,6490.0,1299.0,0.0,0.1391935483870968,0.0347741935483871,0.881516129032258,1873.0,0.9417226110488379,49.21886849651737,9.599999999991795,0.866524292578288,73,0.23,0.91,0.026,0.02,0.23
24304117,2024-06-21,2062BK1,136.69,8.98,9675.0,1014.0,549.0,3494.0,1628.0,264.0,0.0,6869.0,1099.0,0.0,0.1391935483870968,0.0347741935483871,0.881516129032258,1892.0,0.9383538134074392,50.252395932034155,9.541420118333786,0.860465116278615,6,0.18,0.71,0.022,0.015,0.18
24204080,2024-06-21,SEQRFE550D,135.38,0.0,10971.0,2289.0,566.0,4757.0,1593.0,240.0,0.0,6604.0,1243.0,0.0,0.1391935483870968,0.0347741935483871,0.881516129032258,1833.0,0.9999999999926135,48.78120844992775,4.792922673654525,0.8690671031091822,73,0.21,0.87,0.024,0.02,0.22
24204077,2024-06-21,2830C20MMNC,128.2,8.1,9888.0,1026.0,569.0,3759.0,1576.0,246.0,0.0,6278.0,1013.0,0.0,0.1391935483870968,0.0347741935483871,0.881516129032258,1822.0,0.9405722670510598,48.9703588139706,9.637426900575402,0.8649835345769128,17,0.21,0.85,0.029,0.024,0.21
24204074,2024-06-21,S.TOWER6VAN,125.6,7.33,10008.0,1206.0,811.0,3322.0,1583.0,253.0,0.0,6309.0,1025.0,0.0,0.1391935483870968,0.0347741935483871,0.881516129032258,1836.0,0.9448581960359222,50.230891719345294,8.298507462679686,0.8622004357293779,67,0.18,1.32,0.033,0.022,0.19
24204071,2024-06-21,SEQRFE550D,131.0,8.12,9885.0,1185.0,814.0,4032.0,1627.0,253.0,0.0,6565.0,1070.0,0.0,0.1391935483870968,0.0347741935483871,0.881516129032258,1880.0,0.9416331224774178,50.11450381641134,8.341772151891695,0.8654255319144333,73,0.23,0.84,0.018,0.016,0.23
24204068,2024-06-21,2062BK1,128.0,8.16,9786.0,1014.0,811.0,3606.0,1593.0,246.0,0.0,6403.0,1087.0,0.0,0.1391935483870968,0.0347741935483871,0.881516129032258,1839.0,0.9400705052809926,50.023437499609194,9.650887573954979,0.866231647634113,6,0.202,0.77,0.02,0.019,0.213
24204066,2024-06-21,2062BK1,128.8,7.33,10047.0,792.0,806.0,2443.0,1610.0,250.0,0.0,6159.0,1198.0,0.0,0.1391935483870968,0.0347741935483871,0.881516129032258,1860.0,0.9461544112176143,47.8183229809952,12.685606060590043,0.865591397848997,6,0.19,0.75,0.019,0.021,0.203
24204122,2024-06-21,S.TOWER6VAN,127.84,7.21,9957.0,2118.0,619.0,763.0,2379.0,81.0,381.0,6673.0,1109.0,0.0,0.1391935483870968,0.0347741935483871,0.881516129032258,2841.0,0.9466123657834387,52.19806007468556,4.701133144473701,0.8373812038011836,67,0.18,1.33,0.021,0.015,0.25
24304054,2024-06-21,2062BK1,129.72,7.97,9462.0,2682.0,806.0,3139.0,1640.0,281.0,0.0,6427.0,1024.0,0.0,0.1391935483870968,0.0347741935483871,0.881516129032258,1921.0,0.9421163483118447,49.545174221018,3.5279642058152394,0.8537220197809194,6,0.193,0.821,0.023,0.025,0.211
24304057,2024-06-21,2830C20MMNC,132.58,8.15,8931.0,2010.0,795.0,1977.0,1698.0,258.0,0.0,6498.0,1036.0,0.0,0.1391935483870968,0.0347741935483871,0.881516129032258,1956.0,0.9420876856324729,49.01191733256138,4.443283582087342,0.8680981595087587,17,0.202,0.769,0.031,0.025,0.203
24204113,2024-06-21,1786500D,124.79,8.09,10389.0,1785.0,817.0,847.0,1640.0,260.0,351.0,6601.0,1161.0,0.0,0.1391935483870968,0.0347741935483871,0.881516129032258,2251.0,0.9391180011970267,52.89686673569278,5.82016806722363,0.7285650821853716,2,0.22,1.04,0.031,0.021,0.245
24304067,2024-06-21,S.TOWER6VAN,127.5,8.22,11538.0,1461.0,800.0,3077.0,2419.0,81.0,399.0,6405.0,1049.0,0.0,0.1391935483870968,0.0347741935483871,0.881516129032258,2899.0,0.9394341290823798,50.235294117253055,7.897330595477141,0.8344256640217887,67,0.199,1.398,0.032,0.025,0.222
24204087,2024-06-21,2062BK1,129.5,7.33,10956.0,1809.0,613.0,2124.0,1589.0,263.0,0.0,6471.0,1191.0,0.0,0.1391935483870968,0.0347741935483871,0.881516129032258,1852.0,0.9464298764821572,49.96911196872611,6.056384742948559,0.8579913606906814,6,0.22,0.76,0.019,0.018,0.2
24204055,2024-06-21,S.TOWER6VAN,123.19,8.14,9729.0,1107.0,611.0,1063.0,2406.0,132.0,395.0,6020.0,993.0,466.0,0.1391935483870968,0.0347741935483871,0.881516129032258,2933.0,0.938018731432742,48.86760288944827,8.788617886170922,0.8203204909646027,67,0.192,1.382,0.029,0.019,0.191
24104053,2024-06-21,S.TOWER6VAN,127.28,9.9,10170.0,1986.0,860.0,2599.0,2423.0,118.0,420.0,6203.0,1013.0,0.0,0.1391935483870968,0.0347741935483871,0.881516129032258,2961.0,0.9278320454809168,48.73507228120101,5.120845921447573,0.8183046268149887,67,0.187,1.32,0.024,0.02,0.2
24104124,2024-06-21,2062BK1,126.4,8.1,11049.0,3744.0,797.0,2954.0,1744.0,244.0,0.0,6185.0,1051.0,0.0,0.1391935483870968,0.0347741935483871,0.881516129032258,1988.0,0.9397769516658754,48.931962024929334,2.9511217948710065,0.8772635814884924,6,0.19,0.75,0.019,0.02,0.2
24104118,2024-06-21,SEQRFE550D,128.2,8.1,10893.0,2679.0,621.0,1994.0,1741.0,250.0,0.0,6384.0,1050.0,0.0,0.1391935483870968,0.0347741935483871,0.881516129032258,1991.0,0.9405722670510598,49.797191887287084,4.066069428889859,0.8744349573074462,73,0.21,0.88,0.027,0.019,0.21
24104111,2024-06-21,ASP1239,126.27,8.98,10782.0,2484.0,797.0,2418.0,1090.0,267.0,0.0,5944.0,976.0,0.0,0.1391935483870968,0.0347741935483871,0.881516129032258,1357.0,0.9336044362223024,47.07373089374298,4.34057971014318,0.8032424465727316,24,0.43,0.75,0.027,0.015,0.25
24104108,2024-06-21,2062BK1,124.91,7.91,10014.0,3003.0,707.0,2092.0,1696.0,278.0,0.0,6126.0,1007.0,0.0,0.1391935483870968,0.0347741935483871,0.881516129032258,1974.0,0.940445715999545,49.04331118365989,3.334665334664224,0.8591691995942963,6,0.2,0.81,0.022,0.027,0.21
24104105,2024-06-21,2062BK1,125.15,8.54,9228.0,2283.0,694.0,2079.0,1638.0,246.0,0.0,5890.0,967.0,0.0,0.1391935483870968,0.0347741935483871,0.881516129032258,1884.0,0.936120876647946,47.06352377109817,4.042049934295207,0.8694267515918952,6,0.21,0.78,0.029,0.028,0.21
24104103,2024-06-21,S.TOWER6VAN,121.22,8.23,10455.0,2592.0,707.0,3290.0,2431.0,125.0,427.0,6291.0,1104.0,0.0,0.1391935483870968,0.0347741935483871,0.881516129032258,2983.0,0.9364233294636044,51.89737667008829,4.033564814813259,0.8149513912166225,67,0.17,1.278,0.038,0.02,0.197
24104099,2024-06-21,1786500D,124.75,7.88,10869.0,1011.0,699.0,3131.0,2440.0,125.0,433.0,6257.0,1298.0,0.0,0.1391935483870968,0.0347741935483871,0.881516129032258,2998.0,0.9405865942777609,50.15631262484845,10.750741839751978,0.813875917277914,2,0.17,1.25,0.031,0.022,0.212
24104096,2024-06-21,2062BK1,125.31,7.21,9777.0,1833.0,792.0,0.0,1635.0,258.0,0.0,5994.0,989.0,0.0,0.1391935483870968,0.0347741935483871,0.881516129032258,1893.0,0.9455931180127861,47.833373233997015,5.333878887067467,0.8637083993656293,6,0.22,0.74,0.025,0.02,0.2
24104093,2024-06-21,2062BK1,127.26,8.1,11001.0,2001.0,696.0,2633.0,1633.0,267.0,0.0,5821.0,999.0,0.0,0.1391935483870968,0.0347741935483871,0.881516129032258,1900.0,0.9401595744611395,45.74100267133631,5.497751124435034,0.859473684210074,6,0.22,0.79,0.018,0.024,0.23
24104091,2024-06-21,SEQRFE550D,131.39,7.98,10800.0,2445.0,825.0,2882.0,1632.0,261.0,0.0,5795.0,973.0,295.0,0.1391935483870968,0.0347741935483871,0.881516129032258,1893.0,0.9427423405256316,44.105335261099746,4.417177914108623,0.8621236133117475,73,0.21,0.89,0.026,0.023,0.2
24104056,2024-06-21,S.TOWER6VAN,124.4,7.89,9936.0,2001.0,787.0,2499.0,2437.0,123.0,420.0,6032.0,973.0,287.0,0.1391935483870968,0.0347741935483871,0.881516129032258,2980.0,0.940358303719553,48.48874598031761,4.965517241376829,0.8177852348990544,67,0.185,1.298,0.027,0.02,0.209
24104086,2024-06-21,S.TOWER6VAN,132.05,0.0,12051.0,2964.0,790.0,3045.0,2428.0,116.0,426.0,6392.0,1032.0,308.0,0.1391935483870968,0.0347741935483871,0.881516129032258,2970.0,0.9999999999924272,48.405906853098024,4.065789473682838,0.8175084175081423,67,0.17,1.28,0.025,0.024,0.21
24104084,2024-06-21,2062BK1,130.69,0.0,10374.0,2160.0,797.0,5322.0,1628.0,260.0,0.0,6002.0,1044.0,308.0,0.1391935483870968,0.0347741935483871,0.881516129032258,1888.0,0.9999999999923483,45.92547249180561,4.802777777775554,0.8622881355927636,6,0.2,0.87,0.035,0.025,0.22
24104081,2024-06-21,SEQRFE550D,127.24,7.33,9693.0,1974.0,812.0,2615.0,1628.0,263.0,0.0,6121.0,983.0,298.0,0.1391935483870968,0.0347741935483871,0.881516129032258,1891.0,0.9455302073200155,48.10594152744337,4.910334346502072,0.860920148069349,73,0.22,0.85,0.035,0.028,0.21
24104078,2024-06-21,2062BK1,124.05,7.33,10305.0,1986.0,792.0,2966.0,1638.0,267.0,0.0,5719.0,945.0,315.0,0.1391935483870968,0.0347741935483871,0.881516129032258,1905.0,0.9442076419474487,46.10237807298587,5.188821752263248,0.859842519684588,6,0.2,0.77,0.03,0.025,0.21
24104075,2024-06-21,2062BK1,128.3,7.21,10461.0,1983.0,787.0,2678.0,1628.0,257.0,0.0,6289.0,1070.0,0.0,0.1391935483870968,0.0347741935483871,0.881516129032258,1885.0,0.9467935945616797,49.01792673383462,5.275340393340759,0.8636604774531227,6,0.2,0.85,0.022,0.019,0.23
24104072,2024-06-21,2830C20MMNC,129.4,7.23,9900.0,2004.0,844.0,2723.0,1661.0,280.0,0.0,6190.0,992.0,0.0,0.1391935483870968,0.0347741935483871,0.881516129032258,1941.0,0.9470833638223884,47.836166923896165,4.940119760476577,0.8557444616172819,17,0.225,0.893,0.029,0.027,0.232
24104069,2024-06-21,2062BK1,128.7,7.15,10284.0,1974.0,782.0,2881.0,1662.0,271.0,0.0,6157.0,985.0,0.0,0.1391935483870968,0.0347741935483871,0.881516129032258,1933.0,0.947368421045658,47.83993783956613,5.209726443766358,0.8598034143813452,6,0.187,0.801,0.029,0.024,0.2
24104065,2024-06-21,SEQRFE550D,130.1,8.1,8763.0,1893.0,799.0,1483.0,1661.0,261.0,0.0,6197.0,1166.0,321.0,0.1391935483870968,0.0347741935483871,0.881516129032258,1922.0,0.9413892908759669,47.63259031477608,4.629160063388997,0.8642039542139104,73,0.22,0.86,0.032,0.021,0.19
24104062,2024-06-21,2062BK1,132.25,0.0,10680.0,1878.0,547.0,3508.0,1629.0,264.0,0.0,6580.0,1054.0,0.0,0.1391935483870968,0.0347741935483871,0.881516129032258,1893.0,0.9999999999924386,49.754253307752336,5.686900958463426,0.8605388272578656,6,0.209,0.775,0.027,0.019,0.223
24104059,2024-06-21,S.TOWER6VAN,132.6,0.0,11991.0,588.0,554.0,3420.0,2429.0,81.0,484.0,6565.0,1106.0,0.0,0.1391935483870968,0.0347741935483871,0.881516129032258,2994.0,0.9999999999924586,49.50980392119526,20.39285714282246,0.8112892451567096,67,0.19,1.4,0.031,0.016,0.206
24104088,2024-06-21,2062BK1,125.82,0.0,11199.0,2001.0,787.0,2720.0,1633.0,271.0,0.0,6161.0,1051.0,0.0,0.1391935483870968,0.0347741935483871,0.881516129032258,1904.0,0.9999999999920521,48.966777936345835,5.596701649172616,0.8576680672264403,6,0.21,0.76,0.02,0.018,0.18
24104153,2024-06-22,SEQRFE550D,127.19,8.21,10599.0,3144.0,805.0,2891.0,1651.0,271.0,0.0,6231.0,1184.0,0.0,0.13648275862068965,0.035517241379310345,0.8211379310344827,1922.0,0.9393648448970505,48.98970044776327,3.371183206105798,0.8590010405822794,73,0.21,0.91,0.034,0.024,0.18
24104155,2024-06-22,2062BK1,130.12,7.89,11205.0,3432.0,782.0,3555.0,1635.0,275.0,0.0,6423.0,1173.0,0.0,0.13648275862068965,0.035517241379310345,0.8211379310344827,1910.0,0.9428302296866691,49.36212726675867,3.2648601398591888,0.8560209424079288,6,0.18,0.73,0.023,0.022,0.19
24104157,2024-06-22,S.TOWER6VAN,125.87,8.14,10809.0,2352.0,825.0,4243.0,2433.0,122.0,426.0,6259.0,1122.0,0.0,0.13648275862068965,0.035517241379310345,0.8211379310344827,2981.0,0.939258264301625,49.72590768213453,4.595663265304169,0.8161690707813432,67,0.2,1.371,0.032,0.018,0.215
24304123,2024-06-22,S.TOWER6VAN,122.5,8.16,10110.0,999.0,557.0,4283.0,2418.0,83.0,410.0,6000.0,961.0,0.0,0.13648275862068965,0.035517241379310345,0.8211379310344827,2911.0,0.9375478340659916,48.97959183633486,10.12012012010999,0.8306423909306663,67,0.181,1.326,0.024,0.02,0.24
24104168,2024-06-22,2062BK1,127.65,8.14,11046.0,2268.0,830.0,4080.0,1669.0,261.0,0.0,6001.0,977.0,307.0,0.13648275862068965,0.035517241379310345,0.8211379310344827,1930.0,0.9400544959058836,47.011359184903945,4.870370370368223,0.8647668393777903,6,0.2,0.79,0.024,0.023,0.23
24104171,2024-06-22,SEQRFE550D,127.65,8.52,9975.0,2484.0,787.0,3278.0,1669.0,250.0,0.0,5897.0,949.0,370.0,0.13648275862068965,0.035517241379310345,0.8211379310344827,1919.0,0.9374311522292911,46.19663141366082,4.015700483090171,0.8697238144862586,73,0.23,0.87,0.021,0.018,0.2
24104151,2024-06-22,2062BK1,129.87,8.18,9930.0,2802.0,825.0,2593.0,1652.0,271.0,0.0,6223.0,1074.0,0.0,0.13648275862068965,0.035517241379310345,0.8211379310344827,1923.0,0.9407461064763438,47.91714791677896,3.5438972162728253,0.8590743629740722,6,0.2,0.77,0.028,0.02,0.23
24104177,2024-06-22,SEQRFE550D,131.45,8.89,9981.0,3318.0,750.0,2244.0,1649.0,302.0,0.0,6508.0,1088.0,0.0,0.13648275862068965,0.035517241379310345,0.8211379310344827,1951.0,0.9366538406659781,49.50931913237346,3.0081374321871586,0.8452075858529753,73,0.23,0.9,0.024,0.019,0.22
24104162,2024-06-22,2062BK1,122.92,8.55,12285.0,2385.0,787.0,3447.0,1682.0,271.0,0.0,6290.0,1095.0,0.0,0.13648275862068965,0.035517241379310345,0.8211379310344827,1953.0,0.9349661519667228,51.17149365399307,5.150943396224255,0.8612391193031944,6,0.18,0.77,0.033,0.022,0.23
24104149,2024-06-22,S.TOWER6VAN,130.58,7.69,9135.0,3855.0,780.0,1518.0,2294.0,102.0,372.0,6195.0,997.0,0.0,0.13648275862068965,0.035517241379310345,0.8211379310344827,2768.0,0.9443841758809259,47.44218103808055,2.369649805446856,0.8287572254332266,67,0.178,1.381,0.034,0.018,0.226
24104137,2024-06-22,2062BK1,130.43,8.14,11409.0,2013.0,744.0,3949.0,1657.0,250.0,0.0,5917.0,1047.0,333.0,0.13648275862068965,0.035517241379310345,0.8211379310344827,1907.0,0.941257126355335,45.36533006175446,5.667660208640999,0.8689040377551815,6,0.17,0.75,0.025,0.025,0.22
24104145,2024-06-22,SEQRFE550D,126.74,7.65,10017.0,3267.0,747.0,2052.0,1663.0,257.0,0.0,5799.0,1000.0,321.0,0.13648275862068965,0.035517241379310345,0.8211379310344827,1920.0,0.9430761217282309,45.75508915854699,3.0661157024784003,0.8661458333328822,73,0.23,0.91,0.022,0.022,0.18
24104142,2024-06-22,S.TOWER6VAN,112.38,8.14,10953.0,3330.0,802.0,1205.0,2463.0,111.0,429.0,6025.0,986.0,0.0,0.13648275862068965,0.035517241379310345,0.8211379310344827,3003.0,0.9324593428399232,53.61274248039142,3.2891891891882015,0.820179820179547,67,0.178,1.31,0.03,0.017,0.194
24304120,2024-06-22,SEQRFE550D,123.66,7.22,9786.0,1995.0,558.0,3994.0,1618.0,261.0,0.0,6433.0,1031.0,0.0,0.13648275862068965,0.035517241379310345,0.8211379310344827,1879.0,0.9448349633179643,52.0216723269285,4.9052631578922785,0.861096327833496,73,0.21,0.864,0.02,0.02,0.21
24104134,2024-06-22,2062BK1,130.4,8.6,10884.0,2751.0,797.0,2850.0,1695.0,253.0,0.0,6418.0,1028.0,0.0,0.13648275862068965,0.035517241379310345,0.8211379310344827,1948.0,0.9381294963961286,49.21779141066551,3.956379498362793,0.8701232032849743,6,0.21,0.77,0.033,0.021,0.21
24104132,2024-06-22,S.TOWER6VAN,129.5,8.14,9882.0,3234.0,782.0,3369.0,2436.0,0.0,470.0,6266.0,1123.0,0.0,0.13648275862068965,0.035517241379310345,0.8211379310344827,2906.0,0.940860215046928,48.38610038572675,3.055658627086254,0.8382656572605511,67,0.19,1.29,0.023,0.017,0.19
24104129,2024-06-22,SEQRFE550D,130.1,8.14,10698.0,2802.0,852.0,3313.0,1486.0,224.0,0.0,6278.0,1065.0,0.0,0.13648275862068965,0.035517241379310345,0.8211379310344827,1710.0,0.9411168981413403,48.255188316308576,3.8179871520328987,0.8690058479527082,73,0.22,0.89,0.023,0.021,0.22
24104126,2024-06-22,S.TOWER6VAN,126.5,7.25,10581.0,2757.0,795.0,2888.0,2501.0,74.0,420.0,6149.0,1134.0,0.0,0.13648275862068965,0.035517241379310345,0.8211379310344827,2995.0,0.9457943925162932,48.60869565178965,3.837867247006225,0.8350584307175843,67,0.179,1.324,0.027,0.02,0.24
24304125,2024-06-22,SEQRFE550D,126.35,7.21,10029.0,972.0,555.0,4940.0,1627.0,261.0,0.0,6439.0,1161.0,0.0,0.13648275862068965,0.035517241379310345,0.8211379310344827,1888.0,0.9460167714813865,50.96161456231926,10.317901234557286,0.8617584745758148,73,0.22,0.84,0.016,0.017,0.21
24104115,2024-06-22,S.TOWER6VAN,126.98,6.29,10503.0,2742.0,795.0,1958.0,2438.0,123.0,431.0,6202.0,1018.0,0.0,0.13648275862068965,0.035517241379310345,0.8211379310344827,2992.0,0.952802581218933,48.84233737558007,3.830415754922017,0.814839572192241,67,0.188,1.313,0.029,0.02,0.218
24104147,2024-06-22,S.TOWER6VAN,132.3,7.21,9741.0,3378.0,795.0,1721.0,2431.0,119.0,423.0,6296.0,1065.0,0.0,0.13648275862068965,0.035517241379310345,0.8211379310344827,2973.0,0.9483191169023847,47.58881330273931,2.8836589698037645,0.8176925664309392,67,0.173,1.291,0.026,0.016,0.216
24104121,2024-06-22,S.TOWER6VAN,127.1,8.15,10680.0,2985.0,788.0,3007.0,2481.0,105.0,474.0,6330.0,1154.0,0.0,0.13648275862068965,0.035517241379310345,0.8211379310344827,3060.0,0.9397412199560833,49.80330448426591,3.5778894472349823,0.8107843137252252,67,0.198,1.358,0.034,0.015,0.189
24104139,2024-06-22,S.TOWER6VAN,127.18,7.32,10791.0,2562.0,765.0,2562.0,2434.0,122.0,423.0,5608.0,964.0,319.0,0.13648275862068965,0.035517241379310345,0.8211379310344827,2979.0,0.9455762081714085,44.09498348762309,4.211943793909363,0.8170527022488026,67,0.192,1.322,0.025,0.023,0.216
24304135,2024-06-22,S.TOWER6VAN,125.8,7.21,9873.0,2505.0,892.0,4306.0,2413.0,81.0,399.0,6565.0,1015.0,0.0,0.13648275862068965,0.035517241379310345,0.8211379310344827,2893.0,0.9457935493500806,52.186009538535885,3.9413173652678877,0.8340822675420553,67,0.193,1.317,0.025,0.017,0.219
24204175,2024-06-22,2062BK1,123.01,8.77,9474.0,1812.0,652.0,2525.0,1664.0,229.0,0.0,6215.0,991.0,0.0,0.13648275862068965,0.035517241379310345,0.8211379310344827,1893.0,0.9334496888683151,50.524347613604384,5.228476821189168,0.8790279978864876,6,0.19,0.7,0.021,0.019,0.23
24204172,2024-06-22,2062BK1,118.9,8.88,9642.0,1779.0,668.0,3351.0,1704.0,267.0,0.0,5812.0,1011.0,0.0,0.13648275862068965,0.035517241379310345,0.8211379310344827,1971.0,0.9305055564178236,48.88141295164944,5.4198988195585045,0.8645357686449191,6,0.19,0.76,0.017,0.015,0.19
24204169,2024-06-22,2062BK1,128.33,8.42,9630.0,1890.0,811.0,1597.0,1677.0,270.0,0.0,6659.0,1110.0,0.0,0.13648275862068965,0.035517241379310345,0.8211379310344827,1947.0,0.9384277879273243,51.88965947127024,5.095238095235399,0.8613251155619613,6,0.21,0.8,0.03,0.02,0.21
24204164,2024-06-22,2062BK1,125.64,7.21,10617.0,1506.0,822.0,2823.0,1701.0,280.0,0.0,6776.0,1131.0,0.0,0.13648275862068965,0.035517241379310345,0.8211379310344827,1981.0,0.9457282649533632,53.93186883115304,7.049800796808068,0.858657243815821,6,0.22,0.8,0.02,0.018,0.21
24204161,2024-06-22,S.TOWER6VAN,126.47,8.12,10074.0,1803.0,811.0,1086.0,2390.0,98.0,446.0,6325.0,1210.0,0.0,0.13648275862068965,0.035517241379310345,0.8211379310344827,2934.0,0.9396686232191124,50.01186051988604,5.587354409314705,0.8145875937284204,67,0.185,1.333,0.024,0.018,0.207
24204158,2024-06-22,S.TOWER6VAN,132.05,8.12,9456.0,1857.0,817.0,0.0,2433.0,98.0,442.0,5962.0,1072.0,0.0,0.13648275862068965,0.035517241379310345,0.8211379310344827,2973.0,0.9420703431480199,45.1495645585373,5.092084006459293,0.8183652875880194,67,0.197,1.332,0.023,0.018,0.2
24204156,2024-06-22,SEQRFE550D,130.01,0.0,10893.0,2448.0,718.0,4661.0,1755.0,317.0,0.0,7006.0,2242.0,0.0,0.13648275862068965,0.035517241379310345,0.8211379310344827,2072.0,0.9999999999923084,53.888162448627895,4.449754901958967,0.8470077220073132,73,0.22,0.91,0.018,0.017,0.25
24204154,2024-06-22,1786500D,126.88,7.68,9936.0,2229.0,715.0,723.0,1603.0,253.0,0.0,6597.0,1095.0,0.0,0.13648275862068965,0.035517241379310345,0.8211379310344827,1856.0,0.9429250891725407,51.9940100878626,4.4576043068620645,0.8636853448271209,2,0.25,0.93,0.023,0.021,0.236
24204178,2024-06-22,2062BK1,0.0,0.0,9987.0,3102.0,872.0,3320.0,1654.0,240.0,0.0,6291.0,1165.0,0.0,0.13648275862068965,0.035517241379310345,0.8211379310344827,1894.0,0.0,6291000000000.0,3.219535783364533,0.8732840549097818,6,0.2,0.77,0.021,0.016,0.17
