Repository: SiddharthKumar268/FerroMind

# FerroMind
*Ferro-Alloy Optimisation using Machine Learning*
**SAIL Durgapur Steel Plant | Steel Melting Shop**
Intern: Siddharth Kumar | FY 2023-24 to FY 2025-26

---

## Quick Start

```bash

# 2. Place raw Excel files in data/raw/

## Dataset

| | |
|---|---|
| Total heats after cleaning | 47,421 |
| Training set | 37,936 heats (Apr 2023 – Jun 2025) |
| Test set | 9,485 heats (Jun 2025 – Dec 2025) |
| Input features | 21 (16 raw + 5 engineered) |
| Target variables | Mn, Si, C, S, P |
| BOF grades | 76 distinct grades |
| Split method | Chronological 80/20 — no shuffle, no leakage |

---

File: data/processed/sms_train.csv (part 139 of 253)
Heat_Number,Date,BOF Grade Code,Hot Metal Addn. Weight,Scrap Addn. Weight,Lime Into Converter,Dolomite Into Converter,Lime Into Ladle,Iron Ore Into Converter,SIMN Into Ladle,FESI Into Ladle,FEMN Into Ladle,Measered O2 Mainblow II,Duration of Mainblow I/II,Measered O2 2nd Blow,HM_P,HM_S,HM_Si,Total_FA_Ladle,HM_Ratio,O2_per_ton_HM,Lime_Dolo_Ratio,SiMn_FA_Fraction,Grade_Encoded,C,Mn,P,S,Si
24204152,2024-06-22,2062BK1,125.98,7.23,10461.0,2538.0,811.0,1977.0,1657.0,257.0,0.0,6799.0,1177.0,0.0,0.13648275862068965,0.035517241379310345,0.8211379310344827,1914.0,0.9457247954286786,53.96888394940491,4.121749408981827,0.865726227794741,6,0.22,0.89,0.02,0.018,0.23
24204148,2024-06-22,2062BK1,131.79,8.16,10041.0,3339.0,759.0,664.0,1691.0,253.0,0.0,6420.0,1081.0,0.0,0.13648275862068965,0.035517241379310345,0.8211379310344827,1944.0,0.941693461943968,48.713862963436426,3.007187780771786,0.8698559670777418,6,0.2,0.74,0.022,0.02,0.21
24204146,2024-06-22,S.TOWER6VAN,130.12,7.21,9714.0,3108.0,762.0,681.0,2430.0,108.0,442.0,6806.0,1188.0,0.0,0.13648275862068965,0.035517241379310345,0.8211379310344827,2980.0,0.9474987256903262,52.30556409427985,3.1254826254816197,0.8154362416104646,67,0.2,1.31,0.026,0.02,0.22
24204143,2024-06-22,2062BK1,136.5,7.97,9477.0,2598.0,765.0,585.0,1725.0,260.0,0.0,6393.0,1052.0,0.0,0.13648275862068965,0.035517241379310345,0.8211379310344827,1985.0,0.9448328372607128,46.835164834821725,3.6478060046175336,0.8690176322413758,6,0.2,0.75,0.021,0.02,0.2
24204140,2024-06-22,2062BK1,129.97,0.0,8073.0,2586.0,1419.0,336.0,3406.0,574.0,243.0,506.0,102.0,0.0,0.13648275862068965,0.035517241379310345,0.8211379310344827,4223.0,0.999999999992306,3.893206124460313,3.1218097447783753,0.8065356381717246,6,0.2,0.74,0.024,0.018,0.2
24204136,2024-06-22,1786500D,129.2,8.15,9957.0,1110.0,0.0,2326.0,0.0,0.0,0.0,6111.0,998.0,0.0,0.13648275862068965,0.035517241379310345,0.8211379310344827,0.0,0.9406625409469191,47.29876160954104,8.970270270262189,0.0,2,0.23,0.94,0.025,0.016,0.184
24204133,2024-06-22,S.TOWER6VAN,126.7,7.32,10584.0,2061.0,616.0,2439.0,2413.0,0.0,449.0,6674.0,1163.0,0.0,0.13648275862068965,0.035517241379310345,0.8211379310344827,2862.0,0.9453812863681139,52.67561168072079,5.1353711790368095,0.843116701606973,67,0.19,1.31,0.022,0.015,0.2
24204130,2024-06-22,S.TOWER6VAN,126.3,8.4,10056.0,2100.0,814.0,1820.0,2406.0,0.0,446.0,6675.0,1159.0,0.0,0.13648275862068965,0.035517241379310345,0.8211379310344827,2852.0,0.937639198211302,52.85035629411836,4.788571428569148,0.8436185133236874,67,0.177,1.308,0.022,0.019,0.215
24204127,2024-06-22,2062BK1,130.02,7.21,9906.0,1083.0,817.0,1137.0,1664.0,243.0,0.0,6661.0,1241.0,0.0,0.13648275862068965,0.035517241379310345,0.8211379310344827,1907.0,0.9474604678208303,51.23057991038893,9.146814404423687,0.8725747246980218,6,0.2,0.76,0.019,0.015,0.21
24204150,2024-06-22,S.TOWER6VAN,131.03,7.21,10467.0,3267.0,764.0,1420.0,2319.0,105.0,388.0,6398.0,1060.0,0.0,0.13648275862068965,0.035517241379310345,0.8211379310344827,2812.0,0.9478443286968472,48.82851255400421,3.2038567493103143,0.8246799431007025,67,0.195,1.317,0.024,0.018,0.17
24304131,2024-06-22,SEQRFE550D,126.7,8.97,9936.0,2667.0,544.0,4100.0,1635.0,258.0,0.0,6423.0,994.0,0.0,0.13648275862068965,0.035517241379310345,0.8211379310344827,1893.0,0.9338836883545818,50.694554064319696,3.7255343082100767,0.8637083993656293,73,0.21,0.92,0.034,0.023,0.22
24204186,2024-06-22,S.TOWER6VAN,126.2,8.14,8508.0,3075.0,811.0,0.0,2481.0,122.0,439.0,6440.0,1171.0,362.0,0.13648275862068965,0.035517241379310345,0.8211379310344827,3042.0,0.9394074735675197,51.03011093461941,2.766829268291783,0.8155818540431244,67,0.17,1.28,0.02,0.02,0.17
24304128,2024-06-22,S.TOWER6VAN,128.6,8.4,9765.0,2652.0,558.0,3836.0,2433.0,84.0,453.0,6725.0,1045.0,0.0,0.13648275862068965,0.035517241379310345,0.8211379310344827,2970.0,0.9386861313800097,52.29393468077532,3.6821266968311908,0.8191919191916434,67,0.199,1.328,0.029,0.019,0.192
24304138,2024-06-22,S.TOWER6VAN,124.51,8.16,9921.0,2205.0,897.0,3228.0,2420.0,81.0,397.0,6354.0,983.0,411.0,0.13648275862068965,0.035517241379310345,0.8211379310344827,2898.0,0.9384940076811752,51.03204561841593,4.499319727889116,0.8350586611453296,67,0.192,1.358,0.025,0.017,0.212
24304141,2024-06-22,S.TOWER6VAN,126.48,8.11,9873.0,3261.0,884.0,1680.0,2210.0,79.0,394.0,6548.0,1013.0,415.0,0.13648275862068965,0.035517241379310345,0.8211379310344827,2683.0,0.9397429229442029,51.77103099263305,3.0275988960432296,0.8237048080503825,67,0.193,1.322,0.026,0.019,0.225
24304144,2024-06-22,S.TOWER6VAN,129.71,7.21,10476.0,3312.0,803.0,1823.0,2425.0,47.0,402.0,6006.0,931.0,0.0,0.13648275862068965,0.035517241379310345,0.8211379310344827,2874.0,0.9473415132855146,46.303291958628456,3.1630434782599144,0.8437717466942088,67,0.197,1.312,0.022,0.024,0.212
24304159,2024-06-22,2062BK1,0.0,0.0,5931.0,1110.0,688.0,1756.0,1616.0,271.0,0.0,5097.0,1091.0,0.0,0.13648275862068965,0.035517241379310345,0.8211379310344827,1887.0,0.0,5097000000000.0,5.34324324323843,0.8563857975618143,6,0.22,0.77,0.023,0.021,0.21
24304160,2024-06-22,2062BK1,128.28,8.14,9792.0,2634.0,707.0,3022.0,1617.0,264.0,0.0,6342.0,1028.0,0.0,0.13648275862068965,0.035517241379310345,0.8211379310344827,1881.0,0.9403313297101573,49.438727782589346,3.717539863324329,0.8596491228065606,6,0.2,0.75,0.017,0.021,0.21
24304184,2024-06-22,S.TOWER6VAN,128.1,8.25,9366.0,3021.0,602.0,4333.0,2373.0,71.0,356.0,6615.0,1054.0,0.0,0.13648275862068965,0.035517241379310345,0.8211379310344827,2800.0,0.9394939493880492,51.63934426189197,3.1002979145967893,0.8474999999996973,67,0.16,1.25,0.021,0.024,0.2
24304182,2024-06-22,SEQRFE550D,130.38,8.97,9915.0,3000.0,690.0,4292.0,1620.0,281.0,0.0,6560.0,1046.0,0.0,0.13648275862068965,0.035517241379310345,0.8211379310344827,1901.0,0.9356297093581943,50.31446540841913,3.3049999999988984,0.8521830615461061,73,0.21,0.84,0.028,0.021,0.21
24304179,2024-06-22,S.TOWER6VAN,131.13,8.12,10020.0,2394.0,721.0,3651.0,2351.0,78.0,345.0,6881.0,1095.0,0.0,0.13648275862068965,0.035517241379310345,0.8211379310344827,2774.0,0.941687612201496,52.474643483165764,4.185463659146121,0.8475126171590311,67,0.17,1.26,0.024,0.024,0.18
24304163,2024-06-22,SEQRFE550D,123.19,9.07,9552.0,2640.0,695.0,3178.0,1569.0,264.0,0.0,6505.0,1229.0,0.0,0.13648275862068965,0.035517241379310345,0.8211379310344827,1833.0,0.9314229547789853,52.80461076343206,3.6181818181804477,0.855973813420155,73,0.21,0.87,0.021,0.022,0.23
24304165,2024-06-22,SEQRFE550D,124.85,8.15,9159.0,2139.0,701.0,2534.0,1584.0,262.0,0.0,6478.0,1058.0,0.0,0.13648275862068965,0.035517241379310345,0.8211379310344827,1846.0,0.9387218045042202,51.886263515803876,4.281907433378082,0.8580715059583651,73,0.22,0.86,0.026,0.023,0.24
24304170,2024-06-22,S.TOWER6VAN,129.82,7.21,9684.0,2607.0,798.0,3431.0,2447.0,105.0,450.0,6611.0,1096.0,0.0,0.13648275862068965,0.035517241379310345,0.8211379310344827,3002.0,0.9473837845658076,50.924356801333204,3.714614499423201,0.8151232511656179,67,0.19,1.332,0.028,0.022,0.202
24304167,2024-06-22,SEQRFE550D,126.45,8.66,9363.0,2616.0,806.0,3164.0,1585.0,262.0,0.0,6528.0,1073.0,0.0,0.13648275862068965,0.035517241379310345,0.8211379310344827,1847.0,0.9359040781516105,51.625148279544284,3.5791284403656043,0.85814834867306,73,0.21,0.85,0.024,0.024,0.2
24304203,2024-06-23,1786500D,121.36,7.21,9462.0,2250.0,793.0,3096.0,1708.0,272.0,298.0,6800.0,1557.0,0.0,0.139,0.03428125,0.7970937499999999,2278.0,0.9439215991215376,56.031641397033354,4.205333333331464,0.7497805092182837,2,0.19,0.99,0.027,0.024,0.194
24304176,2024-06-23,S.TOWER6VAN,136.03,8.14,9939.0,2736.0,792.0,3495.0,2310.0,81.0,356.0,6560.0,1044.0,0.0,0.139,0.03428125,0.7970937499999999,2747.0,0.9435388777072654,48.224656325455975,3.6326754385951636,0.8409173643972184,67,0.19,1.354,0.027,0.024,0.216
24304187,2024-06-23,S.TOWER6VAN,130.7,8.1,9138.0,3012.0,599.0,3808.0,2365.0,75.0,357.0,6626.0,1054.0,0.0,0.139,0.03428125,0.7970937499999999,2797.0,0.9416426512900459,50.6962509560008,3.033864541831662,0.8455488022878636,67,0.186,1.29,0.03,0.021,0.225
24304190,2024-06-23,S.TOWER6VAN,130.2,7.25,10515.0,2676.0,599.0,4407.0,2285.0,62.0,397.0,6555.0,1044.0,0.0,0.139,0.03428125,0.7970937499999999,2744.0,0.947253546737379,50.345622119428995,3.9293721973079485,0.8327259475215624,67,0.183,1.312,0.025,0.02,0.202
24304192,2024-06-23,2062BK1,128.8,6.3,9960.0,3540.0,599.0,3417.0,1593.0,267.0,0.0,6691.0,1066.0,0.0,0.139,0.03428125,0.7970937499999999,1860.0,0.9533678756406117,51.94875776357183,2.8135593220331034,0.8564516129027654,6,0.21,0.84,0.027,0.02,0.21
24304194,2024-06-23,S.TOWER6VAN,129.1,7.21,9900.0,2985.0,593.0,5213.0,2372.0,74.0,346.0,6697.0,1065.0,0.0,0.139,0.03428125,0.7970937499999999,2792.0,0.9471058616319632,51.87451587876163,3.3165829145717534,0.8495702005727617,67,0.175,1.31,0.034,0.021,0.235
24304197,2024-06-23,S.TOWER6VAN,129.36,7.22,10056.0,2034.0,811.0,4060.0,2413.0,104.0,389.0,6441.0,1025.0,0.0,0.139,0.03428125,0.7970937499999999,2906.0,0.9471372089548461,49.7912801480381,4.943952802357451,0.8303509979350205,67,0.187,1.308,0.034,0.02,0.218
24304200,2024-06-23,2062BK1,133.51,7.56,10518.0,2652.0,803.0,3787.0,1677.0,281.0,0.0,6838.0,1115.0,259.0,0.139,0.03428125,0.7970937499999999,1958.0,0.9464095838878117,51.21713729270305,3.966063348414794,0.8564862104183573,6,0.2,0.78,0.031,0.021,0.23
24304173,2024-06-23,S.TOWER6VAN,127.85,8.56,12048.0,1446.0,795.0,2887.0,2239.0,104.0,396.0,6397.0,1055.0,0.0,0.139,0.03428125,0.7970937499999999,2739.0,0.9372480023389983,50.035197496675515,8.331950207463118,0.8174516246802419,67,0.178,1.308,0.032,0.023,0.211
24304217,2024-06-23,S.TOWER6VAN,127.03,6.79,10209.0,2088.0,801.0,3582.0,2433.0,105.0,400.0,6604.0,1163.0,235.0,0.139,0.03428125,0.7970937499999999,2938.0,0.9492602002619247,51.987719435944356,4.889367816089613,0.8281143635123117,67,0.198,1.391,0.031,0.017,0.229
24304206,2024-06-23,SEQRFE550D,117.69,7.71,9723.0,2265.0,804.0,2972.0,1719.0,274.0,193.0,6805.0,1237.0,0.0,0.139,0.03428125,0.7970937499999999,2186.0,0.9385167464039991,57.82139519026407,4.292715231786184,0.7863677950591096,73,0.2,0.95,0.026,0.019,0.2
24304212,2024-06-23,1786500D,130.12,7.21,9243.0,3357.0,790.0,2360.0,1734.0,277.0,197.0,6811.0,1230.0,0.0,0.139,0.03428125,0.7970937499999999,2208.0,0.9474987256903262,52.34399016252426,2.7533512064334964,0.7853260869561661,2,0.19,0.87,0.034,0.021,0.218
24304240,2024-06-23,2062BK1,123.88,7.21,10272.0,2841.0,751.0,4284.0,1698.0,264.0,0.0,6610.0,1332.0,0.0,0.139,0.03428125,0.7970937499999999,1962.0,0.9449996185754443,53.358088472284805,3.615628299893131,0.8654434250760115,6,0.2,0.79,0.024,0.02,0.23
24304235,2024-06-23,2062BK1,122.87,9.26,9858.0,2148.0,804.0,3937.0,1718.0,258.0,0.0,6410.0,1051.0,0.0,0.139,0.03428125,0.7970937499999999,1976.0,0.9299175054799826,52.16895906199911,4.589385474858199,0.8694331983801268,6,0.2,0.85,0.036,0.022,0.23
24304229,2024-06-23,S.TOWER6VAN,124.72,7.21,9216.0,2190.0,798.0,3644.0,2425.0,85.0,416.0,6402.0,1047.0,0.0,0.139,0.03428125,0.7970937499999999,2926.0,0.945349806708517,51.330981397920695,4.20821917808027,0.8287764866709403,67,0.183,1.35,0.036,0.02,0.2
24304226,2024-06-23,SEQRFE550D,126.07,7.24,9051.0,2142.0,800.0,3647.0,1740.0,261.0,0.0,6408.0,1027.0,0.0,0.139,0.03428125,0.7970937499999999,2001.0,0.9456904958296776,50.82890457641922,4.225490196076459,0.8695652173908698,73,0.23,0.89,0.022,0.016,0.19
24304223,2024-06-23,SEQRFE550D,129.9,6.97,10017.0,2121.0,795.0,2952.0,1748.0,254.0,92.0,6677.0,1067.0,0.0,0.139,0.03428125,0.7970937499999999,2094.0,0.9490757653178267,51.40107775172132,4.722772277225496,0.8347659980893817,73,0.215,0.918,0.024,0.017,0.187
24104242,2024-06-23,SEQRFE550D,126.97,8.15,11430.0,1986.0,787.0,3914.0,1743.0,260.0,0.0,6249.0,1333.0,0.0,0.139,0.03428125,0.7970937499999999,2003.0,0.9396832445164323,49.21635031858536,5.755287009060546,0.8701947079376584,73,0.23,0.87,0.025,0.016,0.17
24104233,2024-06-23,S.TOWER6VAN,116.97,0.0,9585.0,1926.0,837.0,4336.0,2449.0,94.0,436.0,5571.0,1192.0,0.0,0.139,0.03428125,0.7970937499999999,2979.0,0.9999999999914507,47.62759681929018,4.976635514016108,0.8220879489758905,67,0.2,1.316,0.033,0.021,0.204
24104230,2024-06-23,SEQRFE550D,128.35,7.1,9795.0,2502.0,802.0,3895.0,1682.0,275.0,0.0,5996.0,977.0,349.0,0.139,0.03428125,0.7970937499999999,1957.0,0.9475821336216496,46.71601090731036,3.9148681055140226,0.8594787940721209,73,0.21,0.87,0.023,0.021,0.23
24104228,2024-06-23,2062BK1,131.08,7.64,9261.0,2247.0,800.0,3154.0,1668.0,268.0,0.0,6008.0,1137.0,282.0,0.139,0.03428125,0.7970937499999999,1936.0,0.9449250288282519,45.8346048211334,4.12149532710097,0.8615702479334393,6,0.21,0.76,0.034,0.02,0.22
24104225,2024-06-23,S.TOWER6VAN,129.4,7.33,9480.0,2478.0,825.0,3503.0,2452.0,101.0,436.0,5996.0,1034.0,322.0,0.139,0.03428125,0.7970937499999999,2989.0,0.9463906969871543,46.3369397214348,3.825665859562621,0.8203412512543258,67,0.176,1.299,0.029,0.02,0.223
24104222,2024-06-23,2062BK1,129.3,7.2,8967.0,2523.0,804.0,2676.0,1637.0,250.0,0.0,6202.0,1007.0,0.0,0.139,0.03428125,0.7970937499999999,1887.0,0.9472527472458079,47.965970610611244,3.554102259213811,0.8675145733964666,6,0.22,0.75,0.038,0.017,0.21
24304220,2024-06-23,SEQRFE550D,126.61,7.22,9996.0,2148.0,800.0,2918.0,1637.0,210.0,0.0,6678.0,1086.0,0.0,0.139,0.03428125,0.7970937499999999,1847.0,0.9460509601662852,52.74464892146951,4.653631284914034,0.8863021115317345,73,0.21,0.91,0.033,0.025,0.2
24104219,2024-06-23,2062BK1,134.07,7.21,8649.0,3192.0,802.0,3006.0,1632.0,247.0,0.0,6686.0,1101.0,0.0,0.139,0.03428125,0.7970937499999999,1879.0,0.948966591159761,49.86947117140398,2.7095864661645646,0.8685470995205596,6,0.2,0.8,0.03,0.02,0.22
24104213,2024-06-23,SEQRFE550D,126.67,7.21,9978.0,2418.0,800.0,3390.0,1638.0,247.0,0.0,6135.0,1009.0,0.0,0.139,0.03428125,0.7970937499999999,1885.0,0.9461458022038681,48.43293597498671,4.126550868484646,0.8689655172409183,73,0.23,0.86,0.034,0.022,0.22
24104210,2024-06-23,2062BK1,128.14,7.31,9417.0,2439.0,800.0,2340.0,1638.0,250.0,0.0,6324.0,1045.0,0.0,0.139,0.03428125,0.7970937499999999,1888.0,0.9460317460247617,49.352270953259314,3.861008610084518,0.8675847457622523,6,0.22,0.75,0.04,0.018,0.19
24104207,2024-06-23,2062BK1,126.23,6.3,9117.0,2400.0,805.0,2220.0,1631.0,278.0,0.0,6120.0,1010.0,0.0,0.139,0.03428125,0.7970937499999999,1909.0,0.9524635931415344,48.48292798820817,3.7987499999984173,0.8543740178099244,6,0.19,0.73,0.03,0.02,0.18
24104205,2024-06-23,2062BK1,115.99,6.3,8610.0,2745.0,802.0,1667.0,1627.0,243.0,0.0,5838.0,962.0,0.0,0.139,0.03428125,0.7970937499999999,1870.0,0.9484831139018032,50.33192516552865,3.136612021856781,0.8700534759353636,6,0.22,0.87,0.027,0.023,0.22
24104198,2024-06-23,S.TOWER6VAN,133.64,7.21,10842.0,2856.0,1096.0,2505.0,2433.0,119.0,460.0,4396.0,1234.0,0.0,0.139,0.03428125,0.7970937499999999,3012.0,0.9488107916155569,32.89434301082839,3.7962184873936287,0.8077689243025207,67,0.17,1.27,0.038,0.023,0.21
24104195,2024-06-23,2062BK1,133.8,7.23,9918.0,2754.0,795.0,4339.0,1682.0,244.0,0.0,6372.0,1288.0,0.0,0.139,0.03428125,0.7970937499999999,1926.0,0.9487343118418158,47.6233183852943,3.601307189541176,0.8733125649008965,6,0.2,0.76,0.023,0.02,0.21
24104191,2024-06-23,S.TOWER6VAN,132.04,7.22,9333.0,2994.0,792.0,3402.0,2478.0,85.0,475.0,6453.0,1054.0,0.0,0.139,0.03428125,0.7970937499999999,3038.0,0.9481545310861113,48.871554074152755,3.1172344689368345,0.8156682027647085,67,0.183,1.33,0.041,0.02,0.217
24104188,2024-06-23,2062BK1,131.7,8.14,9585.0,2958.0,652.0,3072.0,1729.0,247.0,0.0,6614.0,1132.0,0.0,0.139,0.03428125,0.7970937499999999,1976.0,0.9417906178422356,50.22019741799378,3.2403651115607706,0.8749999999995572,6,0.2,0.79,0.034,0.023,0.21
24104185,2024-06-23,S.TOWER6VAN,126.73,8.97,6015.0,2682.0,792.0,3404.0,2432.0,0.0,432.0,6046.0,989.0,0.0,0.139,0.03428125,0.7970937499999999,2864.0,0.9338983050778636,47.70772508444956,2.2427293064868596,0.8491620111728879,67,0.192,1.345,0.031,0.021,0.224
24104183,2024-06-23,2062BK1,125.05,8.23,12333.0,2940.0,802.0,2976.0,1695.0,250.0,0.0,6174.0,1096.0,0.0,0.139,0.03428125,0.7970937499999999,1945.0,0.9382503001130084,49.372251099165354,4.194897959182247,0.871465295629372,6,0.19,0.77,0.028,0.014,0.19
24104180,2024-06-23,2062BK1,127.74,8.66,9522.0,3555.0,857.0,3666.0,1685.0,250.0,0.0,6223.0,1039.0,0.0,0.139,0.03428125,0.7970937499999999,1935.0,0.9365102639227528,48.71614216338879,2.6784810126574743,0.8708010335912812,6,0.21,0.79,0.025,0.032,0.22
24104174,2024-06-23,2830C20MMNC,126.13,8.16,10515.0,1962.0,795.0,2780.0,1638.0,254.0,0.0,5906.0,951.0,0.0,0.139,0.03428125,0.7970937499999999,1892.0,0.9392359818233731,46.824704669413904,5.359327217122651,0.8657505285407686,17,0.193,0.843,0.029,0.024,0.181
24104216,2024-06-23,SEQRFE550D,133.41,7.15,10431.0,2781.0,692.0,2878.0,1628.0,250.0,0.0,6334.0,1058.0,294.0,0.139,0.03428125,0.7970937499999999,1878.0,0.9491320432487967,47.47770032195879,3.7508090614873244,0.866879659211466,73,0.22,0.88,0.03,0.017,0.23
24304209,2024-06-23,SEQRFE550D,123.39,6.28,9987.0,2211.0,1012.0,3109.0,1740.0,272.0,208.0,6808.0,1452.0,0.0,0.139,0.03428125,0.7970937499999999,2220.0,0.9515693683893611,55.17464948492443,4.516960651286967,0.7837837837834307,73,0.21,0.9,0.035,0.021,0.22
24104201,2024-06-23,2062BK1,120.05,6.3,9177.0,2868.0,809.0,2115.0,1631.0,277.0,0.0,5894.0,1120.0,0.0,0.139,0.03428125,0.7970937499999999,1908.0,0.9501385041476047,49.09620991212748,3.199790794977964,0.8548218029345624,6,0.2,0.88,0.032,0.021,0.23
24204193,2024-06-23,2062BK1,130.64,0.0,9402.0,2997.0,820.0,932.0,1688.0,253.0,0.0,6552.0,1335.0,0.0,0.139,0.03428125,0.7970937499999999,1941.0,0.9999999999923455,50.153092467466685,3.1371371371360905,0.8696548171041373,6,0.2,0.85,0.026,0.015,0.22
24204227,2024-06-23,2062BK1,128.98,7.21,8871.0,3198.0,839.0,2157.0,1799.0,256.0,0.0,6695.0,1090.0,0.0,0.139,0.03428125,0.7970937499999999,2055.0,0.9470592554449881,51.907272444937924,2.7739212007496015,0.8754257907538319,6,0.21,0.77,0.033,0.019,0.21
24204204,2024-06-23,S.TOWER6VAN,120.29,7.32,9057.0,3021.0,814.0,0.0,2376.0,98.0,435.0,6673.0,1110.0,0.0,0.139,0.03428125,0.7970937499999999,2909.0,0.9426377243088893,55.474270512465914,2.998013902680239,0.8167755242348516,67,0.182,1.319,0.032,0.018,0.203
24204234,2024-06-23,2062BK1,124.48,6.29,9240.0,3111.0,817.0,1947.0,1792.0,243.0,0.0,6784.0,1106.0,0.0,0.139,0.03428125,0.7970937499999999,2035.0,0.9519002829322329,54.49871465251849,2.9701060752160173,0.8805896805892479,6,0.21,0.78,0.03,0.02,0.21
24204237,2024-06-23,2062BK1,126.67,7.61,10419.0,3132.0,1253.0,3243.0,1741.0,260.0,0.0,6668.0,1101.0,0.0,0.139,0.03428125,0.7970937499999999,2001.0,0.9433273756259807,52.640719980637556,3.3266283524893594,0.8700649675158071,6,0.2,0.78,0.027,0.022,0.2
24204218,2024-06-23,2062BK1,128.98,6.74,9102.0,2073.0,817.0,1755.0,1634.0,196.0,0.0,7003.0,1172.0,0.0,0.139,0.03428125,0.7970937499999999,1830.0,0.9503389330905516,54.29523957160572,4.390738060779358,0.8928961748629001,6,0.21,0.74,0.021,0.017,0.21
24204189,2024-06-23,2062BK1,128.8,7.21,9204.0,3012.0,814.0,1426.0,1688.0,260.0,0.0,6440.0,1130.0,273.0,0.139,0.03428125,0.7970937499999999,1948.0,0.9469891919642159,49.9999999996118,3.0557768924292645,0.8665297741268653,6,0.19,0.76,0.021,0.017,0.22
24204247,2024-06-23,SEQRFE550D,124.69,7.98,10710.0,2739.0,1147.0,3621.0,1802.0,273.0,0.0,6518.0,1078.0,0.0,0.139,0.03428125,0.7970937499999999,2075.0,0.9398507575115713,52.27363862336776,3.9101861993413984,0.8684337349393405,73,0.21,0.87,0.025,0.021,0.17
24204215,2024-06-23,S.TOWER6VAN,133.13,7.21,9024.0,2007.0,814.0,702.0,2410.0,111.0,442.0,5676.0,1187.0,0.0,0.139,0.03428125,0.7970937499999999,2963.0,0.9486247684127931,42.63501840274443,4.49626307922048,0.8133648329393137,67,0.179,1.341,0.03,0.019,0.239
24204221,2024-06-23,S.TOWER6VAN,129.1,7.21,8685.0,2925.0,803.0,2358.0,2406.0,132.0,445.0,6608.0,1151.0,0.0,0.139,0.03428125,0.7970937499999999,2983.0,0.9471058616319632,51.18512780750438,2.969230769229754,0.8065705665434775,67,0.186,1.335,0.032,0.022,0.242
24204211,2024-06-23,S.TOWER6VAN,126.42,7.36,9057.0,2211.0,806.0,0.0,2406.0,101.0,446.0,6699.0,1099.0,0.0,0.139,0.03428125,0.7970937499999999,2953.0,0.9449843025792721,52.9900332221722,4.0963364993197215,0.8147646461223113,67,0.18,1.313,0.036,0.017,0.236
24204196,2024-06-23,S.TOWER6VAN,127.53,7.16,9942.0,3006.0,808.0,1857.0,2393.0,0.0,496.0,6501.0,1275.0,0.0,0.139,0.03428125,0.7970937499999999,2889.0,0.9468408938974918,50.97624088409805,3.307385229539818,0.8283142956037285,67,0.191,1.374,0.025,0.018,0.219
24204199,2024-06-23,S.TOWER6VAN,108.26,8.14,9762.0,3000.0,814.0,1281.0,2413.0,94.0,445.0,6740.0,1507.0,0.0,0.139,0.03428125,0.7970937499999999,2952.0,0.9300687285143464,62.25752817234197,3.2539999999989155,0.8174119241189642,67,0.2,1.3,0.028,0.018,0.19
24204202,2024-06-23,S.TOWER6VAN,120.5,7.63,10116.0,2871.0,712.0,1194.0,2420.0,98.0,442.0,5866.0,1198.0,0.0,0.139,0.03428125,0.7970937499999999,2960.0,0.9404511043398077,48.680497924907215,3.5235109717856066,0.8175675675672913,67,0.16,1.29,0.026,0.016,0.21
24204208,2024-06-23,S.TOWER6VAN,132.53,6.28,10320.0,2988.0,665.0,1632.0,2366.0,101.0,449.0,6046.0,1013.0,0.0,0.139,0.03428125,0.7970937499999999,2916.0,0.9547583027090646,45.61985965407365,3.4538152610430206,0.8113854595333294,67,0.19,1.291,0.021,0.015,0.236
24204181,2024-06-23,S.TOWER6VAN,128.8,8.55,10533.0,3402.0,825.0,4216.0,2383.0,78.0,442.0,6772.0,1187.0,0.0,0.139,0.03428125,0.7970937499999999,2903.0,0.9377502730182908,52.57763975114458,3.0961199294523527,0.8208749569408127,67,0.162,1.288,0.016,0.015,0.208
24204224,2024-06-23,2062BK1,129.87,7.23,8940.0,3342.0,811.0,2172.0,1775.0,243.0,0.0,6843.0,1113.0,0.0,0.139,0.03428125,0.7970937499999999,2018.0,0.9472647702337911,52.69115269074697,2.675044883302611,0.8795837462830131,6,0.2,0.74,0.019,0.015,0.19
24104236,2024-06-24,S.TOWER6VAN,126.01,6.28,9939.0,2166.0,787.0,3544.0,2438.0,99.0,433.0,5994.0,1080.0,0.0,0.14583333333333334,0.03593333333333334,0.9621333333333334,2970.0,0.9525285357853768,47.567653360466885,4.58864265927766,0.8208754208751445,67,0.185,1.3,0.036,0.021,0.207
24104239,2024-06-24,S.TOWER6VAN,124.77,0.0,10005.0,2025.0,837.0,2987.0,2436.0,97.0,433.0,6333.0,1103.0,0.0,0.14583333333333334,0.03593333333333334,0.9621333333333334,2966.0,0.9999999999919852,50.75739360382498,4.940740740738301,0.8213081591366078,67,0.199,1.28,0.028,0.023,0.196
24304272,2024-06-24,1786550D,130.72,7.21,10005.0,1830.0,776.0,3692.0,1640.0,258.0,0.0,2694.0,3335.0,0.0,0.14583333333333334,0.03593333333333334,0.9621333333333334,1898.0,0.9477271079464386,20.608935128361317,5.467213114751111,0.86406743940945,3,0.21,0.87,0.02,0.02,0.23
24204231,2024-06-24,2062BK1,128.04,7.21,9111.0,3222.0,822.0,2199.0,1816.0,246.0,0.0,6685.0,1136.0,0.0,0.14583333333333334,0.03593333333333334,0.9621333333333334,2062.0,0.9466913123774736,52.2102467974679,2.827746741153685,0.8806983511149948,6,0.21,0.79,0.023,0.013,0.24
24204244,2024-06-24,2062BK1,126.08,7.21,10926.0,2691.0,808.0,3191.0,1802.0,273.0,0.0,6573.0,1087.0,0.0,0.14583333333333334,0.03593333333333334,0.9621333333333334,2075.0,0.9459074199043748,52.13356598943422,4.0602006688948125,0.8684337349393405,6,0.19,0.77,0.02,0.02,0.18
24204251,2024-06-24,SEQRFE550D,134.32,7.98,11028.0,2703.0,709.0,3203.0,1816.0,277.0,0.0,6893.0,1211.0,0.0,0.14583333333333334,0.03593333333333334,0.9621333333333334,2093.0,0.943921293036234,51.317748659534566,4.079911209765417,0.8676540850449749,73,0.23,0.89,0.027,0.02,0.2
24204254,2024-06-24,2062BK1,0.0,8.14,10860.0,2127.0,715.0,4071.0,1782.0,267.0,0.0,6700.0,1109.0,0.0,0.14583333333333334,0.03593333333333334,0.9621333333333334,2049.0,0.0,6700000000000.0,5.105782792663326,0.8696925329424745,6,0.19,0.76,0.021,0.017,0.21
24204256,2024-06-24,2062BK1,129.67,8.04,10965.0,2091.0,778.0,3568.0,1718.0,277.0,0.0,6590.0,1131.0,0.0,0.14583333333333334,0.03593333333333334,0.9621333333333334,1995.0,0.9416164403388163,50.82131564702075,5.243902439021882,0.8611528822050821,6,0.21,0.74,0.021,0.019,0.22
24204260,2024-06-24,2062BK1,127.39,7.18,10872.0,1824.0,817.0,2746.0,1742.0,280.0,0.0,6525.0,1077.0,0.0,0.14583333333333334,0.03593333333333334,0.9621333333333334,2022.0,0.9466448688344606,51.220660961996856,5.960526315786206,0.8615232443121358,6,0.21,0.75,0.022,0.019,0.21
24204262,2024-06-24,2062BK1,130.87,7.22,10044.0,2418.0,828.0,3092.0,1728.0,280.0,0.0,6091.0,982.0,0.0,0.14583333333333334,0.03593333333333334,0.9621333333333334,2008.0,0.947715258158102,46.542370290772965,4.153846153844436,0.8605577689238743,6,0.21,0.82,0.02,0.019,0.24
24204268,2024-06-24,1786550D,129.63,7.45,10146.0,1860.0,671.0,741.0,1752.0,294.0,0.0,6875.0,2802.0,0.0,0.14583333333333334,0.03593333333333334,0.9621333333333334,2046.0,0.9456521739061451,53.03556275512586,5.454838709674487,0.8563049853368249,3,0.22,0.83,0.03,0.02,0.22
24204270,2024-06-24,2830C20MMNC,119.44,7.5,9552.0,906.0,1114.0,849.0,1681.0,273.0,0.0,6185.0,1037.0,0.0,0.14583333333333334,0.03593333333333334,0.9621333333333334,1954.0,0.9409169686391924,51.78332216969371,10.543046357604258,0.8602865916065198,17,0.203,0.82,0.029,0.02,0.22
24204284,2024-06-24,2062BK1,129.85,9.54,11445.0,18.0,558.0,1973.0,1684.0,253.0,0.0,1564.0,268.0,0.0,0.14583333333333334,0.03593333333333334,0.9621333333333334,1937.0,0.9315589353545337,12.044666923280365,635.8333332980093,0.869385647908689,6,0.2,0.76,0.023,0.016,0.19
24204288,2024-06-24,S.TOWER6VAN,131.0,9.63,11292.0,2607.0,806.0,2955.0,2416.0,95.0,442.0,6964.0,1156.0,0.0,0.14583333333333334,0.03593333333333334,0.9621333333333334,2953.0,0.9315224347512514,53.16030534310565,4.3314154200213535,0.8181510328476742,67,0.19,1.28,0.026,0.019,0.22
24304274,2024-06-24,1786550D,131.1,7.23,10110.0,2100.0,798.0,3244.0,1681.0,258.0,0.0,6674.0,1137.0,0.0,0.14583333333333334,0.03593333333333334,0.9621333333333334,1939.0,0.9477336803227954,50.907704042327175,4.814285714283422,0.8669417225369433,3,0.22,0.87,0.02,0.03,0.22
24104245,2024-06-24,2062BK1,123.06,7.68,10713.0,2484.0,807.0,3443.0,1739.0,318.0,0.0,5833.0,1549.0,0.0,0.14583333333333334,0.03593333333333334,0.9621333333333334,2057.0,0.9412574575421351,47.399642450451815,4.312801932365414,0.8454059309670173,6,0.18,0.74,0.021,0.016,0.2
24104275,2024-06-24,C20MMNATLT,131.3,7.15,10254.0,2739.0,3026.0,4251.0,1733.0,261.0,0.0,6502.0,1196.0,0.0,0.14583333333333334,0.03593333333333334,0.9621333333333334,1994.0,0.9483568075048873,49.52018278713237,3.743702081050112,0.8691073219654618,41,0.203,0.755,0.04,0.024,0.186
24104252,2024-06-24,2062BK1,129.13,7.66,12006.0,1722.0,802.0,928.0,1729.0,277.0,0.0,6249.0,1036.0,0.0,0.14583333333333334,0.03593333333333334,0.9621333333333334,2006.0,0.9440017545073178,48.39309223225902,6.972125435536021,0.8619142572278854,6,0.2,0.8,0.034,0.025,0.19
24304271,2024-06-24,2830C20MMNC,126.66,7.21,11055.0,2658.0,801.0,3601.0,1536.0,258.0,0.0,6649.0,1106.0,0.0,0.14583333333333334,0.03593333333333334,0.9621333333333334,1794.0,0.9461417793310963,52.49486815054086,4.159142212188051,0.8561872909694224,17,0.19,0.82,0.016,0.019,0.27
24104281,2024-06-24,1786550D,133.2,6.84,10068.0,2931.0,794.0,4139.0,1830.0,257.0,0.0,6669.0,1089.0,0.0,0.14583333333333334,0.03593333333333334,0.9621333333333334,2087.0,0.9511568123325397,50.067567567191695,3.4350051177060954,0.8768567321509934,3,0.21,0.85,0.04,0.02,0.22
24104283,2024-06-24,2062BK1,125.38,6.59,11652.0,2931.0,790.0,3348.0,1780.0,244.0,0.0,6210.0,1013.0,0.0,0.14583333333333334,0.03593333333333334,0.9621333333333334,2024.0,0.950064408570508,49.529430530790165,3.975435005116351,0.879446640315771,6,0.19,0.76,0.03,0.023,0.21
24104286,2024-06-24,1786550D,127.4,9.97,12390.0,3267.0,819.0,2252.0,1685.0,247.0,0.0,1773.0,1761.0,0.0,0.14583333333333334,0.03593333333333334,0.9621333333333334,1932.0,0.927422290158496,13.916797488116822,3.792470156105359,0.8721532091092794,3,0.21,0.82,0.03,0.03,0.21
24104289,2024-06-24,S.TOWER6VAN,127.44,9.89,11376.0,2637.0,795.0,2560.0,2465.0,95.0,433.0,1683.0,2927.0,0.0,0.14583333333333334,0.03593333333333334,0.9621333333333334,2993.0,0.9279836889177313,13.206214689161909,4.313993174059798,0.823588372869755,67,0.19,1.31,0.04,0.03,0.22
24104292,2024-06-24,1786550D,123.64,9.9,12117.0,2298.0,674.0,2454.0,1621.0,264.0,0.0,5894.0,1013.0,318.0,0.14583333333333334,0.03593333333333334,0.9621333333333334,1885.0,0.9258649093835117,47.67065674500428,5.272845953000316,0.8599469496016658,3,0.21,0.74,0.02,0.03,0.22
24104297,2024-06-24,2062BK1,122.24,9.89,10449.0,2052.0,805.0,519.0,1645.0,261.0,0.0,6263.0,1070.0,0.0,0.14583333333333334,0.03593333333333334,0.9621333333333334,1906.0,0.9251494739958742,51.23527486869081,5.092105263155413,0.8630640083940907,6,0.18,0.73,0.02,0.02,0.17
24104300,2024-06-24,1786550D,126.9,10.02,10308.0,2565.0,797.0,3258.0,1641.0,261.0,0.0,6283.0,1102.0,333.0,0.14583333333333334,0.03593333333333334,0.9621333333333334,1902.0,0.9268185801860442,49.51142631954679,4.018713450290831,0.8627760252361395,3,0.2,0.83,0.03,0.03,0.23
24304269,2024-06-24,2062BK1,121.69,6.3,10221.0,2700.0,698.0,3205.0,1647.0,261.0,0.0,6403.0,1055.0,0.0,0.14583333333333334,0.03593333333333334,0.9621333333333334,1908.0,0.9507774044772969,52.61730626959802,3.7855555555541534,0.8632075471693589,6,0.2,0.76,0.028,0.021,0.21
24304267,2024-06-24,1786550D,133.16,6.3,11793.0,2745.0,801.0,3734.0,1693.0,268.0,0.0,6786.0,1196.0,0.0,0.14583333333333334,0.03593333333333334,0.9621333333333334,1961.0,0.9548257564824694,50.96124962412917,4.296174863386413,0.8633350331459136,3,0.22,0.84,0.02,0.02,0.22
24304265,2024-06-24,2062BK1,120.35,7.16,10230.0,2736.0,706.0,3153.0,1627.0,277.0,0.0,6206.0,1003.0,319.0,0.14583333333333334,0.03593333333333334,0.9621333333333334,1904.0,0.9438475413619022,51.566265059812494,3.7390350877179315,0.8545168067222403,6,0.19,0.76,0.017,0.019,0.23
24304263,2024-06-24,1786550D,115.73,6.3,9615.0,2625.0,798.0,3408.0,1542.0,248.0,0.0,5938.0,961.0,0.0,0.14583333333333334,0.03593333333333334,0.9621333333333334,1790.0,0.9483733508076017,51.30908148231825,3.6628571428557475,0.8614525139659992,3,0.2,0.84,0.02,0.02,0.23
24304261,2024-06-24,2062BK1,125.77,7.21,11004.0,2325.0,999.0,3417.0,1493.0,270.0,0.0,6366.0,1038.0,213.0,0.14583333333333334,0.03593333333333334,0.9621333333333334,1763.0,0.9457813204922111,50.616204181834966,4.732903225804416,0.8468519568911816,6,0.22,0.76,0.023,0.021,0.2
24304259,2024-06-24,2830C20MMNC,129.66,7.3,10950.0,2871.0,801.0,4043.0,1691.0,286.0,0.0,6524.0,1063.0,360.0,0.14583333333333334,0.03593333333333334,0.9621333333333334,1977.0,0.946699766348228,50.31621163002996,3.8140020898628304,0.8553363682342664,17,0.22,0.754,0.022,0.021,0.185
24304255,2024-06-24,2062BK1,130.25,0.0,10371.0,1815.0,752.0,3945.0,1650.0,261.0,0.0,6393.0,1438.0,0.0,0.14583333333333334,0.03593333333333334,0.9621333333333334,1911.0,0.9999999999923226,49.08253358887461,5.7140495867737116,0.8634222919932687,6,0.2,0.73,0.024,0.022,0.19
24304253,2024-06-24,1786500D,123.52,8.1,10140.0,2181.0,748.0,4155.0,1640.0,262.0,0.0,6365.0,1011.0,0.0,0.14583333333333334,0.03593333333333334,0.9621333333333334,1902.0,0.9384592007222424,51.5301165798937,4.64924346629773,0.8622502628807244,2,0.2,0.85,0.022,0.023,0.21
24304249,2024-06-24,2062BK1,126.22,7.99,10335.0,2046.0,751.0,3969.0,1701.0,274.0,0.0,6370.0,985.0,0.0,0.14583333333333334,0.03593333333333334,0.9621333333333334,1975.0,0.9404664331946914,50.467437806603805,5.051319648091373,0.861265822784374,6,0.2,0.73,0.022,0.016,0.18
24304246,2024-06-24,2062BK1,124.85,8.15,10326.0,1581.0,757.0,4085.0,1687.0,274.0,0.0,6251.0,991.0,312.0,0.14583333333333334,0.03593333333333334,0.9621333333333334,1961.0,0.9387218045042202,50.06808169763662,6.5313092979085825,0.8602753697088933,6,0.21,0.79,0.026,0.022,0.19
24304243,2024-06-24,2062BK1,126.17,7.35,10713.0,2385.0,753.0,4192.0,1708.0,274.0,0.0,6399.0,1006.0,322.0,0.14583333333333334,0.03593333333333334,0.9621333333333334,1982.0,0.9449520670989743,50.71728620075519,4.4918238993691855,0.8617558022195451,6,0.2,0.76,0.028,0.022,0.18
24304238,2024-06-24,2062BK1,128.19,6.29,10476.0,2622.0,751.0,4288.0,1711.0,255.0,0.0,6512.0,1036.0,0.0,0.14583333333333334,0.03593333333333334,0.9621333333333334,1966.0,0.9532272456800029,50.79959435173728,3.9954233409595745,0.8702950152589674,6,0.19,0.78,0.035,0.019,0.21
24304232,2024-06-24,2062BK1,126.14,0.0,9909.0,1971.0,801.0,3519.0,1705.0,261.0,0.0,6408.0,1035.0,0.0,0.14583333333333334,0.03593333333333334,0.9621333333333334,1966.0,0.9999999999920722,50.80069763714285,5.027397260271422,0.8672431332650726,6,0.207,0.793,0.027,0.02,0.17
24104279,2024-06-24,2062BK1,128.5,7.12,9984.0,3234.0,820.0,3532.0,1835.0,254.0,0.0,6291.0,1039.0,0.0,0.14583333333333334,0.03593333333333334,0.9621333333333334,2089.0,0.9475003686701998,48.95719844319878,3.0871985157689896,0.8784107228334713,6,0.2,0.763,0.035,0.027,0.201
24104277,2024-06-24,1786550D,128.3,7.21,11136.0,3480.0,797.0,3222.0,1739.0,264.0,0.0,6755.0,1118.0,0.0,0.14583333333333334,0.03593333333333334,0.9621333333333334,2003.0,0.9467935945616797,52.65003897075098,3.1999999999990805,0.8681977034443993,3,0.216,0.817,0.023,0.018,0.204
24204290,2024-06-24,2062BK1,129.25,9.74,11199.0,2235.0,820.0,2977.0,1735.0,253.0,0.0,6804.0,1704.0,0.0,0.14583333333333334,0.03593333333333334,0.9621333333333334,1988.0,0.9299230160376292,52.64216634388672,5.010738255031315,0.8727364185106274,6,0.21,0.77,0.025,0.019,0.21
24104273,2024-06-24,2830C20MMNC,138.68,0.0,11340.0,2715.0,782.0,3220.0,1736.0,258.0,0.0,6866.0,1177.0,0.0,0.14583333333333334,0.03593333333333334,0.9621333333333334,1994.0,0.9999999999927892,49.509662532091795,4.1767955801089585,0.8706118355060829,17,0.202,0.808,0.03,0.023,0.185
24104250,2024-06-24,2830C20MMNC,129.0,8.15,10197.0,1956.0,789.0,3461.0,1739.0,274.0,0.0,6231.0,1395.0,0.0,0.14583333333333334,0.03593333333333334,0.9621333333333334,2013.0,0.9405760116592011,48.302325581020916,5.2131901840464145,0.8638847491302216,17,0.221,0.868,0.026,0.018,0.233
24204295,2024-06-24,2062BK1,126.63,9.93,10806.0,1506.0,817.0,2417.0,1691.0,263.0,0.0,6672.0,1508.0,0.0,0.14583333333333334,0.03593333333333334,0.9621333333333334,1954.0,0.9272847100107844,52.68893627060974,7.175298804776112,0.8654042988736615,6,0.19,0.75,0.02,0.019,0.2
24204241,2024-06-24,2062BK1,127.36,7.6,11262.0,2697.0,718.0,3116.0,1795.0,256.0,0.0,6546.0,1082.0,0.0,0.14583333333333334,0.03593333333333334,0.9621333333333334,2051.0,0.9436870183688227,51.39761306492307,4.175750834258741,0.8751828376397488,6,0.19,0.73,0.021,0.018,0.22
24304280,2024-06-24,1786550D,130.1,6.29,10197.0,1962.0,798.0,3855.0,1718.0,265.0,0.0,6667.0,1077.0,0.0,0.14583333333333334,0.03593333333333334,0.9621333333333334,1983.0,0.9538822494247828,51.24519600268067,5.197247706419369,0.8663640948054129,3,0.216,0.861,0.03,0.026,0.215
24304276,2024-06-24,2062BK1,129.42,7.5,10515.0,1557.0,801.0,3913.0,1725.0,258.0,0.0,6278.0,1021.0,0.0,0.14583333333333334,0.03593333333333334,0.9621333333333334,1983.0,0.94522348816137,48.508731262181215,6.753371868974468,0.8698940998482754,6,0.18,0.77,0.026,0.023,0.2
24304296,2024-06-24,S.TOWER6VAN,128.71,10.12,12648.0,2277.0,754.0,3823.0,2470.0,105.0,420.0,6666.0,1117.0,0.0,0.14583333333333334,0.03593333333333334,0.9621333333333334,2995.0,0.9271050925525671,51.790847641583476,5.55467720684868,0.8247078464104091,67,0.18,1.28,0.02,0.025,0.17
24304291,2024-06-24,1786550D,130.74,11.75,10623.0,2337.0,757.0,3672.0,1682.0,262.0,0.0,7404.0,1930.0,0.0,0.14583333333333334,0.03593333333333334,0.9621333333333334,1944.0,0.9175380728407782,56.631482330911496,4.545571245184191,0.8652263374481146,3,0.2,0.74,0.03,0.02,0.19
24304287,2024-06-24,2062BK1,130.1,0.0,9960.0,1938.0,804.0,2028.0,1698.0,264.0,0.0,1002.0,294.0,0.0,0.14583333333333334,0.03593333333333334,0.9621333333333334,1962.0,0.9999999999923137,7.701767870809364,5.139318885446264,0.8654434250760115,6,0.2,0.77,0.027,0.023,0.19
24304278,2024-06-24,2830C20MMNC,117.1,7.5,10464.0,2481.0,798.0,4023.0,1638.0,262.0,0.0,6198.0,1010.0,0.0,0.14583333333333334,0.03593333333333334,0.9621333333333334,1900.0,0.9398073836200658,52.929120409454065,4.217654171703257,0.862105263157441,17,0.18,0.81,0.024,0.026,0.2
24304282,2024-06-24,2062BK1,130.8,6.3,10485.0,1962.0,762.0,3283.0,1743.0,270.0,0.0,6672.0,1074.0,0.0,0.14583333333333334,0.03593333333333334,0.9621333333333334,2013.0,0.9540481400368049,51.009174311536626,5.344036697244983,0.8658718330845177,6,0.19,0.74,0.026,0.028,0.19
24304320,2024-06-25,S.TOWER6VAN,128.8,8.0,9363.0,1071.0,809.0,4542.0,2318.0,95.0,336.0,6660.0,1034.0,0.0,0.1275,0.0366875,0.84603125,2749.0,0.9415204678293749,51.70807453376003,8.742296918759344,0.8432157148050771,67,0.161,1.291,0.025,0.02,0.218
24304323,2024-06-25,2830C20MMNC,121.16,8.0,9330.0,1005.0,558.0,3626.0,1610.0,261.0,0.0,6734.0,1043.0,0.0,0.1275,0.0366875,0.84603125,1871.0,0.9380613192866363,55.579399141172175,9.283582089543001,0.8605024051304861,17,0.184,0.771,0.021,0.02,0.186
24304326,2024-06-25,2062BK1,130.9,7.6,9342.0,1242.0,809.0,4006.0,1614.0,264.0,0.0,6897.0,1066.0,0.0,0.1275,0.0366875,0.84603125,1878.0,0.9451263537837898,52.68907562984959,7.521739130428727,0.859424920127338,6,0.2,0.76,0.025,0.018,0.22
24304328,2024-06-25,1786500D,130.4,8.2,9432.0,2301.0,707.0,4356.0,1654.0,268.0,0.0,6825.0,1059.0,0.0,0.1275,0.0366875,0.84603125,1922.0,0.9408369408301528,52.338957054813356,4.09908735332286,0.8605619146717687,2,0.2,0.78,0.02,0.015,0.16
24304332,2024-06-25,S.TOWER6VAN,123.08,9.0,10527.0,2859.0,705.0,5524.0,2363.0,86.0,350.0,6361.0,1066.0,0.0,0.1275,0.0366875,0.84603125,2799.0,0.9318594790965185,51.68183295375624,3.682056663167652,0.8442300821719028,67,0.2,1.358,0.026,0.023,0.212
24304335,2024-06-25,S.TOWER6VAN,121.54,7.1,9924.0,2652.0,690.0,1347.0,2371.0,81.0,352.0,6585.0,1140.0,0.0,0.1275,0.0366875,0.84603125,2804.0,0.9448072139230037,54.179693927479185,3.74208144796239,0.8455777460767313,67,0.19,1.3,0.024,0.017,0.211
24104340,2024-06-25,2830C20MMNC,122.6,7.23,9948.0,4053.0,794.0,2469.0,1735.0,192.0,0.0,6003.0,1038.0,0.0,0.1275,0.0366875,0.84603125,1927.0,0.9443117923365609,48.9641109294538,2.4544781643221185,0.9003632589512712,17,0.189,0.745,0.029,0.021,0.221
24304344,2024-06-25,R34,130.5,0.0,9951.0,2904.0,1003.0,5210.0,990.0,264.0,0.0,6363.0,1015.0,0.0,0.1275,0.0366875,0.84603125,1254.0,0.9999999999923372,48.75862068928155,3.4266528925608033,0.7894736842098967,66,0.63,0.75,0.022,0.021,0.24
24204293,2024-06-25,S.TOWER6VAN,124.9,9.87,11307.0,1488.0,811.0,1874.0,2376.0,122.0,493.0,6809.0,1495.0,0.0,0.1275,0.0366875,0.84603125,2991.0,0.9267641166362932,54.515612489555515,7.598790322575539,0.7943831494480794,67,0.19,1.35,0.026,0.022,0.232
24304314,2024-06-25,2830C20MMNC,129.4,9.9,9750.0,1203.0,776.0,4179.0,1638.0,268.0,0.0,6552.0,1015.0,175.0,0.1275,0.0366875,0.84603125,1906.0,0.9289303661096272,50.63369397178799,8.104738154606729,0.8593913955924137,17,0.182,0.741,0.021,0.022,0.19
24204298,2024-06-25,2062BK1,128.2,10.3,10584.0,1506.0,808.0,3025.0,1661.0,253.0,0.0,6721.0,1103.0,0.0,0.1275,0.0366875,0.84603125,1914.0,0.9256317689463853,52.42589703547251,7.027888446210473,0.8678160919535696,6,0.22,0.74,0.016,0.014,0.17
24204301,2024-06-25,S.TOWER6VAN,125.99,9.89,10644.0,2004.0,814.0,2962.0,2413.0,115.0,500.0,6556.0,1644.0,0.0,0.1275,0.0366875,0.84603125,3028.0,0.927215189866594,52.03587586275073,5.311377245506332,0.7968956406866589,67,0.16,1.31,0.021,0.017,0.21
24204304,2024-06-25,S.TOWER6VAN,127.31,9.91,10449.0,1512.0,814.0,2701.0,2406.0,101.0,496.0,6554.0,1671.0,0.0,0.1275,0.0366875,0.84603125,3003.0,0.9277802069601533,51.48063781280747,6.910714285709715,0.8011988011985344,67,0.191,1.323,0.02,0.016,0.217
24204307,2024-06-25,S.TOWER6VAN,123.93,12.68,10803.0,1497.0,819.0,2376.0,2376.0,98.0,496.0,6531.0,1563.0,0.0,0.1275,0.0366875,0.84603125,2970.0,0.9071810262725483,52.699104332666025,7.2164328657266426,0.7999999999997306,67,0.182,1.352,0.027,0.02,0.221
24204310,2024-06-25,2830C20MMNC,130.64,9.88,11013.0,1983.0,745.0,2419.0,1721.0,253.0,0.0,7077.0,3013.0,0.0,0.1275,0.0366875,0.84603125,1974.0,0.9296897238761054,54.1717697485137,5.553706505292207,0.8718338399185046,17,0.183,0.756,0.018,0.019,0.176
24204313,2024-06-25,2830C20MMNC,129.47,8.1,9246.0,1428.0,718.0,2016.0,1694.0,253.0,0.0,6720.0,1069.0,0.0,0.1275,0.0366875,0.84603125,1947.0,0.941120883906803,51.90391596468755,6.4747899159618525,0.8700564971746944,17,0.2,0.78,0.018,0.018,0.2
24204321,2024-06-25,2830C20MMNC,126.2,8.0,9177.0,1194.0,800.0,1416.0,1677.0,270.0,0.0,6303.0,1129.0,415.0,0.1275,0.0366875,0.84603125,1947.0,0.9403874813640808,49.94453248771835,7.685929648234769,0.8613251155619613,17,0.214,0.856,0.022,0.02,0.161
