Repository: SiddharthKumar268/FerroMind

# FerroMind
*Ferro-Alloy Optimisation using Machine Learning*
**SAIL Durgapur Steel Plant | Steel Melting Shop**
Intern: Siddharth Kumar | FY 2023-24 to FY 2025-26

---

## Quick Start

```bash

# 2. Place raw Excel files in data/raw/

## Dataset

| | |
|---|---|
| Total heats after cleaning | 47,421 |
| Training set | 37,936 heats (Apr 2023 – Jun 2025) |
| Test set | 9,485 heats (Jun 2025 – Dec 2025) |
| Input features | 21 (16 raw + 5 engineered) |
| Target variables | Mn, Si, C, S, P |
| BOF grades | 76 distinct grades |
| Split method | Chronological 80/20 — no shuffle, no leakage |

---

File: data/processed/sms_train.csv (part 140 of 253)
Heat_Number,Date,BOF Grade Code,Hot Metal Addn. Weight,Scrap Addn. Weight,Lime Into Converter,Dolomite Into Converter,Lime Into Ladle,Iron Ore Into Converter,SIMN Into Ladle,FESI Into Ladle,FEMN Into Ladle,Measered O2 Mainblow II,Duration of Mainblow I/II,Measered O2 2nd Blow,HM_P,HM_S,HM_Si,Total_FA_Ladle,HM_Ratio,O2_per_ton_HM,Lime_Dolo_Ratio,SiMn_FA_Fraction,Grade_Encoded,C,Mn,P,S,Si
24204324,2024-06-25,2830C20MMNC,129.5,8.0,9291.0,1791.0,820.0,618.0,1701.0,270.0,0.0,6710.0,1139.0,0.0,0.1275,0.0366875,0.84603125,1971.0,0.9418181818113323,51.814671814271705,5.187604690114356,0.8630136986296991,17,0.223,0.74,0.017,0.02,0.189
24304347,2024-06-25,2830C20MMNC,130.96,6.29,10413.0,3618.0,704.0,3555.0,1622.0,260.0,0.0,6813.0,1127.0,0.0,0.1275,0.0366875,0.84603125,1882.0,0.9541712203937767,52.023518631246006,2.878109452735523,0.8618490967051744,17,0.21,0.74,0.017,0.02,0.21
24104354,2024-06-25,2830C20MMNC,123.38,7.68,10245.0,3672.0,785.0,2230.0,1743.0,264.0,277.0,5877.0,949.0,332.0,0.1275,0.0366875,0.84603125,2284.0,0.9414008850836152,47.63332792958637,2.790032679737802,0.7631348511380196,17,0.19,0.76,0.024,0.026,0.2
24104334,2024-06-25,S.TOWER6VAN,123.55,7.0,10002.0,1947.0,0.0,4940.0,0.0,0.0,0.0,5797.0,964.0,0.0,0.1275,0.0366875,0.84603125,0.0,0.9463806970436891,46.920275191850095,5.137134052385651,0.0,67,0.192,1.394,0.026,0.019,0.185
24104337,2024-06-25,2830C20MMNC,113.0,8.0,10200.0,1281.0,812.0,3221.0,1736.0,227.0,0.0,5995.0,1032.0,0.0,0.1275,0.0366875,0.84603125,1963.0,0.9338842975129431,53.05309734466324,7.962529273998468,0.8843606724396921,17,0.196,0.76,0.018,0.021,0.21
24304311,2024-06-25,2062BK1,125.6,9.89,9858.0,1302.0,560.0,4529.0,1630.0,267.0,0.0,6719.0,1045.0,0.0,0.1275,0.0366875,0.84603125,1897.0,0.9270056830693999,53.49522292951039,7.571428571422756,0.8592514496569008,6,0.21,0.74,0.019,0.021,0.2
24304308,2024-06-25,2062BK1,127.43,9.87,10848.0,1563.0,751.0,3891.0,1624.0,264.0,0.0,6500.0,1025.0,334.0,0.1275,0.0366875,0.84603125,1888.0,0.928113619803874,51.0083967664521,6.940499040302662,0.8601694915249681,6,0.2,0.76,0.02,0.022,0.22
24304305,2024-06-25,1786500D,126.32,10.81,10212.0,1377.0,754.0,4170.0,1634.0,272.0,0.0,6503.0,1073.0,0.0,0.1275,0.0366875,0.84603125,1906.0,0.9211696929853339,51.48036732068176,7.416122004351913,0.8572927597057411,2,0.216,0.722,0.022,0.019,0.201
24104303,2024-06-25,2830C20MMNC,122.48,10.82,10404.0,2373.0,724.0,2152.0,1642.0,277.0,0.0,5549.0,911.0,324.0,0.1275,0.0366875,0.84603125,1919.0,0.9188297074199638,45.305355976116054,4.384323640958962,0.8556539864508308,17,0.196,0.766,0.024,0.019,0.2
24304302,2024-06-25,2830C20MMNC,128.09,10.13,10179.0,1599.0,762.0,3564.0,1643.0,270.0,0.0,6559.0,1108.0,267.0,0.1275,0.0366875,0.84603125,1913.0,0.9267110403637194,51.206183152071155,6.365853658532604,0.8588604286456566,17,0.22,0.861,0.019,0.012,0.225
24304299,2024-06-25,S.TOWER6VAN,0.0,9.94,10062.0,1515.0,748.0,4021.0,2480.0,105.0,431.0,6361.0,1696.0,0.0,0.1275,0.0366875,0.84603125,3016.0,0.0,6361000000000.0,6.641584158411458,0.8222811671084806,67,0.199,1.381,0.022,0.02,0.202
24104294,2024-06-25,S.TOWER6VAN,126.03,10.2,10512.0,2184.0,817.0,2454.0,2414.0,118.0,420.0,6031.0,985.0,0.0,0.1275,0.0366875,0.84603125,2952.0,0.925126624084819,47.85368563002576,4.813186813184609,0.8177506775064981,67,0.188,1.342,0.026,0.02,0.211
24104306,2024-06-25,2062BK1,114.82,10.12,10167.0,2478.0,807.0,2159.0,1641.0,267.0,0.0,5655.0,990.0,299.0,0.1275,0.0366875,0.84603125,1908.0,0.9190011205305025,49.2510015672422,4.102905569005608,0.8600628930813102,6,0.21,0.79,0.029,0.02,0.19
24304285,2024-06-25,2062BK1,125.8,9.07,10140.0,2001.0,1015.0,4468.0,1732.0,260.0,0.0,6811.0,1108.0,0.0,0.1275,0.0366875,0.84603125,1992.0,0.9327500556021892,54.141494435181706,5.0674662668640345,0.8694779116461498,6,0.2,0.773,0.025,0.03,0.212
24104309,2024-06-25,S.TOWER6VAN,118.17,9.9,11400.0,2094.0,802.0,2726.0,2437.0,115.0,426.0,5693.0,937.0,311.0,0.1275,0.0366875,0.84603125,2978.0,0.9226985242373492,48.176356096740484,5.444126074495967,0.8183344526525124,67,0.19,1.29,0.033,0.019,0.19
24104312,2024-06-25,S.TOWER6VAN,126.3,9.89,10638.0,2010.0,800.0,2060.0,2442.0,81.0,426.0,6628.0,1065.0,0.0,0.1275,0.0366875,0.84603125,2949.0,0.9273808649612499,52.47822644455678,5.292537313430203,0.8280773143435646,67,0.179,1.326,0.033,0.019,0.213
24104315,2024-06-25,1786500D,127.6,9.89,9954.0,2988.0,792.0,3020.0,1695.0,257.0,0.0,6449.0,1039.0,0.0,0.1275,0.0366875,0.84603125,1952.0,0.9280674958111276,50.54075235070109,3.3313253012037043,0.8683401639339814,2,0.2,0.78,0.022,0.019,0.197
24104317,2024-06-25,2062BK1,127.2,10.0,9507.0,2088.0,812.0,2634.0,1689.0,244.0,0.0,6069.0,979.0,0.0,0.1275,0.0366875,0.84603125,1933.0,0.9271137026171495,47.712264150568295,4.553160919538049,0.8737713398857353,6,0.2,0.78,0.025,0.025,0.2
24104319,2024-06-25,2830C20MMNC,129.59,7.21,8751.0,2496.0,790.0,2866.0,1581.0,231.0,0.0,6383.0,1036.0,0.0,0.1275,0.0366875,0.84603125,1812.0,0.9472953216305022,49.255343776145885,3.5060096153832108,0.8725165562909092,17,0.21,0.76,0.03,0.028,0.19
24104322,2024-06-25,2062BK1,124.6,7.9,8040.0,3243.0,792.0,3465.0,1621.0,255.0,0.0,6365.0,1056.0,0.0,0.1275,0.0366875,0.84603125,1876.0,0.9403773584834689,51.08346709429307,2.4791859389446564,0.864072494669049,6,0.21,0.77,0.038,0.025,0.19
24104325,2024-06-25,S.TOWER6VAN,123.2,8.0,8568.0,2496.0,863.0,3657.0,2484.0,99.0,474.0,6355.0,1047.0,0.0,0.1275,0.0366875,0.84603125,3057.0,0.9390243902367454,51.582792207373515,3.4326923076909326,0.8125613346415399,67,0.2,1.36,0.026,0.023,0.213
24104329,2024-06-25,S.TOWER6VAN,126.47,8.1,9588.0,2016.0,785.0,2373.0,2231.0,58.0,325.0,5993.0,993.0,0.0,0.1275,0.0366875,0.84603125,2614.0,0.9398082782125303,47.38673203093708,4.7559523809500215,0.8534812547816168,67,0.195,1.385,0.03,0.025,0.208
24104331,2024-06-25,2830C20MMNC,113.16,0.0,9003.0,1986.0,800.0,1513.0,1364.0,251.0,0.0,5547.0,918.0,0.0,0.1275,0.0366875,0.84603125,1615.0,0.999999999991163,49.01908801653394,4.533232628396509,0.8445820433431303,17,0.189,0.77,0.023,0.023,0.218
24204327,2024-06-25,2830C20MMNC,124.45,8.0,9405.0,2091.0,726.0,669.0,1613.0,233.0,0.0,6376.0,1026.0,0.0,0.1275,0.0366875,0.84603125,1846.0,0.9395998489925287,51.23342707873657,4.497847919653516,0.8737811484285625,17,0.184,0.742,0.022,0.02,0.199
24304318,2024-06-25,S.TOWER6VAN,132.8,8.16,9375.0,1266.0,806.0,4100.0,2396.0,98.0,397.0,6742.0,1040.0,0.0,0.1275,0.0366875,0.84603125,2891.0,0.9421112372237366,50.768072288774334,7.405213270136331,0.8287789692145179,67,0.19,1.3,0.026,0.019,0.21
24204330,2024-06-25,S.TOWER6VAN,127.87,0.0,10218.0,2001.0,809.0,2686.0,2322.0,84.0,375.0,6373.0,1329.0,0.0,0.1275,0.0366875,0.84603125,2781.0,0.9999999999921795,49.83968092555064,5.106446776609142,0.8349514563103794,67,0.191,1.325,0.022,0.018,0.235
24304316,2024-06-25,S.TOWER6VAN,130.5,9.9,9336.0,1248.0,806.0,4215.0,2399.0,98.0,396.0,6637.0,1027.0,0.0,0.1275,0.0366875,0.84603125,2893.0,0.9294871794805593,50.85823754750301,7.4807692307632365,0.8292430003453753,67,0.188,1.3,0.027,0.022,0.23
24204336,2024-06-25,2830C20MMNC,121.61,7.21,10515.0,1329.0,817.0,1270.0,1650.0,257.0,0.0,6804.0,1181.0,0.0,0.1275,0.0366875,0.84603125,1907.0,0.9440304300501163,55.94934627040581,7.911963882612557,0.8652333508123412,17,0.19,0.79,0.019,0.018,0.19
24204339,2024-06-25,S.TOWER6VAN,130.92,7.22,10584.0,1704.0,809.0,858.0,2450.0,138.0,445.0,7098.0,1865.0,0.0,0.1275,0.0366875,0.84603125,3033.0,0.9477341827063289,54.21631530664364,6.211267605630158,0.807781074843123,67,0.2,1.31,0.021,0.018,0.2
24204342,2024-06-25,S.TOWER6VAN,129.8,7.21,9660.0,1788.0,1122.0,639.0,2437.0,0.0,449.0,6557.0,1336.0,0.0,0.1275,0.0366875,0.84603125,2886.0,0.9473761039271048,50.51617873612854,5.4026845637553675,0.8444213444210519,67,0.193,1.267,0.021,0.02,0.206
24204345,2024-06-25,S.TOWER6VAN,128.2,6.3,9771.0,2022.0,819.0,696.0,2454.0,0.0,439.0,6814.0,1495.0,0.0,0.1275,0.0366875,0.84603125,2893.0,0.9531598512940286,53.15132605262753,4.8323442136474615,0.8482544071894752,67,0.2,1.35,0.023,0.021,0.22
24204348,2024-06-25,S.TOWER6VAN,127.68,6.84,10092.0,2511.0,2376.0,681.0,2410.0,108.0,445.0,6778.0,1173.0,381.0,0.1275,0.0366875,0.84603125,2963.0,0.9491525423658256,53.085839598581714,4.019115890082031,0.8133648329393137,67,0.2,1.37,0.027,0.02,0.25
24204352,2024-06-25,S.TOWER6VAN,123.23,8.16,10503.0,2991.0,811.0,2109.0,2393.0,105.0,449.0,6648.0,1098.0,359.0,0.1275,0.0366875,0.84603125,2947.0,0.9378948169500122,53.94790229608092,3.51153460381026,0.8120122158124153,67,0.19,1.25,0.023,0.019,0.19
24204355,2024-06-25,S.TOWER6VAN,0.0,8.35,10656.0,2559.0,833.0,1269.0,2389.0,105.0,503.0,6708.0,1108.0,0.0,0.1275,0.0366875,0.84603125,2997.0,0.0,6708000000000.0,4.164126611956169,0.7971304637968645,67,0.2,1.25,0.025,0.015,0.21
24104343,2024-06-25,2830C20MMNC,126.8,7.15,9993.0,1002.0,807.0,2938.0,1736.0,250.0,0.0,4653.0,781.0,0.0,0.1275,0.0366875,0.84603125,1986.0,0.9466218738264531,36.695583595925115,9.973053892205616,0.8741188318223192,17,0.197,0.732,0.03,0.024,0.213
24204333,2024-06-25,1786500D,128.5,7.2,10464.0,2862.0,811.0,333.0,1556.0,229.0,0.0,6671.0,1098.0,0.0,0.1275,0.0366875,0.84603125,1785.0,0.9469417833386373,51.91439688675553,3.656184486371888,0.871708683472901,2,0.19,0.76,0.023,0.019,0.201
24304371,2024-06-26,S.TOWER6VAN,121.61,6.4,10170.0,2655.0,702.0,3140.0,2370.0,85.0,404.0,6444.0,1067.0,0.0,0.12716666666666668,0.04879166666666667,0.6885416666666666,2859.0,0.9500039059374269,52.989063398955764,3.8305084745748283,0.8289611752358066,67,0.185,1.267,0.03,0.022,0.212
24304368,2024-06-26,S.TOWER6VAN,129.05,7.22,9174.0,2538.0,704.0,3321.0,2412.0,112.0,400.0,6555.0,1122.0,0.0,0.12716666666666668,0.04879166666666667,0.6885416666666666,2924.0,0.9470169516331768,50.794265788060486,3.614657210400467,0.8248974008205113,67,0.173,1.299,0.027,0.02,0.247
24104248,2024-06-26,R34,126.02,0.0,11991.0,1962.0,998.0,5039.0,1188.0,220.0,0.0,5941.0,1060.0,0.0,0.12716666666666668,0.04879166666666667,0.6885416666666666,1408.0,0.9999999999920647,47.143310585247235,6.111620795103919,0.8437499999994007,66,0.63,0.75,0.021,0.026,0.21
24204406,2024-06-26,1786500D,128.66,7.21,8478.0,2106.0,814.0,845.0,1721.0,257.0,0.0,223.0,3462.0,0.0,0.12716666666666668,0.04879166666666667,0.6885416666666666,1978.0,0.9469345698024072,1.733250427469818,4.025641025639114,0.8700707785637664,2,0.2,0.76,0.023,0.028,0.21
24304356,2024-06-26,ASP1239,130.9,7.23,11217.0,1992.0,800.0,3003.0,1158.0,267.0,0.0,5199.0,1192.0,0.0,0.12716666666666668,0.04879166666666667,0.6885416666666666,1425.0,0.9476580033233357,39.71734148174395,5.631024096382715,0.8126315789467982,24,0.44,0.73,0.018,0.023,0.27
24304360,2024-06-26,1786500D,121.5,7.75,10029.0,2007.0,798.0,2766.0,1693.0,288.0,0.0,6907.0,3400.0,0.0,0.12716666666666668,0.04879166666666667,0.6885416666666666,1981.0,0.9400386847122628,56.84773662504652,4.997010463375687,0.8546188793534303,2,0.2,0.77,0.022,0.018,0.226
24304373,2024-06-26,1786500D,128.9,6.24,11796.0,2685.0,651.0,3214.0,1725.0,264.0,0.0,6896.0,1481.0,0.0,0.12716666666666668,0.04879166666666667,0.6885416666666666,1989.0,0.9538256622691,53.49883630679986,4.393296089383838,0.8672699849166077,2,0.2,0.73,0.017,0.02,0.234
24304341,2024-06-26,S.TOWER6VAN,124.7,7.63,10422.0,2610.0,630.0,3567.0,2356.0,159.0,352.0,6597.0,1053.0,0.0,0.12716666666666668,0.04879166666666667,0.6885416666666666,2867.0,0.9423411168975868,52.902967120666375,3.993103448274332,0.8217649110565672,67,0.196,1.256,0.028,0.021,0.195
24304364,2024-06-26,S.TOWER6VAN,119.53,7.21,9996.0,3015.0,746.0,2983.0,2403.0,108.0,390.0,6704.0,1434.0,0.0,0.12716666666666668,0.04879166666666667,0.6885416666666666,2901.0,0.9431118825868462,56.08633815731543,3.3154228855710395,0.8283350568766534,67,0.188,1.317,0.029,0.017,0.233
24304375,2024-06-26,1786500D,131.9,6.85,8931.0,2679.0,665.0,2034.0,1806.0,267.0,0.0,6922.0,1074.0,0.0,0.12716666666666668,0.04879166666666667,0.6885416666666666,2073.0,0.9506306306237794,52.479150871474765,3.333706606941645,0.871201157741982,2,0.22,0.77,0.026,0.026,0.222
24304383,2024-06-26,S.TOWER6VAN,133.4,7.1,8070.0,1059.0,448.0,1551.0,2418.0,89.0,491.0,6444.0,1152.0,0.0,0.12716666666666668,0.04879166666666667,0.6885416666666666,2998.0,0.9494661921640608,48.30584707609966,7.620396600559377,0.8065376917942607,67,0.178,1.37,0.037,0.024,0.22
24304379,2024-06-26,S.TOWER6VAN,130.5,7.16,9447.0,2358.0,701.0,2564.0,2406.0,85.0,508.0,7050.0,1136.0,0.0,0.12716666666666668,0.04879166666666667,0.6885416666666666,2999.0,0.9479877960122913,54.02298850533316,4.006361323153517,0.8022674224738905,67,0.193,1.282,0.022,0.022,0.236
24304381,2024-06-26,1786500D,127.3,7.23,8169.0,1968.0,900.0,2451.0,1803.0,271.0,0.0,6701.0,1028.0,0.0,0.12716666666666668,0.04879166666666667,0.6885416666666666,2074.0,0.9462573403631439,52.6394344064993,4.1509146341442325,0.8693346190931199,2,0.2,0.8,0.028,0.025,0.239
24204395,2024-06-26,S.TOWER6VAN,132.99,7.1,8517.0,0.0,795.0,563.0,2363.0,115.0,449.0,6549.0,1189.0,0.0,0.12716666666666668,0.04879166666666667,0.6885416666666666,2927.0,0.9493182953747641,49.244304082643474,8516999999999.999,0.8073112401773805,67,0.168,1.276,0.022,0.02,0.21
24304385,2024-06-26,S.TOWER6VAN,129.1,7.23,8844.0,1515.0,749.0,2334.0,2400.0,0.0,454.0,6573.0,1137.0,0.0,0.12716666666666668,0.04879166666666667,0.6885416666666666,2854.0,0.946966918499619,50.91402013903243,5.837623762372385,0.8409250175189765,67,0.161,1.258,0.039,0.034,0.232
24304387,2024-06-26,1786500D,130.19,0.0,9324.0,2592.0,694.0,4028.0,1678.0,268.0,0.0,6479.0,1093.0,0.0,0.12716666666666668,0.04879166666666667,0.6885416666666666,1946.0,0.999999999992319,49.765727013981376,3.5972222222208345,0.8622816032883545,2,0.21,0.75,0.025,0.029,0.203
24304390,2024-06-26,S.TOWER6VAN,128.19,7.2,8955.0,1998.0,699.0,3597.0,2433.0,104.0,440.0,6415.0,1078.0,327.0,0.12716666666666668,0.04879166666666667,0.6885416666666666,2977.0,0.9468202969130157,50.04290506240704,4.481981981979739,0.8172657037283113,67,0.2,1.34,0.03,0.024,0.22
24304393,2024-06-26,S.TOWER6VAN,131.26,7.0,9456.0,1860.0,706.0,3176.0,1813.0,105.0,809.0,6410.0,1027.0,0.0,0.12716666666666668,0.04879166666666667,0.6885416666666666,2727.0,0.9493707507525723,48.83437452347377,5.083870967739203,0.6648331499814211,67,0.187,1.29,0.027,0.027,0.216
24304396,2024-06-26,S.TOWER6VAN,127.94,8.97,8784.0,2007.0,696.0,3164.0,2453.0,112.0,413.0,6306.0,1003.0,420.0,0.12716666666666668,0.04879166666666667,0.6885416666666666,2978.0,0.9344825067494378,49.28872909137652,4.3766816143475955,0.8237071860306167,67,0.183,1.29,0.021,0.032,0.194
24304399,2024-06-26,S.TOWER6VAN,131.27,7.02,8517.0,1977.0,705.0,3247.0,2430.0,105.0,397.0,6363.0,995.0,316.0,0.12716666666666668,0.04879166666666667,0.6885416666666666,2932.0,0.9492371104132675,48.4726136965912,4.308042488616941,0.828785811732323,67,0.182,1.261,0.03,0.042,0.221
24104349,2024-06-26,2830C20MMNC,130.31,7.15,10812.0,3063.0,790.0,2747.0,1646.0,261.0,0.0,6364.0,1048.0,323.0,0.12716666666666668,0.04879166666666667,0.6885416666666666,1907.0,0.9479848683184346,48.83738776725626,3.5298726738480153,0.8631358154164326,17,0.181,0.835,0.033,0.02,0.238
24304377,2024-06-26,S.TOWER6VAN,125.7,6.85,9420.0,2664.0,735.0,2062.0,2475.0,88.0,448.0,6744.0,1047.0,0.0,0.12716666666666668,0.04879166666666667,0.6885416666666666,3011.0,0.9483213881482586,53.65155131222234,3.5360360360347087,0.8219860511455257,67,0.192,1.294,0.021,0.021,0.218
24204392,2024-06-26,S.TOWER6VAN,131.37,6.3,11115.0,1575.0,795.0,1855.0,2491.0,88.0,554.0,6211.0,1074.0,0.0,0.12716666666666668,0.04879166666666667,0.6885416666666666,3133.0,0.9542383961578105,47.278678541164055,7.057142857138376,0.7950845834660725,67,0.186,1.299,0.02,0.017,0.215
24304338,2024-06-26,S.TOWER6VAN,125.3,8.14,9951.0,2685.0,709.0,3070.0,2372.0,85.0,349.0,6550.0,1043.0,0.0,0.12716666666666668,0.04879166666666667,0.6885416666666666,2806.0,0.9389988009521958,52.27454110093955,3.706145251395268,0.8453314326440323,67,0.2,1.284,0.03,0.024,0.213
24104407,2024-06-26,1786500D,120.51,0.0,9216.0,2388.0,955.0,2564.0,1729.0,305.0,0.0,6320.0,996.0,0.0,0.12716666666666668,0.04879166666666667,0.6885416666666666,2034.0,0.9999999999917019,52.44378059868522,3.859296482410444,0.8500491642080383,2,0.19,0.73,0.021,0.027,0.229
24204358,2024-06-26,S.TOWER6VAN,128.04,7.87,10437.0,2703.0,825.0,1050.0,2423.0,91.0,395.0,6411.0,1064.0,358.0,0.12716666666666668,0.04879166666666667,0.6885416666666666,2909.0,0.9420940328089022,50.070290533817015,3.861265260819881,0.8329322791334366,67,0.193,1.28,0.022,0.019,0.237
24204361,2024-06-26,1786500D,118.36,6.3,8619.0,2415.0,817.0,0.0,1556.0,260.0,0.0,6311.0,1046.0,409.0,0.12716666666666668,0.04879166666666667,0.6885416666666666,1816.0,0.9494625380960254,53.32037850580162,3.568944099377404,0.8568281938321273,2,0.21,0.77,0.025,0.015,0.221
24204363,2024-06-26,SAILTOWER6VA,130.65,7.22,9753.0,2313.0,825.0,0.0,1887.0,0.0,948.0,6606.0,1092.0,0.0,0.12716666666666668,0.04879166666666667,0.6885416666666666,2835.0,0.9476318270766112,50.5625717562146,4.216601815821782,0.6656084656082308,68,0.19,1.29,0.028,0.014,0.21
24104351,2024-06-26,2830C20MMNC,128.08,8.14,10311.0,2634.0,810.0,2517.0,1641.0,257.0,0.0,6025.0,1057.0,334.0,0.12716666666666668,0.04879166666666667,0.6885416666666666,1898.0,0.9402437233817336,47.04091192967645,3.9145785876978305,0.8645943097993337,17,0.192,0.76,0.026,0.023,0.209
24304350,2024-06-26,SAILTOWER6VA,126.22,7.16,10581.0,2085.0,798.0,3197.0,1812.0,0.0,789.0,6491.0,1090.0,0.0,0.12716666666666668,0.04879166666666667,0.6885416666666666,2601.0,0.9463187884169568,51.42608144468843,5.074820143882458,0.696655132641024,68,0.188,1.35,0.026,0.017,0.237
24204389,2024-06-26,S.TOWER6VAN,137.03,7.68,9627.0,1032.0,825.0,2136.0,2521.0,101.0,550.0,5271.0,1207.0,0.0,0.12716666666666668,0.04879166666666667,0.6885416666666666,3172.0,0.9469283394309521,38.466029336360904,9.328488372083983,0.7947667087008844,67,0.186,1.303,0.02,0.02,0.23
24104357,2024-06-26,S.TOWER6VAN,137.47,0.0,11178.0,3075.0,865.0,4189.0,2533.0,118.0,425.0,6494.0,1135.0,0.0,0.12716666666666668,0.04879166666666667,0.6885416666666666,3076.0,0.9999999999927257,47.23939768642439,3.63512195121833,0.823472041612216,67,0.184,1.278,0.03,0.025,0.237
24104359,2024-06-26,2830C20MMNC,127.7,7.22,10002.0,2775.0,795.0,2379.0,1682.0,274.0,0.0,5835.0,1024.0,345.0,0.12716666666666668,0.04879166666666667,0.6885416666666666,1956.0,0.9464868069897237,45.693030539971076,3.6043243243230254,0.8599182004085584,17,0.188,0.777,0.027,0.021,0.22
24104362,2024-06-26,S.TOWER6VAN,123.09,7.88,10554.0,2487.0,895.0,2491.0,2528.0,115.0,440.0,5960.0,998.0,348.0,0.12716666666666668,0.04879166666666667,0.6885416666666666,3083.0,0.939833549660687,48.4198553899714,4.243667068755832,0.8199805384363218,67,0.181,1.284,0.031,0.025,0.225
24104365,2024-06-26,1786500D,128.25,7.65,10356.0,2481.0,792.0,2594.0,1680.0,261.0,0.0,6326.0,1237.0,319.0,0.12716666666666668,0.04879166666666667,0.6885416666666666,1941.0,0.9437086092645791,49.32553606199357,4.174123337362284,0.8655332302932172,2,0.2,0.75,0.033,0.034,0.24
24104367,2024-06-26,1786500D,125.15,6.3,10665.0,2523.0,812.0,2762.0,1686.0,257.0,0.0,6195.0,1141.0,320.0,0.12716666666666668,0.04879166666666667,0.6885416666666666,1943.0,0.9520730315636967,49.50059928046743,4.227110582638039,0.8677303139470572,2,0.2,0.72,0.029,0.026,0.208
24104369,2024-06-26,2830C20MMNC,128.04,6.3,9825.0,2394.0,788.0,2001.0,1580.0,244.0,0.0,2829.0,5630.0,0.0,0.12716666666666668,0.04879166666666667,0.6885416666666666,1824.0,0.9531040643073314,22.09465791922763,4.104010025060942,0.8662280701749637,17,0.191,0.714,0.018,0.016,0.197
24204370,2024-06-26,1786500D,126.02,7.76,10089.0,1497.0,814.0,2130.0,1758.0,263.0,0.0,6559.0,1272.0,0.0,0.12716666666666668,0.04879166666666667,0.6885416666666666,2021.0,0.9419943190242039,52.04729407989171,6.73947895791133,0.8698664027704751,2,0.23,0.74,0.021,0.019,0.238
24104374,2024-06-26,S.TOWER6VAN,129.4,7.5,9627.0,4005.0,832.0,2000.0,2484.0,98.0,420.0,6469.0,1084.0,0.0,0.12716666666666668,0.04879166666666667,0.6885416666666666,3002.0,0.945215485749122,49.99227202434319,2.4037453183514597,0.8274483677545544,67,0.19,1.31,0.027,0.021,0.209
24104401,2024-06-26,S.TOWER6VAN,128.99,6.98,8715.0,2097.0,747.0,2010.0,2434.0,115.0,474.0,6090.0,990.0,0.0,0.12716666666666668,0.04879166666666667,0.6885416666666666,3023.0,0.9486651467165651,47.212962244769265,4.1559370529307795,0.8051604366520658,67,0.19,1.33,0.029,0.033,0.27
24104372,2024-06-26,2830C20MMNC,131.9,6.52,11067.0,2484.0,782.0,4185.0,1584.0,237.0,0.0,6568.0,1130.0,0.0,0.12716666666666668,0.04879166666666667,0.6885416666666666,1821.0,0.9528969801982886,49.7952994689174,4.455314009660042,0.8698517298183032,17,0.173,0.703,0.023,0.02,0.243
24104394,2024-06-26,C20MMNATLT,125.82,6.3,8940.0,2118.0,817.0,2054.0,1733.0,254.0,0.0,6339.0,2474.0,0.0,0.12716666666666668,0.04879166666666667,0.6885416666666666,1987.0,0.9523160762870699,50.38149737680511,4.22096317280254,0.8721690991439999,41,0.219,0.776,0.023,0.025,0.165
24104388,2024-06-26,1786500D,133.86,6.28,8985.0,3222.0,805.0,2088.0,1728.0,274.0,0.0,6438.0,1387.0,0.0,0.12716666666666668,0.04879166666666667,0.6885416666666666,2002.0,0.9551876694665679,48.09502465226285,2.7886405959023004,0.863136863136432,2,0.2,0.76,0.024,0.033,0.195
24104386,2024-06-26,S.TOWER6VAN,129.87,10.82,7857.0,3102.0,807.0,2039.0,2433.0,118.0,474.0,6440.0,1053.0,0.0,0.12716666666666668,0.04879166666666667,0.6885416666666666,3025.0,0.9230933257450915,49.58804958766776,2.5328820116045994,0.8042975206608911,67,0.198,1.313,0.034,0.033,0.215
24104346,2024-06-26,SAILTOWER6VA,128.51,6.98,10479.0,1551.0,800.0,3492.0,1941.0,0.0,832.0,6194.0,1066.0,0.0,0.12716666666666668,0.04879166666666667,0.6885416666666666,2773.0,0.9484832828921067,48.19858376742512,6.756286266920209,0.6999639379730617,68,0.185,1.345,0.033,0.016,0.228
24304353,2024-06-26,S.TOWER6VAN,128.81,7.68,9651.0,2016.0,508.0,3605.0,1792.0,0.0,812.0,5264.0,2999.0,0.0,0.12716666666666668,0.04879166666666667,0.6885416666666666,2604.0,0.9437321415419172,40.866392360524294,4.787202380950006,0.6881720430104884,67,0.195,1.312,0.024,0.015,0.236
24104382,2024-06-26,S.TOWER6VAN,132.3,6.3,8712.0,2988.0,619.0,1248.0,2426.0,102.0,468.0,6767.0,1081.0,0.0,0.12716666666666668,0.04879166666666667,0.6885416666666666,2996.0,0.9545454545385675,51.14890400566025,2.915662650601434,0.8097463284376469,67,0.181,1.29,0.031,0.023,0.236
24104376,2024-06-26,2830C20MMNC,130.6,6.4,7935.0,2481.0,790.0,1973.0,1582.0,254.0,0.0,6590.0,1059.0,0.0,0.12716666666666668,0.04879166666666667,0.6885416666666666,1836.0,0.9532846715258885,50.459418070057744,3.1983071342187834,0.86165577342001,17,0.184,0.736,0.025,0.026,0.219
24104380,2024-06-26,S.TOWER6VAN,129.72,7.01,9636.0,3003.0,787.0,2016.0,2436.0,98.0,460.0,6609.0,1366.0,0.0,0.12716666666666668,0.04879166666666667,0.6885416666666666,2994.0,0.9487310758359635,50.948196114315856,3.2087912087901405,0.8136272545087463,67,0.187,1.326,0.031,0.029,0.247
24104378,2024-06-26,1786500D,134.7,6.5,10152.0,2760.0,802.0,3077.0,1585.0,250.0,0.0,6716.0,1159.0,0.0,0.12716666666666668,0.04879166666666667,0.6885416666666666,1835.0,0.9539660056589663,49.85894580512355,3.6782608695638848,0.8637602179831805,2,0.17,0.72,0.018,0.023,0.243
24104384,2024-06-26,1786500D,131.85,6.3,8472.0,2814.0,584.0,1205.0,1675.0,250.0,0.0,6937.0,1104.0,0.0,0.12716666666666668,0.04879166666666667,0.6885416666666666,1925.0,0.9543973941298994,52.61281759535372,3.0106609808091647,0.8701298701294181,2,0.2,0.75,0.028,0.022,0.202
24304419,2024-06-27,2062BK1,129.13,7.33,9282.0,2199.0,930.0,2556.0,1916.0,261.0,0.0,1358.0,229.0,5553.0,0.12966666666666665,0.034888888888888886,0.9219259259259259,2177.0,0.9462846255243567,10.51653372562134,4.221009549793442,0.8801102434538907,6,0.21,0.74,0.019,0.029,0.21
24304422,2024-06-27,1786500D,130.78,7.33,9807.0,2931.0,972.0,3442.0,1925.0,264.0,0.0,6758.0,1046.0,0.0,0.12966666666666665,0.034888888888888886,0.9219259259259259,2189.0,0.9469263630370941,51.67456797635973,3.3459570112578145,0.8793969849242214,2,0.202,0.711,0.019,0.024,0.227
24304425,2024-06-27,2830C20MMNC,128.35,8.14,9705.0,2328.0,709.0,3456.0,1741.0,264.0,0.0,6668.0,1454.0,0.0,0.12966666666666665,0.034888888888888886,0.9219259259259259,2005.0,0.940361931270127,51.951694584714055,4.1688144329879,0.8683291770569236,17,0.201,0.721,0.03,0.035,0.209
24304428,2024-06-27,1786500D,131.51,6.3,10785.0,1812.0,696.0,4405.0,1616.0,268.0,176.0,6612.0,1115.0,269.0,0.12966666666666665,0.034888888888888886,0.9219259259259259,2060.0,0.954284884979651,50.27754543342501,5.9519867549636025,0.7844660194170949,2,0.22,0.77,0.036,0.033,0.227
24304430,2024-06-27,1786500D,127.6,7.4,10011.0,2529.0,694.0,4148.0,1637.0,302.0,217.0,6807.0,1495.0,0.0,0.12966666666666665,0.034888888888888886,0.9219259259259259,2156.0,0.9451851851781838,53.34639498390794,3.9584816132843184,0.7592764378475143,2,0.21,0.81,0.017,0.023,0.209
24304433,2024-06-27,2062BK1,131.21,7.12,9762.0,1932.0,702.0,3846.0,1633.0,270.0,176.0,6921.0,1485.0,0.0,0.12966666666666665,0.034888888888888886,0.9219259259259259,2079.0,0.9485288802071241,52.747504000817415,5.052795031053285,0.7854737854734076,6,0.2,0.72,0.026,0.031,0.22
24304438,2024-06-27,S.TOWER6VAN,127.96,7.11,10374.0,2007.0,834.0,4131.0,2430.0,121.0,460.0,6780.0,1172.0,0.0,0.12966666666666665,0.034888888888888886,0.9219259259259259,3011.0,0.9473606278155967,52.9853079083074,5.168908819130459,0.8070408502156071,67,0.187,1.334,0.034,0.029,0.227
24304440,2024-06-27,1786500D,125.1,7.36,10899.0,1623.0,798.0,4152.0,1698.0,268.0,0.0,6208.0,958.0,0.0,0.12966666666666665,0.034888888888888886,0.9219259259259259,1966.0,0.9444360561607698,49.624300559155685,6.715341959330428,0.8636826042721955,2,0.2,0.8,0.022,0.023,0.206
24304442,2024-06-27,1786500D,116.63,7.18,11610.0,2715.0,738.0,3907.0,1705.0,308.0,0.0,5991.0,966.0,341.0,0.12966666666666665,0.034888888888888886,0.9219259259259259,2013.0,0.9420079153465631,51.3675726652545,4.276243093921077,0.846994535518705,2,0.21,0.74,0.014,0.024,0.216
24304446,2024-06-27,S.TOWER6VAN,114.9,6.99,11142.0,3282.0,751.0,1730.0,2582.0,159.0,437.0,5770.0,913.0,566.0,0.12966666666666665,0.034888888888888886,0.9219259259259259,3178.0,0.9426532119046463,50.21758050434971,3.394881170017247,0.8124606670859621,67,0.19,1.329,0.021,0.021,0.225
24304451,2024-06-27,S.TOWER6VAN,129.08,6.87,13833.0,2991.0,756.0,1858.0,2595.0,128.0,450.0,6538.0,1036.0,228.0,0.12966666666666665,0.034888888888888886,0.9219259259259259,3173.0,0.9494667156973191,50.650759218696535,4.624874623870069,0.8178380081938803,67,0.188,1.336,0.021,0.026,0.228
24304460,2024-06-27,1786500D,132.8,7.12,13983.0,2979.0,804.0,4178.0,1725.0,260.0,0.0,6611.0,1160.0,372.0,0.12966666666666665,0.034888888888888886,0.9219259259259259,1985.0,0.9491137792956753,49.781626505649236,4.693856998991375,0.8690176322413758,2,0.23,0.73,0.016,0.018,0.23
24304463,2024-06-27,1786500D,128.1,6.3,9363.0,2748.0,799.0,4253.0,1743.0,262.0,0.0,6513.0,1045.0,0.0,0.12966666666666665,0.034888888888888886,0.9219259259259259,2005.0,0.9531249999929083,50.84309133449772,3.4072052401734325,0.869326683291337,2,0.19,0.74,0.017,0.023,0.234
24304436,2024-06-27,S.TOWER6VAN,125.6,7.24,10347.0,1899.0,770.0,4062.0,2445.0,108.0,431.0,6305.0,1108.0,265.0,0.12966666666666665,0.034888888888888886,0.9219259259259259,2984.0,0.94549834386521,50.199044585587586,5.448657187990812,0.819369973190074,67,0.188,1.254,0.021,0.023,0.24
24304448,2024-06-27,S.TOWER6VAN,125.26,6.91,11175.0,2808.0,702.0,1012.0,2457.0,159.0,360.0,6904.0,1641.0,0.0,0.12966666666666665,0.034888888888888886,0.9219259259259259,2976.0,0.9477188469323771,55.11735589928854,3.9797008546994372,0.8256048387094,67,0.19,1.333,0.019,0.02,0.233
24304415,2024-06-27,2062BK1,127.74,7.85,9237.0,2226.0,966.0,2197.0,1899.0,258.0,0.0,6645.0,1024.0,0.0,0.12966666666666665,0.034888888888888886,0.9219259259259259,2157.0,0.9421048749838329,52.019727571222646,4.149595687329672,0.8803894297631524,6,0.2,0.75,0.021,0.026,0.22
24204453,2024-06-27,1786500D,122.52,6.85,10767.0,2037.0,822.0,1549.0,1735.0,287.0,0.0,6795.0,1147.0,0.0,0.12966666666666665,0.034888888888888886,0.9219259259259259,2022.0,0.9470510937547573,55.46033300640336,5.285714285711691,0.8580613254199515,2,0.18,0.7,0.023,0.021,0.185
24104426,2024-06-27,2062BK1,134.91,0.0,10503.0,2556.0,804.0,3258.0,1780.0,297.0,219.0,2258.0,1664.0,0.0,0.12966666666666665,0.034888888888888886,0.9219259259259259,2296.0,0.9999999999925877,16.73708398178981,4.109154929575857,0.7752613240414742,6,0.21,0.79,0.035,0.029,0.2
24104424,2024-06-27,2062BK1,132.72,7.21,9492.0,1395.0,797.0,2873.0,1789.0,301.0,0.0,6455.0,1032.0,0.0,0.12966666666666665,0.034888888888888886,0.9219259259259259,2090.0,0.9484742371117811,48.63622664218931,6.80430107526394,0.8559808612436096,6,0.2,0.77,0.026,0.032,0.22
24104420,2024-06-27,2830C20MMNC,126.06,7.55,9384.0,2004.0,805.0,4158.0,1792.0,298.0,0.0,6309.0,1152.0,0.0,0.12966666666666665,0.034888888888888886,0.9219259259259259,2090.0,0.9434922535667728,50.0475963822779,4.682634730536585,0.8574162679421735,17,0.19,0.74,0.04,0.03,0.19
24104414,2024-06-27,C20MMNATLT,130.57,7.66,9435.0,2610.0,810.0,1702.0,1692.0,265.0,0.0,6491.0,1064.0,0.0,0.12966666666666665,0.034888888888888886,0.9219259259259259,1957.0,0.9445851117634047,49.71279773263604,3.614942528734247,0.8645886561058433,41,0.2,0.77,0.04,0.033,0.22
24304417,2024-06-27,2830C20MMNC,129.16,7.88,9246.0,2199.0,958.0,2047.0,1905.0,261.0,0.0,6630.0,1029.0,0.0,0.12966666666666665,0.034888888888888886,0.9219259259259259,2166.0,0.9424985405652183,51.33168163478375,4.2046384720308305,0.8795013850411452,17,0.19,0.733,0.018,0.026,0.215
24204400,2024-06-27,2830C20HMNAK,130.93,7.21,8982.0,1302.0,811.0,1075.0,2427.0,125.0,499.0,6691.0,1466.0,0.0,0.12966666666666665,0.034888888888888886,0.9219259259259259,3051.0,0.9478065730349804,51.103643167714786,6.898617511515439,0.7954768928217648,15,0.187,1.219,0.022,0.032,0.24
24204402,2024-06-27,C20MMNATLT,125.68,7.21,8709.0,1485.0,811.0,1589.0,1691.0,246.0,0.0,6352.0,1046.0,0.0,0.12966666666666665,0.034888888888888886,0.9219259259259259,1937.0,0.9457446007905355,50.541056651411985,5.864646464642515,0.8729994837372881,41,0.209,0.83,0.023,0.033,0.228
24204404,2024-06-27,1786500D,130.69,0.0,10038.0,969.0,809.0,3143.0,1755.0,257.0,0.0,6706.0,1674.0,0.0,0.12966666666666665,0.034888888888888886,0.9219259259259259,2012.0,0.9999999999923483,51.31226566645258,10.359133126924293,0.8722664015900238,2,0.195,0.884,0.02,0.025,0.195
24204408,2024-06-27,2062BK1,132.38,6.3,8961.0,2319.0,1746.0,1558.0,1573.0,263.0,0.0,6498.0,1089.0,0.0,0.12966666666666665,0.034888888888888886,0.9219259259259259,1836.0,0.9545716757935205,49.08596464685689,3.8641655886141164,0.8567538126356989,6,0.21,0.72,0.024,0.028,0.22
24204410,2024-06-27,2062BK1,125.16,0.0,7176.0,1224.0,814.0,499.0,1677.0,246.0,0.0,5805.0,977.0,0.0,0.12966666666666665,0.034888888888888886,0.9219259259259259,1923.0,0.9999999999920102,46.38063278965819,5.862745098034426,0.8720748829948664,6,0.22,0.73,0.021,0.022,0.22
24204416,2024-06-27,2062BK1,0.0,5.36,8535.0,1989.0,822.0,1342.0,1704.0,263.0,0.0,6576.0,1145.0,0.0,0.12966666666666665,0.034888888888888886,0.9219259259259259,1967.0,0.0,6576000000000.0,4.291101055804781,0.8662938484998138,6,0.21,0.72,0.017,0.028,0.22
24204418,2024-06-27,1786500D,130.54,7.45,8940.0,1995.0,822.0,1953.0,1725.0,287.0,0.0,6562.0,1060.0,266.0,0.12966666666666665,0.034888888888888886,0.9219259259259259,2012.0,0.9460105804699906,50.26811705185945,4.481203007516551,0.8573558648107071,2,0.21,0.71,0.018,0.024,0.201
24204421,2024-06-27,2062BK1,130.82,7.21,9747.0,1989.0,814.0,2484.0,1698.0,304.0,0.0,6496.0,1115.0,315.0,0.12966666666666665,0.034888888888888886,0.9219259259259259,2002.0,0.9477649786209682,49.65601589932996,4.900452488685319,0.8481518481514245,6,0.22,0.73,0.026,0.023,0.22
24204423,2024-06-27,2830C20MMNC,130.6,8.14,9072.0,2214.0,822.0,1988.0,1694.0,280.0,0.0,6300.0,1506.0,0.0,0.12966666666666665,0.034888888888888886,0.9219259259259259,1974.0,0.9413291047935611,48.23889739626158,4.097560975607905,0.8581560283683596,17,0.21,0.77,0.021,0.026,0.26
24204427,2024-06-27,2830C20HMNAK,127.61,7.2,10710.0,2274.0,822.0,2567.0,2420.0,108.0,351.0,7617.0,1146.0,0.0,0.12966666666666665,0.034888888888888886,0.9219259259259259,2879.0,0.9465914991399259,59.689679491735056,4.709762532979459,0.8405696422365958,15,0.187,1.054,0.021,0.023,0.234
24204431,2024-06-27,C20MMNATLT,128.33,0.0,9195.0,1335.0,726.0,1649.0,1762.0,324.0,0.0,6738.0,1175.0,231.0,0.12966666666666665,0.034888888888888886,0.9219259259259259,2086.0,0.9999999999922077,52.505259876470774,6.887640449433043,0.8446788111213592,41,0.22,0.78,0.03,0.026,0.22
24204435,2024-06-27,2830C20HMNAK,117.5,8.97,9801.0,2304.0,715.0,1821.0,2390.0,111.0,554.0,6562.0,1095.0,329.0,0.12966666666666665,0.034888888888888886,0.9219259259259259,3055.0,0.9290740887093455,55.846808510163,4.2539062499981535,0.7823240589195475,15,0.197,1.097,0.022,0.022,0.198
24204437,2024-06-27,1786500D,126.94,9.89,11097.0,2298.0,814.0,1143.0,1779.0,280.0,0.0,6899.0,1169.0,0.0,0.12966666666666665,0.034888888888888886,0.9219259259259259,2059.0,0.9277205291169502,54.34851110718175,4.828981723235496,0.8640116561433395,2,0.18,0.74,0.021,0.024,0.235
24204459,2024-06-27,1786500D,128.97,8.15,10965.0,2031.0,817.0,3223.0,1694.0,250.0,0.0,7003.0,1142.0,0.0,0.12966666666666665,0.034888888888888886,0.9219259259259259,1944.0,0.9405630104948909,54.29944948395519,5.398818316097785,0.8713991769542843,2,0.21,0.71,0.022,0.017,0.223
24104429,2024-06-27,2062BK1,123.87,8.14,9654.0,2175.0,654.0,2736.0,1431.0,301.0,213.0,5926.0,966.0,0.0,0.12966666666666665,0.034888888888888886,0.9219259259259259,1945.0,0.938338004689506,47.8404779200142,4.438620689653131,0.7357326478145317,6,0.208,0.772,0.019,0.026,0.232
24104432,2024-06-27,2830C20HMNAK,128.71,6.3,8769.0,2157.0,789.0,1432.0,2342.0,152.0,477.0,6437.0,1009.0,0.0,0.12966666666666665,0.034888888888888886,0.9219259259259259,2971.0,0.953336789860356,50.0116541057415,4.065368567452913,0.7882867721303304,15,0.187,1.092,0.033,0.029,0.237
24104411,2024-06-27,2830C20MMNC,127.49,7.15,9951.0,2442.0,925.0,2764.0,1927.0,295.0,0.0,6438.0,1013.0,0.0,0.12966666666666665,0.034888888888888886,0.9219259259259259,2222.0,0.9468954248295687,50.49807828025337,4.0749385749369065,0.8672367236719769,17,0.17,0.724,0.021,0.023,0.206
24104439,2024-06-27,2830C20HMNAK,122.8,7.21,11094.0,2004.0,759.0,2641.0,2436.0,149.0,416.0,6681.0,1103.0,0.0,0.12966666666666665,0.034888888888888886,0.9219259259259259,3001.0,0.9445427274752363,54.40553745884034,5.535928143709812,0.811729423525221,15,0.181,1.03,0.026,0.022,0.212
24104441,2024-06-27,2830C20HMNAK,127.8,7.21,10830.0,2568.0,847.0,2912.0,2033.0,200.0,321.0,6442.0,1117.0,0.0,0.12966666666666665,0.034888888888888886,0.9219259259259259,2554.0,0.9465965483968107,50.40688575860401,4.217289719624526,0.7960062646825388,15,0.175,1.022,0.029,0.034,0.215
24104443,2024-06-27,S.TOWER6VAN,122.12,6.3,11217.0,1992.0,802.0,3827.0,2426.0,115.0,473.0,6598.0,1741.0,0.0,0.12966666666666665,0.034888888888888886,0.9219259259259259,3014.0,0.9509422208304708,54.02882410699288,5.631024096382715,0.8049104180488371,67,0.192,1.281,0.036,0.027,0.26
24104445,2024-06-27,1786500D,126.73,7.21,10980.0,2193.0,800.0,4836.0,1735.0,304.0,0.0,6538.0,1514.0,0.0,0.12966666666666665,0.034888888888888886,0.9219259259259259,2039.0,0.9461699268258462,51.589994476038896,5.006839945278155,0.8509073075032609,2,0.2,0.7,0.016,0.023,0.2
24104447,2024-06-27,2830C20HMNAK,128.4,7.21,10512.0,2115.0,812.0,2257.0,1733.0,301.0,262.0,6251.0,1473.0,0.0,0.12966666666666665,0.034888888888888886,0.9219259259259259,2296.0,0.9468328294303752,48.68380062267381,4.970212765955097,0.7547909407662218,15,0.19,1.096,0.022,0.024,0.242
24104449,2024-06-27,1786500D,125.26,7.21,10617.0,2478.0,787.0,2472.0,1740.0,298.0,264.0,6708.0,1149.0,0.0,0.12966666666666665,0.034888888888888886,0.9219259259259259,2302.0,0.945572582464365,53.55261056958683,4.28450363195953,0.7558644656816873,2,0.2,0.75,0.022,0.021,0.226
24104434,2024-06-27,2830C20HMNAK,128.0,7.21,12621.0,2967.0,791.0,3225.0,2439.0,155.0,477.0,6647.0,1084.0,0.0,0.12966666666666665,0.034888888888888886,0.9219259259259259,3071.0,0.946675541742869,51.9296874995943,4.2537917087953305,0.7942038423963549,15,0.176,1.08,0.037,0.03,0.221
24104461,2024-06-27,S.TOWER6VAN,124.15,8.14,11721.0,2019.0,905.0,2824.0,2440.0,102.0,420.0,6707.0,1055.0,0.0,0.12966666666666665,0.034888888888888886,0.9219259259259259,2962.0,0.9384685161316919,54.02335883967762,5.805349182760869,0.8237677245101878,67,0.17,1.26,0.017,0.022,0.26
24104458,2024-06-27,1786500D,126.43,7.21,11208.0,993.0,799.0,3564.0,1792.0,254.0,0.0,6459.0,1122.0,0.0,0.12966666666666665,0.034888888888888886,0.9219259259259259,2046.0,0.9460490870925917,51.08755833227013,11.287009063432743,0.8758553274678026,2,0.2,0.74,0.016,0.024,0.221
24204480,2024-06-28,2830C20MMNC,126.45,7.31,12489.0,2934.0,729.0,1620.0,1755.0,253.0,0.0,5988.0,2329.0,0.0,0.138,0.03444,0.9772,2008.0,0.9453498803757078,47.3546856461261,4.256646216767465,0.8740039840633098,17,0.207,0.752,0.021,0.015,0.204
24204477,2024-06-28,C20MMNATLT,133.2,7.21,10521.0,2007.0,619.0,1544.0,1667.0,250.0,0.0,5940.0,984.0,0.0,0.138,0.03444,0.9772,1917.0,0.9486503810202361,44.59459459425981,5.242152466365101,0.8695878977564582,41,0.21,0.72,0.017,0.017,0.24
24304465,2024-06-28,1786500D,131.77,6.3,11307.0,2208.0,804.0,3206.0,1735.0,261.0,0.0,6259.0,1001.0,361.0,0.138,0.03444,0.9772,1996.0,0.9543709712395569,47.49943082607954,5.1209239130411595,0.8692384769534723,2,0.21,0.72,0.014,0.02,0.203
24304467,2024-06-28,2830C20MMNC,124.51,6.3,9609.0,2313.0,803.0,2905.0,1715.0,258.0,0.0,6412.0,1030.0,359.0,0.138,0.03444,0.9772,1973.0,0.9518385444465115,51.49787165648142,4.154345006483288,0.8692346680178058,17,0.214,0.783,0.018,0.023,0.253
24304475,2024-06-28,2830C20MMNC,132.8,8.14,10635.0,3006.0,795.0,3454.0,1772.0,274.0,0.0,6640.0,1070.0,358.0,0.138,0.03444,0.9772,2046.0,0.9422449269125711,49.99999999962349,3.53792415169543,0.8660801564023137,17,0.209,0.766,0.022,0.021,0.207
24304472,2024-06-28,2062BK1,126.3,7.2,10407.0,2370.0,1002.0,3419.0,1722.0,241.0,0.0,6504.0,1043.0,0.0,0.138,0.03444,0.9772,1963.0,0.9460674157232505,51.496437054224096,4.391139240504477,0.8772287315329205,6,0.196,0.747,0.026,0.024,0.205
24204516,2024-06-28,2062BK1,0.0,7.12,9684.0,1992.0,803.0,1585.0,1714.0,250.0,0.0,6466.0,1056.0,0.0,0.138,0.03444,0.9772,1964.0,0.0,6466000000000.0,4.8614457831300895,0.8727087576370302,6,0.2,0.72,0.025,0.021,0.19
24304478,2024-06-28,2062BK1,133.2,7.22,11118.0,2940.0,801.0,3653.0,1775.0,275.0,0.0,6616.0,1059.0,348.0,0.138,0.03444,0.9772,2050.0,0.948582822952937,49.66966966929678,3.7816326530599382,0.865853658536163,6,0.2,0.77,0.017,0.022,0.22
24304481,2024-06-28,2062BK1,123.87,8.14,10878.0,2601.0,798.0,3342.0,1752.0,265.0,0.0,140.0,1342.0,0.0,0.138,0.03444,0.9772,2017.0,0.938338004689506,1.1302171631457962,4.182237600921114,0.8686167575603031,6,0.21,0.77,0.023,0.025,0.21
24304483,2024-06-28,2062BK1,126.73,0.0,11280.0,2028.0,793.0,3882.0,1610.0,275.0,207.0,6562.0,1030.0,303.0,0.138,0.03444,0.9772,2092.0,0.9999999999921092,51.77937347075057,5.56213017751205,0.7695984703629208,6,0.22,0.75,0.023,0.023,0.2
24304486,2024-06-28,2062BK1,129.56,13.6,10800.0,2784.0,806.0,3803.0,1621.0,275.0,190.0,6723.0,1043.0,403.0,0.138,0.03444,0.9772,2086.0,0.9050013970319574,51.89101574519998,3.8793103448261927,0.7770853307762334,6,0.2,0.73,0.018,0.022,0.2
24304469,2024-06-28,C20MMNATLT,129.2,6.3,10443.0,2598.0,798.0,3449.0,1715.0,240.0,0.0,6501.0,1045.0,0.0,0.138,0.03444,0.9772,1955.0,0.9535055350483136,50.31733746091086,4.019630484986905,0.8772378516619553,41,0.193,0.753,0.025,0.021,0.187
24304456,2024-06-28,S.TOWER6VAN,132.1,8.15,11724.0,2787.0,801.0,2968.0,2577.0,132.0,454.0,6766.0,1096.0,331.0,0.138,0.03444,0.9772,3163.0,0.9418894830592379,51.21877365593325,4.206673842840256,0.8147328485612346,67,0.175,1.33,0.028,0.027,0.27
24204509,2024-06-28,1786500D,125.24,7.41,10932.0,1677.0,825.0,3371.0,1796.0,277.0,0.0,6355.0,1659.0,0.0,0.138,0.03444,0.9772,2073.0,0.9441387108862108,50.74257425702058,6.518783542035469,0.8663772310656699,2,0.21,0.79,0.02,0.02,0.22
24204513,2024-06-28,2062BK1,122.2,7.21,9951.0,1998.0,806.0,2411.0,1654.0,257.0,0.0,5621.0,1165.0,0.0,0.138,0.03444,0.9772,1911.0,0.9442856038873019,45.99836333841245,4.980480480477988,0.8655154369435555,6,0.18,0.74,0.024,0.021,0.19
24204511,2024-06-28,1786500D,108.22,0.0,9951.0,2004.0,842.0,3021.0,1708.0,310.0,0.0,1756.0,1820.0,0.0,0.138,0.03444,0.9772,2018.0,0.9999999999907595,16.22620587676745,4.9655688622729715,0.8463825569866965,2,0.21,0.79,0.017,0.014,0.237
