Repository: SiddharthKumar268/FerroMind

# FerroMind
*Ferro-Alloy Optimisation using Machine Learning*
**SAIL Durgapur Steel Plant | Steel Melting Shop**
Intern: Siddharth Kumar | FY 2023-24 to FY 2025-26

---

## Quick Start

```bash

# 2. Place raw Excel files in data/raw/

## Dataset

| | |
|---|---|
| Total heats after cleaning | 47,421 |
| Training set | 37,936 heats (Apr 2023 – Jun 2025) |
| Test set | 9,485 heats (Jun 2025 – Dec 2025) |
| Input features | 21 (16 raw + 5 engineered) |
| Target variables | Mn, Si, C, S, P |
| BOF grades | 76 distinct grades |
| Split method | Chronological 80/20 — no shuffle, no leakage |

---

File: data/processed/sms_train.csv (part 141 of 253)
Heat_Number,Date,BOF Grade Code,Hot Metal Addn. Weight,Scrap Addn. Weight,Lime Into Converter,Dolomite Into Converter,Lime Into Ladle,Iron Ore Into Converter,SIMN Into Ladle,FESI Into Ladle,FEMN Into Ladle,Measered O2 Mainblow II,Duration of Mainblow I/II,Measered O2 2nd Blow,HM_P,HM_S,HM_Si,Total_FA_Ladle,HM_Ratio,O2_per_ton_HM,Lime_Dolo_Ratio,SiMn_FA_Fraction,Grade_Encoded,C,Mn,P,S,Si
24204506,2024-06-28,1786500D,126.91,7.21,10692.0,1104.0,814.0,2537.0,0.0,547.0,1505.0,6764.0,1656.0,0.0,0.138,0.03444,0.9772,2052.0,0.946242171182924,53.297612480865986,9.68478260868688,0.0,2,0.21,0.71,0.019,0.016,0.231
24204500,2024-06-28,1786500D,128.41,0.0,7236.0,1110.0,811.0,1492.0,0.0,557.0,1488.0,4160.0,785.0,0.0,0.138,0.03444,0.9772,2045.0,0.9999999999922126,32.39623082289233,6.518918918913046,0.0,2,0.2,0.79,0.019,0.017,0.222
24204498,2024-06-28,1786500D,131.45,7.1,11016.0,39.0,910.0,3227.0,0.0,493.0,1245.0,5594.0,1078.0,0.0,0.138,0.03444,0.9772,1738.0,0.9487549621006948,42.55610498255949,282.46153845429586,0.0,2,0.2,0.72,0.021,0.022,0.257
24204496,2024-06-28,2830C20MMNC,123.96,7.21,10869.0,2328.0,910.0,1754.0,1623.0,257.0,0.0,6441.0,1065.0,0.0,0.138,0.03444,0.9772,1880.0,0.9450331630636196,51.96030977692836,4.668814432987685,0.8632978723399664,17,0.2,0.68,0.019,0.021,0.24
24204492,2024-06-28,2062BK1,127.66,6.98,10341.0,990.0,806.0,1086.0,1782.0,263.0,0.0,6510.0,1070.0,0.0,0.138,0.03444,0.9772,2045.0,0.9481580510921855,50.994830016833816,10.445454545443994,0.8713936430313587,6,0.21,0.73,0.022,0.015,0.22
24204489,2024-06-28,2062BK1,127.3,7.3,11772.0,1497.0,811.0,1791.0,1768.0,243.0,0.0,6394.0,1258.0,0.0,0.138,0.03444,0.9772,2011.0,0.9457652303050093,50.227808326392555,7.863727454904566,0.8791645947285534,6,0.19,0.71,0.014,0.017,0.2
24204487,2024-06-28,2062BK1,129.48,7.3,11034.0,987.0,811.0,1389.0,1768.0,250.0,0.0,6901.0,1195.0,0.0,0.138,0.03444,0.9772,2018.0,0.9466296242071456,53.297806610648,11.179331306979554,0.8761149653117561,6,0.22,0.72,0.024,0.021,0.22
24204485,2024-06-28,2830C20MMNC,124.44,0.0,10794.0,1548.0,709.0,1092.0,1782.0,304.0,0.0,6465.0,1081.0,256.0,0.138,0.03444,0.9772,2086.0,0.999999999991964,51.95274831202224,6.97286821704976,0.8542665388298877,17,0.195,0.709,0.022,0.017,0.188
24204484,2024-06-28,2062BK1,130.03,6.3,10992.0,987.0,718.0,1642.0,1758.0,250.0,0.0,7093.0,1511.0,0.0,0.138,0.03444,0.9772,2008.0,0.9537886011812969,54.54895024183228,11.136778115490236,0.8754980079676915,6,0.2,0.73,0.018,0.015,0.22
24304488,2024-06-28,2062BK1,131.72,12.68,11073.0,3231.0,800.0,4342.0,1615.0,232.0,0.0,6715.0,1047.0,0.0,0.138,0.03444,0.9772,1847.0,0.9121883656446524,50.97935013626648,3.4271123491168596,0.8743909041684492,6,0.2,0.71,0.021,0.026,0.24
24304454,2024-06-28,S.TOWER6VAN,126.83,8.15,11637.0,2655.0,795.0,2840.0,2599.0,132.0,420.0,6507.0,1050.0,324.0,0.138,0.03444,0.9772,3151.0,0.9396206845388976,51.30489631750134,4.383050847455976,0.8248175182479134,67,0.174,1.365,0.025,0.021,0.228
24304490,2024-06-28,2830C20MMNC,127.25,0.0,14556.0,1860.0,806.0,4141.0,1693.0,235.0,0.0,6561.0,1021.0,0.0,0.138,0.03444,0.9772,1928.0,0.9999999999921414,51.55992141413312,7.825806451608696,0.8781120331945653,17,0.195,0.692,0.027,0.023,0.202
24104476,2024-06-28,2830C20MMNC,130.3,7.1,10827.0,1986.0,963.0,4714.0,1926.0,274.0,0.0,6704.0,1049.0,0.0,0.138,0.03444,0.9772,2200.0,0.9483260553060531,51.45049884841558,5.451661631417195,0.8754545454541475,17,0.187,0.721,0.023,0.023,0.21
24304493,2024-06-28,2062BK1,124.84,8.15,11283.0,1116.0,793.0,5101.0,1634.0,278.0,197.0,6405.0,1006.0,306.0,0.138,0.03444,0.9772,2109.0,0.9387171967746544,51.305671258800814,10.110215053754382,0.7747747747744074,6,0.19,0.76,0.029,0.023,0.21
24104501,2024-06-28,1786500D,125.92,7.45,11511.0,3087.0,757.0,2957.0,1742.0,274.0,0.0,6338.0,1075.0,268.0,0.138,0.03444,0.9772,2016.0,0.9441403613935357,50.33354510760535,3.728862973759725,0.864087301586873,2,0.22,0.73,0.022,0.022,0.231
24104468,2024-06-28,1786500D,128.1,6.99,10731.0,2013.0,920.0,4425.0,1922.0,267.0,0.0,6933.0,1084.0,0.0,0.138,0.03444,0.9772,2189.0,0.9482567177367069,54.121779859062286,5.3308494783878135,0.8780264961165473,2,0.2,0.76,0.021,0.017,0.2
24104503,2024-06-28,2062BK1,123.79,7.33,10839.0,2460.0,724.0,2555.0,1739.0,269.0,0.0,6066.0,1098.0,273.0,0.138,0.03444,0.9772,2008.0,0.944097010364978,49.00234267671861,4.406097560973818,0.8660358565732739,6,0.19,0.8,0.026,0.02,0.21
24104466,2024-06-28,2062BK1,129.97,7.22,10473.0,936.0,905.0,4466.0,1926.0,277.0,0.0,6760.0,1098.0,0.0,0.138,0.03444,0.9772,2203.0,0.9473722574462616,52.01200276946979,11.18910256409061,0.8742623694957448,6,0.21,0.75,0.03,0.022,0.23
24104464,2024-06-28,2830C20MMNC,125.3,7.1,10902.0,348.0,892.0,4109.0,1928.0,277.0,0.0,6486.0,1021.0,0.0,0.138,0.03444,0.9772,2205.0,0.9463746223493477,51.76376695888457,31.32758620680653,0.8743764172331635,17,0.214,0.792,0.032,0.023,0.205
24104462,2024-06-28,2062BK1,126.6,7.23,11034.0,795.0,910.0,3577.0,1837.0,274.0,0.0,6624.0,1044.0,0.0,0.138,0.03444,0.9772,2111.0,0.9459762385044761,52.3222748811033,13.87924528300141,0.8702036949309,6,0.2,0.72,0.02,0.019,0.21
24104455,2024-06-28,R34,128.4,0.0,11673.0,1473.0,1065.0,6443.0,1188.0,257.0,0.0,6324.0,1760.0,0.0,0.138,0.03444,0.9772,1445.0,0.9999999999922119,49.25233644821455,7.924643584516005,0.8221453287191542,66,0.62,0.76,0.015,0.023,0.22
24104505,2024-06-28,2062BK1,130.73,7.21,11088.0,2535.0,627.0,1496.0,1638.0,305.0,217.0,6406.0,1085.0,256.0,0.138,0.03444,0.9772,2160.0,0.9477308974847924,49.001759350959986,4.373964497039695,0.7583333333329823,6,0.22,0.74,0.029,0.019,0.24
24104452,2024-06-28,2062BK1,130.66,8.97,10869.0,1422.0,734.0,4799.0,1736.0,298.0,270.0,6587.0,1380.0,0.0,0.138,0.03444,0.9772,2304.0,0.9357587910840381,50.413286391777035,7.64345991560644,0.7534722222218952,6,0.22,0.78,0.023,0.019,0.21
24104508,2024-06-28,2062BK1,126.31,7.21,11157.0,2466.0,755.0,2872.0,1634.0,263.0,219.0,6500.0,1201.0,0.0,0.138,0.03444,0.9772,2116.0,0.9460005991540893,51.46069194797355,4.524330900241474,0.7722117202264782,6,0.2,0.73,0.024,0.022,0.2
24104512,2024-06-28,C25HMNMAV55,126.12,6.87,10284.0,1497.0,792.0,3456.0,2530.0,0.0,517.0,6534.0,1163.0,213.0,0.138,0.03444,0.9772,3047.0,0.9483419805929142,51.80780209283375,6.869739478953327,0.8303249097470199,49,0.23,1.38,0.027,0.021,0.21
24104450,2024-06-28,2062BK1,129.35,7.61,11124.0,1440.0,802.0,4126.0,1739.0,301.0,273.0,502.0,1416.0,0.0,0.138,0.03444,0.9772,2313.0,0.9444363317688051,3.8809431773955865,7.724999999994635,0.7518374405530688,6,0.2,0.78,0.02,0.02,0.2
24304491,2024-06-28,2830C20MMNC,130.12,0.0,7317.0,1521.0,801.0,3874.0,1728.0,257.0,0.0,6954.0,1349.0,0.0,0.138,0.03444,0.9772,1985.0,0.9999999999923148,53.44297571431415,4.810650887570802,0.8705289672539696,17,0.186,0.673,0.023,0.024,0.185
24104523,2024-06-28,C25HMNMAV55,128.2,7.16,10956.0,2499.0,782.0,2988.0,2436.0,0.0,464.0,6439.0,1065.0,0.0,0.138,0.03444,0.9772,2900.0,0.9471040189055328,50.226209047970165,4.384153661462832,0.8399999999997103,49,0.22,1.35,0.023,0.022,0.21
24204457,2024-06-28,2062BK1,131.55,6.87,12201.0,1992.0,1009.0,1794.0,0.0,0.0,0.0,6602.0,1109.0,73.0,0.138,0.03444,0.9772,0.0,0.9503684438596275,50.18624097263256,6.124999999996925,0.0,6,0.21,0.77,0.02,0.018,0.2
24204471,2024-06-28,2062BK1,130.2,7.21,10029.0,2109.0,638.0,2044.0,1694.0,270.0,142.0,6667.0,1243.0,0.0,0.138,0.03444,0.9772,2106.0,0.9475292918932572,51.205837173185834,4.755334281647817,0.8043684710347557,6,0.2,0.77,0.018,0.012,0.22
24204474,2024-06-28,2062BK1,128.35,7.21,10107.0,2088.0,605.0,0.0,1721.0,260.0,0.0,6664.0,1092.0,0.0,0.138,0.03444,0.9772,1981.0,0.946813219231729,51.92052980091999,4.840517241376992,0.8687531549717977,6,0.21,0.75,0.02,0.02,0.22
24304521,2024-06-28,1786500D,132.2,7.21,11556.0,2697.0,707.0,4303.0,1772.0,370.0,0.0,6694.0,1031.0,0.0,0.138,0.03444,0.9772,2142.0,0.9482820457574903,50.63540090733257,4.284760845382171,0.8272642390285587,2,0.2,0.74,0.016,0.017,0.232
24304517,2024-06-28,1786500D,130.99,6.3,10653.0,1902.0,696.0,3592.0,1717.0,264.0,0.0,6495.0,1019.0,0.0,0.138,0.03444,0.9772,1981.0,0.9541117342781403,49.583937704789804,5.600946372236803,0.8667339727406024,2,0.21,0.72,0.02,0.017,0.212
24304514,2024-06-28,1786500D,128.61,6.76,10965.0,1494.0,757.0,5069.0,1800.0,292.0,0.0,6809.0,2124.0,0.0,0.138,0.03444,0.9772,2092.0,0.9500627908624507,52.94300598668111,7.339357429713963,0.860420650095191,2,0.2,0.75,0.019,0.021,0.2
24304507,2024-06-28,C25HMNMAV55,129.36,7.34,14781.0,1539.0,215.0,4959.0,2548.0,0.0,498.0,6814.0,1125.0,0.0,0.138,0.03444,0.9772,3046.0,0.9463057790713512,52.67470624572762,9.6042884990191,0.8365068942873156,49,0.25,1.41,0.025,0.017,0.22
24304504,2024-06-28,2062BK1,127.56,7.44,11844.0,2556.0,781.0,5049.0,1576.0,278.0,0.0,6808.0,1119.0,0.0,0.138,0.03444,0.9772,1854.0,0.9448888888818898,53.37096268380863,4.633802816899595,0.8500539374321198,6,0.2,0.71,0.034,0.022,0.21
24304502,2024-06-28,2062BK1,129.16,7.21,10869.0,2049.0,798.0,3818.0,1623.0,279.0,204.0,5854.0,1331.0,0.0,0.138,0.03444,0.9772,2106.0,0.9471291339668026,45.32362960633847,5.30453879941176,0.7706552706549047,6,0.19,0.74,0.027,0.02,0.23
24304499,2024-06-28,C20MMNATLT,130.64,0.0,11424.0,2577.0,807.0,6133.0,1733.0,275.0,0.0,6950.0,1640.0,0.0,0.138,0.03444,0.9772,2008.0,0.9999999999923455,53.199632577669945,4.433061699649037,0.8630478087645105,41,0.196,0.806,0.037,0.021,0.213
24304497,2024-06-28,2062BK1,130.23,7.15,10971.0,2949.0,801.0,4233.0,1623.0,264.0,177.0,6697.0,1302.0,0.0,0.138,0.03444,0.9772,2064.0,0.9479545785343721,51.424402978949374,3.72024415055825,0.7863372093019446,6,0.2,0.75,0.025,0.023,0.21
24304495,2024-06-28,2062BK1,124.96,7.1,11382.0,2259.0,801.0,4832.0,1644.0,278.0,197.0,6755.0,1173.0,0.0,0.138,0.03444,0.9772,2119.0,0.9462365591326197,54.05729833503475,5.038512616199629,0.775837659272876,6,0.2,0.77,0.024,0.018,0.17
24104473,2024-06-28,2830C20MMNC,130.8,7.21,10914.0,1998.0,900.0,4192.0,1909.0,277.0,0.0,6995.0,1097.0,0.0,0.138,0.03444,0.9772,2186.0,0.9477574088765469,53.4785932717624,5.462462462459729,0.8732845379684935,17,0.201,0.747,0.019,0.016,0.225
24104526,2024-06-28,1786500D,129.62,7.2,10149.0,2487.0,529.0,2968.0,1739.0,278.0,0.0,6846.0,1072.0,0.0,0.138,0.03444,0.9772,2017.0,0.9473761145962041,52.81592346819306,4.080820265378335,0.8621715418934743,2,0.2,0.71,0.023,0.016,0.206
24204564,2024-06-29,2062BK1,129.92,7.11,9900.0,1998.0,916.0,3033.0,1826.0,270.0,0.0,6413.0,1037.0,0.0,0.1372,0.04202857142857143,0.9517142857142857,2096.0,0.9481135517700641,49.36114531981712,4.954954954952475,0.8711832061064546,6,0.21,0.71,0.02,0.02,0.21
24304527,2024-06-29,C25HMNMAV55,131.39,6.3,10491.0,1773.0,715.0,3722.0,2443.0,81.0,394.0,6612.0,1075.0,0.0,0.1372,0.04202857142857143,0.9517142857142857,2918.0,0.9542450432060844,50.32346449463184,5.917089678507661,0.8372172721038941,49,0.24,1.35,0.023,0.02,0.24
24104515,2024-06-29,2830C20MMNC,127.44,6.3,10449.0,2496.0,875.0,2774.0,1733.0,270.0,0.0,6204.0,997.0,222.0,0.1372,0.04202857142857143,0.9517142857142857,2003.0,0.9528936742862801,48.681732579655666,4.1862980769214,0.8652021967045106,17,0.194,0.74,0.023,0.022,0.192
24104518,2024-06-29,2830C20MMNC,132.15,7.2,10008.0,2346.0,790.0,3765.0,1739.0,271.0,0.0,6920.0,1080.0,0.0,0.1372,0.04202857142857143,0.9517142857142857,2010.0,0.9483315392827534,52.364737040844766,4.26598465472964,0.8651741293528034,17,0.2,0.748,0.028,0.019,0.22
24104529,2024-06-29,2062BK1,128.8,6.3,10599.0,3312.0,787.0,3054.0,1726.0,284.0,0.0,6730.0,1076.0,0.0,0.1372,0.04202857142857143,0.9517142857142857,2010.0,0.9533678756406117,52.251552794625375,3.2001811594193237,0.8587064676612643,6,0.21,0.7,0.019,0.019,0.23
24104532,2024-06-29,2062BK1,128.3,7.12,10107.0,3033.0,782.0,3192.0,1736.0,277.0,0.0,6416.0,1535.0,0.0,0.1372,0.04202857142857143,0.9517142857142857,2013.0,0.9474228326617382,50.00779423187835,3.332344213648753,0.8623944361644995,6,0.19,0.72,0.021,0.018,0.22
24104535,2024-06-29,2062BK1,129.88,7.24,10593.0,3672.0,737.0,2379.0,1729.0,284.0,260.0,6902.0,1086.0,0.0,0.1372,0.04202857142857143,0.9517142857142857,2273.0,0.9471995332486348,53.141361256135355,2.884803921567842,0.7606687197532949,6,0.17,0.73,0.024,0.022,0.22
24104538,2024-06-29,2830C20MMNC,131.84,7.2,10971.0,2436.0,867.0,2787.0,1720.0,277.0,0.0,6549.0,1062.0,315.0,0.1372,0.04202857142857143,0.9517142857142857,1997.0,0.9482163406145844,49.67384708700187,4.503694581278939,0.861291937906429,17,0.2,0.75,0.028,0.029,0.22
24104541,2024-06-29,2062BK1,132.7,7.1,10824.0,2085.0,820.0,2671.0,1729.0,281.0,0.0,6253.0,1310.0,0.0,0.1372,0.04202857142857143,0.9517142857142857,2010.0,0.949213161652724,47.12132629956955,5.1913669064723305,0.8601990049746964,6,0.21,0.78,0.036,0.023,0.22
24104543,2024-06-29,1786500D,129.17,8.16,10584.0,1002.0,782.0,3921.0,1722.0,280.0,0.0,6800.0,1240.0,0.0,0.1372,0.04202857142857143,0.9517142857142857,2002.0,0.9405810820582498,52.64380274016689,10.562874251486464,0.8601398601394306,2,0.17,0.76,0.032,0.027,0.194
24104545,2024-06-29,1786550D,131.39,7.35,11565.0,981.0,818.0,4018.0,1739.0,275.0,0.0,5803.0,987.0,0.0,0.1372,0.04202857142857143,0.9517142857142857,2014.0,0.9470232088730935,44.16622269545502,11.788990825676056,0.8634558093342287,3,0.21,0.71,0.02,0.03,0.23
24104547,2024-06-29,2830C20MMNC,128.4,7.65,10251.0,1299.0,798.0,3173.0,1639.0,279.0,0.0,6596.0,1339.0,0.0,0.1372,0.04202857142857143,0.9517142857142857,1918.0,0.9437706725399209,51.37071651050334,7.891454965351893,0.8545359749734857,17,0.205,0.7,0.021,0.028,0.2
24104548,2024-06-29,2062BK1,120.35,6.99,10008.0,999.0,787.0,1865.0,1591.0,280.0,0.0,5996.0,1064.0,0.0,0.1372,0.04202857142857143,0.9517142857142857,1871.0,0.9451075859828404,49.82135438263547,10.01801801800799,0.8503474078028592,6,0.2,0.85,0.026,0.035,0.2
24104550,2024-06-29,2062BK1,129.82,8.15,10248.0,1821.0,782.0,2949.0,1638.0,281.0,0.0,6030.0,1192.0,0.0,0.1372,0.04202857142857143,0.9517142857142857,1919.0,0.9409291874977102,46.44892928634688,5.627677100491144,0.8535695674826193,6,0.2,0.71,0.02,0.034,0.19
24204519,2024-06-29,C25HMNMAV55,128.56,7.23,9858.0,1998.0,613.0,2526.0,2406.0,71.0,439.0,6898.0,1107.0,0.0,0.1372,0.04202857142857143,0.9517142857142857,2916.0,0.9467560203185306,53.655880522295774,4.933933933931464,0.8251028806581533,49,0.228,1.406,0.026,0.018,0.242
24104510,2024-06-29,C25HMNMAV55,126.84,7.21,12363.0,2469.0,749.0,2927.0,2541.0,0.0,520.0,6814.0,1628.0,0.0,0.1372,0.04202857142857143,0.9517142857142857,3061.0,0.9462140992096515,53.721223588349716,5.007290400970025,0.8301208755306011,49,0.226,1.426,0.03,0.025,0.196
24204522,2024-06-29,2062BK1,129.7,7.21,10608.0,1236.0,811.0,2687.0,1684.0,256.0,0.0,6520.0,1135.0,0.0,0.1372,0.04202857142857143,0.9517142857142857,1940.0,0.9473376670736444,50.26985350770803,8.582524271837716,0.8680412371129547,6,0.18,0.73,0.023,0.019,0.22
24204528,2024-06-29,2830C20MMNC,129.5,7.1,10446.0,1014.0,831.0,3358.0,1718.0,236.0,138.0,6668.0,1091.0,0.0,0.1372,0.04202857142857143,0.9517142857142857,2092.0,0.9480234260545534,51.49034748994988,10.301775147918836,0.8212237093686323,17,0.217,0.744,0.022,0.012,0.197
24204531,2024-06-29,C25HMNMAV55,128.9,7.23,10371.0,1368.0,814.0,2196.0,2470.0,0.0,479.0,6665.0,1165.0,0.0,0.1372,0.04202857142857143,0.9517142857142857,2949.0,0.9468890031517897,51.70674941775247,7.581140350871651,0.8375720583245718,49,0.25,1.41,0.028,0.019,0.25
24104552,2024-06-29,1786550D,125.34,0.0,11181.0,993.0,824.0,2950.0,1618.0,281.0,0.0,6122.0,1020.0,0.0,0.1372,0.04202857142857143,0.9517142857142857,1899.0,0.9999999999920217,48.84314664074642,11.259818731106487,0.8520273828326214,3,0.21,0.77,0.03,0.03,0.24
24304524,2024-06-29,2830C20MMNC,128.04,7.1,10812.0,1791.0,677.0,3355.0,1748.0,267.0,0.0,6532.0,1073.0,0.0,0.1372,0.04202857142857143,0.9517142857142857,2015.0,0.9474618913648998,51.01530771594022,6.036850921269661,0.8674937965256241,17,0.192,0.796,0.021,0.021,0.244
24204534,2024-06-29,2830C20MMNC,128.7,8.15,10932.0,990.0,611.0,2934.0,1691.0,199.0,0.0,7000.0,1155.0,0.0,0.1372,0.04202857142857143,0.9517142857142857,1890.0,0.9404457435079252,54.390054389631786,11.04242424241309,0.8947089947085213,17,0.195,0.724,0.02,0.024,0.22
24204555,2024-06-29,2062BK1,132.1,6.99,11907.0,1077.0,605.0,900.0,1549.0,294.0,240.0,6834.0,1166.0,0.0,0.1372,0.04202857142857143,0.9517142857142857,2083.0,0.9497447695668291,51.733535200213986,11.05571030639642,0.7436389822368009,6,0.21,0.75,0.027,0.034,0.22
24204558,2024-06-29,C20MMNATLT,137.54,0.0,11922.0,1512.0,907.0,4092.0,1789.0,263.0,0.0,6810.0,1257.0,273.0,0.1372,0.04202857142857143,0.9517142857142857,2052.0,0.9999999999927295,49.512868983208435,7.88492063491542,0.8718323586740391,41,0.2,0.73,0.018,0.024,0.24
24104563,2024-06-29,1786500D,131.39,7.21,10098.0,2646.0,788.0,4379.0,1730.0,275.0,0.0,5027.0,1127.0,0.0,0.1372,0.04202857142857143,0.9517142857142857,2005.0,0.9479797979729583,38.26014156299369,3.8163265306108025,0.8628428927676495,2,0.19,0.75,0.026,0.033,0.234
24104569,2024-06-29,2062BK1,135.37,6.3,10683.0,1206.0,1144.0,5495.0,1736.0,285.0,0.0,4650.0,760.0,0.0,0.1372,0.04202857142857143,0.9517142857142857,2021.0,0.9555304581001233,34.35029917977137,8.858208955216536,0.8589807026220391,6,0.21,0.73,0.026,0.027,0.2
24104575,2024-06-29,2062BK1,128.06,6.28,10692.0,2016.0,797.0,4188.0,1783.0,298.0,0.0,5162.0,839.0,0.0,0.1372,0.04202857142857143,0.9517142857142857,2081.0,0.9532529402936337,40.30923004810004,5.303571428568798,0.8567996155690261,6,0.19,0.76,0.025,0.029,0.23
24204583,2024-06-29,1786550D,129.3,6.3,10614.0,2298.0,723.0,3589.0,1738.0,263.0,0.0,6707.0,1083.0,0.0,0.1372,0.04202857142857143,0.9517142857142857,2001.0,0.9535398230018175,51.87161639557717,4.618798955611567,0.8685657171409952,3,0.24,0.86,0.03,0.02,0.25
24204570,2024-06-29,2062BK1,134.49,7.43,10812.0,2016.0,927.0,3265.0,1785.0,273.0,0.0,6888.0,1230.0,0.0,0.1372,0.04202857142857143,0.9517142857142857,2058.0,0.9476465614363893,51.215703769416194,5.363095238092578,0.8673469387750887,6,0.21,0.75,0.024,0.024,0.22
24204567,2024-06-29,1786500D,129.16,7.42,11229.0,1998.0,932.0,2862.0,1802.0,280.0,0.0,6769.0,1089.0,0.0,0.1372,0.04202857142857143,0.9517142857142857,2082.0,0.945672865712801,52.40786621204392,5.620120120117307,0.8655139289140896,2,0.22,0.66,0.02,0.025,0.215
24204525,2024-06-29,2062BK1,126.92,6.3,11088.0,1056.0,814.0,3062.0,1688.0,270.0,148.0,6356.0,1049.0,0.0,0.1372,0.04202857142857143,0.9517142857142857,2106.0,0.9527098033256816,50.078789788448795,10.499999999990058,0.8015194681857543,6,0.21,0.74,0.019,0.015,0.21
24204561,2024-06-29,2062BK1,127.6,6.3,10743.0,1689.0,905.0,3638.0,1806.0,267.0,0.0,6639.0,1066.0,0.0,0.1372,0.04202857142857143,0.9517142857142857,2073.0,0.9529499626515836,52.02978056385557,6.360568383655204,0.871201157741982,6,0.21,0.74,0.018,0.023,0.23
24104553,2024-06-29,C20MMNATLT,127.54,0.0,10314.0,1983.0,802.0,3547.0,1611.0,278.0,0.0,6207.0,1208.0,0.0,0.1372,0.04202857142857143,0.9517142857142857,1889.0,0.9999999999921593,48.667084835748256,5.201210287440645,0.8528321863415285,41,0.2,0.7,0.023,0.029,0.19
24304542,2024-06-29,2062BK1,132.21,7.23,10698.0,2790.0,720.0,2439.0,1690.0,287.0,0.0,6516.0,1075.0,247.0,0.1372,0.04202857142857143,0.9517142857142857,1977.0,0.9481497418176411,49.285228045917215,3.8344086021491632,0.8548305513399824,6,0.19,0.74,0.015,0.02,0.2
24304571,2024-06-29,2062BK1,132.39,6.31,13572.0,2085.0,842.0,4474.0,3456.0,305.0,0.0,6459.0,992.0,383.0,0.1372,0.04202857142857143,0.9517142857142857,3761.0,0.9545061283276532,48.78767278458504,6.50935251798249,0.9189045466628772,6,0.21,0.73,0.023,0.027,0.24
24304560,2024-06-29,2062BK1,131.13,7.45,11082.0,2373.0,795.0,4110.0,1709.0,308.0,0.0,6410.0,1155.0,416.0,0.1372,0.04202857142857143,0.9517142857142857,2017.0,0.9462404387289204,48.88278807253197,4.6700379266731264,0.8472979672777158,6,0.21,0.75,0.028,0.033,0.2
24304577,2024-06-29,2062BK1,123.1,7.21,11049.0,2277.0,801.0,4071.0,1601.0,282.0,208.0,6014.0,938.0,0.0,0.1372,0.04202857142857143,0.9517142857142857,2091.0,0.944670401343376,48.8545897640223,4.852437417652678,0.7656623625056118,6,0.2,0.75,0.016,0.027,0.22
24304579,2024-06-29,1786550D,124.7,7.21,11331.0,1875.0,792.0,3523.0,1696.0,257.0,0.0,6500.0,1276.0,0.0,0.1372,0.04202857142857143,0.9517142857142857,1953.0,0.9453415207266672,52.12510024015938,6.043199999996777,0.8684075780845528,3,0.2,0.73,0.02,0.03,0.21
24304557,2024-06-29,1786500D,124.6,8.16,11160.0,2589.0,804.0,3983.0,1707.0,309.0,0.0,6305.0,982.0,414.0,0.1372,0.04202857142857143,0.9517142857142857,2016.0,0.9385357035180889,50.6019261633178,4.31054461181757,0.8467261904757705,2,0.2,0.74,0.021,0.033,0.244
24304554,2024-06-29,1786500D,129.1,7.15,11193.0,2544.0,801.0,3429.0,1715.0,268.0,0.0,7092.0,1114.0,230.0,0.1372,0.04202857142857143,0.9517142857142857,1983.0,0.9475229357728623,54.93415956580222,4.3997641509416665,0.8648512355013289,2,0.18,0.68,0.027,0.035,0.221
24304551,2024-06-29,1786550D,130.97,0.0,9795.0,1215.0,801.0,2481.0,1715.0,274.0,0.0,6449.0,1349.0,0.0,0.1372,0.04202857142857143,0.9517142857142857,1989.0,0.9999999999923648,49.24028403413576,8.061728395055093,0.8622423328301346,3,0.2,0.73,0.04,0.03,0.21
24304546,2024-06-29,2830C20MMNC,130.17,7.23,15192.0,2466.0,798.0,2347.0,1729.0,289.0,0.0,6303.0,1005.0,309.0,0.1372,0.04202857142857143,0.9517142857142857,2018.0,0.9473799126568605,48.421295228943535,6.160583941603341,0.8567888999004674,17,0.2,0.72,0.023,0.03,0.22
24304544,2024-06-29,1786550D,129.3,7.15,10746.0,2535.0,796.0,2332.0,1753.0,292.0,0.0,6094.0,959.0,304.0,0.1372,0.04202857142857143,0.9517142857142857,2045.0,0.9475998534192188,47.130703789272,4.239053254436198,0.8572127139360112,3,0.23,0.76,0.02,0.03,0.22
24304568,2024-06-29,2830C20MMNC,128.34,7.65,11127.0,2283.0,1057.0,3698.0,0.0,308.0,0.0,6399.0,984.0,380.0,0.1372,0.04202857142857143,0.9517142857142857,308.0,0.9437458636595063,49.85974754519356,4.873850197106933,0.0,17,0.194,0.812,0.027,0.033,0.204
24304562,2024-06-29,2062BK1,122.81,7.35,10410.0,1974.0,799.0,3551.0,1736.0,312.0,0.0,6306.0,969.0,381.0,0.1372,0.04202857142857143,0.9517142857142857,2048.0,0.9435310387143245,51.347610129050175,5.273556231000368,0.8476562499995861,6,0.2,0.73,0.02,0.026,0.19
24304539,2024-06-29,2062BK1,129.27,7.63,10899.0,2661.0,745.0,3904.0,1697.0,291.0,0.0,6825.0,1266.0,0.0,0.1372,0.04202857142857143,0.9517142857142857,1988.0,0.9442658875022334,52.7964724990114,4.095828635849645,0.8536217303818644,6,0.19,0.73,0.019,0.022,0.22
24304536,2024-06-29,C25HMNMAV55,124.24,8.97,10890.0,2229.0,801.0,3827.0,2526.0,55.0,404.0,6607.0,1015.0,529.0,0.1372,0.04202857142857143,0.9517142857142857,2985.0,0.9326627130025323,53.179330327968614,4.885598923281792,0.846231155778611,49,0.245,1.379,0.027,0.022,0.244
24304530,2024-06-29,2830C20MMNC,127.2,7.2,10962.0,1809.0,701.0,3995.0,1785.0,266.0,0.0,6629.0,1179.0,0.0,0.1372,0.04202857142857143,0.9517142857142857,2051.0,0.9464285714215296,52.114779873804125,6.059701492533963,0.8703071672350705,17,0.19,0.788,0.023,0.022,0.18
24104635,2024-06-30,2062BK1,131.69,7.22,11052.0,1440.0,805.0,3102.0,1790.0,250.0,0.0,6498.0,1056.0,0.0,0.1287,0.03373333333333333,0.7934333333333333,2040.0,0.9480239003603196,49.34315437733053,7.67499999999467,0.8774509803917268,6,0.2,0.76,0.03,0.021,0.2
24104648,2024-06-30,SEQRFE550D,125.72,8.0,9234.0,1986.0,857.0,2748.0,1739.0,254.0,0.0,6499.0,1024.0,0.0,0.1287,0.03373333333333333,0.7934333333333333,1993.0,0.9401734968520777,51.694241170444684,4.6495468277922205,0.8725539387853123,73,0.21,0.87,0.019,0.021,0.22
24104632,2024-06-30,2062BK1,136.38,7.1,9546.0,2154.0,812.0,2192.0,1739.0,250.0,0.0,6495.0,1188.0,0.0,0.1287,0.03373333333333333,0.7934333333333333,1989.0,0.9505157513176018,47.624285085440505,4.431754874649753,0.8743086978376701,6,0.19,0.75,0.038,0.026,0.2
24204642,2024-06-30,2062BK1,130.6,0.0,9501.0,0.0,806.0,2737.0,1755.0,256.0,0.0,6642.0,1639.0,0.0,0.1287,0.03373333333333333,0.7934333333333333,2011.0,0.9999999999923431,50.85758039777292,9501000000000.0,0.8727001491790787,6,0.22,0.78,0.022,0.018,0.2
24104625,2024-06-30,2062BK1,128.41,6.3,10425.0,879.0,767.0,3159.0,1743.0,253.0,0.0,6499.0,1049.0,0.0,0.1287,0.03373333333333333,0.7934333333333333,1996.0,0.9532328706038659,50.61132310528299,11.860068259372174,0.8732464929855345,6,0.22,0.8,0.038,0.022,0.19
24104622,2024-06-30,2062BK1,125.1,7.22,8739.0,1494.0,747.0,501.0,1685.0,247.0,0.0,6256.0,1004.0,0.0,0.1287,0.03373333333333333,0.7934333333333333,1932.0,0.9454353083362649,50.00799360471616,5.849397590357531,0.8721532091092794,6,0.2,0.73,0.021,0.019,0.21
24104619,2024-06-30,2062BK1,131.8,7.21,10194.0,1797.0,747.0,3951.0,1884.0,301.0,0.0,274.0,1306.0,0.0,0.1287,0.03373333333333333,0.7934333333333333,2185.0,0.9481332278185157,2.0789074354925727,5.672787979963454,0.8622425629286672,6,0.2,0.72,0.023,0.015,0.18
24104616,2024-06-30,2062BK1,132.52,0.0,10743.0,2598.0,800.0,4683.0,1773.0,270.0,0.0,5863.0,1022.0,294.0,0.1287,0.03373333333333333,0.7934333333333333,2043.0,0.999999999992454,44.24237850857046,4.135103926095406,0.8678414096912052,6,0.21,0.74,0.03,0.025,0.18
24104614,2024-06-30,C20MMNATLT,121.46,8.14,9639.0,2385.0,768.0,1969.0,1773.0,268.0,0.0,5710.0,996.0,319.0,0.1287,0.03373333333333333,0.7934333333333333,2041.0,0.93719135801746,47.011361764803134,4.041509433960569,0.8686918177359781,41,0.191,0.74,0.018,0.021,0.216
24104637,2024-06-30,2062BK1,128.89,7.22,9480.0,1074.0,782.0,3041.0,1778.0,271.0,0.0,6657.0,1146.0,0.0,0.1287,0.03373333333333333,0.7934333333333333,2049.0,0.9469546690107491,51.64869268328305,8.826815642449882,0.8677403611513579,6,0.19,0.75,0.024,0.014,0.19
24304621,2024-06-30,SEQRFE550D,128.37,6.3,9411.0,1512.0,834.0,3097.0,1709.0,264.0,248.0,5904.0,943.0,378.0,0.1287,0.03373333333333333,0.7934333333333333,2221.0,0.9532189797211463,45.99205421791702,6.224206349202233,0.7694732102652997,73,0.23,0.85,0.026,0.023,0.21
24204634,2024-06-30,2062BK1,132.66,7.16,9399.0,1986.0,811.0,2239.0,1725.0,257.0,0.0,6594.0,1129.0,0.0,0.1287,0.03373333333333333,0.7934333333333333,1982.0,0.9487913030972052,49.70601537728248,4.732628398789158,0.8703329969723157,6,0.21,0.76,0.028,0.019,0.26
24204630,2024-06-30,2830C20MMNC,126.68,7.55,9549.0,1983.0,808.0,2525.0,1667.0,243.0,0.0,6407.0,1204.0,407.0,0.1287,0.03373333333333333,0.7934333333333333,1910.0,0.9437532593239681,50.57625513063959,4.815431164899236,0.8727748691094906,17,0.203,0.747,0.02,0.02,0.235
24204573,2024-06-30,2830C20MMNC,126.75,7.21,11172.0,2214.0,828.0,3084.0,1809.0,283.0,0.0,6748.0,1089.0,0.0,0.1287,0.03373333333333333,0.7934333333333333,2092.0,0.9461779635641522,53.238658776700284,5.046070460702328,0.864722753345667,17,0.225,0.761,0.023,0.02,0.242
24204576,2024-06-30,2830C20HMNAK,132.62,7.88,11409.0,2319.0,712.0,3074.0,2295.0,64.0,351.0,6666.0,1077.0,0.0,0.1287,0.03373333333333333,0.7934333333333333,2710.0,0.9439145907406128,50.26391192844018,4.9197930142281505,0.8468634686343739,15,0.182,1.114,0.023,0.022,0.183
24204580,2024-06-30,2830C20HMNAK,127.57,7.2,11901.0,2307.0,718.0,3180.0,2443.0,98.0,499.0,6648.0,1128.0,0.0,0.1287,0.03373333333333333,0.7934333333333333,3040.0,0.9465756473922493,52.11256564982275,5.158647594276047,0.8036184210523672,15,0.201,1.305,0.027,0.03,0.224
24204586,2024-06-30,2830C20HMNAK,131.38,7.21,10815.0,2688.0,726.0,4019.0,2531.0,68.0,537.0,6628.0,1130.0,0.0,0.1287,0.03373333333333333,0.7934333333333333,3136.0,0.9479760444408112,50.44907900707529,4.023437499998503,0.8070790816323957,15,0.201,1.074,0.023,0.03,0.19
24204589,2024-06-30,2830C20HMNAK,129.1,8.97,11115.0,2703.0,707.0,4079.0,2568.0,91.0,554.0,6647.0,1074.0,0.0,0.1287,0.03373333333333333,0.7934333333333333,3213.0,0.9350329542917721,51.487219209515985,4.112097669254861,0.7992530345469034,15,0.18,1.116,0.022,0.028,0.215
24204592,2024-06-30,2830C20HMNAK,131.7,7.24,10938.0,2676.0,712.0,4515.0,2487.0,61.0,547.0,6387.0,1156.0,0.0,0.1287,0.03373333333333333,0.7934333333333333,3095.0,0.9478911760403923,48.496583143139745,4.087443946186814,0.8035541195473979,15,0.201,1.186,0.025,0.025,0.209
24204595,2024-06-30,2830C20HMNAK,129.8,7.26,10515.0,2085.0,737.0,1711.0,2545.0,98.0,554.0,6792.0,1289.0,0.0,0.1287,0.03373333333333333,0.7934333333333333,3197.0,0.9470304975853859,52.32665639404987,5.0431654676234805,0.7960588051295602,15,0.203,1.198,0.032,0.024,0.237
24204598,2024-06-30,2062BK1,131.68,5.36,9927.0,1200.0,591.0,2104.0,1812.0,304.0,0.0,6910.0,1249.0,0.0,0.1287,0.03373333333333333,0.7934333333333333,2116.0,0.9608873321587793,52.475698663027984,8.272499999993107,0.8563327032132059,6,0.19,0.77,0.028,0.027,0.25
24204601,2024-06-30,2830C20MMNAK,127.66,7.21,9561.0,1698.0,578.0,2527.0,2012.0,152.0,452.0,6755.0,1154.0,0.0,0.1287,0.03373333333333333,0.7934333333333333,2616.0,0.9465411136579925,52.91399028628455,5.630742049466648,0.7691131498468008,16,0.18,1.0,0.035,0.032,0.18
24204604,2024-06-30,1786500D,136.51,7.23,10011.0,1008.0,561.0,3227.0,1795.0,307.0,0.0,6789.0,1093.0,0.0,0.1287,0.03373333333333333,0.7934333333333333,2102.0,0.949700848748089,49.73262032049131,9.931547619037767,0.8539486203611542,2,0.21,0.77,0.031,0.024,0.197
24204618,2024-06-30,SEQRFE550D,131.47,0.0,10170.0,2094.0,690.0,1828.0,1701.0,270.0,385.0,7346.0,1719.0,0.0,0.1287,0.03373333333333333,0.7934333333333333,2356.0,0.9999999999923938,55.87586521597417,4.856733524352982,0.7219864176567394,73,0.23,0.87,0.024,0.019,0.25
24204620,2024-06-30,2062BK1,135.8,0.0,9942.0,1005.0,621.0,4953.0,1711.0,304.0,246.0,6494.0,1154.0,0.0,0.1287,0.03373333333333333,0.7934333333333333,2261.0,0.9999999999926363,47.82032400553888,9.892537313422993,0.756744803184097,6,0.21,0.76,0.02,0.018,0.17
24204623,2024-06-30,1786550D,129.16,7.22,8907.0,1986.0,616.0,0.0,1714.0,246.0,0.0,6335.0,1064.0,0.0,0.1287,0.03373333333333333,0.7934333333333333,1960.0,0.9470596861640487,49.04769278376396,4.484894259816473,0.8744897959179212,3,0.2,0.76,0.03,0.02,0.24
24204626,2024-06-30,2062BK1,122.3,7.21,9453.0,993.0,806.0,1267.0,1704.0,263.0,0.0,6671.0,1168.0,0.0,0.1287,0.03373333333333333,0.7934333333333333,1967.0,0.9443286232650427,54.54619787363413,9.519637462226063,0.8662938484998138,6,0.2,0.72,0.027,0.018,0.21
24204628,2024-06-30,1786550D,137.19,8.15,10344.0,2022.0,817.0,2718.0,1674.0,260.0,0.0,6748.0,1145.0,0.0,0.1287,0.03373333333333333,0.7934333333333333,1934.0,0.9439245906086149,49.18725854618276,5.115727002964829,0.865563598758601,3,0.2,0.77,0.02,0.02,0.23
24104612,2024-06-30,1786550D,131.03,7.22,10290.0,2343.0,765.0,2495.0,1783.0,277.0,0.0,6223.0,1063.0,366.0,0.1287,0.03373333333333333,0.7934333333333333,2060.0,0.9477757685284067,47.49294054760366,4.391805377718996,0.8655339805821041,3,0.21,0.79,0.03,0.03,0.22
24104610,2024-06-30,2830C20HMNAK,124.52,7.23,10605.0,2415.0,825.0,2361.0,2034.0,95.0,307.0,6327.0,1153.0,0.0,0.1287,0.03373333333333333,0.7934333333333333,2436.0,0.9451233396512705,50.811114679964575,4.391304347824269,0.8349753694577853,15,0.201,1.07,0.027,0.025,0.22
24104600,2024-06-30,2062BK1,133.69,7.88,9474.0,2514.0,795.0,2351.0,1739.0,268.0,0.0,6439.0,1051.0,227.0,0.1287,0.03373333333333333,0.7934333333333333,2007.0,0.9443384897863649,48.163662203245096,3.7684964200462336,0.86646736422478,6,0.2,0.74,0.028,0.031,0.22
24104606,2024-06-30,2062BK1,128.18,7.23,9699.0,1197.0,762.0,2160.0,1729.0,267.0,0.0,6666.0,1070.0,275.0,0.1287,0.03373333333333333,0.7934333333333333,1996.0,0.9466066021641933,52.00499297821809,8.102756892223807,0.8662324649294257,6,0.19,0.74,0.024,0.022,0.21
24304590,2024-06-30,1786550D,129.8,7.15,10683.0,1965.0,797.0,4400.0,1646.0,271.0,208.0,6507.0,1142.0,277.0,0.1287,0.03373333333333333,0.7934333333333333,2125.0,0.9477911646517139,50.13097072380484,5.436641221371279,0.7745882352937531,3,0.22,0.9,0.02,0.03,0.23
24304593,2024-06-30,2062BK1,132.6,8.13,10485.0,1884.0,798.0,3928.0,1644.0,270.0,190.0,6583.0,1099.0,0.0,0.1287,0.03373333333333333,0.7934333333333333,2104.0,0.942229801741333,49.645550527529075,5.565286624200867,0.7813688212924043,6,0.19,0.8,0.022,0.033,0.19
24304596,2024-06-30,1786550D,125.98,7.23,10572.0,1560.0,668.0,3617.0,1727.0,267.0,0.0,6601.0,2623.0,0.0,0.1287,0.03373333333333333,0.7934333333333333,1994.0,0.9457247954286786,52.3972059052834,6.776923076918733,0.8660982948842196,3,0.21,0.87,0.02,0.03,0.25
24304599,2024-06-30,1786500D,130.2,7.55,10464.0,1068.0,0.0,4819.0,0.0,0.0,0.0,6852.0,1227.0,0.0,0.1287,0.03373333333333333,0.7934333333333333,0.0,0.9451905626065685,52.62672811019489,9.79775280897959,0.0,2,0.18,0.75,0.022,0.024,0.232
24304602,2024-06-30,2062BK1,128.18,7.66,7728.0,606.0,798.0,0.0,1711.0,268.0,0.0,6600.0,1077.0,0.0,0.1287,0.03373333333333333,0.7934333333333333,1979.0,0.9436101295572468,51.490092057641675,12.752475247503709,0.8645780697317511,6,0.21,0.85,0.034,0.022,0.19
24304605,2024-06-30,2830C20HMNAK,130.41,7.12,10107.0,2514.0,801.0,2037.0,1986.0,211.0,305.0,6372.0,1010.0,491.0,0.1287,0.03373333333333333,0.7934333333333333,2502.0,0.9482294771980788,48.86128364351767,4.0202863961797854,0.7937649880092751,15,0.19,1.06,0.028,0.028,0.21
24304607,2024-06-30,2062BK1,120.64,7.12,9894.0,1983.0,795.0,2022.0,1827.0,302.0,0.0,6405.0,993.0,0.0,0.1287,0.03373333333333333,0.7934333333333333,2129.0,0.9442705071936108,53.09184350088617,4.989409984868891,0.8581493658990803,6,0.2,0.76,0.02,0.021,0.24
24304588,2024-06-30,1786550D,126.1,7.5,10731.0,1530.0,800.0,4003.0,1816.0,268.0,0.0,6519.0,1080.0,0.0,0.1287,0.03373333333333333,0.7934333333333333,2084.0,0.943862275442037,51.69706582036719,7.0137254901914945,0.8714011516310598,3,0.22,0.89,0.02,0.03,0.23
24304609,2024-06-30,2062BK1,125.67,7.25,10044.0,2013.0,572.0,3214.0,1830.0,258.0,0.0,6332.0,983.0,0.0,0.1287,0.03373333333333333,0.7934333333333333,2088.0,0.9454559133242141,50.38593140725403,4.989567809237462,0.8764367816087757,6,0.19,0.76,0.024,0.026,0.24
24304613,2024-06-30,2062BK1,132.67,7.26,9924.0,2019.0,820.0,3394.0,1945.0,308.0,0.0,6430.0,1037.0,0.0,0.1287,0.03373333333333333,0.7934333333333333,2253.0,0.948116915593882,48.46611894136983,4.915304606238279,0.8632933865952671,6,0.22,0.81,0.027,0.026,0.26
24304640,2024-06-30,2062BK1,126.22,8.21,10086.0,1896.0,806.0,3053.0,1663.0,230.0,0.0,6187.0,1071.0,0.0,0.1287,0.03373333333333333,0.7934333333333333,1893.0,0.9389273227632305,49.017588337434496,5.319620253161752,0.8784997358685269,6,0.2,0.78,0.022,0.021,0.21
24304615,2024-06-30,1786500D,117.99,0.0,9912.0,1995.0,812.0,2536.0,1777.0,264.0,0.0,5691.0,916.0,0.0,0.1287,0.03373333333333333,0.7934333333333333,2041.0,0.9999999999915247,48.23290109290421,4.968421052629089,0.8706516413518517,2,0.19,0.77,0.025,0.023,0.213
24304631,2024-06-30,2062BK1,128.1,7.11,10431.0,2058.0,823.0,4084.0,1773.0,271.0,0.0,6139.0,2125.0,0.0,0.1287,0.03373333333333333,0.7934333333333333,2044.0,0.9474151320098556,47.92349726738546,5.068513119531065,0.8674168297451725,6,0.19,0.73,0.024,0.022,0.2
24304629,2024-06-30,2062BK1,131.82,7.13,8979.0,1986.0,779.0,4823.0,1804.0,295.0,0.0,6608.0,1515.0,0.0,0.1287,0.03373333333333333,0.7934333333333333,2099.0,0.948686577898894,50.12896373805092,4.5211480362515,0.8594568842301765,6,0.2,0.76,0.029,0.023,0.19
24304627,2024-06-30,2062BK1,132.1,7.1,8919.0,1998.0,798.0,3612.0,1762.0,268.0,0.0,6415.0,1046.0,0.0,0.1287,0.03373333333333333,0.7934333333333333,2030.0,0.9489942528667459,48.561695684719446,4.46396396396173,0.8679802955660749,6,0.2,0.73,0.035,0.02,0.2
24304624,2024-06-30,2062BK1,128.5,7.15,8625.0,1464.0,806.0,1989.0,1766.0,261.0,0.0,6205.0,1423.0,0.0,0.1287,0.03373333333333333,0.7934333333333333,2027.0,0.9472908219613174,48.28793774281488,5.891393442618926,0.8712382831766792,6,0.21,0.74,0.019,0.017,0.21
24304611,2024-06-30,2062BK1,140.0,7.41,9999.0,0.0,550.0,6761.0,1942.0,410.0,0.0,415.0,387.0,6696.0,0.1287,0.03373333333333333,0.7934333333333333,2352.0,0.9497320398823029,2.964285714264541,9999000000000.0,0.8256802721084925,6,0.18,0.82,0.029,0.027,0.21
24304585,2024-06-30,2062BK1,129.3,7.21,10908.0,1719.0,801.0,3709.0,1763.0,251.0,0.0,6407.0,1007.0,0.0,0.1287,0.03373333333333333,0.7934333333333333,2014.0,0.9471833565237185,49.55143078074593,6.345549738216204,0.8753723932468345,6,0.2,0.72,0.03,0.037,0.23
24304582,2024-06-30,2062BK1,129.5,7.2,10722.0,1179.0,801.0,3624.0,2101.0,251.0,254.0,6257.0,968.0,0.0,0.1287,0.03373333333333333,0.7934333333333333,2606.0,0.9473299195248917,48.31660231622922,9.094147582689487,0.8062164236374496,6,0.2,0.83,0.023,0.03,0.21
24304574,2024-06-30,2062BK1,128.26,7.66,10872.0,2238.0,797.0,3888.0,1720.0,306.0,0.0,6403.0,994.0,370.0,0.1287,0.03373333333333333,0.7934333333333333,2026.0,0.943643319592822,49.922033369328545,4.857908847182816,0.8489634748268268,6,0.209,0.755,0.02,0.03,0.208
24104603,2024-06-30,2062BK1,131.8,7.55,9786.0,4323.0,730.0,2155.0,1736.0,274.0,0.0,6454.0,1063.0,0.0,0.1287,0.03373333333333333,0.7934333333333333,2010.0,0.945819877998236,48.96813353528856,2.2637057598884422,0.8636815920393713,6,0.21,0.76,0.034,0.032,0.22
24304617,2024-06-30,C20MMNATLT,136.81,8.14,10008.0,2100.0,759.0,3559.0,1785.0,254.0,0.0,6661.0,1094.0,0.0,0.1287,0.03373333333333333,0.7934333333333333,2039.0,0.9438427043743096,48.68796140597407,4.765714285712017,0.875429131926986,41,0.22,0.8,0.022,0.024,0.19
24104597,2024-06-30,S.TOWER6VAN,129.6,7.25,10383.0,3276.0,745.0,2455.0,2427.0,119.0,518.0,142.0,2949.0,0.0,0.1287,0.03373333333333333,0.7934333333333333,3064.0,0.9470222871688198,1.0956790123372249,3.169413919412952,0.7921018276759817,67,0.173,1.38,0.036,0.027,0.213
24104594,2024-06-30,S.TOWER6VAN,131.8,0.0,11112.0,1974.0,782.0,6560.0,2433.0,149.0,514.0,6328.0,1884.0,0.0,0.1287,0.03373333333333333,0.7934333333333333,3096.0,0.9999999999924128,48.01213960509854,5.629179331304139,0.7858527131780407,67,0.185,1.283,0.027,0.026,0.247
24104591,2024-06-30,S.TOWER6VAN,126.3,9.89,10509.0,2133.0,792.0,4134.0,2433.0,122.0,518.0,6442.0,1375.0,0.0,0.1287,0.03373333333333333,0.7934333333333333,3073.0,0.9273808649612499,51.005542359057756,4.926863572430883,0.7917344614380762,67,0.172,1.295,0.029,0.031,0.212
24104587,2024-06-30,S.TOWER6VAN,132.3,7.12,10908.0,1866.0,852.0,3665.0,2423.0,122.0,477.0,6437.0,2609.0,0.0,0.1287,0.03373333333333333,0.7934333333333333,3022.0,0.9489312867526257,48.65457293991947,5.845659163984005,0.8017868960950358,67,0.181,1.284,0.028,0.026,0.22
24104584,2024-06-30,2062BK1,129.0,6.88,10899.0,1500.0,790.0,3925.0,1783.0,257.0,0.0,6343.0,1395.0,0.0,0.1287,0.03373333333333333,0.7934333333333333,2040.0,0.9493670886006083,49.170542635277755,7.265999999995156,0.8740196078427088,6,0.19,0.73,0.027,0.028,0.19
24104581,2024-06-30,S.TOWER6VAN,127.9,6.3,11055.0,1929.0,802.0,3877.0,2531.0,118.0,467.0,6361.0,1472.0,0.0,0.1287,0.03373333333333333,0.7934333333333333,3116.0,0.9530551415726299,49.7341673178285,5.730948678068569,0.8122593068033337,67,0.195,1.255,0.027,0.023,0.185
24104578,2024-06-30,S.TOWER6VAN,130.48,6.89,11043.0,1998.0,807.0,3625.0,2435.0,122.0,473.0,6513.0,2621.0,0.0,0.1287,0.03373333333333333,0.7934333333333333,3030.0,0.949843488382108,49.9156958917082,5.5270270270242605,0.8036303630360384,67,0.173,1.28,0.028,0.026,0.241
24104572,2024-06-30,2062BK1,125.03,7.88,10641.0,2070.0,787.0,4642.0,1731.0,273.0,0.0,6260.0,2265.0,0.0,0.1287,0.03373333333333333,0.7934333333333333,2004.0,0.9407117598304063,50.06798368351541,5.140579710142444,0.8637724550893894,6,0.195,0.73,0.022,0.025,0.201
24104566,2024-06-30,2830C20MMNC,129.34,7.66,11610.0,2007.0,787.0,3461.0,1729.0,284.0,0.0,6444.0,1046.0,0.0,0.1287,0.03373333333333333,0.7934333333333333,2013.0,0.9440875912339849,49.82217411435116,5.784753363225818,0.8589170392444814,17,0.17,0.754,0.028,0.029,0.215
24104608,2024-06-30,SEQRFE550D,130.48,7.22,10101.0,1182.0,792.0,1865.0,1780.0,274.0,0.0,6287.0,1043.0,0.0,0.1287,0.03373333333333333,0.7934333333333333,2054.0,0.9475671750112741,48.18362967467671,8.545685279180587,0.8666017526772801,73,0.22,0.81,0.028,0.029,0.2
24304633,2024-06-30,2830C20MMNC,128.38,6.29,9591.0,2043.0,801.0,3833.0,1727.0,261.0,0.0,6297.0,1017.0,0.0,0.1287,0.03373333333333333,0.7934333333333333,1988.0,0.9532932353088789,49.04969621398155,4.694566813507247,0.8687122736414141,17,0.2,0.73,0.03,0.023,0.23
24104646,2024-07-01,2062BK1,130.98,8.15,9420.0,2208.0,835.0,2933.0,1783.0,271.0,0.0,6460.0,1069.0,0.0,0.13333333333333333,0.038148148148148146,0.8145555555555555,2054.0,0.9414216919360209,49.32050694724905,4.266304347824155,0.8680623174289834,6,0.19,0.75,0.019,0.019,0.2
24104651,2024-07-01,2830C20MMNC,124.87,7.23,8904.0,2007.0,772.0,2999.0,1737.0,254.0,0.0,6454.0,1097.0,0.0,0.13333333333333333,0.038148148148148146,0.8145555555555555,1991.0,0.9452687357990519,51.685753182896725,4.436472346784037,0.8724259166243735,17,0.19,0.733,0.021,0.02,0.21
