Repository: SiddharthKumar268/FerroMind

# FerroMind
*Ferro-Alloy Optimisation using Machine Learning*
**SAIL Durgapur Steel Plant | Steel Melting Shop**
Intern: Siddharth Kumar | FY 2023-24 to FY 2025-26

---

## Quick Start

```bash

# 2. Place raw Excel files in data/raw/

## Dataset

| | |
|---|---|
| Total heats after cleaning | 47,421 |
| Training set | 37,936 heats (Apr 2023 – Jun 2025) |
| Test set | 9,485 heats (Jun 2025 – Dec 2025) |
| Input features | 21 (16 raw + 5 engineered) |
| Target variables | Mn, Si, C, S, P |
| BOF grades | 76 distinct grades |
| Split method | Chronological 80/20 — no shuffle, no leakage |

---

File: data/processed/sms_train.csv (part 142 of 253)
Heat_Number,Date,BOF Grade Code,Hot Metal Addn. Weight,Scrap Addn. Weight,Lime Into Converter,Dolomite Into Converter,Lime Into Ladle,Iron Ore Into Converter,SIMN Into Ladle,FESI Into Ladle,FEMN Into Ladle,Measered O2 Mainblow II,Duration of Mainblow I/II,Measered O2 2nd Blow,HM_P,HM_S,HM_Si,Total_FA_Ladle,HM_Ratio,O2_per_ton_HM,Lime_Dolo_Ratio,SiMn_FA_Fraction,Grade_Encoded,C,Mn,P,S,Si
24104654,2024-07-01,2062BK1,129.97,7.69,11385.0,2715.0,1083.0,1832.0,1689.0,247.0,0.0,6669.0,1192.0,0.0,0.13333333333333333,0.038148148148148146,0.8145555555555555,1936.0,0.9441377306338506,51.31184119372693,4.193370165744311,0.8724173553714502,6,0.2,0.75,0.028,0.018,0.19
24104657,2024-07-01,1786550D,129.44,8.12,7977.0,2070.0,790.0,2616.0,1736.0,267.0,0.0,6943.0,1185.0,0.0,0.13333333333333333,0.038148148148148146,0.8145555555555555,2003.0,0.9409712125549509,53.63875154470304,3.8536231884039354,0.866699950074455,3,0.21,0.8,0.02,0.02,0.21
24104661,2024-07-01,C20MMNATLT,129.18,7.45,9270.0,2469.0,777.0,2844.0,1736.0,264.0,0.0,6202.0,982.0,0.0,0.13333333333333333,0.038148148148148146,0.8145555555555555,2000.0,0.9454731757231541,48.01052794513075,3.7545565006060126,0.867999999999566,41,0.17,0.73,0.043,0.021,0.18
24104663,2024-07-01,1786500D,117.96,7.66,10212.0,2253.0,742.0,2929.0,1743.0,267.0,0.0,6098.0,971.0,0.0,0.13333333333333333,0.038148148148148146,0.8145555555555555,2010.0,0.9390224486471977,51.69548999617078,4.532623169105844,0.8671641791040462,2,0.19,0.87,0.022,0.02,0.207
24304675,2024-07-01,2830C20MMNC,130.68,7.21,9957.0,1998.0,798.0,3535.0,1714.0,258.0,0.0,6403.0,1058.0,270.0,0.13333333333333333,0.038148148148148146,0.8145555555555555,1972.0,0.9477119442965574,48.9975512699036,4.983483483480989,0.8691683569975308,17,0.207,0.788,0.024,0.022,0.205
24304638,2024-07-01,2830C20MMNC,128.4,8.15,9918.0,2133.0,795.0,2455.0,1709.0,258.0,0.0,6668.0,1115.0,0.0,0.13333333333333333,0.038148148148148146,0.8145555555555555,1967.0,0.9403149029590604,51.93146417405038,4.649789029533685,0.8688357905435339,17,0.194,0.737,0.028,0.022,0.205
24204678,2024-07-01,2062BK1,128.3,7.1,9327.0,2355.0,910.0,3550.0,1748.0,257.0,0.0,6592.0,1087.0,0.0,0.13333333333333333,0.038148148148148146,0.8145555555555555,2005.0,0.9475627769501658,51.379579111057055,3.960509554138446,0.8718204488773706,6,0.21,0.78,0.015,0.019,0.18
24204674,2024-07-01,2062BK1,132.15,7.33,9573.0,2412.0,726.0,3025.0,1718.0,260.0,0.0,6800.0,1250.0,0.0,0.13333333333333333,0.038148148148148146,0.8145555555555555,1978.0,0.9474476627405546,51.456678017015086,3.9689054726351705,0.8685540950450614,6,0.21,0.76,0.022,0.026,0.2
24204671,2024-07-01,1786500D,126.44,7.14,9996.0,2445.0,712.0,3080.0,1728.0,257.0,0.0,6712.0,1173.0,0.0,0.13333333333333333,0.038148148148148146,0.8145555555555555,1985.0,0.9465488845564716,53.08446694042166,4.0883435582805365,0.8705289672539696,2,0.18,0.73,0.017,0.015,0.249
24204669,2024-07-01,2062BK1,130.68,7.46,9909.0,2325.0,710.0,2296.0,1714.0,253.0,0.0,6659.0,1112.0,0.0,0.13333333333333333,0.038148148148148146,0.8145555555555555,1967.0,0.9459968148186912,50.9565350470542,4.261935483869134,0.871377732587254,6,0.2,0.8,0.023,0.018,0.2
24204667,2024-07-01,2062BK1,130.18,7.98,9891.0,2061.0,709.0,2783.0,1714.0,260.0,0.0,6743.0,1140.0,215.0,0.13333333333333333,0.038148148148148146,0.8145555555555555,1974.0,0.9422408801321496,51.79751113802583,4.7991266375522565,0.8682877406277263,6,0.21,0.93,0.02,0.019,0.21
24204687,2024-07-01,2062BK1,124.4,6.28,8859.0,2649.0,918.0,3093.0,1796.0,277.0,0.0,6569.0,1055.0,0.0,0.13333333333333333,0.038148148148148146,0.8145555555555555,2073.0,0.951943679209122,52.805466237517635,3.344280860700889,0.8663772310656699,6,0.2,0.97,0.021,0.014,0.21
24304688,2024-07-01,IS2062E250B0,132.2,6.37,10914.0,1974.0,795.0,4336.0,1735.0,75.0,0.0,6360.0,1056.0,256.0,0.13333333333333333,0.038148148148148146,0.8145555555555555,1810.0,0.9540304539153206,48.1089258695302,5.528875379936409,0.9585635359110726,58,0.2,0.92,0.02,0.018,0.25
24204666,2024-07-01,1786500D,130.46,7.98,9921.0,2073.0,737.0,2029.0,1718.0,267.0,0.0,6691.0,1078.0,0.0,0.13333333333333333,0.038148148148148146,0.8145555555555555,1985.0,0.9423577000798733,51.28775103440681,4.785817655569327,0.8654911838786572,2,0.19,0.91,0.032,0.019,0.184
24204659,2024-07-01,2062BK1,132.15,16.5,9762.0,2088.0,803.0,1937.0,1721.0,246.0,0.0,6825.0,1141.0,0.0,0.13333333333333333,0.038148148148148146,0.8145555555555555,1967.0,0.8890010090757552,51.645856980312935,4.6752873563196,0.8749364514484622,6,0.2,0.76,0.039,0.023,0.2
24204656,2024-07-01,2062BK1,130.9,0.0,10209.0,2004.0,817.0,2707.0,1681.0,267.0,0.0,6496.0,1386.0,0.0,0.13333333333333333,0.038148148148148146,0.8145555555555555,1948.0,0.9999999999923607,49.62566844881875,5.094311377242967,0.8629363449687562,6,0.2,0.81,0.026,0.019,0.21
24204653,2024-07-01,2830C20MMNC,130.22,7.23,10248.0,1473.0,819.0,2939.0,1725.0,250.0,0.0,6802.0,1562.0,0.0,0.13333333333333333,0.038148148148148146,0.8145555555555555,1975.0,0.9473990541946353,52.234679772291244,6.957230142561468,0.8734177215185451,17,0.183,0.741,0.019,0.016,0.19
24204636,2024-07-01,2062BK1,129.9,7.1,10536.0,2019.0,624.0,2872.0,1661.0,246.0,0.0,5580.0,949.0,0.0,0.13333333333333333,0.038148148148148146,0.8145555555555555,1907.0,0.9481751824748309,42.95612009204807,5.218424962850313,0.8710015731510902,6,0.213,0.797,0.018,0.017,0.196
24204639,2024-07-01,2830C20MMNC,131.08,8.16,8583.0,0.0,814.0,1485.0,1688.0,246.0,0.0,6694.0,2423.0,0.0,0.13333333333333333,0.038148148148148146,0.8145555555555555,1934.0,0.9413961505246956,51.06805004538398,8582999999999.999,0.8728024819023409,17,0.194,0.7,0.024,0.017,0.21
24204644,2024-07-01,2062BK1,128.77,8.0,10569.0,0.0,828.0,3493.0,1698.0,257.0,0.0,6394.0,1475.0,0.0,0.13333333333333333,0.038148148148148146,0.8145555555555555,1955.0,0.9415076405575674,49.654422613577275,10569000000000.0,0.8685421994880468,6,0.21,0.8,0.019,0.018,0.22
24204662,2024-07-01,2830C20MMNC,124.03,7.45,10380.0,1806.0,721.0,2032.0,1704.0,267.0,0.0,6791.0,1152.0,0.0,0.13333333333333333,0.038148148148148146,0.8145555555555555,1971.0,0.9433373897098927,54.75288236672778,5.747508305644658,0.8645357686449191,17,0.19,0.79,0.02,0.018,0.23
24204680,2024-07-01,IS2062E350BR,128.8,7.1,9666.0,2217.0,921.0,2771.0,2481.0,263.0,446.0,6361.0,1080.0,396.0,0.13333333333333333,0.038148148148148146,0.8145555555555555,3190.0,0.9477557027156164,49.38664596234948,4.359945872799116,0.7777429467082202,59,0.22,1.3,0.024,0.026,0.22
24304683,2024-07-01,S.TOWER6VAN,132.0,7.21,10623.0,2196.0,798.0,3966.0,2505.0,125.0,455.0,6369.0,1063.0,326.0,0.13333333333333333,0.038148148148148146,0.8145555555555555,3085.0,0.9482077436897622,48.249999999634476,4.8374316939868685,0.811993517017565,67,0.189,1.319,0.022,0.02,0.223
24304681,2024-07-01,S.TOWER6VAN,129.5,7.23,10437.0,2490.0,801.0,4001.0,2474.0,128.0,399.0,4070.0,927.0,1972.0,0.13333333333333333,0.038148148148148146,0.8145555555555555,3001.0,0.9471220653774073,31.42857142832874,4.191566265058557,0.8243918693765997,67,0.19,1.36,0.02,0.024,0.22
24304643,2024-07-01,SEQRFE550D,134.94,9.07,10524.0,2772.0,796.0,3368.0,1638.0,240.0,0.0,6609.0,1136.0,0.0,0.13333333333333333,0.038148148148148146,0.8145555555555555,1878.0,0.9370182626141448,48.97732325441695,3.796536796535427,0.8722044728429861,73,0.227,0.854,0.028,0.021,0.209
24304645,2024-07-01,2062BK1,126.63,0.0,10095.0,2481.0,803.0,3218.0,1690.0,260.0,0.0,6409.0,1107.0,326.0,0.13333333333333333,0.038148148148148146,0.8145555555555555,1950.0,0.999999999992103,50.612019268336006,4.068923821038263,0.8666666666662223,6,0.22,0.75,0.023,0.018,0.21
24304649,2024-07-01,2062BK1,123.65,8.16,10173.0,2268.0,1000.0,3028.0,1699.0,268.0,0.0,6163.0,2011.0,0.0,0.13333333333333333,0.038148148148148146,0.8145555555555555,1967.0,0.9380927091955232,49.8422968050963,4.485449735447758,0.8637519064560937,6,0.19,0.74,0.017,0.014,0.21
24304652,2024-07-01,SEQRFE550D,128.91,8.13,10230.0,1638.0,801.0,2022.0,1664.0,244.0,0.0,6445.0,1043.0,0.0,0.13333333333333333,0.038148148148148146,0.8145555555555555,1908.0,0.9406742556849047,49.99612132456756,6.2454212454174325,0.8721174004188301,73,0.23,0.86,0.03,0.02,0.21
24304655,2024-07-01,2062BK1,130.4,8.16,9927.0,2505.0,795.0,2531.0,1648.0,238.0,0.0,6450.0,1042.0,0.0,0.13333333333333333,0.038148148148148146,0.8145555555555555,1886.0,0.94110854502785,49.46319018366976,3.962874251495424,0.8738069989390913,6,0.2,0.81,0.022,0.022,0.23
24304658,2024-07-01,2830C20MMNC,132.66,0.0,10179.0,2082.0,798.0,3065.0,1715.0,271.0,0.0,6091.0,2444.0,0.0,0.13333333333333333,0.038148148148148146,0.8145555555555555,1986.0,0.999999999992462,45.9143675558125,4.8890489913521185,0.8635448136954362,17,0.21,0.73,0.023,0.022,0.2
24304660,2024-07-01,SEQRFE550D,123.92,7.54,8913.0,3459.0,806.0,3582.0,1701.0,275.0,0.0,6299.0,993.0,0.0,0.13333333333333333,0.038148148148148146,0.8145555555555555,1976.0,0.9426441503047114,50.83118140694939,2.5767562879437476,0.8608299595137344,73,0.21,0.86,0.022,0.021,0.25
24304664,2024-07-01,2062BK1,125.06,7.21,13158.0,2895.0,649.0,3981.0,1770.0,363.0,0.0,6194.0,994.0,681.0,0.13333333333333333,0.038148148148148146,0.8145555555555555,2133.0,0.9454902850159107,49.52822645090733,4.545077720205684,0.829817158930694,6,0.21,0.77,0.02,0.018,0.22
24204685,2024-07-01,IS2062E350BR,122.83,6.3,9021.0,1200.0,938.0,3322.0,2055.0,0.0,550.0,6677.0,1087.0,0.0,0.13333333333333333,0.038148148148148146,0.8145555555555555,2605.0,0.9512119569352497,54.35968411581568,7.517499999993736,0.7888675623797355,59,0.19,1.36,0.02,0.016,0.24
24304668,2024-07-01,SEQRFE550D,119.71,7.32,8946.0,2019.0,793.0,2008.0,1735.0,264.0,0.0,6192.0,1001.0,277.0,0.13333333333333333,0.038148148148148146,0.8145555555555555,1999.0,0.9423758167287855,51.72500208794817,4.43090638929944,0.8679339669830576,73,0.22,0.95,0.024,0.022,0.21
24304670,2024-07-01,SEQRFE550D,127.03,7.88,9228.0,2304.0,804.0,3791.0,1732.0,264.0,0.0,6102.0,985.0,0.0,0.13333333333333333,0.038148148148148146,0.8145555555555555,1996.0,0.9415906900827101,48.03589703181897,4.005208333331595,0.867735470941449,73,0.23,0.86,0.022,0.02,0.23
24304673,2024-07-01,2830C20MMNC,129.26,7.21,10896.0,2028.0,806.0,4623.0,1740.0,289.0,0.0,6247.0,1010.0,0.0,0.13333333333333333,0.038148148148148146,0.8145555555555555,2029.0,0.9471678757166618,48.328949403927524,5.372781065086108,0.8575653031045551,17,0.2,0.802,0.035,0.023,0.174
24204684,2024-07-01,IS2062E350BR,122.8,7.5,10497.0,1998.0,919.0,2592.0,2508.0,0.0,543.0,6572.0,1049.0,0.0,0.13333333333333333,0.038148148148148146,0.8145555555555555,3051.0,0.9424405218653689,53.51791530901044,5.253753753751124,0.8220255653881279,59,0.2,1.39,0.026,0.017,0.19
24304677,2024-07-01,S.TOWER6VAN,135.4,6.28,10176.0,2541.0,798.0,3973.0,2531.0,125.0,451.0,6570.0,1064.0,0.0,0.13333333333333333,0.038148148148148146,0.8145555555555555,3107.0,0.9556747600158408,48.52289512519555,4.0047225501755195,0.814612166076339,67,0.169,1.287,0.028,0.022,0.213
24304679,2024-07-01,S.TOWER6VAN,130.5,7.21,10542.0,2613.0,795.0,4953.0,2498.0,126.0,454.0,6383.0,1052.0,307.0,0.13333333333333333,0.038148148148148146,0.8145555555555555,3078.0,0.9476435988603032,48.91187739426122,4.034443168769983,0.8115659519165654,67,0.165,1.298,0.019,0.022,0.213
24204647,2024-07-01,2830C20MMNC,126.5,7.22,10563.0,1200.0,817.0,2971.0,1708.0,263.0,0.0,6808.0,1524.0,0.0,0.13333333333333333,0.038148148148148146,0.8145555555555555,1971.0,0.946006580908271,53.818181817756376,8.802499999992664,0.8665651953318789,17,0.204,0.762,0.023,0.016,0.199
24204650,2024-07-01,C20MMNATLT,129.16,7.98,10290.0,1959.0,811.0,2127.0,1698.0,246.0,0.0,6708.0,1675.0,0.0,0.13333333333333333,0.038148148148148146,0.8145555555555555,1944.0,0.9418112877282938,51.93558377166356,5.252679938741576,0.8734567901230075,41,0.203,0.768,0.025,0.017,0.18
24104709,2024-07-02,2062BK1,128.65,7.16,9909.0,1008.0,800.0,3984.0,1726.0,280.0,0.0,6167.0,1001.0,0.0,0.13274074074074074,0.03992592592592593,0.8434444444444444,2006.0,0.9472792872325508,47.93626117335456,9.83035714284739,0.860418743768265,6,0.2,0.78,0.022,0.013,0.22
24104695,2024-07-02,2062BK1,125.38,8.12,10215.0,2109.0,788.0,2054.0,1736.0,264.0,0.0,6870.0,1077.0,0.0,0.13274074074074074,0.03992592592592593,0.8434444444444444,2000.0,0.9391760299555119,54.79342797850699,4.843527738262284,0.867999999999566,6,0.22,0.81,0.024,0.022,0.22
24104699,2024-07-02,SEQRFE550D,132.2,8.16,9957.0,2445.0,800.0,2001.0,1728.0,256.0,0.0,6813.0,1072.0,0.0,0.13274074074074074,0.03992592592592593,0.8434444444444444,1984.0,0.9418637788476643,51.535552193256166,4.0723926380351445,0.8709677419350449,73,0.22,0.85,0.031,0.027,0.25
24104702,2024-07-02,SEQRFE550D,130.4,8.16,10095.0,2706.0,795.0,2998.0,1741.0,247.0,1.0,6886.0,1154.0,0.0,0.13274074074074074,0.03992592592592593,0.8434444444444444,1989.0,0.94110854502785,52.80674846585271,3.7305986696216813,0.8753142282549646,73,0.22,0.85,0.031,0.024,0.19
24104708,2024-07-02,SEQRFE550D,130.43,7.21,9888.0,1953.0,810.0,4070.0,1726.0,281.0,0.0,6516.0,1110.0,0.0,0.13274074074074074,0.03992592592592593,0.8434444444444444,2007.0,0.9476169718036355,49.957831786782506,5.062980030719374,0.8599900348774988,73,0.23,0.86,0.031,0.025,0.19
24104711,2024-07-02,2830C20MMNAK,129.47,7.0,9912.0,951.0,780.0,3625.0,1634.0,256.0,0.0,6337.0,1028.0,0.0,0.13274074074074074,0.03992592592592593,0.8434444444444444,1890.0,0.9487066754528564,48.9457017065811,10.422712933742984,0.8645502645498071,16,0.21,0.73,0.024,0.029,0.22
24104712,2024-07-02,2830C20MMNC,130.9,6.93,10023.0,1299.0,875.0,3610.0,1869.0,255.0,0.0,6248.0,1021.0,0.0,0.13274074074074074,0.03992592592592593,0.8434444444444444,2124.0,0.949720670384171,47.731092436610155,7.715935334867039,0.8799435028244444,17,0.201,0.733,0.023,0.022,0.219
24104714,2024-07-02,2062BK1,131.6,7.21,10122.0,969.0,785.0,3007.0,1775.0,257.0,0.0,6203.0,1109.0,0.0,0.13274074074074074,0.03992592592592593,0.8434444444444444,2032.0,0.9480584972195947,47.13525835830445,10.445820433425753,0.8735236220468142,6,0.19,0.77,0.026,0.026,0.2
24104716,2024-07-02,R34,133.7,0.0,11214.0,0.0,1005.0,5616.0,1237.0,217.0,0.0,5951.0,1074.0,0.0,0.13274074074074074,0.03992592592592593,0.8434444444444444,1454.0,0.9999999999925206,44.51009723227742,11214000000000.0,0.8507565336995524,66,0.61,0.7,0.02,0.023,0.2
24104718,2024-07-02,2830C20MMNC,131.08,8.14,8781.0,0.0,805.0,2779.0,1729.0,253.0,0.0,6070.0,3092.0,0.0,0.13274074074074074,0.03992592592592593,0.8434444444444444,1982.0,0.9415313891614601,46.30759841282951,8780999999999.999,0.8723511604435559,17,0.19,0.713,0.021,0.025,0.2
24104720,2024-07-02,2830C20MMNC,127.85,7.2,8853.0,1623.0,788.0,3135.0,1723.0,261.0,0.0,6419.0,1521.0,0.0,0.13274074074074074,0.03992592592592593,0.8434444444444444,1984.0,0.9466864124328274,50.207274149001115,5.454713493527138,0.8684475806447236,17,0.197,0.75,0.031,0.029,0.222
24104724,2024-07-02,2062BK1,124.29,7.22,10971.0,975.0,797.0,3033.0,1723.0,250.0,0.0,6555.0,1011.0,0.0,0.13274074074074074,0.03992592592592593,0.8434444444444444,1973.0,0.9450992319903802,52.73956070437895,11.252307692296151,0.8732894069939822,6,0.21,0.78,0.024,0.024,0.24
24104728,2024-07-02,2062BK1,130.45,7.5,8979.0,981.0,792.0,3207.0,1739.0,253.0,0.0,144.0,3124.0,0.0,0.13274074074074074,0.03992592592592593,0.8434444444444444,1992.0,0.9456324755277592,1.103871215016452,9.152905198767428,0.8729919678710477,6,0.2,0.77,0.019,0.026,0.2
24104692,2024-07-02,2062BK1,137.11,0.0,9315.0,273.0,740.0,2966.0,1729.0,274.0,0.0,6869.0,1162.0,0.0,0.13274074074074074,0.03992592592592593,0.8434444444444444,2003.0,0.9999999999927066,50.09846108927067,34.12087912075414,0.8632051922112515,6,0.22,0.77,0.025,0.022,0.22
24204689,2024-07-02,2062BK1,125.58,7.21,9186.0,3027.0,913.0,3076.0,1593.0,256.0,0.0,6520.0,1044.0,0.0,0.13274074074074074,0.03992592592592593,0.8434444444444444,1849.0,0.9457037427445916,51.91909539694283,3.0346878097115844,0.8615467820438824,6,0.22,0.79,0.02,0.018,0.19
24204719,2024-07-02,2062BK1,130.13,7.0,10065.0,2034.0,572.0,1760.0,1644.0,260.0,0.0,7190.0,1158.0,0.0,0.13274074074074074,0.03992592592592593,0.8434444444444444,1904.0,0.9489535477215129,55.25243986739989,4.948377581118511,0.863445378150807,6,0.19,0.77,0.014,0.015,0.2
24204694,2024-07-02,S.TOWER6VAN,0.0,8.97,11112.0,2004.0,773.0,866.0,2373.0,98.0,439.0,6794.0,104.0,0.0,0.13274074074074074,0.03992592592592593,0.8434444444444444,2910.0,0.0,6794000000000.0,5.544910179637951,0.815463917525493,67,0.2,1.34,0.019,0.013,0.21
24304723,2024-07-02,R19,130.58,0.0,10377.0,3330.0,801.0,2008.0,1233.0,280.0,0.0,6409.0,1562.0,0.0,0.13274074074074074,0.03992592592592593,0.8434444444444444,1513.0,0.9999999999923419,49.08102312720875,3.1162162162152804,0.8149372108388533,64,0.51,0.74,0.02,0.02,0.2
24304721,2024-07-02,2830C20MMNC,126.86,6.3,10167.0,1863.0,699.0,2011.0,1729.0,271.0,0.0,6310.0,1512.0,0.0,0.13274074074074074,0.03992592592592593,0.8434444444444444,2000.0,0.9526884950364023,49.739870723240266,5.457326892106572,0.8644999999995677,17,0.2,0.76,0.021,0.021,0.211
24304717,2024-07-02,R19,119.18,0.0,10359.0,2901.0,795.0,3810.0,1257.0,295.0,0.0,6403.0,2318.0,0.0,0.13274074074074074,0.03992592592592593,0.8434444444444444,1552.0,0.9999999999916093,53.72545729104107,3.5708376421911168,0.8099226804118492,64,0.51,0.77,0.015,0.025,0.21
24304715,2024-07-02,2830C20MMNC,130.53,7.27,10119.0,2316.0,699.0,2529.0,1735.0,275.0,0.0,6570.0,1046.0,0.0,0.13274074074074074,0.03992592592592593,0.8434444444444444,2010.0,0.9472423802543741,50.333256722206904,4.3691709844540725,0.8631840796015606,17,0.212,0.758,0.021,0.027,0.199
24304713,2024-07-02,2830C20MMNC,131.4,7.21,10224.0,2193.0,707.0,2012.0,1739.0,278.0,0.0,6605.0,1052.0,0.0,0.13274074074074074,0.03992592592592593,0.8434444444444444,2017.0,0.9479835509635093,50.26636225228108,4.662106703144249,0.8621715418934743,17,0.182,0.7,0.019,0.025,0.188
24304710,2024-07-02,2830C20MMNAK,135.2,7.1,12171.0,2196.0,693.0,3300.0,1657.0,274.0,0.0,6614.0,1053.0,0.0,0.13274074074074074,0.03992592592592593,0.8434444444444444,1931.0,0.9501054110966262,48.92011834283344,5.542349726773432,0.8581046090104308,16,0.19,0.75,0.021,0.024,0.21
24204691,2024-07-02,S.TOWER6VAN,131.1,8.14,10302.0,2007.0,808.0,3048.0,2464.0,105.0,496.0,6639.0,1114.0,404.0,0.13274074074074074,0.03992592592592593,0.8434444444444444,3065.0,0.9415397874106468,50.64073226505995,5.133034379668594,0.8039151712884816,67,0.197,1.394,0.022,0.017,0.186
24304706,2024-07-02,2062BK1,132.3,6.3,10188.0,2214.0,701.0,3034.0,1681.0,274.0,0.0,6674.0,1064.0,0.0,0.13274074074074074,0.03992592592592593,0.8434444444444444,1955.0,0.9545454545385675,50.44595615986057,4.601626016258084,0.8598465473141382,6,0.19,0.75,0.021,0.02,0.21
24304700,2024-07-02,SEQRFE550D,130.4,8.15,5001.0,3213.0,803.0,3965.0,1717.0,285.0,0.0,6425.0,1066.0,274.0,0.13274074074074074,0.03992592592592593,0.8434444444444444,2002.0,0.9411764705814423,49.27147239226019,1.5564892623711308,0.8576423576419293,73,0.22,0.86,0.023,0.022,0.25
24304698,2024-07-02,1786500D,127.11,8.97,16299.0,2982.0,740.0,4377.0,1668.0,282.0,0.0,6296.0,1033.0,316.0,0.13274074074074074,0.03992592592592593,0.8434444444444444,1950.0,0.9340828924093615,49.53190150224584,5.465794768609837,0.8553846153841768,2,0.22,0.73,0.022,0.023,0.2
24304696,2024-07-02,2062BK1,123.27,7.99,11121.0,2304.0,798.0,4277.0,1716.0,262.0,0.0,5896.0,1116.0,349.0,0.13274074074074074,0.03992592592592593,0.8434444444444444,1978.0,0.9391284473492373,47.82996673928912,4.826822916664572,0.8675429726992581,6,0.2,0.76,0.026,0.028,0.2
24304693,2024-07-02,IS2062E250B0,124.09,7.98,10587.0,2661.0,806.0,4130.0,1696.0,98.0,0.0,5923.0,980.0,0.0,0.13274074074074074,0.03992592592592593,0.8434444444444444,1794.0,0.9395774967748954,47.73148521196122,3.9785794813964754,0.9453734671120706,58,0.191,0.832,0.016,0.016,0.236
24304686,2024-07-02,S.TOWER6VAN,131.8,6.72,10440.0,1146.0,806.0,4612.0,2511.0,125.0,447.0,6506.0,1096.0,245.0,0.13274074074074074,0.03992592592592593,0.8434444444444444,3083.0,0.9514871498631859,49.362670712827295,9.109947643971108,0.8144664288028497,67,0.197,1.324,0.026,0.027,0.223
24304665,2024-07-02,2062BK1,112.95,7.22,9243.0,2031.0,751.0,2334.0,1562.0,261.0,0.0,5929.0,951.0,0.0,0.13274074074074074,0.03992592592592593,0.8434444444444444,1823.0,0.9399184488562876,52.49225320891994,4.55096011816615,0.8568294020840062,6,0.2,0.79,0.023,0.021,0.23
24304704,2024-07-02,2062BK1,131.07,7.19,10227.0,3195.0,798.0,4041.0,1718.0,285.0,0.0,6288.0,1044.0,284.0,0.13274074074074074,0.03992592592592593,0.8434444444444444,2003.0,0.9479965282731956,47.974364842847535,3.2009389671351482,0.8577134298547889,6,0.2,0.8,0.019,0.031,0.2
24304729,2024-07-02,R19,121.3,7.22,10167.0,1968.0,842.0,1511.0,1230.0,267.0,0.0,5657.0,3826.0,0.0,0.13274074074074074,0.03992592592592593,0.8434444444444444,1497.0,0.9438219732263942,46.63643858164356,5.166158536582741,0.8216432865725974,64,0.52,0.74,0.018,0.014,0.2
24304726,2024-07-02,WTCC1875CL5,123.3,7.23,10416.0,3039.0,864.0,1534.0,1239.0,264.0,0.0,5795.0,2892.0,0.0,0.13274074074074074,0.03992592592592593,0.8434444444444444,1503.0,0.9446104343756638,46.999188969610714,3.4274432379060786,0.8243512974046412,81,0.53,0.77,0.02,0.025,0.21
24304734,2024-07-02,R19,117.71,0.0,10644.0,1518.0,793.0,4169.0,1113.0,247.0,0.0,6033.0,1068.0,0.0,0.13274074074074074,0.03992592592592593,0.8434444444444444,1360.0,0.9999999999915045,51.25307960197729,7.011857707505262,0.8183823529405747,64,0.52,0.75,0.02,0.014,0.23
24204697,2024-07-02,2062BK1,129.46,0.0,11262.0,1611.0,767.0,1238.0,1600.0,287.0,0.0,1007.0,6397.0,0.0,0.13274074074074074,0.03992592592592593,0.8434444444444444,1887.0,0.9999999999922757,7.778464390485259,6.990689013031043,0.8479067302592221,6,0.21,0.79,0.027,0.021,0.21
24204701,2024-07-02,2062BK1,131.3,7.96,11244.0,1797.0,762.0,2621.0,1701.0,284.0,0.0,6995.0,1860.0,0.0,0.13274074074074074,0.03992592592592593,0.8434444444444444,1985.0,0.942840729563817,53.27494287849753,6.257095158594181,0.8569269521406262,6,0.18,0.75,0.019,0.019,0.19
24204703,2024-07-02,SEQRFE550D,128.99,7.23,10914.0,1299.0,767.0,2307.0,1701.0,280.0,0.0,6799.0,1478.0,0.0,0.13274074074074074,0.03992592592592593,0.8434444444444444,1981.0,0.9469240933714073,52.709512364891005,8.401847575051269,0.858657243815821,73,0.21,0.85,0.022,0.027,0.18
24204705,2024-07-02,2062BK1,130.28,7.12,9762.0,2013.0,701.0,2663.0,1701.0,260.0,0.0,6642.0,1171.0,289.0,0.13274074074074074,0.03992592592592593,0.8434444444444444,1961.0,0.9481804948984849,50.982499232031145,4.849478390459588,0.8674145843952742,6,0.2,0.78,0.023,0.021,0.19
24204707,2024-07-02,2062BK1,131.4,7.11,9081.0,2391.0,712.0,2049.0,1752.0,267.0,0.0,6641.0,1072.0,288.0,0.13274074074074074,0.03992592592592593,0.8434444444444444,2019.0,0.9486679662049767,50.54033485501872,3.7979924717675457,0.8677563150069997,6,0.19,0.76,0.023,0.019,0.18
24304732,2024-07-02,R19,118.3,7.12,10050.0,1971.0,864.0,1929.0,1219.0,262.0,0.0,5816.0,999.0,0.0,0.13274074074074074,0.03992592592592593,0.8434444444444444,1481.0,0.9432307446902947,49.16314454734435,5.098934550986758,0.8230925050635901,64,0.51,0.74,0.025,0.02,0.24
24204722,2024-07-02,2062BK1,135.99,7.23,9030.0,2007.0,822.0,1811.0,1600.0,250.0,0.0,7224.0,1157.0,0.0,0.13274074074074074,0.03992592592592593,0.8434444444444444,1850.0,0.9495182237051425,53.12155305498109,4.499252615842303,0.8648648648643974,6,0.2,0.74,0.021,0.018,0.2
24304533,2024-07-02,R34,128.9,0.0,11091.0,2400.0,947.0,4922.0,1094.0,281.0,0.0,5941.0,915.0,0.0,0.13274074074074074,0.03992592592592593,0.8434444444444444,1375.0,0.9999999999922421,46.08999224169054,4.621249999998074,0.795636363635785,66,0.62,0.76,0.018,0.021,0.24
24204727,2024-07-02,2830C20MMNC,127.3,7.0,9246.0,2199.0,787.0,1283.0,1586.0,297.0,0.0,6673.0,1076.0,0.0,0.13274074074074074,0.03992592592592593,0.8434444444444444,1883.0,0.9478778853242897,52.41948153925829,4.2046384720308305,0.8422729686665734,17,0.18,0.72,0.018,0.025,0.25
24204730,2024-07-02,2830C20MMNC,129.7,7.12,8982.0,2988.0,797.0,2201.0,1600.0,307.0,0.0,6723.0,1083.0,0.0,0.13274074074074074,0.03992592592592593,0.8434444444444444,1907.0,0.9479608244339427,51.83500385465047,3.006024096384536,0.8390141583634825,17,0.21,0.77,0.021,0.025,0.23
24204731,2024-07-02,2062BK1,130.2,7.33,8430.0,2946.0,825.0,2100.0,1630.0,260.0,0.0,6693.0,1080.0,0.0,0.13274074074074074,0.03992592592592593,0.8434444444444444,1890.0,0.9467025376212702,51.40552995352224,2.861507128308601,0.8624338624334061,6,0.21,0.8,0.021,0.021,0.18
24204739,2024-07-02,2830C20MMNC,139.28,7.61,10497.0,1992.0,809.0,955.0,1650.0,250.0,0.0,5187.0,1188.0,0.0,0.13274074074074074,0.03992592592592593,0.8434444444444444,1900.0,0.9481925250122664,37.241527857285746,5.269578313250367,0.8684210526311219,17,0.18,0.7,0.019,0.022,0.2
24204741,2024-07-02,2830C20MMNC,136.65,0.0,11496.0,2007.0,742.0,4277.0,1650.0,283.0,0.0,6417.0,1459.0,308.0,0.13274074074074074,0.03992592592592593,0.8434444444444444,1933.0,0.9999999999926821,46.959385290545484,5.727952167411197,0.8535954474905051,17,0.18,0.69,0.016,0.019,0.21
24303918,2024-07-02,2062BK1,129.4,8.14,10194.0,822.0,804.0,2277.0,1722.0,251.0,0.0,6667.0,1571.0,0.0,0.13274074074074074,0.03992592592592593,0.8434444444444444,1973.0,0.940817216802815,51.52241112788623,12.401459853999512,0.87278256462196,6,0.19,0.7,0.016,0.025,0.19
24204725,2024-07-02,2830C20MMNC,126.44,7.12,9273.0,2205.0,564.0,3046.0,1569.0,297.0,0.0,6601.0,1073.0,0.0,0.13274074074074074,0.03992592592592593,0.8434444444444444,1866.0,0.9466906259288209,52.20658019572757,4.205442176868841,0.8408360128612857,17,0.204,0.843,0.018,0.02,0.263
24104754,2024-07-03,2830C20MMNC,122.69,7.23,9600.0,4005.0,3273.0,2001.0,1682.0,301.0,0.0,6366.0,1010.0,0.0,0.13667857142857143,0.03421428571428571,0.8608214285714286,1983.0,0.9443503694508595,51.88686934508202,2.3970037453177535,0.8482097831564054,17,0.23,0.81,0.021,0.022,0.21
24104748,2024-07-03,SEQRFE550D,138.59,0.0,12057.0,1458.0,820.0,4343.0,1733.0,260.0,0.0,6775.0,1173.0,0.0,0.13667857142857143,0.03421428571428571,0.8608214285714286,1993.0,0.9999999999927845,48.885200952096945,8.269547325097209,0.869543401906237,73,0.21,0.87,0.03,0.021,0.24
24104751,2024-07-03,SEQRFE550D,130.22,7.14,9132.0,2292.0,830.0,3397.0,1686.0,295.0,0.0,6682.0,1224.0,0.0,0.13667857142857143,0.03421428571428571,0.8608214285714286,1981.0,0.9480198019732965,51.313162340260234,3.9842931937155392,0.8510853104488384,73,0.21,0.86,0.029,0.026,0.22
24104756,2024-07-03,2062BK1,132.79,7.21,9318.0,3042.0,597.0,2520.0,1634.0,250.0,0.0,6631.0,1050.0,0.0,0.13667857142857143,0.03421428571428571,0.8608214285714286,1884.0,0.948499999993225,49.93598915543388,3.0631163708076716,0.8673036093413655,6,0.18,0.74,0.027,0.021,0.21
24304779,2024-07-03,2062BK1,129.77,7.13,10347.0,1497.0,850.0,3922.0,1619.0,255.0,0.0,6755.0,1090.0,0.0,0.13667857142857143,0.03421428571428571,0.8608214285714286,1874.0,0.947918188451805,52.05363335091274,6.911823647289972,0.8639274279611185,6,0.21,0.73,0.019,0.02,0.21
24104760,2024-07-03,R19,126.9,7.16,10812.0,2748.0,797.0,2089.0,1083.0,220.0,0.0,6344.0,1004.0,0.0,0.13667857142857143,0.03421428571428571,0.8608214285714286,1303.0,0.9465910786144519,49.99211977895987,3.934497816592455,0.8311588641589938,64,0.52,0.73,0.021,0.017,0.2
24204750,2024-07-03,2830C20MMNC,127.84,7.22,10518.0,2091.0,817.0,2699.0,1664.0,280.0,0.0,6501.0,1257.0,525.0,0.13667857142857143,0.03421428571428571,0.8608214285714286,1944.0,0.9465422774992853,50.85262828495891,5.030129124818254,0.8559670781888601,17,0.212,0.744,0.023,0.024,0.21
24304786,2024-07-03,SEQRFE550D,127.21,7.23,9981.0,2058.0,817.0,3190.0,1745.0,251.0,0.0,6197.0,1023.0,361.0,0.13667857142857143,0.03421428571428571,0.8608214285714286,1996.0,0.9462213626826375,48.71472368486192,4.849854227402891,0.87424849699355,73,0.21,0.84,0.016,0.018,0.23
24204780,2024-07-03,SEQRFE550D,131.3,7.23,11274.0,2004.0,899.0,3812.0,1768.0,300.0,0.0,6935.0,1325.0,0.0,0.13667857142857143,0.03421428571428571,0.8608214285714286,2068.0,0.9478091388078554,52.817974104700546,5.625748502991205,0.854932301740399,73,0.22,0.85,0.014,0.02,0.24
24204778,2024-07-03,2830C20MMNC,132.31,7.22,9954.0,1212.0,817.0,2673.0,1623.0,253.0,0.0,6618.0,1159.0,0.0,0.13667857142857143,0.03421428571428571,0.8608214285714286,1876.0,0.9482548555798163,50.01889501889488,8.212871287121937,0.8651385927500719,17,0.21,0.85,0.019,0.019,0.25
24204776,2024-07-03,R19,122.76,7.23,10215.0,1005.0,861.0,2019.0,1188.0,257.0,0.0,6376.0,1476.0,0.0,0.13667857142857143,0.03421428571428571,0.8608214285714286,1445.0,0.9443803369417311,51.93874226089981,10.164179104467499,0.8221453287191542,64,0.5,0.73,0.016,0.015,0.19
24204774,2024-07-03,2062BK1,127.56,6.3,9606.0,2511.0,803.0,3070.0,1708.0,250.0,0.0,6252.0,1056.0,462.0,0.13667857142857143,0.03421428571428571,0.8608214285714286,1958.0,0.9529359031753105,49.01222953865622,3.825567502985334,0.8723186925429661,6,0.22,0.76,0.017,0.017,0.2
24204772,2024-07-03,2830C20MMNC,137.82,6.29,9666.0,1992.0,817.0,2976.0,1708.0,256.0,0.0,6552.0,1591.0,0.0,0.13667857142857143,0.03421428571428571,0.8608214285714286,1964.0,0.9563527860595633,47.54026991693848,4.852409638551781,0.8696537678203311,17,0.223,0.86,0.017,0.02,0.241
24204769,2024-07-03,SEQRFE550D,127.23,7.0,9726.0,1989.0,1026.0,2753.0,1704.0,253.0,0.0,6499.0,1524.0,0.0,0.13667857142857143,0.03421428571428571,0.8608214285714286,1957.0,0.9478507040084344,51.08071995558374,4.889894419303726,0.8707204905463103,73,0.23,0.84,0.019,0.019,0.21
24304781,2024-07-03,R19,124.21,7.03,10869.0,1338.0,806.0,4189.0,1224.0,241.0,0.0,6605.0,1071.0,0.0,0.13667857142857143,0.03421428571428571,0.8608214285714286,1465.0,0.9464340140129045,53.17607277954129,8.123318385644152,0.8354948805455048,64,0.52,0.75,0.015,0.02,0.24
24204766,2024-07-03,R19,122.72,0.0,10710.0,1989.0,863.0,2851.0,1205.0,219.0,0.0,6306.0,3075.0,0.0,0.13667857142857143,0.03421428571428571,0.8608214285714286,1424.0,0.9999999999918513,51.385267274679066,5.384615384612678,0.8462078651679451,64,0.49,0.72,0.017,0.016,0.17
24204762,2024-07-03,2830C20MMNC,135.1,7.1,10014.0,2106.0,696.0,2359.0,1586.0,243.0,0.0,6802.0,1112.0,0.0,0.13667857142857143,0.03421428571428571,0.8608214285714286,1829.0,0.9500703234813639,50.34789045114473,4.7549857549834975,0.8671405139415708,17,0.22,0.81,0.018,0.019,0.24
24204759,2024-07-03,2830C20MMNC,129.77,7.22,10212.0,2019.0,709.0,2485.0,1411.0,267.0,0.0,6799.0,1125.0,0.0,0.13667857142857143,0.03421428571428571,0.8608214285714286,1678.0,0.9472954230166634,52.392694767262135,5.05794947993806,0.8408820023832891,17,0.216,0.861,0.016,0.019,0.241
24204733,2024-07-03,2830C20MMNC,128.92,7.22,8727.0,2931.0,825.0,2959.0,1748.0,277.0,0.0,6168.0,5050.0,0.0,0.13667857142857143,0.03421428571428571,0.8608214285714286,2025.0,0.9469663581537612,47.843623952467865,2.977482088023549,0.8632098765427836,17,0.222,0.794,0.018,0.021,0.214
24204735,2024-07-03,2830C20MMNC,128.74,7.23,9432.0,2016.0,803.0,900.0,1772.0,284.0,0.0,5937.0,1050.0,0.0,0.13667857142857143,0.03421428571428571,0.8608214285714286,2056.0,0.9468265058399147,46.11620319989035,4.678571428569108,0.8618677042797365,17,0.193,0.758,0.019,0.017,0.183
24204737,2024-07-03,2062BK1,142.92,7.65,10344.0,2283.0,817.0,979.0,1623.0,246.0,0.0,6483.0,1036.0,0.0,0.13667857142857143,0.03421428571428571,0.8608214285714286,1869.0,0.9491930663415741,45.36104114158019,4.5308804204973585,0.8683788121985723,6,0.2,0.75,0.018,0.017,0.2
24204743,2024-07-03,2062BK1,127.2,7.22,10836.0,993.0,819.0,1538.0,1667.0,287.0,0.0,6281.0,1028.0,310.0,0.13667857142857143,0.03421428571428571,0.8608214285714286,1954.0,0.9462877547913533,49.378930817221864,10.912386706937651,0.8531218014325215,6,0.21,0.81,0.02,0.021,0.24
24204745,2024-07-03,SEQRFE550D,127.4,7.23,10716.0,1212.0,819.0,1486.0,1654.0,283.0,0.0,6273.0,1221.0,0.0,0.13667857142857143,0.03421428571428571,0.8608214285714286,1937.0,0.9462972591476916,49.238618523946315,8.841584158408546,0.8538977800718359,73,0.21,0.85,0.023,0.02,0.23
24204747,2024-07-03,2062BK1,126.96,7.15,10179.0,1185.0,800.0,2533.0,1671.0,273.0,0.0,6369.0,1036.0,297.0,0.13667857142857143,0.03421428571428571,0.8608214285714286,1944.0,0.9466855566255561,50.165406426826046,8.589873417714271,0.8595679012341257,6,0.18,0.81,0.023,0.019,0.21
24204764,2024-07-03,1786500D,135.54,7.21,10077.0,2112.0,712.0,2632.0,1714.0,260.0,0.0,6454.0,1267.0,264.0,0.13667857142857143,0.03421428571428571,0.8608214285714286,1974.0,0.9494921190826656,47.61693964846085,4.771306818179559,0.8682877406277263,2,0.2,0.82,0.022,0.02,0.223
24104758,2024-07-03,R19,123.6,7.22,9723.0,2496.0,797.0,2212.0,1086.0,223.0,0.0,6182.0,981.0,0.0,0.13667857142857143,0.03421428571428571,0.8608214285714286,1309.0,0.9448096621239505,50.016181229368804,3.8954326923061315,0.8296409472873724,64,0.49,0.71,0.024,0.019,0.2
24304783,2024-07-03,SEQRFE550D,129.42,7.1,9846.0,2043.0,583.0,4248.0,1603.0,261.0,0.0,6278.0,1048.0,0.0,0.13667857142857143,0.03421428571428571,0.8608214285714286,1864.0,0.9479929680563436,48.508731262181215,4.819383259909535,0.8599785407720708,73,0.22,0.85,0.016,0.022,0.2
24304738,2024-07-03,R19,124.29,9.9,10659.0,1410.0,811.0,3681.0,1183.0,259.0,0.0,6099.0,2346.0,0.0,0.13667857142857143,0.03421428571428571,0.8608214285714286,1442.0,0.9262240107241508,49.070721698856936,7.559574468079745,0.8203883495139942,64,0.5,0.73,0.018,0.026,0.21
24104761,2024-07-03,WTCC1875CL5,121.56,6.29,9261.0,2466.0,814.0,3820.0,1085.0,223.0,0.0,861.0,220.0,0.0,0.13667857142857143,0.03421428571428571,0.8608214285714286,1308.0,0.9508017207590863,7.082922013762069,3.7554744525532215,0.8295107033632801,81,0.5,0.73,0.031,0.016,0.2
24104763,2024-07-03,2062BK1,130.28,7.22,9972.0,1992.0,604.0,2714.0,1630.0,253.0,0.0,6328.0,1008.0,0.0,0.13667857142857143,0.03421428571428571,0.8608214285714286,1883.0,0.9474909090840183,48.57230580251326,5.006024096383029,0.8656399362714469,6,0.2,0.75,0.02,0.02,0.2
24104765,2024-07-03,2830C20MMNC,126.18,7.21,9975.0,2001.0,799.0,2977.0,1639.0,243.0,0.0,6394.0,1086.0,0.0,0.13667857142857143,0.03421428571428571,0.8608214285714286,1882.0,0.9459479721047609,50.673640830157915,4.985007496249382,0.870882040382109,17,0.22,0.86,0.026,0.023,0.22
24104767,2024-07-03,2062BK1,127.19,7.21,9192.0,1989.0,812.0,2987.0,1723.0,257.0,0.0,6477.0,1024.0,0.0,0.13667857142857143,0.03421428571428571,0.8608214285714286,1980.0,0.9463541666596254,50.92381476491136,4.621417797886062,0.8702020202015807,6,0.21,0.74,0.02,0.02,0.21
24104770,2024-07-03,R19,131.39,0.0,7134.0,1995.0,742.0,2492.0,1134.0,233.0,0.0,6576.0,1047.0,0.0,0.13667857142857143,0.03421428571428571,0.8608214285714286,1367.0,0.9999999999923892,50.04947104003312,3.5759398496222676,0.8295537673732044,64,0.5,0.73,0.022,0.014,0.19
24104784,2024-07-03,2062BK1,131.07,7.22,12399.0,2007.0,664.0,1698.0,1738.0,257.0,0.0,6738.0,1519.0,0.0,0.13667857142857143,0.03421428571428571,0.8608214285714286,1995.0,0.9477908742429114,51.407644769578035,6.177877428995427,0.8711779448617187,6,0.19,0.74,0.038,0.02,0.22
24304775,2024-07-03,2830C20MMNC,125.44,0.0,10197.0,1212.0,1019.0,4522.0,1620.0,250.0,0.0,6422.0,1091.0,0.0,0.13667857142857143,0.03421428571428571,0.8608214285714286,1870.0,0.999999999992028,51.1957908159184,8.413366336626721,0.8663101604273442,17,0.225,0.874,0.017,0.018,0.269
24304773,2024-07-03,SEQRFE550D,131.71,7.0,10671.0,1989.0,674.0,3171.0,1628.0,248.0,0.0,6628.0,1079.0,0.0,0.13667857142857143,0.03421428571428571,0.8608214285714286,1876.0,0.9495350010745475,50.32267861172028,5.365007541475433,0.867803837952629,73,0.21,0.85,0.024,0.019,0.21
24304771,2024-07-03,2062BK1,125.29,7.0,10293.0,1842.0,798.0,3884.0,1643.0,268.0,0.0,6240.0,981.0,0.0,0.13667857142857143,0.03421428571428571,0.8608214285714286,1911.0,0.9470859475323373,49.8044536670939,5.587947882733123,0.859759288330267,6,0.2,0.8,0.023,0.024,0.23
24304768,2024-07-03,2830C20MMNC,124.67,6.3,11694.0,1131.0,815.0,2724.0,1654.0,268.0,0.0,6327.0,1001.0,0.0,0.13667857142857143,0.03421428571428571,0.8608214285714286,1922.0,0.9518973810723687,50.74997994665316,10.339522546409956,0.8605619146717687,17,0.21,0.83,0.026,0.025,0.21
24304777,2024-07-03,SEQRFE550D,126.8,6.94,11043.0,1044.0,801.0,3683.0,1610.0,254.0,0.0,6617.0,1088.0,0.0,0.13667857142857143,0.03421428571428571,0.8608214285714286,1864.0,0.9481082697700904,52.18454258633924,10.57758620688642,0.8637339055789358,73,0.215,0.872,0.024,0.018,0.242
24304757,2024-07-03,2830C20MMNC,126.67,7.5,10797.0,2085.0,790.0,4951.0,1647.0,268.0,0.0,6204.0,1094.0,268.0,0.13667857142857143,0.03421428571428571,0.8608214285714286,1915.0,0.9441007676757539,48.97765848228485,5.178417266184566,0.8600522193206998,17,0.229,0.891,0.026,0.017,0.206
24304752,2024-07-03,2062BK1,135.58,0.0,10350.0,2133.0,800.0,4886.0,1635.0,258.0,0.0,6403.0,1048.0,0.0,0.13667857142857143,0.03421428571428571,0.8608214285714286,1893.0,0.9999999999926243,47.226729605788265,4.85232067510321,0.8637083993656293,6,0.18,0.76,0.015,0.02,0.21
24304749,2024-07-03,2830C20MMNC,121.27,7.58,10443.0,1668.0,804.0,4003.0,1635.0,265.0,0.0,6203.0,1025.0,0.0,0.13667857142857143,0.03421428571428571,0.8608214285714286,1900.0,0.9411719053089549,51.15032571904717,6.260791366902722,0.8605263157890208,17,0.201,0.856,0.018,0.016,0.219
24304746,2024-07-03,2062BK1,124.18,7.63,10182.0,1635.0,804.0,4079.0,1736.0,255.0,0.0,6234.0,1022.0,266.0,0.13667857142857143,0.03421428571428571,0.8608214285714286,1991.0,0.9421136484262036,50.20132066314864,6.227522935776007,0.8719236564536053,6,0.17,0.76,0.017,0.02,0.19
24304744,2024-07-03,2830C20MMNC,123.73,7.25,10632.0,1698.0,792.0,3804.0,1715.0,251.0,0.0,6448.0,1062.0,0.0,0.13667857142857143,0.03421428571428571,0.8608214285714286,1966.0,0.9446480378611647,52.1134728840854,6.261484098936242,0.8723296032548971,17,0.21,0.76,0.017,0.02,0.22
24304742,2024-07-03,SEQRFE550D,131.26,7.33,10410.0,1518.0,804.0,3228.0,1655.0,241.0,0.0,6103.0,1014.0,0.0,0.13667857142857143,0.03421428571428571,0.8608214285714286,1896.0,0.9471101811029142,46.49550510401878,6.857707509876906,0.8728902953581894,73,0.22,0.85,0.018,0.02,0.23
24304740,2024-07-03,2062BK1,124.41,7.23,10374.0,1998.0,804.0,2913.0,1699.0,261.0,0.0,6003.0,1063.0,363.0,0.13667857142857143,0.03421428571428571,0.8608214285714286,1960.0,0.9450774840402228,48.251748251360404,5.1921921921895935,0.8668367346934353,6,0.19,0.76,0.016,0.016,0.23
24304755,2024-07-03,2062BK1,128.4,7.15,9975.0,1974.0,795.0,3680.0,1656.0,258.0,0.0,6402.0,1049.0,0.0,0.13667857142857143,0.03421428571428571,0.8608214285714286,1914.0,0.9472519365477886,49.859813083723836,5.0531914893591425,0.8652037617550339,6,0.2,0.78,0.018,0.026,0.21
24204753,2024-07-03,2062BK1,132.6,7.2,11613.0,2028.0,726.0,2295.0,1654.0,243.0,0.0,7002.0,1139.0,0.0,0.13667857142857143,0.03421428571428571,0.8608214285714286,1897.0,0.9484978540704687,52.80542986385517,5.726331360943922,0.8719030047438735,6,0.22,0.74,0.016,0.017,0.2
24304797,2024-07-04,SEQRFE550D,123.34,0.0,10320.0,1686.0,798.0,4002.0,1725.0,254.0,0.0,6074.0,1109.0,0.0,0.12859375,0.03128125,0.92415625,1979.0,0.9999999999918923,49.24598670302216,6.120996441277509,0.8716523496711108,73,0.23,0.85,0.023,0.017,0.2
24304795,2024-07-04,SEQRFE550D,137.88,7.88,9744.0,1428.0,828.0,4183.0,1659.0,275.0,0.0,6042.0,1020.0,258.0,0.12859375,0.03128125,0.92415625,1934.0,0.9459385290824237,43.82071366373789,6.823529411759927,0.8578076525331656,73,0.23,0.84,0.034,0.017,0.25
24304792,2024-07-04,2830C20MMNC,124.3,7.59,9840.0,1779.0,765.0,3238.0,1651.0,247.0,0.0,6011.0,1103.0,367.0,0.12859375,0.03128125,0.92415625,1898.0,0.942452043362329,48.35880933187161,5.531197301851866,0.8698630136981719,17,0.2,0.76,0.019,0.017,0.2
24304789,2024-07-04,2062BK1,129.21,7.87,9159.0,1095.0,798.0,2233.0,1664.0,251.0,0.0,5996.0,1005.0,0.0,0.12859375,0.03128125,0.92415625,1915.0,0.9425882696167013,46.40507700606451,8.364383561636197,0.8689295039159953,6,0.2,0.71,0.019,0.015,0.2
24304821,2024-07-04,2830C20MMNC,128.5,7.2,10992.0,2181.0,806.0,3320.0,1626.0,207.0,0.0,6037.0,1021.0,0.0,0.12859375,0.03128125,0.92415625,1833.0,0.9469417833386373,46.980544746716106,5.039889958732215,0.8870703764315946,17,0.18,0.72,0.018,0.017,0.21
24304803,2024-07-04,2830C20MMNC,138.99,7.65,11124.0,0.0,801.0,4056.0,1728.0,260.0,0.0,6722.0,1142.0,0.0,0.12859375,0.03128125,0.92415625,1988.0,0.94783142388879,48.36319159616978,11124000000000.0,0.8692152917500658,17,0.19,0.73,0.023,0.017,0.2
24304736,2024-07-04,R34,123.17,8.15,11544.0,1119.0,794.0,3344.0,1081.0,256.0,0.0,5770.0,1617.0,0.0,0.12859375,0.03128125,0.92415625,1337.0,0.9379378617047067,46.84582284609202,10.316353887390244,0.8085265519814446,66,0.59,0.7,0.016,0.026,0.19
