Repository: SiddharthKumar268/FerroMind

# FerroMind
*Ferro-Alloy Optimisation using Machine Learning*
**SAIL Durgapur Steel Plant | Steel Melting Shop**
Intern: Siddharth Kumar | FY 2023-24 to FY 2025-26

---

## Quick Start

```bash

# 2. Place raw Excel files in data/raw/

## Dataset

| | |
|---|---|
| Total heats after cleaning | 47,421 |
| Training set | 37,936 heats (Apr 2023 – Jun 2025) |
| Test set | 9,485 heats (Jun 2025 – Dec 2025) |
| Input features | 21 (16 raw + 5 engineered) |
| Target variables | Mn, Si, C, S, P |
| BOF grades | 76 distinct grades |
| Split method | Chronological 80/20 — no shuffle, no leakage |

---

File: data/processed/sms_train.csv (part 143 of 253)
Heat_Number,Date,BOF Grade Code,Hot Metal Addn. Weight,Scrap Addn. Weight,Lime Into Converter,Dolomite Into Converter,Lime Into Ladle,Iron Ore Into Converter,SIMN Into Ladle,FESI Into Ladle,FEMN Into Ladle,Measered O2 Mainblow II,Duration of Mainblow I/II,Measered O2 2nd Blow,HM_P,HM_S,HM_Si,Total_FA_Ladle,HM_Ratio,O2_per_ton_HM,Lime_Dolo_Ratio,SiMn_FA_Fraction,Grade_Encoded,C,Mn,P,S,Si
24204842,2024-07-04,SEQRFE550D,122.51,7.82,10683.0,996.0,718.0,1328.0,1654.0,246.0,0.0,6806.0,1095.0,0.0,0.12859375,0.03128125,0.92415625,1900.0,0.9399984654266862,55.5546485996608,10.725903614447063,0.8705263157890155,73,0.22,0.84,0.017,0.012,0.25
24204836,2024-07-04,C20MMNATLT,120.99,7.56,10263.0,0.0,814.0,2177.0,1701.0,250.0,0.0,6522.0,1062.0,0.0,0.12859375,0.03128125,0.92415625,1951.0,0.941190198359073,53.905281427771676,10263000000000.0,0.8718605843152887,41,0.21,0.8,0.019,0.013,0.24
24204833,2024-07-04,SEQRFE550D,129.11,9.07,11052.0,1002.0,765.0,1883.0,1681.0,250.0,0.0,6288.0,1033.0,0.0,0.12859375,0.03128125,0.92415625,1931.0,0.9343609784271649,48.702656648991535,11.02994011974947,0.8705334023817346,73,0.23,0.85,0.027,0.017,0.22
24204830,2024-07-04,2062BK1,127.3,7.43,10236.0,999.0,770.0,1877.0,1677.0,246.0,0.0,6596.0,1211.0,0.0,0.12859375,0.03128125,0.92415625,1923.0,0.9448526682925493,51.81461115434553,10.24624624623599,0.8720748829948664,6,0.22,0.79,0.02,0.016,0.24
24204828,2024-07-04,R34,128.6,0.0,5244.0,987.0,822.0,592.0,1215.0,263.0,0.0,6099.0,71.0,0.0,0.12859375,0.03128125,0.92415625,1478.0,0.999999999992224,47.426127526847395,5.313069908809207,0.8220568335583072,66,0.63,0.72,0.014,0.025,0.24
24204825,2024-07-04,2830C20MMNC,129.5,7.21,11238.0,2154.0,811.0,3588.0,1684.0,263.0,0.0,6893.0,1225.0,0.0,0.12859375,0.03128125,0.92415625,1947.0,0.9472606246730506,53.2277992273882,5.217270194983651,0.864920390343675,17,0.2,0.72,0.017,0.018,0.2
24304800,2024-07-04,2062BK1,133.37,0.0,10653.0,1692.0,806.0,4575.0,1769.0,271.0,0.0,6578.0,1185.0,260.0,0.12859375,0.03128125,0.92415625,2040.0,0.9999999999925021,49.321436604563836,6.296099290776421,0.867156862744673,6,0.19,0.77,0.018,0.018,0.17
24204822,2024-07-04,2062BK1,126.9,7.21,11580.0,2013.0,822.0,3120.0,1728.0,253.0,0.0,6516.0,1447.0,0.0,0.12859375,0.03128125,0.92415625,1981.0,0.9462381626952037,51.34751773009182,5.752608047687157,0.8722867238763896,6,0.21,0.76,0.021,0.015,0.22
24304841,2024-07-04,2062BK1,119.88,8.35,11565.0,1224.0,759.0,3775.0,1669.0,281.0,0.0,7108.0,992.0,290.0,0.12859375,0.03128125,0.92415625,1950.0,0.9348826327619522,59.29262595879803,9.448529411756986,0.855897435896997,6,0.19,0.78,0.018,0.016,0.21
24304831,2024-07-04,SEQRFE550D,132.05,7.21,6231.0,666.0,798.0,3139.0,1587.0,234.0,0.0,6284.0,1147.0,0.0,0.12859375,0.03128125,0.92415625,1821.0,0.9482263392147908,47.58803483492928,9.355855855841808,0.8714991762762925,73,0.21,0.84,0.024,0.023,0.22
24304827,2024-07-04,2062BK1,131.94,7.13,14355.0,1008.0,705.0,3736.0,1688.0,305.0,0.0,6002.0,1167.0,357.0,0.12859375,0.03128125,0.92415625,1993.0,0.9487308549583036,45.490374412267016,14.241071428557301,0.8469643753131726,6,0.21,0.71,0.016,0.022,0.22
24204819,2024-07-04,R34,128.3,0.0,11778.0,2001.0,869.0,4872.0,1212.0,256.0,0.0,6578.0,1967.0,0.0,0.12859375,0.03128125,0.92415625,1468.0,0.9999999999922059,51.270459859304204,5.886056971511302,0.8256130790185112,66,0.6,0.72,0.016,0.016,0.22
24304818,2024-07-04,SEQRFE550D,129.94,0.0,10968.0,1902.0,690.0,4671.0,1715.0,258.0,0.0,6501.0,1288.0,0.0,0.12859375,0.03128125,0.92415625,1973.0,0.9999999999923043,50.030783438125056,5.766561514192552,0.8692346680178058,73,0.23,0.84,0.016,0.014,0.21
24304811,2024-07-04,2830C20MMNC,131.85,0.0,12003.0,1101.0,795.0,2479.0,1732.0,257.0,0.0,6667.0,1072.0,0.0,0.12859375,0.03128125,0.92415625,1989.0,0.9999999999924157,50.56503602540338,10.901907356938327,0.8707893413771389,17,0.209,0.77,0.016,0.016,0.243
24304806,2024-07-04,2830C20MMNC,122.06,7.98,10287.0,1635.0,796.0,2316.0,1722.0,257.0,0.0,6559.0,1138.0,0.0,0.12859375,0.03128125,0.92415625,1979.0,0.9386342663723576,53.735867605655116,6.291743119262207,0.8701364325412481,17,0.2,0.78,0.023,0.012,0.21
24304844,2024-07-04,SEQRFE550D,125.55,8.12,10380.0,1851.0,704.0,3786.0,1691.0,270.0,0.0,6402.0,1193.0,319.0,0.12859375,0.03128125,0.92415625,1961.0,0.9392533851953375,50.99163679768226,5.60777957860313,0.8623151453335736,73,0.22,0.85,0.024,0.018,0.22
24204816,2024-07-04,2830C20MMNC,127.11,7.2,10314.0,2064.0,814.0,3361.0,1674.0,253.0,0.0,6483.0,1586.0,0.0,0.12859375,0.03128125,0.92415625,1927.0,0.9463926736583547,51.00306820823693,4.9970930232533926,0.8687078360140795,17,0.19,0.73,0.02,0.017,0.23
24304814,2024-07-04,SEQRFE550D,128.57,7.0,10719.0,1452.0,806.0,2826.0,1722.0,258.0,0.0,6660.0,1313.0,0.0,0.12859375,0.03128125,0.92415625,1980.0,0.9483661576975115,51.800575561547795,7.382231404953593,0.8696969696965304,73,0.21,0.84,0.015,0.014,0.22
24204812,2024-07-04,2062BK1,129.33,7.23,10560.0,1467.0,723.0,4255.0,1684.0,307.0,0.0,6378.0,1127.0,430.0,0.12859375,0.03128125,0.92415625,1991.0,0.9470562390088823,49.315704012608705,7.198364008175052,0.8458061275736586,6,0.2,0.78,0.017,0.015,0.21
24104838,2024-07-04,2830C20MMNC,123.64,8.16,10611.0,3558.0,769.0,2792.0,1688.0,274.0,0.0,6523.0,1164.0,0.0,0.12859375,0.03128125,0.92415625,1962.0,0.9380880121324879,52.75800711701101,2.982293423270663,0.8603465851167889,17,0.18,0.73,0.024,0.022,0.21
24104840,2024-07-04,2062BK1,129.29,9.9,10914.0,2292.0,788.0,2739.0,1697.0,275.0,0.0,6756.0,1138.0,256.0,0.12859375,0.03128125,0.92415625,1972.0,0.9288742007261379,52.254621393361795,4.761780104709964,0.8605476673423628,6,0.21,0.74,0.021,0.021,0.25
24104846,2024-07-04,SEQRFE550D,120.25,6.3,10221.0,2127.0,699.0,3130.0,1733.0,278.0,0.0,6371.0,1057.0,0.0,0.12859375,0.03128125,0.92415625,2011.0,0.9502173054053716,52.98128898084839,4.805359661492805,0.8617603182491985,73,0.21,0.85,0.03,0.02,0.23
24204815,2024-07-04,2062BK1,118.29,7.23,10458.0,1983.0,908.0,2597.0,1701.0,300.0,0.0,6492.0,1450.0,0.0,0.12859375,0.03128125,0.92415625,2001.0,0.9423996175833141,54.882069489771894,5.273827534036675,0.8500749625183158,6,0.22,0.72,0.028,0.017,0.22
24104835,2024-07-04,2830C20MMNC,123.36,9.9,10761.0,3249.0,795.0,2668.0,1689.0,273.0,0.0,6404.0,1136.0,295.0,0.12859375,0.03128125,0.92415625,1962.0,0.9257091400200683,51.913099869877485,3.3120960295465336,0.8608562691127111,17,0.185,0.761,0.025,0.014,0.201
24104832,2024-07-04,2062BK1,124.48,7.14,10653.0,3027.0,802.0,2607.0,1733.0,281.0,0.0,6462.0,1085.0,290.0,0.12859375,0.03128125,0.92415625,2014.0,0.9457529250801874,51.91195372708939,3.5193260654101355,0.8604766633560772,6,0.21,0.74,0.027,0.02,0.2
24104826,2024-07-04,SEQRFE550D,127.74,0.0,12378.0,0.0,840.0,6155.0,1682.0,298.0,0.0,6372.0,1146.0,262.0,0.12859375,0.03128125,0.92415625,1980.0,0.9999999999921716,49.88257397800311,12378000000000.0,0.8494949494945204,73,0.215,0.851,0.017,0.019,0.233
24104823,2024-07-04,SEQRFE550D,128.6,7.5,11415.0,2253.0,804.0,3520.0,1637.0,250.0,0.0,5692.0,1602.0,0.0,0.12859375,0.03128125,0.92415625,1887.0,0.944893460683726,44.26127527181757,5.066577896136233,0.8675145733964666,73,0.22,0.87,0.02,0.017,0.24
24104820,2024-07-04,2062BK1,128.84,7.21,9777.0,1974.0,817.0,2909.0,1626.0,253.0,0.0,6968.0,1173.0,0.0,0.12859375,0.03128125,0.92415625,1879.0,0.9470047776483131,54.08258304832287,4.952887537991412,0.8653539116546751,6,0.2,0.75,0.025,0.017,0.26
24104817,2024-07-04,SEQRFE550D,130.2,0.0,10437.0,2538.0,990.0,4044.0,1624.0,244.0,0.0,6591.0,1339.0,0.0,0.12859375,0.03128125,0.92415625,1868.0,0.9999999999923196,50.62211981527941,4.112293144206418,0.869379014988828,73,0.23,0.84,0.017,0.017,0.25
24104813,2024-07-04,R34,126.83,7.0,11064.0,2004.0,797.0,3953.0,1183.0,237.0,0.0,6041.0,3006.0,0.0,0.12859375,0.03128125,0.92415625,1420.0,0.9476948367260878,47.63068674566246,5.52095808382958,0.8330985915487091,66,0.63,0.74,0.017,0.015,0.26
24104807,2024-07-04,WTCC1875CL5,126.79,0.0,11793.0,2400.0,885.0,3940.0,1182.0,227.0,0.0,6474.0,943.0,0.0,0.12859375,0.03128125,0.92415625,1409.0,0.9999999999921129,51.06080921168025,4.913749999997953,0.8388928317950043,81,0.55,0.71,0.015,0.013,0.23
24104804,2024-07-04,R34,128.75,0.0,11016.0,2571.0,965.0,5468.0,1174.0,254.0,0.0,5963.0,1097.0,0.0,0.12859375,0.03128125,0.92415625,1428.0,0.9999999999922331,46.314563106436395,4.28471411901817,0.8221288515400406,66,0.6,0.73,0.018,0.015,0.25
24104829,2024-07-04,SEQRFE550D,126.9,8.14,10320.0,2265.0,788.0,1994.0,1693.0,275.0,0.0,6618.0,1091.0,0.0,0.12859375,0.03128125,0.92415625,1968.0,0.9397215639740838,52.15130023599565,4.556291390726465,0.8602642276418393,73,0.23,0.84,0.022,0.02,0.23
24104796,2024-07-04,2830C20MMNC,130.08,7.21,11955.0,2220.0,684.0,3870.0,1765.0,257.0,0.0,6486.0,1020.0,0.0,0.12859375,0.03128125,0.92415625,2022.0,0.9474834292304795,49.86162361585285,5.3851351351327095,0.8728981206721697,17,0.21,0.73,0.019,0.019,0.22
24204799,2024-07-04,2062BK1,129.3,7.21,10071.0,1644.0,770.0,1250.0,1715.0,276.0,0.0,5171.0,1391.0,0.0,0.12859375,0.03128125,0.92415625,1991.0,0.9471833565237185,39.9922660476412,6.125912408755398,0.8613761928674729,6,0.18,0.76,0.027,0.02,0.21
24104801,2024-07-04,R34,125.97,0.0,10857.0,2205.0,960.0,4912.0,1182.0,258.0,0.0,5647.0,1004.0,0.0,0.12859375,0.03128125,0.92415625,1440.0,0.9999999999920616,44.82813368226698,4.923809523807291,0.8208333333327633,66,0.62,0.74,0.019,0.016,0.21
24204802,2024-07-04,2062BK1,128.62,7.22,10068.0,1800.0,759.0,1341.0,1718.0,243.0,0.0,6319.0,1021.0,0.0,0.12859375,0.03128125,0.92415625,1961.0,0.9468492343864338,49.12921785065208,5.593333333330226,0.8760836308001652,6,0.2,0.72,0.018,0.015,0.2
24204805,2024-07-04,SEQRFE550D,126.38,7.23,9957.0,1788.0,770.0,1644.0,1664.0,257.0,0.0,6612.0,1070.0,0.0,0.12859375,0.03128125,0.92415625,1921.0,0.9458872838788573,52.31840481047382,5.56879194630561,0.8662155127533232,73,0.21,0.84,0.026,0.016,0.22
24204794,2024-07-04,2830C20MMNC,123.59,7.25,9195.0,1782.0,726.0,2398.0,1698.0,300.0,0.0,6248.0,1011.0,0.0,0.12859375,0.03128125,0.92415625,1998.0,0.9445888107540158,50.55425196172381,5.159932659929765,0.8498498498494245,17,0.203,0.753,0.022,0.02,0.207
24204810,2024-07-04,2830C20MMNC,126.5,8.16,10287.0,1995.0,814.0,2827.0,1708.0,256.0,0.0,6692.0,1484.0,0.0,0.12859375,0.03128125,0.92415625,1964.0,0.9394029407326646,52.901185770332795,5.156390977441024,0.8696537678203311,17,0.2,0.76,0.018,0.012,0.23
24204808,2024-07-04,SEQRFE550D,132.73,7.23,10800.0,2001.0,806.0,3141.0,1715.0,243.0,0.0,6795.0,1432.0,0.0,0.12859375,0.03128125,0.92415625,1958.0,0.9483423835313781,51.19415354440448,5.39730134932264,0.8758937691517488,73,0.23,0.94,0.021,0.019,0.25
24204788,2024-07-04,SEQRFE550D,0.0,7.88,9915.0,1986.0,808.0,2162.0,1765.0,287.0,0.0,6154.0,1521.0,0.0,0.12859375,0.03128125,0.92415625,2052.0,0.0,6154000000000.0,4.992447129906852,0.8601364522412962,73,0.22,0.84,0.017,0.016,0.24
24204785,2024-07-04,2062BK1,126.85,6.99,9999.0,1539.0,830.0,3597.0,1691.0,253.0,0.0,245.0,1192.0,0.0,0.12859375,0.03128125,0.92415625,1944.0,0.9477734608416932,1.931415057138893,6.497076023387591,0.8698559670777418,6,0.19,0.73,0.018,0.014,0.19
24104787,2024-07-04,2830C20MMNC,126.81,0.0,11133.0,2202.0,779.0,3054.0,1630.0,250.0,0.0,7059.0,1122.0,0.0,0.12859375,0.03128125,0.92415625,1880.0,0.9999999999921142,55.665956943019744,5.055858310624407,0.8670212765952835,17,0.215,0.882,0.022,0.015,0.199
24104790,2024-07-04,2062BK1,129.21,7.98,6975.0,2175.0,689.0,3148.0,1736.0,254.0,0.0,7561.0,1041.0,0.0,0.12859375,0.03128125,0.92415625,1990.0,0.9418324950729513,58.517142635566,3.2068965517226635,0.8723618090447878,6,0.19,0.75,0.018,0.018,0.2
24104793,2024-07-04,2830C20MMNC,133.67,7.88,11868.0,2214.0,729.0,4294.0,1763.0,261.0,0.0,6681.0,1048.0,0.0,0.12859375,0.03128125,0.92415625,2024.0,0.9443306252140988,49.98129722413421,5.360433604333622,0.8710474308296092,17,0.21,0.75,0.025,0.018,0.21
24204791,2024-07-04,SEQRFE550D,133.96,7.66,9600.0,1611.0,825.0,2295.0,1758.0,270.0,0.0,6390.0,1034.0,0.0,0.12859375,0.03128125,0.92415625,2028.0,0.9459115944008905,47.700806210453116,5.95903165735198,0.8668639053250163,73,0.23,0.85,0.029,0.018,0.25
24204869,2024-07-05,R34,126.91,7.23,10227.0,1986.0,861.0,3056.0,1306.0,213.0,0.0,6383.0,1656.0,0.0,0.12117241379310344,0.03517241379310345,0.8458275862068966,1519.0,0.9461010884080358,50.29548498896623,5.149546827791969,0.8597761685313628,66,0.63,0.74,0.018,0.016,0.22
24204858,2024-07-05,2062BK1,125.43,6.3,9588.0,1110.0,808.0,3492.0,1613.0,260.0,0.0,6268.0,1009.0,0.0,0.12117241379310344,0.03517241379310345,0.8458275862068966,1873.0,0.9521749032038854,49.97209598939669,8.637837837830055,0.8611852642814409,6,0.19,0.7,0.02,0.019,0.2
24204864,2024-07-05,R34,124.55,7.0,11970.0,999.0,910.0,2483.0,1195.0,219.0,0.0,6572.0,1164.0,0.0,0.12117241379310344,0.03517241379310345,0.8458275862068966,1414.0,0.9467882934173562,52.76595744638486,11.981981981969987,0.8451202263077474,66,0.63,0.74,0.021,0.015,0.24
24204867,2024-07-05,2062BK1,128.43,7.0,10602.0,999.0,803.0,2209.0,1573.0,304.0,246.0,6900.0,1135.0,0.0,0.12117241379310344,0.03517241379310345,0.8458275862068966,2123.0,0.9483127815037414,53.72576500775733,10.612612612601989,0.7409326424866977,6,0.21,0.8,0.023,0.02,0.22
24204870,2024-07-05,2062BK1,124.01,7.13,10245.0,2010.0,808.0,3675.0,1674.0,263.0,0.0,6635.0,1429.0,0.0,0.12117241379310344,0.03517241379310345,0.8458275862068966,1937.0,0.9456306237536554,53.50374969717358,5.0970149253705985,0.8642230252964046,6,0.22,0.72,0.02,0.019,0.25
24204878,2024-07-05,SEQRFE550D,125.94,7.21,10704.0,0.0,811.0,2255.0,1664.0,257.0,294.0,6358.0,1135.0,0.0,0.12117241379310344,0.03517241379310345,0.8458275862068966,2215.0,0.945850544491582,50.48435763021689,10704000000000.0,0.7512415349883742,73,0.22,0.94,0.021,0.025,0.23
24204874,2024-07-05,1786500D,124.75,7.15,10608.0,2727.0,808.0,4043.0,1725.0,287.0,270.0,6408.0,1031.0,288.0,0.12117241379310344,0.03517241379310345,0.8458275862068966,2282.0,0.9457922668616695,51.366733466522106,3.8899889988984637,0.7559158632774953,2,0.22,0.74,0.015,0.021,0.18
24204876,2024-07-05,2062BK1,127.26,6.3,10674.0,2892.0,811.0,3921.0,1569.0,287.0,270.0,6331.0,1034.0,297.0,0.12117241379310344,0.03517241379310345,0.8458275862068966,2126.0,0.9528301886721113,49.748546282808825,3.6908713692933297,0.7380056444022869,6,0.21,0.75,0.02,0.02,0.25
24204880,2024-07-05,R34,124.02,7.55,11052.0,1452.0,814.0,3306.0,1147.0,253.0,0.0,6305.0,2156.0,0.0,0.12117241379310344,0.03517241379310345,0.8458275862068966,1400.0,0.9426160978874926,50.83857442307016,7.6115702479286425,0.8192857142851291,66,0.6,0.73,0.014,0.015,0.22
24204882,2024-07-05,R34,129.95,7.33,10704.0,1434.0,803.0,2024.0,1168.0,226.0,0.0,6320.0,1061.0,0.0,0.12117241379310344,0.03517241379310345,0.8458275862068966,1394.0,0.9466054778485824,48.634090034254456,7.464435146438309,0.8378766140596572,66,0.6,0.72,0.015,0.015,0.2
24204884,2024-07-05,SEQRFE550D,118.14,7.21,10008.0,1452.0,825.0,2403.0,1634.0,219.0,0.0,6293.0,1047.0,0.0,0.12117241379310344,0.03517241379310345,0.8458275862068966,1853.0,0.9424810530439371,53.2673099707697,6.892561983466328,0.8818132757685473,73,0.23,0.86,0.019,0.018,0.25
24204886,2024-07-05,2830C20MMNC,124.19,8.14,10962.0,1437.0,809.0,2702.0,1725.0,257.0,0.0,6374.0,1051.0,253.0,0.12117241379310344,0.03517241379310345,0.8458275862068966,1982.0,0.9384871155373803,51.324583299369316,7.628392484337072,0.8703329969723157,17,0.2,0.76,0.021,0.019,0.21
24204888,2024-07-05,WTCC1875CL6,124.69,8.08,10764.0,1443.0,806.0,2223.0,1168.0,250.0,0.0,6178.0,1031.0,368.0,0.12117241379310344,0.03517241379310345,0.8458275862068966,1418.0,0.9391428786552749,49.54687625271035,7.4594594594542905,0.8236953455565418,82,0.62,0.74,0.016,0.017,0.23
24204856,2024-07-05,SEQRFE550D,124.25,7.22,9684.0,1071.0,817.0,3606.0,1583.0,257.0,0.0,6468.0,1094.0,0.0,0.12117241379310344,0.03517241379310345,0.8458275862068966,1840.0,0.9450825283262716,52.05633802775005,9.042016806714246,0.8603260869560542,73,0.22,0.85,0.014,0.021,0.24
24204872,2024-07-05,2062BK1,0.0,0.0,6018.0,579.0,809.0,2460.0,1701.0,283.0,0.0,4403.0,777.0,0.0,0.12117241379310344,0.03517241379310345,0.8458275862068966,1984.0,0.0,4403000000000.0,10.393782383401739,0.8573588709673098,6,0.22,0.8,0.024,0.02,0.21
24204852,2024-07-05,R34,125.0,0.0,9438.0,1020.0,822.0,3607.0,1181.0,240.0,0.0,5632.0,907.0,0.0,0.12117241379310344,0.03517241379310345,0.8458275862068966,1421.0,0.999999999992,45.05599999963955,9.252941176461517,0.8311048557348127,66,0.63,0.72,0.017,0.018,0.22
24204861,2024-07-05,2830C20MMNC,123.03,8.14,10905.0,3309.0,811.0,1389.0,1596.0,287.0,0.0,6628.0,1059.0,0.0,0.12117241379310344,0.03517241379310345,0.8458275862068966,1883.0,0.9379431272323097,53.87303909571752,3.2955575702619235,0.8475836431222264,17,0.227,0.698,0.015,0.014,0.212
24204845,2024-07-05,SEQRFE550D,131.41,8.16,9033.0,2025.0,927.0,3689.0,1691.0,253.0,0.0,6725.0,1233.0,256.0,0.12117241379310344,0.03517241379310345,0.8458275862068966,1944.0,0.941534713756957,51.17570961075128,4.4607407407385375,0.8698559670777418,73,0.22,0.85,0.019,0.016,0.25
24104875,2024-07-05,2830C20MMNC,124.47,6.98,10215.0,1872.0,852.0,2657.0,1836.0,254.0,229.0,6488.0,1443.0,0.0,0.12117241379310344,0.03517241379310345,0.8458275862068966,2319.0,0.9468999619555201,52.12501004216176,5.456730769227854,0.7917205692105254,17,0.217,0.825,0.027,0.021,0.221
24104873,2024-07-05,2830C20MMNC,123.25,7.14,10641.0,1494.0,785.0,2379.0,1729.0,250.0,213.0,6452.0,1481.0,0.0,0.12117241379310344,0.03517241379310345,0.8458275862068966,2192.0,0.9452411994712384,52.348884380914,7.12248995983459,0.7887773722624138,17,0.19,0.71,0.02,0.019,0.21
24104871,2024-07-05,2830C20MMNC,125.03,7.1,9477.0,2004.0,804.0,1965.0,1728.0,257.0,0.0,6314.0,1705.0,0.0,0.12117241379310344,0.03517241379310345,0.8458275862068966,1985.0,0.9462650419969254,50.499880028389185,4.729041916165305,0.8705289672539696,17,0.21,0.75,0.022,0.022,0.23
24304837,2024-07-05,2062BK1,130.5,8.12,9990.0,1305.0,996.0,2373.0,1684.0,277.0,0.0,6579.0,1136.0,0.0,0.12117241379310344,0.03517241379310345,0.8458275862068966,1961.0,0.941422594135468,50.41379310306197,7.655172413787238,0.8587455379903831,6,0.2,0.77,0.025,0.012,0.21
24104866,2024-07-05,2830C20MMNC,131.04,0.0,9273.0,960.0,729.0,2044.0,1689.0,291.0,0.0,7317.0,1615.0,0.0,0.12117241379310344,0.03517241379310345,0.8458275862068966,1980.0,0.9999999999923688,55.83791208748598,9.659374999989938,0.8530303030298723,17,0.19,0.762,0.016,0.018,0.171
24104862,2024-07-05,1786500D,120.97,0.0,8421.0,927.0,2402.0,2215.0,1635.0,203.0,0.0,6296.0,1304.0,0.0,0.12117241379310344,0.03517241379310345,0.8458275862068966,1838.0,0.9999999999917335,52.04596180828266,9.084142394812208,0.8895538628939665,2,0.19,0.7,0.022,0.019,0.214
24304848,2024-07-05,2062BK1,126.5,7.12,10374.0,2100.0,698.0,3262.0,1676.0,277.0,0.0,6296.0,1978.0,0.0,0.12117241379310344,0.03517241379310345,0.8458275862068966,1953.0,0.9467145636809856,49.77075098774885,4.939999999997648,0.8581669226826123,6,0.22,0.77,0.025,0.017,0.19
24304850,2024-07-05,2062BK1,129.2,0.0,7173.0,0.0,702.0,2017.0,1610.0,269.0,0.0,2949.0,1182.0,0.0,0.12117241379310344,0.03517241379310345,0.8458275862068966,1879.0,0.9999999999922602,22.825077399204144,7173000000000.0,0.8568387440123167,6,0.19,0.78,0.022,0.018,0.22
24104881,2024-07-05,2830C20MMNC,124.92,8.21,10536.0,0.0,769.0,3893.0,1634.0,261.0,0.0,6794.0,1182.0,0.0,0.12117241379310344,0.03517241379310345,0.8458275862068966,1895.0,0.9383309546988784,54.386807556401,10536000000000.0,0.8622691292871439,17,0.19,0.89,0.023,0.019,0.24
24104894,2024-07-05,2830C20MMNC,122.52,7.69,10014.0,0.0,792.0,2770.0,1736.0,281.0,0.0,6420.0,1039.0,0.0,0.12117241379310344,0.03517241379310345,0.8458275862068966,2017.0,0.9409415559408575,52.399608226800524,10014000000000.0,0.8606841844318985,17,0.19,0.79,0.021,0.018,0.24
24204847,2024-07-05,R34,123.21,0.0,9612.0,1026.0,861.0,5001.0,1090.0,233.0,0.0,6078.0,1024.0,263.0,0.12117241379310344,0.03517241379310345,0.8458275862068966,1323.0,0.9999999999918837,49.330411492173276,9.368421052622448,0.8238851095987726,66,0.6,0.75,0.016,0.016,0.2
24104897,2024-07-05,SEQRFE550D,127.4,7.21,9942.0,2001.0,792.0,3303.0,1726.0,284.0,0.0,6570.0,1125.0,0.0,0.12117241379310344,0.03517241379310345,0.8458275862068966,2010.0,0.9464378575072696,51.56985871231107,4.968515742126453,0.8587064676612643,73,0.21,0.86,0.033,0.026,0.24
24104877,2024-07-05,SEQRFE550D,122.61,0.0,10317.0,1881.0,2607.0,3884.0,1726.0,257.0,0.0,6209.0,1090.0,0.0,0.12117241379310344,0.03517241379310345,0.8458275862068966,1983.0,0.9999999999918441,50.64024141545844,5.4848484848455685,0.8703983862829701,73,0.21,0.82,0.024,0.021,0.23
24304855,2024-07-05,2830C20MMNC,126.19,7.0,10716.0,2184.0,552.0,4009.0,1628.0,275.0,190.0,6160.0,1474.0,0.0,0.12117241379310344,0.03517241379310345,0.8458275862068966,2093.0,0.9474435017572833,48.8152785478341,4.90659340659116,0.7778308647870149,17,0.199,0.761,0.025,0.018,0.178
24104879,2024-07-05,2830C20MMNC,126.31,6.28,10254.0,2001.0,689.0,4431.0,1725.0,264.0,0.0,6154.0,1613.0,0.0,0.12117241379310344,0.03517241379310345,0.8458275862068966,1989.0,0.9526359453883956,48.721399730435266,5.124437781106884,0.8672699849166077,17,0.17,0.67,0.021,0.023,0.19
24304860,2024-07-05,SEQRFE550D,128.62,0.0,10635.0,2469.0,803.0,5807.0,1717.0,287.0,0.0,6370.0,1050.0,321.0,0.12117241379310344,0.03517241379310345,0.8458275862068966,2004.0,0.9999999999922252,49.52573472205314,4.307411907653177,0.8567864271452811,73,0.21,0.84,0.021,0.016,0.21
24104843,2024-07-05,2062BK1,132.98,0.0,11043.0,2601.0,694.0,5720.0,1728.0,271.0,0.0,6508.0,1081.0,0.0,0.12117241379310344,0.03517241379310345,0.8458275862068966,1999.0,0.9999999999924801,48.93969017860627,4.245674740482797,0.8644322161076216,6,0.22,0.83,0.026,0.016,0.26
24104853,2024-07-05,2062BK1,119.89,7.84,10158.0,2037.0,577.0,7171.0,1726.0,275.0,0.0,6212.0,1427.0,0.0,0.12117241379310344,0.03517241379310345,0.8458275862068966,2001.0,0.9386205276682171,51.81416298230199,4.9867452135468895,0.8625687156417479,6,0.22,0.78,0.026,0.014,0.23
24104854,2024-07-05,R34,128.94,0.0,10812.0,2190.0,938.0,5419.0,1182.0,265.0,0.0,5566.0,993.0,0.0,0.12117241379310344,0.03517241379310345,0.8458275862068966,1447.0,0.9999999999922445,43.167364665401216,4.936986301367608,0.8168624740837479,66,0.63,0.72,0.017,0.013,0.22
24304898,2024-07-05,2062BK1,123.1,7.21,9759.0,801.0,922.0,4712.0,1715.0,302.0,0.0,6512.0,1009.0,0.0,0.12117241379310344,0.03517241379310345,0.8458275862068966,2017.0,0.944670401343376,52.90008123433875,12.183520599235726,0.8502726822008675,6,0.21,0.76,0.02,0.022,0.21
24304895,2024-07-05,SEQRFE550D,128.3,8.97,9537.0,942.0,759.0,4317.0,1732.0,271.0,0.0,6565.0,1021.0,0.0,0.12117241379310344,0.03517241379310345,0.8458275862068966,2003.0,0.9346543308739372,51.169134839819414,10.124203821645304,0.8647029455811959,73,0.23,0.89,0.025,0.022,0.23
24104859,2024-07-05,R34,128.61,0.0,10878.0,1956.0,900.0,4133.0,1232.0,227.0,0.0,5662.0,2277.0,0.0,0.12117241379310344,0.03517241379310345,0.8458275862068966,1459.0,0.9999999999922247,44.02457040631347,5.56134969324869,0.8444139821789963,66,0.63,0.72,0.02,0.014,0.21
24304891,2024-07-05,2062BK1,118.32,7.25,9957.0,1656.0,804.0,2519.0,1647.0,258.0,0.0,6211.0,984.0,0.0,0.12117241379310344,0.03517241379310345,0.8458275862068966,1905.0,0.9422632794382235,52.4932386743366,6.012681159416659,0.8645669291334044,6,0.22,0.85,0.018,0.017,0.23
24304889,2024-07-05,2830C20MMNC,128.33,7.68,10572.0,1602.0,804.0,4225.0,1797.0,285.0,0.0,6802.0,1189.0,0.0,0.12117241379310344,0.03517241379310345,0.8458275862068966,2082.0,0.9435335637016137,53.00397412878513,6.599250936325468,0.8631123919304212,17,0.2,0.79,0.021,0.024,0.16
24304887,2024-07-05,SEQRFE550D,128.91,7.52,11124.0,1650.0,837.0,4353.0,1776.0,288.0,0.0,6557.0,1140.0,0.0,0.12117241379310344,0.03517241379310345,0.8458275862068966,2064.0,0.9448801583160238,50.86494453455229,6.741818181814096,0.8604651162786529,73,0.21,0.85,0.018,0.023,0.2
24304885,2024-07-05,SEQRFE550D,131.04,7.99,11085.0,1572.0,166.0,4701.0,1799.0,308.0,0.0,6863.0,1389.0,0.0,0.12117241379310344,0.03517241379310345,0.8458275862068966,2107.0,0.94253038911787,52.37332112292145,7.0515267175527665,0.8538205980062393,73,0.23,0.86,0.025,0.021,0.24
24304883,2024-07-05,2830C20MMNC,129.95,7.58,11403.0,2073.0,792.0,2963.0,1791.0,308.0,0.0,6266.0,1132.0,0.0,0.12117241379310344,0.03517241379310345,0.8458275862068966,2099.0,0.944884752410784,48.21854559408836,5.5007235889987935,0.8532634587894935,17,0.19,0.74,0.027,0.028,0.18
24304868,2024-07-05,2830C20MMNC,126.01,16.5,10413.0,1932.0,806.0,3032.0,1755.0,261.0,0.0,7107.0,1905.0,0.0,0.12117241379310344,0.03517241379310345,0.8458275862068966,2016.0,0.8842186513165098,56.400285691164186,5.389751552792242,0.8705357142852824,17,0.221,0.742,0.017,0.016,0.214
24304865,2024-07-05,SEQRFE550D,132.75,5.36,8790.0,3006.0,793.0,3634.0,1708.0,278.0,197.0,6456.0,1212.0,278.0,0.12117241379310344,0.03517241379310345,0.8458275862068966,2183.0,0.9611903555067614,48.632768361215575,2.9241516966058136,0.7824095281718816,73,0.22,0.85,0.019,0.021,0.22
24304857,2024-07-05,2830C20MMNC,124.15,7.0,10323.0,1953.0,552.0,3729.0,1608.0,275.0,192.0,6026.0,1703.0,0.0,0.12117241379310344,0.03517241379310345,0.8458275862068966,2075.0,0.9466260007552679,48.53805879944794,5.285714285711579,0.7749397590357712,17,0.21,0.76,0.023,0.018,0.18
24204926,2024-07-06,2830C20MMNC,126.44,7.23,10914.0,0.0,806.0,3169.0,1637.0,287.0,0.0,6801.0,1726.0,0.0,0.1277037037037037,0.04222222222222222,0.8880740740740741,1924.0,0.9459115732703981,53.78835811409532,10914000000000.0,0.8508316008311586,17,0.2,0.73,0.019,0.02,0.24
24204928,2024-07-06,SEQRFE550D,124.29,8.16,10737.0,1968.0,808.0,2862.0,1711.0,250.0,395.0,6753.0,1144.0,0.0,0.1277037037037037,0.04222222222222222,0.8880740740740741,2356.0,0.9383918459725301,54.33260921993456,5.455792682924057,0.7262308998299125,73,0.23,0.85,0.016,0.02,0.23
24204932,2024-07-06,2830C20MMNC,125.54,7.21,9909.0,2199.0,896.0,2738.0,1630.0,253.0,0.0,6441.0,1096.0,0.0,0.1277037037037037,0.04222222222222222,0.8880740740740741,1883.0,0.945687382290428,51.306356539339596,4.506139154158933,0.8656399362714469,17,0.23,0.71,0.019,0.027,0.17
24204935,2024-07-06,2062BK1,128.17,0.0,9393.0,3117.0,888.0,3472.0,1586.0,219.0,0.0,1274.0,3482.0,0.0,0.1277037037037037,0.04222222222222222,0.8880740740740741,1805.0,0.9999999999921979,9.939923538972149,3.013474494705482,0.8786703601103165,6,0.21,0.76,0.019,0.022,0.25
24204938,2024-07-06,SEQRFE550D,132.14,7.21,10569.0,2040.0,855.0,3013.0,1671.0,223.0,375.0,6493.0,1111.0,375.0,0.1277037037037037,0.04222222222222222,0.8880740740740741,2269.0,0.948259777531767,49.137278643490724,5.180882352938637,0.7364477743496093,73,0.21,0.84,0.019,0.024,0.23
24204944,2024-07-06,2062BK1,127.26,8.15,10434.0,2283.0,844.0,3715.0,1714.0,230.0,425.0,6652.0,1129.0,370.0,0.1277037037037037,0.04222222222222222,0.8880740740740741,2369.0,0.9398124215276583,52.270941379441524,4.570302233900757,0.7235120303922653,6,0.21,0.73,0.018,0.028,0.19
24204941,2024-07-06,2830C20MMNC,123.74,7.63,10410.0,2187.0,852.0,3520.0,1698.0,233.0,199.0,6608.0,1120.0,0.0,0.1277037037037037,0.04222222222222222,0.8880740740740741,2130.0,0.941919768585355,53.402295134528835,4.759945130313325,0.7971830985911751,17,0.2,0.81,0.025,0.034,0.2
24204915,2024-07-06,2830C20MMNC,131.25,7.23,10182.0,993.0,806.0,3327.0,1694.0,314.0,0.0,7053.0,1435.0,0.0,0.1277037037037037,0.04222222222222222,0.8880740740740741,2008.0,0.9477902946205389,53.737142856733435,10.253776435034991,0.843625498007548,17,0.21,0.76,0.017,0.019,0.19
24204924,2024-07-06,2062BK1,121.26,7.22,7458.0,0.0,809.0,281.0,1667.0,273.0,0.0,5807.0,968.0,0.0,0.1277037037037037,0.04222222222222222,0.8880740740740741,1940.0,0.9438044831806989,47.88883391021038,7458000000000.0,0.859278350515021,6,0.2,0.73,0.018,0.018,0.2
24204920,2024-07-06,2830C20MMNC,128.51,7.23,10704.0,1500.0,800.0,2719.0,1704.0,273.0,0.0,6897.0,1360.0,0.0,0.1277037037037037,0.04222222222222222,0.8880740740740741,1977.0,0.9467364078315403,53.66897517661141,7.135999999995243,0.8619119878599586,17,0.19,0.75,0.017,0.02,0.19
24204913,2024-07-06,2062BK1,124.7,7.23,9360.0,1002.0,753.0,3013.0,1701.0,260.0,0.0,6152.0,1069.0,317.0,0.1277037037037037,0.04222222222222222,0.8880740740740741,1961.0,0.9451982111654272,49.334402565763156,9.341317365260139,0.8674145843952742,6,0.18,0.73,0.022,0.021,0.21
24204909,2024-07-06,2062BK1,124.1,7.22,9288.0,882.0,704.0,2930.0,1688.0,246.0,0.0,6098.0,1026.0,0.0,0.1277037037037037,0.04222222222222222,0.8880740740740741,1934.0,0.9450197989571656,49.13779210274667,10.53061224488602,0.8728024819023409,6,0.2,0.74,0.023,0.023,0.2
24204907,2024-07-06,R34,131.39,0.0,10713.0,999.0,863.0,4908.0,1249.0,260.0,0.0,5555.0,1896.0,0.0,0.1277037037037037,0.04222222222222222,0.8880740740740741,1509.0,0.9999999999923892,42.278712230441606,10.72372372371299,0.8277004638828179,66,0.61,0.75,0.016,0.02,0.23
24204905,2024-07-06,2830C20MMNC,123.34,7.24,9525.0,1113.0,712.0,2877.0,1735.0,257.0,0.0,6305.0,1088.0,0.0,0.1277037037037037,0.04222222222222222,0.8880740740740741,1992.0,0.9445550620237053,51.118858439669864,8.557951482472095,0.8709839357425346,17,0.21,0.78,0.026,0.025,0.23
24204903,2024-07-06,2062BK1,124.7,7.21,9489.0,1224.0,704.0,2277.0,1688.0,257.0,0.0,6772.0,1207.0,0.0,0.1277037037037037,0.04222222222222222,0.8880740740740741,1945.0,0.9453415207266672,54.30633520405528,7.752450980385823,0.8678663239070088,6,0.2,0.76,0.028,0.022,0.21
24204901,2024-07-06,SEQRFE550D,127.53,7.21,9717.0,435.0,709.0,1821.0,1694.0,253.0,0.0,6153.0,995.0,0.0,0.1277037037037037,0.04222222222222222,0.8880740740740741,1947.0,0.9464895353944894,48.24747118287267,22.337931034431406,0.8700564971746944,73,0.23,0.86,0.022,0.019,0.24
24204899,2024-07-06,2062BK1,122.4,7.15,9192.0,2706.0,814.0,2940.0,1806.0,273.0,0.0,4578.0,825.0,2313.0,0.1277037037037037,0.04222222222222222,0.8880740740740741,2079.0,0.9448089540644939,37.40196078400815,3.396895787138434,0.8686868686864508,6,0.2,0.73,0.016,0.017,0.2
24204896,2024-07-06,2062BK1,126.12,7.0,10905.0,1362.0,721.0,3259.0,1650.0,253.0,0.0,6202.0,1095.0,0.0,0.1277037037037037,0.04222222222222222,0.8880740740740741,1903.0,0.9474158653774984,49.17538851848101,8.00660792950954,0.8670520231209317,6,0.2,0.77,0.017,0.019,0.23
24204950,2024-07-06,2830C20MMNC,133.94,8.15,10854.0,2373.0,806.0,3375.0,1708.0,280.0,189.0,6807.0,1119.0,217.0,0.1277037037037037,0.04222222222222222,0.8880740740740741,2177.0,0.9426419874660945,50.82126325182305,4.573957016432965,0.7845659163983535,17,0.2,0.73,0.024,0.031,0.23
24204955,2024-07-06,SEQRFE550D,131.0,7.22,10587.0,2541.0,762.0,3731.0,1688.0,280.0,196.0,6527.0,1055.0,293.0,0.1277037037037037,0.04222222222222222,0.8880740740740741,2164.0,0.947764433504936,49.8244274805357,4.166469893740981,0.7800369685763493,73,0.23,0.85,0.021,0.028,0.23
24304957,2024-07-06,IS2062E350BR,132.94,7.5,13656.0,2061.0,853.0,4768.0,2434.0,0.0,447.0,6663.0,1064.0,0.0,0.1277037037037037,0.04222222222222222,0.8880740740740741,2881.0,0.9465964112720978,50.12035504701279,6.625909752544092,0.8448455397428515,59,0.19,1.37,0.024,0.027,0.25
24304921,2024-07-06,2062BK1,131.27,7.1,9873.0,2028.0,696.0,3625.0,1711.0,275.0,0.0,6796.0,1099.0,0.0,0.1277037037037037,0.04222222222222222,0.8880740740740741,1986.0,0.948688299480027,51.77115868018762,4.868343195263872,0.8615307150046014,6,0.2,0.72,0.023,0.02,0.21
24304917,2024-07-06,2830C20MMNC,129.93,6.3,10560.0,2016.0,792.0,3227.0,1740.0,304.0,199.0,6925.0,1157.0,0.0,0.1277037037037037,0.04222222222222222,0.8880740740740741,2243.0,0.9537546795789932,53.29792965401911,5.23809523809264,0.7757467677214553,17,0.2,0.91,0.029,0.026,0.2
24304918,2024-07-06,2062BK1,130.63,7.62,10515.0,2040.0,690.0,3258.0,1724.0,305.0,0.0,6570.0,1070.0,0.0,0.1277037037037037,0.04222222222222222,0.8880740740740741,2029.0,0.9448824593060045,50.294725560359076,5.154411764703355,0.8496796451449731,6,0.2,0.77,0.024,0.023,0.18
24304919,2024-07-06,1786500D,124.97,7.55,9978.0,2646.0,709.0,4205.0,1724.0,274.0,0.0,6013.0,979.0,0.0,0.1277037037037037,0.04222222222222222,0.8880740740740741,1998.0,0.9430274675449515,48.115547731070535,3.7709750566879174,0.862862862862431,2,0.2,0.74,0.018,0.024,0.195
24304923,2024-07-06,2830C20MMNC,128.77,7.24,11124.0,1656.0,806.0,3578.0,1732.0,271.0,0.0,6400.0,1052.0,0.0,0.1277037037037037,0.04222222222222222,0.8880740740740741,2003.0,0.9467686199474541,49.70101731731226,6.71739130434377,0.8647029455811959,17,0.21,0.75,0.018,0.024,0.184
24304927,2024-07-06,2062BK1,125.58,7.18,10920.0,2670.0,704.0,4481.0,1739.0,254.0,0.0,6702.0,1075.0,0.0,0.1277037037037037,0.04222222222222222,0.8880740740740741,1993.0,0.9459174450064334,53.36837075925013,4.089887640447906,0.8725539387853123,6,0.18,0.76,0.019,0.024,0.2
24304892,2024-07-06,2062BK1,127.62,7.68,9948.0,1701.0,798.0,3659.0,1752.0,271.0,0.0,6495.0,1051.0,367.0,0.1277037037037037,0.04222222222222222,0.8880740740740741,2023.0,0.9432372505473523,50.89327691544512,5.848324514987744,0.866040533860175,6,0.21,0.83,0.022,0.024,0.27
24304916,2024-07-06,2062BK1,127.54,7.36,11148.0,1560.0,801.0,3689.0,1745.0,305.0,146.0,6509.0,1039.0,0.0,0.1277037037037037,0.04222222222222222,0.8880740740740741,2196.0,0.9454410674503675,51.03496942095785,7.146153846149265,0.7946265938065599,6,0.21,0.83,0.02,0.018,0.17
24304929,2024-07-06,2830C20MMNC,122.31,0.0,11085.0,2292.0,787.0,3678.0,1770.0,261.0,0.0,6662.0,1101.0,0.0,0.1277037037037037,0.04222222222222222,0.8880740740740741,2031.0,0.999999999991824,54.46815468845991,4.836387434552864,0.8714918759227614,17,0.217,0.772,0.023,0.023,0.21
24304934,2024-07-06,2062BK1,136.79,7.15,10131.0,1968.0,658.0,1714.0,1528.0,238.0,305.0,6500.0,1089.0,268.0,0.1277037037037037,0.04222222222222222,0.8880740740740741,2071.0,0.9503265249343454,47.51809342753478,5.1478658536559205,0.7378078223077075,6,0.21,0.88,0.02,0.02,0.2
24304961,2024-07-06,SEQRFE550D,121.74,7.5,7566.0,921.0,859.0,4934.0,1718.0,256.0,0.0,6149.0,1066.0,0.0,0.1277037037037037,0.04222222222222222,0.8880740740740741,1974.0,0.941968430819081,50.5092820761417,8.214983713346129,0.8703140830795997,73,0.22,0.84,0.027,0.035,0.24
24304952,2024-07-06,IS2062E350BR,134.74,0.0,11004.0,1986.0,804.0,5777.0,2467.0,0.0,454.0,6409.0,1256.0,319.0,0.1277037037037037,0.04222222222222222,0.8880740740740741,2921.0,0.9999999999925784,47.56568205397383,5.5407854984866365,0.8445737761037848,59,0.19,1.35,0.026,0.024,0.24
24304949,2024-07-06,IS2062E350BR,134.47,7.75,13755.0,1053.0,843.0,4815.0,2464.0,108.0,451.0,6540.0,1099.0,312.0,0.1277037037037037,0.04222222222222222,0.8880740740740741,3023.0,0.9455069610396182,48.6353833565209,13.062678062665658,0.8150843532911627,59,0.2,1.39,0.027,0.033,0.25
24304946,2024-07-06,IS2062E350BR,125.82,8.14,10833.0,1122.0,757.0,4879.0,2481.0,106.0,445.0,6502.0,1106.0,0.0,0.1277037037037037,0.04222222222222222,0.8880740740740741,3032.0,0.9392355927072319,51.6769988868886,9.655080213895138,0.8182717678097565,59,0.19,1.37,0.032,0.033,0.25
24304943,2024-07-06,IS2062E350BR,127.11,7.25,10896.0,981.0,798.0,4313.0,2554.0,105.0,487.0,6618.0,1125.0,0.0,0.1277037037037037,0.04222222222222222,0.8880740740740741,3146.0,0.9460404882335066,52.0651404291396,11.107033639132409,0.8118245390970084,59,0.2,1.43,0.031,0.029,0.24
24304931,2024-07-06,SEQRFE550D,133.9,7.66,10755.0,1647.0,804.0,2951.0,1732.0,254.0,356.0,6600.0,1098.0,0.0,0.1277037037037037,0.04222222222222222,0.8880740740740741,2342.0,0.9458886691088876,49.290515309564675,6.530054644804778,0.7395388556785911,73,0.22,0.85,0.017,0.022,0.21
24304940,2024-07-06,IS2062E350BR,124.15,7.14,8835.0,1128.0,822.0,3584.0,2432.0,104.0,416.0,5113.0,877.0,1691.0,0.1277037037037037,0.04222222222222222,0.8880740740740741,2952.0,0.945616573989294,41.18405155021197,7.832446808503695,0.8238482384821058,59,0.2,1.35,0.031,0.031,0.25
24304912,2024-07-06,SEQRFE550D,128.6,7.19,10140.0,948.0,801.0,4367.0,1722.0,278.0,0.0,6633.0,1146.0,0.0,0.1277037037037037,0.04222222222222222,0.8880740740740741,2000.0,0.9470505928201853,51.57853810224279,10.696202531634286,0.8609999999995696,73,0.21,0.85,0.033,0.025,0.18
24104959,2024-07-06,2062BK1,131.81,6.3,11661.0,1713.0,863.0,4953.0,1785.0,259.0,0.0,6039.0,1104.0,0.0,0.1277037037037037,0.04222222222222222,0.8880740740740741,2044.0,0.9543841865110826,45.815947196374964,6.807355516633504,0.8732876712324494,6,0.2,0.7,0.018,0.03,0.21
24104900,2024-07-06,R34,128.5,7.21,9705.0,2208.0,874.0,4477.0,1127.0,206.0,0.0,6263.0,989.0,0.0,0.1277037037037037,0.04222222222222222,0.8880740740740741,1333.0,0.9468720064774382,48.73929961051565,4.395380434780618,0.845461365340701,66,0.63,0.73,0.018,0.014,0.19
24104902,2024-07-06,R34,130.0,7.5,8325.0,2214.0,842.0,3407.0,1123.0,230.0,0.0,6440.0,1229.0,0.0,0.1277037037037037,0.04222222222222222,0.8880740740740741,1353.0,0.9454545454476695,49.538461538080476,3.7601626016243177,0.8300073909823873,66,0.6,0.73,0.02,0.017,0.17
24104904,2024-07-06,SEQRFE550D,128.74,7.2,7923.0,2712.0,785.0,3729.0,1678.0,250.0,0.0,6117.0,981.0,0.0,0.1277037037037037,0.04222222222222222,0.8880740740740741,1928.0,0.9470354568122186,47.51437004779001,2.9214601769900734,0.8703319502070175,73,0.22,0.86,0.025,0.026,0.22
24104906,2024-07-06,2062BK1,122.9,6.29,8469.0,1998.0,849.0,3638.0,1682.0,250.0,0.0,6436.0,1160.0,0.0,0.1277037037037037,0.04222222222222222,0.8880740740740741,1932.0,0.9513120210468976,52.367778681429066,4.238738738736617,0.8706004140782243,6,0.21,0.73,0.024,0.024,0.23
24104930,2024-07-06,2062BK1,118.48,7.33,11160.0,1617.0,810.0,2002.0,1712.0,271.0,0.0,6338.0,1602.0,0.0,0.1277037037037037,0.04222222222222222,0.8880740740740741,1983.0,0.9417375407285451,53.49426063425477,6.901669758808348,0.863338376197245,6,0.16,0.73,0.015,0.023,0.19
24104933,2024-07-06,SEQRFE550D,125.95,7.52,10044.0,2577.0,807.0,1992.0,1655.0,237.0,0.0,6500.0,1016.0,0.0,0.1277037037037037,0.04222222222222222,0.8880740740740741,1892.0,0.9436577507983543,51.607780865013034,3.897555296855298,0.8747357293864298,73,0.21,0.84,0.025,0.029,0.25
24104936,2024-07-06,SEQRFE550D,120.37,7.22,10254.0,2205.0,787.0,1998.0,1699.0,250.0,0.0,6558.0,1034.0,0.0,0.1277037037037037,0.04222222222222222,0.8880740740740741,1949.0,0.9434124931347017,54.48201379035904,4.6503401360523124,0.871729091841523,73,0.22,0.86,0.024,0.03,0.22
24104939,2024-07-06,2062BK1,122.97,7.32,10479.0,2148.0,802.0,2999.0,1695.0,261.0,0.0,6488.0,1021.0,0.0,0.1277037037037037,0.04222222222222222,0.8880740740740741,1956.0,0.9438176375704674,52.760835975825316,4.878491620109461,0.8665644171774711,6,0.21,0.75,0.024,0.029,0.2
24104942,2024-07-06,2062BK1,126.22,7.33,10464.0,2214.0,815.0,4640.0,1700.0,261.0,0.0,6407.0,1010.0,0.0,0.1277037037037037,0.04222222222222222,0.8880740740740741,1961.0,0.9451141894350796,50.76057677031563,4.726287262870494,0.8669046404891041,6,0.21,0.77,0.028,0.032,0.24
24104945,2024-07-06,2830C20MMNC,123.72,7.28,11562.0,1569.0,792.0,3961.0,1697.0,257.0,0.0,6480.0,1145.0,0.0,0.1277037037037037,0.04222222222222222,0.8880740740740741,1954.0,0.9444274809088212,52.37633365622069,7.369024856591862,0.8684749232339465,17,0.2,0.827,0.025,0.029,0.248
24104948,2024-07-06,SEQRFE550D,124.97,9.08,11568.0,1635.0,772.0,6348.0,1692.0,264.0,0.0,6362.0,1082.0,227.0,0.1277037037037037,0.04222222222222222,0.8880740740740741,1956.0,0.932264080559998,50.90821797190599,7.075229357793837,0.8650306748461836,73,0.23,0.86,0.022,0.03,0.24
24104951,2024-07-06,SEQRFE550D,124.67,7.48,10839.0,3102.0,857.0,2141.0,1716.0,250.0,0.0,6223.0,1147.0,0.0,0.1277037037037037,0.04222222222222222,0.8880740740740741,1966.0,0.9433976541737163,49.915777652603545,3.494197292068506,0.8728382502538795,73,0.23,0.89,0.019,0.026,0.24
24104954,2024-07-06,2062BK1,131.5,7.15,10182.0,2088.0,772.0,3620.0,1726.0,257.0,0.0,6398.0,1127.0,0.0,0.1277037037037037,0.04222222222222222,0.8880740740740741,1983.0,0.9484313018323229,48.65399239506728,4.87643678160686,0.8703983862829701,6,0.19,0.72,0.019,0.029,0.23
24304908,2024-07-06,2830C20MMNC,130.0,7.21,9612.0,999.0,787.0,5182.0,1728.0,277.0,0.0,6711.0,1107.0,313.0,0.1277037037037037,0.04222222222222222,0.8880740740740741,2005.0,0.9474528095550802,51.62307692267983,9.62162162161199,0.861845386533236,17,0.17,0.71,0.018,0.027,0.21
24304910,2024-07-06,SEQRFE550D,132.81,7.5,9615.0,1239.0,807.0,4467.0,1717.0,288.0,0.0,6449.0,1132.0,0.0,0.1277037037037037,0.04222222222222222,0.8880740740740741,2005.0,0.9465469317871389,48.55809050486742,7.760290556894463,0.856359102243962,73,0.22,0.86,0.03,0.027,0.24
24304937,2024-07-06,S.TOWER6VAN,125.55,7.45,11871.0,1416.0,823.0,4534.0,2433.0,104.0,399.0,6682.0,1111.0,368.0,0.1277037037037037,0.04222222222222222,0.8880740740740741,2936.0,0.9439849623989175,53.22182397408824,8.383474576265266,0.8286784741141592,67,0.2,1.28,0.038,0.031,0.25
