Repository: SiddharthKumar268/FerroMind

# FerroMind
*Ferro-Alloy Optimisation using Machine Learning*
**SAIL Durgapur Steel Plant | Steel Melting Shop**
Intern: Siddharth Kumar | FY 2023-24 to FY 2025-26

---

## Quick Start

```bash

# 2. Place raw Excel files in data/raw/

## Dataset

| | |
|---|---|
| Total heats after cleaning | 47,421 |
| Training set | 37,936 heats (Apr 2023 – Jun 2025) |
| Test set | 9,485 heats (Jun 2025 – Dec 2025) |
| Input features | 21 (16 raw + 5 engineered) |
| Target variables | Mn, Si, C, S, P |
| BOF grades | 76 distinct grades |
| Split method | Chronological 80/20 — no shuffle, no leakage |

---

File: data/processed/sms_train.csv (part 144 of 253)
Heat_Number,Date,BOF Grade Code,Hot Metal Addn. Weight,Scrap Addn. Weight,Lime Into Converter,Dolomite Into Converter,Lime Into Ladle,Iron Ore Into Converter,SIMN Into Ladle,FESI Into Ladle,FEMN Into Ladle,Measered O2 Mainblow II,Duration of Mainblow I/II,Measered O2 2nd Blow,HM_P,HM_S,HM_Si,Total_FA_Ladle,HM_Ratio,O2_per_ton_HM,Lime_Dolo_Ratio,SiMn_FA_Fraction,Grade_Encoded,C,Mn,P,S,Si
24105005,2024-07-07,2062BK1,124.5,7.22,9405.0,1047.0,905.0,4103.0,1817.0,274.0,0.0,6294.0,1069.0,0.0,0.1369642857142857,0.03785714285714286,0.8632857142857143,2091.0,0.9451867597863257,50.55421686706382,8.982808022914057,0.8689622190335394,6,0.21,0.73,0.019,0.023,0.2
24104991,2024-07-07,S.TOWER6VAN,127.5,7.23,9357.0,1533.0,883.0,3859.0,2522.0,74.0,410.0,6391.0,1100.0,0.0,0.1369642857142857,0.03785714285714286,0.8632857142857143,3006.0,0.9463371186747842,50.12549019568529,6.1037181996046295,0.8389886892878113,67,0.18,1.276,0.025,0.022,0.183
24104997,2024-07-07,S.TOWER6VAN,124.2,8.16,9237.0,921.0,912.0,5042.0,2533.0,70.0,530.0,4352.0,841.0,0.0,0.1369642857142857,0.03785714285714286,0.8632857142857143,3133.0,0.9383499546619949,35.04025764867117,10.029315960901164,0.8084902649215422,67,0.189,1.32,0.035,0.027,0.25
24104994,2024-07-07,S.TOWER6VAN,120.5,7.21,9591.0,774.0,919.0,5625.0,2541.0,78.0,535.0,6265.0,1215.0,0.0,0.1369642857142857,0.03785714285714286,0.8632857142857143,3154.0,0.9435439667923926,51.99170124438181,12.391472868201046,0.805643627139884,67,0.174,1.312,0.027,0.022,0.215
24104988,2024-07-07,SEQRFE550D,129.23,6.95,10524.0,2091.0,677.0,3618.0,1783.0,284.0,0.0,6620.0,1110.0,0.0,0.1369642857142857,0.03785714285714286,0.8632857142857143,2067.0,0.9489646056619992,51.226495395409536,5.032998565277364,0.862602805998615,73,0.21,0.85,0.022,0.022,0.23
24104986,2024-07-07,SEQRFE550D,132.35,7.41,10653.0,2667.0,785.0,3876.0,1777.0,251.0,410.0,6511.0,1083.0,0.0,0.1369642857142857,0.03785714285714286,0.8632857142857143,2438.0,0.946980538058479,49.19531545108278,3.994375703035623,0.72887612797345,73,0.21,0.86,0.023,0.024,0.25
24104983,2024-07-07,1786500D,135.92,7.21,10176.0,1629.0,805.0,2639.0,1726.0,247.0,352.0,6569.0,1085.0,0.0,0.1369642857142857,0.03785714285714286,0.8632857142857143,2325.0,0.9496262139247563,48.329899940786284,6.246777163900401,0.7423655913975302,2,0.19,0.84,0.022,0.025,0.212
24104980,2024-07-07,SEQRFE550D,131.18,7.15,10317.0,1563.0,800.0,3079.0,1727.0,250.0,355.0,6318.0,1145.0,0.0,0.1369642857142857,0.03785714285714286,0.8632857142857143,2332.0,0.9483120075113981,48.162829699282184,6.600767754314395,0.7405660377355315,73,0.21,0.85,0.021,0.023,0.23
24104978,2024-07-07,IS2062E350BR,130.02,7.65,10911.0,2088.0,782.0,3346.0,1719.0,240.0,308.0,6320.0,1041.0,0.0,0.1369642857142857,0.03785714285714286,0.8632857142857143,2267.0,0.9444323381931835,48.60790647555293,5.225574712641175,0.7582708425228238,59,0.17,1.35,0.023,0.024,0.27
24104975,2024-07-07,R34,125.84,0.0,10542.0,1671.0,835.0,2892.0,1138.0,240.0,0.0,6081.0,1000.0,0.0,0.1369642857142857,0.03785714285714286,0.8632857142857143,1378.0,0.9999999999920534,48.32326764106545,6.308797127464806,0.8258345428150756,66,0.62,0.74,0.021,0.021,0.24
24104971,2024-07-07,IS2062E350BR,130.57,7.65,10575.0,1107.0,790.0,2798.0,2529.0,115.0,514.0,6826.0,1118.0,0.0,0.1369642857142857,0.03785714285714286,0.8632857142857143,3158.0,0.9446534510132785,52.27847131766656,9.552845528446655,0.8008233058895501,59,0.19,1.39,0.026,0.021,0.27
24104965,2024-07-07,IS2062E350BR,128.8,7.21,9180.0,2670.0,845.0,4301.0,2491.0,0.0,477.0,6243.0,1597.0,0.0,0.1369642857142857,0.03785714285714286,0.8632857142857143,2968.0,0.9469891919642159,48.470496894033616,3.4382022471897233,0.8392857142854315,59,0.2,1.4,0.025,0.026,0.2
24104962,2024-07-07,2830C20MMNC,122.95,0.0,10191.0,2163.0,860.0,4795.0,1780.0,257.0,0.0,5874.0,1567.0,0.0,0.1369642857142857,0.03785714285714286,0.8632857142857143,2037.0,0.9999999999918666,47.77551850306811,4.7115117891795135,0.8738340697099294,17,0.185,0.692,0.023,0.027,0.185
24104956,2024-07-07,2830C20MMNC,130.76,7.22,11838.0,1917.0,852.0,4150.0,1719.0,256.0,0.0,4673.0,1094.0,0.0,0.1369642857142857,0.03785714285714286,0.8632857142857143,1975.0,0.9476735758736943,35.737228509974486,6.175273865411489,0.8703797468350023,17,0.2,0.727,0.022,0.024,0.213
24105002,2024-07-07,2062BK1,124.2,8.11,9894.0,1236.0,885.0,3037.0,1831.0,277.0,0.0,6277.0,996.0,0.0,0.1369642857142857,0.03785714285714286,0.8632857142857143,2108.0,0.938704557471554,50.53945249556731,8.004854368925562,0.8685958254265329,6,0.2,0.76,0.026,0.026,0.23
24105007,2024-07-07,1786500D,124.59,7.22,9540.0,1194.0,907.0,4712.0,1827.0,274.0,0.0,3708.0,597.0,0.0,0.1369642857142857,0.03785714285714286,0.8632857142857143,2101.0,0.9452241863216356,29.761618107153367,7.989949748737027,0.8695859114703144,2,0.21,0.71,0.025,0.028,0.205
24204964,2024-07-07,2830C20MMNC,128.97,0.0,9696.0,2655.0,855.0,3365.0,1755.0,294.0,206.0,6296.0,1030.0,301.0,0.1369642857142857,0.03785714285714286,0.8632857142857143,2255.0,0.9999999999922463,48.817554469653274,3.651977401128568,0.7782705099774819,17,0.21,0.72,0.021,0.031,0.22
24204967,2024-07-07,2062BK1,126.6,0.0,10887.0,2655.0,594.0,4230.0,1792.0,283.0,0.0,6718.0,1171.0,357.0,0.1369642857142857,0.03785714285714286,0.8632857142857143,2075.0,0.9999999999921011,53.06477093165036,4.100564971749868,0.8636144578309091,6,0.2,0.78,0.017,0.027,0.22
24204960,2024-07-07,IS2062E350BR,122.86,6.29,10716.0,2517.0,858.0,3419.0,2639.0,0.0,564.0,6041.0,987.0,311.0,0.1369642857142857,0.03785714285714286,0.8632857142857143,3203.0,0.9512969415334782,49.16978674874516,4.257449344455996,0.8239150796126057,59,0.2,1.43,0.025,0.026,0.23
24204970,2024-07-07,IS2062E350BR,127.98,7.0,10137.0,1650.0,811.0,2866.0,2443.0,115.0,493.0,6748.0,1302.0,0.0,0.1369642857142857,0.03785714285714286,0.8632857142857143,3051.0,0.9481404652470874,52.7269885915555,6.14363636363264,0.8007210750570958,59,0.2,1.35,0.019,0.023,0.26
24204953,2024-07-07,2830C20MMNC,128.8,7.23,10794.0,2718.0,704.0,3700.0,1752.0,307.0,202.0,6339.0,1034.0,0.0,0.1369642857142857,0.03785714285714286,0.8632857142857143,2261.0,0.946849959560782,49.21583850893466,3.9713024282546097,0.7748783724012495,17,0.2,0.74,0.021,0.025,0.226
24204973,2024-07-07,2062BK1,128.49,6.28,10383.0,2112.0,798.0,1854.0,1701.0,253.0,0.0,6506.0,1106.0,0.0,0.1369642857142857,0.03785714285714286,0.8632857142857143,1954.0,0.953402092446736,50.63429060587879,4.916193181815854,0.8705220061408032,6,0.18,0.74,0.019,0.031,0.24
24204947,2024-07-07,2062BK1,136.68,7.63,10467.0,2511.0,954.0,4107.0,1728.0,395.0,192.0,6379.0,1018.0,417.0,0.1369642857142857,0.03785714285714286,0.8632857142857143,2315.0,0.9471277111707636,46.67105648195295,4.168458781360347,0.7464362850968698,6,0.2,0.75,0.022,0.027,0.23
24204976,2024-07-07,2062BK1,125.07,7.65,9921.0,987.0,806.0,2235.0,1711.0,270.0,0.0,6342.0,1057.0,0.0,0.1369642857142857,0.03785714285714286,0.8632857142857143,1981.0,0.9423598553274386,50.7076037414991,10.051671732512613,0.8637051993938093,6,0.22,0.73,0.027,0.021,0.17
24204979,2024-07-07,2062BK1,124.27,6.3,10407.0,792.0,806.0,2843.0,1681.0,253.0,0.0,6518.0,1286.0,0.0,0.1369642857142857,0.03785714285714286,0.8632857142857143,1934.0,0.9517500191395287,52.45030980886416,13.140151515134924,0.869183040330471,6,0.22,0.75,0.027,0.022,0.17
24204982,2024-07-07,2062BK1,126.31,6.87,10710.0,1620.0,809.0,2709.0,1704.0,257.0,0.0,6660.0,1109.0,0.0,0.1369642857142857,0.03785714285714286,0.8632857142857143,1961.0,0.948415678022613,52.72741667284674,6.61111111110703,0.8689444161137844,6,0.22,0.75,0.028,0.031,0.2
24204985,2024-07-07,2062BK1,124.36,6.87,10719.0,993.0,811.0,2726.0,1725.0,267.0,0.0,6224.0,1535.0,0.0,0.1369642857142857,0.03785714285714286,0.8632857142857143,1992.0,0.947649165579916,50.04824702436436,10.794561933523873,0.865963855421252,6,0.22,0.75,0.026,0.025,0.23
24204989,2024-07-07,S.TOWER6VAN,126.75,7.21,10563.0,2004.0,800.0,2728.0,2423.0,91.0,493.0,1662.0,390.0,5212.0,0.1369642857142857,0.03785714285714286,0.8632857142857143,3007.0,0.9461779635641522,13.112426035399507,5.270958083829705,0.8057864981706665,67,0.198,1.274,0.028,0.021,0.227
24204999,2024-07-07,SEQRFE550D,129.54,7.22,9912.0,2289.0,809.0,3110.0,1667.0,280.0,189.0,7854.0,1181.0,0.0,0.1369642857142857,0.03785714285714286,0.8632857142857143,2136.0,0.9472067856029015,60.62992125937449,4.330275229355906,0.7804307116101216,73,0.22,0.84,0.029,0.029,0.24
24205004,2024-07-07,2062BK1,126.97,7.31,9471.0,771.0,806.0,4511.0,1735.0,273.0,223.0,6726.0,1141.0,0.0,0.1369642857142857,0.03785714285714286,0.8632857142857143,2231.0,0.9455615132488415,52.97314326177071,12.28404669259107,0.777678171223318,6,0.21,0.72,0.019,0.024,0.21
24305010,2024-07-07,2062BK1,118.84,7.18,9423.0,2034.0,713.0,4784.0,1610.0,272.0,0.0,5309.0,1180.0,0.0,0.1369642857142857,0.03785714285714286,0.8632857142857143,1882.0,0.9430249166724088,44.67351060211483,4.632743362829581,0.8554729011685146,6,0.18,0.78,0.016,0.024,0.22
24105011,2024-07-07,2062BK1,123.87,6.29,8967.0,1821.0,902.0,4129.0,2477.0,122.0,480.0,6493.0,1474.0,0.0,0.1369642857142857,0.03785714285714286,0.8632857142857143,3079.0,0.9516748617013548,52.41785743075467,4.92421746292975,0.8044819746668385,6,0.18,1.29,0.032,0.025,0.22
24305008,2024-07-07,2062BK1,126.2,7.13,10470.0,2157.0,760.0,3502.0,2520.0,150.0,450.0,6166.0,978.0,0.0,0.1369642857142857,0.03785714285714286,0.8632857142857143,3120.0,0.9465236630844782,48.85895404081728,4.853963838662562,0.8076923076920488,6,0.19,1.29,0.024,0.019,0.24
24305003,2024-07-07,S.TOWER6VAN,126.25,7.21,10077.0,2415.0,718.0,3615.0,2553.0,105.0,502.0,6397.0,2903.0,0.0,0.1369642857142857,0.03785714285714286,0.8632857142857143,3160.0,0.945976322486543,50.669306930291725,4.172670807451689,0.8079113924048076,67,0.191,1.27,0.025,0.028,0.214
24305001,2024-07-07,S.TOWER6VAN,127.24,7.15,10548.0,2310.0,704.0,4509.0,2534.0,101.0,507.0,6309.0,1078.0,0.0,0.1369642857142857,0.03785714285714286,0.8632857142857143,3142.0,0.9467966366474679,49.58346431900673,4.56623376623179,0.8064926798215128,67,0.19,1.25,0.025,0.024,0.206
24304998,2024-07-07,SEQRFE550D,124.8,7.21,10623.0,1344.0,698.0,4526.0,1732.0,254.0,0.0,6511.0,2186.0,0.0,0.1369642857142857,0.03785714285714286,0.8632857142857143,1986.0,0.9453829255287829,52.17147435855632,7.904017857136976,0.8721047331314843,73,0.23,0.84,0.016,0.02,0.24
24304995,2024-07-07,ASP1239,130.4,7.21,10476.0,1011.0,994.0,4811.0,1267.0,255.0,0.0,6365.0,2056.0,0.0,0.1369642857142857,0.03785714285714286,0.8632857142857143,1522.0,0.9476055519152126,48.811349692877215,10.362017804144054,0.8324572930349327,24,0.43,0.73,0.018,0.017,0.22
24304992,2024-07-07,2062BK1,127.0,7.16,10674.0,2433.0,707.0,3757.0,1732.0,268.0,0.0,6503.0,1115.0,0.0,0.1369642857142857,0.03785714285714286,0.8632857142857143,2000.0,0.9466308884842978,51.20472440904563,4.387176325522241,0.865999999999567,6,0.22,0.7,0.021,0.02,0.21
24304990,2024-07-07,1786500D,131.42,6.61,11079.0,1887.0,702.0,3715.0,1743.0,274.0,0.0,6434.0,1946.0,0.0,0.1369642857142857,0.03785714285714286,0.8632857142857143,2017.0,0.9521118597337382,48.95754070880417,5.871224165338701,0.8641546851755756,2,0.21,0.79,0.023,0.025,0.22
24304987,2024-07-07,IS2062E350BR,126.14,6.3,10974.0,1773.0,696.0,4023.0,2586.0,95.0,546.0,6463.0,1018.0,0.0,0.1369642857142857,0.03785714285714286,0.8632857142857143,3227.0,0.9524312896334006,51.23672110312956,6.189509306257085,0.8013634955064142,59,0.2,1.41,0.031,0.026,0.21
24304984,2024-07-07,2062BK1,129.35,7.12,10647.0,1782.0,702.0,3661.0,1762.0,281.0,0.0,7679.0,1125.0,0.0,0.1369642857142857,0.03785714285714286,0.8632857142857143,2043.0,0.947827361317888,59.36606107414484,5.974747474744122,0.8624571708267927,6,0.22,0.76,0.039,0.029,0.21
24304981,2024-07-07,IS2062E350BR,131.73,6.3,8928.0,2022.0,696.0,2587.0,2548.0,95.0,505.0,6367.0,1004.0,0.0,0.1369642857142857,0.03785714285714286,0.8632857142857143,3148.0,0.9543577483086694,48.333712897226654,4.415430267060131,0.8094027954254099,59,0.2,1.37,0.027,0.034,0.25
24304972,2024-07-07,2062BK1,134.89,7.21,10332.0,2292.0,707.0,3525.0,1767.0,272.0,0.0,6571.0,1095.0,275.0,0.1369642857142857,0.03785714285714286,0.8632857142857143,2039.0,0.9492610837371621,48.71376677256496,4.507853403139395,0.8666012751344451,6,0.2,0.76,0.025,0.034,0.23
24304969,2024-07-07,2062BK1,123.44,6.28,9993.0,1758.0,699.0,4092.0,1738.0,251.0,0.0,459.0,96.0,6210.0,0.1369642857142857,0.03785714285714286,0.8632857142857143,1989.0,0.9515880357620137,3.7184057031455087,5.684300341293695,0.8738059326290227,6,0.19,0.73,0.018,0.027,0.24
24304966,2024-07-07,S.TOWER6VAN,129.52,0.0,9966.0,1977.0,889.0,4077.0,2250.0,88.0,443.0,203.0,55.0,6290.0,0.1369642857142857,0.03785714285714286,0.8632857142857143,2781.0,0.9999999999922793,1.56732550956171,5.040971168434476,0.8090614886728482,67,0.19,1.26,0.028,0.036,0.24
24304963,2024-07-07,2062BK1,126.12,6.3,10203.0,1014.0,856.0,4950.0,1681.0,264.0,0.0,6401.0,1035.0,0.0,0.1369642857142857,0.03785714285714286,0.8632857142857143,1945.0,0.95242410511288,50.7532508717828,10.06213017750487,0.8642673521846457,6,0.2,0.76,0.021,0.038,0.22
24305006,2024-07-07,S.TOWER6VAN,123.02,8.11,10179.0,2181.0,721.0,3653.0,2548.0,107.0,501.0,6264.0,1149.0,0.0,0.1369642857142857,0.03785714285714286,0.8632857142857143,3156.0,0.9381529779536479,50.91854982888214,4.667125171937338,0.8073510773127986,67,0.18,1.29,0.024,0.025,0.2
24305014,2024-07-07,IS2062E350BR,116.74,0.0,9030.0,1818.0,806.0,2683.0,2511.0,108.0,496.0,6001.0,1184.0,0.0,0.1369642857142857,0.03785714285714286,0.8632857142857143,3115.0,0.999999999991434,51.40483124848891,4.966996699667235,0.8060995184588102,59,0.2,1.37,0.023,0.024,0.22
24105027,2024-07-08,2062BK1,118.77,9.08,11523.0,1920.0,812.0,4569.0,1787.0,254.0,0.0,6214.0,1145.0,0.0,0.13055555555555556,0.03666666666666667,0.6651481481481482,2041.0,0.9289792725777944,52.31960932851461,6.001562499996874,0.8755512003915358,6,0.22,0.73,0.02,0.024,0.19
24105000,2024-07-08,2062BK1,122.1,8.13,9924.0,1614.0,943.0,3529.0,1822.0,281.0,0.0,6298.0,997.0,0.0,0.13055555555555556,0.03666666666666667,0.6651481481481482,2103.0,0.937571988013994,51.58067158024914,6.1486988847545545,0.8663813599615471,6,0.199,0.732,0.021,0.027,0.227
24205069,2024-07-08,1786500D,122.47,7.12,8664.0,1449.0,811.0,3857.0,1677.0,250.0,0.0,6822.0,1271.0,0.0,0.13055555555555556,0.03666666666666667,0.6651481481481482,1927.0,0.9450574889964886,55.70343757609452,5.9792960662484615,0.8702646600929579,2,0.2,0.69,0.016,0.015,0.189
24205071,2024-07-08,2062BK1,124.66,7.49,8916.0,1122.0,811.0,3714.0,1721.0,250.0,0.0,6317.0,1160.0,0.0,0.13055555555555556,0.03666666666666667,0.6651481481481482,1971.0,0.9433219825883972,50.673832824878275,7.9465240641640404,0.8731608320644987,6,0.2,0.83,0.018,0.022,0.21
24205073,2024-07-08,2830C20MMNC,120.82,7.1,8964.0,1110.0,803.0,3454.0,1725.0,250.0,0.0,845.0,221.0,5836.0,0.13055555555555556,0.03666666666666667,0.6651481481481482,1975.0,0.9444965603428354,6.993875186169559,8.0756756756684,0.8734177215185451,17,0.19,0.78,0.017,0.018,0.24
24305012,2024-07-08,S.TOWER6VAN,122.71,0.0,8943.0,1974.0,808.0,4100.0,2423.0,104.0,402.0,4942.0,1130.0,0.0,0.13055555555555556,0.03666666666666667,0.6651481481481482,2929.0,0.9999999999918506,40.27381631456056,4.53039513677582,0.8272447934445794,67,0.18,1.29,0.021,0.024,0.202
24305016,2024-07-08,2062BK1,130.49,7.0,9951.0,1683.0,787.0,3242.0,1698.0,261.0,0.0,6685.0,1245.0,0.0,0.13055555555555556,0.03666666666666667,0.6651481481481482,1959.0,0.9490872063353766,51.229979308366694,5.912655971475988,0.8667687595707674,6,0.2,0.74,0.022,0.022,0.19
24305018,2024-07-08,IS2062E350BR,130.86,0.0,9147.0,1689.0,809.0,4352.0,2559.0,129.0,508.0,5408.0,906.0,0.0,0.13055555555555556,0.03666666666666667,0.6651481481481482,3196.0,0.9999999999923583,41.3266085890163,5.415630550618463,0.8006883604503127,59,0.2,1.35,0.023,0.025,0.21
24305019,2024-07-08,IS2062E350BR,128.0,7.22,9279.0,1506.0,511.0,3830.0,2481.0,125.0,498.0,5652.0,988.0,0.0,0.13055555555555556,0.03666666666666667,0.6651481481481482,3104.0,0.9466055317190756,44.15624999965503,6.161354581669215,0.7992912371131445,59,0.2,1.4,0.032,0.031,0.23
24305026,2024-07-08,2062BK1,123.74,7.62,10509.0,2025.0,696.0,3679.0,1689.0,264.0,0.0,6695.0,1158.0,0.0,0.13055555555555556,0.03666666666666667,0.6651481481481482,1953.0,0.9419914738052529,54.10538225267411,5.189629629627067,0.8648233486938737,6,0.19,0.73,0.018,0.02,0.2
24305029,2024-07-08,IS2062E350BR,129.73,9.08,11046.0,1782.0,701.0,4551.0,2620.0,112.0,597.0,6442.0,1069.0,330.0,0.13055555555555556,0.03666666666666667,0.6651481481481482,3329.0,0.9345868453214136,49.65697988090915,6.19865319864972,0.7870231300688534,59,0.18,1.38,0.036,0.024,0.23
24305032,2024-07-08,2062BK1,130.23,7.21,9858.0,2379.0,704.0,3431.0,2635.0,112.0,603.0,6596.0,1259.0,0.0,0.13055555555555556,0.03666666666666667,0.6651481481481482,3350.0,0.9475407450454923,50.64885203063313,4.143757881461058,0.7865671641788697,6,0.17,1.3,0.036,0.035,0.2
24305038,2024-07-08,2062BK1,125.92,7.99,10050.0,1794.0,698.0,4108.0,1779.0,279.0,0.0,6620.0,1035.0,0.0,0.13055555555555556,0.03666666666666667,0.6651481481481482,2058.0,0.9403330595105645,52.57306226133598,5.602006688960088,0.8644314868800465,6,0.21,0.78,0.036,0.024,0.23
24305040,2024-07-08,2062BK1,131.96,6.29,12423.0,2277.0,699.0,4056.0,1854.0,278.0,0.0,6659.0,1057.0,0.0,0.13055555555555556,0.03666666666666667,0.6651481481481482,2132.0,0.954502712470492,50.462261290917986,5.455862977599712,0.8696060037519373,6,0.2,0.81,0.024,0.023,0.18
24305043,2024-07-08,2062BK1,125.5,7.66,10683.0,1329.0,703.0,4446.0,1890.0,281.0,247.0,6512.0,1050.0,268.0,0.13055555555555556,0.03666666666666667,0.6651481481481482,2418.0,0.9424752177760404,51.88844621472599,8.038374717826908,0.7816377171212648,6,0.19,0.85,0.025,0.022,0.2
24305044,2024-07-08,SEQRFE550D,128.54,6.29,10938.0,1779.0,690.0,4084.0,1885.0,278.0,353.0,6752.0,1088.0,0.0,0.13055555555555556,0.03666666666666667,0.6651481481481482,2516.0,0.9533486612700932,52.528395829683156,6.148397976387775,0.7492050874400837,73,0.21,0.88,0.025,0.023,0.2
24305046,2024-07-08,2062BK1,132.9,7.22,11190.0,2706.0,710.0,4861.0,1894.0,274.0,0.0,6605.0,1067.0,0.0,0.13055555555555556,0.03666666666666667,0.6651481481481482,2168.0,0.948472737646671,49.699021820544026,4.135254988911997,0.8736162361619587,6,0.19,0.74,0.026,0.025,0.17
24305048,2024-07-08,IS2062E350BR,121.56,6.3,9966.0,1989.0,740.0,3089.0,2433.0,0.0,400.0,194.0,1440.0,0.0,0.13055555555555556,0.03666666666666667,0.6651481481481482,2833.0,0.9507273580404292,1.5959197104179341,5.01055806937908,0.8588069184606922,59,0.2,1.32,0.025,0.016,0.24
24305049,2024-07-08,IS2062E350BR,124.8,7.21,10176.0,2007.0,835.0,3650.0,2245.0,0.0,404.0,6661.0,1260.0,0.0,0.13055555555555556,0.03666666666666667,0.6651481481481482,2649.0,0.9453829255287829,53.37339743546976,5.070254110610329,0.8474896187237269,59,0.2,1.38,0.022,0.022,0.21
24305052,2024-07-08,2830C20MMNC,126.5,7.23,8499.0,2016.0,798.0,2014.0,1813.0,207.0,0.0,6792.0,1110.0,0.0,0.13055555555555556,0.03666666666666667,0.6651481481481482,2020.0,0.9459358408663283,53.69169960431864,4.2157738095217185,0.8975247524748032,17,0.204,0.711,0.022,0.019,0.184
24305054,2024-07-08,IS2062E350BR,122.0,7.22,9003.0,2028.0,800.0,2011.0,2537.0,0.0,498.0,156.0,1272.0,0.0,0.13055555555555556,0.03666666666666667,0.6651481481481482,3035.0,0.944126296231666,1.2786885245796829,4.439349112423846,0.8359143327839091,59,0.19,1.37,0.033,0.024,0.24
24305056,2024-07-08,2062BK1,125.8,7.21,9300.0,2061.0,795.0,2659.0,1854.0,206.0,0.0,6798.0,1174.0,0.0,0.13055555555555556,0.03666666666666667,0.6651481481481482,2060.0,0.9457935493500806,54.03815580243213,4.512372634641188,0.8999999999995631,6,0.22,0.76,0.022,0.021,0.21
24305058,2024-07-08,2062BK1,124.2,6.3,8892.0,1032.0,807.0,4121.0,1823.0,207.0,0.0,6398.0,1057.0,0.0,0.13055555555555556,0.03666666666666667,0.6651481481481482,2030.0,0.9517241379237417,51.51368760022935,8.616279069759093,0.8980295566498039,6,0.2,0.74,0.026,0.027,0.21
24305060,2024-07-08,IS2062E350BR,123.12,8.16,9270.0,2070.0,801.0,4646.0,2538.0,0.0,505.0,6491.0,1068.0,0.0,0.13055555555555556,0.03666666666666667,0.6651481481481482,3043.0,0.9378427787862749,52.720922676634814,4.478260869563054,0.8340453499832947,59,0.18,1.35,0.029,0.024,0.2
24305072,2024-07-08,1786500D,126.63,7.23,8766.0,897.0,707.0,2012.0,1698.0,258.0,0.0,6506.0,1098.0,0.0,0.13055555555555556,0.03666666666666667,0.6651481481481482,1956.0,0.9459883460261022,51.37803048210236,9.772575250825225,0.8680981595087587,2,0.22,0.74,0.022,0.02,0.199
24205065,2024-07-08,2062BK1,125.0,0.0,9549.0,1440.0,806.0,3076.0,1711.0,270.0,0.0,6799.0,1588.0,259.0,0.13055555555555556,0.03666666666666667,0.6651481481481482,1981.0,0.999999999992,54.39199999956486,6.631249999995395,0.8637051993938093,6,0.2,0.79,0.019,0.019,0.19
24205059,2024-07-08,2830C20MMNC,122.4,7.2,8667.0,2004.0,661.0,2275.0,1650.0,246.0,240.0,6341.0,1043.0,0.0,0.13055555555555556,0.03666666666666667,0.6651481481481482,2136.0,0.9444444444371572,51.8055555551323,4.324850299399039,0.7724719101119979,17,0.189,0.807,0.031,0.022,0.242
24305023,2024-07-08,IS2062E350BR,125.05,7.21,9714.0,1770.0,920.0,3733.0,2610.0,126.0,503.0,6374.0,1356.0,0.0,0.13055555555555556,0.03666666666666667,0.6651481481481482,3239.0,0.9454861636099692,50.97161135505021,5.488135593217239,0.8058042605740026,59,0.2,1.4,0.02,0.022,0.22
24205055,2024-07-08,2830C20MMNC,123.2,7.15,7677.0,2040.0,820.0,2079.0,1687.0,250.0,240.0,6301.0,1067.0,0.0,0.13055555555555556,0.03666666666666667,0.6651481481481482,2177.0,0.9451476793176438,51.14448051906538,3.7632352941158023,0.7749196141475541,17,0.187,0.749,0.028,0.023,0.18
24105009,2024-07-08,S.TOWER6VAN,127.01,6.28,9072.0,1227.0,807.0,4622.0,2479.0,125.0,484.0,4332.0,3233.0,0.0,0.13055555555555556,0.03666666666666667,0.6651481481481482,3088.0,0.9528846875162963,34.10755058629944,7.393643031778815,0.8027849740930043,67,0.17,1.285,0.032,0.029,0.205
24105013,2024-07-08,2062BK1,128.2,7.22,9465.0,1644.0,769.0,4125.0,1725.0,253.0,0.0,6190.0,1086.0,0.0,0.13055555555555556,0.03666666666666667,0.6651481481481482,1978.0,0.9466843893003495,48.283931356877666,5.757299270069491,0.8720930232553731,6,0.2,0.71,0.02,0.019,0.19
24205057,2024-07-08,IS2062E350BR,122.4,7.5,8889.0,1986.0,806.0,2576.0,2514.0,0.0,547.0,6648.0,1067.0,0.0,0.13055555555555556,0.03666666666666667,0.6651481481481482,3061.0,0.9422632794384738,54.313725489752336,4.475830815707716,0.8213002286831684,59,0.2,1.39,0.029,0.023,0.21
24105017,2024-07-08,S.TOWER6VAN,123.53,7.21,10896.0,1995.0,810.0,4129.0,2430.0,101.0,522.0,6382.0,1096.0,0.0,0.13055555555555556,0.03666666666666667,0.6651481481481482,3053.0,0.9448523787597916,51.663563506422214,5.461654135335608,0.7959384212247639,67,0.198,1.31,0.03,0.02,0.218
24105020,2024-07-08,1786500D,129.57,7.2,10221.0,1995.0,799.0,4828.0,1780.0,254.0,0.0,6124.0,1574.0,0.0,0.13055555555555556,0.03666666666666667,0.6651481481481482,2034.0,0.9473568765010797,47.26402716641766,5.123308270674124,0.8751229105207103,2,0.2,0.74,0.021,0.015,0.191
24105021,2024-07-08,S.TOWER6VAN,127.22,7.0,10290.0,1326.0,795.0,4342.0,2431.0,119.0,526.0,6187.0,1508.0,0.0,0.13055555555555556,0.03666666666666667,0.6651481481481482,3076.0,0.9478468186488762,48.632290519976166,7.760180995469261,0.7903120936278315,67,0.2,1.31,0.025,0.02,0.22
24105024,2024-07-08,SEQRFE550D,128.57,7.0,9345.0,963.0,793.0,4810.0,1778.0,254.0,0.0,6064.0,1066.0,0.0,0.13055555555555556,0.03666666666666667,0.6651481481481482,2032.0,0.9483661576975115,47.16496849928316,9.704049844226683,0.8749999999995693,73,0.22,0.85,0.024,0.021,0.21
24105030,2024-07-08,SEQRFE550D,121.64,0.0,10461.0,1500.0,1188.0,3714.0,1775.0,274.0,0.0,6395.0,1072.0,0.0,0.13055555555555556,0.03666666666666667,0.6651481481481482,2049.0,0.999999999991779,52.573166721041,6.973999999995351,0.8662762323080204,73,0.22,0.84,0.024,0.022,0.21
24105033,2024-07-08,2830C20MMNC,129.73,7.33,9522.0,1665.0,762.0,3485.0,1824.0,250.0,422.0,6427.0,1313.0,0.0,0.13055555555555556,0.03666666666666667,0.6651481481481482,2496.0,0.9465197723555631,49.54135512179496,5.7189189189154845,0.730769230768938,17,0.2,0.87,0.026,0.023,0.21
24105036,2024-07-08,2830C20MMNC,128.58,7.63,9306.0,1179.0,624.0,4148.0,1831.0,277.0,0.0,6177.0,1053.0,0.0,0.13055555555555556,0.03666666666666667,0.6651481481481482,2108.0,0.9439835547981501,48.040130657582516,7.893129770985672,0.8685958254265329,17,0.22,0.816,0.03,0.026,0.227
24204993,2024-07-08,2062BK1,126.1,6.29,9915.0,2187.0,798.0,3333.0,1735.0,260.0,0.0,6498.0,1050.0,0.0,0.13055555555555556,0.03666666666666667,0.6651481481481482,1995.0,0.9524888586679321,51.53053132393711,4.5336076817537565,0.8696741854632232,6,0.21,0.7,0.023,0.023,0.236
24205022,2024-07-08,2062BK1,123.27,7.0,9096.0,1686.0,803.0,1794.0,1704.0,280.0,223.0,6320.0,1060.0,304.0,0.13055555555555556,0.03666666666666667,0.6651481481481482,2207.0,0.9462654486762397,51.26957086029635,5.395017793591106,0.7720888083367594,6,0.2,0.75,0.021,0.026,0.2
24205028,2024-07-08,IS2062E350BR,123.03,7.0,11292.0,2037.0,751.0,3171.0,2508.0,94.0,543.0,5941.0,1252.0,0.0,0.13055555555555556,0.03666666666666667,0.6651481481481482,3145.0,0.9461662693151875,48.28903519427547,5.543446244474451,0.7974562798089674,59,0.19,1.36,0.023,0.024,0.23
24205031,2024-07-08,2062BK1,115.15,10.0,11337.0,2481.0,710.0,3270.0,1714.0,277.0,0.0,6507.0,1090.0,0.0,0.13055555555555556,0.03666666666666667,0.6651481481481482,1991.0,0.9200958849307224,56.508901432422846,4.569528415959464,0.8608739326967048,6,0.21,0.72,0.018,0.018,0.21
24105015,2024-07-08,S.TOWER6VAN,119.83,7.23,10359.0,1938.0,2332.0,5296.0,2420.0,102.0,420.0,5886.0,1048.0,0.0,0.13055555555555556,0.03666666666666667,0.6651481481481482,2942.0,0.9430977490874932,49.11958607987049,5.345201238387335,0.8225696804891833,67,0.192,1.267,0.022,0.025,0.233
24205035,2024-07-08,2830C20MMNC,126.13,7.88,9381.0,2328.0,814.0,3024.0,1816.0,250.0,435.0,6397.0,1033.0,179.0,0.13055555555555556,0.03666666666666667,0.6651481481481482,2501.0,0.9411984180214821,50.71751367596355,4.029639175256001,0.7261095561772387,17,0.23,0.94,0.024,0.019,0.25
24205051,2024-07-08,2062BK1,121.0,8.15,10167.0,2052.0,811.0,3592.0,1620.0,233.0,0.0,6655.0,1298.0,0.0,0.13055555555555556,0.03666666666666667,0.6651481481481482,1853.0,0.9368950832292924,54.99999999954545,4.954678362570685,0.874257960064288,6,0.2,0.91,0.024,0.019,0.22
24205050,2024-07-08,2830C20MMNC,124.38,7.22,9279.0,2055.0,861.0,2989.0,1708.0,250.0,0.0,6404.0,1027.0,0.0,0.13055555555555556,0.03666666666666667,0.6651481481481482,1958.0,0.9451367781083198,51.48737739144969,4.515328467151088,0.8723186925429661,17,0.191,0.713,0.024,0.021,0.193
24205047,2024-07-08,2062BK1,128.74,7.66,9066.0,1764.0,836.0,3725.0,1698.0,256.0,0.0,5963.0,1208.0,0.0,0.13055555555555556,0.03666666666666667,0.6651481481481482,1954.0,0.9438416422218194,46.318160633475856,5.139455782310011,0.8689866939606607,6,0.2,0.72,0.018,0.023,0.25
24205045,2024-07-08,2062BK1,130.71,7.98,9261.0,2022.0,833.0,4028.0,1829.0,260.0,0.0,6142.0,995.0,0.0,0.13055555555555556,0.03666666666666667,0.6651481481481482,2089.0,0.942461605011591,46.98951878167708,4.5801186943597525,0.8755385351838796,6,0.2,0.71,0.021,0.023,0.19
24205053,2024-07-08,2062BK1,110.6,8.11,8364.0,2811.0,803.0,2070.0,1667.0,253.0,243.0,6339.0,1026.0,0.0,0.13055555555555556,0.03666666666666667,0.6651481481481482,2163.0,0.9316822508556003,57.3146473774203,2.9754535752390696,0.7706888580671425,6,0.19,0.74,0.018,0.015,0.21
24205041,2024-07-08,2062BK1,123.46,7.45,9381.0,1005.0,861.0,3311.0,1806.0,243.0,435.0,6171.0,1139.0,0.0,0.13055555555555556,0.03666666666666667,0.6651481481481482,2484.0,0.9430906729742335,49.98380042078419,9.334328358199667,0.7270531400963257,6,0.19,0.85,0.018,0.021,0.23
24205039,2024-07-08,SEQRFE550D,125.31,7.33,8628.0,1107.0,863.0,4359.0,1802.0,263.0,445.0,6276.0,1164.0,0.0,0.13055555555555556,0.03666666666666667,0.6651481481481482,2510.0,0.9447376356985469,50.083792194955834,7.794037940372363,0.7179282868523036,73,0.21,0.86,0.022,0.02,0.2
24205042,2024-07-08,SEQRFE550D,120.36,7.25,7494.0,996.0,847.0,3005.0,1765.0,253.0,0.0,6184.0,1000.0,0.0,0.13055555555555556,0.03666666666666667,0.6651481481481482,2018.0,0.9431862706610518,51.37919574566817,7.524096385534614,0.8746283448955031,73,0.23,0.93,0.02,0.02,0.22
24205116,2024-07-09,SEQRFE550D,128.67,8.16,8550.0,2649.0,795.0,2988.0,1775.0,240.0,0.0,6545.0,1069.0,372.0,0.12745454545454546,0.03409090909090909,0.7344090909090909,2015.0,0.9403639552660941,50.866557860799986,3.2276330690814543,0.8808933002477018,73,0.23,0.87,0.018,0.021,0.25
24205100,2024-07-09,SEQRFE550D,126.64,7.21,8160.0,1995.0,806.0,3775.0,2447.0,0.0,496.0,6680.0,1214.0,0.0,0.12745454545454546,0.03409090909090909,0.7344090909090909,2943.0,0.9461337317822479,52.747946935780575,4.090225563907724,0.8314644920146682,73,0.21,0.95,0.022,0.021,0.19
24205102,2024-07-09,EXPORTDSP14,130.68,7.22,9708.0,2964.0,803.0,3235.0,1748.0,304.0,246.0,6777.0,1096.0,263.0,0.12745454545454546,0.03409090909090909,0.7344090909090909,2298.0,0.9476432197175662,51.85950413183456,3.2753036437235914,0.7606614447342208,55,0.2,0.8,0.016,0.017,0.25
24304672,2024-07-09,2062BK1,124.02,0.0,9948.0,1998.0,801.0,4549.0,1722.0,268.0,0.0,6069.0,1075.0,0.0,0.12745454545454546,0.03409090909090909,0.7344090909090909,1990.0,0.9999999999919368,48.93565553903455,4.978978978976487,0.8653266331653943,6,0.2,0.83,0.02,0.025,0.18
24205103,2024-07-09,EXPORTDSP14,127.28,6.3,9933.0,2658.0,743.0,3193.0,1725.0,294.0,250.0,6609.0,1179.0,402.0,0.12745454545454546,0.03409090909090909,0.7344090909090909,2269.0,0.9528372510783587,51.924890005877394,3.7370203160256823,0.760246804759471,55,0.19,0.74,0.018,0.017,0.19
24205105,2024-07-09,2062BK1,124.24,7.23,9453.0,1989.0,803.0,2500.0,1782.0,206.0,0.0,6667.0,1161.0,0.0,0.12745454545454546,0.03409090909090909,0.7344090909090909,1988.0,0.9450064653461245,53.66226658037941,4.7526395173430105,0.8963782696172553,6,0.19,0.77,0.022,0.022,0.19
24205108,2024-07-09,C20MMNATLT,128.76,7.5,8952.0,2514.0,797.0,2526.0,1715.0,202.0,0.0,6669.0,1119.0,0.0,0.12745454545454546,0.03409090909090909,0.7344090909090909,1917.0,0.9449581682009031,51.79403541432283,3.5608591885427363,0.8946270213871181,41,0.2,0.76,0.017,0.021,0.21
24205110,2024-07-09,EXPORTDSP14,124.77,7.2,8955.0,2034.0,795.0,3328.0,1714.0,199.0,0.0,6669.0,1091.0,0.0,0.12745454545454546,0.03409090909090909,0.7344090909090909,1913.0,0.9454421459350956,53.45034864107197,4.402654867254473,0.8959749085201798,55,0.19,0.72,0.017,0.021,0.22
24205112,2024-07-09,2062BK1,128.34,8.14,8541.0,2130.0,822.0,3031.0,1671.0,196.0,0.0,6322.0,1031.0,279.0,0.12745454545454546,0.03409090909090909,0.7344090909090909,1867.0,0.9403575615405894,49.25977871241032,4.009859154927695,0.8950187466519042,6,0.19,0.71,0.024,0.019,0.2
24205097,2024-07-09,EXPORTDSP14,128.48,0.0,10125.0,2232.0,797.0,4756.0,1735.0,243.0,0.0,6603.0,1160.0,0.0,0.12745454545454546,0.03409090909090909,0.7344090909090909,1978.0,0.9999999999922168,51.393212951032126,4.536290322578613,0.8771486349843897,55,0.2,0.76,0.015,0.017,0.24
24205114,2024-07-09,SEQRFE550D,130.86,8.16,8661.0,2508.0,803.0,3068.0,1617.0,240.0,0.0,6587.0,1072.0,292.0,0.12745454545454546,0.03409090909090909,0.7344090909090909,1857.0,0.9413034095745844,50.336237199676475,3.4533492822952736,0.8707592891756216,73,0.21,0.84,0.022,0.019,0.22
24205118,2024-07-09,EXPORTDSP14,125.42,9.07,9273.0,1782.0,820.0,3122.0,1765.0,300.0,0.0,5998.0,967.0,0.0,0.12745454545454546,0.03409090909090909,0.7344090909090909,2065.0,0.9325600416318496,47.82331366570066,5.203703703700784,0.85472154963639,55,0.18,0.75,0.018,0.02,0.18
24205107,2024-07-09,SEQRFE550D,120.55,8.16,8961.0,2091.0,806.0,2515.0,1711.0,280.0,0.0,6497.0,1152.0,0.0,0.12745454545454546,0.03409090909090909,0.7344090909090909,1991.0,0.9366016626451977,53.89464952257242,4.285509325679443,0.8593671521844001,73,0.21,0.84,0.018,0.026,0.19
24205095,2024-07-09,1786500D,131.4,0.0,4842.0,1008.0,809.0,0.0,1606.0,304.0,0.0,3304.0,538.0,0.0,0.12745454545454546,0.03409090909090909,0.7344090909090909,1910.0,0.9999999999923898,25.14459665125461,4.803571428566663,0.8408376963346383,2,0.25,0.82,0.022,0.021,0.239
24205088,2024-07-09,SEQRFE550D,124.7,7.23,8694.0,2004.0,828.0,3937.0,1799.0,250.0,0.0,6428.0,1066.0,0.0,0.12745454545454546,0.03409090909090909,0.7344090909090909,2049.0,0.9451982111654272,51.54771451442223,4.338323353291249,0.8779892630547204,73,0.22,0.84,0.028,0.02,0.21
24205091,2024-07-09,2830C20MMNC,128.35,9.9,8886.0,1854.0,814.0,4724.0,1809.0,246.0,0.0,6403.0,1158.0,0.0,0.12745454545454546,0.03409090909090909,0.7344090909090909,2055.0,0.9283905967383118,49.88702765835694,4.792880258897092,0.8802919708024913,17,0.23,0.71,0.018,0.02,0.22
24205090,2024-07-09,1786500D,125.34,7.09,9033.0,1599.0,814.0,4254.0,1785.0,253.0,0.0,6305.0,1022.0,0.0,0.12745454545454546,0.03409090909090909,0.7344090909090909,2038.0,0.9464622819531341,50.30317536261127,5.649155722322921,0.87585868498485,2,0.25,0.76,0.025,0.025,0.245
24205034,2024-07-09,SEQRFE550D,128.75,6.29,11094.0,2220.0,704.0,2179.0,2467.0,91.0,699.0,6531.0,1117.0,0.0,0.12745454545454546,0.03409090909090909,0.7344090909090909,3257.0,0.9534212085237456,50.72621359183903,4.997297297295046,0.757445501995469,73,0.21,0.82,0.015,0.012,0.23
24205061,2024-07-09,2830C20MMNC,122.2,7.11,7659.0,2460.0,803.0,3128.0,1681.0,246.0,142.0,6355.0,1039.0,0.0,0.12745454545454546,0.03409090909090909,0.7344090909090909,2069.0,0.945015853368301,52.00490998320781,3.1134146341450757,0.8124697921697378,17,0.182,0.866,0.032,0.022,0.186
24205086,2024-07-09,SEQRFE550D,129.96,7.29,8295.0,2019.0,685.0,3816.0,1711.0,209.0,196.0,6626.0,1057.0,0.0,0.12745454545454546,0.03409090909090909,0.7344090909090909,2116.0,0.9468852458947405,50.98491843604967,4.1084695393738935,0.8086011342151188,73,0.22,0.84,0.017,0.016,0.22
24205084,2024-07-09,IS2062E350BR,127.34,8.14,9126.0,552.0,814.0,4171.0,2491.0,44.0,540.0,6404.0,1129.0,0.0,0.12745454545454546,0.03409090909090909,0.7344090909090909,3075.0,0.9399173309644234,50.29056070323315,16.532608695622223,0.8100813008127447,59,0.19,1.37,0.022,0.026,0.24
24205082,2024-07-09,SEQRFE550D,120.49,8.14,8886.0,1230.0,800.0,4334.0,1741.0,263.0,0.0,6500.0,1206.0,0.0,0.12745454545454546,0.03409090909090909,0.7344090909090909,2004.0,0.936717717476975,53.9463855917176,7.224390243896566,0.8687624750494667,73,0.22,0.82,0.02,0.025,0.22
24205080,2024-07-09,IS2062E350BR,125.53,9.9,9345.0,0.0,814.0,4123.0,2508.0,98.0,496.0,6206.0,1076.0,0.0,0.12745454545454546,0.03409090909090909,0.7344090909090909,3102.0,0.9268995052726361,49.438381263049166,9345000000000.0,0.8085106382976117,59,0.19,1.38,0.026,0.024,0.24
24205078,2024-07-09,1786500D,125.19,8.16,8637.0,0.0,773.0,4091.0,1789.0,253.0,0.0,722.0,136.0,0.0,0.12745454545454546,0.03409090909090909,0.7344090909090909,2042.0,0.9388076490368295,5.767233804570914,8636999999999.999,0.876101860920237,2,0.22,0.77,0.022,0.026,0.195
24205063,2024-07-09,IS2062E350BR,124.81,7.2,9315.0,2004.0,814.0,3271.0,2376.0,0.0,547.0,6825.0,1178.0,0.0,0.12745454545454546,0.03409090909090909,0.7344090909090909,2923.0,0.9454586773657644,54.68311833943848,4.6482035928120515,0.8128634964075221,59,0.18,1.39,0.027,0.023,0.22
24205067,2024-07-09,2830C20MMNC,125.29,0.0,9186.0,1542.0,803.0,3530.0,1718.0,257.0,0.0,6694.0,1172.0,263.0,0.12745454545454546,0.03409090909090909,0.7344090909090909,1975.0,0.9999999999920185,53.42804693069336,5.957198443575903,0.8698734177210785,17,0.197,0.759,0.017,0.021,0.191
24205076,2024-07-09,2062BK1,128.3,9.07,8688.0,555.0,809.0,4415.0,1758.0,243.0,0.0,6942.0,1313.0,0.0,0.12745454545454546,0.03409090909090909,0.7344090909090909,2001.0,0.933973938990071,54.10756040487835,15.654054054025849,0.8785607196397408,6,0.189,0.733,0.02,0.025,0.175
24205122,2024-07-09,EXPORTDSP14,132.04,8.16,8949.0,2001.0,814.0,1002.0,1634.0,250.0,0.0,6454.0,1029.0,0.0,0.12745454545454546,0.03409090909090909,0.7344090909090909,1884.0,0.9417974322329402,48.87912753673979,4.472263868063732,0.8673036093413655,55,0.22,0.76,0.024,0.02,0.21
24205093,2024-07-09,EXPORTDSP14,127.3,7.25,9867.0,2010.0,710.0,3422.0,1799.0,250.0,0.0,770.0,200.0,0.0,0.12745454545454546,0.03409090909090909,0.7344090909090909,2049.0,0.9461166852400883,6.048703849127661,4.908955223878155,0.8779892630547204,55,0.22,0.73,0.015,0.02,0.27
24104014,2024-07-09,2062BK1,130.32,7.23,11910.0,1908.0,867.0,4626.0,1785.0,325.0,0.0,6454.0,1095.0,0.0,0.12745454545454546,0.03409090909090909,0.7344090909090909,2110.0,0.9474372955220107,49.524248004530975,6.242138364776602,0.8459715639806418,6,0.16,0.77,0.037,0.022,0.17
24203803,2024-07-09,C20MMNATLT,129.27,7.21,9609.0,2220.0,811.0,2111.0,1188.0,331.0,0.0,6402.0,1391.0,0.0,0.12745454545454546,0.03409090909090909,0.7344090909090909,1519.0,0.9471717467691444,49.52425156610564,4.328378378376429,0.7820934825537972,41,0.18,0.7,0.022,0.026,0.18
24305066,2024-07-09,IS2062E350BR,130.89,7.23,9969.0,2598.0,682.0,3978.0,2527.0,101.0,490.0,6457.0,1102.0,326.0,0.12745454545454546,0.03409090909090909,0.7344090909090909,3118.0,0.9476542137203328,49.33149973222301,3.8371824480354744,0.8104554201408561,59,0.18,1.4,0.021,0.026,0.22
24305070,2024-07-09,IS2062E350BR,124.3,8.14,9774.0,1197.0,690.0,2918.0,2497.0,102.0,478.0,6501.0,1312.0,0.0,0.12745454545454546,0.03409090909090909,0.7344090909090909,3077.0,0.93853820597298,52.30088495533145,8.165413533827765,0.8115047123819267,59,0.2,1.35,0.027,0.025,0.24
24305068,2024-07-09,2830C20MMNC,125.18,12.68,10260.0,1614.0,718.0,3462.0,1712.0,262.0,0.0,6804.0,1166.0,0.0,0.12745454545454546,0.03409090909090909,0.7344090909090909,1974.0,0.908022631648716,54.35373062746162,6.3568773234161355,0.8672745694017896,17,0.196,0.731,0.016,0.02,0.211
24305077,2024-07-09,IS2062E350BR,126.07,7.15,9486.0,2169.0,694.0,3477.0,2460.0,102.0,454.0,6482.0,1051.0,0.0,0.12745454545454546,0.03409090909090909,0.7344090909090909,3016.0,0.9463293799658735,51.41588006622182,4.373443983400473,0.8156498673737349,59,0.17,1.35,0.024,0.025,0.23
24305064,2024-07-09,2830C20MMNC,128.5,7.21,9666.0,1941.0,701.0,4953.0,1783.0,268.0,0.0,6419.0,1229.0,476.0,0.12745454545454546,0.03409090909090909,0.7344090909090909,2051.0,0.9468720064774382,49.95330739260737,4.979907264294189,0.8693320331541349,17,0.208,0.795,0.02,0.025,0.216
24305062,2024-07-09,2062BK1,123.6,6.3,9057.0,2067.0,804.0,4859.0,1838.0,255.0,0.0,6108.0,1129.0,0.0,0.12745454545454546,0.03409090909090909,0.7344090909090909,2093.0,0.9515011547270862,49.41747572775552,4.381712626993526,0.8781653129475021,6,0.204,0.733,0.02,0.025,0.194
24305079,2024-07-09,2830C20MMNC,125.3,7.29,9267.0,2400.0,701.0,3689.0,1654.0,251.0,0.0,6460.0,1120.0,0.0,0.12745454545454546,0.03409090909090909,0.7344090909090909,1905.0,0.9450184780078059,51.55626496367473,3.861249999998391,0.8682414698158172,17,0.22,0.81,0.021,0.024,0.23
24305081,2024-07-09,2062BK1,126.86,7.1,9384.0,2079.0,662.0,3928.0,1664.0,247.0,0.0,6698.0,1148.0,0.0,0.12745454545454546,0.03409090909090909,0.7344090909090909,1911.0,0.9469991042031427,52.798360396872155,4.513708513706343,0.8707482993192722,6,0.193,0.771,0.028,0.027,0.223
24305083,2024-07-09,SEQRFE550D,131.4,7.2,9414.0,2079.0,743.0,4601.0,1691.0,241.0,0.0,6595.0,1075.0,0.0,0.12745454545454546,0.03409090909090909,0.7344090909090909,1932.0,0.948051948045108,50.19025875152062,4.52813852813635,0.8752587991713896,73,0.22,0.85,0.022,0.024,0.21
24305085,2024-07-09,SEQRFE550D,128.4,7.2,9108.0,1902.0,696.0,3937.0,1681.0,244.0,0.0,6627.0,1067.0,0.0,0.12745454545454546,0.03409090909090909,0.7344090909090909,1925.0,0.9469026548602737,51.612149532308315,4.788643533120511,0.8732467532462996,73,0.22,0.84,0.035,0.03,0.21
24305087,2024-07-09,IS2062E350BR,125.51,7.21,9312.0,1584.0,701.0,4296.0,2490.0,95.0,497.0,6597.0,1066.0,0.0,0.12745454545454546,0.03409090909090909,0.7344090909090909,3082.0,0.9456751054781068,52.5615488801485,5.878787878784167,0.807916937053599,59,0.18,1.35,0.022,0.026,0.22
24305089,2024-07-09,IS2062E350BR,132.5,7.28,10143.0,1926.0,1699.0,4050.0,2488.0,88.0,556.0,6341.0,1097.0,0.0,0.12745454545454546,0.03409090909090909,0.7344090909090909,3132.0,0.9479181570972391,47.856603773223725,5.2663551401841815,0.7943805874837822,59,0.19,1.39,0.024,0.023,0.23
24305092,2024-07-09,IS2062E350BR,134.3,0.0,10362.0,1884.0,699.0,3051.0,2466.0,92.0,552.0,6526.0,1055.0,0.0,0.12745454545454546,0.03409090909090909,0.7344090909090909,3110.0,0.9999999999925541,48.592702903584566,5.499999999997081,0.7929260450158222,59,0.19,1.38,0.031,0.02,0.23
