Repository: SiddharthKumar268/FerroMind

# FerroMind
*Ferro-Alloy Optimisation using Machine Learning*
**SAIL Durgapur Steel Plant | Steel Melting Shop**
Intern: Siddharth Kumar | FY 2023-24 to FY 2025-26

---

## Quick Start

```bash

# 2. Place raw Excel files in data/raw/

## Dataset

| | |
|---|---|
| Total heats after cleaning | 47,421 |
| Training set | 37,936 heats (Apr 2023 – Jun 2025) |
| Test set | 9,485 heats (Jun 2025 – Dec 2025) |
| Input features | 21 (16 raw + 5 engineered) |
| Target variables | Mn, Si, C, S, P |
| BOF grades | 76 distinct grades |
| Split method | Chronological 80/20 — no shuffle, no leakage |

---

File: data/processed/sms_train.csv (part 145 of 253)
Heat_Number,Date,BOF Grade Code,Hot Metal Addn. Weight,Scrap Addn. Weight,Lime Into Converter,Dolomite Into Converter,Lime Into Ladle,Iron Ore Into Converter,SIMN Into Ladle,FESI Into Ladle,FEMN Into Ladle,Measered O2 Mainblow II,Duration of Mainblow I/II,Measered O2 2nd Blow,HM_P,HM_S,HM_Si,Total_FA_Ladle,HM_Ratio,O2_per_ton_HM,Lime_Dolo_Ratio,SiMn_FA_Fraction,Grade_Encoded,C,Mn,P,S,Si
24305094,2024-07-09,R34,124.5,7.22,10455.0,2286.0,950.0,4283.0,1160.0,265.0,0.0,6417.0,1096.0,0.0,0.12745454545454546,0.03409090909090909,0.7344090909090909,1425.0,0.9451867597863257,51.5421686742848,4.573490813646293,0.814035087718727,66,0.63,0.8,0.018,0.02,0.27
24305096,2024-07-09,IS2062E350BR,128.6,7.01,10104.0,2253.0,702.0,3060.0,2492.0,96.0,556.0,6586.0,1128.0,0.0,0.12745454545454546,0.03409090909090909,0.7344090909090909,3144.0,0.9483076469216998,51.21306376320986,4.4846870838861586,0.792620865139697,59,0.19,1.35,0.025,0.021,0.2
24305074,2024-07-09,2062BK1,129.32,7.21,9024.0,1500.0,674.0,2694.0,0.0,506.0,1389.0,6451.0,1041.0,0.0,0.12745454545454546,0.03409090909090909,0.7344090909090909,1895.0,0.9471910935256194,49.884008660300935,6.015999999995989,0.0,6,0.2,0.77,0.029,0.027,0.23
24305098,2024-07-09,IS2062E350BR,130.4,0.0,9174.0,1998.0,699.0,5398.0,2359.0,92.0,601.0,6514.0,1116.0,0.0,0.12745454545454546,0.03409090909090909,0.7344090909090909,3052.0,0.9999999999923314,49.95398772967827,4.591591591589293,0.7729357798162605,59,0.2,1.39,0.032,0.023,0.24
24305101,2024-07-09,2062BK1,124.34,7.21,9687.0,1896.0,807.0,3735.0,1825.0,340.0,0.0,6906.0,1677.0,0.0,0.12745454545454546,0.03409090909090909,0.7344090909090909,2165.0,0.9451919422201049,55.541257840955915,5.109177215187179,0.8429561200919894,6,0.2,0.77,0.023,0.019,0.19
24305104,2024-07-09,EXPORTDSP14,123.6,7.0,8181.0,1728.0,2304.0,3095.0,1611.0,261.0,0.0,6499.0,1510.0,0.0,0.12745454545454546,0.03409090909090909,0.7344090909090909,1872.0,0.946401225107608,52.580906148441905,4.73437499999726,0.8605769230764634,55,0.204,0.73,0.018,0.02,0.19
24305106,2024-07-09,EXPORTDSP14,129.32,7.11,8760.0,1941.0,795.0,3785.0,1718.0,265.0,0.0,6488.0,1555.0,0.0,0.12745454545454546,0.03409090909090909,0.7344090909090909,1983.0,0.9478853624499898,50.17012063060494,4.5131375579574895,0.8663640948054129,55,0.19,0.77,0.016,0.019,0.2
24105119,2024-07-09,IS2062E350BR,128.91,7.87,9288.0,1557.0,828.0,4494.0,2532.0,98.0,630.0,6619.0,1100.0,0.0,0.12745454545454546,0.03409090909090909,0.7344090909090909,3260.0,0.9424623482896443,51.34590024007955,5.965317919071313,0.7766871165641789,59,0.19,1.37,0.025,0.017,0.21
24105117,2024-07-09,2062BK1,129.2,0.0,5844.0,1548.0,787.0,4633.0,1780.0,278.0,0.0,6360.0,1116.0,0.0,0.12745454545454546,0.03409090909090909,0.7344090909090909,2058.0,0.9999999999922602,49.22600619156947,3.7751937984471735,0.8649173955292202,6,0.19,1.28,0.024,0.02,0.26
24105037,2024-07-09,SEQRFE550D,127.77,0.0,11622.0,1449.0,791.0,3426.0,1780.0,274.0,0.0,6817.0,1474.0,0.0,0.12745454545454546,0.03409090909090909,0.7344090909090909,2054.0,0.9999999999921734,53.353682397641435,8.020703933741876,0.8666017526772801,73,0.23,0.85,0.026,0.021,0.19
24305099,2024-07-09,EXPORTDSP14,121.43,7.3,7806.0,2499.0,903.0,3968.0,1717.0,258.0,0.0,6491.0,1113.0,0.0,0.12745454545454546,0.03409090909090909,0.7344090909090909,1975.0,0.9432921618818978,53.454665238792266,3.123649459782664,0.8693670886071547,55,0.2,0.76,0.025,0.02,0.19
24305075,2024-07-09,2830C20MMNC,127.18,6.98,8964.0,1962.0,726.0,3493.0,1699.0,251.0,0.0,6399.0,1025.0,0.0,0.12745454545454546,0.03409090909090909,0.7344090909090909,1950.0,0.9479725700585275,50.31451486043155,4.568807339447213,0.8712820512816045,17,0.2,0.82,0.021,0.031,0.2
24305109,2024-07-10,C20MMNATLT,125.6,8.16,9498.0,1623.0,800.0,830.0,1734.0,298.0,0.0,6495.0,1150.0,322.0,0.12706060606060604,0.03403030303030303,0.8005454545454546,2032.0,0.9389952153039849,51.71178343907873,5.852125693157207,0.8533464566924934,41,0.196,0.762,0.026,0.019,0.183
24205120,2024-07-10,SEQRFE550D,126.21,8.14,8544.0,2001.0,712.0,1369.0,1630.0,236.0,344.0,5529.0,896.0,0.0,0.12706060606060604,0.03403030303030303,0.8005454545454546,2210.0,0.9394119836178683,43.80793914869022,4.269865067464133,0.7375565610856392,73,0.216,0.85,0.017,0.02,0.195
24305111,2024-07-10,SEQRFE550D,132.5,0.0,9321.0,1377.0,806.0,2989.0,1707.0,291.0,0.0,6863.0,1149.0,0.0,0.12706060606060604,0.03403030303030303,0.8005454545454546,1998.0,0.9999999999924529,51.796226414703426,6.769063180822971,0.8543543543539267,73,0.22,0.84,0.034,0.027,0.22
24205124,2024-07-10,IS2062E350BR,93.91,0.0,6513.0,1653.0,806.0,0.0,2521.0,101.0,540.0,3203.0,523.0,0.0,0.12706060606060604,0.03403030303030303,0.8005454545454546,3162.0,0.9999999999893515,34.10712384161317,3.9401088929195764,0.7972802024032899,59,0.2,1.43,0.024,0.017,0.25
24205126,2024-07-10,IS2062E350BR,124.84,7.65,9678.0,1785.0,753.0,345.0,2649.0,98.0,547.0,6743.0,1095.0,0.0,0.12706060606060604,0.03403030303030303,0.8005454545454546,3294.0,0.9422597931848271,54.0131368146907,5.421848739492761,0.8041894353367322,59,0.19,1.35,0.028,0.02,0.23
24205128,2024-07-10,2062BK1,130.3,0.0,7098.0,1764.0,701.0,2132.0,1731.0,300.0,0.0,3983.0,942.0,0.0,0.12706060606060604,0.03403030303030303,0.8005454545454546,2031.0,0.9999999999923255,30.567920183955735,4.023809523807243,0.8522895125549718,6,0.2,0.78,0.017,0.019,0.2
24205130,2024-07-10,EXPORTDSP14,120.5,7.23,9744.0,2004.0,710.0,887.0,1634.0,250.0,0.0,6450.0,1134.0,0.0,0.12706060606060604,0.03403030303030303,0.8005454545454546,1884.0,0.9433962264077084,53.52697095391264,4.8622754490993705,0.8673036093413655,55,0.2,0.72,0.025,0.02,0.213
24205132,2024-07-10,IS2062E350BR,127.69,8.32,9552.0,2220.0,699.0,1752.0,2626.0,101.0,543.0,6756.0,1179.0,0.0,0.12706060606060604,0.03403030303030303,0.8005454545454546,3270.0,0.9388280273440276,52.90938992831929,4.302702702700764,0.8030581039752895,59,0.19,1.35,0.038,0.026,0.21
24305149,2024-07-10,IS2062E350BR,131.1,0.0,10383.0,1365.0,798.0,6398.0,2335.0,85.0,495.0,6241.0,1036.0,0.0,0.12706060606060604,0.03403030303030303,0.8005454545454546,2915.0,0.9999999999923723,47.60488176927838,7.606593406587834,0.8010291595194508,59,0.19,1.39,0.03,0.03,0.22
24105172,2024-07-10,IS2062E350BR,127.8,0.0,9582.0,1878.0,805.0,3689.0,2441.0,51.0,562.0,6467.0,1858.0,0.0,0.12706060606060604,0.03403030303030303,0.8005454545454546,3054.0,0.9999999999921753,50.60250391196712,5.102236421722523,0.7992796332675838,59,0.18,1.39,0.031,0.026,0.22
24105113,2024-07-10,ASP1239,126.7,7.5,10176.0,2025.0,785.0,2696.0,1783.0,277.0,0.0,6665.0,1451.0,0.0,0.12706060606060604,0.03403030303030303,0.8005454545454546,2060.0,0.94411326377836,52.6045777422841,5.025185185182703,0.8655339805821041,24,0.43,0.73,0.026,0.015,0.2
24105123,2024-07-10,2830C20MMNC,126.48,7.82,9339.0,1065.0,787.0,4726.0,1788.0,264.0,0.0,6225.0,1079.0,0.0,0.12706060606060604,0.03403030303030303,0.8005454545454546,2052.0,0.9417721518917217,49.21726755179303,8.769014084498808,0.8713450292393414,17,0.209,0.779,0.022,0.022,0.207
24105125,2024-07-10,EXPORTDSP14,126.23,7.23,9552.0,1530.0,0.0,4862.0,1776.0,267.0,0.0,6372.0,1107.0,0.0,0.12706060606060604,0.03403030303030303,0.8005454545454546,2043.0,0.9458264648512976,50.479283846546146,6.2431372548978805,0.8693098384724086,55,0.218,0.767,0.024,0.024,0.227
24105127,2024-07-10,EXPORTDSP14,116.7,8.47,9075.0,1551.0,888.0,5438.0,1777.0,264.0,0.0,6038.0,1040.0,0.0,0.12706060606060604,0.03403030303030303,0.8005454545454546,2041.0,0.9323320284338713,51.73950299869974,5.851063829783461,0.8706516413518517,55,0.22,0.8,0.03,0.024,0.19
24105129,2024-07-10,IS2062E350BR,125.57,8.65,9543.0,1551.0,794.0,5081.0,2629.0,101.0,629.0,6503.0,1135.0,0.0,0.12706060606060604,0.03403030303030303,0.8005454545454546,3359.0,0.9355535687607246,51.7878474153716,6.152804642162377,0.782673414706525,59,0.18,1.35,0.029,0.023,0.21
24105131,2024-07-10,2830C20MMNC,127.38,7.23,9771.0,1548.0,792.0,4728.0,1776.0,264.0,0.0,6634.0,1162.0,0.0,0.12706060606060604,0.03403030303030303,0.8005454545454546,2040.0,0.9462892801356045,52.08038938568001,6.3120155038718915,0.8705882352936909,17,0.18,0.72,0.023,0.023,0.18
24105134,2024-07-10,2062BK1,127.54,8.15,9726.0,1566.0,747.0,3319.0,1773.0,264.0,0.0,6470.0,1100.0,0.0,0.12706060606060604,0.03403030303030303,0.8005454545454546,2037.0,0.9399366202303787,50.72918300101357,6.210727969344693,0.8703976435930926,6,0.18,0.78,0.023,0.02,0.2
24105135,2024-07-10,C20MMNATLT,112.5,0.0,7728.0,990.0,865.0,4285.0,1784.0,298.0,0.0,5836.0,967.0,0.0,0.12706060606060604,0.03403030303030303,0.8005454545454546,2082.0,0.9999999999911111,51.87555555509444,7.806060606052721,0.8568683957728833,41,0.2,0.79,0.019,0.017,0.2
24105137,2024-07-10,IS2062E350BR,124.4,8.2,9627.0,1995.0,800.0,4557.0,2490.0,60.0,474.0,6557.0,1110.0,0.0,0.12706060606060604,0.03403030303030303,0.8005454545454546,3024.0,0.9381598793292749,52.70900321501038,4.8255639097720175,0.8234126984124261,59,0.19,1.39,0.022,0.02,0.23
24105138,2024-07-10,IS2062E350BR,124.6,8.5,8895.0,1473.0,784.0,4162.0,2432.0,64.0,473.0,6696.0,1121.0,0.0,0.12706060606060604,0.03403030303030303,0.8005454545454546,2969.0,0.9361382419163327,53.73996789683997,6.038696537674109,0.8191310205453624,59,0.2,1.36,0.034,0.032,0.23
24105140,2024-07-10,IS2062E350BR,127.3,8.11,9798.0,1092.0,825.0,4003.0,2435.0,60.0,466.0,6687.0,1098.0,0.0,0.12706060606060604,0.03403030303030303,0.8005454545454546,2961.0,0.9401078206857685,52.529457972878795,8.972527472519255,0.8223573117187362,59,0.18,1.39,0.028,0.027,0.18
24105142,2024-07-10,IS2062E350BR,126.6,8.24,8955.0,1737.0,752.0,3992.0,2431.0,0.0,464.0,6827.0,1312.0,0.0,0.12706060606060604,0.03403030303030303,0.8005454545454546,2895.0,0.9388905369256979,53.92575039451876,5.155440414504804,0.8397236614850294,59,0.2,1.41,0.029,0.021,0.19
24105146,2024-07-10,IS2062E350BR,124.1,8.16,9924.0,1500.0,785.0,4834.0,2430.0,91.0,467.0,6668.0,1159.0,0.0,0.12706060606060604,0.03403030303030303,0.8005454545454546,2988.0,0.9383033418952194,53.73086220746389,6.615999999995589,0.8132530120479206,59,0.2,1.35,0.028,0.029,0.24
24105148,2024-07-10,2830C20MMNC,127.78,8.22,9303.0,2154.0,785.0,4475.0,1721.0,263.0,0.0,6685.0,1106.0,0.0,0.12706060606060604,0.03403030303030303,0.8005454545454546,1984.0,0.9395588235225033,52.316481452087054,4.3189415041762675,0.867439516128595,17,0.205,0.839,0.027,0.023,0.229
24105150,2024-07-10,2830C20MMNC,124.8,9.08,9759.0,1500.0,789.0,4164.0,1728.0,261.0,0.0,6824.0,1117.0,0.0,0.12706060606060604,0.03403030303030303,0.8005454545454546,1989.0,0.9321780699063925,54.67948717904904,6.505999999995662,0.8687782805425497,17,0.209,0.854,0.029,0.023,0.238
24105153,2024-07-10,C20MMNATLT,128.93,8.15,9837.0,1986.0,817.0,4185.0,1773.0,270.0,216.0,6423.0,1495.0,0.0,0.12706060606060604,0.03403030303030303,0.8005454545454546,2259.0,0.9405456667570722,49.81773055107564,4.953172205435572,0.7848605577685769,41,0.201,0.769,0.024,0.023,0.184
24105157,2024-07-10,1786500D,128.76,9.07,10248.0,2094.0,812.0,4928.0,1831.0,277.0,332.0,6417.0,1580.0,0.0,0.12706060606060604,0.03403030303030303,0.8005454545454546,2440.0,0.9341942973160112,49.83690587100158,4.893982808020586,0.7504098360652662,2,0.208,0.798,0.022,0.032,0.19
24105159,2024-07-10,IS2062E350BR,126.55,9.07,10548.0,1869.0,800.0,5202.0,2433.0,55.0,417.0,6745.0,1552.0,0.0,0.12706060606060604,0.03403030303030303,0.8005454545454546,2905.0,0.9331219584063329,53.29909126785224,5.643659711072422,0.8375215146296601,59,0.19,1.37,0.023,0.022,0.21
24105161,2024-07-10,IS2062E350BR,129.17,8.0,11517.0,1149.0,807.0,4137.0,2450.0,55.0,505.0,4864.0,1645.0,0.0,0.12706060606060604,0.03403030303030303,0.8005454545454546,3010.0,0.9416782095141674,37.65580243061349,10.023498694508248,0.8139534883718226,59,0.19,1.38,0.022,0.022,0.23
24105163,2024-07-10,IS2062E350BR,129.27,10.0,9708.0,2064.0,799.0,3896.0,2436.0,47.0,504.0,6265.0,1595.0,0.0,0.12706060606060604,0.03403030303030303,0.8005454545454546,2987.0,0.9281970273502679,48.46445424268226,4.703488372090744,0.8155339805822512,59,0.18,1.35,0.031,0.021,0.19
24105169,2024-07-10,IS2062E350BR,124.97,0.0,9852.0,2091.0,861.0,3683.0,2442.0,57.0,560.0,6246.0,1447.0,0.0,0.12706060606060604,0.03403030303030303,0.8005454545454546,3059.0,0.9999999999919981,49.97999519844779,4.711621233857144,0.7983000980710041,59,0.18,1.4,0.027,0.019,0.2
24205133,2024-07-10,EXPORTDSP14,130.31,0.0,10182.0,2439.0,611.0,2391.0,1691.0,253.0,0.0,6482.0,1082.0,0.0,0.12706060606060604,0.03403030303030303,0.8005454545454546,1944.0,0.999999999992326,49.742920727114246,4.1746617466157545,0.8698559670777418,55,0.21,0.76,0.021,0.021,0.2
24205136,2024-07-10,2830C20MMNC,123.82,8.16,9966.0,2451.0,806.0,2285.0,1731.0,240.0,0.0,4373.0,742.0,0.0,0.12706060606060604,0.03403030303030303,0.8005454545454546,1971.0,0.93817245036416,35.31739622003459,4.066095471234571,0.8782343987818985,17,0.19,0.73,0.019,0.017,0.16
24205139,2024-07-10,C20MMNATLT,127.8,8.15,8973.0,2010.0,803.0,2034.0,1701.0,283.0,0.0,6665.0,1110.0,0.0,0.12706060606060604,0.03403030303030303,0.8005454545454546,1984.0,0.9400514895112907,52.15179968660288,4.464179104475391,0.8573588709673098,41,0.2,0.74,0.022,0.022,0.21
24205141,2024-07-10,2830C20MMNC,134.94,0.0,9000.0,0.0,795.0,5078.0,1691.0,233.0,0.0,6400.0,1292.0,0.0,0.12706060606060604,0.03403030303030303,0.8005454545454546,1924.0,0.9999999999925894,47.428486734493646,9000000000000.0,0.878898128897672,17,0.2,0.75,0.018,0.021,0.2
24305147,2024-07-10,SEQRFE550D,122.7,0.0,10806.0,243.0,955.0,6066.0,1617.0,312.0,0.0,6225.0,1337.0,135.0,0.12706060606060604,0.03403030303030303,0.8005454545454546,1929.0,0.99999999999185,50.733496332104856,44.46913580228614,0.8382581648518205,73,0.21,0.85,0.022,0.02,0.23
24305144,2024-07-10,2830C20MMNC,123.64,8.16,9462.0,261.0,799.0,3885.0,1618.0,303.0,193.0,6680.0,1108.0,0.0,0.12706060606060604,0.03403030303030303,0.8005454545454546,2114.0,0.9380880121324879,54.027822710659756,36.25287356307949,0.7653736991481715,17,0.2,0.78,0.037,0.023,0.19
24305179,2024-07-10,1786500D,130.58,8.55,10263.0,2079.0,698.0,4823.0,1715.0,315.0,399.0,6674.0,1152.0,268.0,0.12706060606060604,0.03403030303030303,0.8005454545454546,2429.0,0.9385466829516385,51.110430387110505,4.936507936505562,0.7060518731985566,2,0.18,0.92,0.021,0.026,0.211
24305176,2024-07-10,2062BK1,124.06,10.0,10122.0,2196.0,701.0,4055.0,1713.0,267.0,0.0,6667.0,1149.0,0.0,0.12706060606060604,0.03403030303030303,0.8005454545454546,1980.0,0.9254065343806848,53.740125745173785,4.60928961748424,0.8651515151510782,6,0.21,0.76,0.018,0.021,0.23
24305170,2024-07-10,2062BK1,128.62,10.83,10494.0,2313.0,797.0,3948.0,1693.0,284.0,197.0,6339.0,1056.0,309.0,0.12706060606060604,0.03403030303030303,0.8005454545454546,2174.0,0.9223377554612955,49.28471466296622,4.536964980542786,0.77874885004564,6,0.21,0.76,0.019,0.024,0.19
24305167,2024-07-10,2062BK1,126.29,10.0,9486.0,2523.0,1002.0,3924.0,1678.0,285.0,231.0,4634.0,846.0,472.0,0.12706060606060604,0.03403030303030303,0.8005454545454546,2194.0,0.9266270452643142,36.69332488687391,3.759809750295775,0.7648131267088584,6,0.21,0.78,0.017,0.027,0.2
24305164,2024-07-10,2062BK1,128.55,10.82,10008.0,2661.0,800.0,3813.0,1738.0,285.0,172.0,6523.0,1064.0,321.0,0.12706060606060604,0.03403030303030303,0.8005454545454546,2195.0,0.9223649278831718,50.7429015943155,3.7609921082285753,0.7917995444187736,6,0.21,0.84,0.016,0.027,0.19
24305162,2024-07-10,2830C20MMNC,131.03,0.0,9828.0,2118.0,768.0,3824.0,1562.0,309.0,0.0,6329.0,1189.0,283.0,0.12706060606060604,0.03403030303030303,0.8005454545454546,1871.0,0.9999999999923682,48.301915591480565,4.640226628892993,0.8348476750396393,17,0.194,0.777,0.018,0.027,0.214
24305160,2024-07-10,C20MMNATLT,133.23,9.99,9807.0,2295.0,654.0,3887.0,1728.0,289.0,200.0,6465.0,1129.0,0.0,0.12706060606060604,0.03403030303030303,0.8005454545454546,2217.0,0.9302471721761608,48.52510695752815,4.273202614377223,0.7794316644110152,41,0.18,0.81,0.018,0.025,0.19
24305173,2024-07-10,C20MMNATLT,126.74,9.07,10917.0,2685.0,704.0,4497.0,1722.0,275.0,0.0,6676.0,1089.0,287.0,0.12706060606060604,0.03403030303030303,0.8005454545454546,1997.0,0.9332155216778352,52.67476723960333,4.065921787707983,0.8622934401598086,41,0.19,0.76,0.02,0.021,0.21
24305152,2024-07-10,IS2062E350BR,135.08,8.14,10191.0,2202.0,807.0,4079.0,2558.0,85.0,501.0,2380.0,1211.0,4360.0,0.12706060606060604,0.03403030303030303,0.8005454545454546,3144.0,0.9431643625126158,17.61918862883018,4.628065395093266,0.813613231551904,59,0.19,1.35,0.02,0.019,0.26
24205174,2024-07-10,SEQRFE550D,124.65,0.0,9441.0,1974.0,712.0,2747.0,1606.0,283.0,240.0,6490.0,1033.0,0.0,0.12706060606060604,0.03403030303030303,0.8005454545454546,2129.0,0.9999999999919775,52.065784195330394,4.782674772034051,0.754344762799082,73,0.21,0.85,0.019,0.025,0.22
24205171,2024-07-10,SEQRFE550D,124.63,10.0,9945.0,2790.0,718.0,2518.0,1603.0,267.0,277.0,6802.0,1196.0,0.0,0.12706060606060604,0.03403030303030303,0.8005454545454546,2147.0,0.9257223501379654,54.57754954622019,3.5645161290309804,0.7466231951556839,73,0.23,0.85,0.016,0.024,0.23
24205168,2024-07-10,SEQRFE550D,123.21,10.82,9939.0,2289.0,704.0,1856.0,1586.0,277.0,280.0,6752.0,1190.0,0.0,0.12706060606060604,0.03403030303030303,0.8005454545454546,2143.0,0.9192718048129578,54.80074669219381,4.342070773261537,0.7400839944000279,73,0.23,0.87,0.018,0.025,0.23
24205155,2024-07-10,SEQRFE550D,127.35,9.2,11646.0,1728.0,814.0,3030.0,1586.0,280.0,290.0,7223.0,1458.0,0.0,0.12706060606060604,0.03403030303030303,0.8005454545454546,2156.0,0.9326254119301897,56.71770710595432,6.739583333329433,0.7356215213354659,73,0.21,0.86,0.015,0.021,0.2
24205154,2024-07-10,SEQRFE550D,124.57,8.14,9249.0,996.0,798.0,3728.0,1633.0,270.0,304.0,6469.0,1139.0,0.0,0.12706060606060604,0.03403030303030303,0.8005454545454546,2207.0,0.9386632506899356,51.930641406021266,9.28614457830393,0.7399184413227278,73,0.23,0.84,0.022,0.021,0.22
24205151,2024-07-10,SEQRFE550D,125.14,8.1,9999.0,2172.0,800.0,4244.0,1610.0,199.0,250.0,6216.0,1040.0,0.0,0.12706060606060604,0.03403030303030303,0.8005454545454546,2059.0,0.9392074452045992,49.672366948620166,4.603591160218875,0.7819329771730054,73,0.22,0.86,0.019,0.02,0.23
24205143,2024-07-10,2830C20MMNC,121.4,8.5,8934.0,1005.0,778.0,3069.0,1509.0,199.0,0.0,780.0,147.0,0.0,0.12706060606060604,0.03403030303030303,0.8005454545454546,1708.0,0.9345650500312968,6.425041186108524,8.889552238797124,0.8834894613577966,17,0.205,0.724,0.022,0.022,0.221
24205182,2024-07-10,2830C20MMNC,130.9,10.0,10488.0,2781.0,698.0,2032.0,1623.0,270.0,253.0,6838.0,1597.0,0.0,0.12706060606060604,0.03403030303030303,0.8005454545454546,2146.0,0.9290276791985166,52.23834988500964,3.7713052858670366,0.7562907735318004,17,0.21,0.85,0.024,0.02,0.21
24205145,2024-07-10,1786500D,128.9,0.0,9957.0,2169.0,855.0,4720.0,1603.0,199.0,253.0,6389.0,1033.0,0.0,0.12706060606060604,0.03403030303030303,0.8005454545454546,2055.0,0.9999999999922421,49.565554693176374,4.590594744119598,0.780048661800107,2,0.21,0.78,0.022,0.023,0.177
24305211,2024-07-11,S.TOWER6VAN,124.75,7.5,10482.0,1074.0,798.0,3499.0,2500.0,0.0,501.0,6507.0,1287.0,0.0,0.11742857142857144,0.0330952380952381,0.7036666666666667,3001.0,0.9432892249456085,52.16032064086445,9.759776536303763,0.8330556481170166,67,0.193,1.389,0.034,0.014,0.24
24305209,2024-07-11,2830C20MMNC,128.77,7.5,9876.0,2217.0,804.0,3251.0,1708.0,281.0,151.0,6529.0,1389.0,0.0,0.11742857142857144,0.0330952380952381,0.7036666666666667,2140.0,0.9449622073754682,50.70280344761433,4.454668470904621,0.7981308411211224,17,0.225,0.882,0.023,0.023,0.197
24305207,2024-07-11,C20MMNATLT,126.53,8.5,9684.0,2223.0,793.0,3013.0,1716.0,285.0,147.0,6782.0,1312.0,0.0,0.11742857142857144,0.0330952380952381,0.7036666666666667,2148.0,0.9370510256910536,53.599936773464,4.356275303641765,0.7988826815638739,41,0.21,0.86,0.026,0.021,0.19
24305205,2024-07-11,C20MMNATLT,124.2,6.9,9867.0,2451.0,804.0,3398.0,1705.0,278.0,153.0,6432.0,1190.0,0.0,0.11742857142857144,0.0330952380952381,0.7036666666666667,2136.0,0.9473684210454054,51.7874396131096,4.0257037943680025,0.7982209737823979,41,0.21,0.81,0.021,0.022,0.2
24305195,2024-07-11,2830C20MMNC,114.72,0.0,9378.0,2652.0,801.0,3564.0,1834.0,162.0,255.0,5560.0,989.0,304.0,0.11742857142857144,0.0330952380952381,0.7036666666666667,2251.0,0.9999999999912831,48.46582984616051,3.536199095021291,0.8147490004438851,17,0.214,0.889,0.016,0.019,0.201
24305199,2024-07-11,2830C20MMNC,127.95,10.0,9738.0,2322.0,779.0,3755.0,1922.0,126.0,204.0,6691.0,1133.0,272.0,0.11742857142857144,0.0330952380952381,0.7036666666666667,2252.0,0.9275099673727619,52.29386479052525,4.193798449610597,0.8534635879214683,17,0.21,0.92,0.019,0.015,0.21
24305197,2024-07-11,2830C20MMNC,127.55,10.0,9915.0,2415.0,802.0,3679.0,1731.0,286.0,148.0,6279.0,1290.0,299.0,0.11742857142857144,0.0330952380952381,0.7036666666666667,2165.0,0.9272991639336438,49.227753821644626,4.105590062110101,0.7995381062351965,17,0.201,0.928,0.018,0.025,0.239
24305186,2024-07-11,IS2062E350BR,129.36,10.0,10173.0,1686.0,710.0,4796.0,2527.0,102.0,507.0,6829.0,2036.0,0.0,0.11742857142857144,0.0330952380952381,0.7036666666666667,3136.0,0.9282433983859915,52.790661718825056,6.033807829177916,0.8058035714283145,59,0.19,1.42,0.029,0.019,0.21
24305184,2024-07-11,IS2062E350BR,130.26,10.0,9708.0,2424.0,701.0,5059.0,2594.0,102.0,488.0,6357.0,1090.0,0.0,0.11742857142857144,0.0330952380952381,0.7036666666666667,3184.0,0.9287038357270163,48.80239520920619,4.0049504950478525,0.8146984924620557,59,0.2,1.38,0.023,0.018,0.21
24305181,2024-07-11,C20MMNATLT,125.46,10.0,10494.0,2412.0,696.0,4854.0,1735.0,288.0,0.0,6406.0,1463.0,0.0,0.11742857142857144,0.0330952380952381,0.7036666666666667,2023.0,0.9261774693568127,51.0600988358755,4.3507462686549125,0.8576371725156413,41,0.202,0.772,0.016,0.024,0.212
24305213,2024-07-11,2062BK1,123.32,10.83,10227.0,1131.0,810.0,3662.0,1694.0,268.0,0.0,6325.0,1310.0,0.0,0.11742857142857144,0.0330952380952381,0.7036666666666667,1962.0,0.9192694744620256,51.28932857564637,9.042440318294393,0.8634046890923224,6,0.198,0.761,0.021,0.022,0.173
24305201,2024-07-11,IS2062E350BR,124.1,8.2,9621.0,2310.0,677.0,3001.0,2518.0,129.0,427.0,6719.0,1183.0,0.0,0.11742857142857144,0.0330952380952381,0.7036666666666667,3074.0,0.9380196522982767,54.141821111570174,4.164935064933262,0.8191281717629085,59,0.2,1.42,0.033,0.022,0.23
24305215,2024-07-11,C20MMNATLT,126.63,8.1,10032.0,924.0,801.0,3582.0,1711.0,261.0,0.0,6353.0,1063.0,0.0,0.11742857142857144,0.0330952380952381,0.7036666666666667,1972.0,0.9398797595120622,50.16978599028532,10.857142857131107,0.8676470588230895,41,0.204,0.762,0.033,0.024,0.172
24205226,2024-07-11,SEQRFE550D,128.93,7.15,8991.0,0.0,806.0,4875.0,1684.0,263.0,0.0,6546.0,1132.0,0.0,0.11742857142857144,0.0330952380952381,0.7036666666666667,1947.0,0.9474573780059711,50.7717366008627,8991000000000.0,0.864920390343675,73,0.22,0.89,0.019,0.018,0.23
24205236,2024-07-11,2062BK1,128.18,7.6,7254.0,2004.0,800.0,4820.0,1694.0,246.0,0.0,6581.0,1256.0,0.0,0.11742857142857144,0.0330952380952381,0.7036666666666667,1940.0,0.9440271026591249,51.34186300474847,3.61976047904011,0.8731958762882097,6,0.19,0.73,0.018,0.022,0.21
24205180,2024-07-11,IS2062E350BR,130.41,10.0,10500.0,2343.0,710.0,2603.0,2393.0,105.0,678.0,6341.0,1143.0,0.0,0.11742857142857144,0.0330952380952381,0.7036666666666667,3176.0,0.9287800014177853,48.62357181160476,4.481434058896935,0.7534634760702917,59,0.19,1.36,0.023,0.02,0.23
24205185,2024-07-11,C20MMNATLT,128.68,9.82,10515.0,1797.0,707.0,2021.0,1576.0,348.0,138.0,6854.0,1106.0,0.0,0.11742857142857144,0.0330952380952381,0.7036666666666667,2062.0,0.9290974729174796,53.26391047518446,5.851419031716277,0.7643064985447312,41,0.19,0.8,0.018,0.016,0.22
24205188,2024-07-11,2830C20MMNC,128.82,10.0,9939.0,2196.0,709.0,2029.0,1607.0,273.0,327.0,6581.0,1060.0,0.0,0.11742857142857144,0.0330952380952381,0.7036666666666667,2207.0,0.9279642702713733,51.0867877654783,4.525956284150944,0.7281377435429415,17,0.203,0.878,0.024,0.019,0.223
24205189,2024-07-11,2062BK1,125.3,10.0,10179.0,2268.0,707.0,3071.0,1627.0,263.0,229.0,6769.0,1091.0,0.0,0.11742857142857144,0.0330952380952381,0.7036666666666667,2119.0,0.9260901699857643,54.02234636828394,4.488095238093259,0.7678150070784484,6,0.19,0.86,0.026,0.02,0.2
24205193,2024-07-11,IS2062E350BR,125.82,10.0,9588.0,1467.0,806.0,2579.0,2373.0,0.0,432.0,6437.0,1308.0,371.0,0.11742857142857144,0.0330952380952381,0.7036666666666667,2805.0,0.9263731409149878,51.16038785526021,6.5357873210589394,0.8459893048125326,59,0.18,1.4,0.024,0.017,0.19
24205196,2024-07-11,2062BK1,126.19,0.0,9891.0,1965.0,814.0,2357.0,2423.0,0.0,425.0,6513.0,1500.0,0.0,0.11742857142857144,0.0330952380952381,0.7036666666666667,2848.0,0.9999999999920755,51.612647594487576,5.03358778625698,0.8507724719098136,6,0.16,1.25,0.024,0.02,0.19
24205198,2024-07-11,C20MMNATLT,123.12,0.0,10158.0,1500.0,707.0,3014.0,1789.0,267.0,229.0,6532.0,1195.0,0.0,0.11742857142857144,0.0330952380952381,0.7036666666666667,2285.0,0.9999999999918778,53.053931123675646,6.771999999995486,0.7829321663016268,41,0.214,0.897,0.018,0.021,0.185
24205200,2024-07-11,IS2062E350BR,124.62,0.0,9099.0,1503.0,715.0,3039.0,2379.0,0.0,442.0,6273.0,1455.0,0.0,0.11742857142857144,0.0330952380952381,0.7036666666666667,2821.0,0.9999999999919755,50.3370245542422,6.053892215564835,0.8433179723499314,59,0.18,1.36,0.021,0.016,0.2
24205202,2024-07-11,C20MMNATLT,114.5,6.64,8415.0,0.0,718.0,3927.0,1499.0,256.0,0.0,5974.0,988.0,0.0,0.11742857142857144,0.0330952380952381,0.7036666666666667,1755.0,0.945187386487162,52.174672488627294,8414999999999.999,0.8541310541305674,41,0.22,0.863,0.017,0.014,0.23
24205204,2024-07-11,SAILTOWER6VA,125.1,7.2,8841.0,0.0,806.0,3965.0,2410.0,0.0,442.0,6175.0,1050.0,0.0,0.11742857142857144,0.0330952380952381,0.7036666666666667,2852.0,0.9455782312853699,49.36051159033285,8841000000000.0,0.8450210378678664,68,0.19,1.33,0.025,0.02,0.27
24205206,2024-07-11,2830C20MMNC,131.12,0.0,10842.0,1497.0,806.0,6056.0,1718.0,250.0,0.0,6264.0,1262.0,0.0,0.11742857142857144,0.0330952380952381,0.7036666666666667,1968.0,0.9999999999923734,47.77303233642638,7.242484969935042,0.8729674796743532,17,0.2,0.9,0.017,0.017,0.22
24205208,2024-07-11,SAILTOWER6VA,124.08,7.3,9297.0,0.0,814.0,4178.0,2349.0,0.0,493.0,6597.0,1592.0,0.0,0.11742857142857144,0.0330952380952381,0.7036666666666667,2842.0,0.9444359872054771,53.16731141156377,9297000000000.0,0.8265306122446071,68,0.18,1.36,0.025,0.012,0.23
24205210,2024-07-11,2062BK1,125.8,7.16,9105.0,0.0,817.0,3413.0,1704.0,250.0,0.0,6197.0,1093.0,0.0,0.11742857142857144,0.0330952380952381,0.7036666666666667,1954.0,0.9461492178027516,49.26073131916327,9105000000000.0,0.8720573183209457,6,0.218,0.8,0.017,0.017,0.21
24205212,2024-07-11,1786500D,133.03,0.0,5880.0,0.0,806.0,2303.0,1721.0,273.0,0.0,6304.0,1113.0,0.0,0.11742857142857144,0.0330952380952381,0.7036666666666667,1994.0,0.999999999992483,47.38780726116374,5880000000000.0,0.8630892678029773,2,0.19,0.78,0.016,0.018,0.222
24205214,2024-07-11,1786500D,129.11,7.21,9645.0,0.0,811.0,4106.0,1684.0,257.0,0.0,6440.0,1112.0,0.0,0.11742857142857144,0.0330952380952381,0.7036666666666667,1941.0,0.9471097417770898,49.879947331346294,9645000000000.0,0.8675940236986772,2,0.21,0.79,0.019,0.02,0.195
24205216,2024-07-11,SEQRFE550D,125.34,8.15,8682.0,1005.0,825.0,3039.0,1714.0,246.0,0.0,6478.0,1114.0,0.0,0.11742857142857144,0.0330952380952381,0.7036666666666667,1960.0,0.9389467375763058,51.683421094210274,8.638805970140657,0.8744897959179212,73,0.23,0.85,0.019,0.019,0.23
24205218,2024-07-11,2062BK1,121.96,7.74,8100.0,654.0,709.0,4267.0,1634.0,257.0,0.0,5848.0,1418.0,0.0,0.11742857142857144,0.0330952380952381,0.7036666666666667,1891.0,0.9403238242024649,47.9501475889804,12.385321100898494,0.8640930724479831,6,0.21,0.74,0.014,0.015,0.2
24205222,2024-07-11,C20MMNATLT,126.82,8.14,8544.0,0.0,806.0,3615.0,1704.0,267.0,0.0,6085.0,1059.0,362.0,0.11742857142857144,0.0330952380952381,0.7036666666666667,1971.0,0.9396858328323973,47.98139094742169,8543999999999.999,0.8645357686449191,41,0.21,0.78,0.021,0.024,0.23
24205224,2024-07-11,SEQRFE550D,120.66,8.14,8157.0,0.0,808.0,3772.0,1714.0,273.0,0.0,6298.0,1175.0,0.0,0.11742857142857144,0.0330952380952381,0.7036666666666667,1987.0,0.9368012422287515,52.19625393624899,8156999999999.999,0.8626069451429982,73,0.21,0.85,0.017,0.016,0.23
24205228,2024-07-11,IS2062E350BR,131.78,7.65,9291.0,0.0,814.0,4027.0,2518.0,101.0,540.0,539.0,108.0,0.0,0.11742857142857144,0.0330952380952381,0.7036666666666667,3159.0,0.9451337588686428,4.0901502503863245,9291000000000.0,0.7970876859763225,59,0.2,1.35,0.022,0.019,0.24
24205234,2024-07-11,2062BK1,125.25,7.1,9123.0,1998.0,828.0,4057.0,1677.0,246.0,0.0,6666.0,1246.0,0.0,0.11742857142857144,0.0330952380952381,0.7036666666666667,1923.0,0.9463543634231482,53.22155688580262,4.56606606606378,0.8720748829948664,6,0.19,0.76,0.019,0.02,0.24
24305219,2024-07-11,SEQRFE550D,126.85,7.21,9723.0,1305.0,763.0,4137.0,1709.0,268.0,0.0,6634.0,1418.0,0.0,0.11742857142857144,0.0330952380952381,0.7036666666666667,1977.0,0.9462181112863925,52.297989751262925,7.450574712637969,0.8644410723313787,73,0.22,0.82,0.02,0.021,0.22
24305203,2024-07-11,C20MMNATLT,123.22,6.5,10104.0,2031.0,820.0,3289.0,1701.0,274.0,177.0,6624.0,1136.0,219.0,0.11742857142857144,0.0330952380952381,0.7036666666666667,2152.0,0.9498920752316538,53.757506897794535,4.974889217131967,0.790427509293313,41,0.22,0.85,0.024,0.02,0.21
24305217,2024-07-11,2062BK1,128.4,7.98,9426.0,1029.0,795.0,4686.0,1718.0,269.0,0.0,6908.0,1231.0,0.0,0.11742857142857144,0.0330952380952381,0.7036666666666667,1987.0,0.9414870215505099,53.800623052540494,9.160349854218504,0.8646200301958407,6,0.19,0.7,0.021,0.024,0.18
24105178,2024-07-11,2830C20MMNC,130.18,10.0,10107.0,1980.0,830.0,2999.0,1733.0,284.0,0.0,6495.0,1280.0,0.0,0.11742857142857144,0.0330952380952381,0.7036666666666667,2017.0,0.9286631473753127,49.892456598172586,5.104545454542876,0.8591968269703226,17,0.195,0.82,0.038,0.026,0.193
24105175,2024-07-11,IS2062E350BR,127.8,10.0,9516.0,1974.0,792.0,3499.0,2434.0,51.0,552.0,6542.0,3354.0,0.0,0.11742857142857144,0.0330952380952381,0.7036666666666667,3037.0,0.9274310594998009,51.18935837205642,4.820668693006676,0.8014487981558112,59,0.18,1.43,0.036,0.021,0.23
24105231,2024-07-11,IS2062E350BR,127.08,0.0,9918.0,1986.0,709.0,3078.0,2530.0,105.0,511.0,2356.0,1471.0,0.0,0.11742857142857144,0.0330952380952381,0.7036666666666667,3146.0,0.999999999992131,18.539502675334123,4.993957703924978,0.8041958041955486,59,0.19,1.38,0.027,0.025,0.22
24105229,2024-07-11,C20MMNATLT,129.39,7.81,7707.0,972.0,787.0,2166.0,1732.0,294.0,0.0,5518.0,1515.0,0.0,0.11742857142857144,0.0330952380952381,0.7036666666666667,2026.0,0.9430758017423975,42.64626323485088,7.929012345670855,0.8548864758139907,41,0.22,0.81,0.028,0.024,0.21
24105225,2024-07-11,2062BK1,127.34,0.0,10974.0,1047.0,750.0,4037.0,1719.0,284.0,0.0,5696.0,1031.0,0.0,0.11742857142857144,0.0330952380952381,0.7036666666666667,2003.0,0.999999999992147,44.730642374393504,10.481375358156178,0.8582126809781038,6,0.2,0.79,0.019,0.018,0.22
24105223,2024-07-11,C20MMNATLT,129.67,8.12,8799.0,489.0,807.0,3001.0,1728.0,273.0,0.0,5027.0,1213.0,0.0,0.11742857142857144,0.0330952380952381,0.7036666666666667,2001.0,0.9410697438062191,38.767640934381376,17.993865030638048,0.8635682158916224,41,0.21,0.94,0.03,0.02,0.23
24105233,2024-07-11,IS2062E350BR,125.42,7.5,8928.0,984.0,775.0,3001.0,2423.0,68.0,410.0,6499.0,1132.0,0.0,0.11742857142857144,0.0330952380952381,0.7036666666666667,2901.0,0.9435750827494465,51.81789188285905,9.073170731698097,0.835229231299264,59,0.19,1.41,0.029,0.024,0.21
24105194,2024-07-11,2830C20MMNC,126.58,10.83,9648.0,1947.0,0.0,4110.0,0.0,0.0,0.0,6480.0,1183.0,0.0,0.11742857142857144,0.0330952380952381,0.7036666666666667,0.0,0.9211847754827074,51.19292147218207,4.955315870567563,0.0,17,0.216,0.892,0.026,0.022,0.196
24105220,2024-07-11,C20MMNATLT,127.0,7.61,9198.0,1071.0,647.0,1143.0,1726.0,282.0,0.0,4601.0,827.0,2827.0,0.11742857142857144,0.0330952380952381,0.7036666666666667,2008.0,0.9434663100739658,36.22834645640765,8.588235294109628,0.8595617529876197,41,0.17,0.82,0.026,0.019,0.25
24105187,2024-07-11,IS2062E350BR,124.61,10.1,10419.0,1611.0,802.0,4127.0,2491.0,68.0,541.0,5554.0,1598.0,0.0,0.11742857142857144,0.0330952380952381,0.7036666666666667,3100.0,0.9250241258932149,44.57106171218545,6.467411545619822,0.803548387096515,59,0.2,1.39,0.028,0.024,0.21
24105183,2024-07-11,C20MMNATLT,132.4,0.0,10428.0,1665.0,785.0,5054.0,1682.0,277.0,0.0,5076.0,1383.0,0.0,0.11742857142857144,0.0330952380952381,0.7036666666666667,1959.0,0.9999999999924473,38.33836857977086,6.263063063059302,0.8586013272073207,41,0.208,0.808,0.019,0.02,0.222
24105191,2024-07-11,2830C20MMNC,129.69,10.0,9966.0,1878.0,787.0,4641.0,1733.0,254.0,414.0,4532.0,1234.0,0.0,0.11742857142857144,0.0330952380952381,0.7036666666666667,2401.0,0.9284129143036123,34.94486853238535,5.306709265172893,0.7217825905869547,17,0.205,0.87,0.025,0.026,0.19
24305278,2024-07-12,IS2062E350BR,127.49,7.23,9654.0,0.0,696.0,2943.0,2501.0,104.0,492.0,6296.0,994.0,0.0,0.11555172413793104,0.03644827586206896,0.6648620689655172,3097.0,0.9463331353848996,49.38426543219559,9654000000000.0,0.8075556990633492,59,0.185,1.4,0.027,0.027,0.21
24205272,2024-07-12,C20MMNATLT,127.07,8.45,8067.0,1329.0,811.0,1650.0,1681.0,276.0,0.0,6663.0,1205.0,509.0,0.11555172413793104,0.03644827586206896,0.6648620689655172,1957.0,0.9376475796861155,52.43566538087325,6.0699774266320015,0.8589678078687486,41,0.21,0.78,0.022,0.022,0.21
24304925,2024-07-12,2830C20MMNC,128.2,7.15,9900.0,1977.0,701.0,3945.0,1718.0,258.0,0.0,5675.0,1123.0,0.0,0.11555172413793104,0.03644827586206896,0.6648620689655172,1976.0,0.9471739933435747,44.26677067048155,5.007587253411731,0.8694331983801268,17,0.21,0.82,0.02,0.022,0.25
24305237,2024-07-12,S.TOWER6VAN,128.4,7.3,9897.0,2535.0,809.0,4928.0,2447.0,94.0,451.0,6615.0,1041.0,189.0,0.11555172413793104,0.03644827586206896,0.6648620689655172,2992.0,0.9462048636628873,51.51869158838381,3.9041420118327794,0.8178475935826144,67,0.19,1.32,0.026,0.02,0.189
24205269,2024-07-12,EXPORTDSP14,132.76,0.0,9195.0,1563.0,712.0,1232.0,1728.0,300.0,0.0,6041.0,1082.0,0.0,0.11555172413793104,0.03644827586206896,0.6648620689655172,2028.0,0.9999999999924677,45.50316360315229,5.882917466406985,0.8520710059167396,55,0.2,0.84,0.018,0.023,0.2
24305293,2024-07-12,S.TOWER6VAN,127.44,7.11,11139.0,0.0,701.0,7344.0,2487.0,109.0,443.0,6192.0,1146.0,307.0,0.11555172413793104,0.03644827586206896,0.6648620689655172,3039.0,0.9471571906284121,48.587570621087664,11139000000000.0,0.8183613030599479,67,0.2,1.26,0.038,0.018,0.18
24305288,2024-07-12,1786550D,124.8,10.0,9498.0,0.0,696.0,4140.0,1680.0,268.0,0.0,6566.0,1071.0,0.0,0.11555172413793104,0.03644827586206896,0.6648620689655172,1948.0,0.9258160237320043,52.61217948675792,9498000000000.0,0.8624229979461692,3,0.2,0.7,0.02,0.03,0.2
24305286,2024-07-12,1786550D,125.24,7.23,10428.0,0.0,702.0,3909.0,1664.0,272.0,0.0,6356.0,1128.0,0.0,0.11555172413793104,0.03644827586206896,0.6648620689655172,1936.0,0.9454216048845367,50.7505589264552,10428000000000.0,0.859504132230961,3,0.22,0.74,0.02,0.02,0.22
24305284,2024-07-12,1786550D,121.87,9.07,10365.0,0.0,696.0,3453.0,1682.0,268.0,0.0,5939.0,949.0,275.0,0.11555172413793104,0.03644827586206896,0.6648620689655172,1950.0,0.9307316328018121,48.732255681884524,10365000000000.0,0.8625641025636602,3,0.2,0.8,0.02,0.02,0.22
24305282,2024-07-12,S.TOWER6VAN,124.56,7.33,10191.0,0.0,693.0,2898.0,2450.0,105.0,373.0,6096.0,978.0,0.0,0.11555172413793104,0.03644827586206896,0.6648620689655172,2928.0,0.9444233831151382,48.9402697491254,10191000000000.0,0.8367486338794956,67,0.17,1.35,0.025,0.024,0.2
24305280,2024-07-12,IS2062E350BR,124.23,8.16,9945.0,0.0,704.0,3126.0,2451.0,108.0,390.0,6311.0,1110.0,277.0,0.11555172413793104,0.03644827586206896,0.6648620689655172,2949.0,0.9383639247606438,50.800933751502846,9945000000000.0,0.8311291963374597,59,0.18,1.37,0.023,0.018,0.25
24305276,2024-07-12,IS2062E350BR,123.34,8.66,9474.0,0.0,704.0,2712.0,2555.0,105.0,502.0,6131.0,971.0,360.0,0.11555172413793104,0.03644827586206896,0.6648620689655172,3162.0,0.9343939393868608,49.70812388479237,9474000000000.0,0.8080328905753296,59,0.18,1.38,0.026,0.023,0.18
24305260,2024-07-12,1786550D,128.33,10.0,9171.0,81.0,762.0,4481.0,1769.0,285.0,0.0,6103.0,1005.0,335.0,0.11555172413793104,0.03644827586206896,0.6648620689655172,2054.0,0.9277091014174242,47.557079404289276,113.2222222208244,0.8612463485877014,3,0.2,0.83,0.02,0.03,0.24
24305271,2024-07-12,IS2062E350BR,132.56,10.0,9432.0,0.0,698.0,3036.0,2559.0,106.0,497.0,6531.0,1301.0,429.0,0.11555172413793104,0.03644827586206896,0.6648620689655172,3162.0,0.9298540965142407,49.268255883756275,9432000000000.0,0.8092979127132165,59,0.18,1.36,0.023,0.026,0.23
24305268,2024-07-12,1786550D,128.5,9.94,9279.0,234.0,610.0,4355.0,1755.0,369.0,291.0,6806.0,2191.0,0.0,0.11555172413793104,0.03644827586206896,0.6648620689655172,2415.0,0.9281999422065286,52.96498054433491,39.653846153676696,0.7267080745338605,3,0.2,0.77,0.02,0.03,0.17
24305265,2024-07-12,1786550D,127.02,9.94,8841.0,0.0,771.0,4535.0,1745.0,285.0,0.0,6491.0,1219.0,317.0,0.11555172413793104,0.03644827586206896,0.6648620689655172,2030.0,0.9274240654137892,51.102188631309225,8841000000000.0,0.8596059113296258,3,0.2,0.78,0.02,0.03,0.19
24305263,2024-07-12,EXPORTDSP14,121.11,10.11,9165.0,0.0,751.0,4611.0,1762.0,281.0,0.0,5890.0,966.0,365.0,0.11555172413793104,0.03644827586206896,0.6648620689655172,2043.0,0.9229538180085128,48.633473701192024,9165000000000.0,0.8624571708267927,55,0.19,0.79,0.017,0.025,0.21
24205261,2024-07-12,EXPORTDSP14,133.23,0.0,9354.0,2592.0,710.0,1454.0,1539.0,230.0,0.0,6626.0,1106.0,0.0,0.11555172413793104,0.03644827586206896,0.6648620689655172,1769.0,0.9999999999924942,49.73354349583628,3.608796296294904,0.8699830412657603,55,0.19,0.79,0.036,0.03,0.18
24305257,2024-07-12,1786550D,130.43,0.0,11226.0,0.0,796.0,4678.0,1766.0,285.0,0.0,6915.0,1215.0,0.0,0.11555172413793104,0.03644827586206896,0.6648620689655172,2051.0,0.9999999999923331,53.01694395420519,11226000000000.0,0.8610433934661819,3,0.23,0.83,0.02,0.02,0.22
24305255,2024-07-12,1786550D,128.15,10.0,9093.0,561.0,765.0,4680.0,1762.0,281.0,0.0,6344.0,1037.0,343.0,0.11555172413793104,0.03644827586206896,0.6648620689655172,2043.0,0.9276149113215519,49.50448692899334,16.20855614970373,0.8624571708267927,3,0.2,0.77,0.02,0.02,0.24
24305252,2024-07-12,1786550D,127.65,9.99,10155.0,0.0,795.0,5277.0,1762.0,288.0,0.0,6058.0,1014.0,326.0,0.11555172413793104,0.03644827586206896,0.6648620689655172,2050.0,0.9274193548319717,47.457892674912195,10155000000000.0,0.859512195121532,3,0.22,0.87,0.02,0.03,0.22
24305249,2024-07-12,EXPORTDSP14,128.03,10.12,10248.0,2085.0,770.0,3943.0,1752.0,285.0,0.0,6353.0,1071.0,282.0,0.11555172413793104,0.03644827586206896,0.6648620689655172,2037.0,0.9267462902574973,49.62118253495571,4.9151079136667075,0.8600883652425821,55,0.207,0.76,0.019,0.024,0.221
24305246,2024-07-12,1786500D,128.5,10.21,10899.0,2178.0,701.0,4043.0,2493.0,84.0,542.0,6252.0,989.0,330.0,0.11555172413793104,0.03644827586206896,0.6648620689655172,3119.0,0.9263931944277529,48.65369649767585,5.004132231402661,0.7992946457195257,2,0.202,1.173,0.021,0.024,0.195
24305243,2024-07-12,IS2062E350BR,132.3,0.0,9573.0,2748.0,698.0,5605.0,2493.0,91.0,495.0,6239.0,1089.0,0.0,0.11555172413793104,0.03644827586206896,0.6648620689655172,3079.0,0.9999999999924415,47.157974300475,3.483624454147204,0.8096784670344885,59,0.193,1.413,0.02,0.02,0.219
24305240,2024-07-12,IS2062E350BR,126.76,10.1,8922.0,2214.0,691.0,4075.0,2464.0,96.0,529.0,6382.0,1123.0,314.0,0.11555172413793104,0.03644827586206896,0.6648620689655172,3089.0,0.926201958198698,50.34711265343683,4.029810298101161,0.797669148591519,59,0.19,1.37,0.022,0.024,0.18
24305274,2024-07-12,S.TOWER6VAN,133.37,8.32,9165.0,0.0,702.0,2974.0,2544.0,105.0,420.0,6504.0,1102.0,223.0,0.11555172413793104,0.03644827586206896,0.6648620689655172,3069.0,0.9412802597152851,48.76658918760766,9165000000000.0,0.8289345063535911,67,0.185,1.332,0.026,0.026,0.191
24205259,2024-07-12,EXPORTDSP14,126.65,10.0,9222.0,0.0,704.0,5034.0,1718.0,253.0,0.0,6614.0,1192.0,0.0,0.11555172413793104,0.03644827586206896,0.6648620689655172,1971.0,0.926820343937601,52.222660876018764,9222000000000.0,0.8716387620492787,55,0.17,0.73,0.021,0.029,0.21
