Repository: SiddharthKumar268/FerroMind

# FerroMind
*Ferro-Alloy Optimisation using Machine Learning*
**SAIL Durgapur Steel Plant | Steel Melting Shop**
Intern: Siddharth Kumar | FY 2023-24 to FY 2025-26

---

## Quick Start

```bash

# 2. Place raw Excel files in data/raw/

## Dataset

| | |
|---|---|
| Total heats after cleaning | 47,421 |
| Training set | 37,936 heats (Apr 2023 – Jun 2025) |
| Test set | 9,485 heats (Jun 2025 – Dec 2025) |
| Input features | 21 (16 raw + 5 engineered) |
| Target variables | Mn, Si, C, S, P |
| BOF grades | 76 distinct grades |
| Split method | Chronological 80/20 — no shuffle, no leakage |

---

File: data/processed/sms_train.csv (part 146 of 253)
Heat_Number,Date,BOF Grade Code,Hot Metal Addn. Weight,Scrap Addn. Weight,Lime Into Converter,Dolomite Into Converter,Lime Into Ladle,Iron Ore Into Converter,SIMN Into Ladle,FESI Into Ladle,FEMN Into Ladle,Measered O2 Mainblow II,Duration of Mainblow I/II,Measered O2 2nd Blow,HM_P,HM_S,HM_Si,Total_FA_Ladle,HM_Ratio,O2_per_ton_HM,Lime_Dolo_Ratio,SiMn_FA_Fraction,Grade_Encoded,C,Mn,P,S,Si
24305221,2024-07-12,EXPORTDSP14,128.14,7.3,10509.0,1998.0,690.0,3318.0,1708.0,274.0,0.0,6771.0,1175.0,0.0,0.11555172413793104,0.03644827586206896,0.6648620689655172,1982.0,0.946101594795141,52.84064304625535,5.259759759757127,0.8617558022195451,55,0.204,0.794,0.025,0.026,0.212
24205253,2024-07-12,1786550D,124.49,0.0,8484.0,0.0,825.0,3187.0,1768.0,240.0,0.0,6883.0,1514.0,0.0,0.11555172413793104,0.03644827586206896,0.6648620689655172,2008.0,0.9999999999919672,55.28958149204523,8483999999999.999,0.880478087648964,3,0.22,0.83,0.02,0.02,0.22
24205256,2024-07-12,EXPORTDSP14,126.36,10.0,9420.0,0.0,814.0,1522.0,1741.0,263.0,0.0,6432.0,1199.0,0.0,0.11555172413793104,0.03644827586206896,0.6648620689655172,2004.0,0.9266647110521659,50.90218423511473,9420000000000.0,0.8687624750494667,55,0.19,0.75,0.02,0.024,0.2
24205239,2024-07-12,EXPORTDSP14,124.97,8.1,7392.0,2001.0,817.0,4061.0,1701.0,253.0,0.0,6925.0,1293.0,0.0,0.11555172413793104,0.03644827586206896,0.6648620689655172,1954.0,0.939129781311046,55.41329919136262,3.6941529235363846,0.8705220061408032,55,0.204,0.776,0.017,0.016,0.226
24205232,2024-07-12,EXPORTDSP14,128.42,7.1,8568.0,2034.0,613.0,1590.0,1698.0,260.0,0.0,6989.0,1267.0,0.0,0.11555172413793104,0.03644827586206896,0.6648620689655172,1958.0,0.9476092089658531,54.42298707324076,4.2123893805289025,0.8672114402447052,55,0.179,0.848,0.021,0.02,0.233
24105283,2024-07-12,2062BK1,130.08,8.12,10002.0,0.0,802.0,4732.0,2524.0,100.0,524.0,4988.0,876.0,0.0,0.11555172413793104,0.03644827586206896,0.6648620689655172,3148.0,0.9412445730756784,38.34563345603978,10002000000000.0,0.801778907242439,6,0.19,1.28,0.039,0.031,0.17
24105281,2024-07-12,S.TOWER6VAN,131.49,7.86,8787.0,993.0,800.0,4608.0,2424.0,105.0,414.0,6032.0,1100.0,0.0,0.11555172413793104,0.03644827586206896,0.6648620689655172,2943.0,0.9435952637176634,45.87421096626455,8.8489425981784,0.8236493374105255,67,0.2,1.36,0.029,0.023,0.24
24205230,2024-07-12,C20MMNATLT,130.91,0.0,9306.0,897.0,819.0,4522.0,1728.0,250.0,0.0,6819.0,1319.0,0.0,0.11555172413793104,0.03644827586206896,0.6648620689655172,1978.0,0.9999999999923612,52.08922160222986,10.374581939787765,0.873609706774078,41,0.2,0.77,0.018,0.021,0.234
24105277,2024-07-12,S.TOWER6VAN,130.58,8.65,8256.0,1485.0,837.0,3720.0,2433.0,94.0,412.0,5883.0,1230.0,0.0,0.11555172413793104,0.03644827586206896,0.6648620689655172,2939.0,0.9378725849246724,45.05284116981886,5.559595959592216,0.8278325961208479,67,0.185,1.282,0.031,0.024,0.197
24105275,2024-07-12,1786550D,122.98,0.0,3291.0,0.0,792.0,0.0,1530.0,315.0,0.0,1993.0,381.0,0.0,0.11555172413793104,0.03644827586206896,0.6648620689655172,1845.0,0.9999999999918686,16.20588713598792,3291000000000.0,0.8292682926824774,3,0.2,0.83,0.02,0.02,0.2
24204922,2024-07-12,2830C20MMNC,124.6,7.12,10716.0,2034.0,822.0,2589.0,1620.0,283.0,0.0,6498.0,1073.0,0.0,0.11555172413793104,0.03644827586206896,0.6648620689655172,1903.0,0.9459459459387645,52.15088282462158,5.268436578168501,0.8512874408823693,17,0.22,0.74,0.018,0.023,0.22
24105273,2024-07-12,IS2062E350BR,127.57,8.23,8622.0,2130.0,788.0,2481.0,2538.0,99.0,521.0,4922.0,1206.0,0.0,0.11555172413793104,0.03644827586206896,0.6648620689655172,3158.0,0.9393961708325524,38.582738888150956,4.047887323941762,0.8036732108927157,59,0.17,1.35,0.023,0.021,0.2
24105270,2024-07-12,S.TOWER6VAN,131.24,0.0,8334.0,0.0,629.0,3661.0,2487.0,98.0,416.0,6294.0,1273.0,0.0,0.11555172413793104,0.03644827586206896,0.6648620689655172,3001.0,0.9999999999923804,47.95793965217953,8333999999999.999,0.8287237587468081,67,0.181,1.295,0.022,0.028,0.21
24205025,2024-07-12,2830C20MMNC,123.01,8.16,9594.0,2028.0,764.0,2631.0,1698.0,277.0,186.0,6112.0,1019.0,0.0,0.11555172413793104,0.03644827586206896,0.6648620689655172,2161.0,0.9377906533434642,49.687017315261464,4.7307692307668985,0.7857473391944536,17,0.21,0.85,0.022,0.024,0.23
24105267,2024-07-12,IS2062E350BR,122.19,10.13,10002.0,0.0,795.0,3947.0,2538.0,102.0,518.0,3658.0,2217.0,0.0,0.11555172413793104,0.03644827586206896,0.6648620689655172,3158.0,0.9234431680704094,29.936983386284172,10002000000000.0,0.8036732108927157,59,0.18,1.38,0.022,0.023,0.21
24105258,2024-07-12,S.TOWER6VAN,125.42,10.0,9744.0,474.0,629.0,1551.0,2416.0,122.0,519.0,306.0,1812.0,0.0,0.11555172413793104,0.03644827586206896,0.6648620689655172,3057.0,0.9261556638537427,2.439802264372191,20.556962025273087,0.7903173045466829,67,0.2,1.31,0.025,0.023,0.23
24205250,2024-07-12,EXPORTDSP14,127.19,0.0,8958.0,993.0,679.0,4207.0,1644.0,243.0,243.0,5059.0,1868.0,0.0,0.11555172413793104,0.03644827586206896,0.6648620689655172,2130.0,0.9999999999921377,39.77513955468374,9.021148036244691,0.7718309859151306,55,0.18,0.745,0.02,0.022,0.195
24205248,2024-07-12,EXPORTDSP14,127.06,0.0,7989.0,2004.0,809.0,4292.0,1644.0,267.0,0.0,6599.0,1191.0,0.0,0.11555172413793104,0.03644827586206896,0.6648620689655172,1911.0,0.9999999999921296,51.93609318391361,3.986526946105795,0.8602825745678386,55,0.21,0.77,0.016,0.026,0.22
24105227,2024-07-12,C20MMNATLT,131.05,8.21,10014.0,735.0,755.0,2202.0,1723.0,278.0,0.0,6900.0,1221.0,0.0,0.11555172413793104,0.03644827586206896,0.6648620689655172,2001.0,0.9410455263468258,52.651659671479194,13.62448979589983,0.861069465266936,41,0.204,0.783,0.024,0.022,0.214
24105235,2024-07-12,IS2062E350BR,130.2,7.2,8994.0,1002.0,737.0,1974.0,2534.0,84.0,514.0,6662.0,1280.0,0.0,0.11555172413793104,0.03644827586206896,0.6648620689655172,3132.0,0.9475982532682127,51.16743471542883,8.976047904182659,0.8090676883777749,59,0.2,1.4,0.023,0.024,0.24
24105262,2024-07-12,S.TOWER6VAN,124.09,9.89,9009.0,492.0,797.0,3375.0,2429.0,118.0,514.0,6375.0,1487.0,0.0,0.11555172413793104,0.03644827586206896,0.6648620689655172,3061.0,0.926183012382996,51.374002739532806,18.31097560971888,0.7935315256449548,67,0.178,1.333,0.032,0.032,0.236
24105238,2024-07-12,IS2062E350BR,129.03,7.5,8877.0,1191.0,867.0,3983.0,2331.0,51.0,311.0,6491.0,1145.0,0.0,0.11555172413793104,0.03644827586206896,0.6648620689655172,2693.0,0.945067018230828,50.30613035689138,7.453400503772079,0.8655774229480633,59,0.2,1.35,0.024,0.02,0.24
24205245,2024-07-12,S.TOWER6VAN,126.1,10.01,7581.0,1851.0,814.0,4708.0,2427.0,0.0,489.0,6912.0,1367.0,0.0,0.11555172413793104,0.03644827586206896,0.6648620689655172,2916.0,0.9264565424955812,54.81363996784446,4.095623987031823,0.8323045267486858,67,0.18,1.343,0.024,0.022,0.234
24105244,2024-07-12,EXPORTDSP14,124.3,10.1,7992.0,0.0,795.0,2220.0,1734.0,257.0,0.0,6495.0,2241.0,0.0,0.11555172413793104,0.03644827586206896,0.6648620689655172,1991.0,0.9248511904693092,52.252614641574795,7991999999999.999,0.8709191361120688,55,0.19,0.79,0.024,0.022,0.218
24205242,2024-07-12,EXPORTDSP14,127.8,10.0,7755.0,2217.0,635.0,4673.0,1704.0,246.0,0.0,6944.0,1276.0,0.0,0.11555172413793104,0.03644827586206896,0.6648620689655172,1950.0,0.9274310594998009,54.33489827813509,3.4979702300390176,0.8738461538457057,55,0.203,0.76,0.014,0.019,0.207
24105251,2024-07-12,S.TOWER6VAN,131.65,10.0,17208.0,3897.0,802.0,4498.0,2429.0,101.0,470.0,6205.0,1854.0,0.0,0.11555172413793104,0.03644827586206896,0.6648620689655172,3000.0,0.9294034592239365,47.132548423493105,4.415704387989629,0.8096666666663968,67,0.19,1.33,0.027,0.027,0.24
24105254,2024-07-12,S.TOWER6VAN,128.33,0.0,7692.0,0.0,792.0,1630.0,2430.0,68.0,518.0,2071.0,1554.0,0.0,0.11555172413793104,0.03644827586206896,0.6648620689655172,3016.0,0.9999999999922077,16.13808150848486,7692000000000.0,0.8057029177716162,67,0.196,1.306,0.034,0.027,0.234
24105241,2024-07-12,S.TOWER6VAN,126.35,10.0,8553.0,1026.0,804.0,3003.0,2472.0,57.0,453.0,6498.0,1217.0,0.0,0.11555172413793104,0.03644827586206896,0.6648620689655172,2982.0,0.9266593325931305,51.428571428164396,8.336257309933396,0.8289738430580721,67,0.2,1.295,0.025,0.022,0.24
24305289,2024-07-13,S.TOWER6VAN,123.2,6.4,9882.0,0.0,707.0,6270.0,2489.0,61.0,464.0,6780.0,1122.0,0.0,0.11458620689655172,0.03203448275862069,0.7847586206896552,3014.0,0.9506172839432824,55.03246753202084,9882000000000.0,0.8258128732578548,67,0.172,1.258,0.026,0.023,0.214
24305296,2024-07-13,S.TOWER6VAN,124.62,7.23,10974.0,0.0,702.0,7830.0,2477.0,105.0,451.0,6733.0,1112.0,0.0,0.11458620689655172,0.03203448275862069,0.7847586206896552,3033.0,0.9451649601748567,54.02824586700346,10974000000000.0,0.8166831519944554,67,0.2,1.25,0.024,0.025,0.2
24305299,2024-07-13,S.TOWER6VAN,126.65,7.22,7347.0,0.0,801.0,5259.0,2493.0,105.0,455.0,6532.0,1114.0,275.0,0.11458620689655172,0.03203448275862069,0.7847586206896552,3053.0,0.946067079995921,51.57520726370647,7347000000000.0,0.8165738617750355,67,0.2,1.32,0.022,0.018,0.25
24305302,2024-07-13,2830C20MMNC,123.1,7.25,9261.0,0.0,798.0,7276.0,1723.0,285.0,142.0,5880.0,1147.0,476.0,0.11458620689655172,0.03203448275862069,0.7847586206896552,2150.0,0.9443805139935223,47.76604386638695,9261000000000.0,0.8013953488368366,17,0.218,0.715,0.016,0.019,0.185
24305305,2024-07-13,IS2062E350BR,125.2,8.16,7818.0,0.0,798.0,6321.0,2450.0,81.0,447.0,6342.0,1271.0,0.0,0.11458620689655172,0.03203448275862069,0.7847586206896552,2978.0,0.9388122375454498,50.65495207627272,7818000000000.0,0.8226997985222221,59,0.19,1.37,0.026,0.026,0.26
24305316,2024-07-13,S.TOWER6VAN,125.11,10.93,11685.0,0.0,699.0,6047.0,2629.0,115.0,592.0,6264.0,1162.0,329.0,0.11458620689655172,0.03203448275862069,0.7847586206896552,3336.0,0.9196559835274946,50.06794021221271,11685000000000.0,0.7880695443642721,67,0.2,1.32,0.025,0.02,0.21
24305314,2024-07-13,S.TOWER6VAN,125.01,11.85,10569.0,0.0,696.0,4426.0,2575.0,108.0,558.0,6309.0,1025.0,263.0,0.11458620689655172,0.03203448275862069,0.7847586206896552,3241.0,0.9134151687789462,50.46796256259125,10569000000000.0,0.7945078679417481,67,0.2,1.28,0.034,0.022,0.22
24205290,2024-07-13,1786550D,123.6,7.2,9879.0,0.0,817.0,1176.0,1698.0,256.0,0.0,7002.0,1366.0,0.0,0.11458620689655172,0.03203448275862069,0.7847586206896552,1954.0,0.9449541284331427,56.65048543643487,9879000000000.0,0.8689866939606607,3,0.224,0.802,0.026,0.025,0.201
24205294,2024-07-13,IS2062E350BR,122.84,6.4,8907.0,0.0,811.0,3610.0,2450.0,0.0,435.0,6664.0,1297.0,0.0,0.11458620689655172,0.03203448275862069,0.7847586206896552,2885.0,0.9504797276311476,54.24943015260298,8907000000000.0,0.8492201039858408,59,0.18,1.35,0.027,0.02,0.21
24205297,2024-07-13,IS2062E350BR,125.72,7.21,10011.0,0.0,814.0,4421.0,2437.0,64.0,445.0,6662.0,1181.0,0.0,0.11458620689655172,0.03203448275862069,0.7847586206896552,2946.0,0.9457609267964662,52.99077314625365,10011000000000.0,0.8272233536996513,59,0.2,1.43,0.024,0.019,0.22
24205303,2024-07-13,IS2062E350BR,119.2,7.22,9030.0,0.0,809.0,3529.0,2369.0,71.0,442.0,5991.0,1072.0,0.0,0.11458620689655172,0.03203448275862069,0.7847586206896552,2882.0,0.9428887834128865,50.260067113672314,9030000000000.0,0.8219986120746627,59,0.2,1.35,0.026,0.017,0.23
24205306,2024-07-13,2830C20MMNC,122.56,7.1,9246.0,0.0,704.0,3556.0,1741.0,283.0,0.0,618.0,1207.0,0.0,0.11458620689655172,0.03203448275862069,0.7847586206896552,2024.0,0.9452414005788583,5.042428198392278,9246000000000.0,0.8601778656122232,17,0.21,0.75,0.021,0.016,0.22
24205312,2024-07-13,S.TOWER6VAN,124.13,10.38,9561.0,0.0,820.0,3819.0,2491.0,88.0,547.0,6496.0,1123.0,0.0,0.11458620689655172,0.03203448275862069,0.7847586206896552,3126.0,0.9228310162744567,52.33223233664439,9561000000000.0,0.7968650031987214,67,0.2,1.35,0.023,0.017,0.21
24205315,2024-07-13,S.TOWER6VAN,125.63,10.12,10113.0,0.0,718.0,4028.0,2595.0,105.0,594.0,498.0,1331.0,0.0,0.11458620689655172,0.03203448275862069,0.7847586206896552,3294.0,0.9254511970465897,3.964021332452726,10113000000000.0,0.7877959927137863,67,0.189,1.36,0.023,0.016,0.228
24205322,2024-07-13,S.TOWER6VAN,116.25,9.94,8919.0,0.0,836.0,1406.0,2376.0,91.0,439.0,5913.0,1097.0,210.0,0.11458620689655172,0.03203448275862069,0.7847586206896552,2906.0,0.9212298914262522,50.864516128594715,8919000000000.0,0.8176187198896017,67,0.19,1.37,0.025,0.015,0.21
24205325,2024-07-13,IS2062E350BR,128.81,10.21,9105.0,1671.0,712.0,1271.0,2545.0,105.0,543.0,5727.0,991.0,0.0,0.11458620689655172,0.03203448275862069,0.7847586206896552,3193.0,0.9265573298739278,44.46083378585156,5.44883303410805,0.7970560601312882,59,0.18,1.35,0.025,0.02,0.22
24205328,2024-07-13,1786550D,127.38,9.99,9450.0,0.0,806.0,1797.0,1569.0,260.0,0.0,6708.0,1215.0,0.0,0.11458620689655172,0.03203448275862069,0.7847586206896552,1829.0,0.9272766979622387,52.661328308583286,9450000000000.0,0.857845817386081,3,0.22,0.79,0.03,0.02,0.2
24205333,2024-07-13,IS2062E350BR,128.0,0.0,13110.0,0.0,707.0,2440.0,2518.0,88.0,540.0,5374.0,883.0,0.0,0.11458620689655172,0.03203448275862069,0.7847586206896552,3146.0,0.9999999999921876,41.984374999672,13110000000000.0,0.8003814367448187,59,0.19,1.39,0.024,0.018,0.23
24305310,2024-07-13,IS2062E350BR,126.48,8.14,11130.0,0.0,701.0,5133.0,2642.0,108.0,589.0,6287.0,1014.0,330.0,0.11458620689655172,0.03203448275862069,0.7847586206896552,3339.0,0.9395335017015338,49.70746363022052,11130000000000.0,0.7912548667263278,59,0.2,1.36,0.029,0.022,0.22
24205335,2024-07-13,S.TOWER6VAN,120.31,10.08,4596.0,0.0,715.0,1026.0,2491.0,132.0,442.0,233.0,68.0,0.0,0.11458620689655172,0.03203448275862069,0.7847586206896552,3065.0,0.9226934580802002,1.9366636189681932,4596000000000.0,0.8127243066881524,67,0.173,1.294,0.032,0.021,0.194
24205341,2024-07-13,2830C20MMNC,124.8,10.08,9270.0,0.0,806.0,2397.0,1714.0,267.0,0.0,6520.0,1063.0,0.0,0.11458620689655172,0.03203448275862069,0.7847586206896552,1981.0,0.9252669039077309,52.24358974317113,9270000000000.0,0.8652195860672058,17,0.18,0.72,0.025,0.02,0.24
24205354,2024-07-13,S.TOWER6VAN,125.89,10.0,8232.0,0.0,811.0,2567.0,2379.0,121.0,540.0,6273.0,1477.0,0.0,0.11458620689655172,0.03203448275862069,0.7847586206896552,3040.0,0.9264110677685894,49.82921598181087,8231999999999.999,0.7825657894734268,67,0.16,1.29,0.021,0.018,0.22
24305340,2024-07-13,IS2062E350BR,126.12,10.32,8976.0,0.0,806.0,4532.0,2595.0,104.0,573.0,6122.0,1192.0,379.0,0.11458620689655172,0.03203448275862069,0.7847586206896552,3272.0,0.9243623570732604,48.54107199454059,8976000000000.0,0.79309290953521,59,0.19,1.43,0.033,0.023,0.2
24305338,2024-07-13,S.TOWER6VAN,127.88,10.93,9276.0,0.0,790.0,4676.0,2621.0,104.0,587.0,5790.0,977.0,0.0,0.11458620689655172,0.03203448275862069,0.7847586206896552,3312.0,0.9212592752617156,45.2768220202903,9276000000000.0,0.791364734299278,67,0.17,1.32,0.025,0.022,0.2
24305336,2024-07-13,2830C20MMNC,116.24,10.92,8979.0,0.0,762.0,4604.0,1738.0,287.0,0.0,6106.0,1079.0,373.0,0.11458620689655172,0.03203448275862069,0.7847586206896552,2025.0,0.9141239383382028,52.52924982749028,8979000000000.0,0.8582716049378478,17,0.21,0.79,0.02,0.024,0.24
24305334,2024-07-13,2830C20MMNC,130.33,10.94,9015.0,0.0,796.0,4075.0,1732.0,285.0,0.0,5407.0,912.0,0.0,0.11458620689655172,0.03203448275862069,0.7847586206896552,2017.0,0.9225596375669105,41.48699455197202,9015000000000.0,0.8587010411497974,17,0.2,0.76,0.018,0.024,0.22
24305332,2024-07-13,S.TOWER6VAN,129.82,10.0,9042.0,0.0,801.0,4095.0,2605.0,108.0,579.0,6102.0,1025.0,327.0,0.11458620689655172,0.03203448275862069,0.7847586206896552,3292.0,0.9284794736022853,47.00354336737789,9042000000000.0,0.7913122721747292,67,0.194,1.311,0.029,0.022,0.203
24305329,2024-07-13,S.TOWER6VAN,124.61,0.0,8712.0,0.0,784.0,4368.0,2611.0,108.0,582.0,5818.0,970.0,326.0,0.11458620689655172,0.03203448275862069,0.7847586206896552,3301.0,0.999999999991975,46.68967177556625,8711999999999.999,0.7909724325959434,67,0.179,1.26,0.022,0.019,0.191
24305323,2024-07-13,S.TOWER6VAN,126.39,9.07,9930.0,0.0,800.0,4860.0,2629.0,109.0,573.0,5850.0,1192.0,337.0,0.11458620689655172,0.03203448275862069,0.7847586206896552,3311.0,0.9330429647059424,46.285307381546914,9930000000000.0,0.7940199335545775,67,0.17,1.3,0.017,0.015,0.24
24305320,2024-07-13,S.TOWER6VAN,116.55,10.11,10023.0,0.0,701.0,4679.0,2593.0,112.0,573.0,5951.0,1262.0,0.0,0.11458620689655172,0.03203448275862069,0.7847586206896552,3278.0,0.9201800094669179,51.05963105919297,10023000000000.0,0.791031116534231,67,0.172,1.301,0.023,0.03,0.2
24305318,2024-07-13,IS2062E350BR,126.17,10.11,10620.0,0.0,706.0,4549.0,2615.0,125.0,607.0,6095.0,1447.0,0.0,0.11458620689655172,0.03203448275862069,0.7847586206896552,3347.0,0.9258144995529366,48.30783863003639,10620000000000.0,0.7812966835970179,59,0.2,1.41,0.021,0.024,0.18
24205337,2024-07-13,IS2062E350BR,126.75,10.0,9021.0,0.0,806.0,2068.0,2484.0,101.0,543.0,6117.0,1001.0,0.0,0.11458620689655172,0.03203448275862069,0.7847586206896552,3128.0,0.9268738573972441,48.260355029205044,9021000000000.0,0.7941176470585697,59,0.18,1.4,0.028,0.019,0.22
24205311,2024-07-13,2830C20MMNC,119.31,10.92,9810.0,0.0,817.0,3621.0,1684.0,253.0,0.0,6039.0,1037.0,349.0,0.11458620689655172,0.03203448275862069,0.7847586206896552,1937.0,0.9161483529070404,50.61604224247241,9810000000000.0,0.869385647908689,17,0.2,0.72,0.016,0.016,0.2
24205339,2024-07-13,S.TOWER6VAN,122.2,10.94,9063.0,1194.0,726.0,1813.0,2403.0,67.0,442.0,6660.0,1097.0,0.0,0.11458620689655172,0.03203448275862069,0.7847586206896552,2912.0,0.9178308547324784,54.50081833015957,7.590452261300175,0.8252060439557606,67,0.2,1.32,0.026,0.02,0.23
24105324,2024-07-13,2830C20MMNC,142.79,0.0,10296.0,0.0,780.0,5358.0,1710.0,268.0,0.0,6416.0,1460.0,0.0,0.11458620689655172,0.03203448275862069,0.7847586206896552,1978.0,0.9999999999929968,44.93311856541122,10296000000000.0,0.8645096056618481,17,0.226,0.721,0.025,0.018,0.203
24105330,2024-07-13,1786550D,125.61,10.08,8979.0,0.0,790.0,4378.0,1729.0,294.0,0.0,6193.0,1391.0,0.0,0.11458620689655172,0.03203448275862069,0.7847586206896552,2023.0,0.9257130223234895,49.30339941048242,8979000000000.0,0.8546712802763942,3,0.2,0.74,0.03,0.02,0.18
24105327,2024-07-13,S.TOWER6VAN,122.27,10.23,9474.0,0.0,813.0,3941.0,2504.0,122.0,477.0,3089.0,638.0,3273.0,0.11458620689655172,0.03203448275862069,0.7847586206896552,3103.0,0.9227924528232242,25.263760529768025,9474000000000.0,0.8069610054783091,67,0.18,1.29,0.03,0.019,0.21
24105321,2024-07-13,IS2062E350BR,126.17,10.0,11715.0,0.0,830.0,4727.0,2633.0,102.0,525.0,6148.0,1203.0,0.0,0.11458620689655172,0.03203448275862069,0.7847586206896552,3260.0,0.9265623852469225,48.72790679203671,11715000000000.0,0.8076687116561939,59,0.2,1.35,0.036,0.022,0.19
24105317,2024-07-13,S.TOWER6VAN,128.85,9.07,10440.0,0.0,775.0,3162.0,2528.0,81.0,531.0,6625.0,1081.0,0.0,0.11458620689655172,0.03203448275862069,0.7847586206896552,3140.0,0.9342372389723447,51.41637563017916,10440000000000.0,0.8050955414010175,67,0.19,1.3,0.039,0.024,0.21
24105309,2024-07-13,2062BK1,124.15,7.32,10620.0,1539.0,714.0,4801.0,1726.0,294.0,0.0,6202.0,1126.0,0.0,0.11458620689655172,0.03203448275862069,0.7847586206896552,2020.0,0.9443218985248019,49.95569875110788,6.900584795317154,0.8544554455441314,6,0.22,0.74,0.02,0.023,0.19
24105304,2024-07-13,2830C20MMNC,126.33,7.31,9903.0,0.0,784.0,4630.0,1731.0,331.0,0.0,6401.0,1175.0,0.0,0.11458620689655172,0.03203448275862069,0.7847586206896552,2062.0,0.9453008081342017,50.6688830835853,9903000000000.0,0.8394762366630264,17,0.2,0.76,0.034,0.022,0.22
24105307,2024-07-13,2830C20MMNC,127.2,7.21,9738.0,1512.0,797.0,4585.0,1787.0,285.0,0.0,6671.0,1467.0,0.0,0.11458620689655172,0.03203448275862069,0.7847586206896552,2072.0,0.9463581578681174,52.44496855304681,6.440476190471931,0.8624517374513212,17,0.23,0.78,0.026,0.026,0.22
24105298,2024-07-13,2830C20MMNC,123.06,7.23,10014.0,0.0,795.0,3565.0,1729.0,302.0,0.0,6197.0,1335.0,0.0,0.11458620689655172,0.03203448275862069,0.7847586206896552,2031.0,0.9445084043215558,50.3575491626007,10014000000000.0,0.8513047759720083,17,0.21,0.78,0.025,0.021,0.2
24105295,2024-07-13,1786550D,118.3,7.5,10032.0,0.0,792.0,3559.0,1431.0,305.0,0.0,6401.0,1277.0,0.0,0.11458620689655172,0.03203448275862069,0.7847586206896552,1736.0,0.9403815580211417,54.10819949235749,10032000000000.0,0.8243087557598938,3,0.21,0.75,0.02,0.02,0.2
24105291,2024-07-13,1786550D,128.33,6.84,10557.0,0.0,1791.0,3538.0,1737.0,298.0,0.0,5409.0,1333.0,0.0,0.11458620689655172,0.03203448275862069,0.7847586206896552,2035.0,0.949397055552642,42.14914673075548,10557000000000.0,0.8535626535622342,3,0.24,0.79,0.02,0.03,0.23
24105287,2024-07-13,IS2062E350BR,126.63,7.73,9990.0,0.0,863.0,4636.0,2475.0,116.0,518.0,5527.0,1096.0,0.0,0.11458620689655172,0.03203448275862069,0.7847586206896552,3109.0,0.9424679964204938,43.64684513903777,9990000000000.0,0.7960759086520437,59,0.17,1.36,0.022,0.021,0.23
24105285,2024-07-13,S.TOWER6VAN,127.24,7.65,9699.0,0.0,787.0,5166.0,2433.0,102.0,437.0,5409.0,1137.0,0.0,0.11458620689655172,0.03203448275862069,0.7847586206896552,2972.0,0.9432871228338404,42.51021691258637,9699000000000.0,0.8186406460293343,67,0.199,1.3,0.031,0.028,0.247
24105279,2024-07-13,R34,126.61,7.68,10026.0,0.0,867.0,2352.0,1188.0,248.0,0.0,5212.0,904.0,0.0,0.11458620689655172,0.03203448275862069,0.7847586206896552,1436.0,0.942810335833325,41.16578469282706,10026000000000.0,0.8272980501386996,66,0.62,0.76,0.024,0.029,0.23
24105301,2024-07-13,IS2062E350BR,126.56,6.4,11478.0,0.0,820.0,3495.0,2477.0,122.0,524.0,1699.0,1360.0,0.0,0.11458620689655172,0.03203448275862069,0.7847586206896552,3123.0,0.9518652226161863,13.424462705330084,11478000000000.0,0.793147614473009,59,0.19,1.35,0.031,0.018,0.24
24305404,2024-07-14,1786550D,130.73,10.0,10635.0,0.0,801.0,5687.0,1728.0,285.0,0.0,6007.0,1005.0,356.0,0.123,0.03190909090909091,0.8951818181818182,2013.0,0.9289419455629295,45.949667252765636,10635000000000.0,0.8584202682559074,3,0.22,0.75,0.03,0.03,0.17
24305384,2024-07-14,S.TOWER6VAN,127.6,10.0,12486.0,0.0,701.0,5980.0,2548.0,119.0,495.0,6659.0,1074.0,0.0,0.123,0.03190909090909091,0.8951818181818182,3162.0,0.9273255813886097,52.18652037576656,12486000000000.0,0.8058191018340273,67,0.199,1.332,0.03,0.021,0.21
24305387,2024-07-14,1786550D,122.5,10.1,11445.0,0.0,701.0,5301.0,1758.0,281.0,0.0,6246.0,1010.0,0.0,0.123,0.03190909090909091,0.8951818181818182,2039.0,0.9238310708829275,50.987755101624586,11445000000000.0,0.8621873467381745,3,0.22,0.73,0.03,0.03,0.2
24305390,2024-07-14,2062BK1,128.16,0.0,10989.0,0.0,668.0,6603.0,1755.0,278.0,0.0,6303.0,1017.0,0.0,0.123,0.03190909090909091,0.8951818181818182,2033.0,0.9999999999921974,49.18071161010315,10989000000000.0,0.8632562715194967,6,0.2,0.79,0.024,0.022,0.17
24305406,2024-07-14,IS2062E350BR,128.45,10.0,10806.0,0.0,801.0,5863.0,2522.0,104.0,494.0,6089.0,1106.0,0.0,0.123,0.03190909090909091,0.8951818181818182,3120.0,0.9277717587509732,47.403659010919405,10806000000000.0,0.8083333333330742,59,0.18,1.39,0.022,0.026,0.25
24305344,2024-07-14,2830C20MMNC,128.45,10.0,9423.0,0.0,696.0,4720.0,1735.0,281.0,0.0,6096.0,972.0,0.0,0.123,0.03190909090909091,0.8951818181818182,2016.0,0.9277717587509732,47.458154923725516,9423000000000.0,0.8606150793646524,17,0.177,0.781,0.019,0.025,0.224
24205360,2024-07-14,IS2062E350BR,122.3,10.0,9873.0,0.0,811.0,4931.0,2420.0,118.0,537.0,6667.0,1476.0,0.0,0.123,0.03190909090909091,0.8951818181818182,3075.0,0.9244142101215086,54.513491414108636,9873000000000.0,0.7869918699184433,59,0.18,1.38,0.021,0.017,0.22
24205363,2024-07-14,IS2062E350BR,125.7,9.5,9378.0,0.0,778.0,3931.0,2460.0,78.0,530.0,5957.0,1143.0,0.0,0.123,0.03190909090909091,0.8951818181818182,3068.0,0.9297337278037743,47.39061256923317,9378000000000.0,0.8018252933504557,59,0.19,1.35,0.024,0.023,0.2
24205365,2024-07-14,2062BK1,132.49,10.0,9849.0,0.0,800.0,3914.0,2525.0,125.0,567.0,6594.0,1120.0,456.0,0.123,0.03190909090909091,0.8951818181818182,3217.0,0.9298196364591914,49.76979394633731,9849000000000.0,0.7848927572269864,6,0.16,1.24,0.019,0.019,0.19
24205367,2024-07-14,S.TOWER6VAN,124.89,10.23,9450.0,0.0,806.0,2303.0,2379.0,125.0,435.0,6156.0,1058.0,0.0,0.123,0.03190909090909091,0.8951818181818182,2939.0,0.9242895204194472,49.291376410847214,9450000000000.0,0.8094589996594728,67,0.18,1.31,0.025,0.018,0.24
24305381,2024-07-14,S.TOWER6VAN,122.15,10.2,10734.0,1551.0,798.0,4355.0,2464.0,71.0,454.0,5174.0,868.0,0.0,0.123,0.03190909090909091,0.8951818181818182,2989.0,0.922931620695709,42.35775685597742,6.9206963249471825,0.8243559718966798,67,0.183,1.326,0.026,0.018,0.197
24305409,2024-07-14,2830C20MMNC,129.4,10.0,10515.0,0.0,798.0,5403.0,1739.0,281.0,0.0,6090.0,1019.0,323.0,0.123,0.03190909090909091,0.8951818181818182,2020.0,0.9282639885155792,47.06336939685423,10515000000000.0,0.8608910891084847,17,0.18,0.76,0.021,0.026,0.21
24305379,2024-07-14,1786550D,124.1,9.87,10083.0,0.0,796.0,4423.0,1698.0,275.0,0.0,6201.0,1412.0,0.0,0.123,0.03190909090909091,0.8951818181818182,1973.0,0.9263267895728423,49.967767928686804,10083000000000.0,0.860618347693431,3,0.23,0.82,0.02,0.02,0.22
24305358,2024-07-14,S.TOWER6VAN,126.7,10.0,10041.0,438.0,693.0,5646.0,2466.0,95.0,555.0,6042.0,976.0,0.0,0.123,0.03190909090909091,0.8951818181818182,3116.0,0.9268471104540832,47.6874506704997,22.924657534194235,0.7913992297815176,67,0.169,1.387,0.028,0.02,0.21
24305375,2024-07-14,1786550D,118.63,10.41,9648.0,0.0,699.0,3727.0,1752.0,274.0,0.0,5463.0,1086.0,0.0,0.123,0.03190909090909091,0.8951818181818182,2026.0,0.9193273403524541,46.05074601663954,9648000000000.0,0.8647581441259306,3,0.23,0.77,0.02,0.02,0.21
24305373,2024-07-14,IS2062E350BR,125.05,10.0,10464.0,0.0,704.0,3045.0,2549.0,125.0,495.0,6497.0,1035.0,0.0,0.123,0.03190909090909091,0.8951818181818182,3169.0,0.9259533506040285,51.95521791241939,10464000000000.0,0.8043546860205729,59,0.19,1.35,0.025,0.018,0.22
24305369,2024-07-14,S.TOWER6VAN,127.13,10.92,10443.0,0.0,693.0,5778.0,2350.0,108.0,444.0,6205.0,1166.0,269.0,0.123,0.03190909090909091,0.8951818181818182,2902.0,0.9208982252740248,48.8083064575725,10443000000000.0,0.8097863542381772,67,0.18,1.27,0.025,0.028,0.22
24305368,2024-07-14,IS2062E350BR,129.46,7.23,8961.0,0.0,728.0,3505.0,2544.0,107.0,554.0,5330.0,1073.0,0.0,0.123,0.03190909090909091,0.8951818181818182,3205.0,0.9471065915506103,41.17101807476308,8961000000000.0,0.793759750389768,59,0.2,1.37,0.025,0.023,0.23
24305364,2024-07-14,S.TOWER6VAN,122.28,0.0,11274.0,0.0,682.0,7288.0,2534.0,104.0,453.0,5001.0,1356.0,0.0,0.123,0.03190909090909091,0.8951818181818182,3091.0,0.999999999991822,40.89793915570087,11274000000000.0,0.8197994176639212,67,0.181,1.261,0.028,0.02,0.22
24305361,2024-07-14,S.TOWER6VAN,129.34,9.85,10647.0,0.0,696.0,5534.0,2433.0,92.0,542.0,1235.0,356.0,0.0,0.123,0.03190909090909091,0.8951818181818182,3067.0,0.9292334219345555,9.548476882561092,10647000000000.0,0.7932833387672666,67,0.182,1.36,0.027,0.023,0.23
24205371,2024-07-14,IS2062E350BR,131.79,0.0,10413.0,0.0,762.0,4453.0,2504.0,125.0,550.0,7805.0,1119.0,0.0,0.123,0.03190909090909091,0.8951818181818182,3179.0,0.9999999999924123,59.223006297448805,10413000000000.0,0.78766907832627,59,0.17,1.35,0.029,0.022,0.22
24305355,2024-07-14,S.TOWER6VAN,124.7,9.86,10929.0,0.0,710.0,5665.0,2546.0,259.0,552.0,6105.0,1051.0,0.0,0.123,0.03190909090909091,0.8951818181818182,3357.0,0.9267241379241475,48.957497994795844,10929000000000.0,0.7584152517126129,67,0.178,1.314,0.018,0.018,0.237
24305351,2024-07-14,IS2062E350BR,130.79,10.0,10443.0,498.0,707.0,5023.0,2628.0,95.0,548.0,6282.0,1015.0,0.0,0.123,0.03190909090909091,0.8951818181818182,3271.0,0.928972228134605,48.03119504512554,20.969879518030183,0.8034240293485774,59,0.17,1.39,0.024,0.021,0.2
24305348,2024-07-14,1786550D,123.02,10.0,10257.0,0.0,688.0,5888.0,1725.0,274.0,0.0,3638.0,864.0,0.0,0.123,0.03190909090909091,0.8951818181818182,1999.0,0.9248233348299143,29.572427247361627,10257000000000.0,0.8629314657324347,3,0.2,0.8,0.02,0.02,0.22
24305346,2024-07-14,S.TOWER6VAN,113.12,10.0,10575.0,0.0,709.0,5467.0,2450.0,125.0,498.0,5996.0,1222.0,0.0,0.123,0.03190909090909091,0.8951818181818182,3073.0,0.9187784275428948,53.005657708159426,10575000000000.0,0.7972665148061187,67,0.181,1.324,0.026,0.018,0.189
24105400,2024-07-14,1786550D,126.74,10.0,11073.0,0.0,785.0,4249.0,1729.0,250.0,0.0,6502.0,1215.0,0.0,0.123,0.03190909090909091,0.8951818181818182,1979.0,0.9268685095734469,51.30187785978143,11073000000000.0,0.8736735725109279,3,0.21,0.76,0.03,0.02,0.2
24305377,2024-07-14,1786550D,132.2,0.0,10671.0,0.0,704.0,5749.0,1704.0,270.0,0.0,1090.0,1927.0,0.0,0.123,0.03190909090909091,0.8951818181818182,1974.0,0.9999999999924358,8.245083207199357,10671000000000.0,0.8632218844980429,3,0.23,0.81,0.03,0.02,0.19
24105397,2024-07-14,1786550D,130.7,10.0,11565.0,0.0,805.0,2244.0,1733.0,250.0,0.0,7252.0,1353.0,0.0,0.123,0.03190909090909091,0.8951818181818182,1983.0,0.9289267945918342,55.48584544716538,11565000000000.0,0.8739283913258327,3,0.22,0.74,0.03,0.02,0.2
24205380,2024-07-14,2062BK1,126.77,10.92,9960.0,0.0,781.0,4298.0,2545.0,118.0,560.0,6704.0,1080.0,307.0,0.123,0.03190909090909091,0.8951818181818182,3223.0,0.9206914082292056,52.88317425216626,9960000000000.0,0.7896369841759884,6,0.18,1.3,0.029,0.017,0.18
24205386,2024-07-14,IS2062E350BR,124.0,10.0,9282.0,0.0,820.0,3801.0,2440.0,0.0,489.0,6705.0,1264.0,265.0,0.123,0.03190909090909091,0.8951818181818182,2929.0,0.9253731343214525,54.07258064472522,9282000000000.0,0.8330488221233072,59,0.2,1.4,0.023,0.017,0.21
24205350,2024-07-14,S.TOWER6VAN,122.67,10.0,9357.0,0.0,811.0,3397.0,2406.0,118.0,533.0,6665.0,1485.0,0.0,0.123,0.03190909090909091,0.8951818181818182,3057.0,0.9246250094149044,54.33276269622293,9357000000000.0,0.7870461236503804,67,0.19,1.322,0.024,0.018,0.211
24205347,2024-07-14,1786500D,120.8,0.0,8919.0,0.0,806.0,4156.0,2288.0,98.0,540.0,6575.0,1143.0,0.0,0.123,0.03190909090909091,0.8951818181818182,2926.0,0.9999999999917218,54.4288079465693,8919000000000.0,0.7819548872177778,2,0.19,1.09,0.025,0.021,0.22
24205345,2024-07-14,IS2062E350BR,123.65,10.0,9147.0,0.0,811.0,2975.0,2255.0,121.0,543.0,6307.0,1394.0,0.0,0.123,0.03190909090909091,0.8951818181818182,2919.0,0.9251777029485584,51.00687424139905,9147000000000.0,0.7725248372727741,59,0.2,1.41,0.03,0.021,0.22
24205343,2024-07-14,IS2062E350BR,122.67,0.0,9417.0,0.0,811.0,2948.0,2356.0,240.0,547.0,6890.0,1847.0,0.0,0.123,0.03190909090909091,0.8951818181818182,3143.0,0.999999999991848,56.166951984542536,9417000000000.0,0.749602290804725,59,0.18,1.37,0.024,0.018,0.21
24105393,2024-07-14,1786550D,125.87,10.1,10311.0,0.0,692.0,4694.0,1730.0,271.0,0.0,6464.0,1136.0,0.0,0.123,0.03190909090909091,0.8951818181818182,2001.0,0.9257189085759675,51.3545721772356,10311000000000.0,0.864567716141497,3,0.23,0.78,0.03,0.03,0.23
24105389,2024-07-14,S.TOWER6VAN,127.3,9.86,10437.0,0.0,805.0,3492.0,2529.0,78.0,465.0,6499.0,1130.0,0.0,0.123,0.03190909090909091,0.8951818181818182,3072.0,0.9281131525158348,51.052631578546325,10437000000000.0,0.823242187499732,67,0.16,1.37,0.029,0.022,0.19
24105385,2024-07-14,S.TOWER6VAN,126.9,9.88,10497.0,477.0,982.0,4029.0,2527.0,105.0,503.0,6499.0,1229.0,0.0,0.123,0.03190909090909091,0.8951818181818182,3135.0,0.927767217422666,51.21355397910785,22.006289308129965,0.8060606060603489,67,0.198,1.333,0.028,0.027,0.22
24105382,2024-07-14,IS2062E350BR,127.24,11.85,9543.0,0.0,669.0,3533.0,2528.0,115.0,511.0,6201.0,1130.0,0.0,0.123,0.03190909090909091,0.8951818181818182,3154.0,0.914803364721297,48.73467463023629,9543000000000.0,0.8015218769813566,59,0.19,1.35,0.023,0.019,0.23
24105378,2024-07-14,S.TOWER6VAN,122.88,10.0,10023.0,0.0,795.0,4055.0,2535.0,105.0,474.0,6295.0,1056.0,0.0,0.123,0.03190909090909091,0.8951818181818182,3114.0,0.9247441300351841,51.22884114541643,10023000000000.0,0.8140655105970411,67,0.19,1.33,0.021,0.02,0.203
24105376,2024-07-14,S.TOWER6VAN,136.69,0.0,11151.0,0.0,800.0,5332.0,2537.0,98.0,470.0,6638.0,1212.0,0.0,0.123,0.03190909090909091,0.8951818181818182,3105.0,0.9999999999926843,48.56244055857369,11151000000000.0,0.8170692431559365,67,0.193,1.348,0.026,0.022,0.25
24105374,2024-07-14,IS2062E350BR,125.99,10.0,9618.0,0.0,785.0,3385.0,2622.0,101.0,521.0,6516.0,1074.0,0.0,0.123,0.03190909090909091,0.8951818181818182,3244.0,0.9264651812565154,51.71839034802986,9618000000000.0,0.8082614056717607,59,0.17,1.37,0.031,0.021,0.21
24105372,2024-07-14,1786550D,126.38,10.93,9606.0,0.0,802.0,3728.0,1779.0,246.0,0.0,6205.0,1016.0,0.0,0.123,0.03190909090909091,0.8951818181818182,2025.0,0.9203990969272421,49.09795853735482,9606000000000.0,0.8785185185180847,3,0.21,0.78,0.03,0.03,0.21
24105370,2024-07-14,IS2062E350BR,129.82,10.08,10140.0,0.0,812.0,3631.0,2633.0,102.0,521.0,6295.0,1024.0,0.0,0.123,0.03190909090909091,0.8951818181818182,3256.0,0.9279485346609868,48.49021722347489,10140000000000.0,0.8086609336606853,59,0.19,1.38,0.023,0.022,0.21
24105362,2024-07-14,S.TOWER6VAN,134.38,10.0,10698.0,0.0,799.0,4257.0,2621.0,97.0,517.0,6436.0,1118.0,0.0,0.123,0.03190909090909091,0.8951818181818182,3235.0,0.9307383294020589,47.89403184962127,10698000000000.0,0.8102009273567821,67,0.18,1.316,0.022,0.027,0.214
24105359,2024-07-14,1786550D,133.37,9.5,9579.0,0.0,807.0,4636.0,1826.0,300.0,0.0,6015.0,1095.0,0.0,0.123,0.03190909090909091,0.8951818181818182,2126.0,0.9335059844548645,45.10009747285672,9579000000000.0,0.8588899341482319,3,0.2,0.84,0.04,0.02,0.2
24105356,2024-07-14,C20MMNATLT,133.33,10.0,9966.0,0.0,785.0,4392.0,1831.0,301.0,0.0,6118.0,1082.0,0.0,0.123,0.03190909090909091,0.8951818181818182,2132.0,0.9302309355966635,45.88614715333469,9966000000000.0,0.8588180112566328,41,0.22,0.83,0.042,0.024,0.19
24105352,2024-07-14,1786550D,127.44,10.0,12117.0,0.0,824.0,2226.0,1733.0,298.0,0.0,6703.0,1114.0,0.0,0.123,0.03190909090909091,0.8951818181818182,2031.0,0.9272409778745109,52.597300690108305,12117000000000.0,0.8532742491379354,3,0.22,0.77,0.03,0.02,0.22
24105394,2024-07-14,1786550D,126.3,10.0,11001.0,0.0,837.0,4001.0,1742.0,246.0,0.0,6902.0,1355.0,0.0,0.123,0.03190909090909091,0.8951818181818182,1988.0,0.9266324284598193,54.64766429093707,11001000000000.0,0.876257545271189,3,0.21,0.8,0.03,0.03,0.21
24205383,2024-07-14,1786550D,124.81,10.0,10605.0,0.0,616.0,4143.0,1694.0,256.0,0.0,6652.0,1289.0,0.0,0.123,0.03190909090909091,0.8951818181818182,1950.0,0.9258215265861152,53.297011456988244,10605000000000.0,0.8687179487175032,3,0.23,0.78,0.02,0.02,0.22
24305342,2024-07-14,S.TOWER6VAN,134.35,10.93,9006.0,0.0,704.0,5279.0,2589.0,132.0,505.0,6007.0,1002.0,371.0,0.123,0.03190909090909091,0.8951818181818182,3226.0,0.9247659691566302,44.71157424603862,9006000000000.0,0.8025418474889019,67,0.189,1.35,0.032,0.022,0.193
24205391,2024-07-14,IS2062E350BR,129.3,10.92,12174.0,0.0,1081.0,5404.0,2400.0,108.0,435.0,6700.0,1244.0,0.0,0.123,0.03190909090909091,0.8951818181818182,2943.0,0.9221223791119519,51.81747873123111,12174000000000.0,0.8154943934757678,59,0.19,1.36,0.023,0.023,0.25
24205395,2024-07-14,IS2062E350BR,126.54,10.0,8184.0,0.0,800.0,5145.0,2464.0,108.0,479.0,6790.0,1311.0,0.0,0.123,0.03190909090909091,0.8951818181818182,3051.0,0.9267613885972845,53.65892207955066,8183999999999.999,0.8076040642409676,59,0.2,1.38,0.025,0.025,0.23
24205396,2024-07-14,IS2062E350BR,119.8,9.78,8895.0,0.0,811.0,5782.0,2454.0,94.0,486.0,5805.0,1092.0,306.0,0.123,0.03190909090909091,0.8951818181818182,3034.0,0.9245253897135013,48.45575959892775,8895000000000.0,0.8088332234671032,59,0.18,1.42,0.026,0.023,0.22
24205357,2024-07-14,IS2062E350BR,125.6,10.0,9237.0,0.0,811.0,4074.0,2400.0,121.0,540.0,6281.0,1659.0,0.0,0.123,0.03190909090909091,0.8951818181818182,3061.0,0.9262536873088035,50.00796178304134,9237000000000.0,0.7840574975495642,59,0.19,1.42,0.025,0.022,0.25
24305459,2024-07-15,2062BK1,123.2,11.85,3186.0,222.0,751.0,1871.0,1732.0,275.0,0.0,6465.0,1218.0,0.0,0.12671875,0.03440625,1.08390625,2007.0,0.9122547204671436,52.47564935022341,14.351351351286706,0.8629795714993209,6,0.22,0.74,0.024,0.029,0.21
24305443,2024-07-15,2830C20MMNC,127.04,12.0,11052.0,1035.0,795.0,4049.0,1659.0,261.0,0.0,4928.0,994.0,0.0,0.12671875,0.03440625,1.08390625,1920.0,0.9136939010291018,38.79093198961909,10.6782608695549,0.86406249999955,17,0.195,0.746,0.017,0.024,0.195
24305441,2024-07-15,2830C20MMNC,126.0,10.11,11532.0,1503.0,803.0,4086.0,1769.0,257.0,0.0,6491.0,1312.0,0.0,0.12671875,0.03440625,1.08390625,2026.0,0.9257218426204854,51.51587301546416,7.6726546906136575,0.8731490621910794,17,0.174,0.741,0.02,0.022,0.2
24305439,2024-07-15,2062BK1,126.1,9.91,10986.0,0.0,795.0,3600.0,1745.0,261.0,0.0,6133.0,1196.0,0.0,0.12671875,0.03440625,1.08390625,2006.0,0.9271377104556494,48.636003171699954,10986000000000.0,0.8698903290125275,6,0.2,0.74,0.025,0.028,0.2
24305437,2024-07-15,SEQRFE550D,121.1,10.0,9546.0,1020.0,806.0,2685.0,1725.0,261.0,0.0,6403.0,1452.0,0.0,0.12671875,0.03440625,1.08390625,1986.0,0.9237223493445941,52.87365813333713,9.35882352940259,0.8685800604225233,73,0.23,0.84,0.025,0.023,0.2
24305435,2024-07-15,SEQRFE550D,124.62,9.99,11682.0,0.0,793.0,6161.0,1827.0,0.0,0.0,6204.0,1002.0,0.0,0.12671875,0.03440625,1.08390625,1827.0,0.925785602845808,49.783341357328005,11682000000000.0,0.9999999999994527,73,0.22,0.84,0.02,0.02,0.21
24305432,2024-07-15,SEQRFE550D,130.4,10.0,8025.0,0.0,806.0,5896.0,1725.0,264.0,302.0,6203.0,1179.0,0.0,0.12671875,0.03440625,1.08390625,2291.0,0.9287749287683137,47.569018404543186,8024999999999.999,0.7529463116539707,73,0.21,0.84,0.02,0.02,0.24
24305429,2024-07-15,2830C20MMNC,134.02,9.5,13341.0,0.0,792.0,5295.0,1724.0,271.0,102.0,6203.0,1197.0,0.0,0.12671875,0.03440625,1.08390625,2097.0,0.933807134887585,46.28413669567017,13341000000000.0,0.8221268478775288,17,0.2,0.71,0.019,0.023,0.19
24305425,2024-07-15,SEQRFE550D,133.47,9.5,11088.0,0.0,776.0,5967.0,1735.0,271.0,197.0,6205.0,1195.0,325.0,0.12671875,0.03440625,1.08390625,2203.0,0.9335524935235816,46.489847905548146,11088000000000.0,0.7875624148884305,73,0.21,0.88,0.021,0.024,0.23
24305423,2024-07-15,2062E300BR,130.2,9.5,11541.0,0.0,646.0,6590.0,2040.0,105.0,397.0,5724.0,1151.0,0.0,0.12671875,0.03440625,1.08390625,2542.0,0.9319971367148748,43.96313364021535,11541000000000.0,0.8025177025960651,7,0.19,1.0,0.018,0.015,0.21
24305421,2024-07-15,S.TOWER6VAN,129.3,10.0,11484.0,0.0,903.0,6752.0,2546.0,109.0,455.0,6600.0,1069.0,257.0,0.12671875,0.03440625,1.08390625,3110.0,0.928212491019898,51.04408352628736,11484000000000.0,0.8186495176846242,67,0.2,1.38,0.03,0.025,0.27
24305418,2024-07-15,S.TOWER6VAN,132.86,10.04,10317.0,0.0,754.0,4593.0,2454.0,106.0,401.0,6610.0,1770.0,0.0,0.12671875,0.03440625,1.08390625,2961.0,0.9297410776701909,49.751618244394464,10317000000000.0,0.8287740628163361,67,0.2,1.3,0.021,0.023,0.27
24305414,2024-07-15,2062BK1,132.37,9.07,11202.0,0.0,790.0,5997.0,1754.0,281.0,0.0,6246.0,1190.0,272.0,0.12671875,0.03440625,1.08390625,2035.0,0.9358738687716639,47.185918259067876,11202000000000.0,0.8619164619160383,6,0.19,0.76,0.014,0.02,0.19
24305412,2024-07-15,2062E300BR,126.28,9.89,11130.0,0.0,806.0,5767.0,1745.0,285.0,0.0,6277.0,1049.0,224.0,0.12671875,0.03440625,1.08390625,2030.0,0.9273701990091255,49.70700031636279,11130000000000.0,0.8596059113296258,7,0.2,0.96,0.022,0.029,0.25
24305448,2024-07-15,2062E300BR,119.73,12.01,10938.0,1521.0,801.0,4728.0,2031.0,214.0,763.0,1880.0,446.0,0.0,0.12671875,0.03440625,1.08390625,3008.0,0.9088355852367631,15.70199615789107,7.191321499009079,0.675199468084882,7,0.18,1.0,0.02,0.022,0.22
24305392,2024-07-15,2830C20MMNC,123.7,10.0,12354.0,0.0,734.0,5524.0,1705.0,277.0,0.0,6449.0,1138.0,0.0,0.12671875,0.03440625,1.08390625,1982.0,0.9252056843610682,52.134195634178376,12354000000000.0,0.8602421796161149,17,0.21,0.746,0.023,0.017,0.17
24305398,2024-07-15,C20MMNATLT,126.3,10.0,10896.0,0.0,696.0,5151.0,1704.0,277.0,0.0,6369.0,1027.0,0.0,0.12671875,0.03440625,1.08390625,1981.0,0.9266324284598193,50.42755344378126,10896000000000.0,0.8601716304892175,41,0.199,0.714,0.018,0.016,0.173
24305408,2024-07-15,2062E300BR,119.33,0.0,10623.0,2208.0,798.0,5715.0,2036.0,102.0,403.0,5758.0,1299.0,0.0,0.12671875,0.03440625,1.08390625,2541.0,0.9999999999916198,48.25274448966519,4.8111413043456475,0.8012593467135768,7,0.18,0.998,0.02,0.016,0.22
24305451,2024-07-15,2062BK1,121.6,12.03,10467.0,1992.0,795.0,4593.0,1626.0,213.0,185.0,6491.0,1216.0,0.0,0.12671875,0.03440625,1.08390625,2024.0,0.9099753049396845,53.379934210087335,5.254518072286519,0.8033596837940695,6,0.21,0.75,0.023,0.024,0.2
24305401,2024-07-15,IS2062E350BR,124.8,10.0,10731.0,0.0,801.0,5297.0,2522.0,105.0,502.0,6531.0,1111.0,0.0,0.12671875,0.03440625,1.08390625,3129.0,0.9258160237320043,52.33173076881145,10731000000000.0,0.8060083093637564,59,0.175,1.39,0.025,0.021,0.237
