Repository: SiddharthKumar268/FerroMind

# FerroMind
*Ferro-Alloy Optimisation using Machine Learning*
**SAIL Durgapur Steel Plant | Steel Melting Shop**
Intern: Siddharth Kumar | FY 2023-24 to FY 2025-26

---

## Quick Start

```bash

# 2. Place raw Excel files in data/raw/

## Dataset

| | |
|---|---|
| Total heats after cleaning | 47,421 |
| Training set | 37,936 heats (Apr 2023 – Jun 2025) |
| Test set | 9,485 heats (Jun 2025 – Dec 2025) |
| Input features | 21 (16 raw + 5 engineered) |
| Target variables | Mn, Si, C, S, P |
| BOF grades | 76 distinct grades |
| Split method | Chronological 80/20 — no shuffle, no leakage |

---

File: data/processed/sms_train.csv (part 147 of 253)
Heat_Number,Date,BOF Grade Code,Hot Metal Addn. Weight,Scrap Addn. Weight,Lime Into Converter,Dolomite Into Converter,Lime Into Ladle,Iron Ore Into Converter,SIMN Into Ladle,FESI Into Ladle,FEMN Into Ladle,Measered O2 Mainblow II,Duration of Mainblow I/II,Measered O2 2nd Blow,HM_P,HM_S,HM_Si,Total_FA_Ladle,HM_Ratio,O2_per_ton_HM,Lime_Dolo_Ratio,SiMn_FA_Fraction,Grade_Encoded,C,Mn,P,S,Si
24205415,2024-07-15,2062BK1,130.57,10.0,10995.0,0.0,707.0,1360.0,1691.0,270.0,337.0,6897.0,1147.0,0.0,0.12671875,0.03440625,1.08390625,2298.0,0.9288610656546287,52.82224094315064,10995000000000.0,0.7358572671885396,6,0.19,0.8,0.021,0.016,0.2
24105403,2024-07-15,2830C20MMNC,131.39,0.0,11850.0,0.0,795.0,5496.0,1786.0,253.0,0.0,6535.0,1795.0,0.0,0.12671875,0.03440625,1.08390625,2039.0,0.9999999999923892,49.737422938962354,11850000000000.0,0.8759195684154606,17,0.2,0.79,0.022,0.015,0.18
24205430,2024-07-15,SEQRFE550D,121.7,9.07,9774.0,0.0,710.0,3065.0,1738.0,240.0,331.0,6705.0,1819.0,0.0,0.12671875,0.03440625,1.08390625,2309.0,0.9306415844541512,55.094494658544825,9774000000000.0,0.7527067994799685,73,0.22,0.93,0.031,0.021,0.2
24205433,2024-07-15,2062E300BR,130.95,9.89,11889.0,0.0,704.0,3725.0,2005.0,243.0,233.0,6698.0,1319.0,0.0,0.12671875,0.03440625,1.08390625,2481.0,0.9297784720183914,51.149293623129836,11889000000000.0,0.8081418782745634,7,0.2,1.07,0.021,0.02,0.19
24205447,2024-07-15,SEQRFE550D,124.77,11.86,11967.0,0.0,707.0,1882.0,1691.0,250.0,0.0,6539.0,1612.0,0.0,0.12671875,0.03440625,1.08390625,1941.0,0.9131962233703199,52.408431513565695,11967000000000.0,0.8712004121582323,73,0.22,0.84,0.025,0.026,0.23
24205450,2024-07-15,SEQRFE550D,120.88,11.85,10929.0,0.0,704.0,3971.0,1715.0,246.0,0.0,7010.0,1278.0,0.0,0.12671875,0.03440625,1.08390625,1961.0,0.9107210125750719,57.99139642572807,10929000000000.0,0.874553799081655,73,0.22,0.84,0.025,0.025,0.21
24205454,2024-07-15,2062BK1,0.0,0.0,12492.0,0.0,814.0,4533.0,1741.0,277.0,0.0,6347.0,1164.0,350.0,0.12671875,0.03440625,1.08390625,2018.0,0.0,6347000000000.0,12492000000000.0,0.8627353815654794,6,0.2,0.73,0.023,0.024,0.21
24205456,2024-07-15,2062BK1,0.0,12.31,10437.0,0.0,806.0,5053.0,1758.0,290.0,0.0,6142.0,1041.0,352.0,0.12671875,0.03440625,1.08390625,2048.0,0.0,6142000000000.0,10437000000000.0,0.8583984374995809,6,0.21,0.77,0.018,0.022,0.19
24205411,2024-07-15,2062BK1,118.48,9.08,9852.0,1164.0,0.0,4077.0,0.0,0.0,0.0,6479.0,1122.0,0.0,0.12671875,0.03440625,1.08390625,0.0,0.9288178112188082,54.684334908383825,8.463917525765925,0.0,6,0.203,0.77,0.017,0.018,0.216
24205407,2024-07-15,2062BK1,122.93,0.0,10491.0,1305.0,814.0,4478.0,1758.0,256.0,0.0,7158.0,1156.0,0.0,0.12671875,0.03440625,1.08390625,2014.0,0.9999999999918653,58.22825998488385,8.039080459763955,0.8728897715983749,6,0.2,0.77,0.017,0.019,0.21
24205402,2024-07-15,IS2062E350BR,126.84,0.0,10206.0,0.0,811.0,3911.0,2474.0,108.0,486.0,7221.0,1904.0,0.0,0.12671875,0.03440625,1.08390625,3068.0,0.999999999992116,56.92999053881323,10206000000000.0,0.8063885267272469,59,0.176,1.412,0.019,0.015,0.214
24205399,2024-07-15,IS2062E350BR,124.65,10.92,11214.0,0.0,809.0,4647.0,2437.0,94.0,483.0,5922.0,1057.0,0.0,0.12671875,0.03440625,1.08390625,3014.0,0.9194512060122488,47.50902527037698,11214000000000.0,0.8085600530853323,59,0.181,1.4,0.029,0.022,0.22
24105446,2024-07-15,C20MMNATLT,122.25,11.98,11619.0,0.0,820.0,7595.0,1737.0,292.0,133.0,6661.0,1101.0,0.0,0.12671875,0.03440625,1.08390625,2162.0,0.9107502048654493,54.48670756601647,11619000000000.0,0.8034227567063814,41,0.2,0.73,0.022,0.026,0.22
24105444,2024-07-15,SEQRFE550D,126.86,12.77,10749.0,0.0,697.0,5843.0,1732.0,260.0,0.0,6050.0,978.0,0.0,0.12671875,0.03440625,1.08390625,1992.0,0.9085440091605778,47.690367333693125,10749000000000.0,0.8694779116461498,73,0.22,0.84,0.03,0.027,0.25
24105442,2024-07-15,SEQRFE550D,125.8,9.99,10923.0,0.0,787.0,6081.0,1741.0,250.0,0.0,6520.0,1065.0,0.0,0.12671875,0.03440625,1.08390625,1991.0,0.9264305177043493,51.82829888671043,10923000000000.0,0.8744349573074462,73,0.21,0.87,0.032,0.021,0.2
24105440,2024-07-15,2062E300BR,128.32,10.0,11151.0,0.0,817.0,5021.0,2028.0,98.0,404.0,6238.0,1038.0,0.0,0.12671875,0.03440625,1.08390625,2530.0,0.9277038750655893,48.612842892389246,11151000000000.0,0.8015810276676674,7,0.19,0.98,0.024,0.026,0.21
24205427,2024-07-15,S.TOWER6VAN,122.9,9.34,11514.0,27.0,710.0,2570.0,2423.0,192.0,435.0,6610.0,1115.0,0.0,0.12671875,0.03440625,1.08390625,3050.0,0.9293708408883139,53.78356387262991,426.44444442865023,0.7944262295079363,67,0.2,1.29,0.029,0.02,0.27
24105436,2024-07-15,2062BK1,132.87,0.0,9381.0,0.0,817.0,5427.0,1684.0,250.0,0.0,6534.0,1208.0,0.0,0.12671875,0.03440625,1.08390625,1934.0,0.9999999999924739,49.175886204190746,9381000000000.0,0.870734229575558,6,0.19,0.77,0.027,0.022,0.2
24105426,2024-07-15,2830C20MMNC,122.94,10.0,10986.0,0.0,714.0,5611.0,1783.0,280.0,0.0,6581.0,1131.0,0.0,0.12671875,0.03440625,1.08390625,2063.0,0.9247780953744188,53.53017732183561,10986000000000.0,0.8642753271929887,17,0.22,0.88,0.026,0.02,0.22
24105424,2024-07-15,S.TOWER6VAN,127.54,9.07,10278.0,0.0,732.0,5771.0,2482.0,95.0,420.0,6452.0,1123.0,0.0,0.12671875,0.03440625,1.08390625,2997.0,0.9336066173711031,50.58805080719313,10278000000000.0,0.8281614948278851,67,0.2,1.27,0.028,0.018,0.23
24105438,2024-07-15,S.TOWER6VAN,118.8,9.99,8811.0,0.0,787.0,5166.0,2434.0,98.0,464.0,6388.0,1037.0,0.0,0.12671875,0.03440625,1.08390625,2996.0,0.9224318658209301,53.771043770591156,8811000000000.0,0.8124165554069385,67,0.184,1.323,0.031,0.026,0.237
24105420,2024-07-15,2062E300BR,125.9,9.09,11118.0,0.0,686.0,5279.0,2331.0,97.0,351.0,3397.0,544.0,0.0,0.12671875,0.03440625,1.08390625,2779.0,0.9326616786359534,26.981731532748356,11118000000000.0,0.8387909319896226,7,0.2,1.02,0.022,0.02,0.2
24105422,2024-07-15,SEQRFE550D,126.17,10.0,11430.0,0.0,691.0,5359.0,1790.0,291.0,0.0,6501.0,1125.0,0.0,0.12671875,0.03440625,1.08390625,2081.0,0.9265623852469225,51.525719267246366,11430000000000.0,0.8601633829885342,73,0.21,0.85,0.025,0.021,0.17
24105419,2024-07-15,2062BK1,130.33,9.09,10734.0,0.0,696.0,5086.0,1731.0,273.0,0.0,4365.0,864.0,0.0,0.12671875,0.03440625,1.08390625,2004.0,0.9348013197465587,33.49190516355795,10734000000000.0,0.8637724550893894,6,0.18,0.79,0.029,0.024,0.2
24105428,2024-07-15,S.TOWER6VAN,129.22,10.92,10263.0,0.0,689.0,6142.0,2476.0,104.0,449.0,3596.0,574.0,0.0,0.12671875,0.03440625,1.08390625,3029.0,0.9220779220713425,27.82850951843501,10263000000000.0,0.8174314955428137,67,0.19,1.3,0.023,0.021,0.23
24105417,2024-07-15,2062E300BR,124.88,9.99,11340.0,558.0,662.0,5006.0,2027.0,200.0,406.0,3092.0,1172.0,0.0,0.12671875,0.03440625,1.08390625,2633.0,0.9259286720477057,24.759769378405192,20.32258064512487,0.7698442840863009,7,0.19,0.96,0.025,0.026,0.21
24105416,2024-07-15,1786500D,127.1,10.13,10644.0,0.0,792.0,4889.0,2430.0,118.0,468.0,6611.0,1147.0,0.0,0.12671875,0.03440625,1.08390625,3016.0,0.926182321643036,52.014162076695406,10644000000000.0,0.8057029177716162,2,0.22,1.25,0.027,0.028,0.233
24105413,2024-07-15,2062E300BR,126.8,9.85,10962.0,0.0,789.0,4903.0,2033.0,124.0,395.0,6791.0,1306.0,0.0,0.12671875,0.03440625,1.08390625,2552.0,0.9279180387784273,53.55678233396249,10962000000000.0,0.796630094043575,7,0.19,1.0,0.024,0.022,0.19
24105410,2024-07-15,2062E300BR,125.54,10.0,10515.0,0.0,810.0,4133.0,2041.0,121.0,398.0,6233.0,2724.0,0.0,0.12671875,0.03440625,1.08390625,2560.0,0.9262210417520568,49.64951409869643,10515000000000.0,0.7972656249996886,7,0.17,1.1,0.036,0.027,0.19
24105431,2024-07-15,S.TOWER6VAN,129.31,9.24,10638.0,0.0,689.0,5582.0,2362.0,99.0,505.0,6101.0,984.0,0.0,0.12671875,0.03440625,1.08390625,2966.0,0.9333092746233612,47.18119248281509,10638000000000.0,0.7963587322991247,67,0.19,1.33,0.021,0.024,0.23
24105434,2024-07-15,S.TOWER6VAN,125.6,9.64,10734.0,0.0,697.0,4114.0,2489.0,102.0,408.0,1109.0,171.0,0.0,0.12671875,0.03440625,1.08390625,2999.0,0.9287193138056143,8.829617834324605,10734000000000.0,0.8299433144378693,67,0.19,1.29,0.035,0.019,0.22
24305507,2024-07-16,SEQRFE550D,122.95,11.71,8730.0,3834.0,914.0,3933.0,1715.0,261.0,0.0,6391.0,1037.0,0.0,0.12603030303030302,0.03481818181818182,0.8938787878787879,1976.0,0.9130402495105227,51.980479869443016,2.2769953051637253,0.8679149797566458,73,0.21,0.87,0.02,0.028,0.24
24205511,2024-07-16,S.TOWER6VAN,122.98,11.86,10974.0,0.0,723.0,1980.0,2464.0,105.0,483.0,6033.0,1231.0,0.0,0.12603030303030302,0.03481818181818182,0.8938787878787879,3052.0,0.9120439038793234,49.05675719589318,10974000000000.0,0.8073394495410199,67,0.19,1.28,0.021,0.021,0.19
24205508,2024-07-16,2062BK1,123.39,11.86,11724.0,0.0,806.0,3600.0,1772.0,243.0,0.0,6779.0,1525.0,0.0,0.12603030303030302,0.03481818181818182,0.8938787878787879,2015.0,0.912310536037617,54.939622335238354,11724000000000.0,0.8794044665008043,6,0.2,0.73,0.021,0.022,0.22
24205505,2024-07-16,2830C20MMNC,124.7,11.69,10302.0,0.0,825.0,2985.0,1758.0,263.0,0.0,6537.0,1780.0,0.0,0.12603030303030302,0.03481818181818182,0.8938787878787879,2021.0,0.9142899039451992,52.42181234921875,10302000000000.0,0.8698664027704751,17,0.2,0.84,0.025,0.027,0.21
24305500,2024-07-16,2830C20MMNC,126.29,12.77,8745.0,3723.0,914.0,4018.0,1691.0,268.0,0.0,6453.0,1153.0,0.0,0.12603030303030302,0.03481818181818182,0.8938787878787879,1959.0,0.9081691356183794,51.09668223888592,2.3489121676061377,0.8631955079117595,17,0.225,0.847,0.023,0.029,0.238
24305502,2024-07-16,2062BK1,122.47,11.85,8946.0,3129.0,903.0,3940.0,1691.0,268.0,0.0,6558.0,1130.0,0.0,0.12603030303030302,0.03481818181818182,0.8938787878787879,1959.0,0.9117778439479469,53.54780762592024,2.85906040268365,0.8631955079117595,6,0.2,0.73,0.028,0.032,0.19
24205468,2024-07-16,2830C20MMNC,128.17,12.33,10653.0,0.0,809.0,4086.0,1738.0,273.0,0.0,6200.0,1068.0,0.0,0.12603030303030302,0.03481818181818182,0.8938787878787879,2011.0,0.9122419928760694,48.37325427129303,10653000000000.0,0.8642466434605349,17,0.214,0.759,0.015,0.026,0.233
24205494,2024-07-16,2830C20MMNC,124.55,11.86,9750.0,0.0,715.0,1579.0,1809.0,240.0,0.0,7007.0,1947.0,0.0,0.12603030303030302,0.03481818181818182,0.8938787878787879,2049.0,0.9130562275426065,56.258530710106314,9750000000000.0,0.882869692532512,17,0.211,0.881,0.024,0.026,0.237
24205474,2024-07-16,45C8ASPRC,122.56,11.87,10461.0,720.0,0.0,2934.0,0.0,0.0,0.0,6502.0,1217.0,0.0,0.12603030303030302,0.03481818181818182,0.8938787878787879,0.0,0.9117012571530783,53.0515665792016,14.529166666646487,0.0,21,0.423,0.774,0.026,0.028,0.205
24305498,2024-07-16,2830C20MMNC,128.42,11.86,9162.0,3039.0,912.0,3920.0,1718.0,258.0,0.0,6531.0,1061.0,0.0,0.12603030303030302,0.03481818181818182,0.8938787878787879,1976.0,0.9154548046698359,50.85656439767283,3.014807502466925,0.8694331983801268,17,0.218,0.772,0.021,0.025,0.216
24205465,2024-07-16,2830C20MMNC,126.52,11.85,11526.0,0.0,817.0,3809.0,1752.0,246.0,0.0,6211.0,1123.0,356.0,0.12603030303030302,0.03481818181818182,0.8938787878787879,1998.0,0.9143600491369924,49.091052797588596,11526000000000.0,0.876876876876438,17,0.22,0.75,0.014,0.026,0.18
24205462,2024-07-16,45C8ASPRC,126.62,12.8,12276.0,0.0,831.0,4592.0,1772.0,287.0,0.0,6352.0,1164.0,357.0,0.12603030303030302,0.03481818181818182,0.8938787878787879,2059.0,0.908191077313813,50.165850576132,12276000000000.0,0.8606119475469352,21,0.433,0.75,0.017,0.023,0.231
24205460,2024-07-16,2830C20MMNC,0.0,0.0,11238.0,0.0,808.0,6159.0,1694.0,256.0,0.0,6407.0,1138.0,352.0,0.12603030303030302,0.03481818181818182,0.8938787878787879,1950.0,0.0,6407000000000.0,11238000000000.0,0.8687179487175032,17,0.211,0.766,0.02,0.023,0.201
24205458,2024-07-16,2830C20MMNC,121.6,12.05,10119.0,0.0,817.0,4075.0,1738.0,287.0,0.0,6142.0,1059.0,358.0,0.12603030303030302,0.03481818181818182,0.8938787878787879,2025.0,0.9098391320545467,50.509868420637254,10119000000000.0,0.8582716049378478,17,0.203,0.734,0.016,0.019,0.23
24205455,2024-07-16,2062E300BR,0.0,11.87,11934.0,0.0,806.0,4751.0,2018.0,105.0,435.0,6751.0,1174.0,357.0,0.12603030303030302,0.03481818181818182,0.8938787878787879,2558.0,0.0,6751000000000.0,11934000000000.0,0.7888975762311224,7,0.18,1.03,0.02,0.023,0.2
24205452,2024-07-16,2062E300BR,123.9,11.85,11661.0,0.0,718.0,4909.0,2022.0,155.0,432.0,6825.0,1256.0,0.0,0.12603030303030302,0.03481818181818182,0.8938787878787879,2609.0,0.9127071823137186,55.08474576226727,11661000000000.0,0.7750095822151112,7,0.18,1.05,0.024,0.022,0.21
24205499,2024-07-16,2830C20MMNC,126.4,12.0,11073.0,0.0,2338.0,3927.0,1755.0,294.0,0.0,6270.0,1449.0,0.0,0.12603030303030302,0.03481818181818182,0.8938787878787879,2049.0,0.9132947976812624,49.60443037935439,11073000000000.0,0.856515373352437,17,0.202,0.818,0.021,0.02,0.174
24305495,2024-07-16,2062BK1,126.43,11.2,7755.0,3438.0,914.0,4856.0,1715.0,236.0,0.0,6530.0,1063.0,0.0,0.12603030303030302,0.03481818181818182,0.8938787878787879,1951.0,0.9186223933668634,51.64913390768291,2.2556719022681047,0.8790363915936038,6,0.184,0.769,0.025,0.029,0.229
24305486,2024-07-16,2830C20MMNC,128.5,0.0,6885.0,0.0,817.0,0.0,1512.0,261.0,0.0,2995.0,494.0,0.0,0.12603030303030302,0.03481818181818182,0.8938787878787879,1773.0,0.999999999992218,23.30739299592757,6885000000000.0,0.8527918781721079,17,0.19,0.87,0.02,0.015,0.22
24305490,2024-07-16,2830C20MMNC,128.21,11.85,8916.0,3621.0,826.0,3482.0,1667.0,264.0,0.0,1410.0,1279.0,0.0,0.12603030303030302,0.03481818181818182,0.8938787878787879,1931.0,0.915393402820824,10.997582091794731,2.4623032311509356,0.8632832729151407,17,0.21,0.839,0.021,0.021,0.219
24105496,2024-07-16,2062BK1,121.59,11.86,9891.0,732.0,788.0,3972.0,1741.0,331.0,0.0,6429.0,1103.0,0.0,0.12603030303030302,0.03481818181818182,0.8938787878787879,2072.0,0.9111277632003664,52.87441401387552,13.512295081948754,0.8402509652505598,6,0.19,0.84,0.023,0.025,0.19
24105493,2024-07-16,45C8ASPRC,127.64,10.3,10422.0,0.0,778.0,4435.0,1731.0,197.0,0.0,6341.0,1355.0,0.0,0.12603030303030302,0.03481818181818182,0.8938787878787879,1928.0,0.9253298535528105,49.678784079836426,10422000000000.0,0.8978215767630198,21,0.43,0.78,0.033,0.035,0.2
24105491,2024-07-16,2062BK1,112.2,0.0,11121.0,0.0,837.0,3531.0,1794.0,305.0,0.0,5964.0,1693.0,0.0,0.12603030303030302,0.03481818181818182,0.8938787878787879,2099.0,0.9999999999910874,53.15508021342999,11121000000000.0,0.8546927108142665,6,0.21,0.84,0.026,0.022,0.19
24105489,2024-07-16,45C8ASPRC,116.94,0.0,9987.0,0.0,790.0,4597.0,1726.0,200.0,0.0,6432.0,2588.0,0.0,0.12603030303030302,0.03481818181818182,0.8938787878787879,1926.0,0.9999999999914486,55.002565417692814,9987000000000.0,0.8961578400826085,21,0.43,0.75,0.03,0.03,0.23
24105487,2024-07-16,2062BK1,116.7,11.56,9558.0,0.0,792.0,4003.0,1721.0,305.0,156.0,6502.0,1006.0,0.0,0.12603030303030302,0.03481818181818182,0.8938787878787879,2182.0,0.9098705753866377,55.71550985384991,9558000000000.0,0.7887259395046797,6,0.19,0.78,0.026,0.027,0.2
24105485,2024-07-16,45C8ASPRC,123.62,10.92,9393.0,0.0,785.0,3985.0,1625.0,237.0,0.0,6718.0,1056.0,0.0,0.12603030303030302,0.03481818181818182,0.8938787878787879,1862.0,0.9188345473396847,54.34395728802504,9393000000000.0,0.8727175080553852,21,0.42,0.72,0.02,0.025,0.18
24105483,2024-07-16,45C8ASPRC,119.7,12.77,9936.0,0.0,820.0,3994.0,1627.0,236.0,0.0,6717.0,1112.0,0.0,0.12603030303030302,0.03481818181818182,0.8938787878787879,1863.0,0.90360081527211,56.115288220082576,9936000000000.0,0.8733225979598104,21,0.451,0.726,0.023,0.03,0.19
24105481,2024-07-16,2830C20MMNC,121.91,11.25,8253.0,0.0,782.0,4927.0,1675.0,274.0,141.0,6486.0,1043.0,0.0,0.12603030303030302,0.03481818181818182,0.8938787878787879,2090.0,0.9155151697137616,53.203182675307986,8252999999999.999,0.8014354066981811,17,0.205,0.762,0.022,0.029,0.192
24105480,2024-07-16,45C8ASPRC,127.88,11.87,13014.0,0.0,873.0,6137.0,1631.0,237.0,0.0,6493.0,1024.0,0.0,0.12603030303030302,0.03481818181818182,0.8938787878787879,1868.0,0.9150626118002501,50.77416327767615,13014000000000.0,0.8731263383292971,21,0.426,0.721,0.027,0.032,0.204
24105478,2024-07-16,2830C20MMNC,130.2,11.45,9393.0,0.0,784.0,6155.0,1725.0,338.0,0.0,6838.0,1046.0,0.0,0.12603030303030302,0.03481818181818182,0.8938787878787879,2063.0,0.919166960812431,52.51920122847528,9393000000000.0,0.8361609306830654,17,0.186,0.733,0.026,0.03,0.224
24105476,2024-07-16,1786500D,126.68,11.54,10638.0,0.0,785.0,6211.0,1882.0,247.0,0.0,6981.0,1079.0,0.0,0.12603030303030302,0.03481818181818182,0.8938787878787879,2129.0,0.9165099117282847,55.10735711986811,10638000000000.0,0.8839830906524735,2,0.21,0.79,0.021,0.021,0.196
24105473,2024-07-16,2830C20MMNC,122.17,11.85,9885.0,0.0,834.0,3953.0,1737.0,261.0,0.0,6915.0,1124.0,0.0,0.12603030303030302,0.03481818181818182,0.8938787878787879,1998.0,0.9115803611333265,56.601456985703514,9885000000000.0,0.8693693693689343,17,0.206,0.742,0.031,0.024,0.185
24105470,2024-07-16,2830C20MMNC,120.21,11.66,11865.0,0.0,782.0,4954.0,1727.0,291.0,143.0,6610.0,1042.0,0.0,0.12603030303030302,0.03481818181818182,0.8938787878787879,2161.0,0.9115795859489529,54.987105897554386,11865000000000.0,0.7991670522902364,17,0.198,0.768,0.031,0.029,0.183
24105467,2024-07-16,2830C20MMNC,129.49,12.64,11574.0,0.0,787.0,3941.0,1729.0,285.0,177.0,6432.0,1016.0,357.0,0.12603030303030302,0.03481818181818182,0.8938787878787879,2191.0,0.911067332717153,49.67178932697759,11574000000000.0,0.7891373801913332,17,0.22,0.8,0.036,0.035,0.21
24105464,2024-07-16,2830C20MMNC,125.87,11.99,12282.0,0.0,815.0,4114.0,1743.0,291.0,133.0,6398.0,1019.0,0.0,0.12603030303030302,0.03481818181818182,0.8938787878787879,2167.0,0.9130277092636513,50.830221656861596,12282000000000.0,0.8043377941851387,17,0.22,0.803,0.025,0.03,0.174
24105503,2024-07-16,1786550D,122.44,11.88,10806.0,0.0,832.0,2675.0,1738.0,267.0,0.0,6724.0,1115.0,0.0,0.12603030303030302,0.03481818181818182,0.8938787878787879,2005.0,0.9115544967174543,54.91669389043681,10806000000000.0,0.8668329177053034,3,0.23,0.86,0.04,0.03,0.21
24305492,2024-07-16,2830C20MMNC,126.02,11.86,9006.0,3447.0,908.0,4087.0,1684.0,366.0,0.0,6568.0,1069.0,0.0,0.12603030303030302,0.03481818181818182,0.8938787878787879,2050.0,0.9139831737676677,52.11871131525061,2.6127067014787895,0.8214634146337456,17,0.18,0.724,0.02,0.022,0.19
24105506,2024-07-16,SEQRFE550D,128.8,12.77,9753.0,0.0,787.0,4578.0,1736.0,267.0,0.0,6551.0,1130.0,0.0,0.12603030303030302,0.03481818181818182,0.8938787878787879,2003.0,0.9097972734272106,50.861801241841135,9753000000000.0,0.866699950074455,73,0.22,0.84,0.032,0.028,0.18
24305457,2024-07-16,40C8,122.12,12.21,11142.0,1725.0,649.0,4513.0,1728.0,261.0,0.0,6328.0,1370.0,0.0,0.12603030303030302,0.03481818181818182,0.8938787878787879,1989.0,0.9091044442722467,51.81788404805258,6.4591304347788645,0.8687782805425497,20,0.402,0.746,0.029,0.035,0.218
24305488,2024-07-16,2830C20MMNC,126.07,11.86,10074.0,0.0,801.0,4040.0,1681.0,264.0,0.0,6399.0,1089.0,0.0,0.12603030303030302,0.03481818181818182,0.8938787878787879,1945.0,0.9140143551010367,50.75751566549729,10074000000000.0,0.8642673521846457,17,0.18,0.73,0.018,0.021,0.18
24305484,2024-07-16,C20MMNATLT,127.0,11.43,10713.0,1122.0,682.0,5139.0,1708.0,261.0,0.0,6494.0,1201.0,0.0,0.12603030303030302,0.03481818181818182,0.8938787878787879,1969.0,0.917431192653923,51.133858267313904,9.54812834223748,0.8674454037578124,41,0.18,0.76,0.02,0.019,0.17
24305482,2024-07-16,2830C20MMNC,125.4,11.75,10422.0,0.0,701.0,5486.0,1670.0,264.0,0.0,6414.0,1347.0,0.0,0.12603030303030302,0.03481818181818182,0.8938787878787879,1934.0,0.9143273787756885,51.14832535844379,10422000000000.0,0.8634953464318182,17,0.22,0.84,0.029,0.022,0.24
24205501,2024-07-17,C20MMNATLT,125.1,11.89,10497.0,0.0,795.0,3003.0,1627.0,192.0,0.0,6892.0,1601.0,0.0,0.11982758620689656,0.03155172413793104,0.8797931034482759,1819.0,0.9132053434490605,55.09192645839255,10497000000000.0,0.8944474986251267,41,0.186,0.771,0.015,0.018,0.174
24305537,2024-07-17,S.TOWER6VAN,123.1,11.85,12030.0,3078.0,773.0,3879.0,2424.0,105.0,403.0,6892.0,1374.0,0.0,0.11982758620689656,0.03155172413793104,0.8797931034482759,2932.0,0.9121896998820883,55.98700243658825,3.9083820662755335,0.8267394270119963,67,0.174,1.286,0.021,0.02,0.206
24105514,2024-07-17,R34,122.88,11.85,10044.0,0.0,802.0,3837.0,1134.0,250.0,0.0,6200.0,1357.0,0.0,0.11982758620689656,0.03155172413793104,0.8797931034482759,1384.0,0.9120463148451567,50.455729166256056,10044000000000.0,0.819364161849119,66,0.59,0.73,0.023,0.029,0.22
24305535,2024-07-17,S.TOWER6VAN,123.5,11.86,10509.0,2544.0,804.0,4500.0,2407.0,65.0,404.0,6655.0,1173.0,0.0,0.11982758620689656,0.03155172413793104,0.8797931034482759,2876.0,0.9123817966835669,53.88663967567703,4.130896226413471,0.8369262865087493,67,0.167,1.291,0.026,0.027,0.22
24205551,2024-07-17,S.TOWER6VAN,116.29,9.98,6885.0,0.0,806.0,3954.0,2319.0,128.0,446.0,5773.0,1725.0,0.0,0.11982758620689656,0.03155172413793104,0.8797931034482759,2893.0,0.920963015752586,49.643133545019836,6885000000000.0,0.8015900449357755,67,0.161,1.368,0.025,0.021,0.215
24205549,2024-07-17,S.TOWER6VAN,119.64,9.89,9585.0,0.0,819.0,3641.0,2497.0,132.0,540.0,4877.0,1848.0,0.0,0.11982758620689656,0.03155172413793104,0.8797931034482759,3169.0,0.9236470315685661,40.763958541952825,9585000000000.0,0.78794572420297,67,0.197,1.396,0.025,0.018,0.189
24205547,2024-07-17,S.TOWER6VAN,116.75,10.0,7386.0,0.0,809.0,1483.0,2423.0,88.0,442.0,6695.0,1173.0,0.0,0.11982758620689656,0.03155172413793104,0.8797931034482759,2953.0,0.9211045364818847,57.34475374683216,7386000000000.0,0.8205215035554282,67,0.181,1.332,0.026,0.018,0.224
24205544,2024-07-17,S.TOWER6VAN,116.3,12.0,8970.0,0.0,806.0,2624.0,2504.0,118.0,543.0,6435.0,1658.0,0.0,0.11982758620689656,0.03155172413793104,0.8797931034482759,3165.0,0.9064692127754757,55.33104041224995,8970000000000.0,0.7911532385463536,67,0.192,1.367,0.026,0.02,0.194
24205543,2024-07-17,1786500D,123.31,0.0,8202.0,0.0,809.0,2689.0,1768.0,351.0,0.0,6791.0,1753.0,0.0,0.11982758620689656,0.03155172413793104,0.8797931034482759,2119.0,0.9999999999918904,55.072581298718084,8201999999999.999,0.8343558282204652,2,0.2,0.82,0.018,0.02,0.201
24205530,2024-07-17,1786500D,116.2,11.24,8949.0,3096.0,921.0,3222.0,1684.0,240.0,0.0,6303.0,1014.0,0.0,0.11982758620689656,0.03155172413793104,0.8797931034482759,1924.0,0.9118016321334604,54.242685025350745,2.890503875968059,0.8752598752594204,2,0.22,0.88,0.024,0.023,0.22
24205527,2024-07-17,SEQRFE550D,124.56,12.32,10929.0,0.0,3416.0,4029.0,1721.0,270.0,0.0,1511.0,4105.0,0.0,0.11982758620689656,0.03155172413793104,0.8797931034482759,1991.0,0.9099941554579926,12.130700064128687,10929000000000.0,0.8643897538920822,73,0.23,0.9,0.024,0.03,0.25
24205524,2024-07-17,S.TOWER6VAN,125.12,8.55,10470.0,0.0,712.0,2266.0,2366.0,71.0,432.0,6231.0,1062.0,0.0,0.11982758620689656,0.03155172413793104,0.8797931034482759,2869.0,0.9360365078107575,49.80019181545875,10470000000000.0,0.8246775880094721,67,0.18,1.32,0.041,0.029,0.204
24205521,2024-07-17,S.TOWER6VAN,124.62,11.23,8958.0,0.0,773.0,1186.0,2437.0,128.0,435.0,6599.0,1176.0,0.0,0.11982758620689656,0.03155172413793104,0.8797931034482759,3000.0,0.9173352962759123,52.952977049807785,8958000000000.0,0.8123333333330626,67,0.182,1.313,0.026,0.028,0.202
24205518,2024-07-17,S.TOWER6VAN,129.21,11.56,10041.0,0.0,762.0,1214.0,2433.0,105.0,479.0,5854.0,962.0,0.0,0.11982758620689656,0.03155172413793104,0.8797931034482759,3017.0,0.9178802301561564,45.306090859489935,10041000000000.0,0.8064302287037434,67,0.183,1.339,0.022,0.027,0.241
24205513,2024-07-17,S.TOWER6VAN,126.93,11.85,8877.0,0.0,754.0,639.0,2440.0,98.0,435.0,6453.0,1051.0,0.0,0.11982758620689656,0.03155172413793104,0.8797931034482759,2973.0,0.9146130566298126,50.839045142591665,8877000000000.0,0.8207198116378,67,0.196,1.394,0.022,0.02,0.217
24205563,2024-07-17,1786500D,114.93,10.0,10902.0,0.0,688.0,519.0,1718.0,284.0,0.0,4572.0,1232.0,0.0,0.11982758620689656,0.03155172413793104,0.8797931034482759,2002.0,0.9199551748905791,39.78073609988879,10902000000000.0,0.8581418581414295,2,0.25,0.78,0.019,0.016,0.192
24205405,2024-07-17,1786500D,121.36,10.0,10458.0,0.0,806.0,3378.0,1741.0,323.0,0.0,6886.0,2221.0,0.0,0.11982758620689656,0.03155172413793104,0.8797931034482759,2064.0,0.9238733252061215,56.74027686176054,10458000000000.0,0.8435077519375759,2,0.25,0.76,0.014,0.012,0.211
24205554,2024-07-17,S.TOWER6VAN,119.45,9.98,9597.0,0.0,803.0,5119.0,2494.0,115.0,537.0,6120.0,1648.0,0.0,0.11982758620689656,0.03155172413793104,0.8797931034482759,3146.0,0.9228926832965859,51.23482628672051,9597000000000.0,0.792752701843359,67,0.18,1.32,0.017,0.02,0.2
24105516,2024-07-17,S.TOWER6VAN,120.3,10.92,10113.0,0.0,697.0,3063.0,2529.0,129.0,512.0,6332.0,1013.0,0.0,0.11982758620689656,0.03155172413793104,0.8797931034482759,3170.0,0.916780978502387,52.63507896880603,10113000000000.0,0.7977917981070038,67,0.182,1.345,0.022,0.024,0.17
24105509,2024-07-17,S.TOWER6VAN,123.31,12.0,11709.0,483.0,795.0,4039.0,2531.0,129.0,521.0,6408.0,1027.0,556.0,0.11982758620689656,0.03155172413793104,0.8797931034482759,3181.0,0.9113147586955044,51.96658827303571,24.24223602479453,0.7956617415904447,67,0.185,1.303,0.027,0.025,0.253
24305550,2024-07-17,S.TOWER6VAN,125.3,10.92,9930.0,2022.0,806.0,4166.0,2507.0,104.0,504.0,6293.0,1120.0,284.0,0.11982758620689656,0.03155172413793104,0.8797931034482759,3115.0,0.9198355601165774,50.22346368675001,4.910979228484218,0.804815409309533,67,0.2,1.387,0.037,0.025,0.224
24305552,2024-07-17,1786500D,122.39,10.0,11028.0,2043.0,781.0,5010.0,1735.0,272.0,0.0,6276.0,1060.0,224.0,0.11982758620689656,0.03155172413793104,0.8797931034482759,2007.0,0.9244655940711198,51.27869923971502,5.397944199703672,0.8644743398102319,2,0.193,0.806,0.028,0.028,0.175
24305553,2024-07-17,S.TOWER6VAN,123.95,10.93,10644.0,2301.0,817.0,5048.0,2524.0,101.0,495.0,6050.0,1022.0,232.0,0.11982758620689656,0.03155172413793104,0.8797931034482759,3120.0,0.918965005924385,48.81000403349084,4.625814863100988,0.8089743589740996,67,0.168,1.388,0.024,0.023,0.21
24305545,2024-07-17,S.TOWER6VAN,121.77,12.0,5664.0,1500.0,757.0,1941.0,2532.0,106.0,502.0,5712.0,1029.0,319.0,0.11982758620689656,0.03155172413793104,0.8797931034482759,3140.0,0.9102937878380035,46.90810544430559,3.7759999999974827,0.8063694267513356,67,0.174,1.323,0.02,0.019,0.227
24305542,2024-07-17,S.TOWER6VAN,126.94,0.0,14859.0,3285.0,795.0,6817.0,2517.0,102.0,501.0,5959.0,1194.0,297.0,0.11982758620689656,0.03155172413793104,0.8797931034482759,3120.0,0.9999999999921222,46.943437844281206,4.5232876712314996,0.8067307692305107,67,0.179,1.32,0.023,0.024,0.223
24305561,2024-07-17,2062BK1,123.23,10.0,9150.0,1986.0,809.0,4116.0,1618.0,275.0,0.0,6175.0,1041.0,371.0,0.11982758620689656,0.03155172413793104,0.8797931034482759,1893.0,0.9249418299112441,50.1095512452316,4.6072507552846895,0.8547279450602986,6,0.19,0.74,0.019,0.018,0.2
24305541,2024-07-17,1786500D,129.85,10.94,10434.0,2523.0,801.0,4062.0,1657.0,217.0,0.0,6663.0,1125.0,0.0,0.11982758620689656,0.03155172413793104,0.8797931034482759,1874.0,0.9222956175799255,51.313053522900944,4.135552913196934,0.8842049092844801,2,0.2,0.73,0.02,0.023,0.204
24305533,2024-07-17,S.TOWER6VAN,110.88,11.86,10518.0,2031.0,583.0,2502.0,2222.0,106.0,401.0,6211.0,1299.0,0.0,0.11982758620689656,0.03155172413793104,0.8797931034482759,2729.0,0.9033729835350873,56.015512265007075,5.178729689805427,0.8142176621470083,67,0.17,1.29,0.026,0.019,0.19
24305531,2024-07-17,S.TOWER6VAN,121.4,10.92,10566.0,3024.0,806.0,2409.0,2422.0,68.0,397.0,6898.0,1587.0,0.0,0.11982758620689656,0.03155172413793104,0.8797931034482759,2887.0,0.9174727932216034,56.82042833561103,3.4940476190464635,0.8389331485968691,67,0.183,1.275,0.022,0.019,0.204
24305526,2024-07-17,S.TOWER6VAN,133.67,11.23,11052.0,3018.0,795.0,3084.0,2416.0,67.0,397.0,467.0,81.0,0.0,0.11982758620689656,0.03155172413793104,0.8797931034482759,2880.0,0.9224982746658213,3.4936784618576078,3.6620278330007747,0.8388888888885976,67,0.17,1.286,0.024,0.024,0.236
24305523,2024-07-17,S.TOWER6VAN,134.83,11.86,10065.0,1767.0,696.0,3875.0,2542.0,109.0,538.0,6668.0,1266.0,0.0,0.11982758620689656,0.03155172413793104,0.8797931034482759,3189.0,0.919149226253193,49.4548690940484,5.696095076397455,0.7971150830978999,67,0.167,1.272,0.033,0.035,0.221
24305520,2024-07-17,S.TOWER6VAN,135.57,11.85,9762.0,1869.0,699.0,3344.0,2519.0,102.0,522.0,6591.0,1352.0,0.0,0.11982758620689656,0.03155172413793104,0.8797931034482759,3143.0,0.9196174196111816,48.616950652440686,5.223113964684204,0.8014635698374797,67,0.182,1.305,0.024,0.029,0.225
24305517,2024-07-17,S.TOWER6VAN,123.52,12.17,9282.0,1911.0,707.0,3030.0,2522.0,104.0,546.0,6598.0,1482.0,0.0,0.11982758620689656,0.03155172413793104,0.8797931034482759,3172.0,0.9103102660408998,53.41645077676962,4.857142857140316,0.7950819672128641,67,0.166,1.334,0.021,0.023,0.243
24305510,2024-07-17,S.TOWER6VAN,123.28,11.98,8688.0,2427.0,594.0,4552.0,2503.0,159.0,552.0,5998.0,1282.0,208.0,0.11982758620689656,0.03155172413793104,0.8797931034482759,3214.0,0.9114298388221839,48.65347177118224,3.579728059331034,0.778780336029627,67,0.183,1.296,0.019,0.018,0.188
24305504,2024-07-17,2830C20MMNC,124.49,12.79,8961.0,3507.0,914.0,4343.0,1711.0,264.0,0.0,6748.0,1091.0,0.0,0.11982758620689656,0.03155172413793104,0.8797931034482759,1975.0,0.9068327505761449,54.20515704029074,2.5551753635578685,0.866329113923612,17,0.177,0.719,0.018,0.024,0.193
24305539,2024-07-17,S.TOWER6VAN,122.4,11.86,9951.0,3030.0,823.0,3508.0,2423.0,58.0,396.0,6395.0,1078.0,0.0,0.11982758620689656,0.03155172413793104,0.8797931034482759,2877.0,0.9116639356404614,52.24673202571694,3.2841584158405004,0.8421967327073889,67,0.185,1.285,0.024,0.024,0.241
24105536,2024-07-17,1786500D,122.08,12.0,9189.0,3045.0,910.0,4002.0,1624.0,264.0,0.0,6592.0,1025.0,0.0,0.11982758620689656,0.03155172413793104,0.8797931034482759,1888.0,0.9105011933106318,53.99737876757866,3.0177339901467923,0.8601694915249681,2,0.2,0.806,0.025,0.025,0.207
24105512,2024-07-17,S.TOWER6VAN,119.14,12.32,9978.0,0.0,797.0,3058.0,2537.0,135.0,517.0,6037.0,1107.0,0.0,0.11982758620689656,0.03155172413793104,0.8797931034482759,3189.0,0.906283280078303,50.67147893192318,9978000000000.0,0.7955471934773297,67,0.198,1.292,0.023,0.022,0.21
24105568,2024-07-17,S.TOWER6VAN,134.07,10.0,10869.0,2550.0,838.0,6026.0,2477.0,95.0,467.0,6445.0,1014.0,0.0,0.11982758620689656,0.03155172413793104,0.8797931034482759,3039.0,0.9305892968631181,48.071902737017446,4.262352941174799,0.8150707469559674,67,0.19,1.3,0.025,0.019,0.23
24305534,2024-07-17,S.TOWER6VAN,122.5,11.88,10416.0,2547.0,817.0,4515.0,2406.0,58.0,402.0,6495.0,1148.0,0.0,0.11982758620689656,0.03155172413793104,0.8797931034482759,2866.0,0.9115939871936927,53.02040816283248,4.089517078914767,0.8394975575712353,67,0.17,1.27,0.021,0.025,0.23
24105562,2024-07-17,1786500D,128.1,10.0,10089.0,1998.0,774.0,5080.0,2425.0,101.0,409.0,6469.0,1122.0,0.0,0.11982758620689656,0.03155172413793104,0.8797931034482759,2935.0,0.9275887038310819,50.49960967954333,5.049549549547022,0.8262350936964817,2,0.2,0.74,0.02,0.015,0.177
24105559,2024-07-17,S.TOWER6VAN,127.08,10.11,9669.0,1998.0,531.0,3169.0,2426.0,102.0,413.0,6779.0,1169.0,0.0,0.11982758620689656,0.03155172413793104,0.8797931034482759,2941.0,0.926306582105647,53.34435001531835,4.8393393393369175,0.8248894933693217,67,0.17,1.33,0.036,0.02,0.2
24105519,2024-07-17,S.TOWER6VAN,120.75,12.32,10278.0,0.0,804.0,3726.0,2531.0,131.0,464.0,6493.0,1038.0,0.0,0.11982758620689656,0.03155172413793104,0.8797931034482759,3126.0,0.9074171488621974,53.77225672833315,10278000000000.0,0.8096609085090181,67,0.19,1.32,0.036,0.029,0.19
24105538,2024-07-17,S.TOWER6VAN,124.58,11.8,9030.0,3696.0,910.0,3676.0,2531.0,88.0,518.0,6784.0,1059.0,0.0,0.11982758620689656,0.03155172413793104,0.8797931034482759,3137.0,0.9134770494140383,54.45496869437747,2.443181818181157,0.8068218042713399,67,0.172,1.307,0.033,0.024,0.216
24305546,2024-07-17,1786500D,128.13,10.0,14196.0,1275.0,806.0,2733.0,1754.0,287.0,0.0,5883.0,977.0,275.0,0.11982758620689656,0.03155172413793104,0.8797931034482759,2041.0,0.9276044306021314,45.91430578283061,11.134117647050092,0.8593826555605785,2,0.196,0.741,0.03,0.02,0.18
24105532,2024-07-17,1786500D,125.81,11.83,10467.0,3072.0,895.0,3003.0,1634.0,274.0,0.0,6736.0,1125.0,0.0,0.11982758620689656,0.03155172413793104,0.8797931034482759,1908.0,0.9140511479154748,53.54105396984706,3.407226562498891,0.8563941299785868,2,0.24,0.85,0.025,0.03,0.225
24105529,2024-07-17,1786500D,123.0,0.0,4968.0,0.0,824.0,0.0,1628.0,334.0,0.0,2624.0,414.0,0.0,0.11982758620689656,0.03155172413793104,0.8797931034482759,1962.0,0.9999999999918698,21.333333333159892,4968000000000.0,0.8297655453614527,2,0.22,0.87,0.022,0.023,0.214
24105528,2024-07-17,SEQRFE550D,124.3,11.85,10527.0,1017.0,787.0,4412.0,1729.0,301.0,0.0,6506.0,1030.0,0.0,0.11982758620689656,0.03155172413793104,0.8797931034482759,2030.0,0.9129636430340583,52.34111021679532,10.351032448367404,0.851724137930615,73,0.21,0.87,0.025,0.032,0.25
24105525,2024-07-17,1786500D,119.94,11.56,11292.0,0.0,782.0,3963.0,1729.0,261.0,0.0,6052.0,1093.0,0.0,0.11982758620689656,0.03155172413793104,0.8797931034482759,1990.0,0.9120912547459157,50.45856261421996,11292000000000.0,0.8688442211050911,2,0.211,0.984,0.027,0.03,0.233
24105522,2024-07-17,S.TOWER6VAN,123.85,11.25,11097.0,0.0,832.0,5506.0,2534.0,141.0,517.0,6536.0,1143.0,0.0,0.11982758620689656,0.03155172413793104,0.8797931034482759,3192.0,0.9167283493640509,52.77351634999779,11097000000000.0,0.7938596491225584,67,0.178,1.351,0.027,0.027,0.186
24305595,2024-07-18,C20MMNATLT,125.8,10.1,8859.0,1656.0,759.0,3877.0,1718.0,288.0,0.0,6334.0,1106.0,307.0,0.11516,0.0334,0.74036,2006.0,0.9256806475281407,50.34976152583188,5.34963768115619,0.856430707875944,41,0.218,0.697,0.025,0.029,0.183
24105618,2024-07-18,S.TOWER6VAN,127.18,10.92,8454.0,1995.0,794.0,4899.0,2474.0,98.0,466.0,6518.0,1015.0,0.0,0.11516,0.0334,0.74036,3038.0,0.9209268645842078,51.25019657138504,4.237593984960282,0.814351547070173,67,0.17,1.28,0.021,0.025,0.19
24305567,2024-07-18,2062BK1,124.45,10.0,8664.0,0.0,801.0,5703.0,1724.0,277.0,0.0,6620.0,1152.0,259.0,0.11516,0.0334,0.74036,2001.0,0.9256229081374072,53.19405383645485,8663999999999.999,0.8615692153918733,6,0.19,0.77,0.02,0.017,0.19
24305564,2024-07-18,S.TOWER6VAN,129.17,9.07,11031.0,1563.0,1091.0,4934.0,2474.0,125.0,495.0,6503.0,1507.0,0.0,0.11516,0.0334,0.74036,3094.0,0.9343894675858335,50.34450723813313,7.057581573891838,0.7996121525530706,67,0.185,1.305,0.032,0.022,0.211
24305558,2024-07-18,2062BK1,136.86,0.0,9177.0,2643.0,701.0,5820.0,1776.0,281.0,0.0,6160.0,1175.0,276.0,0.11516,0.0334,0.74036,2057.0,0.9999999999926933,45.00949875752587,3.472190692393692,0.8633932912003581,6,0.198,0.768,0.017,0.023,0.193
24305578,2024-07-18,2062BK1,122.64,10.0,8076.0,3702.0,881.0,4341.0,1691.0,258.0,0.0,837.0,215.0,0.0,0.11516,0.0334,0.74036,1949.0,0.9246079613923056,6.824853228907168,2.1815235008097833,0.8676244227804681,6,0.18,0.77,0.029,0.019,0.21
24305580,2024-07-18,2062BK1,128.57,0.0,8697.0,3639.0,895.0,4227.0,1704.0,260.0,0.0,6625.0,1072.0,0.0,0.11516,0.0334,0.74036,1964.0,0.9999999999922222,51.528350314602726,2.38994229183776,0.8676171079425318,6,0.187,0.753,0.024,0.019,0.201
24305582,2024-07-18,1786500D,131.08,10.0,8268.0,3666.0,886.0,4257.0,1664.0,257.0,0.0,6602.0,1075.0,0.0,0.11516,0.0334,0.74036,1921.0,0.9291182307844549,50.366188586738126,2.255319148935555,0.8662155127533232,2,0.2,0.75,0.019,0.023,0.193
24305583,2024-07-18,2062BK1,127.18,16.5,8253.0,3903.0,911.0,4140.0,1671.0,262.0,0.0,6506.0,1051.0,0.0,0.11516,0.0334,0.74036,1933.0,0.8851614699270243,51.15584211313763,2.114527286701995,0.8644593895494752,6,0.2,0.73,0.018,0.021,0.22
24305584,2024-07-18,2062BK1,126.12,9.5,8235.0,3453.0,889.0,4300.0,1715.0,272.0,0.0,6726.0,1053.0,0.0,0.11516,0.0334,0.74036,1987.0,0.9299513346045573,53.33016175029075,2.384882710685669,0.8631102164062088,6,0.2,0.75,0.025,0.02,0.2
24305585,2024-07-18,1786500D,121.51,10.0,8673.0,3231.0,906.0,4397.0,1695.0,275.0,0.0,532.0,106.0,0.0,0.11516,0.0334,0.74036,1970.0,0.923960155114258,4.378240473999027,2.6843082636946196,0.8604060913701216,2,0.22,0.75,0.021,0.023,0.203
24305555,2024-07-18,S.TOWER6VAN,122.28,10.12,9432.0,2010.0,715.0,5034.0,2329.0,104.0,406.0,5688.0,1176.0,0.0,0.11516,0.0334,0.74036,2839.0,0.9235649546758039,46.5161923450563,4.692537313430501,0.8203592814368368,67,0.175,1.336,0.03,0.023,0.195
24305586,2024-07-18,2062BK1,123.8,9.3,7983.0,3252.0,494.0,5037.0,1705.0,278.0,0.0,6479.0,1191.0,0.0,0.11516,0.0334,0.74036,1983.0,0.9301277235091652,52.33441033883413,2.4547970479697248,0.8598083711543824,6,0.19,0.73,0.02,0.024,0.18
24305588,2024-07-18,2062BK1,123.14,10.0,8169.0,2994.0,528.0,4789.0,1715.0,278.0,0.0,6510.0,1084.0,0.0,0.11516,0.0334,0.74036,1993.0,0.9248910920765745,52.86665583845325,2.728456913826744,0.8605117912690113,6,0.21,0.74,0.024,0.02,0.21
24305572,2024-07-18,2062BK1,128.85,10.0,10659.0,0.0,591.0,5097.0,1742.0,274.0,0.0,6165.0,1076.0,215.0,0.11516,0.0334,0.74036,2016.0,0.9279798343469358,47.84633294491389,10659000000000.0,0.864087301586873,6,0.21,0.78,0.029,0.02,0.21
24305608,2024-07-18,2062BK1,120.73,10.93,8634.0,2376.0,753.0,3906.0,1719.0,292.0,0.0,6242.0,1048.0,0.0,0.11516,0.0334,0.74036,2011.0,0.9169831383797891,51.70214528243434,3.6338383838368546,0.8547986076574566,6,0.19,0.76,0.018,0.023,0.2
24305590,2024-07-18,2062BK1,123.82,9.8,8247.0,3480.0,665.0,4392.0,1708.0,278.0,0.0,6534.0,1035.0,0.0,0.11516,0.0334,0.74036,1986.0,0.9266576859682184,52.77015021763229,2.3698275862062155,0.8600201409864753,6,0.18,0.74,0.023,0.024,0.22
24305591,2024-07-18,2062BK1,124.15,10.11,10779.0,1998.0,795.0,4690.0,1674.0,339.0,203.0,6354.0,1511.0,218.0,0.11516,0.0334,0.74036,2216.0,0.9246983464849943,51.18002416390511,5.394894894892195,0.7554151624545328,6,0.19,0.77,0.02,0.024,0.17
24305597,2024-07-18,C20MMNATLT,126.12,10.14,9705.0,2319.0,704.0,4420.0,1723.0,299.0,0.0,6504.0,1157.0,281.0,0.11516,0.0334,0.74036,2022.0,0.9255834434102043,51.569933396356085,4.184993531692891,0.8521266073190642,41,0.188,0.72,0.019,0.025,0.189
24305587,2024-07-18,1786500D,124.76,9.11,8448.0,3852.0,519.0,4052.0,1718.0,277.0,0.0,6549.0,1088.0,0.0,0.11516,0.0334,0.74036,1995.0,0.9319489056477781,52.492786148986106,2.1931464174449133,0.8611528822050821,2,0.21,0.71,0.027,0.023,0.174
24305600,2024-07-18,2062BK1,128.52,10.78,9447.0,2313.0,795.0,4221.0,1718.0,291.0,0.0,6487.0,1111.0,277.0,0.11516,0.0334,0.74036,2009.0,0.92261306532001,50.474634297770976,4.084306095977482,0.855151816823865,6,0.18,0.79,0.02,0.023,0.2
24305574,2024-07-18,2062BK1,119.06,10.0,11130.0,0.0,814.0,5337.0,1759.0,281.0,0.0,6100.0,1060.0,216.0,0.11516,0.0334,0.74036,2040.0,0.9225166589111846,51.23467159372388,11130000000000.0,0.8622549019603617,6,0.2,0.81,0.032,0.019,0.16
24305576,2024-07-18,1786500D,124.5,10.0,11379.0,1647.0,770.0,4918.0,1748.0,257.0,0.0,6389.0,1137.0,0.0,0.11516,0.0334,0.74036,2005.0,0.9256505576139358,51.31726907589303,6.9089253187571895,0.8718204488773706,2,0.21,0.8,0.024,0.025,0.2
24205560,2024-07-18,S.TOWER6VAN,116.59,4.44,9246.0,0.0,715.0,1359.0,2430.0,108.0,486.0,5776.0,1025.0,0.0,0.11516,0.0334,0.74036,3024.0,0.9633148806001544,49.54112702590667,9246000000000.0,0.8035714285711628,67,0.199,1.317,0.025,0.019,0.23
24105609,2024-07-18,2062BK1,124.3,10.18,9786.0,1998.0,798.0,5413.0,1729.0,281.0,0.0,6755.0,1094.0,0.0,0.11516,0.0334,0.74036,2010.0,0.9243010112959229,54.344328237696345,4.897897897895446,0.8601990049746964,6,0.19,0.74,0.021,0.024,0.21
24105605,2024-07-18,2062BK1,127.97,10.0,9492.0,2229.0,692.0,4265.0,1731.0,277.0,0.0,6301.0,1152.0,0.0,0.11516,0.0334,0.74036,2008.0,0.9275204754589584,49.23810267993093,4.258411843874267,0.862051792828256,6,0.17,0.78,0.041,0.027,0.17
24105602,2024-07-18,C20MMNATLT,125.01,10.22,9591.0,1959.0,692.0,4231.0,1729.0,275.0,0.0,6105.0,983.0,0.0,0.11516,0.0334,0.74036,2004.0,0.9244250536055282,48.836093112160334,4.895865237363504,0.8627744510973738,41,0.22,0.8,0.025,0.029,0.18
24105599,2024-07-18,2062BK1,127.95,10.12,10023.0,1797.0,965.0,3576.0,1727.0,305.0,0.0,221.0,38.0,0.0,0.11516,0.0334,0.74036,2032.0,0.9267038458685689,1.7272372020185445,5.577629382300736,0.8499015748027313,6,0.18,0.74,0.025,0.02,0.18
24105596,2024-07-18,C20MMNATLT,131.64,11.85,10281.0,1479.0,782.0,3534.0,1727.0,298.0,0.0,6400.0,1096.0,0.0,0.11516,0.0334,0.74036,2025.0,0.9174158477878779,48.61744150677137,6.95131845841315,0.8528395061724183,41,0.203,0.726,0.026,0.028,0.196
24105594,2024-07-18,2062BK1,126.28,9.98,7986.0,1497.0,787.0,2856.0,1719.0,298.0,0.0,6675.0,1165.0,0.0,0.11516,0.0334,0.74036,2017.0,0.9267576691550952,52.85872663879586,5.334669338673791,0.8522558254829686,6,0.19,0.76,0.029,0.025,0.23
