Repository: SiddharthKumar268/FerroMind

# FerroMind
*Ferro-Alloy Optimisation using Machine Learning*
**SAIL Durgapur Steel Plant | Steel Melting Shop**
Intern: Siddharth Kumar | FY 2023-24 to FY 2025-26

---

## Quick Start

```bash

# 2. Place raw Excel files in data/raw/

## Dataset

| | |
|---|---|
| Total heats after cleaning | 47,421 |
| Training set | 37,936 heats (Apr 2023 – Jun 2025) |
| Test set | 9,485 heats (Jun 2025 – Dec 2025) |
| Input features | 21 (16 raw + 5 engineered) |
| Target variables | Mn, Si, C, S, P |
| BOF grades | 76 distinct grades |
| Split method | Chronological 80/20 — no shuffle, no leakage |

---

File: data/processed/sms_train.csv (part 148 of 253)
Heat_Number,Date,BOF Grade Code,Hot Metal Addn. Weight,Scrap Addn. Weight,Lime Into Converter,Dolomite Into Converter,Lime Into Ladle,Iron Ore Into Converter,SIMN Into Ladle,FESI Into Ladle,FEMN Into Ladle,Measered O2 Mainblow II,Duration of Mainblow I/II,Measered O2 2nd Blow,HM_P,HM_S,HM_Si,Total_FA_Ladle,HM_Ratio,O2_per_ton_HM,Lime_Dolo_Ratio,SiMn_FA_Fraction,Grade_Encoded,C,Mn,P,S,Si
24105593,2024-07-18,C20MMNATLT,124.6,10.13,9906.0,2496.0,830.0,2865.0,1723.0,301.0,0.0,6608.0,1088.0,0.0,0.11516,0.0334,0.74036,2024.0,0.9248125881323773,53.03370786474291,3.96874999999841,0.8512845849798165,41,0.198,0.769,0.019,0.025,0.199
24105592,2024-07-18,2062BK1,125.4,9.89,9270.0,990.0,742.0,2985.0,1721.0,304.0,0.0,6256.0,1053.0,0.0,0.11516,0.0334,0.74036,2025.0,0.9268977751428272,49.88835725638047,9.363636363626906,0.8498765432094568,6,0.19,0.77,0.024,0.021,0.24
24205598,2024-07-18,C20MMNATLT,120.97,10.92,8055.0,1119.0,770.0,1267.0,1694.0,283.0,0.0,6375.0,1125.0,0.0,0.11516,0.0334,0.74036,1977.0,0.9172037303744243,52.69901628459371,7.198391420905096,0.8568538189171184,41,0.21,0.74,0.022,0.025,0.21
24105589,2024-07-18,2062BK1,125.29,10.0,10179.0,1608.0,800.0,3149.0,1727.0,294.0,0.0,6461.0,1744.0,0.0,0.11516,0.0334,0.74036,2021.0,0.9260847069190178,51.56836140113681,6.330223880593079,0.8545274616522244,6,0.2,0.81,0.028,0.026,0.18
24105579,2024-07-18,1786500D,128.35,9.99,10287.0,1959.0,692.0,4681.0,1783.0,254.0,0.0,6464.0,1399.0,0.0,0.11516,0.0334,0.74036,2037.0,0.9277866126866576,50.36229061121651,5.25114854517343,0.8753068237600024,2,0.23,0.78,0.02,0.021,0.214
24105577,2024-07-18,2062BK1,128.17,11.85,10077.0,1983.0,709.0,4037.0,1787.0,261.0,0.0,6403.0,2331.0,0.0,0.11516,0.0334,0.74036,2048.0,0.9153692329601817,49.9570882417886,5.081694402418012,0.8725585937495739,6,0.18,0.73,0.025,0.02,0.21
24105575,2024-07-18,2062BK1,118.97,10.0,7353.0,2511.0,707.0,5041.0,1733.0,254.0,0.0,6323.0,1096.0,0.0,0.11516,0.0334,0.74036,1987.0,0.9224625881916535,53.14785239931791,2.928315412185214,0.8721690991439999,6,0.18,0.73,0.02,0.02,0.21
24105573,2024-07-18,1786500D,125.41,10.0,15582.0,2493.0,664.0,5586.0,1735.0,277.0,145.0,4765.0,958.0,0.0,0.11516,0.0334,0.74036,2157.0,0.9261502104650606,37.995375169141255,6.250300842356097,0.8043579044966137,2,0.2,0.82,0.022,0.022,0.23
24305606,2024-07-18,2062BK1,126.34,10.54,9717.0,1953.0,806.0,2446.0,1738.0,298.0,0.0,6123.0,1062.0,299.0,0.11516,0.0334,0.74036,2036.0,0.9229982466326492,48.46446097792889,4.9754224270327825,0.8536345776027241,6,0.17,0.79,0.019,0.025,0.18
24105571,2024-07-18,2062BK1,127.83,10.0,10770.0,2502.0,778.0,5939.0,1737.0,277.0,0.0,6584.0,1104.0,0.0,0.11516,0.0334,0.74036,2014.0,0.9274468548144278,51.50590628137756,4.304556354914347,0.8624627606748448,6,0.2,0.78,0.022,0.022,0.19
24105569,2024-07-18,1786500D,125.51,10.0,10857.0,2718.0,780.0,5979.0,1737.0,284.0,0.0,6566.0,1099.0,0.0,0.11516,0.0334,0.74036,2021.0,0.9262047081327859,52.31455660861832,3.994481236201621,0.8594755071742407,2,0.2,0.77,0.019,0.02,0.223
24105565,2024-07-18,2062BK1,126.43,10.0,10572.0,3006.0,799.0,4957.0,1684.0,287.0,0.0,6774.0,1244.0,0.0,0.11516,0.0334,0.74036,1971.0,0.9267023381886191,53.579055603467694,3.5169660678631014,0.8543886352101195,6,0.195,0.765,0.022,0.02,0.219
24105556,2024-07-18,S.TOWER6VAN,126.9,9.99,9087.0,1467.0,754.0,1500.0,2434.0,99.0,410.0,6686.0,1111.0,0.0,0.11516,0.0334,0.74036,2943.0,0.9270216962456935,52.68715523993154,6.194274028625634,0.8270472307166745,67,0.173,1.347,0.036,0.027,0.221
24105581,2024-07-18,2062BK1,128.45,9.99,10179.0,2685.0,0.0,3489.0,0.0,0.0,0.0,6091.0,1107.0,0.0,0.11516,0.0334,0.74036,0.0,0.9278387749138411,47.41922927172115,3.7910614525125546,0.0,6,0.2,0.75,0.022,0.022,0.21
24205601,2024-07-18,2062BK1,119.74,10.41,9636.0,1014.0,0.0,2088.0,786.0,0.0,0.0,3848.0,1281.0,0.0,0.11516,0.0334,0.74036,786.0,0.9200153668772953,32.13629530622903,9.502958579872285,0.9999999999987278,6,0.2,0.79,0.024,0.023,0.21
24205566,2024-07-18,S.TOWER6VAN,118.88,10.0,8220.0,0.0,531.0,2887.0,2410.0,84.0,432.0,4231.0,997.0,0.0,0.11516,0.0334,0.74036,2926.0,0.9224084419543576,35.59051143980829,8219999999999.999,0.8236500341760685,67,0.17,1.334,0.021,0.015,0.223
24205610,2024-07-18,2062BK1,122.78,10.93,9513.0,2004.0,712.0,3547.0,1590.0,304.0,138.0,6904.0,1136.0,0.0,0.11516,0.0334,0.74036,2032.0,0.91825592699934,56.230656458248646,4.747005988021583,0.7824803149602448,6,0.21,0.76,0.021,0.017,0.19
24205604,2024-07-18,2062BK1,126.63,10.35,11160.0,0.0,707.0,2793.0,1735.0,338.0,0.0,1801.0,6026.0,0.0,0.11516,0.0334,0.74036,2073.0,0.9244415243033697,14.222538103022803,11160000000000.0,0.8369512783401655,6,0.21,0.74,0.017,0.025,0.23
24205655,2024-07-19,2062BK1,119.95,10.32,9969.0,0.0,762.0,2290.0,1674.0,270.0,0.0,6001.0,1105.0,0.0,0.11296666666666667,0.0442,0.7822666666666667,1944.0,0.9207799186234683,50.02917882409313,9969000000000.0,0.8611111111106682,6,0.21,0.8,0.019,0.023,0.23
24205652,2024-07-19,2062BK1,119.56,9.89,11538.0,0.0,764.0,2010.0,1681.0,280.0,0.0,5791.0,1130.0,0.0,0.11296666666666667,0.0442,0.7822666666666667,1961.0,0.9235998454930585,48.43593174934396,11538000000000.0,0.8572157062718729,6,0.21,0.8,0.029,0.025,0.21
24105620,2024-07-19,S.TOWER6VAN,126.83,10.2,8436.0,2001.0,802.0,4826.0,2487.0,95.0,471.0,6798.0,1049.0,0.0,0.11296666666666667,0.0442,0.7822666666666667,3053.0,0.9255637451585379,53.59930615742648,4.215892053970907,0.8146085817226287,67,0.193,1.31,0.031,0.028,0.203
24105622,2024-07-19,C20MMNATLT,121.4,10.92,8703.0,2568.0,827.0,4984.0,1681.0,253.0,0.0,6804.0,1136.0,0.0,0.11296666666666667,0.0442,0.7822666666666667,1934.0,0.9174727932216034,56.04612850036205,3.389018691587465,0.869183040330471,41,0.19,0.81,0.022,0.028,0.21
24105623,2024-07-19,S.TOWER6VAN,129.9,9.67,9807.0,2214.0,790.0,4846.0,2488.0,99.0,461.0,6646.0,1089.0,0.0,0.11296666666666667,0.0442,0.7822666666666667,3048.0,0.9307157698579158,51.16243264009883,4.429539295390954,0.8162729658789973,67,0.196,1.36,0.034,0.027,0.22
24105624,2024-07-19,1786500D,123.6,10.0,9366.0,1998.0,792.0,5108.0,1679.0,254.0,0.0,6433.0,1079.0,0.0,0.11296666666666667,0.0442,0.7822666666666667,1933.0,0.9251497005918777,52.04692556592195,4.687687687685342,0.8685980341433686,2,0.19,0.74,0.027,0.032,0.206
24105626,2024-07-19,2062BK1,131.31,0.0,9585.0,1977.0,795.0,4110.0,1773.0,254.0,0.0,6570.0,1765.0,0.0,0.11296666666666667,0.0442,0.7822666666666667,2027.0,0.9999999999923845,50.03427004759703,4.848254931712267,0.8746916625550692,6,0.196,0.754,0.035,0.03,0.199
24105635,2024-07-19,C20MMNATLT,119.41,0.0,8802.0,495.0,795.0,2488.0,1682.0,280.0,0.0,6407.0,1103.0,0.0,0.11296666666666667,0.0442,0.7822666666666667,1962.0,0.9999999999916255,53.65547274052713,17.78181818178226,0.8572884811412552,41,0.208,0.748,0.017,0.02,0.222
24105638,2024-07-19,2062BK1,132.93,9.99,9297.0,1023.0,815.0,2490.0,1690.0,261.0,0.0,4194.0,777.0,0.0,0.11296666666666667,0.0442,0.7822666666666667,1951.0,0.9301007556609985,31.55044008100842,9.08797653958056,0.8662224500251839,6,0.192,0.728,0.021,0.023,0.164
24105641,2024-07-19,2062BK1,135.32,10.12,10137.0,1452.0,797.0,3648.0,1692.0,274.0,0.0,6504.0,1243.0,0.0,0.11296666666666667,0.0442,0.7822666666666667,1966.0,0.9304180417977832,48.063848654684726,6.9814049586728775,0.8606307222783008,6,0.2,0.76,0.033,0.028,0.19
24105644,2024-07-19,2830C20MMNC,128.74,10.0,8982.0,1464.0,782.0,2649.0,1726.0,267.0,0.0,6607.0,1147.0,0.0,0.11296666666666667,0.0442,0.7822666666666667,1993.0,0.92792273316327,51.32049091151685,6.1352459016351535,0.8660311088806493,17,0.2,0.76,0.019,0.027,0.2
24105647,2024-07-19,2830C20MMNC,126.67,10.23,9129.0,1101.0,752.0,2870.0,1734.0,285.0,0.0,234.0,4009.0,0.0,0.11296666666666667,0.0442,0.7822666666666667,2019.0,0.9252739225644612,1.8473198073589063,8.291553133507456,0.8588410104007633,17,0.19,0.71,0.018,0.031,0.17
24105650,2024-07-19,S.TOWER6VAN,116.2,10.0,9018.0,1083.0,787.0,3259.0,2479.0,101.0,473.0,5703.0,984.0,0.0,0.11296666666666667,0.0442,0.7822666666666667,3053.0,0.9207606972985677,49.079173837787614,8.326869806086494,0.8119882083194196,67,0.186,1.337,0.025,0.028,0.199
24205645,2024-07-19,S.TOWER6VAN,128.4,9.81,9933.0,0.0,820.0,2293.0,2511.0,142.0,533.0,6716.0,1769.0,0.0,0.11296666666666667,0.0442,0.7822666666666667,3186.0,0.9290210549097098,52.305295949748405,9933000000000.0,0.7881355932200916,67,0.19,1.26,0.02,0.023,0.22
24205642,2024-07-19,S.TOWER6VAN,127.4,9.99,9933.0,0.0,814.0,3878.0,2525.0,162.0,540.0,6689.0,1096.0,0.0,0.11296666666666667,0.0442,0.7822666666666667,3227.0,0.9272872843662037,52.50392464636967,9933000000000.0,0.7824604896185986,67,0.17,1.27,0.02,0.02,0.18
24205639,2024-07-19,S.TOWER6VAN,128.68,10.13,9555.0,0.0,803.0,2762.0,2501.0,115.0,540.0,6927.0,1821.0,0.0,0.11296666666666667,0.0442,0.7822666666666667,3156.0,0.9270225488010445,53.83120920070072,9555000000000.0,0.7924588086182534,67,0.2,1.277,0.02,0.02,0.206
24205636,2024-07-19,S.TOWER6VAN,122.89,9.99,9939.0,0.0,806.0,3332.0,2484.0,121.0,543.0,6457.0,1570.0,0.0,0.11296666666666667,0.0442,0.7822666666666667,3148.0,0.9248193859051415,52.542924566258094,9939000000000.0,0.7890724269374876,67,0.177,1.28,0.026,0.023,0.227
24105607,2024-07-19,C20MMNATLT,127.96,10.93,10728.0,1299.0,712.0,4931.0,1728.0,273.0,0.0,6445.0,1129.0,0.0,0.11296666666666667,0.0442,0.7822666666666667,2001.0,0.9213046295563303,50.36730228156949,8.258660508076783,0.8635682158916224,41,0.191,0.785,0.024,0.022,0.176
24205633,2024-07-19,S.TOWER6VAN,121.67,0.0,9705.0,0.0,806.0,4059.0,2508.0,115.0,537.0,6218.0,1120.0,265.0,0.11296666666666667,0.0442,0.7822666666666667,3160.0,0.999999999991781,51.10544916535625,9705000000000.0,0.7936708860756982,67,0.18,1.28,0.025,0.021,0.22
24105612,2024-07-19,C20MMNATLT,130.22,10.26,9147.0,1998.0,805.0,6155.0,1727.0,271.0,149.0,6267.0,973.0,0.0,0.11296666666666667,0.0442,0.7822666666666667,2147.0,0.9269646924763173,48.126247887819645,4.578078078075786,0.8043782021421498,41,0.204,0.785,0.025,0.03,0.222
24105617,2024-07-19,S.TOWER6VAN,125.6,10.02,8028.0,2382.0,617.0,4229.0,2483.0,98.0,463.0,6425.0,1132.0,0.0,0.11296666666666667,0.0442,0.7822666666666667,3044.0,0.926117091867526,51.15445859831883,3.3702770780842273,0.8157030223387596,67,0.178,1.283,0.026,0.025,0.212
24205630,2024-07-19,2062BK1,123.98,8.16,10518.0,0.0,817.0,2819.0,1759.0,297.0,0.0,6789.0,1666.0,0.0,0.11296666666666667,0.0442,0.7822666666666667,2056.0,0.9382473134483257,54.75883206924698,10518000000000.0,0.8555447470812959,6,0.19,0.78,0.024,0.023,0.18
24205663,2024-07-19,R34,118.91,0.0,10002.0,0.0,905.0,2031.0,1171.0,260.0,0.0,4549.0,1306.0,0.0,0.11296666666666667,0.0442,0.7822666666666667,1431.0,0.9999999999915903,38.25582373191274,10002000000000.0,0.8183088749120767,66,0.61,0.75,0.018,0.024,0.21
24205648,2024-07-19,S.TOWER6VAN,131.6,10.01,9312.0,0.0,770.0,2001.0,2443.0,122.0,435.0,320.0,2647.0,0.0,0.11296666666666667,0.0442,0.7822666666666667,3000.0,0.9293129016246784,2.4316109422307632,9312000000000.0,0.8143333333330619,67,0.179,1.322,0.03,0.027,0.211
24205658,2024-07-19,2062BK1,122.99,10.04,9423.0,0.0,765.0,2852.0,1738.0,270.0,0.0,5652.0,1072.0,0.0,0.11296666666666667,0.0442,0.7822666666666667,2008.0,0.9245283018798427,45.95495568708062,9423000000000.0,0.8655378486051466,6,0.18,0.76,0.024,0.025,0.18
24305611,2024-07-19,C20MMNATLT,126.89,10.0,10038.0,2481.0,803.0,4025.0,1734.0,274.0,0.0,6501.0,1401.0,0.0,0.11296666666666667,0.0442,0.7822666666666667,2008.0,0.9269486448905915,51.23335172156014,4.045949214024971,0.8635458167326376,41,0.203,0.755,0.021,0.03,0.204
24305673,2024-07-19,1786500D,126.85,9.54,9012.0,1998.0,804.0,5144.0,1766.0,308.0,0.0,6393.0,1182.0,0.0,0.11296666666666667,0.0442,0.7822666666666667,2074.0,0.9300535229787372,50.39810800117936,4.510510510508253,0.8514946962387409,2,0.22,0.77,0.032,0.035,0.21
24105653,2024-07-19,S.TOWER6VAN,121.38,10.85,10401.0,1104.0,797.0,4139.0,2541.0,98.0,518.0,6303.0,1080.0,306.0,0.11296666666666667,0.0442,0.7822666666666667,3157.0,0.9179460031693418,51.9278299550838,9.421195652165379,0.8048780487802328,67,0.17,1.35,0.031,0.032,0.17
24305651,2024-07-19,2830C20MMNC,121.2,10.16,9570.0,636.0,696.0,5420.0,1615.0,309.0,193.0,6393.0,1983.0,0.0,0.11296666666666667,0.0442,0.7822666666666667,2117.0,0.9226552984095413,52.747524752040036,15.047169811297096,0.7628719886628423,17,0.2,0.72,0.02,0.023,0.172
24305649,2024-07-19,2062BK1,135.55,9.88,9387.0,1392.0,668.0,4939.0,1708.0,271.0,0.0,405.0,6113.0,0.0,0.11296666666666667,0.0442,0.7822666666666667,1979.0,0.9320635357152441,2.987827369952137,6.743534482753776,0.8630621526018883,6,0.19,0.74,0.017,0.033,0.24
24305646,2024-07-19,2062BK1,126.07,10.93,8553.0,2088.0,795.0,4310.0,1695.0,288.0,0.0,6285.0,1039.0,0.0,0.11296666666666667,0.0442,0.7822666666666667,1983.0,0.9202189780954729,49.85325612715275,4.09626436781413,0.8547655068074358,6,0.2,0.75,0.02,0.032,0.24
24305640,2024-07-19,2830C20MMNC,128.62,9.99,11442.0,2061.0,939.0,6124.0,1694.0,299.0,0.0,6624.0,1173.0,318.0,0.11296666666666667,0.0442,0.7822666666666667,1993.0,0.9279272779674776,51.5005442384427,5.551673944684351,0.8499749121922479,17,0.2,0.75,0.021,0.025,0.2
24305637,2024-07-19,2062BK1,128.52,10.0,3162.0,1569.0,765.0,2411.0,1735.0,302.0,0.0,6440.0,1240.0,288.0,0.11296666666666667,0.0442,0.7822666666666667,2037.0,0.9278082587285028,50.10893246148375,2.0152963671115263,0.8517427589588357,6,0.19,0.7,0.02,0.031,0.19
24305634,2024-07-19,2062BK1,126.5,9.99,15033.0,2322.0,550.0,3621.0,1732.0,298.0,0.0,6593.0,1036.0,0.0,0.11296666666666667,0.0442,0.7822666666666667,2030.0,0.9268078247422756,52.11857707468681,6.474160206715558,0.8532019704429294,6,0.19,0.77,0.02,0.028,0.2
24305632,2024-07-19,2062BK1,124.47,0.0,8532.0,2025.0,776.0,3936.0,1762.0,298.0,0.0,6211.0,1018.0,306.0,0.11296666666666667,0.0442,0.7822666666666667,2060.0,0.9999999999919659,49.89957419418414,4.213333333331253,0.8553398058248275,6,0.2,0.77,0.021,0.028,0.18
24305629,2024-07-19,1786500D,126.07,0.0,3552.0,2136.0,682.0,4062.0,1755.0,298.0,0.0,6302.0,1237.0,287.0,0.11296666666666667,0.0442,0.7822666666666667,2053.0,0.9999999999920679,49.98810184778307,1.6629213483138283,0.8548465660005578,2,0.2,0.73,0.02,0.023,0.192
24305643,2024-07-19,2830C20MMNC,125.16,9.89,7929.0,2454.0,804.0,4037.0,1684.0,294.0,0.0,6773.0,1281.0,247.0,0.11296666666666667,0.0442,0.7822666666666667,1978.0,0.9267678637473027,54.11473314114642,3.2310513447419598,0.8513650151664047,17,0.22,0.72,0.025,0.028,0.18
24305625,2024-07-19,C20MMNATLT,120.3,9.99,8967.0,2013.0,610.0,4118.0,1738.0,268.0,0.0,6196.0,989.0,0.0,0.11296666666666667,0.0442,0.7822666666666667,2006.0,0.9233248906215111,51.504571903146264,4.454545454543242,0.8664007976067466,41,0.205,0.752,0.019,0.025,0.211
24305621,2024-07-19,2062BK1,123.99,10.92,8946.0,2550.0,795.0,3530.0,1732.0,285.0,0.0,6654.0,4455.0,0.0,0.11296666666666667,0.0442,0.7822666666666667,2017.0,0.9190571492037726,53.665618194582905,3.5082352941162713,0.8587010411497974,6,0.19,0.76,0.018,0.023,0.17
24305619,2024-07-19,C20MMNATLT,126.7,10.0,9066.0,2037.0,806.0,4387.0,1691.0,268.0,0.0,6654.0,1058.0,0.0,0.11296666666666667,0.0442,0.7822666666666667,1959.0,0.9268471104540832,52.51775848419481,4.450662739320348,0.8631955079117595,41,0.2,0.77,0.018,0.026,0.22
24305616,2024-07-19,2062BK1,131.64,9.89,8469.0,1545.0,798.0,3989.0,1731.0,267.0,0.0,6660.0,1121.0,0.0,0.11296666666666667,0.0442,0.7822666666666667,1998.0,0.9301208224339003,50.59252506798396,5.481553398054705,0.8663663663659328,6,0.19,0.75,0.03,0.026,0.19
24305614,2024-07-19,2062BK1,128.5,9.99,8607.0,2550.0,798.0,2337.0,1708.0,210.0,0.0,6993.0,1256.0,0.0,0.11296666666666667,0.0442,0.7822666666666667,1918.0,0.9278648277786998,54.42023346261152,3.375294117645735,0.8905109489046452,6,0.2,0.757,0.023,0.024,0.2
24105667,2024-07-19,1786500D,126.28,10.0,8232.0,1494.0,815.0,5029.0,1726.0,298.0,0.0,6372.0,1202.0,0.0,0.11296666666666667,0.0442,0.7822666666666667,2024.0,0.9266216612787892,50.45929680036063,5.510040160638882,0.852766798418551,2,0.19,0.7,0.031,0.026,0.257
24105659,2024-07-19,2062BK1,121.87,10.39,8514.0,1113.0,785.0,4060.0,1733.0,267.0,0.0,5880.0,1036.0,262.0,0.11296666666666667,0.0442,0.7822666666666667,2000.0,0.9214426130279645,48.24813325635309,7.6495956873246636,0.8664999999995667,6,0.18,0.74,0.025,0.025,0.2
24305627,2024-07-19,1786550D,136.71,0.0,14238.0,2685.0,795.0,5253.0,1745.0,298.0,0.0,6886.0,1622.0,0.0,0.11296666666666667,0.0442,0.7822666666666667,2043.0,0.9999999999926853,50.36939506948746,5.302793296087411,0.8541360743999735,3,0.21,0.77,0.03,0.03,0.2
24105656,2024-07-19,2830C20MMNC,126.05,10.92,9531.0,1446.0,840.0,3909.0,1729.0,291.0,0.0,6104.0,1060.0,252.0,0.11296666666666667,0.0442,0.7822666666666667,2020.0,0.9202745126602886,48.42522808370944,6.5912863070493835,0.8559405940589823,17,0.179,0.73,0.019,0.027,0.161
24305714,2024-07-20,1786500D,125.7,8.0,8913.0,1542.0,796.0,5634.0,1803.0,261.0,0.0,6300.0,1100.0,254.0,0.108,0.03842307692307692,0.8046538461538462,2064.0,0.9401645474873587,50.11933174184471,5.780155642019598,0.8735465116274838,2,0.21,0.86,0.027,0.039,0.202
24305719,2024-07-20,2062BK1,125.43,8.0,10968.0,1737.0,694.0,5748.0,1799.0,261.0,0.0,6375.0,1094.0,253.0,0.108,0.03842307692307692,0.8046538461538462,2060.0,0.940043468478303,50.82516144422526,6.314335060445415,0.8733009708733624,6,0.18,0.78,0.021,0.028,0.19
24305724,2024-07-20,SEQRFE550D,125.72,7.5,9039.0,3081.0,892.0,4109.0,1724.0,264.0,0.0,1566.0,325.0,0.0,0.108,0.03842307692307692,0.8046538461538462,1988.0,0.9437021468177174,12.456251988446896,2.9337877312551335,0.8672032193154592,73,0.21,0.88,0.023,0.028,0.22
24305727,2024-07-20,SEQRFE550D,125.97,7.23,8040.0,3081.0,905.0,3946.0,1711.0,254.0,0.0,6733.0,1046.0,0.0,0.108,0.03842307692307692,0.8046538461538462,1965.0,0.9457207207136209,53.44923394416568,2.6095423563769526,0.870737913485562,73,0.22,0.85,0.02,0.026,0.18
24205660,2024-07-20,2830C20MMNC,121.94,10.92,9660.0,0.0,767.0,2464.0,1701.0,263.0,0.0,6040.0,1049.0,0.0,0.108,0.03842307692307692,0.8046538461538462,1964.0,0.9178082191711743,49.53255699483736,9660000000000.0,0.8660896130341822,17,0.203,0.735,0.019,0.023,0.21
24205685,2024-07-20,2062BK1,120.43,10.0,7944.0,2652.0,808.0,4079.0,1745.0,374.0,0.0,6397.0,1122.0,0.0,0.108,0.03842307692307692,0.8046538461538462,2119.0,0.9233305221120653,53.11799385491058,2.9954751131210426,0.823501651722122,6,0.2,0.75,0.019,0.023,0.25
24205679,2024-07-20,2830C20MMNC,121.3,10.2,6420.0,1995.0,803.0,3635.0,1782.0,311.0,0.0,6444.0,1049.0,319.0,0.108,0.03842307692307692,0.8046538461538462,2093.0,0.9224334600690309,53.124484748119336,3.218045112780342,0.8514094601047055,17,0.21,0.74,0.019,0.03,0.24
24205688,2024-07-20,2830C20MMNC,126.82,9.99,9909.0,0.0,621.0,3679.0,1644.0,260.0,0.0,6724.0,1275.0,0.0,0.108,0.03842307692307692,0.8046538461538462,1904.0,0.9269790219945401,53.020028386271726,9909000000000.0,0.863445378150807,17,0.21,0.755,0.021,0.025,0.209
24205691,2024-07-20,1786500D,135.3,0.0,10374.0,1551.0,690.0,4624.0,1782.0,273.0,0.0,6673.0,1183.0,0.0,0.108,0.03842307692307692,0.8046538461538462,2055.0,0.9999999999926091,49.32002956356748,6.688588007732632,0.8671532846711109,2,0.2,0.76,0.017,0.022,0.19
24305712,2024-07-20,2830C20MMNC,125.56,7.21,8838.0,1737.0,795.0,3981.0,1766.0,261.0,0.0,6308.0,1084.0,0.0,0.108,0.03842307692307692,0.8046538461538462,2027.0,0.94569556374975,50.23892959501243,5.088082901551475,0.8712382831766792,17,0.21,0.938,0.025,0.032,0.232
24205675,2024-07-20,1786500D,124.8,10.0,11358.0,2010.0,814.0,1788.0,1698.0,263.0,0.0,6404.0,1123.0,0.0,0.108,0.03842307692307692,0.8046538461538462,1961.0,0.9258160237320043,51.31410256369139,5.650746268653905,0.865884752676764,2,0.18,0.74,0.02,0.026,0.212
24305710,2024-07-20,C20MMNACU,129.38,7.21,9114.0,1116.0,801.0,3785.0,1757.0,258.0,204.0,6397.0,1083.0,0.0,0.108,0.03842307692307692,0.8046538461538462,2219.0,0.9472142909367655,49.44349976774275,8.16666666665935,0.7917981072551636,39,0.2,0.76,0.019,0.027,0.19
24205292,2024-07-20,2062BK1,128.54,6.4,8496.0,0.0,808.0,3497.0,2376.0,61.0,446.0,6669.0,1168.0,0.0,0.108,0.03842307692307692,0.8046538461538462,2883.0,0.9525715132580957,51.88268243308012,8495999999999.999,0.8241415192504946,6,0.19,1.3,0.022,0.019,0.18
24305707,2024-07-20,2062ACUK1,123.51,0.0,9156.0,1668.0,806.0,3341.0,1727.0,275.0,0.0,6500.0,1097.0,252.0,0.108,0.03842307692307692,0.8046538461538462,2002.0,0.9999999999919035,52.62731762567705,5.489208633090234,0.8626373626369318,5,0.18,0.75,0.022,0.034,0.222
24305690,2024-07-20,2062BK1,120.41,9.99,10158.0,2430.0,759.0,5683.0,1749.0,264.0,0.0,5785.0,975.0,307.0,0.108,0.03842307692307692,0.8046538461538462,2013.0,0.923389570545066,48.044182376479995,4.180246913578527,0.8688524590159619,6,0.19,0.72,0.019,0.026,0.24
24305687,2024-07-20,1786500D,125.26,0.0,9939.0,2337.0,757.0,5679.0,1751.0,261.0,0.0,5992.0,1023.0,324.0,0.108,0.03842307692307692,0.8046538461538462,2012.0,0.9999999999920166,47.836500079452044,4.252888318355048,0.8702783300194482,2,0.21,0.71,0.025,0.023,0.209
24305684,2024-07-20,2830C20MMNC,126.48,9.07,10083.0,2070.0,798.0,5573.0,1769.0,268.0,0.0,6659.0,1101.0,0.0,0.108,0.03842307692307692,0.8046538461538462,2037.0,0.9330874216087562,52.64864010078551,4.87101449275127,0.8684339715263287,17,0.198,0.721,0.022,0.029,0.237
24305681,2024-07-20,2062BK1,129.22,10.12,10095.0,2055.0,801.0,5389.0,1728.0,267.0,0.0,6659.0,1229.0,0.0,0.108,0.03842307692307692,0.8046538461538462,1995.0,0.9273718960748718,51.532270545956266,4.912408759121697,0.8661654135334004,6,0.2,0.74,0.02,0.024,0.22
24305678,2024-07-20,2062BK1,127.86,9.99,9462.0,1551.0,796.0,5544.0,1786.0,285.0,0.0,6502.0,1106.0,0.0,0.108,0.03842307692307692,0.8046538461538462,2071.0,0.9275299238235218,50.852494915917,6.100580270789103,0.862385321100501,6,0.21,0.74,0.024,0.026,0.21
24305676,2024-07-20,2830C20MMNC,129.31,9.99,9066.0,2046.0,803.0,4984.0,1783.0,312.0,0.0,6388.0,1062.0,0.0,0.108,0.03842307692307692,0.8046538461538462,2095.0,0.9282842785288709,49.40066506805815,4.431085043986104,0.8510739856797847,17,0.192,0.72,0.029,0.034,0.192
24205695,2024-07-20,SEQRFE550D,123.74,10.93,10053.0,0.0,797.0,2727.0,1701.0,253.0,0.0,6655.0,2826.0,0.0,0.108,0.03842307692307692,0.8046538461538462,1954.0,0.9188386426010334,53.782123807549844,10053000000000.0,0.8705220061408032,73,0.23,0.85,0.019,0.021,0.24
24305671,2024-07-20,2830C20MMNC,128.26,9.99,9069.0,1512.0,796.0,4273.0,1722.0,267.0,0.0,6298.0,1059.0,0.0,0.108,0.03842307692307692,0.8046538461538462,1989.0,0.9277396021632713,49.10338375137142,5.998015873011906,0.8657616892906658,17,0.217,0.738,0.023,0.02,0.192
24305668,2024-07-20,2062BK1,126.5,10.92,9000.0,1974.0,601.0,5028.0,1715.0,308.0,0.0,6397.0,1072.0,0.0,0.108,0.03842307692307692,0.8046538461538462,2023.0,0.9205355843332811,50.569169960074554,4.559270516715015,0.8477508650514841,6,0.21,0.75,0.024,0.026,0.22
24305662,2024-07-20,2062BK1,126.3,9.99,8847.0,996.0,701.0,3543.0,1639.0,284.0,203.0,6694.0,1042.0,0.0,0.108,0.03842307692307692,0.8046538461538462,2126.0,0.9267004182190426,53.00079176521773,8.88253012047301,0.7709313264342564,6,0.18,0.72,0.02,0.023,0.17
24305657,2024-07-20,2830C20MMNC,121.99,9.97,8712.0,669.0,701.0,3245.0,1634.0,292.0,199.0,6450.0,1799.0,0.0,0.108,0.03842307692307692,0.8046538461538462,2125.0,0.9244468020542251,52.87318632631467,13.022421524644212,0.7689411764702264,17,0.196,0.721,0.022,0.027,0.195
24305708,2024-07-20,R34,129.93,7.21,10011.0,1101.0,804.0,4052.0,1087.0,240.0,0.0,6141.0,1072.0,0.0,0.108,0.03842307692307692,0.8046538461538462,1327.0,0.9474259880345091,47.263911336509935,9.09264305176286,0.8191409193663759,66,0.62,0.74,0.016,0.023,0.23
24205698,2024-07-20,2830C20MMNC,121.79,10.0,9297.0,0.0,811.0,3277.0,1718.0,250.0,331.0,5095.0,1075.0,0.0,0.108,0.03842307692307692,0.8046538461538462,2299.0,0.9241217087721062,41.834304950801915,9297000000000.0,0.747281426706939,17,0.2,0.86,0.021,0.032,0.23
24205666,2024-07-20,2830C20MMNC,130.63,9.99,8982.0,1989.0,800.0,4809.0,1650.0,243.0,0.0,6906.0,1318.0,0.0,0.108,0.03842307692307692,0.8046538461538462,1893.0,0.9289574740369154,52.86687590865141,4.515837104070128,0.8716323296350388,17,0.183,0.697,0.017,0.024,0.195
24205702,2024-07-20,SEQRFE550D,124.78,8.15,9072.0,0.0,806.0,3325.0,1714.0,253.0,388.0,5688.0,1009.0,0.0,0.108,0.03842307692307692,0.8046538461538462,2355.0,0.9386895358388725,45.584228241340085,9072000000000.0,0.7278131634816443,73,0.23,0.85,0.02,0.03,0.25
24205700,2024-07-20,SEQRFE550D,116.59,11.87,9018.0,0.0,800.0,2367.0,1725.0,250.0,287.0,6389.0,0.0,0.0,0.108,0.03842307692307692,0.8046538461538462,2262.0,0.9075976957737226,54.79886782695944,9018000000000.0,0.7625994694956841,73,0.23,0.92,0.025,0.031,0.25
24105728,2024-07-20,2062BK1,126.8,7.69,9936.0,1809.0,812.0,3826.0,1675.0,255.0,0.0,6343.0,1048.0,0.0,0.108,0.03842307692307692,0.8046538461538462,1930.0,0.9428210275786838,50.02365930559918,5.4925373134298,0.8678756476679441,6,0.22,0.82,0.028,0.036,0.22
24305445,2024-07-20,R34,122.98,11.86,12012.0,2286.0,1008.0,2789.0,1250.0,209.0,0.0,6595.0,1300.0,0.0,0.108,0.03842307692307692,0.8046538461538462,1459.0,0.9120439038793234,53.62660595175129,5.25459317585072,0.856751199451092,66,0.61,0.74,0.018,0.017,0.2
24105725,2024-07-20,2830C20MMNC,124.7,9.99,10920.0,2004.0,800.0,3668.0,1729.0,299.0,0.0,6406.0,1992.0,0.0,0.108,0.03842307692307692,0.8046538461538462,2028.0,0.9258296829688484,51.371291098224766,5.449101796404467,0.8525641025636822,17,0.2,0.87,0.022,0.03,0.21
24105716,2024-07-20,SEQRFE550D,122.28,8.0,9675.0,3144.0,780.0,2215.0,1732.0,281.0,0.0,6675.0,1081.0,0.0,0.108,0.03842307692307692,0.8046538461538462,2013.0,0.938593797966391,54.587831206619335,3.077290076334899,0.8604073522102035,73,0.22,0.86,0.023,0.03,0.2
24105705,2024-07-20,1786500D,128.29,0.0,9387.0,1482.0,812.0,3137.0,1728.0,250.0,0.0,6750.0,1245.0,0.0,0.108,0.03842307692307692,0.8046538461538462,1978.0,0.9999999999922052,52.6151687578719,6.334008097161718,0.873609706774078,2,0.21,0.79,0.02,0.025,0.222
24105703,2024-07-20,2062BK1,125.42,7.91,8556.0,2007.0,805.0,3918.0,1731.0,268.0,0.0,6128.0,1101.0,219.0,0.108,0.03842307692307692,0.8046538461538462,1999.0,0.9406735168308658,48.859830967558125,4.263079222718354,0.8659329664828085,6,0.19,0.75,0.03,0.031,0.2
24105701,2024-07-20,2062BK1,124.3,7.98,9567.0,1818.0,790.0,3691.0,1732.0,267.0,0.0,5964.0,1055.0,0.0,0.108,0.03842307692307692,0.8046538461538462,1999.0,0.9396734200110397,47.98069187411118,5.262376237620868,0.8664332166078708,6,0.19,0.72,0.02,0.032,0.22
24205723,2024-07-20,2062BK1,130.5,0.0,10947.0,0.0,784.0,5381.0,1721.0,297.0,0.0,6335.0,1395.0,400.0,0.108,0.03842307692307692,0.8046538461538462,2018.0,0.9999999999923372,48.54406130231001,10947000000000.0,0.8528245787904595,6,0.22,0.75,0.023,0.026,0.2
24105699,2024-07-20,2062BK1,125.3,8.13,10158.0,1983.0,810.0,3835.0,1730.0,271.0,0.0,5767.0,1015.0,329.0,0.108,0.03842307692307692,0.8046538461538462,2001.0,0.9390691748411971,46.02553870673563,5.122541603628279,0.864567716141497,6,0.17,0.76,0.022,0.027,0.19
24105696,2024-07-20,2062BK1,123.94,9.88,9807.0,3204.0,694.0,4142.0,1732.0,305.0,0.0,6199.0,1174.0,271.0,0.108,0.03842307692307692,0.8046538461538462,2037.0,0.926169481385995,50.0161368400031,3.0608614232200186,0.8502700049087628,6,0.19,0.82,0.04,0.031,0.2
24105689,2024-07-20,2830C20MMNC,134.17,10.28,10068.0,1683.0,800.0,2722.0,1734.0,298.0,0.0,6812.0,1158.0,0.0,0.108,0.03842307692307692,0.8046538461538462,2032.0,0.9288335063971698,50.77140940559909,5.982174688053487,0.8533464566924934,17,0.205,0.714,0.025,0.029,0.188
24105686,2024-07-20,2062BK1,124.31,9.99,9138.0,2484.0,817.0,3104.0,1127.0,305.0,0.0,6310.0,1392.0,0.0,0.108,0.03842307692307692,0.8046538461538462,1432.0,0.9256142963445598,50.760196283076496,3.678743961351176,0.787011173183808,6,0.18,0.73,0.019,0.02,0.25
24105683,2024-07-20,2830C20MMNC,121.45,10.0,9579.0,3168.0,782.0,2887.0,1736.0,298.0,0.0,6313.0,1342.0,0.0,0.108,0.03842307692307692,0.8046538461538462,2034.0,0.9239254469309707,51.98023878096352,3.023674242423288,0.8534906587999737,17,0.171,0.77,0.018,0.022,0.2
24105680,2024-07-20,1786500D,124.5,9.99,9297.0,2853.0,805.0,4298.0,1738.0,297.0,0.0,6407.0,2236.0,0.0,0.108,0.03842307692307692,0.8046538461538462,2035.0,0.9257193843339601,51.461847389144886,3.2586750788632113,0.8540540540536343,2,0.2,0.72,0.016,0.031,0.21
24105674,2024-07-20,2062BK1,127.8,9.99,7893.0,3327.0,792.0,4646.0,1833.0,304.0,0.0,6562.0,1107.0,0.0,0.108,0.03842307692307692,0.8046538461538462,2137.0,0.9274983670736086,51.345852894746905,2.3724075743906305,0.8577445016374087,6,0.2,0.79,0.021,0.031,0.23
24105672,2024-07-20,2062BK1,128.9,10.0,8259.0,2121.0,850.0,4007.0,1733.0,298.0,0.0,6395.0,1071.0,0.0,0.108,0.03842307692307692,0.8046538461538462,2031.0,0.9280057595325558,49.612102404580206,3.893917963223058,0.8532742491379354,6,0.204,0.739,0.024,0.029,0.193
24105670,2024-07-20,1786500D,128.1,9.59,8145.0,2370.0,780.0,4390.0,1729.0,298.0,0.0,6356.0,1160.0,0.0,0.108,0.03842307692307692,0.8046538461538462,2027.0,0.9303507879952767,49.61748633841049,3.4367088607580434,0.852984706462332,2,0.19,0.76,0.024,0.023,0.2
24105697,2024-07-20,SEQRFE550D,127.51,9.99,9930.0,2130.0,761.0,3625.0,1736.0,301.0,0.0,6163.0,1147.0,324.0,0.108,0.03842307692307692,0.8046538461538462,2037.0,0.9273454545387103,48.33346404165686,4.661971830983727,0.8522336769755267,73,0.22,0.88,0.02,0.026,0.22
24205720,2024-07-20,2062BK1,124.3,7.23,9786.0,0.0,704.0,4030.0,1657.0,236.0,0.0,6195.0,1091.0,284.0,0.108,0.03842307692307692,0.8046538461538462,1893.0,0.9450315517300614,49.839098953742244,9786000000000.0,0.8753301637607631,6,0.21,0.7,0.02,0.027,0.17
24305654,2024-07-20,2830C20MMNC,125.22,9.08,10092.0,471.0,702.0,4263.0,1611.0,318.0,193.0,4284.0,1628.0,0.0,0.108,0.03842307692307692,0.8046538461538462,2122.0,0.9323901712514342,34.211787254158985,21.426751592311195,0.7591894439204716,17,0.202,0.752,0.016,0.021,0.21
24205704,2024-07-20,2830C20MMNC,128.42,9.08,8826.0,0.0,721.0,2690.0,1728.0,202.0,371.0,4888.0,871.0,0.0,0.108,0.03842307692307692,0.8046538461538462,2301.0,0.9339636363568439,38.06260707025337,8826000000000.0,0.750977835723272,17,0.205,0.759,0.024,0.032,0.212
24205706,2024-07-20,1786500D,118.35,8.15,9165.0,0.0,696.0,2359.0,1728.0,213.0,378.0,6200.0,1056.0,209.0,0.108,0.03842307692307692,0.8046538461538462,2319.0,0.9355731225222483,52.386987747761836,9165000000000.0,0.7451487710216709,2,0.21,0.78,0.018,0.028,0.227
24205709,2024-07-20,1786500D,124.7,8.25,7932.0,0.0,806.0,4013.0,1681.0,253.0,0.0,6680.0,1141.0,0.0,0.108,0.03842307692307692,0.8046538461538462,1934.0,0.9379465964577817,53.56856455450225,7931999999999.999,0.869183040330471,2,0.18,0.75,0.02,0.027,0.223
24205711,2024-07-20,2830C20MMNC,114.41,8.0,9699.0,0.0,707.0,3424.0,1725.0,229.0,0.0,6007.0,1076.0,0.0,0.108,0.03842307692307692,0.8046538461538462,1954.0,0.9346458622585193,52.50415173452929,9699000000000.0,0.8828045035819433,17,0.216,0.97,0.021,0.033,0.238
24205713,2024-07-20,1786500D,121.17,7.22,9366.0,0.0,707.0,3950.0,1661.0,213.0,0.0,6120.0,998.0,308.0,0.108,0.03842307692307692,0.8046538461538462,1874.0,0.9437650907318034,50.507551373685665,9366000000000.0,0.8863393810027288,2,0.22,0.8,0.025,0.038,0.236
24205715,2024-07-20,2830C20MMNC,125.21,8.0,9288.0,0.0,709.0,3846.0,1698.0,233.0,0.0,6311.0,1481.0,0.0,0.108,0.03842307692307692,0.8046538461538462,1931.0,0.9399444486079129,50.403322417934646,9288000000000.0,0.8793371310197414,17,0.179,0.787,0.017,0.026,0.213
24205718,2024-07-20,2062BK1,126.17,7.23,9432.0,0.0,712.0,3758.0,1684.0,219.0,0.0,6005.0,1065.0,0.0,0.108,0.03842307692307692,0.8046538461538462,1903.0,0.9458020989434348,47.59451533607359,9432000000000.0,0.884918549657969,6,0.187,0.78,0.018,0.025,0.201
24305730,2024-07-21,2830C20MMNC,115.5,7.23,10479.0,780.0,911.0,4708.0,1733.0,264.0,0.0,6117.0,951.0,0.0,0.10636111111111111,0.050305555555555555,0.7048055555555556,1997.0,0.941090197987932,52.961038960580424,13.43461538459816,0.8678017025533962,17,0.21,0.877,0.021,0.034,0.249
24305752,2024-07-21,S.TOWER6VAN,129.54,8.16,9777.0,1326.0,696.0,3490.0,2508.0,109.0,505.0,6771.0,1184.0,429.0,0.10636111111111111,0.050305555555555555,0.7048055555555556,3122.0,0.940740740733909,52.26956924461735,7.373303167415254,0.8033311979497747,67,0.191,1.328,0.023,0.029,0.226
24105721,2024-07-21,2830C20MMNC,119.8,8.0,10848.0,1992.0,799.0,3896.0,1792.0,301.0,0.0,6323.0,1663.0,0.0,0.10636111111111111,0.050305555555555555,0.7048055555555556,2093.0,0.9374021909159828,52.77963272076144,5.445783132527387,0.8561872909694906,17,0.22,0.904,0.028,0.033,0.207
24305763,2024-07-21,2062BK1,129.8,8.0,8853.0,852.0,710.0,3430.0,1628.0,295.0,193.0,6149.0,975.0,463.0,0.10636111111111111,0.050305555555555555,0.7048055555555556,2116.0,0.9419448475983895,47.37288135556724,10.39084507041034,0.7693761814741166,6,0.19,0.74,0.018,0.034,0.19
24305766,2024-07-21,1786500D,124.65,10.0,8676.0,1002.0,895.0,2974.0,2548.0,119.0,512.0,6375.0,1002.0,315.0,0.10636111111111111,0.050305555555555555,0.7048055555555556,3179.0,0.9257333828375364,51.14320096228525,8.658682634721897,0.8015099087760926,2,0.19,1.21,0.027,0.035,0.222
24305780,2024-07-21,S.TOWER6VAN,130.1,8.21,9645.0,0.0,897.0,3594.0,2538.0,122.0,494.0,6821.0,1129.0,210.0,0.10636111111111111,0.050305555555555555,0.7048055555555556,3154.0,0.9406405899722317,52.42890084510048,9645000000000.0,0.8046924540263777,67,0.17,1.3,0.021,0.032,0.2
24305772,2024-07-21,S.TOWER6VAN,128.16,8.16,9291.0,0.0,900.0,3722.0,2535.0,116.0,502.0,6344.0,1057.0,429.0,0.10636111111111111,0.050305555555555555,0.7048055555555556,3153.0,0.940140845063526,49.50062421933911,9291000000000.0,0.8039961941006013,67,0.189,1.306,0.022,0.041,0.255
24305774,2024-07-21,S.TOWER6VAN,131.2,8.12,9984.0,495.0,903.0,3962.0,2532.0,112.0,498.0,6487.0,1116.0,336.0,0.10636111111111111,0.050305555555555555,0.7048055555555556,3142.0,0.9417169107023994,49.44359756059876,20.169696969656222,0.8058561425840847,67,0.18,1.304,0.025,0.04,0.209
24305750,2024-07-21,2830C20MMNC,125.36,8.55,10224.0,1428.0,798.0,4272.0,1736.0,261.0,0.0,6440.0,1191.0,0.0,0.10636111111111111,0.050305555555555555,0.7048055555555556,1997.0,0.936151146285295,51.37204849990928,7.159663865541205,0.8693039559334655,17,0.187,0.827,0.02,0.028,0.187
24305786,2024-07-21,1786500D,122.07,8.0,9243.0,2166.0,895.0,3455.0,2527.0,125.0,522.0,6052.0,977.0,301.0,0.10636111111111111,0.050305555555555555,0.7048055555555556,3174.0,0.9384946567160876,49.57811091955781,4.267313019388611,0.7961562696909905,2,0.18,1.25,0.033,0.033,0.21
24305769,2024-07-21,S.TOWER6VAN,132.1,7.21,9045.0,0.0,900.0,3660.0,2525.0,119.0,495.0,6407.0,1087.0,285.0,0.10636111111111111,0.050305555555555555,0.7048055555555556,3139.0,0.9482449213915136,48.501135503039364,9045000000000.0,0.8043963045553347,67,0.187,1.294,0.02,0.034,0.222
24305732,2024-07-21,2062BK1,123.18,7.56,8538.0,3345.0,811.0,4287.0,1734.0,260.0,0.0,6391.0,994.0,0.0,0.10636111111111111,0.050305555555555555,0.7048055555555556,1994.0,0.9421753097679197,51.8834226331232,2.5524663677122414,0.8696088264790022,6,0.21,0.73,0.023,0.03,0.23
24305747,2024-07-21,1786500D,124.81,8.25,9636.0,2025.0,806.0,4162.0,2532.0,106.0,495.0,6499.0,1064.0,0.0,0.10636111111111111,0.050305555555555555,0.7048055555555556,3133.0,0.9379978956791073,52.07114814476347,4.758518518516168,0.8081710820297452,2,0.17,1.23,0.023,0.03,0.225
24105737,2024-07-21,2830C20MMNC,124.73,7.21,10203.0,1938.0,787.0,4422.0,1783.0,250.0,0.0,6329.0,1094.0,0.0,0.10636111111111111,0.050305555555555555,0.7048055555555556,2033.0,0.9453539487574251,50.741601859610824,5.264705882350225,0.877029021150577,17,0.21,0.832,0.023,0.029,0.222
24305738,2024-07-21,2062BK1,129.25,8.12,8565.0,3054.0,552.0,4899.0,1747.0,264.0,0.0,6650.0,1040.0,0.0,0.10636111111111111,0.050305555555555555,0.7048055555555556,2011.0,0.9408895683122889,51.45067698219381,2.804518664046233,0.8687220288409405,6,0.2,0.75,0.026,0.028,0.18
24305741,2024-07-21,2062BK1,129.17,7.21,8067.0,3609.0,801.0,4376.0,1712.0,260.0,0.0,6549.0,1015.0,0.0,0.10636111111111111,0.050305555555555555,0.7048055555555556,1972.0,0.9471330106984372,50.70062708019897,2.2352452202820072,0.8681541582145699,6,0.21,0.78,0.019,0.032,0.22
24305722,2024-07-21,2830C20MMNC,134.23,8.16,9012.0,3459.0,886.0,4660.0,1701.0,260.0,0.0,6740.0,1047.0,0.0,0.10636111111111111,0.050305555555555555,0.7048055555555556,1961.0,0.9426926048111336,50.21232213327713,2.6053772766688046,0.8674145843952742,17,0.181,0.741,0.022,0.026,0.202
24105775,2024-07-21,2062BK1,126.4,7.23,9357.0,1995.0,889.0,2732.0,1710.0,273.0,146.0,6197.0,1044.0,279.0,0.10636111111111111,0.050305555555555555,0.7048055555555556,2129.0,0.9458953827662511,49.02689873378934,4.690225563907424,0.8031939877873165,6,0.18,0.76,0.017,0.03,0.19
24305717,2024-07-21,2830C20MMNC,128.96,9.09,9927.0,1545.0,809.0,5043.0,1828.0,264.0,0.0,6479.0,1112.0,257.0,0.10636111111111111,0.050305555555555555,0.7048055555555556,2092.0,0.9341542919164495,50.24038461499504,6.425242718442443,0.873804971318894,17,0.22,0.904,0.021,0.026,0.205
24105770,2024-07-21,1786550D,124.0,8.11,8973.0,1998.0,903.0,2925.0,1732.0,261.0,170.0,6199.0,1172.0,359.0,0.10636111111111111,0.050305555555555555,0.7048055555555556,2163.0,0.9386117629177305,49.991935483467806,4.4909909909887435,0.8007397133607024,3,0.21,0.9,0.02,0.04,0.23
24105768,2024-07-21,1786500D,122.1,7.23,8598.0,2010.0,900.0,2205.0,1729.0,265.0,133.0,6235.0,1049.0,0.0,0.10636111111111111,0.050305555555555555,0.7048055555555556,2127.0,0.9440964973251057,51.06470106428284,4.27761194029638,0.8128819934175774,2,0.21,0.96,0.021,0.036,0.214
24105734,2024-07-21,2830C20MMNC,123.4,7.28,10431.0,2004.0,825.0,4152.0,1794.0,255.0,0.0,6348.0,1493.0,0.0,0.10636111111111111,0.050305555555555555,0.7048055555555556,2049.0,0.9442913988296274,51.442463532808404,5.205089820356684,0.8755490483158245,17,0.19,0.84,0.028,0.025,0.22
24305744,2024-07-21,2062BK1,120.99,0.0,10197.0,2061.0,785.0,5954.0,1719.0,285.0,0.0,6490.0,1124.0,0.0,0.10636111111111111,0.050305555555555555,0.7048055555555556,2004.0,0.9999999999917348,53.64079675961947,4.947598253272709,0.8577844311372965,6,0.2,0.75,0.023,0.028,0.16
24105760,2024-07-21,2830C20MMNC,127.14,7.89,9711.0,1665.0,790.0,3572.0,1777.0,250.0,0.0,6067.0,1110.0,0.0,0.10636111111111111,0.050305555555555555,0.7048055555555556,2027.0,0.9415685403173994,47.7190498659138,5.83243243242893,0.8766650221998635,17,0.216,0.84,0.024,0.03,0.233
24105758,2024-07-21,2830C20MMNC,123.13,8.68,10389.0,1662.0,800.0,4888.0,1777.0,284.0,0.0,6292.0,1085.0,264.0,0.10636111111111111,0.050305555555555555,0.7048055555555556,2061.0,0.9341476367427802,51.100462924948424,6.250902527072051,0.8622028141674614,17,0.21,0.83,0.018,0.029,0.22
24105756,2024-07-21,2830C20MMNC,119.71,10.01,9198.0,2130.0,793.0,3295.0,1776.0,288.0,0.0,6063.0,1025.0,352.0,0.10636111111111111,0.050305555555555555,0.7048055555555556,2064.0,0.9228337958609094,50.64739787778258,4.318309859152902,0.8604651162786529,17,0.19,0.76,0.018,0.028,0.22
24105749,2024-07-21,1786500D,133.93,0.0,11601.0,2214.0,790.0,4984.0,1770.0,285.0,0.0,6705.0,1234.0,259.0,0.10636111111111111,0.050305555555555555,0.7048055555555556,2055.0,0.9999999999925335,50.06346598932231,5.239837398371617,0.8613138686127195,2,0.2,0.83,0.025,0.031,0.243
24105746,2024-07-21,2062BK1,127.74,8.12,9750.0,2406.0,789.0,4223.0,1729.0,274.0,0.0,6181.0,1043.0,0.0,0.10636111111111111,0.050305555555555555,0.7048055555555556,2003.0,0.9402325923675827,48.387349302893476,4.052369077305049,0.8632051922112515,6,0.18,0.74,0.021,0.036,0.21
24105743,2024-07-21,1786500D,127.89,7.21,9744.0,2424.0,815.0,4145.0,1787.0,271.0,0.0,6259.0,1065.0,0.0,0.10636111111111111,0.050305555555555555,0.7048055555555556,2058.0,0.9466321243453248,48.940495738142616,4.019801980196362,0.8683187560734362,2,0.2,0.82,0.02,0.034,0.198
24105740,2024-07-21,2830C20MMNC,127.84,8.55,9975.0,2067.0,787.0,4601.0,1784.0,261.0,0.0,6288.0,2068.0,0.0,0.10636111111111111,0.050305555555555555,0.7048055555555556,2045.0,0.9373121196499941,49.1864831034951,4.8258345428133405,0.8723716381413827,17,0.23,0.85,0.018,0.028,0.203
24105762,2024-07-21,S.TOWER6VAN,128.6,7.23,9771.0,1500.0,802.0,2427.0,2538.0,98.0,491.0,6200.0,1286.0,275.0,0.10636111111111111,0.050305555555555555,0.7048055555555556,3127.0,0.9467716999120462,48.211508553279856,6.513999999995657,0.8116405500477097,67,0.166,1.317,0.03,0.033,0.21
24105765,2024-07-21,2062BK1,130.2,7.58,8469.0,2025.0,905.0,2481.0,1733.0,265.0,0.0,6203.0,1358.0,0.0,0.10636111111111111,0.050305555555555555,0.7048055555555556,1998.0,0.9449847583034912,47.64208909333609,4.182222222220157,0.8673673673669332,6,0.2,0.78,0.017,0.029,0.22
