Repository: SiddharthKumar268/FerroMind

# FerroMind
*Ferro-Alloy Optimisation using Machine Learning*
**SAIL Durgapur Steel Plant | Steel Melting Shop**
Intern: Siddharth Kumar | FY 2023-24 to FY 2025-26

---

## Quick Start

```bash

# 2. Place raw Excel files in data/raw/

## Dataset

| | |
|---|---|
| Total heats after cleaning | 47,421 |
| Training set | 37,936 heats (Apr 2023 – Jun 2025) |
| Test set | 9,485 heats (Jun 2025 – Dec 2025) |
| Input features | 21 (16 raw + 5 engineered) |
| Target variables | Mn, Si, C, S, P |
| BOF grades | 76 distinct grades |
| Split method | Chronological 80/20 — no shuffle, no leakage |

---

File: data/processed/sms_train.csv (part 149 of 253)
Heat_Number,Date,BOF Grade Code,Hot Metal Addn. Weight,Scrap Addn. Weight,Lime Into Converter,Dolomite Into Converter,Lime Into Ladle,Iron Ore Into Converter,SIMN Into Ladle,FESI Into Ladle,FEMN Into Ladle,Measered O2 Mainblow II,Duration of Mainblow I/II,Measered O2 2nd Blow,HM_P,HM_S,HM_Si,Total_FA_Ladle,HM_Ratio,O2_per_ton_HM,Lime_Dolo_Ratio,SiMn_FA_Fraction,Grade_Encoded,C,Mn,P,S,Si
24105731,2024-07-21,2830C20MMNC,125.6,7.23,10551.0,1953.0,785.0,4073.0,1781.0,255.0,0.0,6390.0,1822.0,0.0,0.10636111111111111,0.050305555555555555,0.7048055555555556,2036.0,0.9455695249495931,50.87579617793889,5.402457757293701,0.8747544204317904,17,0.226,0.85,0.032,0.033,0.239
24205726,2024-07-21,2062BK1,122.66,8.0,9504.0,0.0,798.0,1589.0,1728.0,256.0,0.0,6663.0,1973.0,370.0,0.10636111111111111,0.050305555555555555,0.7048055555555556,1984.0,0.9387723863390574,54.32088700428566,9504000000000.0,0.8709677419350449,6,0.19,0.75,0.018,0.025,0.22
24205773,2024-07-21,S.TOWER6VAN,125.2,9.07,9468.0,0.0,809.0,2691.0,2386.0,101.0,479.0,6226.0,993.0,0.0,0.10636111111111111,0.050305555555555555,0.7048055555555556,2966.0,0.9324495419607325,49.72843450439514,9468000000000.0,0.8044504383004705,67,0.198,1.409,0.025,0.035,0.231
24205771,2024-07-21,S.TOWER6VAN,127.6,8.16,8742.0,0.0,809.0,3468.0,1674.0,176.0,935.0,6750.0,1154.0,238.0,0.10636111111111111,0.050305555555555555,0.7048055555555556,2785.0,0.9398939304586043,52.899686519961605,8741999999999.999,0.6010771992816514,67,0.17,1.25,0.024,0.038,0.217
24205767,2024-07-21,2062BK1,122.64,8.16,8463.0,0.0,907.0,2483.0,1718.0,283.0,0.0,6747.0,1125.0,0.0,0.10636111111111111,0.050305555555555555,0.7048055555555556,2001.0,0.9376146788919143,55.01467710326961,8462999999999.999,0.8585707146422495,6,0.2,0.77,0.019,0.029,0.2
24205764,2024-07-21,S.TOWER6VAN,126.9,7.23,8640.0,0.0,907.0,4279.0,2484.0,91.0,526.0,6878.0,1202.0,0.0,0.10636111111111111,0.050305555555555555,0.7048055555555556,3101.0,0.9460970699996565,54.20015760398581,8639999999999.999,0.8010319251851657,67,0.2,1.317,0.02,0.028,0.198
24205761,2024-07-21,2830C20MMNC,131.02,8.12,8700.0,0.0,806.0,3523.0,1704.0,314.0,0.0,7059.0,1905.0,0.0,0.10636111111111111,0.050305555555555555,0.7048055555555556,2018.0,0.9416415121392724,53.87727064529173,8699999999999.999,0.8444003964316926,17,0.221,0.812,0.02,0.027,0.204
24205759,2024-07-21,2830C20MMNC,127.34,7.21,9021.0,0.0,817.0,2385.0,1694.0,257.0,0.0,6106.0,1008.0,0.0,0.10636111111111111,0.050305555555555555,0.7048055555555556,1951.0,0.9464139724938951,47.95036909024697,9021000000000.0,0.8682726806761311,17,0.212,0.795,0.016,0.023,0.231
24205755,2024-07-21,2062ACUK1,126.05,10.21,10134.0,0.0,701.0,2295.0,1684.0,283.0,0.0,6808.0,2598.0,0.0,0.10636111111111111,0.050305555555555555,0.7048055555555556,1967.0,0.9250697196468145,54.01031336728274,10134000000000.0,0.8561260803249333,5,0.2,0.75,0.024,0.03,0.222
24205776,2024-07-21,S.TOWER6VAN,125.3,8.1,8763.0,0.0,825.0,3291.0,2420.0,98.0,486.0,6584.0,1124.0,363.0,0.10636111111111111,0.050305555555555555,0.7048055555555556,3004.0,0.9392803598130489,52.54588986390626,8762999999999.999,0.8055925432753643,67,0.18,1.38,0.026,0.036,0.2
24205751,2024-07-21,2062ACUK1,122.12,8.52,10005.0,0.0,806.0,2382.0,1721.0,273.0,0.0,6758.0,2746.0,0.0,0.10636111111111111,0.050305555555555555,0.7048055555555556,1994.0,0.9347826086884967,55.33901080858713,10005000000000.0,0.8630892678029773,5,0.208,0.755,0.017,0.028,0.19
24205748,2024-07-21,SEQRFE550D,121.31,8.29,9657.0,0.0,811.0,2799.0,1721.0,267.0,0.0,6081.0,1077.0,0.0,0.10636111111111111,0.050305555555555555,0.7048055555555556,1988.0,0.9360339506100616,50.12777182383869,9657000000000.0,0.8656941649895041,73,0.23,0.84,0.018,0.034,0.25
24205745,2024-07-21,SEQRFE550D,120.97,8.23,10134.0,0.0,806.0,3007.0,1711.0,280.0,0.0,5899.0,1163.0,0.0,0.10636111111111111,0.050305555555555555,0.7048055555555556,1991.0,0.9363003095902764,48.76415640201071,10134000000000.0,0.8593671521844001,73,0.23,0.87,0.018,0.027,0.2
24205736,2024-07-21,2062BK1,120.22,7.34,9432.0,0.0,811.0,3065.0,1644.0,267.0,0.0,6779.0,1338.0,0.0,0.10636111111111111,0.050305555555555555,0.7048055555555556,1911.0,0.9424584509176664,56.38828813794387,9432000000000.0,0.8602825745678386,6,0.2,0.73,0.022,0.023,0.22
24205733,2024-07-21,2062BK1,126.02,8.16,9639.0,0.0,1097.0,2794.0,1650.0,257.0,0.0,6506.0,1560.0,0.0,0.10636111111111111,0.050305555555555555,0.7048055555555556,1907.0,0.9391861678272531,51.62672591611152,9639000000000.0,0.8652333508123412,6,0.2,0.74,0.02,0.028,0.22
24205729,2024-07-21,2062BK1,122.32,7.84,9756.0,48.0,781.0,1932.0,1674.0,246.0,0.0,6509.0,1154.0,0.0,0.10636111111111111,0.050305555555555555,0.7048055555555556,1920.0,0.9397664412957917,53.21288423762906,203.24999999576565,0.8718749999995459,6,0.19,0.73,0.021,0.03,0.21
24205753,2024-07-21,2062ACUK1,131.77,8.5,10605.0,0.0,715.0,3159.0,1718.0,290.0,0.0,5969.0,977.0,0.0,0.10636111111111111,0.050305555555555555,0.7048055555555556,2008.0,0.9394025807304528,45.29862639413145,10605000000000.0,0.8555776892426018,5,0.22,0.736,0.02,0.035,0.229
24305827,2024-07-22,2830C20MMNC,124.1,8.2,9012.0,2022.0,798.0,4940.0,1725.0,261.0,0.0,2232.0,365.0,0.0,0.13162068965517243,0.039,0.8907586206896552,1986.0,0.9380196522982767,17.98549556794532,4.4569732937663415,0.8685800604225233,17,0.23,0.78,0.028,0.028,0.21
24305834,2024-07-22,2062BK1,127.8,8.5,9903.0,2019.0,812.0,4917.0,1699.0,281.0,0.0,6676.0,1140.0,291.0,0.13162068965517243,0.039,0.8907586206896552,1980.0,0.9376375641897459,52.23787167408265,4.904903417531003,0.8580808080803747,6,0.18,0.74,0.022,0.02,0.21
24105804,2024-07-22,2830C20MMNC,125.88,8.14,8451.0,2019.0,948.0,3504.0,1587.0,223.0,0.0,6557.0,1055.0,0.0,0.13162068965517243,0.039,0.8907586206896552,1810.0,0.9392627965905146,52.089291388210285,4.185735512627942,0.8767955801100128,17,0.217,0.771,0.017,0.024,0.212
24105816,2024-07-22,2830C20MMNC,125.81,8.15,11202.0,1290.0,924.0,1006.0,1725.0,277.0,0.0,6604.0,1059.0,0.0,0.13162068965517243,0.039,0.8907586206896552,2002.0,0.9391609435582327,52.49185279347832,8.683720930225826,0.8616383616379313,17,0.192,0.786,0.032,0.027,0.207
24105820,2024-07-22,2062BK1,125.8,8.15,9075.0,1680.0,805.0,3250.0,1807.0,278.0,0.0,442.0,93.0,0.0,0.13162068965517243,0.039,0.8907586206896552,2085.0,0.9391564016353928,3.513513513485584,5.401785714282499,0.866666666666251,6,0.2,0.76,0.028,0.027,0.18
24105822,2024-07-22,2062BK1,126.8,8.22,8055.0,3087.0,1058.0,3526.0,1810.0,278.0,0.0,6715.0,1077.0,0.0,0.13162068965517243,0.039,0.8907586206896552,2088.0,0.9391201303441037,52.95741324879371,2.6093294460632945,0.8668582375474776,6,0.2,0.81,0.027,0.024,0.22
24105829,2024-07-22,2062BK1,124.8,7.23,9189.0,3372.0,927.0,3814.0,1708.0,288.0,0.0,6527.0,1049.0,0.0,0.13162068965517243,0.039,0.8907586206896552,1996.0,0.945239718238694,52.29967948676042,2.725088967970722,0.8557114228452627,6,0.2,0.73,0.021,0.019,0.18
24105793,2024-07-22,1786550D,119.64,7.23,9954.0,2001.0,882.0,3279.0,1723.0,278.0,0.0,5996.0,1005.0,0.0,0.13162068965517243,0.039,0.8907586206896552,2001.0,0.9430125325061637,50.117017719407244,4.9745127436256995,0.861069465266936,3,0.24,0.86,0.02,0.02,0.2
24105843,2024-07-22,2830C20MMNC,129.75,9.08,11010.0,2487.0,645.0,4033.0,1730.0,247.0,0.0,6475.0,1208.0,0.0,0.13162068965517243,0.039,0.8907586206896552,1977.0,0.9345962688112469,49.90366088593524,4.4270205066327195,0.8750632271113429,17,0.21,0.8,0.024,0.023,0.22
24105790,2024-07-22,2062BK1,125.87,8.0,9999.0,1992.0,900.0,3155.0,1733.0,271.0,0.0,6297.0,1498.0,0.0,0.13162068965517243,0.039,0.8907586206896552,2004.0,0.940240531852243,50.027806466592295,5.019578313250492,0.8647704590814048,6,0.21,0.75,0.022,0.034,0.22
24105787,2024-07-22,1786500D,123.79,8.16,9978.0,2673.0,917.0,3658.0,1732.0,291.0,0.0,6196.0,1095.0,0.0,0.13162068965517243,0.039,0.8907586206896552,2023.0,0.9381583933236972,50.052508279747535,3.7328843995496697,0.8561542263960177,2,0.19,0.828,0.023,0.038,0.2
24105784,2024-07-22,S.TOWER6VAN,120.57,8.0,10011.0,2412.0,892.0,3911.0,2433.0,95.0,477.0,6145.0,1111.0,0.0,0.13162068965517243,0.039,0.8907586206896552,3005.0,0.9377770864047774,50.96624367545023,4.1504975124360906,0.8096505823624593,67,0.2,1.31,0.024,0.035,0.22
24105781,2024-07-22,1786550D,124.5,8.16,9969.0,2001.0,890.0,3512.0,1737.0,274.0,0.0,6396.0,2385.0,0.0,0.13162068965517243,0.039,0.8907586206896552,2011.0,0.9384893713181179,51.37349397549097,4.9820089954997595,0.8637493784182677,3,0.22,0.85,0.02,0.03,0.21
24305825,2024-07-22,2830C20MMNC,128.34,8.14,9081.0,2043.0,798.0,4861.0,1711.0,231.0,0.0,518.0,101.0,0.0,0.13162068965517243,0.039,0.8907586206896552,1942.0,0.9403575615405894,4.03615396599629,4.44493392070267,0.8810504634392992,17,0.197,0.741,0.027,0.027,0.198
24105831,2024-07-22,EXPORTDSP18,126.7,8.15,10428.0,2451.0,895.0,4183.0,2592.0,88.0,650.0,6695.0,1075.0,0.0,0.13162068965517243,0.039,0.8907586206896552,3330.0,0.9395624768191357,52.84135753707307,4.2545899632785575,0.7783783783781446,56,0.28,1.43,0.028,0.023,0.23
24305823,2024-07-22,2062BK1,125.8,9.07,9090.0,2010.0,796.0,4407.0,1681.0,203.0,0.0,6654.0,1042.0,0.0,0.13162068965517243,0.039,0.8907586206896552,1884.0,0.9327500556021892,52.89348171659067,4.522388059699242,0.8922505307850891,6,0.19,0.77,0.028,0.036,0.23
24305809,2024-07-22,2830C20MMNC,129.59,8.16,9294.0,570.0,884.0,4045.0,1756.0,281.0,0.0,6397.0,1013.0,355.0,0.13162068965517243,0.039,0.8907586206896552,2037.0,0.9407622504468911,49.3633768033848,16.305263157866133,0.8620520373093461,17,0.172,0.759,0.018,0.029,0.164
24305819,2024-07-22,2830C20MMNC,127.49,9.07,8937.0,1023.0,801.0,4125.0,1722.0,208.0,0.0,6497.0,1030.0,0.0,0.13162068965517243,0.039,0.8907586206896552,1930.0,0.9335823081361044,50.96085967486893,8.736070381223133,0.8922279792741491,17,0.191,0.747,0.026,0.025,0.211
24105795,2024-07-22,1786550D,123.81,8.16,9918.0,2211.0,973.0,3450.0,1736.0,274.0,0.0,6216.0,991.0,0.0,0.13162068965517243,0.039,0.8907586206896552,2010.0,0.9381677653941187,50.20596074589931,4.485753052915203,0.8636815920393713,3,0.22,0.81,0.02,0.02,0.19
24305777,2024-07-22,S.TOWER6VAN,128.4,7.99,9426.0,0.0,894.0,3556.0,2494.0,119.0,505.0,6478.0,1136.0,278.0,0.13162068965517243,0.039,0.8907586206896552,3118.0,0.9414179925145435,50.451713395245704,9426000000000.0,0.7998717126360488,67,0.19,1.312,0.025,0.031,0.211
24305783,2024-07-22,2062BK1,123.39,7.23,9537.0,2070.0,903.0,3872.0,1704.0,278.0,0.0,5936.0,988.0,299.0,0.13162068965517243,0.039,0.8907586206896552,1982.0,0.944648598982203,48.10762622539827,4.6072463768093685,0.8597376387483049,6,0.21,0.78,0.018,0.03,0.23
24305789,2024-07-22,S.TOWER6VAN,130.23,8.16,8820.0,1569.0,900.0,3152.0,2542.0,129.0,525.0,6483.0,1144.0,260.0,0.13162068965517243,0.039,0.8907586206896552,3196.0,0.9410362020309196,49.7811564151902,5.621414913954352,0.7953692115141441,67,0.18,1.25,0.028,0.038,0.183
24305792,2024-07-22,2062BK1,121.57,8.12,8622.0,2232.0,898.0,3432.0,1770.0,275.0,0.0,6540.0,1087.0,0.0,0.13162068965517243,0.039,0.8907586206896552,2045.0,0.9373891587559767,53.796166817028904,3.862903225804721,0.8655256723712149,6,0.17,0.78,0.021,0.04,0.24
24305796,2024-07-22,S.TOWER6VAN,121.56,7.97,8982.0,2118.0,903.0,3739.0,2569.0,104.0,528.0,6194.0,975.0,301.0,0.13162068965517243,0.039,0.8907586206896552,3201.0,0.9384698525365671,50.95426126973548,4.240793201131142,0.8025616994686653,67,0.19,1.343,0.022,0.035,0.207
24305800,2024-07-22,S.TOWER6VAN,121.97,8.16,8997.0,882.0,898.0,4150.0,2552.0,121.0,498.0,6386.0,1083.0,270.0,0.13162068965517243,0.039,0.8907586206896552,3171.0,0.9372934757478115,52.3571370004726,10.200680272097278,0.8047934405547762,67,0.184,1.34,0.023,0.035,0.21
24305803,2024-07-22,2062BK1,124.21,8.08,8925.0,441.0,873.0,4177.0,1779.0,277.0,0.0,6190.0,973.0,321.0,0.13162068965517243,0.039,0.8907586206896552,2056.0,0.9389220651527787,49.83495692738238,20.238095238049347,0.8652723735404352,6,0.19,0.76,0.021,0.037,0.2
24305806,2024-07-22,2830C20MMNC,122.13,8.14,9024.0,645.0,922.0,3908.0,1762.0,275.0,0.0,6301.0,1065.0,211.0,0.13162068965517243,0.039,0.8907586206896552,2037.0,0.9375143931761918,51.59256529884883,13.990697674396914,0.8649975454094919,17,0.216,0.758,0.021,0.032,0.188
24105778,2024-07-22,2062BK1,127.2,8.15,9501.0,1998.0,910.0,2740.0,1727.0,261.0,0.0,6191.0,1031.0,0.0,0.13162068965517243,0.039,0.8907586206896552,1988.0,0.9397857406653878,48.6713836474161,4.755255255252875,0.8687122736414141,6,0.19,0.774,0.026,0.031,0.233
24305811,2024-07-22,1786550D,126.73,8.15,5691.0,1506.0,804.0,3870.0,1752.0,258.0,0.0,6856.0,1084.0,0.0,0.13162068965517243,0.039,0.8907586206896552,2010.0,0.93957591932874,54.0992661559686,3.778884462148885,0.8716417910443425,3,0.21,0.82,0.02,0.03,0.23
24305812,2024-07-22,1786550D,125.57,0.0,9090.0,2217.0,701.0,3081.0,1759.0,258.0,0.0,6717.0,1024.0,0.0,0.13162068965517243,0.039,0.8907586206896552,2017.0,0.9999999999920363,53.492076132408286,4.100135317995444,0.8720872583039802,3,0.23,0.9,0.03,0.03,0.26
24305813,2024-07-22,S.TOWER6VAN,126.98,8.16,9240.0,2004.0,420.0,4038.0,2445.0,0.0,447.0,6825.0,1085.0,0.0,0.13162068965517243,0.039,0.8907586206896552,2892.0,0.9396181737387922,53.748621829786195,4.610778443111472,0.8454356846470106,67,0.18,1.315,0.029,0.024,0.194
24305814,2024-07-22,2830C20MMNC,126.18,8.13,15156.0,0.0,825.0,4207.0,1690.0,264.0,0.0,6618.0,1257.0,0.0,0.13162068965517243,0.039,0.8907586206896552,1954.0,0.9394683940068539,52.44888254832422,15156000000000.0,0.8648925281469474,17,0.185,0.804,0.024,0.026,0.237
24305817,2024-07-22,1786550D,114.3,8.16,8895.0,1116.0,800.0,3544.0,1564.0,206.0,0.0,6061.0,955.0,0.0,0.13162068965517243,0.039,0.8907586206896552,1770.0,0.9333659970526428,53.02712160933485,7.97043010751974,0.8836158192085404,3,0.2,0.85,0.02,0.03,0.18
24305821,2024-07-22,2830C20HMNAK,125.3,9.07,9459.0,1581.0,804.0,3162.0,2584.0,0.0,600.0,6544.0,1090.0,0.0,0.13162068965517243,0.039,0.8907586206896552,3184.0,0.9324998139396257,52.22665602512189,5.982922201134736,0.8115577889444687,15,0.209,1.399,0.027,0.026,0.25
24105754,2024-07-22,ASP1239,120.87,10.0,10752.0,1656.0,927.0,4051.0,1120.0,261.0,0.0,6052.0,1050.0,0.0,0.13162068965517243,0.039,0.8907586206896552,1381.0,0.9235882937195417,50.07032348763075,6.492753623184485,0.8110065170160673,24,0.48,0.74,0.018,0.026,0.23
24105801,2024-07-22,2062BK1,128.24,0.0,8934.0,2496.0,892.0,1970.0,1735.0,263.0,0.0,6667.0,1061.0,0.0,0.13162068965517243,0.039,0.8907586206896552,1998.0,0.9999999999922022,51.98845913870876,3.579326923075489,0.8683683683679337,6,0.18,0.76,0.027,0.035,0.2
24105798,2024-07-22,1786550D,124.8,8.14,9978.0,1989.0,882.0,3898.0,1736.0,278.0,0.0,6480.0,1084.0,0.0,0.13162068965517243,0.039,0.8907586206896552,2014.0,0.9387693696333778,51.923076922660876,5.016591251882847,0.8619662363451529,3,0.2,0.8,0.02,0.02,0.21
24205805,2024-07-22,S.TOWER6VAN,120.6,8.12,8730.0,1494.0,808.0,2148.0,2484.0,91.0,486.0,6201.0,1117.0,358.0,0.13162068965517243,0.039,0.8907586206896552,3061.0,0.936917339955431,51.41791044733485,5.843373493971993,0.8114995099637989,67,0.178,1.302,0.02,0.028,0.19
24205802,2024-07-22,S.TOWER6VAN,119.4,8.16,8589.0,912.0,811.0,1995.0,2460.0,94.0,486.0,6208.0,1070.0,259.0,0.13162068965517243,0.039,0.8907586206896552,3040.0,0.936030103473377,51.99329983206035,9.41776315788441,0.8092105263155233,67,0.2,1.386,0.027,0.032,0.187
24205799,2024-07-22,1786550D,125.27,7.99,9678.0,0.0,899.0,2470.0,1758.0,260.0,0.0,6648.0,2457.0,0.0,0.13162068965517243,0.039,0.8907586206896552,2018.0,0.9400420231056579,53.069370160029784,9678000000000.0,0.8711595639242462,3,0.22,0.74,0.02,0.03,0.2
24205797,2024-07-22,2062BK1,122.76,10.0,9057.0,234.0,918.0,2249.0,1765.0,260.0,0.0,6672.0,1933.0,0.0,0.13162068965517243,0.039,0.8907586206896552,2025.0,0.9246761072542584,54.349951123701935,38.7051282049628,0.8716049382711745,6,0.16,0.72,0.018,0.034,0.2
24205794,2024-07-22,S.TOWER6VAN,122.48,7.98,8769.0,981.0,910.0,0.0,2518.0,61.0,442.0,6328.0,1061.0,0.0,0.13162068965517243,0.039,0.8907586206896552,3021.0,0.9388318258398066,51.665578053137935,8.938837920480184,0.8334988414429548,67,0.18,1.27,0.026,0.03,0.23
24205791,2024-07-22,S.TOWER6VAN,128.99,8.16,8931.0,0.0,891.0,1929.0,2491.0,121.0,537.0,6566.0,1881.0,0.0,0.13162068965517243,0.039,0.8907586206896552,3149.0,0.9405030987900803,50.90317078803859,8931000000000.0,0.7910447761191518,67,0.19,1.29,0.026,0.031,0.24
24205788,2024-07-22,2062BK1,128.5,0.0,9315.0,0.0,902.0,2434.0,1762.0,294.0,0.0,6519.0,1309.0,0.0,0.13162068965517243,0.039,0.8907586206896552,2056.0,0.999999999992218,50.73151750933283,9315000000000.0,0.8570038910501668,6,0.21,0.73,0.017,0.033,0.23
24205779,2024-07-22,S.TOWER6VAN,130.52,9.07,12426.0,0.0,822.0,2187.0,2413.0,0.0,489.0,7028.0,1139.0,0.0,0.13162068965517243,0.039,0.8907586206896552,2902.0,0.9350239988470879,53.8461538457413,12426000000000.0,0.8314955203305198,67,0.177,1.416,0.026,0.03,0.186
24205782,2024-07-22,S.TOWER6VAN,121.95,0.0,7356.0,1149.0,913.0,1280.0,2494.0,132.0,543.0,6525.0,2304.0,0.0,0.13162068965517243,0.039,0.8907586206896552,3169.0,0.9999999999917999,53.5055350549118,6.402088772840381,0.7869990533288775,67,0.16,1.311,0.025,0.03,0.201
24305844,2024-07-23,2062BK1,125.4,8.15,10878.0,2097.0,795.0,5463.0,1746.0,274.0,0.0,6563.0,1105.0,248.0,0.13953333333333334,0.03443333333333333,0.9544,2020.0,0.9389741669716288,52.33652312557945,5.187410586549744,0.8643564356431365,6,0.18,0.75,0.02,0.026,0.2
24105853,2024-07-23,2830C20MMNC,124.8,8.21,9198.0,2235.0,754.0,5117.0,1742.0,277.0,0.0,6616.0,1128.0,0.0,0.13953333333333334,0.03443333333333333,0.9544,2019.0,0.9382753176382358,53.01282051239573,4.115436241608897,0.862803368003535,17,0.2,0.762,0.023,0.025,0.182
24105849,2024-07-23,EXPORTDSP18,126.33,8.15,10983.0,2439.0,702.0,3870.0,2585.0,0.0,646.0,6108.0,993.0,0.0,0.13953333333333334,0.03443333333333333,0.9544,3231.0,0.93939619273543,48.3495606740414,4.5030750307484615,0.8000619003402043,56,0.272,1.423,0.023,0.021,0.211
24305872,2024-07-23,2830C20MMNC,125.0,10.0,8628.0,3153.0,705.0,2728.0,1699.0,245.0,0.0,6622.0,1028.0,0.0,0.13953333333333334,0.03443333333333333,0.9544,1944.0,0.9259259259190673,52.97599999957619,2.736441484299798,0.8739711934151883,17,0.213,0.844,0.026,0.026,0.215
24305868,2024-07-23,2062BK1,128.76,8.14,8046.0,3078.0,699.0,2553.0,1691.0,258.0,0.0,6762.0,1242.0,266.0,0.13953333333333334,0.03443333333333333,0.9544,1949.0,0.9405405405336704,52.51630941245328,2.614035087718449,0.8676244227804681,6,0.2,0.75,0.023,0.023,0.19
24105847,2024-07-23,2062BK1,124.43,8.14,10488.0,2958.0,679.0,4557.0,1732.0,254.0,0.0,6095.0,2351.0,0.0,0.13953333333333334,0.03443333333333333,0.9544,1986.0,0.9385984762696041,48.98336414008693,3.545638945232067,0.8721047331314843,6,0.17,0.71,0.02,0.02,0.18
24305864,2024-07-23,2062BK1,131.85,0.0,5148.0,3420.0,896.0,3768.0,1691.0,264.0,0.0,6551.0,1009.0,0.0,0.13953333333333334,0.03443333333333333,0.9544,1955.0,0.9999999999924157,49.68524838794323,1.5052631578942968,0.864961636828202,6,0.2,0.74,0.023,0.024,0.2
24305862,2024-07-23,2830C20MMNC,122.73,7.23,10206.0,438.0,0.0,3967.0,0.0,0.0,0.0,6400.0,1076.0,295.0,0.13953333333333334,0.03443333333333333,0.9544,0.0,0.9443674976843308,52.146989325738225,23.3013698629605,0.0,17,0.183,0.736,0.017,0.016,0.215
24305861,2024-07-23,2062BK1,125.3,8.15,10842.0,210.0,710.0,4081.0,1678.0,251.0,0.0,6293.0,1245.0,267.0,0.13953333333333334,0.03443333333333333,0.9544,1929.0,0.9389284376100494,50.22346368675001,51.62857142832558,0.8698807672364594,6,0.19,0.78,0.023,0.032,0.23
24305860,2024-07-23,2830C20MMNC,125.5,0.0,11400.0,0.0,809.0,6062.0,1723.0,248.0,0.0,6446.0,1033.0,0.0,0.13953333333333334,0.03443333333333333,0.9544,1971.0,0.9999999999920318,51.36254980038755,11400000000000.0,0.8741755454079786,17,0.19,0.72,0.018,0.022,0.2
24305858,2024-07-23,2830C20MMNC,128.0,5.0,11013.0,696.0,677.0,4339.0,1555.0,187.0,0.0,6397.0,1109.0,0.0,0.13953333333333334,0.03443333333333333,0.9544,1742.0,0.9624060150303579,49.976562499609564,15.82327586204623,0.8926521239948951,17,0.203,0.75,0.022,0.026,0.19
24305856,2024-07-23,2830C20MMNC,120.94,7.21,10620.0,699.0,704.0,4191.0,1776.0,295.0,0.0,6204.0,1027.0,419.0,0.13953333333333334,0.03443333333333333,0.9544,2071.0,0.9437378072497563,51.298164378606764,15.193133047188565,0.8575567358759741,17,0.192,0.801,0.02,0.016,0.207
24305854,2024-07-23,2062BK1,124.4,8.14,11091.0,1743.0,792.0,4623.0,2660.0,0.0,603.0,6356.0,1027.0,0.0,0.13953333333333334,0.03443333333333333,0.9544,3263.0,0.9385845782334497,51.09324758801372,6.363166953524749,0.8152007355192108,6,0.18,1.3,0.028,0.026,0.23
24305852,2024-07-23,2062BK1,128.86,0.0,11280.0,1758.0,699.0,5601.0,1715.0,274.0,0.0,173.0,2465.0,0.0,0.13953333333333334,0.03443333333333333,0.9544,1989.0,0.9999999999922398,1.3425422939520213,6.416382252556077,0.8622423328301346,6,0.22,0.77,0.022,0.022,0.2
24305850,2024-07-23,2062BK1,124.21,8.19,10974.0,2223.0,803.0,5121.0,1752.0,281.0,0.0,6135.0,970.0,0.0,0.13953333333333334,0.03443333333333333,0.9544,2033.0,0.9381419939506183,49.392158440951675,4.936572199727874,0.8617806197733096,6,0.19,0.79,0.023,0.029,0.23
24305848,2024-07-23,2830C20MMNC,126.1,8.15,10932.0,2424.0,803.0,5202.0,1734.0,274.0,0.0,6183.0,1005.0,282.0,0.13953333333333334,0.03443333333333333,0.9544,2008.0,0.9392923649836925,49.03251387748586,4.509900990097149,0.8635458167326376,17,0.2,0.79,0.02,0.024,0.2
24305846,2024-07-23,2830C20MMNC,128.23,8.13,10989.0,2406.0,801.0,5427.0,1749.0,278.0,0.0,6464.0,1234.0,261.0,0.13953333333333334,0.03443333333333333,0.9544,2027.0,0.9403784100840396,50.40942057201585,4.567331670821044,0.8628515046863034,17,0.21,0.72,0.021,0.023,0.18
24105841,2024-07-23,2062BK1,124.5,7.87,11784.0,2436.0,647.0,4062.0,1733.0,254.0,0.0,1725.0,1106.0,0.0,0.13953333333333334,0.03443333333333333,0.9544,1987.0,0.9405454408027458,13.8554216866357,4.837438423643334,0.8721690991439999,6,0.19,0.78,0.024,0.027,0.2
24305842,2024-07-23,2062BK1,127.84,8.01,10617.0,2319.0,804.0,5260.0,1742.0,278.0,0.0,6184.0,1008.0,324.0,0.13953333333333334,0.03443333333333333,0.9544,2020.0,0.9410379094520351,48.37296620738131,4.578266494176551,0.8623762376233355,6,0.19,0.79,0.022,0.026,0.21
24305838,2024-07-23,2062BK1,120.25,7.89,10335.0,1851.0,806.0,5097.0,1733.0,278.0,0.0,5900.0,956.0,321.0,0.13953333333333334,0.03443333333333333,0.9544,2011.0,0.93842672076683,49.06444906404104,5.583468395458896,0.8617603182491985,6,0.16,0.79,0.017,0.024,0.22
24305832,2024-07-23,2830C20MMNC,125.4,8.3,10011.0,2007.0,797.0,4954.0,1699.0,260.0,0.0,6798.0,1080.0,0.0,0.13953333333333334,0.03443333333333333,0.9544,1959.0,0.9379207180184149,54.21052631535717,4.988041853510221,0.8672792240934828,17,0.183,0.75,0.028,0.023,0.217
24305830,2024-07-23,2062BK1,126.7,8.1,10848.0,1017.0,798.0,4789.0,1685.0,259.0,0.0,6654.0,1106.0,0.0,0.13953333333333334,0.03443333333333333,0.9544,1944.0,0.939910979221514,52.51775848419481,10.666666666656178,0.866769547324657,6,0.189,0.781,0.024,0.025,0.18
24305828,2024-07-23,2830C20MMNC,121.8,8.5,9066.0,1974.0,859.0,4867.0,1545.0,261.0,0.0,5749.0,1031.0,0.0,0.13953333333333334,0.03443333333333333,0.9544,1806.0,0.9347659247817746,47.200328406837436,4.592705167170926,0.8554817275742771,17,0.205,0.77,0.032,0.027,0.2
24105839,2024-07-23,1786500D,129.33,8.13,11091.0,2649.0,785.0,3910.0,1749.0,247.0,0.0,6255.0,1062.0,0.0,0.13953333333333334,0.03443333333333333,0.9544,1996.0,0.940855521599441,48.36464857304288,4.186862967155838,0.8762525050095811,2,0.15,0.78,0.021,0.022,0.252
24305879,2024-07-23,1786500D,131.78,8.2,10692.0,1023.0,798.0,4185.0,1773.0,275.0,0.0,6537.0,1040.0,0.0,0.13953333333333334,0.03443333333333333,0.9544,2048.0,0.9414202028794013,49.60540294392469,10.45161290321559,0.8657226562495773,2,0.18,0.75,0.025,0.029,0.192
24105835,2024-07-23,2830C20MMNC,122.53,8.32,11004.0,1497.0,837.0,4065.0,1726.0,253.0,0.0,6133.0,1273.0,0.0,0.13953333333333334,0.03443333333333333,0.9544,1979.0,0.9364157432102682,50.05304823267728,7.350701402800701,0.8721576553810652,17,0.19,0.774,0.03,0.028,0.21
24105855,2024-07-23,2062BK1,122.7,8.1,11457.0,1470.0,777.0,3773.0,1739.0,250.0,0.0,6405.0,1056.0,0.0,0.13953333333333334,0.03443333333333333,0.9544,1989.0,0.938073394488241,52.200488997129575,7.793877551015107,0.8743086978376701,6,0.17,0.82,0.021,0.023,0.24
24105863,2024-07-23,S.TOWER6VAN,127.24,0.0,10716.0,1761.0,783.0,3996.0,2431.0,119.0,518.0,983.0,5102.0,0.0,0.13953333333333334,0.03443333333333333,0.9544,3068.0,0.9999999999921408,7.725558000568017,6.085178875635386,0.792372881355674,67,0.182,1.303,0.02,0.022,0.249
24105859,2024-07-23,2062BK1,127.4,8.11,11379.0,2007.0,835.0,3581.0,1729.0,267.0,0.0,6802.0,1065.0,0.0,0.13953333333333334,0.03443333333333333,0.9544,1996.0,0.9401520182942947,53.39089481904716,5.669656203285665,0.8662324649294257,6,0.19,0.76,0.022,0.024,0.26
24105880,2024-07-23,2062BK1,125.22,7.21,10743.0,2208.0,682.0,3959.0,1733.0,250.0,0.0,5563.0,1003.0,0.0,0.13953333333333334,0.03443333333333333,0.9544,1983.0,0.9455561428607901,44.42581057303605,4.865489130432579,0.8739283913258327,6,0.2,0.78,0.02,0.023,0.22
24105874,2024-07-23,S.TOWER6VAN,133.4,10.0,11589.0,1908.0,1096.0,3884.0,2477.0,118.0,464.0,6927.0,1617.0,0.0,0.13953333333333334,0.03443333333333333,0.9544,3059.0,0.9302649930200122,51.92653673124493,6.073899371065999,0.8097417456682544,67,0.17,1.35,0.025,0.025,0.23
24105873,2024-07-23,2062BK1,125.6,8.1,10206.0,1449.0,699.0,4143.0,1736.0,253.0,0.0,6396.0,1123.0,0.0,0.13953333333333334,0.03443333333333333,0.9544,1989.0,0.9394166043310441,50.92356687857545,7.043478260864704,0.872800402211728,6,0.18,0.74,0.022,0.028,0.2
24105837,2024-07-23,2830C20MMNC,118.88,8.17,10857.0,2490.0,749.0,4284.0,1727.0,265.0,0.0,5885.0,1128.0,0.0,0.13953333333333334,0.03443333333333333,0.9544,1992.0,0.9356946084145163,49.5037012108891,4.360240963853671,0.8669678714855086,17,0.199,0.762,0.017,0.018,0.196
24105869,2024-07-23,2830C20MMNC,129.57,0.0,10776.0,1929.0,694.0,4136.0,1785.0,349.0,0.0,6177.0,1660.0,0.0,0.13953333333333334,0.03443333333333333,0.9544,2134.0,0.9999999999922823,47.67307247011135,5.586314152407679,0.8364573570755218,17,0.182,0.809,0.019,0.02,0.216
24105867,2024-07-23,S.TOWER6VAN,123.17,8.0,10320.0,1500.0,709.0,3660.0,2335.0,108.0,412.0,6328.0,1102.0,0.0,0.13953333333333334,0.03443333333333333,0.9544,2855.0,0.9390104444542272,51.376146788573706,6.879999999995413,0.8178633975478746,67,0.16,1.33,0.027,0.027,0.23
24105865,2024-07-23,2830C20MMNC,123.64,8.0,9981.0,2085.0,802.0,3943.0,1787.0,298.0,0.0,6314.0,2184.0,0.0,0.13953333333333334,0.03443333333333333,0.9544,2085.0,0.9392281981089395,51.06761565794995,4.7870503597099345,0.8570743405271669,17,0.225,0.881,0.021,0.024,0.244
24105871,2024-07-23,S.TOWER6VAN,122.83,7.82,10347.0,1425.0,697.0,3742.0,2427.0,99.0,413.0,6326.0,1103.0,0.0,0.13953333333333334,0.03443333333333333,0.9544,2939.0,0.940145426705395,51.502076039636066,7.261052631573852,0.8257910854029173,67,0.189,1.362,0.023,0.025,0.224
24105918,2024-07-24,2062BK1,124.07,8.15,13209.0,1488.0,787.0,3241.0,1722.0,302.0,258.0,7254.0,1195.0,0.0,0.14473913043478262,0.03326086956521739,1.0544347826086955,2282.0,0.9383603085695178,58.46699443815212,8.877016129026293,0.7546012269935344,6,0.18,0.87,0.03,0.021,0.21
24105916,2024-07-24,S.TOWER6VAN,120.13,10.0,12048.0,1833.0,792.0,4348.0,2528.0,95.0,528.0,6625.0,1100.0,0.0,0.14473913043478262,0.03326086956521739,1.0544347826086955,3151.0,0.9231537693005214,55.148589028093326,6.572831423891668,0.8022849888921605,67,0.187,1.38,0.04,0.016,0.227
24105914,2024-07-24,IS2062E350BR,129.21,10.0,11913.0,1962.0,803.0,4762.0,2531.0,85.0,518.0,6461.0,1082.0,0.0,0.14473913043478262,0.03326086956521739,1.0544347826086955,3134.0,0.9281660800163195,50.00386966914323,6.071865443421982,0.8075941289084851,59,0.17,1.37,0.039,0.027,0.21
24105913,2024-07-24,S.TOWER6VAN,121.72,10.94,12183.0,1476.0,807.0,4764.0,2426.0,71.0,474.0,6302.0,1025.0,0.0,0.14473913043478262,0.03326086956521739,1.0544347826086955,2971.0,0.9175335443922997,51.77456457400777,8.254065040644814,0.816560080780607,67,0.195,1.38,0.029,0.024,0.195
24105912,2024-07-24,IS2062E350BR,111.68,10.0,11949.0,1503.0,802.0,5253.0,2436.0,71.0,473.0,6401.0,1102.0,0.0,0.14473913043478262,0.03326086956521739,1.0544347826086955,2980.0,0.9178172255019903,57.31554441209423,7.950099800393912,0.8174496644292559,59,0.2,1.38,0.03,0.02,0.23
24105909,2024-07-24,1786500D,128.55,10.01,12333.0,2004.0,850.0,3959.0,2424.0,122.0,515.0,6647.0,1761.0,0.0,0.14473913043478262,0.03326086956521739,1.0544347826086955,3061.0,0.927756928399771,51.70750680628777,6.154191616763396,0.7918980725250598,2,0.17,1.25,0.033,0.022,0.218
24105898,2024-07-24,2830C20MMNC,120.5,10.21,12981.0,2007.0,662.0,2989.0,1822.0,301.0,272.0,2740.0,1676.0,0.0,0.14473913043478262,0.03326086956521739,1.0544347826086955,2395.0,0.9218881493311768,22.738589211429556,6.4678624813121735,0.7607515657616866,17,0.23,0.876,0.024,0.023,0.21
24105892,2024-07-24,2062BK1,124.35,8.66,11061.0,2298.0,750.0,4795.0,1726.0,254.0,0.0,5205.0,916.0,0.0,0.14473913043478262,0.03326086956521739,1.0544347826086955,1980.0,0.9348921133679056,41.857659830785224,4.813315926890856,0.8717171717167315,6,0.21,0.74,0.037,0.027,0.19
24105890,2024-07-24,2830C20MMNC,123.89,8.55,9633.0,2157.0,687.0,3277.0,1723.0,267.0,0.0,5924.0,966.0,0.0,0.14473913043478262,0.03326086956521739,1.0544347826086955,1990.0,0.9354424645051689,47.81661150982471,4.465924895686386,0.8658291457282081,17,0.2,0.84,0.029,0.02,0.21
24105888,2024-07-24,2830C20MMNC,129.87,9.07,9966.0,1485.0,701.0,3481.0,1735.0,253.0,0.0,6092.0,1152.0,0.0,0.14473913043478262,0.03326086956521739,1.0544347826086955,1988.0,0.9347200230247971,46.908446908085715,6.711111111106592,0.8727364185106274,17,0.2,0.8,0.028,0.028,0.23
24105884,2024-07-24,2062BK1,131.06,10.0,9561.0,1998.0,687.0,2950.0,1736.0,255.0,0.0,5210.0,1037.0,0.0,0.14473913043478262,0.03326086956521739,1.0544347826086955,1991.0,0.9291081809093358,39.75278498367349,4.785285285282891,0.8719236564536053,6,0.2,0.79,0.017,0.026,0.18
24105882,2024-07-24,2830C20MMNC,125.9,8.86,9924.0,2331.0,729.0,4461.0,1732.0,278.0,0.0,306.0,74.0,0.0,0.14473913043478262,0.03326086956521739,1.0544347826086955,2010.0,0.9342534876748722,2.4305003971212824,4.257400257398431,0.8616915422881285,17,0.199,0.777,0.02,0.02,0.169
24105878,2024-07-24,S.TOWER6VAN,123.8,8.15,10758.0,1986.0,692.0,5123.0,2426.0,98.0,518.0,6555.0,1140.0,0.0,0.14473913043478262,0.03326086956521739,1.0544347826086955,3042.0,0.9382341796063796,52.948303715242744,5.416918429000294,0.7975016436552277,67,0.183,1.375,0.024,0.028,0.211
24105876,2024-07-24,2830C20MMNC,128.9,8.15,10980.0,1926.0,712.0,4037.0,1729.0,247.0,0.0,6725.0,1165.0,0.0,0.14473913043478262,0.03326086956521739,1.0544347826086955,1976.0,0.9405326523098101,52.172226531790756,5.700934579436292,0.8749999999995572,17,0.225,0.9,0.033,0.034,0.227
24105896,2024-07-24,2830C20MMNC,121.41,8.11,10962.0,2388.0,702.0,4352.0,1719.0,278.0,0.0,6349.0,1029.0,0.0,0.14473913043478262,0.03326086956521739,1.0544347826086955,1997.0,0.9373841877629914,52.29388024007665,4.590452261304611,0.8607911867797392,17,0.21,0.79,0.022,0.023,0.23
24105886,2024-07-24,2830C20MMNC,125.3,10.01,9651.0,1983.0,602.0,2459.0,1722.0,267.0,0.0,4421.0,1177.0,0.0,0.14473913043478262,0.03326086956521739,1.0544347826086955,1989.0,0.9260217278772743,35.28332003164179,4.86686838123809,0.8657616892906658,17,0.214,0.758,0.017,0.023,0.224
24105921,2024-07-24,S.TOWER6VAN,125.2,10.12,13434.0,1470.0,790.0,1046.0,2529.0,118.0,511.0,7141.0,1184.0,0.0,0.14473913043478262,0.03326086956521739,1.0544347826086955,3158.0,0.9252143068214218,57.03674121360194,9.138775510197865,0.8008233058895501,67,0.18,1.29,0.032,0.025,0.2
24105923,2024-07-24,C20MMNATLT,127.74,10.11,12462.0,2343.0,792.0,3084.0,1729.0,277.0,0.0,3121.0,1541.0,0.0,0.14473913043478262,0.03326086956521739,1.0544347826086955,2006.0,0.9266594123980657,24.43244089537786,5.318822023045105,0.8619142572278854,41,0.19,0.82,0.027,0.02,0.18
24305925,2024-07-24,2062BK1,121.6,10.5,11085.0,864.0,691.0,3546.0,1674.0,289.0,200.0,6672.0,1132.0,0.0,0.14473913043478262,0.03326086956521739,1.0544347826086955,2163.0,0.9205147615373164,54.86842105218036,12.829861111096262,0.7739251040218336,6,0.19,0.8,0.028,0.028,0.21
24305922,2024-07-24,2062BK1,128.57,9.99,11160.0,1878.0,707.0,4243.0,1809.0,281.0,0.0,6507.0,1105.0,0.0,0.14473913043478262,0.03326086956521739,1.0544347826086955,2090.0,0.9279012702011554,50.610562339187915,5.9424920127763885,0.8655502392340356,6,0.2,0.85,0.031,0.028,0.23
24305919,2024-07-24,S.TOWER6VAN,124.3,10.13,11052.0,2112.0,699.0,4720.0,2571.0,104.0,521.0,6290.0,1204.0,327.0,0.14473913043478262,0.03326086956521739,1.0544347826086955,3196.0,0.9246447965415112,50.60337892155589,5.232954545452068,0.8044430538170199,67,0.189,1.305,0.029,0.026,0.241
24305917,2024-07-24,IS2062E350BR,125.69,9.89,10671.0,2676.0,698.0,4388.0,2554.0,108.0,515.0,6498.0,1098.0,317.0,0.14473913043478262,0.03326086956521739,1.0544347826086955,3177.0,0.9270541377715958,51.69862359732915,3.9876681614334872,0.8039030531945849,59,0.17,1.35,0.035,0.028,0.23
24305915,2024-07-24,2062BK1,130.93,0.0,10551.0,1857.0,699.0,4636.0,1846.0,267.0,302.0,6486.0,1056.0,318.0,0.14473913043478262,0.03326086956521739,1.0544347826086955,2415.0,0.9999999999923624,49.53792102612436,5.681744749593063,0.7643892339541348,6,0.19,0.79,0.038,0.024,0.22
24305910,2024-07-24,1786500D,125.39,10.0,12378.0,2667.0,707.0,5086.0,1805.0,285.0,251.0,6407.0,1044.0,0.0,0.14473913043478262,0.03326086956521739,1.0544347826086955,2341.0,0.9261393012709497,51.09657867412795,4.641169853766539,0.7710380179407215,2,0.25,0.93,0.022,0.024,0.224
24305908,2024-07-24,IS2062E350BR,127.83,0.0,11157.0,3222.0,773.0,3340.0,2277.0,210.0,505.0,6740.0,1057.0,264.0,0.14473913043478262,0.03326086956521739,1.0544347826086955,2992.0,0.999999999992177,52.72627708634337,3.462756052140452,0.7610294117644515,59,0.2,1.36,0.04,0.022,0.19
24305907,2024-07-24,S.TOWER6VAN,125.0,10.92,11034.0,2070.0,704.0,3594.0,2413.0,108.0,593.0,6993.0,1117.0,0.0,0.14473913043478262,0.03326086956521739,1.0544347826086955,3114.0,0.9196586227124806,55.943999999552446,5.330434782606121,0.7748876043671243,67,0.179,1.331,0.038,0.018,0.216
24305906,2024-07-24,2830C20MMNC,124.5,9.99,10749.0,2019.0,699.0,3865.0,1883.0,248.0,404.0,6887.0,1069.0,0.0,0.14473913043478262,0.03326086956521739,1.0544347826086955,2535.0,0.9257193843339601,55.31726907586091,5.323922734024109,0.7428007889543421,17,0.208,0.99,0.036,0.016,0.217
24305905,2024-07-24,S.TOWER6VAN,122.3,10.1,9732.0,2556.0,698.0,2909.0,2443.0,112.0,600.0,6715.0,1048.0,0.0,0.14473913043478262,0.03326086956521739,1.0544347826086955,3155.0,0.9237160120776154,54.9059689284145,3.807511737087712,0.7743264659268544,67,0.181,1.252,0.034,0.02,0.222
24305903,2024-07-24,S.TOWER6VAN,124.3,8.5,9579.0,3003.0,702.0,4045.0,2433.0,102.0,604.0,6743.0,1048.0,0.0,0.14473913043478262,0.03326086956521739,1.0544347826086955,3139.0,0.9359939758965663,54.24778761018304,3.1898101898091276,0.775087607518071,67,0.18,1.27,0.026,0.018,0.181
24305902,2024-07-24,S.TOWER6VAN,124.2,8.16,9387.0,2811.0,696.0,4070.0,2287.0,102.0,593.0,6765.0,1436.0,0.0,0.14473913043478262,0.03326086956521739,1.0544347826086955,2982.0,0.9383499546619949,54.46859903337786,3.33938100320052,0.7669349429910238,67,0.181,1.283,0.023,0.016,0.203
24305901,2024-07-24,2830C20MMNC,124.8,8.2,9510.0,2628.0,704.0,3267.0,1691.0,258.0,0.0,6793.0,1106.0,0.0,0.14473913043478262,0.03326086956521739,1.0544347826086955,1949.0,0.9383458646545989,54.4310897431536,3.618721461185838,0.8676244227804681,17,0.19,0.78,0.023,0.014,0.26
24305904,2024-07-24,S.TOWER6VAN,126.6,10.5,9645.0,3093.0,699.0,3587.0,2414.0,104.0,596.0,6719.0,1063.0,256.0,0.14473913043478262,0.03326086956521739,1.0544347826086955,3114.0,0.9234135667328709,53.072669825805114,3.118331716778817,0.7752087347460581,67,0.191,1.377,0.021,0.021,0.237
24305897,2024-07-24,2062BK1,129.8,8.15,11355.0,639.0,804.0,6054.0,1742.0,275.0,0.0,6870.0,1164.0,0.0,0.14473913043478262,0.03326086956521739,1.0544347826086955,2017.0,0.9409206234074599,52.92758089327483,17.769953051615385,0.8636588993550502,6,0.2,0.71,0.017,0.021,0.19
24305866,2024-07-24,2062BK1,129.96,7.21,8784.0,3348.0,697.0,3178.0,1708.0,268.0,0.0,6681.0,1045.0,0.0,0.14473913043478262,0.03326086956521739,1.0544347826086955,1976.0,0.9474374863239233,51.40812557670508,2.623655913977711,0.8643724696351901,6,0.2,0.74,0.023,0.028,0.2
24305875,2024-07-24,2062BK1,125.8,8.2,9252.0,2625.0,894.0,2564.0,1701.0,241.0,0.0,6990.0,1095.0,0.0,0.14473913043478262,0.03326086956521739,1.0544347826086955,1942.0,0.9388059701422478,55.564387916887405,3.524571428570086,0.8759011328522781,6,0.18,0.77,0.029,0.025,0.18
24305899,2024-07-24,2062BK1,123.7,0.0,9522.0,3438.0,704.0,4539.0,1688.0,261.0,0.0,6590.0,1036.0,0.0,0.14473913043478262,0.03326086956521739,1.0544347826086955,1949.0,0.9999999999919159,53.27405012083044,2.7696335078525975,0.8660851718825726,6,0.2,0.75,0.026,0.021,0.19
24305881,2024-07-24,2062BK1,128.2,8.45,10773.0,1671.0,797.0,4617.0,1767.0,274.0,0.0,6533.0,1071.0,0.0,0.14473913043478262,0.03326086956521739,1.0544347826086955,2041.0,0.9381631906261387,50.95943837713761,6.4470377019710075,0.8657520823121677,6,0.19,0.81,0.022,0.027,0.2
24305883,2024-07-24,2830C20MMNC,124.4,8.15,10470.0,1656.0,803.0,4608.0,1772.0,274.0,0.0,6383.0,1072.0,307.0,0.14473913043478262,0.03326086956521739,1.0544347826086955,2046.0,0.9385137683822067,51.31028938865506,6.322463768112124,0.8660801564023137,17,0.21,0.79,0.032,0.031,0.24
24305877,2024-07-24,2830C20MMNC,125.9,8.5,9390.0,1641.0,704.0,4393.0,1714.0,247.0,0.0,5379.0,854.0,0.0,0.14473913043478262,0.03326086956521739,1.0544347826086955,1961.0,0.9367559523739826,42.724384431749606,5.7221206581317965,0.8740438551754849,17,0.198,0.791,0.032,0.03,0.217
24305887,2024-07-24,2062BK1,130.68,8.57,10452.0,1425.0,806.0,5073.0,1770.0,278.0,0.0,6337.0,1051.0,367.0,0.14473913043478262,0.03326086956521739,1.0544347826086955,2048.0,0.9384560143559179,48.49250076485696,7.334736842100116,0.864257812499578,6,0.2,0.85,0.021,0.029,0.22
24305889,2024-07-24,2830C20MMNC,130.89,8.56,10161.0,1434.0,795.0,5184.0,1778.0,274.0,0.0,6638.0,1090.0,252.0,0.14473913043478262,0.03326086956521739,1.0544347826086955,2052.0,0.9386159913880343,50.71434028534867,7.085774058572465,0.8664717348923653,17,0.2,0.79,0.021,0.022,0.22
24305893,2024-07-24,2830C20MMNC,129.62,7.21,11928.0,1653.0,796.0,5784.0,1773.0,275.0,0.0,6591.0,1112.0,249.0,0.14473913043478262,0.03326086956521739,1.0544347826086955,2048.0,0.9473068771399014,50.84863446959691,7.215970961883112,0.8657226562495773,17,0.216,0.839,0.022,0.019,0.205
24305895,2024-07-24,2830C20MMNC,127.7,8.14,11220.0,2187.0,790.0,6084.0,1603.0,271.0,0.0,6642.0,1122.0,0.0,0.14473913043478262,0.03326086956521739,1.0544347826086955,1874.0,0.9400765606526791,52.01252936529356,5.130315500683525,0.8553895410881242,17,0.21,0.79,0.035,0.024,0.19
24305885,2024-07-24,2830C20MMNC,128.65,8.57,10482.0,1446.0,798.0,4425.0,1755.0,275.0,0.0,6545.0,1097.0,360.0,0.14473913043478262,0.03326086956521739,1.0544347826086955,2030.0,0.9375455472894801,50.87446560395745,7.248962655596647,0.8645320197040076,17,0.21,0.784,0.027,0.029,0.226
24305934,2024-07-25,C25HMNV55ALK,123.82,0.0,12603.0,771.0,695.0,4875.0,2529.0,0.0,603.0,6462.0,1313.0,0.0,0.14111764705882354,0.03282352941176471,1.0611764705882352,3132.0,0.9999999999919237,52.188660959035786,16.346303501924325,0.8074712643675582,51,0.22,1.43,0.026,0.016,0.26
24105911,2024-07-25,2830C20MMNC,136.96,10.0,12189.0,1980.0,800.0,4810.0,1514.0,294.0,0.0,6914.0,1204.0,0.0,0.14111764705882354,0.03282352941176471,1.0611764705882352,1808.0,0.931954273265297,50.4818925229959,6.156060606057497,0.8373893805305103,17,0.2,0.96,0.022,0.023,0.21
24305924,2024-07-25,2830C20MMNC,127.46,9.89,12072.0,2664.0,701.0,3063.0,1757.0,261.0,0.0,6841.0,2114.0,0.0,0.14111764705882354,0.03282352941176471,1.0611764705882352,2018.0,0.9279941754573864,53.671740153352644,4.53153153152983,0.8706640237854952,17,0.212,0.837,0.028,0.021,0.238
24305936,2024-07-25,2830C20MMNC,131.42,10.0,11040.0,2103.0,707.0,4621.0,1779.0,281.0,0.0,6263.0,1065.0,0.0,0.14111764705882354,0.03282352941176471,1.0611764705882352,2060.0,0.9292886437496162,47.656368893260876,5.24964336661662,0.8635922330092896,17,0.2,0.75,0.02,0.023,0.216
24305927,2024-07-25,2062BK1,126.08,10.08,11232.0,666.0,701.0,3973.0,1661.0,286.0,193.0,6443.0,1128.0,0.0,0.14111764705882354,0.03282352941176471,1.0611764705882352,2140.0,0.9259694477017776,51.102474618884024,16.864864864839543,0.7761682242987027,6,0.18,0.86,0.025,0.02,0.18
