Repository: SiddharthKumar268/FerroMind

# FerroMind
*Ferro-Alloy Optimisation using Machine Learning*
**SAIL Durgapur Steel Plant | Steel Melting Shop**
Intern: Siddharth Kumar | FY 2023-24 to FY 2025-26

---

## Quick Start

```bash

# 2. Place raw Excel files in data/raw/

## Dataset

| | |
|---|---|
| Total heats after cleaning | 47,421 |
| Training set | 37,936 heats (Apr 2023 – Jun 2025) |
| Test set | 9,485 heats (Jun 2025 – Dec 2025) |
| Input features | 21 (16 raw + 5 engineered) |
| Target variables | Mn, Si, C, S, P |
| BOF grades | 76 distinct grades |
| Split method | Chronological 80/20 — no shuffle, no leakage |

---

File: data/processed/sms_train.csv (part 150 of 253)
Heat_Number,Date,BOF Grade Code,Hot Metal Addn. Weight,Scrap Addn. Weight,Lime Into Converter,Dolomite Into Converter,Lime Into Ladle,Iron Ore Into Converter,SIMN Into Ladle,FESI Into Ladle,FEMN Into Ladle,Measered O2 Mainblow II,Duration of Mainblow I/II,Measered O2 2nd Blow,HM_P,HM_S,HM_Si,Total_FA_Ladle,HM_Ratio,O2_per_ton_HM,Lime_Dolo_Ratio,SiMn_FA_Fraction,Grade_Encoded,C,Mn,P,S,Si
24305928,2024-07-25,C25HMNV55ALK,125.2,9.99,11505.0,501.0,682.0,2294.0,2498.0,112.0,502.0,6022.0,1383.0,0.0,0.14111764705882354,0.03282352941176471,1.0611764705882352,3112.0,0.926104001768429,48.09904153316214,22.96407185624159,0.8026992287915159,51,0.22,1.35,0.032,0.013,0.27
24305938,2024-07-25,2062ACUK1,132.51,10.0,11502.0,1503.0,698.0,4827.0,1788.0,281.0,0.0,6296.0,1187.0,318.0,0.14111764705882354,0.03282352941176471,1.0611764705882352,2069.0,0.9298294856436052,47.51339521509688,7.652694610773351,0.8641855969063006,5,0.18,0.79,0.024,0.02,0.214
24105926,2024-07-25,2062BK1,129.14,10.21,12756.0,819.0,827.0,3462.0,1728.0,250.0,0.0,6586.0,1068.0,0.0,0.14111764705882354,0.03282352941176471,1.0611764705882352,1978.0,0.9267312522359044,50.99891590482424,15.575091575072559,0.873609706774078,6,0.2,0.86,0.035,0.026,0.17
24305932,2024-07-25,2062BK1,129.63,10.0,11367.0,1026.0,707.0,3388.0,1664.0,264.0,197.0,7098.0,1201.0,0.0,0.14111764705882354,0.03282352941176471,1.0611764705882352,2125.0,0.928382152825837,54.7558435543103,11.078947368410255,0.7830588235290433,6,0.19,0.79,0.04,0.026,0.22
24305929,2024-07-25,C25HMNV55ALK,124.35,0.0,11355.0,0.0,723.0,3096.0,2511.0,112.0,502.0,6528.0,1932.0,0.0,0.14111764705882354,0.03282352941176471,1.0611764705882352,3125.0,0.9999999999919581,52.4969843180338,11355000000000.0,0.8035199999997429,51,0.22,1.38,0.028,0.015,0.26
24105972,2024-07-25,2062BK1,126.32,9.77,10809.0,1488.0,867.0,4025.0,1739.0,271.0,0.0,6629.0,1230.0,0.0,0.14111764705882354,0.03282352941176471,1.0611764705882352,2010.0,0.928209273268218,52.47783407178216,7.264112903220925,0.8651741293528034,6,0.19,0.77,0.022,0.02,0.22
24105976,2024-07-25,2830C20MMNC,123.28,10.0,12405.0,0.0,797.0,4880.0,1685.0,281.0,0.0,6281.0,1214.0,0.0,0.14111764705882354,0.03282352941176471,1.0611764705882352,1966.0,0.9249699879882581,50.94905905214999,12405000000000.0,0.8570701932854237,17,0.2,0.69,0.026,0.022,0.2
24305940,2024-07-25,2830C20HMNAK,128.63,10.0,10548.0,1755.0,690.0,4783.0,1813.0,285.0,302.0,6215.0,1197.0,319.0,0.14111764705882354,0.03282352941176471,1.0611764705882352,2400.0,0.9278655413624189,48.31687786637397,6.010256410252985,0.7554166666663519,15,0.2,1.012,0.024,0.021,0.227
24305959,2024-07-25,2830C20HMNAK,122.21,10.93,11226.0,1017.0,796.0,4224.0,2050.0,237.0,302.0,6725.0,1151.0,0.0,0.14111764705882354,0.03282352941176471,1.0611764705882352,2589.0,0.9179059636403945,55.028230095286574,11.038348082585017,0.7918115102353064,15,0.195,1.049,0.032,0.024,0.202
24305942,2024-07-25,2830C20MMNC,116.33,9.5,11394.0,2385.0,710.0,4795.0,1589.0,220.0,0.0,6082.0,1080.0,0.0,0.14111764705882354,0.03282352941176471,1.0611764705882352,1809.0,0.9245013112856671,52.2823003519962,4.777358490564034,0.8783858485346167,17,0.2,0.7,0.015,0.016,0.21
24205497,2024-07-25,ASP1239,120.02,11.7,9453.0,0.0,710.0,2630.0,1711.0,257.0,0.0,6400.0,1141.0,276.0,0.14111764705882354,0.03282352941176471,1.0611764705882352,1968.0,0.9111752201570668,53.324445925234755,9453000000000.0,0.8694105691052493,24,0.47,0.74,0.019,0.019,0.23
24105968,2024-07-25,S.TOWER6VAN,122.54,10.21,10851.0,1992.0,790.0,3893.0,2423.0,98.0,420.0,6224.0,1001.0,0.0,0.14111764705882354,0.03282352941176471,1.0611764705882352,2941.0,0.9230885122341012,50.79157825974546,5.447289156623771,0.8238694321656498,67,0.17,1.27,0.022,0.02,0.21
24305945,2024-07-25,2830C20HMNAK,124.9,9.63,10626.0,2073.0,699.0,4619.0,2019.0,149.0,242.0,6342.0,1194.0,0.0,0.14111764705882354,0.03282352941176471,1.0611764705882352,2410.0,0.9284174533492277,50.776621296631085,5.125904486249336,0.8377593360992375,15,0.199,1.187,0.021,0.021,0.204
24105933,2024-07-25,2830C20MMNC,128.84,10.0,12264.0,1971.0,4604.0,3044.0,1729.0,250.0,0.0,6832.0,1197.0,0.0,0.14111764705882354,0.03282352941176471,1.0611764705882352,1979.0,0.9279746470690869,53.02701024485388,6.222222222219066,0.8736735725109279,17,0.19,0.78,0.029,0.023,0.201
24305949,2024-07-25,2830C20HMNAK,122.23,10.0,9816.0,678.0,693.0,3033.0,1860.0,275.0,251.0,3789.0,841.0,0.0,0.14111764705882354,0.03282352941176471,1.0611764705882352,2386.0,0.9243741964688469,30.998936431064394,14.477876106173337,0.7795473595973262,15,0.205,1.074,0.024,0.023,0.234
24305951,2024-07-25,SEQRFE550D,129.64,0.0,11709.0,1464.0,806.0,5130.0,1756.0,275.0,0.0,6125.0,2172.0,0.0,0.14111764705882354,0.03282352941176471,1.0611764705882352,2031.0,0.9999999999922864,47.24622030201138,7.997950819666668,0.8645987198420164,73,0.227,0.859,0.022,0.021,0.227
24305953,2024-07-25,S.TOWER6VAN,122.1,10.0,11670.0,1014.0,797.0,3714.0,2439.0,104.0,447.0,3670.0,1711.0,0.0,0.14111764705882354,0.03282352941176471,1.0611764705882352,2990.0,0.9242997728923218,30.057330057083888,11.50887573963362,0.8157190635448777,67,0.198,1.267,0.03,0.02,0.189
24305955,2024-07-25,2830C20HMNAK,122.56,10.0,11214.0,999.0,801.0,4221.0,1877.0,106.0,295.0,6903.0,1185.0,0.0,0.14111764705882354,0.03282352941176471,1.0611764705882352,2278.0,0.9245624622742565,56.323433419905975,11.22522522521399,0.8239683933271186,15,0.187,1.016,0.029,0.025,0.238
24305957,2024-07-25,2062BK1,122.51,11.85,11250.0,1503.0,795.0,3876.0,2036.0,210.0,308.0,6894.0,1259.0,0.0,0.14111764705882354,0.03282352941176471,1.0611764705882352,2554.0,0.9118041083587988,56.27295730914804,7.485029940114781,0.7971808927169941,6,0.2,0.92,0.03,0.024,0.21
24305963,2024-07-25,2062BK1,125.34,10.0,11133.0,1332.0,754.0,3804.0,1643.0,288.0,0.0,4647.0,881.0,0.0,0.14111764705882354,0.03282352941176471,1.0611764705882352,1931.0,0.9261120141796505,37.075155576535224,8.358108108101833,0.850854479543837,6,0.21,0.77,0.028,0.014,0.22
24105966,2024-07-25,S.TOWER6VAN,129.17,9.89,10473.0,3003.0,787.0,3117.0,2424.0,98.0,414.0,5931.0,1051.0,0.0,0.14111764705882354,0.03282352941176471,1.0611764705882352,2936.0,0.928879620301101,45.91623441940145,3.487512487511326,0.8256130790187923,67,0.18,1.3,0.031,0.03,0.22
24305961,2024-07-25,S.TOWER6VAN,122.48,10.0,11772.0,1026.0,809.0,3880.0,2467.0,105.0,444.0,5188.0,1518.0,0.0,0.14111764705882354,0.03282352941176471,1.0611764705882352,3016.0,0.9245169082055819,42.357935989203476,11.473684210515133,0.8179708222808959,67,0.183,1.365,0.025,0.023,0.236
24105962,2024-07-25,S.TOWER6VAN,125.9,10.35,9966.0,1992.0,792.0,4598.0,2434.0,98.0,411.0,5823.0,1211.0,0.0,0.14111764705882354,0.03282352941176471,1.0611764705882352,2943.0,0.9240366972409246,46.250992851102055,5.00301204819026,0.8270472307166745,67,0.178,1.308,0.027,0.021,0.22
24105964,2024-07-25,S.TOWER6VAN,126.77,10.61,11310.0,2001.0,716.0,4095.0,2429.0,104.0,415.0,5916.0,1144.0,0.0,0.14111764705882354,0.03282352941176471,1.0611764705882352,2948.0,0.922768961996486,46.66719255307512,5.652173913040653,0.8239484396198019,67,0.2,1.35,0.019,0.021,0.26
24105946,2024-07-25,1786500D,124.9,10.0,11532.0,1941.0,792.0,3195.0,1786.0,297.0,0.0,6572.0,1123.0,0.0,0.14111764705882354,0.03282352941176471,1.0611764705882352,2083.0,0.9258710155602234,52.618094475159175,5.941267387941298,0.8574171867494683,2,0.17,0.76,0.021,0.018,0.23
24105944,2024-07-25,2062ACUK1,118.4,10.0,11583.0,1644.0,804.0,3945.0,1783.0,301.0,0.0,6400.0,1388.0,0.0,0.14111764705882354,0.03282352941176471,1.0611764705882352,2084.0,0.9221183800551238,54.05405405359751,7.045620437951919,0.8555662188095703,5,0.18,0.79,0.026,0.02,0.216
24105950,2024-07-25,C20MMNACU,123.65,10.92,11202.0,0.0,785.0,4722.0,1726.0,254.0,0.0,6428.0,1067.0,0.0,0.14111764705882354,0.03282352941176471,1.0611764705882352,1980.0,0.9188526417409614,51.98544278162567,11202000000000.0,0.8717171717167315,39,0.2,0.75,0.02,0.02,0.18
24105941,2024-07-25,2830C20MMNC,131.54,10.0,12627.0,2004.0,814.0,2999.0,1786.0,250.0,0.0,6628.0,1172.0,0.0,0.14111764705882354,0.03282352941176471,1.0611764705882352,2036.0,0.9293485940304554,50.38771476318696,6.300898203589671,0.8772102161095888,17,0.19,0.82,0.021,0.019,0.25
24105939,2024-07-25,2062ACUK1,128.96,0.0,12015.0,2001.0,797.0,2504.0,1784.0,261.0,0.0,6338.0,1348.0,0.0,0.14111764705882354,0.03282352941176471,1.0611764705882352,2045.0,0.9999999999922458,49.147022332125104,6.004497751121437,0.8723716381413827,5,0.18,0.75,0.021,0.018,0.213
24105943,2024-07-25,2830C20HMNAK,125.73,10.0,12807.0,2313.0,794.0,3393.0,1780.0,254.0,321.0,6791.0,1238.0,0.0,0.14111764705882354,0.03282352941176471,1.0611764705882352,2355.0,0.9263243203350304,54.01256661056221,5.536964980542353,0.7558386411886387,15,0.195,1.053,0.026,0.015,0.216
24105956,2024-07-25,S.TOWER6VAN,124.5,10.13,10572.0,1998.0,719.0,3875.0,2384.0,51.0,416.0,870.0,150.0,0.0,0.14111764705882354,0.03282352941176471,1.0611764705882352,2851.0,0.9247567406898556,6.987951807172787,5.291291291288643,0.8361978253241543,67,0.181,1.364,0.025,0.019,0.202
24105937,2024-07-25,2830C20MMNC,131.75,10.0,12003.0,1935.0,793.0,2805.0,1778.0,302.0,275.0,6150.0,1725.0,0.0,0.14111764705882354,0.03282352941176471,1.0611764705882352,2355.0,0.9294532627800391,46.67931688769124,6.203100775190593,0.7549893842884268,17,0.202,0.98,0.024,0.016,0.216
24105958,2024-07-25,2062BK1,129.22,10.12,10545.0,1986.0,739.0,4152.0,1701.0,277.0,0.0,1523.0,1470.0,0.0,0.14111764705882354,0.03282352941176471,1.0611764705882352,1978.0,0.9273718960748718,11.786101222629732,5.309667673713339,0.8599595551057331,6,0.2,0.75,0.021,0.016,0.19
24105935,2024-07-25,2062ACUK1,133.6,0.0,12006.0,990.0,807.0,3652.0,1776.0,254.0,0.0,6741.0,2156.0,0.0,0.14111764705882354,0.03282352941176471,1.0611764705882352,2030.0,0.9999999999925151,50.456586825969644,12.127272727260477,0.8748768472902094,5,0.18,0.82,0.027,0.02,0.252
24105960,2024-07-25,2062BK1,132.45,10.32,10014.0,2586.0,744.0,3926.0,1703.0,267.0,0.0,5861.0,1179.0,0.0,0.14111764705882354,0.03282352941176471,1.0611764705882352,1970.0,0.927715906696591,44.25066062631748,3.872389791181797,0.8644670050757033,6,0.2,0.76,0.029,0.022,0.22
24105954,2024-07-25,2830C20MMNC,127.14,9.89,10974.0,2004.0,782.0,3698.0,1746.0,197.0,277.0,1750.0,438.0,0.0,0.14111764705882354,0.03282352941176471,1.0611764705882352,2220.0,0.927826023491733,13.76435425504354,5.476047904188884,0.7864864864861322,17,0.23,0.908,0.022,0.019,0.196
24105948,2024-07-25,SEQRFE550D,123.38,9.99,11280.0,2472.0,852.0,3433.0,1777.0,257.0,0.0,6516.0,1156.0,0.0,0.14111764705882354,0.03282352941176471,1.0611764705882352,2034.0,0.9250955987034184,52.812449343063605,4.563106796114659,0.8736479842670237,73,0.21,0.85,0.025,0.019,0.24
24306023,2024-07-26,SEQRFE550D,118.09,0.0,9036.0,2004.0,793.0,2236.0,1550.0,295.0,0.0,4731.0,750.0,169.0,0.138,0.03518518518518519,1.0707037037037037,1845.0,0.9999999999915319,40.06266406943803,4.508982035925894,0.8401084010835556,73,0.21,0.87,0.021,0.022,0.22
24305974,2024-07-26,S.TOWER6VAN,126.1,9.98,11742.0,2205.0,677.0,4136.0,2491.0,102.0,452.0,6585.0,1042.0,0.0,0.138,0.03518518518518519,1.0707037037037037,3045.0,0.9266607877650893,52.220459952004596,5.3251700680247955,0.8180623973724735,67,0.19,1.333,0.031,0.022,0.242
24305965,2024-07-26,S.TOWER6VAN,126.2,10.0,11499.0,1038.0,791.0,4419.0,2435.0,108.0,456.0,6596.0,1181.0,379.0,0.138,0.03518518518518519,1.0707037037037037,2999.0,0.9265785609329915,52.26624405663814,11.078034682070253,0.8119373124372085,67,0.176,1.356,0.034,0.021,0.225
24305967,2024-07-26,S.TOWER6VAN,125.57,10.94,10506.0,1026.0,801.0,4505.0,2411.0,104.0,447.0,6807.0,1262.0,0.0,0.138,0.03518518518518519,1.0707037037037037,2962.0,0.919859350956561,54.208807835834925,10.239766081861365,0.8139770425385503,67,0.193,1.29,0.026,0.022,0.224
24305969,2024-07-26,2830C20MMNC,123.01,10.23,12267.0,2193.0,702.0,4481.0,1776.0,278.0,0.0,6616.0,1157.0,0.0,0.138,0.03518518518518519,1.0707037037037037,2054.0,0.9232212548714859,53.78424518288119,5.593707250339446,0.8646543330083424,17,0.22,0.71,0.023,0.023,0.205
24305971,2024-07-26,2830C20MMNC,126.7,10.0,11982.0,2070.0,698.0,4185.0,1761.0,281.0,0.0,6664.0,1091.0,0.0,0.138,0.03518518518518519,1.0707037037037037,2042.0,0.9268471104540832,52.596685082457796,5.788405797098653,0.8623898139075111,17,0.187,0.749,0.02,0.022,0.195
24305981,2024-07-26,2830C20MMNC,122.68,11.86,7938.0,2046.0,398.0,4218.0,1745.0,254.0,0.0,6667.0,1264.0,0.0,0.138,0.03518518518518519,1.0707037037037037,1999.0,0.9118477776058284,54.34463645211652,3.879765395892532,0.8729364682336804,17,0.18,0.717,0.025,0.026,0.203
24305977,2024-07-26,S.TOWER6VAN,124.14,12.01,11847.0,555.0,696.0,5124.0,2511.0,102.0,448.0,6683.0,1080.0,0.0,0.138,0.03518518518518519,1.0707037037037037,3061.0,0.911788468594111,53.83438053766848,21.345945945907484,0.8203201568112315,67,0.178,1.324,0.028,0.022,0.215
24305979,2024-07-26,S.TOWER6VAN,122.37,11.85,13980.0,2079.0,401.0,4041.0,2481.0,68.0,445.0,6658.0,1231.0,0.0,0.138,0.03518518518518519,1.0707037037037037,2994.0,0.9117121144321882,54.40876031662655,6.72438672438349,0.8286573146289817,67,0.176,1.393,0.026,0.022,0.231
24305983,2024-07-26,2062BK1,127.8,11.86,11991.0,1023.0,403.0,4947.0,1752.0,251.0,0.0,6997.0,1340.0,0.0,0.138,0.03518518518518519,1.0707037037037037,2003.0,0.9150794787275164,54.74960876326487,11.721407624621973,0.8746879680474914,6,0.19,0.76,0.022,0.023,0.24
24305987,2024-07-26,2830C20MMNC,134.95,11.86,12513.0,513.0,754.0,5168.0,1721.0,278.0,0.0,6794.0,1390.0,386.0,0.138,0.03518518518518519,1.0707037037037037,1999.0,0.9192153123021646,50.344572063354256,24.39181286544953,0.8609304652321856,17,0.2,0.759,0.021,0.023,0.195
24305989,2024-07-26,2830C20MMNC,129.62,13.71,12093.0,930.0,762.0,4134.0,1735.0,285.0,0.0,6801.0,1250.0,313.0,0.138,0.03518518518518519,1.0707037037037037,2020.0,0.904346612705614,52.46875482138198,13.003225806437632,0.8589108910886837,17,0.186,0.75,0.02,0.021,0.2
24305991,2024-07-26,2830C20MMNC,129.79,12.78,10998.0,615.0,748.0,3246.0,1768.0,288.0,0.0,6435.0,1361.0,0.0,0.138,0.03518518518518519,1.0707037037037037,2056.0,0.9103598232383366,49.580090915713235,17.882926829239214,0.8599221789879086,17,0.19,0.76,0.019,0.022,0.22
24305995,2024-07-26,2830C20MMNC,121.4,12.78,11559.0,1023.0,799.0,3870.0,1773.0,285.0,0.0,6895.0,1274.0,0.0,0.138,0.03518518518518519,1.0707037037037037,2058.0,0.9047548069689615,56.79571663874138,11.29912023459306,0.8615160349850042,17,0.192,0.742,0.021,0.028,0.199
24305997,2024-07-26,2062BK1,122.4,12.78,11529.0,510.0,804.0,3618.0,1763.0,288.0,0.0,6907.0,1313.0,0.0,0.138,0.03518518518518519,1.0707037037037037,2051.0,0.9054593874766574,56.42973856163047,22.605882352896852,0.8595806923447784,6,0.2,0.81,0.024,0.032,0.25
24305999,2024-07-26,2830C15MMNAK,127.24,12.11,11742.0,1041.0,1002.0,3630.0,1158.0,267.0,0.0,6898.0,1269.0,0.0,0.138,0.03518518518518519,1.0707037037037037,1425.0,0.9130965195485247,54.21251178831961,11.2795389048883,0.8126315789467982,13,0.131,0.635,0.021,0.019,0.239
24306019,2024-07-26,SEQRFE550D,127.8,11.85,10743.0,2853.0,801.0,3885.0,1736.0,257.0,0.0,7009.0,1098.0,0.0,0.138,0.03518518518518519,1.0707037037037037,1993.0,0.9151450053640161,54.84350547687916,3.765509989483433,0.8710486703457747,73,0.23,0.85,0.029,0.023,0.19
24306003,2024-07-26,2830C20MMNC,121.8,11.85,12081.0,531.0,804.0,4125.0,1763.0,285.0,0.0,5025.0,987.0,1652.0,0.138,0.03518518518518519,1.0707037037037037,2048.0,0.9113355779954259,41.25615763512926,22.751412429335684,0.8608398437495797,17,0.19,0.81,0.017,0.022,0.22
24306009,2024-07-26,2062BK1,124.5,11.85,12135.0,912.0,803.0,3237.0,1753.0,298.0,0.0,6818.0,1793.0,0.0,0.138,0.03518518518518519,1.0707037037037037,2051.0,0.9130913091242165,54.76305220839548,13.30592105261699,0.8547050219401001,6,0.21,0.8,0.03,0.023,0.19
24306010,2024-07-26,S.TOWER6VAN,122.57,11.85,11445.0,447.0,800.0,2750.0,2538.0,115.0,495.0,2170.0,3640.0,0.0,0.138,0.03518518518518519,1.0707037037037037,3148.0,0.9118434756664795,17.70416904611484,25.604026845580304,0.8062261753491721,67,0.178,1.352,0.026,0.021,0.222
24306015,2024-07-26,SEQRFE550D,123.0,11.86,11493.0,1554.0,475.0,3727.0,1719.0,275.0,0.0,6507.0,1070.0,268.0,0.138,0.03518518518518519,1.0707037037037037,1994.0,0.9120569479392551,52.90243902396014,7.395752895748137,0.8620862587758966,73,0.23,0.84,0.026,0.026,0.22
24305975,2024-07-26,2062BK1,125.31,10.0,13383.0,522.0,726.0,4113.0,1762.0,247.0,0.0,6673.0,1116.0,0.0,0.138,0.03518518518518519,1.0707037037037037,2009.0,0.9260956322450219,53.251935200277295,25.637931034433645,0.8770532603280851,6,0.2,0.82,0.022,0.025,0.22
24306001,2024-07-26,2062BK1,127.02,11.85,11316.0,1032.0,795.0,3690.0,1759.0,285.0,0.0,6336.0,1761.0,0.0,0.138,0.03518518518518519,1.0707037037037037,2044.0,0.9146683948951201,49.88190836049534,10.965116279059142,0.8605675146766827,6,0.16,0.74,0.029,0.028,0.2
24305947,2024-07-26,2062ACUK1,126.56,0.0,11334.0,2661.0,704.0,6173.0,1722.0,278.0,0.0,6060.0,1264.0,360.0,0.138,0.03518518518518519,1.0707037037037037,2000.0,0.9999999999920985,47.88242730682773,4.259301014654544,0.8609999999995696,5,0.21,0.77,0.023,0.017,0.224
24105973,2024-07-26,S.TOWER6VAN,124.8,9.08,11997.0,1101.0,800.0,4980.0,2481.0,98.0,474.0,6636.0,1224.0,0.0,0.138,0.03518518518518519,1.0707037037037037,3053.0,0.9321780699063925,53.17307692265086,10.896457765657678,0.8126433016702219,67,0.167,1.354,0.034,0.024,0.195
24105952,2024-07-26,2830C20MMNC,125.62,9.96,10989.0,1989.0,805.0,3250.0,1983.0,149.0,359.0,5744.0,1206.0,0.0,0.138,0.03518518518518519,1.0707037037037037,2491.0,0.9265378374323164,45.72520299278996,5.524886877825277,0.7960658370129281,17,0.19,0.98,0.022,0.02,0.18
24105970,2024-07-26,S.TOWER6VAN,127.49,0.0,11598.0,1998.0,740.0,3035.0,2433.0,0.0,409.0,1610.0,1709.0,0.0,0.138,0.03518518518518519,1.0707037037037037,2842.0,0.9999999999921563,12.628441446288898,5.8048048048019,0.8560872624909022,67,0.176,1.39,0.036,0.02,0.206
24106012,2024-07-26,1786500D,122.12,12.78,11133.0,1260.0,757.0,3720.0,1729.0,278.0,0.0,5688.0,1214.0,0.0,0.138,0.03518518518518519,1.0707037037037037,2007.0,0.9052631578880262,46.57713724167559,8.835714285707274,0.8614848031884098,2,0.202,0.764,0.027,0.027,0.214
24105978,2024-07-26,2062BK1,120.2,12.0,12741.0,0.0,770.0,4344.0,1675.0,281.0,0.0,6198.0,1260.0,0.0,0.138,0.03518518518518519,1.0707037037037037,1956.0,0.9092284417480393,51.5640598997374,12741000000000.0,0.8563394683022207,6,0.2,0.78,0.027,0.023,0.21
24105980,2024-07-26,2830C20MMNC,122.5,11.88,12117.0,0.0,867.0,4492.0,1841.0,281.0,0.0,6307.0,1328.0,0.0,0.138,0.03518518518518519,1.0707037037037037,2122.0,0.9115939871936927,51.485714285293994,12117000000000.0,0.8675777568327674,17,0.203,0.726,0.019,0.024,0.198
24105984,2024-07-26,2062BK1,121.91,12.0,9273.0,732.0,795.0,4418.0,1790.0,250.0,0.0,6514.0,1192.0,0.0,0.138,0.03518518518518519,1.0707037037037037,2040.0,0.9103875737367607,53.4328603063454,12.66803278686794,0.8774509803917268,6,0.2,0.74,0.022,0.022,0.18
24105986,2024-07-26,2062BK1,125.3,12.0,12204.0,2340.0,787.0,3675.0,1734.0,265.0,0.0,1144.0,1533.0,0.0,0.138,0.03518518518518519,1.0707037037037037,1999.0,0.9126001456597771,9.130087789232801,5.215384615382386,0.8674337168579953,6,0.21,0.79,0.025,0.024,0.23
24105992,2024-07-26,2830C20MMNC,124.54,12.0,10077.0,2004.0,704.0,3283.0,1726.0,261.0,0.0,5683.0,1013.0,0.0,0.138,0.03518518518518519,1.0707037037037037,1987.0,0.9121136663182062,45.63192548542129,5.028443113769946,0.8686462003015256,17,0.18,0.7,0.021,0.023,0.2
24105998,2024-07-26,2062BK1,127.19,11.98,11004.0,1992.0,737.0,3990.0,1730.0,278.0,0.0,5945.0,1545.0,0.0,0.138,0.03518518518518519,1.0707037037037037,2008.0,0.9139182294969181,46.74109599774557,5.524096385539395,0.8615537848601287,6,0.21,0.84,0.027,0.027,0.25
24106000,2024-07-26,2830C20MMNC,127.81,0.0,10986.0,2004.0,753.0,4610.0,1741.0,275.0,0.0,3998.0,682.0,0.0,0.138,0.03518518518518519,1.0707037037037037,2016.0,0.9999999999921758,31.280807448311705,5.482035928140977,0.8635912698408414,17,0.191,0.742,0.037,0.033,0.2
24105994,2024-07-26,2830C25HMN,125.26,0.0,11073.0,2004.0,704.0,4448.0,1733.0,254.0,0.0,5052.0,1194.0,0.0,0.138,0.03518518518518519,1.0707037037037037,1987.0,0.9999999999920166,40.332109212515306,5.52544910179365,0.8721690991439999,18,0.3,0.87,0.026,0.035,0.22
24106005,2024-07-26,2062BK1,125.46,12.55,12258.0,0.0,788.0,3726.0,1733.0,281.0,0.0,6409.0,1561.0,0.0,0.138,0.03518518518518519,1.0707037037037037,2014.0,0.9090645605325045,51.08401083970123,12258000000000.0,0.8604766633560772,6,0.2,0.77,0.027,0.026,0.2
24106006,2024-07-26,S.TOWER6VAN,125.16,11.85,9891.0,0.0,795.0,3691.0,2531.0,95.0,462.0,6135.0,1164.0,0.0,0.138,0.03518518518518519,1.0707037037037037,3088.0,0.9135099627697724,49.017257909483725,9891000000000.0,0.8196243523313408,67,0.191,1.321,0.032,0.024,0.189
24106007,2024-07-26,S.TOWER6VAN,121.76,11.58,10281.0,0.0,807.0,4030.0,2482.0,114.0,470.0,6194.0,1281.0,0.0,0.138,0.03518518518518519,1.0707037037037037,3066.0,0.9131543422760376,50.87056504557432,10281000000000.0,0.8095238095235455,67,0.2,1.36,0.023,0.021,0.239
24106008,2024-07-26,2830C20MMNC,125.31,11.65,13686.0,0.0,794.0,4537.0,1725.0,288.0,0.0,2349.0,1571.0,0.0,0.138,0.03518518518518519,1.0707037037037037,2013.0,0.9149386682176187,18.745511132242076,13686000000000.0,0.8569299552901853,17,0.21,0.76,0.02,0.018,0.22
24106004,2024-07-26,2830C20MMNC,121.16,11.55,12180.0,1677.0,785.0,6474.0,1730.0,284.0,0.0,6031.0,1398.0,0.0,0.138,0.03518518518518519,1.0707037037037037,2014.0,0.9129681259821192,49.77715417588497,7.262969588546653,0.8589870903670015,17,0.22,0.85,0.025,0.024,0.22
24306067,2024-07-27,2062BK1,125.12,10.25,9753.0,0.0,801.0,4621.0,1749.0,272.0,0.0,6263.0,1061.0,0.0,0.13906451612903226,0.0377741935483871,0.8792580645161291,2021.0,0.9242815985748373,50.05594629116003,9753000000000.0,0.8654131618006604,6,0.18,0.78,0.029,0.024,0.19
24306059,2024-07-27,S.TOWER6VAN,107.76,10.15,9699.0,975.0,793.0,3360.0,2291.0,108.0,200.0,5849.0,973.0,0.0,0.13906451612903226,0.0377741935483871,0.8792580645161291,2599.0,0.9139173946152666,54.27802524077321,9.947692307682106,0.8814928818773061,67,0.2,1.386,0.026,0.032,0.218
24306025,2024-07-27,2062BK1,126.58,11.85,11154.0,2856.0,806.0,3479.0,1735.0,309.0,0.0,6604.0,1042.0,0.0,0.13906451612903226,0.0377741935483871,0.8792580645161291,2044.0,0.9143971682372724,52.17253910529173,3.905462184872582,0.8488258317021288,6,0.21,0.78,0.023,0.026,0.18
24306055,2024-07-27,S.TOWER6VAN,123.9,9.56,10239.0,987.0,806.0,3138.0,2542.0,102.0,451.0,6149.0,1014.0,352.0,0.13906451612903226,0.0377741935483871,0.8792580645161291,3095.0,0.9283680503452093,49.62873284867128,10.37386018236031,0.8213247172856797,67,0.185,1.305,0.027,0.024,0.187
24306054,2024-07-27,S.TOWER6VAN,121.53,9.9,10323.0,966.0,790.0,3453.0,2397.0,125.0,495.0,5996.0,1131.0,375.0,0.13906451612903226,0.0377741935483871,0.8792580645161291,3017.0,0.9246747317893581,49.33761211182969,10.686335403715645,0.7944978455416657,67,0.181,1.31,0.025,0.024,0.212
24306061,2024-07-27,SEQRFE550D,113.85,9.89,9750.0,996.0,707.0,3192.0,1698.0,309.0,0.0,6199.0,1035.0,312.0,0.13906451612903226,0.0377741935483871,0.8792580645161291,2007.0,0.9200743494349436,54.448836187488375,9.789156626496196,0.8460388639756622,73,0.21,0.87,0.03,0.029,0.17
24306063,2024-07-27,2062BK1,122.25,9.58,9522.0,333.0,701.0,4331.0,1562.0,277.0,0.0,6446.0,1153.0,0.0,0.13906451612903226,0.0377741935483871,0.8792580645161291,1839.0,0.9273306531068245,52.72801635948689,28.594594594508727,0.8493746601409193,6,0.19,0.84,0.023,0.018,0.2
24306053,2024-07-27,2062BK1,117.05,10.08,8913.0,1011.0,810.0,3081.0,1549.0,261.0,0.0,6315.0,1088.0,0.0,0.13906451612903226,0.0377741935483871,0.8792580645161291,1810.0,0.9207110831359969,53.95130286156385,8.816023738863684,0.8558011049719029,6,0.19,0.8,0.031,0.026,0.17
24306065,2024-07-27,SEQRFE550D,117.12,10.23,9816.0,993.0,798.0,4267.0,1757.0,275.0,0.0,6441.0,1132.0,0.0,0.13906451612903226,0.0377741935483871,0.8792580645161291,2032.0,0.9196702002283497,54.99487704871076,9.885196374612402,0.8646653543302831,73,0.23,0.92,0.028,0.033,0.25
24306052,2024-07-27,SAILTOWER6VA,123.9,9.9,11454.0,885.0,795.0,4163.0,2034.0,0.0,898.0,6499.0,1143.0,0.0,0.13906451612903226,0.0377741935483871,0.8792580645161291,2932.0,0.9260089686029447,52.45359160571062,12.942372881341308,0.6937244201907593,68,0.18,1.29,0.024,0.028,0.24
24306069,2024-07-27,SEQRFE550D,125.58,0.0,9945.0,2484.0,699.0,5127.0,1752.0,271.0,0.0,5841.0,1538.0,282.0,0.13906451612903226,0.0377741935483871,0.8792580645161291,2023.0,0.9999999999920369,46.512183468334825,4.003623188404186,0.866040533860175,73,0.22,0.91,0.032,0.031,0.21
24306033,2024-07-27,SEQRFE550D,124.5,10.21,9024.0,2835.0,809.0,2626.0,1735.0,261.0,0.0,6564.0,1007.0,0.0,0.13906451612903226,0.0377741935483871,0.8792580645161291,1996.0,0.9242075569673802,52.72289156584158,3.1830687830676605,0.8692384769534723,73,0.22,0.84,0.024,0.026,0.22
24306049,2024-07-27,SAILTOWER6VA,126.92,9.81,11700.0,1536.0,826.0,3282.0,2040.0,0.0,796.0,6379.0,1138.0,0.0,0.13906451612903226,0.0377741935483871,0.8792580645161291,2836.0,0.9282527609088844,50.260006302787104,7.617187499995041,0.7193229901266858,68,0.185,1.282,0.036,0.019,0.222
24306017,2024-07-27,SEQRFE550D,129.5,12.0,10953.0,2016.0,825.0,4426.0,1750.0,257.0,0.0,6543.0,1043.0,0.0,0.13906451612903226,0.0377741935483871,0.8792580645161291,2007.0,0.9151943462832849,50.52509652470638,5.43303571428302,0.8719481813647872,73,0.227,0.891,0.027,0.025,0.204
24306047,2024-07-27,2062BK1,125.41,10.11,11061.0,1488.0,782.0,2472.0,1750.0,278.0,0.0,6906.0,1268.0,0.0,0.13906451612903226,0.0377741935483871,0.8792580645161291,2028.0,0.9253984651643641,55.067378996451104,7.433467741930488,0.8629191321494759,6,0.18,0.81,0.033,0.031,0.2
24306013,2024-07-27,S.TOWER6VAN,120.3,11.75,11082.0,894.0,795.0,4313.0,2569.0,160.0,557.0,6197.0,1169.0,0.0,0.13906451612903226,0.0377741935483871,0.8792580645161291,3286.0,0.911018553571291,51.512884455099645,12.39597315434855,0.7818015824708515,67,0.186,1.347,0.023,0.019,0.199
24306045,2024-07-27,SAILTOWER6VA,120.77,10.12,11790.0,1011.0,792.0,3321.0,2531.0,0.0,453.0,6802.0,1262.0,0.0,0.13906451612903226,0.0377741935483871,0.8792580645161291,2984.0,0.9226831690662185,56.32193425472947,11.661721068237723,0.8481903485251849,68,0.16,1.26,0.024,0.023,0.23
24306041,2024-07-27,2062BK1,126.63,7.69,10968.0,2013.0,798.0,3408.0,1728.0,278.0,0.0,6804.0,1280.0,0.0,0.13906451612903226,0.0377741935483871,0.8792580645161291,2006.0,0.9427486599095984,53.73134328315777,5.448584202679856,0.8614157527413453,6,0.2,0.71,0.024,0.03,0.18
24306040,2024-07-27,S.TOWER6VAN,125.62,10.11,12261.0,2007.0,798.0,4020.0,2366.0,102.0,455.0,6800.0,1279.0,0.0,0.13906451612903226,0.0377741935483871,0.8792580645161291,2923.0,0.9255138878587967,54.13150772126945,6.109118086693518,0.8094423537458743,67,0.195,1.35,0.024,0.029,0.215
24306039,2024-07-27,2830C20MMNC,126.32,10.0,11748.0,2025.0,813.0,2655.0,1732.0,275.0,0.0,6802.0,1272.0,0.0,0.13906451612903226,0.0377741935483871,0.8792580645161291,2007.0,0.9266431924814654,53.847371753848584,5.801481481478617,0.8629795714993209,17,0.2,0.8,0.026,0.033,0.19
24306037,2024-07-27,S.TOWER6VAN,125.77,10.0,10662.0,1506.0,788.0,2982.0,2474.0,98.0,452.0,6805.0,1298.0,0.0,0.13906451612903226,0.0377741935483871,0.8792580645161291,3024.0,0.9263460263612998,54.1067027108682,7.079681274895697,0.8181216931214226,67,0.186,1.346,0.036,0.035,0.223
24306035,2024-07-27,2062BK1,119.6,0.0,10203.0,1005.0,801.0,3303.0,1768.0,275.0,0.0,6600.0,1226.0,0.0,0.13906451612903226,0.0377741935483871,0.8792580645161291,2043.0,0.9999999999916388,55.18394648783291,10.152238805960048,0.8653940283891995,6,0.19,0.74,0.032,0.033,0.2
24306075,2024-07-27,C20MMNATLT,125.5,9.7,9885.0,0.0,705.0,4978.0,1742.0,282.0,0.0,5968.0,962.0,275.0,0.13906451612903226,0.0377741935483871,0.8792580645161291,2024.0,0.9282544378629568,47.55378486017885,9885000000000.0,0.8606719367584681,41,0.2,0.81,0.037,0.02,0.18
24306051,2024-07-27,2062BK1,124.48,0.0,10650.0,1329.0,804.0,4008.0,1728.0,278.0,0.0,6605.0,1238.0,373.0,0.13906451612903226,0.0377741935483871,0.8792580645161291,2006.0,0.9999999999919665,53.06073264738865,8.013544018052661,0.8614157527413453,6,0.17,0.75,0.033,0.021,0.16
24306029,2024-07-27,SEQRFE550D,125.6,11.88,9690.0,3129.0,801.0,3217.0,1726.0,261.0,0.0,6423.0,1017.0,0.0,0.13906451612903226,0.0377741935483871,0.8792580645161291,1987.0,0.9135874308923947,51.13853503143998,3.0968360498551943,0.8686462003015256,73,0.22,0.91,0.026,0.035,0.23
24106046,2024-07-27,S.TOWER6VAN,124.01,9.9,10353.0,2196.0,699.0,3277.0,2480.0,95.0,423.0,5630.0,1206.0,0.0,0.13906451612903226,0.0377741935483871,0.8792580645161291,2998.0,0.9260697483315208,45.39956455087977,4.714480874314793,0.8272181454300109,67,0.182,1.256,0.033,0.026,0.19
24306031,2024-07-27,2062BK1,125.1,10.0,9678.0,3144.0,1016.0,2408.0,1725.0,261.0,0.0,6343.0,985.0,0.0,0.13906451612903226,0.0377741935483871,0.8792580645161291,1986.0,0.9259807549894451,50.70343724979454,3.0782442748081813,0.8685800604225233,6,0.2,0.73,0.022,0.029,0.22
24106072,2024-07-27,SEQRFE550D,120.36,0.0,9291.0,1554.0,790.0,4343.0,1682.0,301.0,0.0,4762.0,1081.0,0.0,0.13906451612903226,0.0377741935483871,0.8792580645161291,1983.0,0.9999999999916915,39.56463941475935,5.978764478760631,0.8482097831564054,73,0.21,0.88,0.027,0.024,0.23
24106070,2024-07-27,2062BK1,122.2,9.5,9480.0,978.0,820.0,2766.0,1777.0,298.0,0.0,6029.0,1390.0,0.0,0.13906451612903226,0.0377741935483871,0.8792580645161291,2075.0,0.9278663629390445,49.33715220908889,9.69325153373242,0.856385542168262,6,0.18,0.74,0.02,0.025,0.19
24106050,2024-07-27,S.TOWER6VAN,121.72,9.9,10302.0,1485.0,704.0,1989.0,2586.0,101.0,579.0,310.0,1810.0,0.0,0.13906451612903226,0.0377741935483871,0.8792580645161291,3266.0,0.9247834675510958,2.54682878735995,6.937373737369065,0.7917942437229664,67,0.179,1.358,0.033,0.026,0.198
24106048,2024-07-27,S.TOWER6VAN,127.09,11.75,10674.0,1608.0,689.0,3699.0,2470.0,102.0,417.0,6761.0,1098.0,0.0,0.13906451612903226,0.0377741935483871,0.8792580645161291,2989.0,0.9153702103074376,53.19852073291999,6.638059701488409,0.8263633322178567,67,0.172,1.295,0.036,0.031,0.21
24106044,2024-07-27,2062BK1,123.51,10.92,11046.0,1989.0,699.0,3663.0,1739.0,298.0,0.0,6497.0,1226.0,0.0,0.13906451612903226,0.0377741935483871,0.8792580645161291,2037.0,0.9187681321065331,52.603028094465195,5.553544494718174,0.8537064310255995,6,0.19,0.77,0.028,0.034,0.2
24106042,2024-07-27,2830C20MMNC,125.16,9.85,12414.0,0.0,704.0,4561.0,1723.0,281.0,0.0,6491.0,1208.0,0.0,0.13906451612903226,0.0377741935483871,0.8792580645161291,2004.0,0.927042441293778,51.861617129659145,12414000000000.0,0.8597804391213275,17,0.21,0.79,0.024,0.028,0.21
24106038,2024-07-27,2062BK1,124.66,10.41,9303.0,1101.0,685.0,2777.0,1689.0,268.0,0.0,3044.0,569.0,0.0,0.13906451612903226,0.0377741935483871,0.8792580645161291,1957.0,0.9229288516996896,24.41841809702857,8.449591280646276,0.8630556974957266,6,0.19,0.75,0.025,0.033,0.22
24106056,2024-07-27,1786500D,120.88,9.89,9453.0,1344.0,719.0,3150.0,1719.0,273.0,0.0,6347.0,1198.0,0.0,0.13906451612903226,0.0377741935483871,0.8792580645161291,1992.0,0.9243710331045014,52.50661813325193,7.03348214285191,0.8629518072284824,2,0.2,0.74,0.024,0.015,0.18
24106034,2024-07-27,2062BK1,120.3,10.0,10293.0,981.0,734.0,4305.0,1535.0,250.0,0.0,6202.0,1495.0,0.0,0.13906451612903226,0.0377741935483871,0.8792580645161291,1785.0,0.9232540291563833,51.55444721486655,10.492354740050466,0.8599439775905546,6,0.19,0.75,0.019,0.025,0.21
24106032,2024-07-27,S.TOWER6VAN,124.35,10.0,10341.0,1491.0,810.0,4273.0,2443.0,108.0,422.0,6825.0,1098.0,0.0,0.13906451612903226,0.0377741935483871,0.8792580645161291,2973.0,0.9255675474437993,54.88540410088552,6.9356136820879035,0.8217288933734203,67,0.187,1.294,0.021,0.023,0.187
24106036,2024-07-27,2830C20MMNC,119.3,10.35,10251.0,1290.0,772.0,3917.0,1726.0,258.0,0.0,426.0,1561.0,0.0,0.13906451612903226,0.0377741935483871,0.8792580645161291,1984.0,0.9201696876134194,3.5708298407077046,7.946511627900817,0.8699596774189163,17,0.23,0.849,0.02,0.023,0.178
24106028,2024-07-27,2062BK1,128.8,11.85,11307.0,1983.0,832.0,4348.0,1736.0,258.0,0.0,6455.0,1053.0,0.0,0.13906451612903226,0.0377741935483871,0.8792580645161291,1994.0,0.915748311404794,50.11645962694009,5.701966717092435,0.8706118355060829,6,0.19,0.79,0.025,0.03,0.2
24106026,2024-07-27,SEQRFE550D,126.4,11.86,10944.0,1962.0,780.0,4339.0,1733.0,257.0,0.0,6298.0,1125.0,0.0,0.13906451612903226,0.0377741935483871,0.8792580645161291,1990.0,0.914219586280094,49.82594936669441,5.577981651373304,0.8708542713563463,73,0.23,0.88,0.023,0.028,0.2
24106022,2024-07-27,2062BK1,126.0,11.69,11976.0,1800.0,795.0,4109.0,1729.0,302.0,0.0,6341.0,1116.0,0.0,0.13906451612903226,0.0377741935483871,0.8792580645161291,2031.0,0.9150991357330591,50.32539682499742,6.653333333329637,0.8513047759720083,6,0.19,0.77,0.027,0.026,0.18
24106018,2024-07-27,2830C20MMNAK,122.22,0.0,9975.0,1548.0,805.0,4028.0,1737.0,298.0,0.0,5026.0,1328.0,0.0,0.13906451612903226,0.0377741935483871,0.8792580645161291,2035.0,0.999999999991818,41.12256586449744,6.4437984496082406,0.8535626535622342,16,0.204,0.744,0.029,0.022,0.171
24106016,2024-07-27,S.TOWER6VAN,121.26,12.78,11454.0,930.0,800.0,3542.0,2423.0,122.0,525.0,4281.0,2941.0,0.0,0.13906451612903226,0.0377741935483871,0.8792580645161291,3070.0,0.9046553267613799,35.30430479931301,12.316129032244822,0.7892508143319905,67,0.18,1.344,0.026,0.029,0.199
24106014,2024-07-27,2062BK1,120.1,11.86,12282.0,0.0,848.0,4348.0,1834.0,281.0,0.0,310.0,1198.0,0.0,0.13906451612903226,0.0377741935483871,0.8792580645161291,2115.0,0.9101242800779774,2.5811823480218052,12282000000000.0,0.8671394799050274,6,0.193,0.759,0.018,0.024,0.168
24106011,2024-07-27,2062BK1,126.47,11.61,12756.0,0.0,795.0,5046.0,1728.0,277.0,0.0,5938.0,1393.0,0.0,0.13906451612903226,0.0377741935483871,0.8792580645161291,2005.0,0.9159183082204816,46.9518462872859,12756000000000.0,0.861845386533236,6,0.2,0.76,0.03,0.025,0.19
24106062,2024-07-27,S.TOWER6VAN,117.47,10.82,9693.0,1332.0,627.0,3078.0,2470.0,92.0,518.0,6243.0,999.0,0.0,0.13906451612903226,0.0377741935483871,0.8792580645161291,3080.0,0.9156598331832906,53.14548395289737,7.277027027021564,0.8019480519477916,67,0.185,1.353,0.024,0.023,0.198
24106060,2024-07-27,S.TOWER6VAN,121.13,10.08,9510.0,2010.0,782.0,3500.0,2429.0,0.0,470.0,6557.0,1073.0,0.0,0.13906451612903226,0.0377741935483871,0.8792580645161291,2899.0,0.9231765871433337,54.131924378319724,4.7313432835797355,0.837875129354661,67,0.181,1.383,0.023,0.026,0.218
24106058,2024-07-27,2062BK1,116.39,11.75,9252.0,1488.0,804.0,3124.0,1726.0,271.0,0.0,6376.0,976.0,0.0,0.13906451612903226,0.0377741935483871,0.8792580645161291,1997.0,0.9083034181293251,54.78133860250209,6.217741935479692,0.8642964446665677,6,0.19,0.81,0.025,0.029,0.2
24106030,2024-07-27,S.TOWER6VAN,126.2,11.85,10647.0,1974.0,784.0,4120.0,2436.0,77.0,412.0,6346.0,1056.0,0.0,0.13906451612903226,0.0377741935483871,0.8792580645161291,2925.0,0.9141615356688579,50.28526148930043,5.393617021273863,0.8328205128202281,67,0.168,1.312,0.02,0.026,0.188
24306073,2024-07-28,2062BK1,125.8,9.83,8766.0,663.0,687.0,5074.0,1738.0,271.0,0.0,6124.0,977.0,0.0,0.1607777777777778,0.03148148148148148,0.9715555555555555,2009.0,0.9275234092683955,48.68044515064642,13.221719456993632,0.8651070184166924,6,0.21,0.78,0.033,0.035,0.21
24106099,2024-07-28,2062BK1,127.99,9.89,10893.0,0.0,787.0,5458.0,1725.0,280.0,0.0,6505.0,1080.0,0.0,0.1607777777777778,0.03148148148148148,0.9715555555555555,2005.0,0.928270960248562,50.82428314672377,10893000000000.0,0.8603491271816158,6,0.2,0.76,0.023,0.023,0.18
24306077,2024-07-28,2062BK1,128.0,10.0,10692.0,0.0,699.0,5224.0,1756.0,282.0,0.0,5717.0,930.0,262.0,0.1607777777777778,0.03148148148148148,0.9715555555555555,2038.0,0.9275362318773368,44.66406249965107,10692000000000.0,0.8616290480859364,6,0.16,0.73,0.02,0.028,0.21
24306079,2024-07-28,2062BK1,123.59,9.89,9351.0,663.0,699.0,4900.0,1644.0,264.0,193.0,6058.0,976.0,0.0,0.1607777777777778,0.03148148148148148,0.9715555555555555,2101.0,0.9259065028399317,49.01691075290058,14.104072398168773,0.7824845311752582,6,0.2,0.77,0.022,0.025,0.22
24306081,2024-07-28,2062BK1,124.74,9.89,9033.0,663.0,708.0,5062.0,1666.0,254.0,204.0,5637.0,900.0,324.0,0.1607777777777778,0.03148148148148148,0.9715555555555555,2124.0,0.9265394042863662,45.18999518963292,13.624434389119722,0.7843691148772202,6,0.19,0.85,0.024,0.026,0.16
24306116,2024-07-28,2062BK1,131.75,9.9,9927.0,2010.0,809.0,3682.0,1711.0,264.0,0.0,6828.0,1068.0,0.0,0.1607777777777778,0.03148148148148148,0.9715555555555555,1975.0,0.9301094246316265,51.825426944578176,4.938805970146797,0.866329113923612,6,0.2,0.76,0.028,0.015,0.2
24306085,2024-07-28,SEQRFE550D,118.37,8.98,11466.0,789.0,801.0,3405.0,1733.0,281.0,0.0,1620.0,1465.0,0.0,0.1607777777777778,0.03148148148148148,0.9715555555555555,2014.0,0.9294856694076993,13.68590014350185,14.532319391616562,0.8604766633560772,73,0.21,0.9,0.023,0.016,0.2
24306089,2024-07-28,SEQRFE550D,116.63,9.9,11100.0,1083.0,801.0,3418.0,1677.0,281.0,0.0,6043.0,1520.0,673.0,0.1607777777777778,0.03148148148148148,0.9715555555555555,1958.0,0.9217576859170018,51.81342707663711,10.249307479214913,0.8564862104183573,73,0.23,0.86,0.02,0.02,0.21
24306091,2024-07-28,2062BK1,123.84,9.9,10581.0,906.0,798.0,2336.0,1684.0,272.0,0.0,6411.0,1138.0,0.0,0.1607777777777778,0.03148148148148148,0.9715555555555555,1956.0,0.9259757738827129,51.76841085229515,11.678807947006977,0.8609406952960834,6,0.2,0.74,0.023,0.024,0.19
24306096,2024-07-28,S.TOWER6VAN,126.44,10.24,10290.0,675.0,806.0,2733.0,2656.0,102.0,602.0,6400.0,1068.0,287.0,0.1607777777777778,0.03148148148148148,0.9715555555555555,3360.0,0.9250804799464071,50.61689338776798,15.24444444442186,0.7904761904759552,67,0.2,1.32,0.029,0.024,0.21
24306071,2024-07-28,S.TOWER6VAN,127.3,9.99,8541.0,1329.0,709.0,4650.0,2629.0,108.0,451.0,6100.0,1018.0,228.0,0.1607777777777778,0.03148148148148148,0.9715555555555555,3188.0,0.9272343215024603,47.91830322036199,6.426636568843922,0.8246549560850612,67,0.197,1.412,0.032,0.025,0.222
24306083,2024-07-28,2830C20MMNC,122.34,9.9,9375.0,654.0,696.0,5102.0,1662.0,254.0,208.0,5681.0,920.0,306.0,0.1607777777777778,0.03148148148148148,0.9715555555555555,2124.0,0.9251361161454542,46.43616151670397,14.334862385299182,0.7824858757058463,17,0.17,0.8,0.025,0.031,0.16
24106097,2024-07-28,2062BK1,126.24,10.82,10992.0,0.0,835.0,4928.0,1727.0,285.0,0.0,6359.0,1062.0,357.0,0.1607777777777778,0.03148148148148148,0.9715555555555555,2012.0,0.9210564716115492,50.37230671696473,10992000000000.0,0.8583499005959948,6,0.22,0.82,0.027,0.023,0.18
24106074,2024-07-28,S.TOWER6VAN,124.7,10.5,9978.0,1794.0,792.0,2954.0,2430.0,118.0,521.0,6541.0,1091.0,0.0,0.1607777777777778,0.03148148148148148,0.9715555555555555,3069.0,0.922337278099687,52.45388933398192,5.5618729096958965,0.7917888563047274,67,0.187,1.343,0.031,0.024,0.209
24106094,2024-07-28,S.TOWER6VAN,129.67,9.66,10974.0,1113.0,805.0,4488.0,2477.0,102.0,474.0,6492.0,1083.0,0.0,0.1607777777777778,0.03148148148148148,0.9715555555555555,3053.0,0.9306681977970958,50.065551013726655,9.859838274923757,0.8113331149686173,67,0.18,1.31,0.035,0.021,0.19
24106092,2024-07-28,1786500D,126.17,10.34,10887.0,1101.0,802.0,4106.0,1682.0,302.0,0.0,6407.0,1070.0,0.0,0.1607777777777778,0.03148148148148148,0.9715555555555555,1984.0,0.924254633353423,50.78069271577411,9.888283378737613,0.8477822580640888,2,0.17,0.8,0.025,0.024,0.21
24106090,2024-07-28,2830C20MMNC,117.59,10.24,10305.0,1110.0,792.0,3480.0,1682.0,284.0,0.0,6297.0,1032.0,0.0,0.1607777777777778,0.03148148148148148,0.9715555555555555,1966.0,0.9198936086918572,53.55047197845437,9.28378378377542,0.8555442522884763,17,0.21,0.81,0.031,0.024,0.22
24106088,2024-07-28,2830C20MMNC,119.41,9.55,9858.0,1092.0,800.0,2840.0,1679.0,285.0,0.0,6134.0,1029.0,0.0,0.1607777777777778,0.03148148148148148,0.9715555555555555,1964.0,0.9259460297694948,51.36923205718642,9.02747252746426,0.8548879837062857,17,0.201,0.74,0.019,0.018,0.211
24106087,2024-07-28,2830C20MMNC,120.6,0.0,10596.0,0.0,792.0,3781.0,1725.0,288.0,0.0,5907.0,979.0,0.0,0.1607777777777778,0.03148148148148148,0.9715555555555555,2013.0,0.9999999999917081,48.98009950208142,10596000000000.0,0.8569299552901853,17,0.21,0.77,0.024,0.02,0.16
24106086,2024-07-28,C20MMNATLT,123.07,8.98,10326.0,2004.0,825.0,4563.0,1737.0,298.0,0.0,6335.0,1093.0,0.0,0.1607777777777778,0.03148148148148148,0.9715555555555555,2035.0,0.931995456259508,51.474770455419886,5.152694610775872,0.8535626535622342,41,0.197,0.865,0.019,0.026,0.22
