Repository: SiddharthKumar268/FerroMind

# FerroMind
*Ferro-Alloy Optimisation using Machine Learning*
**SAIL Durgapur Steel Plant | Steel Melting Shop**
Intern: Siddharth Kumar | FY 2023-24 to FY 2025-26

---

## Quick Start

```bash

# 2. Place raw Excel files in data/raw/

## Dataset

| | |
|---|---|
| Total heats after cleaning | 47,421 |
| Training set | 37,936 heats (Apr 2023 – Jun 2025) |
| Test set | 9,485 heats (Jun 2025 – Dec 2025) |
| Input features | 21 (16 raw + 5 engineered) |
| Target variables | Mn, Si, C, S, P |
| BOF grades | 76 distinct grades |
| Split method | Chronological 80/20 — no shuffle, no leakage |

---

File: data/processed/sms_train.csv (part 151 of 253)
Heat_Number,Date,BOF Grade Code,Hot Metal Addn. Weight,Scrap Addn. Weight,Lime Into Converter,Dolomite Into Converter,Lime Into Ladle,Iron Ore Into Converter,SIMN Into Ladle,FESI Into Ladle,FEMN Into Ladle,Measered O2 Mainblow II,Duration of Mainblow I/II,Measered O2 2nd Blow,HM_P,HM_S,HM_Si,Total_FA_Ladle,HM_Ratio,O2_per_ton_HM,Lime_Dolo_Ratio,SiMn_FA_Fraction,Grade_Encoded,C,Mn,P,S,Si
24106082,2024-07-28,SAILTOWER6VA,121.82,10.0,11223.0,1974.0,787.0,3965.0,2423.0,0.0,524.0,6715.0,1151.0,0.0,0.1607777777777778,0.03148148148148148,0.9715555555555555,2947.0,0.9241389773864047,55.12231160683695,5.685410334343625,0.8221920597214719,68,0.189,1.343,0.03,0.015,0.239
24106080,2024-07-28,C20MMNATLT,125.73,10.0,10662.0,2142.0,810.0,3900.0,1786.0,301.0,0.0,6530.0,1131.0,0.0,0.1607777777777778,0.03148148148148148,0.9715555555555555,2087.0,0.9263243203350304,51.936689731552235,4.977591036412242,0.8557738380446307,41,0.193,0.784,0.024,0.026,0.196
24106078,2024-07-28,C20MMNATLT,125.43,10.0,11214.0,2127.0,801.0,3888.0,1794.0,299.0,0.0,6730.0,1164.0,0.0,0.1607777777777778,0.03148148148148148,0.9715555555555555,2093.0,0.9261611164370808,53.65542533641349,5.272214386457324,0.8571428571424476,41,0.19,0.804,0.028,0.021,0.218
24306098,2024-07-28,S.TOWER6VAN,126.0,9.87,11250.0,675.0,792.0,2751.0,2681.0,102.0,593.0,6465.0,1137.0,230.0,0.1607777777777778,0.03148148148148148,0.9715555555555555,3376.0,0.9273570324506708,51.30952380911659,16.666666666641976,0.7941350710898122,67,0.178,1.292,0.026,0.02,0.198
24106068,2024-07-28,S.TOWER6VAN,123.91,8.98,9573.0,741.0,782.0,2793.0,2484.0,118.0,521.0,6187.0,3299.0,0.0,0.1607777777777778,0.03148148148148148,0.9715555555555555,3123.0,0.9324253141625976,49.93140182350148,12.919028340063537,0.7953890489910997,67,0.165,1.364,0.03,0.029,0.204
24106066,2024-07-28,S.TOWER6VAN,122.73,10.82,8514.0,1971.0,805.0,2641.0,2474.0,102.0,474.0,6494.0,1002.0,0.0,0.1607777777777778,0.03148148148148148,0.9715555555555555,3050.0,0.918981654804051,52.912898231460005,4.319634703194155,0.8111475409833406,67,0.175,1.327,0.03,0.027,0.21
24106064,2024-07-28,S.TOWER6VAN,122.49,9.89,8499.0,1941.0,785.0,2210.0,2491.0,105.0,468.0,6529.0,1014.0,0.0,0.1607777777777778,0.03148148148148148,0.9715555555555555,3064.0,0.925290829423438,53.302310392249964,4.378670788251222,0.8129895561355049,67,0.174,1.387,0.029,0.032,0.217
24106095,2024-07-28,2062BK1,123.85,9.89,11070.0,0.0,790.0,5099.0,1740.0,284.0,0.0,6300.0,1139.0,312.0,0.1607777777777778,0.03148148148148148,0.9715555555555555,2024.0,0.9260505458282784,50.867985465879144,11070000000000.0,0.8596837944659784,6,0.22,0.82,0.031,0.025,0.2
24306100,2024-07-28,S.TOWER6VAN,128.65,9.87,11298.0,669.0,806.0,2998.0,2650.0,106.0,601.0,6561.0,1207.0,0.0,0.1607777777777778,0.03148148148148148,0.9715555555555555,3357.0,0.9287467513649383,50.99883404546445,16.88789237665637,0.7893952934165059,67,0.196,1.35,0.039,0.023,0.199
24306114,2024-07-28,SEQRFE550D,130.9,9.9,10284.0,1887.0,853.0,4145.0,1683.0,265.0,0.0,6932.0,1081.0,0.0,0.1607777777777778,0.03148148148148148,0.9715555555555555,1948.0,0.9296874999933972,52.956455308991934,5.44992050874115,0.8639630390139302,73,0.21,0.86,0.032,0.022,0.2
24306104,2024-07-28,2062BK1,127.2,10.0,9963.0,1842.0,799.0,4169.0,1712.0,268.0,0.0,7001.0,1089.0,0.0,0.1607777777777778,0.03148148148148148,0.9715555555555555,1980.0,0.9271137026171495,55.03930817566793,5.408794788270679,0.864646464646028,6,0.2,0.76,0.025,0.017,0.24
24106125,2024-07-28,2830C20MMNC,126.51,0.0,10983.0,1554.0,854.0,4003.0,1742.0,260.0,0.0,5855.0,972.0,0.0,0.1607777777777778,0.03148148148148148,0.9715555555555555,2002.0,0.9999999999920954,46.280926408613695,7.06756756756302,0.8701298701294355,17,0.2,0.77,0.029,0.018,0.18
24106123,2024-07-28,2062BK1,121.56,10.0,10725.0,1548.0,795.0,3751.0,1685.0,261.0,0.0,6321.0,1051.0,0.0,0.1607777777777778,0.03148148148148148,0.9715555555555555,1946.0,0.9239890544168138,51.99901283274104,6.928294573638936,0.8658787255905108,6,0.2,0.76,0.023,0.024,0.23
24106119,2024-07-28,SEQRFE550D,127.4,10.0,12087.0,1101.0,792.0,4943.0,1736.0,271.0,0.0,6488.0,1022.0,0.0,0.1607777777777778,0.03148148148148148,0.9715555555555555,2007.0,0.9272197962086811,50.926216640102616,10.978201634867412,0.864972595913869,73,0.21,0.89,0.026,0.018,0.23
24306102,2024-07-28,SEQRFE550D,124.14,10.21,11520.0,0.0,696.0,2712.0,1745.0,274.0,0.0,6667.0,1327.0,0.0,0.1607777777777778,0.03148148148148148,0.9715555555555555,2019.0,0.9240044659402755,53.70549379689298,11520000000000.0,0.8642892521045744,73,0.23,0.86,0.024,0.018,0.22
24106115,2024-07-28,SEQRFE550D,128.71,10.0,10911.0,975.0,772.0,4395.0,1736.0,274.0,0.0,6550.0,1070.0,0.0,0.1607777777777778,0.03148148148148148,0.9715555555555555,2010.0,0.9279071443953003,50.88959676753252,11.190769230757754,0.8636815920393713,73,0.218,0.86,0.032,0.018,0.241
24106113,2024-07-28,2062BK1,128.4,9.9,11313.0,1335.0,815.0,5093.0,1727.0,271.0,0.0,6536.0,1030.0,0.0,0.1607777777777778,0.03148148148148148,0.9715555555555555,1998.0,0.9284164858935039,50.903426790880815,8.47415730336444,0.8643643643639317,6,0.21,0.8,0.031,0.019,0.2
24106111,2024-07-28,SEQRFE550D,129.5,10.0,11478.0,846.0,797.0,4267.0,1727.0,264.0,0.0,6577.0,1036.0,0.0,0.1607777777777778,0.03148148148148148,0.9715555555555555,1991.0,0.9283154121797255,50.78764478725261,13.567375886508787,0.8674033149166914,73,0.22,0.84,0.027,0.022,0.17
24106105,2024-07-28,2830C20MMNC,129.4,10.1,9969.0,0.0,531.0,4415.0,1723.0,278.0,0.0,6598.0,1064.0,0.0,0.1607777777777778,0.03148148148148148,0.9715555555555555,2001.0,0.9275985663015944,50.98918083422729,9969000000000.0,0.861069465266936,17,0.21,0.85,0.021,0.018,0.21
24106103,2024-07-28,SEQRFE550D,128.67,9.9,10995.0,0.0,785.0,4806.0,1726.0,284.0,0.0,6027.0,1174.0,0.0,0.1607777777777778,0.03148148148148148,0.9715555555555555,2010.0,0.9285559644877783,46.840755420479994,10995000000000.0,0.8587064676612643,73,0.22,0.84,0.025,0.02,0.23
24306126,2024-07-28,SEQRFE550D,124.24,10.82,10911.0,2100.0,696.0,4473.0,1725.0,275.0,0.0,6251.0,1087.0,291.0,0.1607777777777778,0.03148148148148148,0.9715555555555555,2000.0,0.919887457419518,50.31390856366457,5.195714285711811,0.8624999999995687,73,0.21,0.9,0.034,0.023,0.23
24106117,2024-07-28,C20MMNATLT,129.6,10.21,11544.0,990.0,622.0,5957.0,1733.0,267.0,0.0,6002.0,1132.0,0.0,0.1607777777777778,0.03148148148148148,0.9715555555555555,2000.0,0.926972319569938,46.31172839470439,11.660606060594283,0.8664999999995667,41,0.18,0.72,0.024,0.02,0.19
24306120,2024-07-28,2062BK1,129.4,10.83,10452.0,2442.0,856.0,3911.0,1701.0,365.0,0.0,6759.0,1359.0,0.0,0.1607777777777778,0.03148148148148148,0.9715555555555555,2066.0,0.9227697354280626,52.233384852764814,4.280098280096527,0.8233301064855647,6,0.19,0.76,0.025,0.024,0.24
24306118,2024-07-28,2062BK1,127.1,10.82,10473.0,2013.0,724.0,4491.0,1684.0,264.0,0.0,6705.0,1041.0,0.0,0.1607777777777778,0.03148148148148148,0.9715555555555555,1948.0,0.9215487238912302,52.75373721437645,5.202682563335716,0.8644763860365172,6,0.2,0.78,0.031,0.022,0.22
24106101,2024-07-28,S.TOWER6VAN,127.35,9.9,11523.0,555.0,797.0,6117.0,2483.0,102.0,460.0,6366.0,1086.0,326.0,0.1607777777777778,0.03148148148148148,0.9715555555555555,3045.0,0.927868852452256,49.98822143659216,20.762162162124753,0.8154351395728028,67,0.196,1.32,0.028,0.018,0.209
24306112,2024-07-28,2062BK1,125.12,10.82,10164.0,2358.0,851.0,3966.0,1733.0,261.0,0.0,6881.0,1086.0,0.0,0.1607777777777778,0.03148148148148148,0.9715555555555555,1994.0,0.9204060614909491,54.99520460314102,4.310432569972726,0.8691073219654618,6,0.18,0.77,0.026,0.018,0.19
24306110,2024-07-28,S.TOWER6VAN,129.1,10.82,9792.0,2130.0,804.0,4367.0,2458.0,102.0,617.0,6734.0,1046.0,0.0,0.1607777777777778,0.03148148148148148,0.9715555555555555,3177.0,0.9226700971918049,52.161115414003405,4.597183098589391,0.773685867170043,67,0.18,1.32,0.027,0.018,0.25
24306108,2024-07-28,S.TOWER6VAN,118.3,10.1,9738.0,2118.0,909.0,4186.0,2457.0,105.0,597.0,6387.0,994.0,0.0,0.1607777777777778,0.03148148148148148,0.9715555555555555,3159.0,0.9213395638557528,53.989856297092224,4.597733711045988,0.7777777777775315,67,0.192,1.319,0.025,0.017,0.226
24306107,2024-07-28,SEQRFE550D,129.1,9.89,9924.0,2091.0,729.0,4047.0,1762.0,258.0,0.0,6851.0,1064.0,0.0,0.1607777777777778,0.03148148148148148,0.9715555555555555,2020.0,0.9288438017056706,53.06738962003821,4.746054519366453,0.8722772277223405,73,0.22,0.85,0.023,0.019,0.21
24306106,2024-07-28,S.TOWER6VAN,127.1,8.97,10032.0,1725.0,804.0,3719.0,2386.0,102.0,596.0,6789.0,1058.0,0.0,0.1607777777777778,0.03148148148148148,0.9715555555555555,3084.0,0.9340780480566321,53.414634145921205,5.8156521739096725,0.7736705577169994,67,0.186,1.364,0.03,0.019,0.196
24306124,2024-07-28,2062BK1,123.42,9.9,10440.0,2364.0,704.0,4554.0,1745.0,281.0,0.0,6126.0,1029.0,297.0,0.1607777777777778,0.03148148148148148,0.9715555555555555,2026.0,0.9257425742504821,49.63539134621912,4.416243654820467,0.8613030602167516,6,0.17,0.73,0.028,0.017,0.19
24306021,2024-07-29,R34,120.2,11.85,11640.0,2793.0,900.0,3687.0,1255.0,258.0,0.0,6811.0,1081.0,0.0,0.14913333333333334,0.0335,0.8639,1513.0,0.9102612646655792,56.66389351034389,4.167561761545231,0.8294778585586058,66,0.63,0.74,0.019,0.026,0.22
24106175,2024-07-29,S.TOWER6VAN,120.76,9.86,9600.0,1803.0,681.0,4412.0,2487.0,129.0,479.0,5271.0,1046.0,0.0,0.14913333333333334,0.0335,0.8639,3095.0,0.9245138569826634,43.6485591251768,5.3244592346060315,0.8035541195473979,67,0.18,1.4,0.031,0.027,0.18
24106135,2024-07-29,2830C20MMNC,127.14,8.25,10845.0,1560.0,780.0,5425.0,1730.0,373.0,0.0,6501.0,1074.0,0.0,0.14913333333333334,0.0335,0.8639,2103.0,0.939064923547241,51.1326097211646,6.951923076918621,0.8226343319064087,17,0.202,0.755,0.037,0.014,0.18
24106137,2024-07-29,2062BK1,126.4,10.83,11649.0,1548.0,604.0,5000.0,1829.0,162.0,0.0,4989.0,869.0,0.0,0.14913333333333334,0.0335,0.8639,1991.0,0.9210813961894551,39.469936708548495,7.525193798444751,0.9186338523350484,6,0.2,0.77,0.022,0.021,0.22
24106139,2024-07-29,2062BK1,128.19,9.9,11532.0,1104.0,744.0,4611.0,1790.0,304.0,0.0,6455.0,1223.0,0.0,0.14913333333333334,0.0335,0.8639,2094.0,0.928307625454933,50.3549418827494,10.445652173903582,0.85482330467963,6,0.2,0.78,0.031,0.024,0.21
24106141,2024-07-29,2062BK1,122.43,9.9,10521.0,0.0,792.0,4487.0,1683.0,297.0,0.0,6392.0,1088.0,250.0,0.14913333333333334,0.0335,0.8639,1980.0,0.9251870324119611,52.209425793905005,10521000000000.0,0.8499999999995708,6,0.19,0.8,0.042,0.023,0.21
24106160,2024-07-29,C20MMNACU,124.11,10.0,10920.0,0.0,734.0,3083.0,1828.0,277.0,0.0,6581.0,1080.0,0.0,0.14913333333333334,0.0335,0.8639,2105.0,0.9254343449338197,53.02554185760192,10920000000000.0,0.868408551068471,39,0.18,0.8,0.018,0.027,0.2
24106145,2024-07-29,2062BK1,120.65,10.83,10989.0,0.0,782.0,4849.0,1729.0,298.0,0.0,6167.0,1060.0,267.0,0.14913333333333334,0.0335,0.8639,2027.0,0.917630057796489,51.114794860745,10989000000000.0,0.852984706462332,6,0.2,0.78,0.035,0.023,0.22
24106147,2024-07-29,2062BK1,121.53,11.75,11043.0,0.0,835.0,4864.0,1726.0,305.0,0.0,5998.0,1022.0,0.0,0.14913333333333334,0.0335,0.8639,2031.0,0.9118397358875163,49.35406895376159,11043000000000.0,0.8498276710975629,6,0.21,0.8,0.028,0.021,0.2
24106151,2024-07-29,2062BK1,126.9,9.89,11535.0,2706.0,822.0,3032.0,1830.0,345.0,0.0,6554.0,1319.0,0.0,0.14913333333333334,0.0335,0.8639,2175.0,0.9276993932237173,51.64696611464423,4.262749445674699,0.8413793103444408,6,0.19,0.8,0.02,0.019,0.19
24106167,2024-07-29,R34,130.5,0.0,10032.0,1215.0,907.0,1518.0,1129.0,254.0,0.0,6252.0,1041.0,0.0,0.14913333333333334,0.0335,0.8639,1383.0,0.9999999999923372,47.90804597664439,8.256790123449994,0.816341287056532,66,0.63,0.76,0.022,0.025,0.22
24106169,2024-07-29,C20MMNACU,123.37,10.32,9393.0,1236.0,749.0,3192.0,1732.0,246.0,0.0,6218.0,1015.0,0.0,0.14913333333333334,0.0335,0.8639,1978.0,0.9228064926253063,50.40123206573396,7.599514563100648,0.8756319514656847,39,0.21,0.85,0.019,0.024,0.24
24106143,2024-07-29,2062BK1,116.67,11.87,10956.0,0.0,793.0,4613.0,1730.0,305.0,0.0,6108.0,1146.0,0.0,0.14913333333333334,0.0335,0.8639,2035.0,0.9076552045985091,52.35278991983927,10956000000000.0,0.8501228501224324,6,0.19,0.79,0.036,0.02,0.2
24106133,2024-07-29,2062BK1,130.07,8.56,11205.0,2004.0,887.0,5475.0,1736.0,275.0,0.0,6507.0,1061.0,0.0,0.14913333333333334,0.0335,0.8639,2011.0,0.938252903405192,50.02690858729895,5.591317365266671,0.8632521133760004,6,0.2,0.78,0.023,0.014,0.21
24306159,2024-07-29,C20MMNACU,119.84,10.0,11124.0,915.0,801.0,3597.0,1749.0,312.0,0.0,6223.0,1235.0,0.0,0.14913333333333334,0.0335,0.8639,2061.0,0.9229821318474817,51.927570093024634,12.15737704916704,0.8486171761276814,39,0.207,0.717,0.02,0.022,0.185
24306057,2024-07-29,2062BK1,122.09,10.23,9696.0,984.0,798.0,3930.0,1790.0,272.0,0.0,6296.0,1050.0,375.0,0.14913333333333334,0.0335,0.8639,2062.0,0.9226874244186618,51.568515029473595,9.853658536575352,0.8680892337532162,6,0.18,0.76,0.033,0.028,0.18
24106131,2024-07-29,2830C20MMNC,124.8,10.83,11400.0,2001.0,982.0,4803.0,1736.0,278.0,0.0,5856.0,1108.0,0.0,0.14913333333333334,0.0335,0.8639,2014.0,0.9201504091947199,46.923076922700936,5.697151424285009,0.8619662363451529,17,0.196,0.77,0.025,0.021,0.227
24306174,2024-07-29,C20MMNACU,123.5,9.09,11436.0,1059.0,804.0,3280.0,1711.0,274.0,0.0,6394.0,1342.0,0.0,0.14913333333333334,0.0335,0.8639,1985.0,0.9314427935671511,51.7732793518075,10.798866855513882,0.8619647355159386,39,0.2,0.75,0.015,0.02,0.24
24106127,2024-07-29,2062BK1,127.59,10.0,10488.0,1563.0,787.0,4481.0,1735.0,267.0,0.0,5648.0,1081.0,0.0,0.14913333333333334,0.0335,0.8639,2002.0,0.9273202994336266,44.26679206799697,6.710172744717396,0.8666333666329338,6,0.2,0.77,0.033,0.013,0.22
24106121,2024-07-29,2830C20MMNC,128.19,10.0,12552.0,1098.0,690.0,3716.0,1731.0,265.0,0.0,4052.0,3892.0,0.0,0.14913333333333334,0.0335,0.8639,1996.0,0.9276358636592544,31.609329900681733,11.431693989060626,0.8672344689374413,17,0.204,0.746,0.025,0.02,0.184
24306163,2024-07-29,S.TOWER6VAN,124.56,9.89,10992.0,1977.0,804.0,3726.0,2545.0,125.0,498.0,5132.0,1369.0,0.0,0.14913333333333334,0.0335,0.8639,3168.0,0.9264410561478139,41.20102761688182,5.559939301969874,0.803345959595706,67,0.19,1.335,0.026,0.026,0.204
24306162,2024-07-29,C20MMNACU,125.6,9.76,11121.0,1263.0,798.0,4590.0,1758.0,289.0,0.0,6168.0,1049.0,0.0,0.14913333333333334,0.0335,0.8639,2047.0,0.9278959810806156,49.10828025438608,8.80522565319968,0.8588177821197563,39,0.21,0.769,0.023,0.025,0.212
24306161,2024-07-29,S.TOWER6VAN,127.7,9.89,11175.0,690.0,793.0,1815.0,2546.0,125.0,501.0,6416.0,1279.0,0.0,0.14913333333333334,0.0335,0.8639,3172.0,0.9281197761397768,50.24275646006075,16.19565217388957,0.8026481715003775,67,0.185,1.309,0.026,0.023,0.203
24306158,2024-07-29,S.TOWER6VAN,125.6,10.2,9735.0,2898.0,801.0,3932.0,2464.0,85.0,609.0,6346.0,1022.0,0.0,0.14913333333333334,0.0335,0.8639,3158.0,0.924889543439434,50.5254777066041,3.359213250516439,0.7802406586444648,67,0.185,1.311,0.024,0.022,0.208
24306157,2024-07-29,S.TOWER6VAN,124.6,10.82,11355.0,927.0,801.0,2862.0,2342.0,75.0,614.0,6315.0,1136.0,0.0,0.14913333333333334,0.0335,0.8639,3031.0,0.9201004282903553,50.682182985147016,12.249190938498113,0.7726822830746378,67,0.17,1.32,0.024,0.024,0.24
24106129,2024-07-29,1786550D,126.0,12.68,10194.0,1548.0,799.0,3983.0,1739.0,277.0,0.0,5795.0,1891.0,0.0,0.14913333333333334,0.0335,0.8639,2016.0,0.9085664839853723,45.992063491698474,6.585271317825203,0.8625992063487785,3,0.22,0.85,0.04,0.03,0.23
24306155,2024-07-29,S.TOWER6VAN,123.5,9.89,11112.0,1461.0,798.0,3087.0,2571.0,125.0,495.0,5913.0,982.0,0.0,0.14913333333333334,0.0335,0.8639,3191.0,0.9258565109758915,47.87854250973378,7.605749486647771,0.8057035412093997,67,0.189,1.332,0.024,0.02,0.197
24306154,2024-07-29,S.TOWER6VAN,127.95,0.0,11853.0,1008.0,801.0,3036.0,2563.0,123.0,499.0,6661.0,1539.0,0.0,0.14913333333333334,0.0335,0.8639,3185.0,0.9999999999921845,52.05939820201595,11.758928571416906,0.804709576137895,67,0.2,1.38,0.026,0.021,0.2
24306153,2024-07-29,S.TOWER6VAN,124.3,12.0,11172.0,654.0,702.0,4002.0,2603.0,121.0,525.0,6455.0,1391.0,0.0,0.14913333333333334,0.0335,0.8639,3249.0,0.9119589141532505,51.93081254986379,17.08256880731333,0.8011695906430283,67,0.18,1.392,0.022,0.023,0.224
24306156,2024-07-29,2062BK1,121.2,10.0,10869.0,1656.0,806.0,3468.0,1758.0,264.0,0.0,5740.0,961.0,0.0,0.14913333333333334,0.0335,0.8639,2022.0,0.9237804877978372,47.3597359732066,6.563405797097486,0.8694362017799855,6,0.19,0.74,0.019,0.024,0.18
24306150,2024-07-29,S.TOWER6VAN,127.26,10.82,11040.0,441.0,696.0,3421.0,2535.0,115.0,498.0,6495.0,1662.0,0.0,0.14913333333333334,0.0335,0.8639,3148.0,0.9216396291937888,51.037246581399984,25.03401360538541,0.8052731893263008,67,0.191,1.327,0.026,0.026,0.24
24306148,2024-07-29,S.TOWER6VAN,128.48,9.9,11397.0,453.0,704.0,4090.0,2538.0,122.0,504.0,6495.0,1384.0,371.0,0.14913333333333334,0.0335,0.8639,3164.0,0.9284578696276308,50.55261519263269,25.158940397295456,0.8021491782551194,67,0.18,1.28,0.025,0.021,0.23
24306146,2024-07-29,S.TOWER6VAN,122.58,9.68,10959.0,468.0,735.0,2345.0,2551.0,115.0,501.0,6599.0,1573.0,0.0,0.14913333333333334,0.0335,0.8639,3167.0,0.9268108271516196,53.83423070603823,23.41666666661663,0.8054941585093762,67,0.168,1.268,0.035,0.023,0.24
24306144,2024-07-29,2062BK1,117.18,10.24,11526.0,447.0,571.0,3639.0,1763.0,277.0,0.0,6450.0,1125.0,0.0,0.14913333333333334,0.0335,0.8639,2040.0,0.9196358499378462,55.04352278498853,25.785234899271174,0.8642156862740862,6,0.2,0.78,0.022,0.023,0.2
24306142,2024-07-29,S.TOWER6VAN,126.03,10.08,11352.0,630.0,693.0,3269.0,2562.0,115.0,497.0,6297.0,1114.0,285.0,0.14913333333333334,0.0335,0.8639,3174.0,0.9259422525830141,49.964294215266484,18.019047619019016,0.8071833648390652,67,0.16,1.27,0.02,0.021,0.18
24306140,2024-07-29,S.TOWER6VAN,125.0,10.21,11097.0,984.0,701.0,4597.0,2605.0,119.0,556.0,6114.0,1196.0,0.0,0.14913333333333334,0.0335,0.8639,3280.0,0.9244878337332706,48.9119999996087,11.277439024378783,0.7942073170729286,67,0.186,1.25,0.021,0.018,0.221
24306138,2024-07-29,2062BK1,128.5,9.89,10833.0,1419.0,701.0,4402.0,1770.0,258.0,0.0,6416.0,1114.0,354.0,0.14913333333333334,0.0335,0.8639,2028.0,0.928535298786556,49.92996108910561,7.634249471453394,0.8727810650883271,6,0.18,0.76,0.024,0.019,0.21
24306136,2024-07-29,2062BK1,130.02,10.11,9750.0,2013.0,751.0,4400.0,1735.0,277.0,0.0,6538.0,1189.0,0.0,0.14913333333333334,0.0335,0.8639,2012.0,0.9278527081929078,50.28457160398182,4.8435171385967,0.8623260437371459,6,0.19,0.8,0.022,0.021,0.2
24306134,2024-07-29,2830C20MMNC,121.21,10.13,9858.0,2091.0,707.0,4202.0,1762.0,275.0,0.0,6291.0,1082.0,303.0,0.14913333333333334,0.0335,0.8639,2037.0,0.922871935427723,51.90165827859169,4.714490674316253,0.8649975454094919,17,0.206,0.798,0.022,0.017,0.181
24306152,2024-07-29,S.TOWER6VAN,127.04,9.65,11187.0,675.0,696.0,3090.0,2595.0,118.0,498.0,6868.0,1880.0,0.0,0.14913333333333334,0.0335,0.8639,3211.0,0.9294022971619769,54.06171284592205,16.57333333330878,0.8081594518838966,67,0.19,1.28,0.022,0.02,0.25
24306132,2024-07-29,2062BK1,125.66,9.81,11286.0,2040.0,690.0,3779.0,1655.0,275.0,197.0,6004.0,1067.0,303.0,0.14913333333333334,0.0335,0.8639,2127.0,0.9275854432647259,47.779723061851186,5.532352941173759,0.7780912082741993,6,0.19,0.82,0.018,0.015,0.17
24306130,2024-07-29,2062BK1,125.94,9.93,11370.0,2259.0,704.0,4854.0,1775.0,281.0,0.0,6406.0,1131.0,301.0,0.14913333333333334,0.0335,0.8639,2056.0,0.9269154338637896,50.86549150348685,5.033200531206271,0.8633268482486073,6,0.22,0.74,0.021,0.018,0.19
24306128,2024-07-29,2062BK1,127.68,10.0,10989.0,2277.0,701.0,4883.0,1657.0,281.0,199.0,6198.0,1084.0,0.0,0.14913333333333334,0.0335,0.8639,2137.0,0.9273678094063963,48.543233082326566,4.82608695651962,0.7753860552172319,6,0.18,0.78,0.025,0.018,0.22
24306122,2024-07-29,SEQRFE550D,124.62,9.9,10713.0,2013.0,716.0,4658.0,1733.0,285.0,0.0,905.0,4812.0,0.0,0.14913333333333334,0.0335,0.8639,2018.0,0.92640499553281,7.262076713149878,5.321907600593481,0.8587710604554714,73,0.21,0.86,0.026,0.02,0.22
24106194,2024-07-30,C20MMNATLT,125.5,12.0,9444.0,1746.0,787.0,4637.0,1732.0,284.0,0.0,6394.0,1023.0,0.0,0.1401923076923077,0.03842307692307692,0.7957692307692308,2016.0,0.9127272727206348,50.94820717090878,5.408934707900682,0.859126984126558,41,0.19,0.72,0.03,0.034,0.17
24106192,2024-07-30,2062BK1,124.3,9.9,9486.0,3876.0,805.0,3529.0,1730.0,261.0,0.0,6510.0,1124.0,0.0,0.1401923076923077,0.03842307692307692,0.7957692307692308,1991.0,0.9262295081898195,52.373290425966424,2.4473684210520004,0.868910095428996,6,0.2,0.79,0.024,0.029,0.21
24106171,2024-07-30,2062BK1,125.72,10.54,9621.0,1644.0,729.0,4406.0,1727.0,271.0,0.0,5007.0,1090.0,0.0,0.1401923076923077,0.03842307692307692,0.7957692307692308,1998.0,0.9226478790479772,39.82659879064726,5.852189781018338,0.8643643643639317,6,0.19,0.86,0.015,0.022,0.21
24106165,2024-07-30,C20MMNACU,125.4,10.2,9876.0,1080.0,755.0,3514.0,1733.0,251.0,0.0,5564.0,1025.0,0.0,0.1401923076923077,0.03842307692307692,0.7957692307692308,1984.0,0.9247787610551271,44.370015948609485,9.144444444435978,0.8734879032253662,39,0.188,0.724,0.014,0.022,0.19
24106188,2024-07-30,C20MMNATLT,126.3,10.71,9939.0,2790.0,689.0,2663.0,1734.0,255.0,0.0,6851.0,1085.0,0.0,0.1401923076923077,0.03842307692307692,0.7957692307692308,1989.0,0.9218305233127376,54.243863815880886,3.562365591396573,0.8717948717944335,41,0.209,0.735,0.024,0.019,0.201
24106173,2024-07-30,2062BK1,119.9,9.89,9291.0,1617.0,869.0,2693.0,1738.0,264.0,0.0,6120.0,1051.0,0.0,0.1401923076923077,0.03842307692307692,0.7957692307692308,2002.0,0.9237999845833746,51.04253544577946,5.745825602964906,0.8681318681314345,6,0.18,0.82,0.028,0.023,0.2
24106190,2024-07-30,C20MMNATLT,126.48,9.9,9819.0,2226.0,812.0,3335.0,1736.0,254.0,0.0,6830.0,1201.0,0.0,0.1401923076923077,0.03842307692307692,0.7957692307692308,1990.0,0.9274087109478854,54.00063251064199,4.411051212936024,0.8723618090447878,41,0.2,0.71,0.025,0.022,0.18
24106196,2024-07-30,2062BK1,125.21,11.86,11058.0,1989.0,815.0,4231.0,1722.0,257.0,0.0,6538.0,1068.0,0.0,0.1401923076923077,0.03842307692307692,0.7957692307692308,1979.0,0.9134748668496866,52.2162766548022,5.559577677221941,0.8701364325412481,6,0.22,0.74,0.021,0.023,0.2
24106186,2024-07-30,S.TOWER6VAN,116.6,10.94,9327.0,2691.0,684.0,2299.0,2034.0,156.0,416.0,6437.0,1018.0,0.0,0.1401923076923077,0.03842307692307692,0.7957692307692308,2606.0,0.9142229888590699,55.20583190347165,3.4659977703443086,0.7805065234072216,67,0.18,1.29,0.026,0.022,0.23
24106200,2024-07-30,S.TOWER6VAN,122.85,0.0,6228.0,1986.0,784.0,3057.0,2537.0,158.0,523.0,6392.0,2298.0,0.0,0.1401923076923077,0.03842307692307692,0.7957692307692308,3218.0,0.99999999999186,52.0309320305085,3.135951661629841,0.788377874455939,67,0.183,1.344,0.026,0.022,0.188
24106202,2024-07-30,C20MMNATLT,122.85,12.0,11289.0,2001.0,782.0,3534.0,1783.0,294.0,0.0,6501.0,1296.0,0.0,0.1401923076923077,0.03842307692307692,0.7957692307692308,2077.0,0.9110122358108194,52.91819291776216,5.64167916041697,0.8584496870482146,41,0.2,0.73,0.017,0.027,0.21
24106185,2024-07-30,S.TOWER6VAN,124.8,10.0,9237.0,1989.0,2876.0,2816.0,2475.0,78.0,529.0,6538.0,1060.0,0.0,0.1401923076923077,0.03842307692307692,0.7957692307692308,3082.0,0.9258160237320043,52.38782051240074,4.644042232275192,0.8030499675532761,67,0.19,1.32,0.025,0.026,0.21
24106203,2024-07-30,C20MMNATLT,123.69,11.75,9945.0,1986.0,782.0,3690.0,1780.0,257.0,0.0,6475.0,1077.0,0.0,0.1401923076923077,0.03842307692307692,0.7957692307692308,2037.0,0.9132457176542141,52.34861346873354,5.007552870088113,0.8738340697099294,41,0.183,0.741,0.026,0.031,0.192
24106204,2024-07-30,S.TOWER6VAN,124.3,12.68,9942.0,1725.0,835.0,4010.0,2532.0,118.0,524.0,6423.0,1118.0,0.0,0.1401923076923077,0.03842307692307692,0.7957692307692308,3174.0,0.9074317418535012,51.673370876494985,5.763478260866224,0.7977315689978584,67,0.16,1.308,0.022,0.026,0.229
24106205,2024-07-30,S.TOWER6VAN,124.54,12.67,9534.0,984.0,813.0,4417.0,2538.0,122.0,526.0,6456.0,1078.0,0.0,0.1401923076923077,0.03842307692307692,0.7957692307692308,3186.0,0.9076597915537669,51.83876666089739,9.689024390234056,0.7966101694912754,67,0.192,1.38,0.027,0.03,0.245
24106208,2024-07-30,2062BK1,122.06,12.67,10278.0,2001.0,782.0,3303.0,1780.0,298.0,0.0,6439.0,1129.0,0.0,0.1401923076923077,0.03842307692307692,0.7957692307692308,2078.0,0.9059600682779935,52.752744551427554,5.136431784105379,0.8565928777666715,6,0.21,0.77,0.022,0.03,0.2
24106210,2024-07-30,S.TOWER6VAN,124.71,12.68,9978.0,1983.0,815.0,3491.0,2534.0,125.0,520.0,6618.0,1447.0,0.0,0.1401923076923077,0.03842307692307692,0.7957692307692308,3179.0,0.907707984562867,53.067115708018065,5.031770045383242,0.7971060081784218,67,0.2,1.33,0.023,0.028,0.21
24106216,2024-07-30,1786500D,125.3,12.68,10110.0,1983.0,787.0,3187.0,2477.0,95.0,473.0,6203.0,1027.0,433.0,0.1401923076923077,0.03842307692307692,0.7957692307692308,3045.0,0.9081026235620518,49.50518754948519,5.098335854762936,0.8134646962230497,2,0.16,1.09,0.024,0.027,0.198
24106187,2024-07-30,S.TOWER6VAN,126.9,10.1,9438.0,2310.0,699.0,2920.0,2430.0,101.0,464.0,6565.0,1087.0,0.0,0.1401923076923077,0.03842307692307692,0.7957692307692308,2995.0,0.9262773722560127,51.733648541751506,4.085714285712517,0.8113522537559895,67,0.186,1.29,0.025,0.025,0.19
24106198,2024-07-30,C20MMNATLT,126.3,11.76,16056.0,2013.0,810.0,3840.0,1727.0,271.0,0.0,6662.0,1077.0,0.0,0.1401923076923077,0.03842307692307692,0.7957692307692308,1998.0,0.9148196436265768,52.747426761260904,7.976154992544473,0.8643643643639317,41,0.19,0.7,0.022,0.023,0.214
24306222,2024-07-30,2062BK1,119.24,12.68,9627.0,1068.0,707.0,3727.0,1765.0,318.0,0.0,6102.0,1155.0,464.0,0.1401923076923077,0.03842307692307692,0.7957692307692308,2083.0,0.9038811400780483,51.174102649688244,9.014044943811784,0.8473355736913839,6,0.2,0.78,0.018,0.026,0.19
24306211,2024-07-30,2062BK1,123.3,12.5,8892.0,0.0,704.0,2964.0,1680.0,138.0,0.0,5614.0,907.0,285.0,0.1401923076923077,0.03842307692307692,0.7957692307692308,1818.0,0.9079528718637117,45.531224654942974,8892000000000.0,0.9240924092404158,6,0.2,0.74,0.019,0.037,0.24
24306219,2024-07-30,S.TOWER6VAN,122.68,12.23,9228.0,1737.0,754.0,3024.0,2526.0,109.0,458.0,6194.0,1364.0,376.0,0.1401923076923077,0.03842307692307692,0.7957692307692308,3093.0,0.9093469720487041,50.48907727379777,5.312607944729239,0.8166828322014819,67,0.19,1.29,0.024,0.027,0.21
24306166,2024-07-30,S.TOWER6VAN,122.86,9.89,10419.0,1011.0,804.0,5488.0,2532.0,109.0,491.0,5809.0,1095.0,0.0,0.1401923076923077,0.03842307692307692,0.7957692307692308,3132.0,0.9254990583734426,47.281458570346075,10.305637982185653,0.8084291187736883,67,0.177,1.356,0.035,0.021,0.2
24306168,2024-07-30,2062BK1,126.59,10.94,10854.0,1047.0,804.0,3240.0,1762.0,274.0,0.0,6509.0,1326.0,0.0,0.1401923076923077,0.03842307692307692,0.7957692307692308,2036.0,0.920453719181848,51.41796350382006,10.366762177640528,0.8654223968561565,6,0.22,0.83,0.022,0.025,0.17
24306170,2024-07-30,S.TOWER6VAN,124.99,9.32,10857.0,1533.0,793.0,3040.0,2546.0,119.0,508.0,6604.0,1360.0,0.0,0.1401923076923077,0.03842307692307692,0.7957692307692308,3173.0,0.9306082942377291,52.83622689772913,7.082191780817298,0.8023952095805854,67,0.2,1.286,0.028,0.028,0.223
24306172,2024-07-30,C20MMNACU,127.08,9.9,10215.0,1044.0,801.0,2760.0,1638.0,278.0,0.0,6505.0,1293.0,0.0,0.1401923076923077,0.03842307692307692,0.7957692307692308,1916.0,0.9277266754202971,51.1882278875418,9.784482758611318,0.8549060542793033,39,0.181,0.752,0.023,0.024,0.205
24306176,2024-07-30,2062BK1,125.52,10.12,9771.0,1563.0,798.0,3378.0,1773.0,278.0,0.0,5970.0,1221.0,0.0,0.1401923076923077,0.03842307692307692,0.7957692307692308,2051.0,0.9253907401878105,47.562141491016874,6.2514395393434095,0.8644563627494566,6,0.18,0.78,0.024,0.027,0.2
24306179,2024-07-30,2062BK1,122.97,9.93,9444.0,1029.0,800.0,3482.0,1771.0,281.0,0.0,6738.0,1385.0,0.0,0.1401923076923077,0.03842307692307692,0.7957692307692308,2052.0,0.9252821670359271,54.7938521586176,9.17784256558875,0.863060428849482,6,0.2,0.8,0.036,0.022,0.17
24106177,2024-07-30,C20MMNACU,124.1,10.13,9600.0,1803.0,749.0,4103.0,1722.0,277.0,0.0,5418.0,973.0,0.0,0.1401923076923077,0.03842307692307692,0.7957692307692308,1999.0,0.9245325188041085,43.658340047996305,5.3244592346060315,0.8614307153572479,39,0.184,0.726,0.016,0.025,0.208
24306181,2024-07-30,S.TOWER6VAN,131.2,10.06,9834.0,1824.0,798.0,3649.0,2542.0,112.0,444.0,6595.0,1363.0,0.0,0.1401923076923077,0.03842307692307692,0.7957692307692308,3098.0,0.9287838029100327,50.2667682922998,5.391447368418097,0.8205293737892768,67,0.19,1.348,0.033,0.023,0.2
24306183,2024-07-30,S.TOWER6VAN,128.15,9.88,9975.0,1050.0,798.0,3080.0,2460.0,106.0,613.0,5246.0,1026.0,0.0,0.1401923076923077,0.03842307692307692,0.7957692307692308,3179.0,0.9284213576691415,40.936402652821414,9.499999999990953,0.7738282478764473,67,0.171,1.303,0.035,0.029,0.229
24306189,2024-07-30,2062BK1,127.64,0.0,9420.0,2301.0,807.0,2004.0,1776.0,274.0,0.0,6515.0,1089.0,0.0,0.1401923076923077,0.03842307692307692,0.7957692307692308,2050.0,0.9999999999921655,51.041993105209635,4.0938722294636705,0.8663414634142116,6,0.18,0.78,0.03,0.036,0.23
24106184,2024-07-30,S.TOWER6VAN,129.71,10.94,8973.0,2115.0,789.0,2858.0,2484.0,78.0,524.0,6792.0,2054.0,0.0,0.1401923076923077,0.03842307692307692,0.7957692307692308,3086.0,0.9222182723005886,52.362963533633774,4.242553191487356,0.8049254698636407,67,0.173,1.309,0.03,0.027,0.232
24306193,2024-07-30,S.TOWER6VAN,125.5,11.89,10089.0,2208.0,696.0,2395.0,2511.0,105.0,447.0,6482.0,1105.0,0.0,0.1401923076923077,0.03842307692307692,0.7957692307692308,3063.0,0.9134580391519511,51.649402390026694,4.5692934782588,0.8197845249752466,67,0.2,1.34,0.025,0.026,0.24
24306164,2024-07-30,S.TOWER6VAN,124.26,10.83,10785.0,1473.0,800.0,3546.0,2559.0,125.0,505.0,3712.0,1169.0,0.0,0.1401923076923077,0.03842307692307692,0.7957692307692308,3189.0,0.9198312236218831,29.872847255513655,7.321792260687494,0.8024459078078386,67,0.175,1.344,0.026,0.026,0.224
24306197,2024-07-30,S.TOWER6VAN,127.49,12.68,11025.0,2238.0,798.0,2855.0,2511.0,109.0,444.0,6563.0,1046.0,0.0,0.1401923076923077,0.03842307692307692,0.7957692307692308,3064.0,0.9095384176292394,51.47854733664226,4.926273458442839,0.8195169712791059,67,0.19,1.281,0.025,0.025,0.215
24306199,2024-07-30,2062BK1,128.2,12.0,10908.0,2796.0,795.0,3088.0,1810.0,261.0,0.0,6550.0,1044.0,0.0,0.1401923076923077,0.03842307692307692,0.7957692307692308,2071.0,0.9144079885812098,51.09204368134874,3.9012875536466733,0.8739739256393655,6,0.19,0.73,0.026,0.03,0.18
24306201,2024-07-30,2062BK1,125.0,12.0,11220.0,567.0,707.0,2158.0,1793.0,254.0,0.0,6305.0,1105.0,312.0,0.1401923076923077,0.03842307692307692,0.7957692307692308,2047.0,0.9124087591174277,50.43999999959648,19.78835978832489,0.8759159745965432,6,0.178,0.755,0.023,0.03,0.22
24306206,2024-07-30,2062BK1,126.38,12.0,9963.0,0.0,693.0,3613.0,1790.0,255.0,0.0,5727.0,928.0,318.0,0.1401923076923077,0.03842307692307692,0.7957692307692308,2045.0,0.9132822662168429,45.315714511431274,9963000000000.0,0.8753056234714546,6,0.19,0.78,0.025,0.035,0.23
24106182,2024-07-30,2062BK1,128.66,10.83,8643.0,2550.0,805.0,2554.0,1732.0,250.0,0.0,6542.0,1080.0,0.0,0.1401923076923077,0.03842307692307692,0.7957692307692308,1982.0,0.9223600258016893,50.84719415474237,3.389411764704553,0.8738647830469859,6,0.2,0.79,0.03,0.027,0.21
24306207,2024-07-30,1786500D,124.73,12.0,9333.0,0.0,607.0,2922.0,1688.0,288.0,0.0,5637.0,920.0,330.0,0.1401923076923077,0.03842307692307692,0.7957692307692308,1976.0,0.9122357931623474,45.19361821498281,9333000000000.0,0.8542510121453166,2,0.19,0.74,0.025,0.035,0.205
24306209,2024-07-30,1786500D,122.07,11.82,9690.0,0.0,691.0,3852.0,1661.0,417.0,0.0,5729.0,936.0,322.0,0.1401923076923077,0.03842307692307692,0.7957692307692308,2078.0,0.9117185749427761,46.932088145761185,9690000000000.0,0.7993262752642929,2,0.19,0.73,0.018,0.036,0.201
24306195,2024-07-30,S.TOWER6VAN,126.7,12.0,11541.0,2199.0,806.0,2949.0,2460.0,105.0,451.0,6520.0,1117.0,0.0,0.1401923076923077,0.03842307692307692,0.7957692307692308,3016.0,0.9134823359703428,51.46014206747071,5.248294679397341,0.8156498673737349,67,0.18,1.26,0.028,0.024,0.2
24106180,2024-07-30,C20MMNACU,126.84,10.83,9090.0,2013.0,712.0,2967.0,1733.0,254.0,0.0,6371.0,1034.0,0.0,0.1401923076923077,0.03842307692307692,0.7957692307692308,1987.0,0.9213336238765066,50.228634499761675,4.515648286137846,0.8721690991439999,39,0.171,0.713,0.028,0.024,0.191
24306215,2024-07-30,2830C20MMNC,119.29,12.0,8049.0,0.0,688.0,3596.0,1679.0,281.0,0.0,5453.0,935.0,279.0,0.1401923076923077,0.03842307692307692,0.7957692307692308,1960.0,0.9085992840208044,45.71213010272686,8048999999999.999,0.8566326530607874,17,0.2,0.74,0.015,0.026,0.19
24106178,2024-07-30,2830C25HMN,130.23,10.83,8994.0,2679.0,692.0,4070.0,2428.0,119.0,471.0,5674.0,1010.0,0.0,0.1401923076923077,0.03842307692307692,0.7957692307692308,3018.0,0.923224159925399,43.56907010639969,3.3572228443436516,0.8045062955597069,18,0.24,1.32,0.019,0.021,0.21
24106225,2024-07-31,S.TOWER6VAN,120.19,11.65,9309.0,1758.0,780.0,2591.0,2535.0,101.0,518.0,6001.0,1023.0,0.0,0.13541379310344828,0.03555172413793104,0.7970689655172414,3154.0,0.9116353155270659,49.92927864173451,5.295221843000401,0.8037412809128713,67,0.17,1.26,0.023,0.027,0.24
24106226,2024-07-31,S.TOWER6VAN,122.07,11.75,9786.0,1668.0,837.0,4118.0,2531.0,95.0,518.0,6076.0,1054.0,263.0,0.13541379310344828,0.03555172413793104,0.7970689655172414,3144.0,0.912195486467552,49.77471942287397,5.866906474816626,0.8050254452923649,67,0.17,1.27,0.02,0.03,0.19
24106232,2024-07-31,2062BK1,125.44,0.0,12279.0,1599.0,662.0,5664.0,1683.0,262.0,0.0,5969.0,1078.0,0.0,0.13541379310344828,0.03555172413793104,0.7970689655172414,1945.0,0.999999999992028,47.58450255064107,7.6791744840477305,0.8652956298196065,6,0.2,0.77,0.022,0.022,0.17
24106223,2024-07-31,2062BK1,119.03,11.87,8640.0,1755.0,805.0,2944.0,1723.0,284.0,0.0,5852.0,1002.0,0.0,0.13541379310344828,0.03555172413793104,0.7970689655172414,2007.0,0.9093200916660862,49.164076282876884,4.923076923074118,0.8584952665665877,6,0.21,1.03,0.019,0.021,0.21
24106228,2024-07-31,2062BK1,122.33,11.75,8760.0,1656.0,792.0,4281.0,1682.0,271.0,0.0,6240.0,1049.0,471.0,0.13541379310344828,0.03555172413793104,0.7970689655172414,1953.0,0.9123657517831717,51.00956429288801,5.289855072460574,0.8612391193031944,6,0.18,0.74,0.018,0.028,0.18
24106230,2024-07-31,1786500D,124.65,11.75,9879.0,1974.0,685.0,3258.0,1680.0,264.0,0.0,6450.0,1081.0,0.0,0.13541379310344828,0.03555172413793104,0.7970689655172414,1944.0,0.9138563049786375,51.744885679488604,5.004559270514182,0.864197530863753,2,0.19,0.83,0.024,0.033,0.222
24304834,2024-07-31,2062BK1,122.27,7.19,10149.0,2703.0,800.0,1605.0,1673.0,305.0,0.0,7477.0,1340.0,0.0,0.13541379310344828,0.03555172413793104,0.7970689655172414,1978.0,0.9444616097563382,61.15154984819537,3.754716981130686,0.8458038422644865,6,0.18,0.73,0.024,0.014,0.16
24206262,2024-07-31,2062BK1,126.85,0.0,12075.0,0.0,817.0,3555.0,1701.0,277.0,0.0,6702.0,1508.0,0.0,0.13541379310344828,0.03555172413793104,0.7970689655172414,1978.0,0.9999999999921166,52.83405597120352,12075000000000.0,0.8599595551057331,6,0.2,0.75,0.021,0.025,0.21
24205808,2024-07-31,2062BK1,0.0,0.0,13257.0,0.0,1070.0,1329.0,1701.0,436.0,0.0,1739.0,1002.0,0.0,0.13541379310344828,0.03555172413793104,0.7970689655172414,2137.0,0.0,1739000000000.0,13257000000000.0,0.795975666822276,6,0.22,0.74,0.023,0.021,0.22
24106218,2024-07-31,R34,126.53,0.0,10668.0,0.0,834.0,5036.0,1075.0,229.0,0.0,5902.0,1454.0,0.0,0.13541379310344828,0.03555172413793104,0.7970689655172414,1304.0,0.9999999999920967,46.64506441123334,10668000000000.0,0.8243865030668525,66,0.62,0.76,0.018,0.02,0.26
24106214,2024-07-31,S.TOWER6VAN,127.19,12.68,10224.0,2013.0,795.0,3276.0,2532.0,0.0,531.0,6813.0,1399.0,0.0,0.13541379310344828,0.03555172413793104,0.7970689655172414,3063.0,0.9093443912139176,53.56553188101607,5.078986587180785,0.8266405484816106,67,0.2,1.38,0.024,0.028,0.24
24304863,2024-07-31,2062BK1,127.16,7.23,10302.0,2484.0,804.0,4992.0,1728.0,275.0,0.0,6716.0,1254.0,233.0,0.13541379310344828,0.03555172413793104,0.7970689655172414,2003.0,0.9462013542603901,52.81535073881083,4.147342995167413,0.8627059410879367,6,0.2,0.73,0.017,0.024,0.2
24106234,2024-07-31,S.TOWER6VAN,122.68,11.54,8955.0,1116.0,694.0,2756.0,2538.0,132.0,531.0,5878.0,961.0,308.0,0.13541379310344828,0.03555172413793104,0.7970689655172414,3201.0,0.9140217553202652,47.91327029631632,8.024193548379907,0.7928772258666689,67,0.18,1.375,0.035,0.029,0.206
24106220,2024-07-31,1786500D,119.67,11.75,9726.0,1644.0,782.0,2911.0,2476.0,105.0,466.0,6382.0,1241.0,308.0,0.13541379310344828,0.03555172413793104,0.7970689655172414,3047.0,0.9105919951231883,53.32999080760984,5.916058394156986,0.812602559894712,2,0.18,1.25,0.021,0.031,0.194
24106236,2024-07-31,2062BK1,125.8,11.28,7986.0,1095.0,700.0,3280.0,1709.0,271.0,0.0,5941.0,947.0,320.0,0.13541379310344828,0.03555172413793104,0.7970689655172414,1980.0,0.9177122847905042,47.22575516655623,7.293150684924846,0.8631313131308772,6,0.19,0.76,0.033,0.035,0.19
24306258,2024-07-31,2062BK1,125.67,11.85,10095.0,3579.0,699.0,2274.0,1715.0,243.0,0.0,6600.0,1216.0,0.0,0.13541379310344828,0.03555172413793104,0.7970689655172414,1958.0,0.9138307155256411,52.518500835103694,2.820620284995021,0.8758937691517488,6,0.22,0.74,0.022,0.022,0.2
24106239,2024-07-31,2062BK1,126.0,11.75,9042.0,1659.0,721.0,3238.0,1719.0,274.0,0.0,5891.0,949.0,0.0,0.13541379310344828,0.03555172413793104,0.7970689655172414,1993.0,0.9147005444579696,46.753968253597186,5.450271247736317,0.8625188158550614,6,0.19,0.76,0.024,0.031,0.19
24306252,2024-07-31,S.TOWER6VAN,134.46,12.68,8991.0,1416.0,757.0,2010.0,2443.0,85.0,400.0,6537.0,1069.0,0.0,0.13541379310344828,0.03555172413793104,0.7970689655172414,2928.0,0.9138235693834863,48.616688977773194,6.349576271181957,0.8343579234969828,67,0.179,1.286,0.025,0.025,0.223
24306250,2024-07-31,S.TOWER6VAN,131.83,0.0,9438.0,1497.0,752.0,3898.0,2512.0,156.0,451.0,5240.0,866.0,0.0,0.13541379310344828,0.03555172413793104,0.7970689655172414,3119.0,0.9999999999924145,39.74816050944589,6.304609218432662,0.8053863417759521,67,0.16,1.26,0.02,0.032,0.2
24306248,2024-07-31,S.TOWER6VAN,125.6,12.0,9123.0,1503.0,903.0,3882.0,2521.0,135.0,447.0,5966.0,964.0,0.0,0.13541379310344828,0.03555172413793104,0.7970689655172414,3103.0,0.912790697667785,47.499999999621814,6.069860279437079,0.812439574604959,67,0.182,1.32,0.023,0.025,0.24
24306246,2024-07-31,1786500D,121.5,11.7,9087.0,1638.0,696.0,4162.0,1755.0,278.0,0.0,5874.0,1023.0,0.0,0.13541379310344828,0.03555172413793104,0.7970689655172414,2033.0,0.9121621621553142,48.34567901194777,5.547619047615661,0.8632562715194967,2,0.203,0.778,0.02,0.025,0.2
24306244,2024-07-31,1786500D,132.41,0.0,9252.0,1527.0,698.0,4599.0,1752.0,281.0,0.0,6114.0,1347.0,322.0,0.13541379310344828,0.03555172413793104,0.7970689655172414,2033.0,0.9999999999924478,46.17476021413659,6.058939096263223,0.8617806197733096,2,0.2,0.72,0.022,0.022,0.21
24306242,2024-07-31,2062BK1,127.2,11.5,8901.0,1488.0,699.0,3336.0,1742.0,278.0,0.0,5939.0,1049.0,0.0,0.13541379310344828,0.03555172413793104,0.7970689655172414,2020.0,0.9170872386379447,46.69025157195998,5.981854838705657,0.8623762376233355,6,0.18,0.73,0.022,0.03,0.2
24306241,2024-07-31,2830C20MMNC,120.5,11.8,5940.0,1434.0,746.0,4430.0,1612.0,247.0,0.0,5987.0,963.0,328.0,0.13541379310344828,0.03555172413793104,0.7970689655172414,1859.0,0.9108087679447406,49.684647302492245,4.142259414223052,0.8671328671324007,17,0.174,0.763,0.016,0.025,0.192
24306238,2024-07-31,1786500D,127.8,11.85,12336.0,0.0,655.0,2724.0,1787.0,269.0,0.0,6536.0,1071.0,0.0,0.13541379310344828,0.03555172413793104,0.7970689655172414,2056.0,0.9151450053640161,51.142410015249276,12336000000000.0,0.8691634241240909,2,0.19,0.76,0.023,0.026,0.19
24306235,2024-07-31,1786500D,129.3,10.92,8700.0,1332.0,801.0,4139.0,1762.0,281.0,0.0,6746.0,1184.0,0.0,0.13541379310344828,0.03555172413793104,0.7970689655172414,2043.0,0.9221223791119519,52.173240525505236,6.531531531526628,0.8624571708267927,2,0.16,0.72,0.022,0.03,0.164
24306233,2024-07-31,1786500D,127.29,11.75,8610.0,240.0,801.0,4052.0,1752.0,285.0,0.0,6269.0,1056.0,0.0,0.13541379310344828,0.03555172413793104,0.7970689655172414,2037.0,0.9154919447575123,49.249744677121136,35.87499999985052,0.8600883652425821,2,0.21,0.73,0.021,0.03,0.189
