Repository: SiddharthKumar268/FerroMind

# FerroMind
*Ferro-Alloy Optimisation using Machine Learning*
**SAIL Durgapur Steel Plant | Steel Melting Shop**
Intern: Siddharth Kumar | FY 2023-24 to FY 2025-26

---

## Quick Start

```bash

# 2. Place raw Excel files in data/raw/

## Dataset

| | |
|---|---|
| Total heats after cleaning | 47,421 |
| Training set | 37,936 heats (Apr 2023 – Jun 2025) |
| Test set | 9,485 heats (Jun 2025 – Dec 2025) |
| Input features | 21 (16 raw + 5 engineered) |
| Target variables | Mn, Si, C, S, P |
| BOF grades | 76 distinct grades |
| Split method | Chronological 80/20 — no shuffle, no leakage |

---

File: data/processed/sms_train.csv (part 152 of 253)
Heat_Number,Date,BOF Grade Code,Hot Metal Addn. Weight,Scrap Addn. Weight,Lime Into Converter,Dolomite Into Converter,Lime Into Ladle,Iron Ore Into Converter,SIMN Into Ladle,FESI Into Ladle,FEMN Into Ladle,Measered O2 Mainblow II,Duration of Mainblow I/II,Measered O2 2nd Blow,HM_P,HM_S,HM_Si,Total_FA_Ladle,HM_Ratio,O2_per_ton_HM,Lime_Dolo_Ratio,SiMn_FA_Fraction,Grade_Encoded,C,Mn,P,S,Si
24306231,2024-07-31,2062BK1,124.49,12.35,8832.0,216.0,806.0,1914.0,1766.0,285.0,0.0,6271.0,1127.0,0.0,0.13541379310344828,0.03555172413793104,0.7970689655172414,2051.0,0.909748611510452,50.37352397742491,40.88888888869959,0.8610433934661819,6,0.21,0.81,0.024,0.024,0.22
24305192,2024-07-31,2062BK1,122.75,0.0,10761.0,2322.0,726.0,4578.0,1667.0,298.0,156.0,6116.0,1180.0,311.0,0.13541379310344828,0.03555172413793104,0.7970689655172414,2121.0,0.9999999999918533,49.82484725010326,4.634366925062603,0.7859500235734154,6,0.17,1.08,0.024,0.019,0.18
24306227,2024-07-31,2062BK1,124.39,12.35,9576.0,669.0,690.0,3651.0,1750.0,284.0,0.0,6220.0,1130.0,0.0,0.13541379310344828,0.03555172413793104,0.7970689655172414,2034.0,0.9096826093249255,50.00401961532274,14.313901345270084,0.8603736479838444,6,0.2,0.78,0.02,0.025,0.21
24306224,2024-07-31,2062BK1,119.24,12.68,10326.0,852.0,709.0,2592.0,1772.0,286.0,0.0,6038.0,1512.0,279.0,0.13541379310344828,0.03555172413793104,0.7970689655172414,2058.0,0.9038811400780483,50.63737000963907,12.11971830984493,0.8610301263358304,6,0.19,0.78,0.022,0.023,0.22
24306221,2024-07-31,2062BK1,124.45,12.31,9045.0,219.0,752.0,3319.0,1774.0,308.0,0.0,6094.0,1249.0,377.0,0.13541379310344828,0.03555172413793104,0.7970689655172414,2082.0,0.9099883006660575,48.967456809570365,41.30136986282511,0.8520653218055466,6,0.2,0.81,0.034,0.034,0.2
24306217,2024-07-31,2062BK1,126.67,0.0,9909.0,675.0,707.0,4393.0,1679.0,251.0,0.0,5885.0,1145.0,338.0,0.13541379310344828,0.03555172413793104,0.7970689655172414,1930.0,0.9999999999921054,46.45930370216737,14.679999999978252,0.8699481865280466,6,0.18,0.77,0.024,0.027,0.2
24306213,2024-07-31,2062BK1,127.14,11.85,7434.0,0.0,763.0,2574.0,1681.0,278.0,0.0,5698.0,937.0,284.0,0.13541379310344828,0.03555172413793104,0.7970689655172414,1959.0,0.9147420677680788,44.81673745442176,7434000000000.0,0.8580908626846053,6,0.186,0.794,0.025,0.036,0.214
24305930,2024-07-31,2062BK1,125.18,10.0,10851.0,828.0,690.0,2988.0,1664.0,264.0,153.0,6563.0,1020.0,0.0,0.13541379310344828,0.03555172413793104,0.7970689655172414,2081.0,0.9260245598392809,52.4285029553249,13.105072463752288,0.7996155694373861,6,0.17,0.75,0.032,0.026,0.22
24306191,2024-07-31,R34,120.0,10.0,9759.0,2322.0,944.0,2332.0,1163.0,278.0,0.0,5858.0,1389.0,0.0,0.13541379310344828,0.03555172413793104,0.7970689655172414,1441.0,0.9230769230698226,48.81666666625986,4.202842377259172,0.8070784177648805,66,0.63,0.72,0.021,0.02,0.21
24306254,2024-07-31,S.TOWER6VAN,124.64,12.0,9495.0,1509.0,809.0,2398.0,2014.0,115.0,455.0,4998.0,1187.0,0.0,0.13541379310344828,0.03555172413793104,0.7970689655172414,2584.0,0.9121779859418021,40.09948652085928,6.292246520870582,0.7794117647055807,67,0.196,1.313,0.02,0.019,0.244
24106237,2024-07-31,2830C20MMNC,128.35,12.5,9390.0,1101.0,699.0,3223.0,1716.0,271.0,0.0,6170.0,985.0,312.0,0.13541379310344828,0.03555172413793104,0.7970689655172414,1987.0,0.9112531061348155,48.07167900235239,8.528610354215687,0.8636134876694195,17,0.203,0.803,0.03,0.031,0.236
24306256,2024-07-31,S.TOWER6VAN,126.18,11.75,9834.0,1485.0,793.0,2381.0,2438.0,82.0,393.0,6398.0,1098.0,0.0,0.13541379310344828,0.03555172413793104,0.7970689655172414,2913.0,0.9148118610823258,50.705341575125175,6.622222222217763,0.8369378647439626,67,0.18,1.261,0.03,0.026,0.234
24306263,2024-07-31,2062BK1,129.7,12.68,11379.0,861.0,682.0,3832.0,1769.0,302.0,0.0,6302.0,1245.0,557.0,0.13541379310344828,0.03555172413793104,0.7970689655172414,2071.0,0.9109425481042918,48.589051657296935,13.21602787454911,0.8541767262188054,6,0.19,0.77,0.019,0.024,0.2
24106240,2024-07-31,R34,122.35,11.6,9696.0,231.0,985.0,2445.0,1228.0,233.0,0.0,6538.0,1061.0,0.0,0.13541379310344828,0.03555172413793104,0.7970689655172414,1461.0,0.9134005225762345,53.43686146257919,41.97402597384427,0.8405201916489798,66,0.62,0.76,0.022,0.017,0.2
24106243,2024-07-31,S.TOWER6VAN,121.59,0.0,8871.0,2142.0,787.0,2735.0,2530.0,97.0,527.0,6037.0,1022.0,0.0,0.13541379310344828,0.03555172413793104,0.7970689655172414,3154.0,0.9999999999917756,49.650464675963065,4.14145658263112,0.8021559923903607,67,0.18,1.31,0.019,0.022,0.2
24106245,2024-07-31,2062BK1,132.63,0.0,9786.0,2802.0,875.0,4139.0,1733.0,257.0,0.0,6513.0,1106.0,0.0,0.13541379310344828,0.03555172413793104,0.7970689655172414,1990.0,0.9999999999924603,49.10653698221288,3.4925053533178114,0.8708542713563463,6,0.19,0.77,0.021,0.022,0.2
24106247,2024-07-31,2062BK1,130.88,11.0,10482.0,1986.0,785.0,3860.0,1736.0,247.0,0.0,6466.0,1063.0,0.0,0.13541379310344828,0.03555172413793104,0.7970689655172414,1983.0,0.922469692691553,49.40403422945138,5.27794561933269,0.8754412506299166,6,0.18,0.77,0.023,0.022,0.21
24106249,2024-07-31,2062BK1,135.07,0.0,11517.0,2223.0,0.0,5832.0,0.0,0.0,0.0,6469.0,1140.0,0.0,0.13541379310344828,0.03555172413793104,0.7970689655172414,0.0,0.9999999999925965,47.89368475569784,5.180836707150166,0.0,6,0.2,0.74,0.023,0.027,0.2
24106251,2024-07-31,2062BK1,125.38,0.0,9978.0,2007.0,800.0,4240.0,1729.0,257.0,0.0,6533.0,1196.0,0.0,0.13541379310344828,0.03555172413793104,0.7970689655172414,1986.0,0.9999999999920243,52.105598978687944,4.971599402090199,0.8705941591133582,6,0.2,0.75,0.024,0.028,0.2
24106253,2024-07-31,2062BK1,113.02,12.0,9858.0,1461.0,795.0,4046.0,1534.0,251.0,0.0,6044.0,969.0,0.0,0.13541379310344828,0.03555172413793104,0.7970689655172414,1785.0,0.9040153575355622,53.477260661356596,6.747433264882446,0.8593837535009191,6,0.22,0.732,0.017,0.023,0.189
24106255,2024-07-31,S.TOWER6VAN,126.63,12.0,10149.0,2103.0,798.0,3770.0,2530.0,119.0,529.0,6427.0,1696.0,0.0,0.13541379310344828,0.03555172413793104,0.7970689655172414,3178.0,0.9134386496363455,50.754165679138005,4.825962910126093,0.79609817495255,67,0.187,1.319,0.023,0.023,0.229
24106257,2024-07-31,S.TOWER6VAN,125.8,12.0,10143.0,450.0,792.0,4737.0,2527.0,159.0,524.0,6757.0,1196.0,0.0,0.13541379310344828,0.03555172413793104,0.7970689655172414,3210.0,0.9129172714012125,53.71224165299116,22.539999999949913,0.7872274143299728,67,0.2,1.32,0.033,0.026,0.2
24106259,2024-07-31,S.TOWER6VAN,125.47,11.91,9975.0,1995.0,830.0,3958.0,2535.0,122.0,522.0,6557.0,1364.0,0.0,0.13541379310344828,0.03555172413793104,0.7970689655172414,3179.0,0.9133061580949681,52.25950426355097,4.999999999997494,0.7974205725068269,67,0.16,1.39,0.023,0.025,0.21
24306267,2024-07-31,2062BK1,125.96,12.65,11256.0,432.0,859.0,3426.0,1715.0,275.0,0.0,6411.0,1774.0,0.0,0.13541379310344828,0.03555172413793104,0.7970689655172414,1990.0,0.9087367433741526,50.897110193308215,26.055555555495243,0.8618090452256976,6,0.2,0.74,0.023,0.025,0.19
24106261,2024-08-01,S.TOWER6VAN,125.06,11.94,10230.0,1488.0,689.0,3250.0,2484.0,118.0,525.0,6020.0,1062.0,0.0,0.14244827586206898,0.03837931034482758,0.7382758620689656,3127.0,0.9128467153218042,48.136894290355535,6.87499999999538,0.7943716021743542,67,0.171,1.285,0.027,0.026,0.215
24106266,2024-08-01,1786500D,137.43,11.48,6216.0,1524.0,697.0,2973.0,1729.0,332.0,221.0,6800.0,1145.0,0.0,0.14244827586206898,0.03837931034482758,0.7382758620689656,2282.0,0.9229064535563569,49.479735137528344,4.078740157477639,0.7576687116561097,2,0.16,0.85,0.036,0.034,0.247
24106305,2024-08-01,2062BK1,128.7,11.47,9513.0,2292.0,684.0,3435.0,1833.0,395.0,220.0,6931.0,1202.0,345.0,0.14244827586206898,0.03837931034482758,0.7382758620689656,2448.0,0.9181707926024245,53.85392385350542,4.150523560207613,0.7487745098036157,6,0.21,0.79,0.038,0.031,0.19
24106307,2024-08-01,2062BK1,119.23,11.98,10200.0,1995.0,710.0,3748.0,1831.0,407.0,210.0,6558.0,1073.0,0.0,0.14244827586206898,0.03837931034482758,0.7382758620689656,2448.0,0.9086959835309146,55.00293550234837,5.112781954884655,0.7479575163395638,6,0.2,0.85,0.026,0.024,0.21
24106310,2024-08-01,1786500D,132.0,0.0,8961.0,429.0,682.0,1382.0,1732.0,399.0,0.0,3998.0,628.0,0.0,0.14244827586206898,0.03837931034482758,0.7382758620689656,2131.0,0.9999999999924243,30.287878787649337,20.888111888063197,0.812763960581505,2,0.21,0.78,0.018,0.021,0.243
24106312,2024-08-01,2062BK1,119.58,11.87,9966.0,3084.0,702.0,2735.0,1830.0,395.0,213.0,6071.0,958.0,0.0,0.14244827586206898,0.03837931034482758,0.7382758620689656,2438.0,0.9096995055084848,50.769359424228384,3.2315175097265785,0.7506152584082237,6,0.2,0.9,0.029,0.029,0.18
24106315,2024-08-01,2062BK1,122.3,11.68,9978.0,1626.0,807.0,2299.0,1823.0,403.0,217.0,6299.0,977.0,0.0,0.14244827586206898,0.03837931034482758,0.7382758620689656,2443.0,0.9128228093677205,51.50449713776366,6.136531365309879,0.7462136717147989,6,0.18,0.81,0.02,0.027,0.22
24106318,2024-08-01,2062BK1,125.72,11.55,9999.0,1422.0,797.0,2001.0,1831.0,395.0,213.0,6293.0,986.0,0.0,0.14244827586206898,0.03837931034482758,0.7382758620689656,2439.0,0.9158592554752251,50.05567928690697,7.031645569615308,0.7507175071747639,6,0.19,0.8,0.025,0.024,0.19
24106321,2024-08-01,2062BK1,121.67,11.65,8229.0,3270.0,825.0,1111.0,1725.0,254.0,0.0,6289.0,1000.0,0.0,0.14244827586206898,0.03837931034482758,0.7382758620689656,1979.0,0.9126162616193174,51.688994821634836,2.5165137614671202,0.8716523496711108,6,0.21,0.8,0.026,0.03,0.18
24206313,2024-08-01,2062BK1,126.93,0.0,8913.0,0.0,704.0,5200.0,1789.0,273.0,0.0,5463.0,1497.0,0.0,0.14244827586206898,0.03837931034482758,0.7382758620689656,2062.0,0.9999999999921216,43.03947057399323,8913000000000.0,0.8676042677008402,6,0.21,0.78,0.02,0.028,0.22
24206265,2024-08-01,S.TOWER6VAN,125.18,0.0,12384.0,0.0,704.0,4530.0,2423.0,121.0,439.0,5571.0,992.0,569.0,0.14244827586206898,0.03837931034482758,0.7382758620689656,2983.0,0.9999999999920115,44.503914362961304,12384000000000.0,0.8122695273212162,67,0.197,1.364,0.022,0.022,0.205
24206311,2024-08-01,2062BK1,127.95,0.0,9153.0,0.0,806.0,4842.0,1748.0,283.0,0.0,5603.0,1062.0,0.0,0.14244827586206898,0.03837931034482758,0.7382758620689656,2031.0,0.9999999999921845,43.790543180587804,9153000000000.0,0.8606597735101622,6,0.21,0.79,0.022,0.024,0.2
24206279,2024-08-01,2062BK1,127.07,0.0,10935.0,0.0,787.0,5537.0,1465.0,270.0,0.0,5616.0,927.0,320.0,0.14244827586206898,0.03837931034482758,0.7382758620689656,1735.0,0.9999999999921303,44.19611237865589,10935000000000.0,0.8443804034577266,6,0.2,0.82,0.015,0.028,0.19
24306303,2024-08-01,2062BK1,127.85,9.07,3156.0,1557.0,807.0,1724.0,1752.0,295.0,0.0,6268.0,1206.0,0.0,0.14244827586206898,0.03837931034482758,0.7382758620689656,2047.0,0.9337569383513458,49.026202580766316,2.0269749518291413,0.85588666340945,6,0.21,0.81,0.035,0.035,0.24
24306301,2024-08-01,2062BK1,123.69,12.68,8931.0,1716.0,796.0,2571.0,1756.0,305.0,0.0,6407.0,1496.0,0.0,0.14244827586206898,0.03837931034482758,0.7382758620689656,2061.0,0.9070176725019652,51.798851968212475,5.204545454542422,0.8520135856376264,6,0.2,0.79,0.028,0.025,0.22
24306299,2024-08-01,2062BK1,0.0,0.0,10953.0,1998.0,801.0,3842.0,1728.0,305.0,0.0,6596.0,1452.0,0.0,0.14244827586206898,0.03837931034482758,0.7382758620689656,2033.0,0.0,6596000000000.0,5.481981981979239,0.8499754058038121,6,0.19,0.78,0.022,0.024,0.25
24306297,2024-08-01,2062BK1,126.03,12.0,2637.0,1662.0,902.0,3168.0,1740.0,277.0,0.0,6086.0,1030.0,281.0,0.14244827586206898,0.03837931034482758,0.7382758620689656,2017.0,0.9130623777373538,48.29008966080861,1.5866425992770237,0.8626673277139997,6,0.2,0.75,0.028,0.03,0.22
24206319,2024-08-01,2062BK1,135.39,0.0,8604.0,1008.0,712.0,4301.0,1755.0,280.0,0.0,5834.0,939.0,0.0,0.14244827586206898,0.03837931034482758,0.7382758620689656,2035.0,0.999999999992614,43.090331634219005,8.535714285705819,0.8624078624074386,6,0.19,0.76,0.029,0.033,0.19
24306293,2024-08-01,1786500D,131.46,11.86,8751.0,3498.0,597.0,3444.0,1743.0,279.0,0.0,6192.0,1083.0,0.0,0.14244827586206898,0.03837931034482758,0.7382758620689656,2022.0,0.9172481160974237,47.10178000876996,2.501715265865494,0.8620178041538764,2,0.2,0.72,0.024,0.037,0.22
24306291,2024-08-01,2062BK1,132.03,11.75,8007.0,4263.0,605.0,3539.0,1726.0,275.0,0.0,6352.0,1112.0,0.0,0.14244827586206898,0.03837931034482758,0.7382758620689656,2001.0,0.9182779246006519,48.1102779667643,1.8782547501754916,0.8625687156417479,6,0.196,0.707,0.025,0.036,0.175
24306289,2024-08-01,1786500D,117.77,12.0,7755.0,5076.0,701.0,2928.0,1748.0,274.0,0.0,6119.0,982.0,306.0,0.14244827586206898,0.03837931034482758,0.7382758620689656,2022.0,0.9075287046242775,51.95720472062531,1.5277777777774766,0.8644906033625794,2,0.21,0.74,0.028,0.027,0.199
24306288,2024-08-01,2062BK1,127.75,11.87,8970.0,1689.0,701.0,3261.0,1738.0,278.0,0.0,6145.0,1104.0,0.0,0.14244827586206898,0.03837931034482758,0.7382758620689656,2016.0,0.914983526708817,48.10176125206965,5.310834813495967,0.862103174602747,6,0.194,0.77,0.02,0.031,0.195
24306286,2024-08-01,2062BK1,123.57,0.0,3702.0,1572.0,693.0,3168.0,1708.0,275.0,0.0,6212.0,1122.0,284.0,0.14244827586206898,0.03837931034482758,0.7382758620689656,1983.0,0.9999999999919074,50.271101399609364,2.3549618320595704,0.8613212304584663,6,0.22,0.79,0.024,0.04,0.22
24306284,2024-08-01,2830C20MMNC,123.44,12.0,17181.0,4341.0,671.0,2550.0,1732.0,278.0,0.0,6152.0,980.0,0.0,0.14244827586206898,0.03837931034482758,0.7382758620689656,2010.0,0.91139988185978,49.837977964599496,3.957843814788307,0.8616915422881285,17,0.204,0.854,0.026,0.04,0.255
24306282,2024-08-01,2062BK1,120.89,11.8,10209.0,2253.0,663.0,2802.0,1698.0,291.0,0.0,6657.0,1525.0,261.0,0.14244827586206898,0.03837931034482758,0.7382758620689656,1989.0,0.9110709171685051,55.06658946103841,4.531291611183075,0.8536953242831303,6,0.19,0.74,0.024,0.031,0.19
24306280,2024-08-01,1786500D,113.51,12.55,10950.0,996.0,469.0,1150.0,1640.0,243.0,0.0,5998.0,1073.0,0.0,0.14244827586206898,0.03837931034482758,0.7382758620689656,1883.0,0.9004442328978229,52.84115936875305,10.99397590360342,0.8709506107270999,2,0.17,0.72,0.03,0.034,0.197
24306278,2024-08-01,1786500D,125.52,11.75,10278.0,1566.0,757.0,1626.0,1729.0,254.0,0.0,6307.0,1604.0,0.0,0.14244827586206898,0.03837931034482758,0.7382758620689656,1983.0,0.9144022728861777,50.24697259360861,6.563218390800406,0.871911245587054,2,0.2,0.79,0.024,0.024,0.22
24306276,2024-08-01,1786500D,120.25,11.88,11025.0,0.0,839.0,2290.0,1721.0,274.0,0.0,6003.0,1178.0,0.0,0.14244827586206898,0.03837931034482758,0.7382758620689656,1995.0,0.9100885491492464,49.92099792058278,11025000000000.0,0.8626566416035776,2,0.2,0.72,0.021,0.024,0.194
24306274,2024-08-01,S.TOWER6VAN,114.43,11.75,11046.0,234.0,848.0,3688.0,2528.0,115.0,495.0,5718.0,1070.0,451.0,0.14244827586206898,0.03837931034482758,0.7382758620689656,3138.0,0.9068790616507617,49.969413614873986,47.205128204926474,0.8056086679411072,67,0.2,1.352,0.02,0.02,0.262
24306272,2024-08-01,S.TOWER6VAN,124.66,11.55,12039.0,426.0,851.0,4263.0,2560.0,112.0,505.0,6248.0,1103.0,0.0,0.14244827586206898,0.03837931034482758,0.7382758620689656,3177.0,0.9152044636890448,50.120327289827365,28.260563380215352,0.8057916273211188,67,0.19,1.307,0.023,0.023,0.224
24306270,2024-08-01,2062BK1,126.3,11.75,11130.0,441.0,842.0,3607.0,1708.0,285.0,0.0,6302.0,1179.0,365.0,0.14244827586206898,0.03837931034482758,0.7382758620689656,1993.0,0.91488591089522,49.897070466746655,25.23809523803801,0.8569994982434235,6,0.186,0.759,0.02,0.025,0.21
24306260,2024-08-01,S.TOWER6VAN,122.97,12.68,11649.0,1485.0,701.0,3875.0,2507.0,125.0,450.0,6769.0,1388.0,0.0,0.14244827586206898,0.03837931034482758,0.7382758620689656,3082.0,0.9065241430084297,55.045946165283844,7.844444444439162,0.8134328358206316,67,0.198,1.272,0.017,0.019,0.22
24206281,2024-08-01,2830C20MMNC,126.64,0.0,11106.0,0.0,836.0,4624.0,1721.0,300.0,0.0,3405.0,2212.0,0.0,0.14244827586206898,0.03837931034482758,0.7382758620689656,2021.0,0.9999999999921035,26.8872394186127,11106000000000.0,0.8515586343390146,17,0.219,0.878,0.02,0.02,0.202
24306309,2024-08-01,2062BK1,126.1,11.75,9414.0,2016.0,798.0,2911.0,1722.0,285.0,0.0,6664.0,1708.0,0.0,0.14244827586206898,0.03837931034482758,0.7382758620689656,2007.0,0.9147624229168316,52.846946867146336,4.669642857140541,0.8579970104629506,6,0.22,0.76,0.017,0.019,0.19
24206283,2024-08-01,1786500D,124.36,0.0,11073.0,0.0,819.0,3918.0,1704.0,307.0,0.0,3876.0,1131.0,2735.0,0.14244827586206898,0.03837931034482758,0.7382758620689656,2011.0,0.9999999999919588,31.167577999106083,11073000000000.0,0.8473396320234474,2,0.2,0.79,0.016,0.022,0.217
24306295,2024-08-01,2062BK1,122.57,11.75,6156.0,5139.0,649.0,3399.0,1739.0,277.0,0.0,6243.0,1506.0,0.0,0.14244827586206898,0.03837931034482758,0.7382758620689656,2016.0,0.9125223347162559,50.934160071380155,1.1978984238176302,0.8625992063487785,6,0.2,0.81,0.024,0.03,0.21
24206277,2024-08-01,S.TOWER6VAN,126.94,0.0,11979.0,0.0,817.0,6760.0,2474.0,122.0,489.0,6246.0,1420.0,316.0,0.14244827586206898,0.03837931034482758,0.7382758620689656,3085.0,0.9999999999921222,49.20434851071999,11979000000000.0,0.8019448946512797,67,0.17,1.37,0.022,0.016,0.18
24206304,2024-08-01,2062BK1,127.95,0.0,10095.0,0.0,784.0,3085.0,1738.0,273.0,0.0,5541.0,1368.0,0.0,0.14244827586206898,0.03837931034482758,0.7382758620689656,2011.0,0.9999999999921845,43.305978897668574,10095000000000.0,0.8642466434605349,6,0.21,0.73,0.023,0.024,0.18
24206302,2024-08-01,2062BK1,122.23,0.0,13188.0,594.0,611.0,3295.0,1802.0,297.0,0.0,5723.0,1330.0,0.0,0.14244827586206898,0.03837931034482758,0.7382758620689656,2099.0,0.9999999999918187,46.82156589996873,22.202020201982826,0.8585040495469946,6,0.21,0.82,0.02,0.02,0.16
24206300,2024-08-01,2830C20MMNC,133.67,0.0,4563.0,1071.0,605.0,4752.0,1829.0,297.0,0.0,5924.0,1506.0,0.0,0.14244827586206898,0.03837931034482758,0.7382758620689656,2126.0,0.999999999992519,44.318096805234404,4.260504201676694,0.8603010348067449,17,0.226,0.765,0.016,0.025,0.187
24306317,2024-08-01,1786500D,124.58,12.24,8943.0,3057.0,696.0,900.0,1745.0,268.0,0.0,6671.0,1502.0,0.0,0.14244827586206898,0.03837931034482758,0.7382758620689656,2013.0,0.910539394818663,53.54792101417926,2.9254170755633218,0.8668653750616657,2,0.2,0.73,0.017,0.025,0.182
24206296,2024-08-01,2830C20MMNC,123.1,0.0,4011.0,645.0,509.0,3312.0,1718.0,260.0,0.0,6080.0,1059.0,0.0,0.14244827586206898,0.03837931034482758,0.7382758620689656,1978.0,0.9999999999918765,49.39073923599195,6.218604651153149,0.8685540950450614,17,0.226,0.855,0.02,0.028,0.234
24206294,2024-08-01,2062BK1,124.99,0.0,8751.0,2475.0,709.0,3591.0,1772.0,246.0,0.0,6388.0,1365.0,0.0,0.14244827586206898,0.03837931034482758,0.7382758620689656,2018.0,0.9999999999919993,51.10808864668287,3.535757575756147,0.8780971258667601,6,0.18,0.78,0.019,0.029,0.19
24206292,2024-08-01,2830C20MMNC,130.79,0.0,1701.0,10194.0,517.0,2980.0,1742.0,260.0,182.0,6530.0,1143.0,0.0,0.14244827586206898,0.03837931034482758,0.7382758620689656,2184.0,0.9999999999923542,49.9273644770248,0.16686286050616372,0.7976190476186824,17,0.194,0.862,0.03,0.028,0.192
24206290,2024-08-01,2062BK1,130.82,0.0,7002.0,4407.0,509.0,2961.0,1701.0,240.0,0.0,6401.0,1914.0,0.0,0.14244827586206898,0.03837931034482758,0.7382758620689656,1941.0,0.999999999992356,48.92982724316673,1.588835942817883,0.8763523956718824,6,0.21,0.74,0.034,0.031,0.19
24206287,2024-08-01,2830C20MMNC,124.04,0.0,6531.0,0.0,608.0,3804.0,1725.0,250.0,0.0,6297.0,1153.0,0.0,0.14244827586206898,0.03837931034482758,0.7382758620689656,1975.0,0.999999999991938,50.76588197314764,6531000000000.0,0.8734177215185451,17,0.227,0.881,0.027,0.031,0.205
24206298,2024-08-01,1786500D,125.88,0.0,10533.0,5151.0,506.0,2094.0,1748.0,250.0,0.0,6162.0,1088.0,0.0,0.14244827586206898,0.03837931034482758,0.7382758620689656,1998.0,0.9999999999920559,48.95138226843858,2.0448456610362946,0.874874874874437,2,0.2,0.75,0.027,0.028,0.208
24306326,2024-08-01,2062BK1,124.7,10.82,8448.0,3468.0,857.0,2211.0,1679.0,272.0,0.0,6760.0,1078.0,0.0,0.14244827586206898,0.03837931034482758,0.7382758620689656,1951.0,0.9201593860616871,54.210104249765756,2.4359861591688476,0.8605843157350791,6,0.19,0.75,0.023,0.026,0.23
24206275,2024-08-01,S.TOWER6VAN,125.41,0.0,10716.0,0.0,814.0,4749.0,2467.0,111.0,439.0,6127.0,990.0,0.0,0.14244827586206898,0.03837931034482758,0.7382758620689656,3017.0,0.9999999999920262,48.855753129344905,10716000000000.0,0.8176997016901499,67,0.188,1.323,0.023,0.019,0.248
24206285,2024-08-01,1786500D,127.89,0.0,14505.0,0.0,814.0,3759.0,1708.0,294.0,0.0,6665.0,1576.0,0.0,0.14244827586206898,0.03837931034482758,0.7382758620689656,2002.0,0.9999999999921807,52.11509891272097,14505000000000.0,0.853146853146427,2,0.2,0.76,0.017,0.024,0.194
24206273,2024-08-01,2062BK1,122.52,0.0,11007.0,0.0,803.0,4655.0,1708.0,277.0,0.0,6109.0,962.0,0.0,0.14244827586206898,0.03837931034482758,0.7382758620689656,1985.0,0.9999999999918381,49.861247142916575,11007000000000.0,0.8604534005033448,6,0.201,0.724,0.023,0.021,0.175
24206271,2024-08-01,S.TOWER6VAN,128.81,0.0,11256.0,0.0,819.0,4327.0,2410.0,125.0,435.0,6209.0,1620.0,0.0,0.14244827586206898,0.03837931034482758,0.7382758620689656,2970.0,0.9999999999922367,48.2027792869482,11256000000000.0,0.8114478114475382,67,0.192,1.312,0.024,0.02,0.194
24206269,2024-08-01,S.TOWER6VAN,127.69,0.0,12444.0,0.0,811.0,2584.0,2460.0,115.0,543.0,6300.0,1312.0,0.0,0.14244827586206898,0.03837931034482758,0.7382758620689656,3118.0,0.9999999999921685,49.33824105216275,12444000000000.0,0.7889672867220048,67,0.192,1.33,0.024,0.021,0.208
24206316,2024-08-01,2062BK1,124.33,0.0,8607.0,0.0,704.0,4592.0,1741.0,300.0,0.0,4988.0,1368.0,0.0,0.14244827586206898,0.03837931034482758,0.7382758620689656,2041.0,0.9999999999919569,40.1190380435927,8606999999999.999,0.8530132288089892,6,0.22,0.81,0.016,0.024,0.23
24206264,2024-08-01,S.TOWER6VAN,129.97,0.0,12363.0,0.0,803.0,4597.0,2487.0,105.0,543.0,6689.0,1425.0,0.0,0.14244827586206898,0.03837931034482758,0.7382758620689656,3135.0,0.999999999992306,51.46572285872536,12363000000000.0,0.7933014354064455,67,0.181,1.35,0.022,0.021,0.22
24306323,2024-08-01,1786500D,128.57,12.68,9342.0,2628.0,815.0,2097.0,1678.0,261.0,0.0,6794.0,1093.0,0.0,0.14244827586206898,0.03837931034482758,0.7382758620689656,1939.0,0.9102300884891311,52.8428093641375,3.5547945205465927,0.8653945332641231,2,0.18,0.69,0.024,0.025,0.201
24306320,2024-08-01,1786500D,124.83,12.68,8988.0,3078.0,809.0,1208.0,1725.0,268.0,0.0,6540.0,1282.0,0.0,0.14244827586206898,0.03837931034482758,0.7382758620689656,1993.0,0.9077885244643461,52.39125210244019,2.920077972708603,0.8655293527341367,2,0.19,0.71,0.023,0.03,0.21
24206268,2024-08-01,S.TOWER6VAN,125.28,0.0,10353.0,0.0,707.0,3181.0,2413.0,128.0,442.0,6000.0,1113.0,360.0,0.14244827586206898,0.03837931034482758,0.7382758620689656,2983.0,0.9999999999920178,47.892720306131125,10353000000000.0,0.8089171974519581,67,0.187,1.292,0.024,0.025,0.211
24204911,2024-08-02,2830C20MMNC,124.73,7.23,9429.0,1011.0,715.0,2992.0,1715.0,250.0,0.0,4313.0,723.0,0.0,0.13922222222222225,0.03607407407407407,0.5776666666666667,1965.0,0.9452106698928069,34.5786899700587,9.326409495539737,0.8727735368952302,17,0.18,0.73,0.021,0.024,0.21
24106369,2024-08-02,2062BK1,126.32,0.0,9120.0,3363.0,1830.0,3475.0,1727.0,295.0,0.0,6356.0,1086.0,0.0,0.13922222222222225,0.03607407407407407,0.5776666666666667,2022.0,0.9999999999920836,50.316656111064624,2.7118644067788544,0.8541048466860267,6,0.2,0.83,0.022,0.023,0.24
24106366,2024-08-02,SEQRFE550D,119.69,8.32,8985.0,2511.0,795.0,1951.0,1726.0,305.0,0.0,6310.0,1081.0,0.0,0.13922222222222225,0.03607407407407407,0.5776666666666667,2031.0,0.9350050777209985,52.719525440281394,3.5782556750284438,0.8498276710975629,73,0.22,0.84,0.022,0.023,0.21
24106362,2024-08-02,SEQRFE550D,124.9,10.31,8334.0,2328.0,807.0,1505.0,1787.0,284.0,0.0,6111.0,1052.0,0.0,0.13922222222222225,0.03607407407407407,0.5776666666666667,2071.0,0.923748243466284,48.927141712978965,3.579896907214957,0.8628681796229537,73,0.22,0.88,0.023,0.026,0.22
24106359,2024-08-02,1786500D,124.1,10.05,8643.0,3147.0,792.0,1509.0,1783.0,284.0,0.0,6375.0,1106.0,0.0,0.13922222222222225,0.03607407407407407,0.5776666666666667,2067.0,0.92508386134234,51.36986301328469,2.7464251668246753,0.862602805998615,2,0.21,0.78,0.022,0.023,0.217
24106357,2024-08-02,2062BK1,123.28,10.0,8613.0,2547.0,1397.0,0.0,3255.0,524.0,0.0,6360.0,1043.0,0.0,0.13922222222222225,0.03607407407407407,0.5776666666666667,3779.0,0.9249699879882581,51.58987670302085,3.3816254416947853,0.8613389785655302,6,0.2,0.7,0.032,0.031,0.26
24106356,2024-08-02,2062BK1,132.81,10.21,8514.0,2580.0,702.0,0.0,1736.0,309.0,0.0,6290.0,1009.0,0.0,0.13922222222222225,0.03607407407407407,0.5776666666666667,2045.0,0.9286113830168605,47.3608914987775,3.299999999998721,0.8488997555008074,6,0.19,0.79,0.024,0.026,0.22
24106344,2024-08-02,2062BK1,127.3,10.13,10005.0,2505.0,714.0,3405.0,1776.0,349.0,0.0,6154.0,974.0,319.0,0.13922222222222225,0.03607407407407407,0.5776666666666667,2125.0,0.9262897475010821,48.34249803575536,3.99401197604631,0.8357647058819596,6,0.202,0.775,0.019,0.027,0.199
24106340,2024-08-02,2062BK1,126.19,0.0,8349.0,2820.0,583.0,2031.0,1678.0,233.0,0.0,6798.0,1308.0,0.0,0.13922222222222225,0.03607407407407407,0.5776666666666667,1911.0,0.9999999999920755,53.87114668314548,2.9606382978712906,0.8780743066452757,6,0.2,0.73,0.017,0.02,0.19
24106338,2024-08-02,2062BK1,130.72,0.0,9750.0,3516.0,719.0,1486.0,1682.0,274.0,0.0,4073.0,2990.0,0.0,0.13922222222222225,0.03607407407407407,0.5776666666666667,1956.0,0.9999999999923501,31.15820073415577,2.7730375426613274,0.8599182004085584,6,0.2,0.72,0.019,0.028,0.22
24106333,2024-08-02,1786500D,133.19,10.01,7470.0,3504.0,830.0,1110.0,1682.0,248.0,0.0,6965.0,1070.0,0.0,0.13922222222222225,0.03607407407407407,0.5776666666666667,1930.0,0.9300977653566336,52.29371574403264,2.1318493150678846,0.8715025906731236,2,0.2,0.75,0.029,0.022,0.2
24106327,2024-08-02,2062BK1,127.7,11.75,8976.0,3573.0,797.0,1107.0,1682.0,244.0,0.0,6886.0,1054.0,0.0,0.13922222222222225,0.03607407407407407,0.5776666666666667,1926.0,0.9157404087420888,53.923257634659954,2.5121746431563077,0.8733125649008965,6,0.2,0.73,0.025,0.028,0.19
24106324,2024-08-02,2062BK1,115.9,12.0,10314.0,2736.0,782.0,0.0,1478.0,203.0,0.0,6208.0,1015.0,0.0,0.13922222222222225,0.03607407407407407,0.5776666666666667,1681.0,0.9061767005402175,53.56341673810557,3.7697368421038853,0.8792385484825228,6,0.204,0.735,0.024,0.034,0.182
24204996,2024-08-02,SEQRFE550D,128.49,7.22,10476.0,1680.0,800.0,2934.0,1694.0,300.0,240.0,6399.0,1569.0,0.0,0.13922222222222225,0.03607407407407407,0.5776666666666667,2234.0,0.9467983199399691,49.801540975563846,6.235714285710574,0.7582811101160437,73,0.22,0.84,0.021,0.025,0.24
24106354,2024-08-02,1786550D,124.91,10.08,8628.0,3084.0,702.0,397.0,1726.0,295.0,0.0,6185.0,1630.0,0.0,0.13922222222222225,0.03607407407407407,0.5776666666666667,2021.0,0.925327802052557,49.51565126851721,2.7976653696488984,0.8540326571000227,3,0.202,0.777,0.016,0.024,0.221
24106335,2024-08-02,1786500D,130.4,10.3,10011.0,3495.0,772.0,1825.0,1683.0,291.0,0.0,6953.0,1351.0,0.0,0.13922222222222225,0.03607407407407407,0.5776666666666667,1974.0,0.9267945984298025,53.320552146830366,2.8643776824026137,0.8525835866257079,2,0.2,0.78,0.032,0.027,0.22
24306371,2024-08-02,2062BK1,125.7,8.2,7554.0,507.0,795.0,0.0,1762.0,261.0,0.0,6500.0,1061.0,0.0,0.13922222222222225,0.03607407407407407,0.5776666666666667,2023.0,0.9387602688503454,51.71042163841121,14.899408283994282,0.8709836875922536,6,0.21,0.78,0.022,0.022,0.2
24306314,2024-08-02,1786500D,119.86,12.61,9732.0,2037.0,804.0,2736.0,1708.0,288.0,0.0,6804.0,1421.0,271.0,0.13922222222222225,0.03607407407407407,0.5776666666666667,1996.0,0.904808635910736,56.76622726466906,4.777614138436535,0.8557114228452627,2,0.19,0.72,0.018,0.023,0.2
24206378,2024-08-02,SEQRFE550D,120.3,8.1,8769.0,2004.0,806.0,1815.0,1596.0,213.0,0.0,6576.0,1090.0,0.0,0.13922222222222225,0.03607407407407407,0.5776666666666667,1809.0,0.9369158878431705,54.6633416454309,4.375748502991828,0.8822553897175885,73,0.23,0.89,0.03,0.026,0.25
24206367,2024-08-02,2062BK1,120.26,8.65,5556.0,12.0,701.0,0.0,1691.0,240.0,0.0,6312.0,1340.0,0.0,0.13922222222222225,0.03607407407407407,0.5776666666666667,1931.0,0.9328989217211009,52.48627972682117,462.9999999614167,0.8757120662864445,6,0.2,0.82,0.019,0.016,0.22
24206360,2024-08-02,2062BK1,125.55,10.32,8823.0,657.0,707.0,1052.0,1596.0,287.0,206.0,6803.0,3270.0,0.0,0.13922222222222225,0.03607407407407407,0.5776666666666667,2089.0,0.9240450430490613,54.18558343246367,13.429223744271798,0.7640019147914007,6,0.22,0.78,0.015,0.02,0.21
24206358,2024-08-02,SEQRFE550D,126.04,10.21,9273.0,900.0,712.0,2559.0,1596.0,297.0,206.0,6300.0,1186.0,618.0,0.13922222222222225,0.03607407407407407,0.5776666666666667,2099.0,0.9250642201766969,49.984132021183875,10.303333333321886,0.7603620771792471,73,0.22,0.91,0.017,0.023,0.23
24206355,2024-08-02,SEQRFE550D,126.39,10.0,9519.0,660.0,699.0,3214.0,1755.0,294.0,0.0,6294.0,1222.0,0.0,0.13922222222222225,0.03607407407407407,0.5776666666666667,2049.0,0.926680841697143,49.798243531530986,14.422727272705421,0.856515373352437,73,0.22,0.85,0.024,0.021,0.24
24206353,2024-08-02,2062BK1,128.15,0.0,9114.0,1101.0,800.0,2299.0,1711.0,260.0,0.0,6599.0,1196.0,0.0,0.13922222222222225,0.03607407407407407,0.5776666666666667,1971.0,0.9999999999921967,51.49434256690211,8.277929155305833,0.8680872653470989,6,0.21,0.81,0.029,0.029,0.23
24206352,2024-08-02,1786550D,122.78,10.13,8484.0,0.0,715.0,1017.0,1704.0,253.0,0.0,6398.0,1044.0,0.0,0.13922222222222225,0.03607407407407407,0.5776666666666667,1957.0,0.9237830110531655,52.10946408167364,8483999999999.999,0.8707204905463103,3,0.21,0.77,0.02,0.02,0.21
24206351,2024-08-02,2062BK1,130.86,10.12,9465.0,0.0,710.0,2685.0,1704.0,243.0,0.0,6549.0,1221.0,0.0,0.13922222222222225,0.03607407407407407,0.5776666666666667,1947.0,0.9282167683293502,50.045850526898626,9465000000000.0,0.8751926040057139,6,0.2,0.78,0.016,0.024,0.2
24206350,2024-08-02,2062BK1,126.56,9.89,8934.0,0.0,798.0,3434.0,1694.0,253.0,0.0,6253.0,1341.0,0.0,0.13922222222222225,0.03607407407407407,0.5776666666666667,1947.0,0.9275192378092525,49.4073957012531,8934000000000.0,0.8700564971746944,6,0.2,0.74,0.024,0.029,0.22
24206349,2024-08-02,2062BK1,124.35,10.0,8916.0,0.0,764.0,3203.0,1728.0,246.0,0.0,6546.0,1088.0,0.0,0.13922222222222225,0.03607407407407407,0.5776666666666667,1974.0,0.9255675474437993,52.641737032146025,8916000000000.0,0.875379939209283,6,0.21,0.76,0.015,0.018,0.18
24206348,2024-08-02,2062BK1,128.38,9.89,9855.0,0.0,712.0,2907.0,1688.0,250.0,0.0,6552.0,1068.0,0.0,0.13922222222222225,0.03607407407407407,0.5776666666666667,1938.0,0.9284732769152495,51.03598691345198,9855000000000.0,0.8710010319912946,6,0.21,0.73,0.023,0.027,0.18
24206346,2024-08-02,2062BK1,123.06,10.0,9495.0,0.0,710.0,2688.0,1704.0,267.0,0.0,5742.0,1349.0,0.0,0.13922222222222225,0.03607407407407407,0.5776666666666667,1971.0,0.9248459341580878,46.660165772414594,9495000000000.0,0.8645357686449191,6,0.19,0.81,0.024,0.024,0.22
24206343,2024-08-02,2062BK1,121.36,0.0,8619.0,0.0,709.0,2579.0,1698.0,250.0,0.0,6386.0,1045.0,0.0,0.13922222222222225,0.03607407407407407,0.5776666666666667,1948.0,0.99999999999176,52.62030322962574,8618999999999.999,0.8716632443527353,6,0.21,0.79,0.024,0.022,0.21
24206341,2024-08-02,2062BK1,122.74,0.0,8001.0,0.0,844.0,4193.0,1812.0,297.0,0.0,5431.0,921.0,0.0,0.13922222222222225,0.03607407407407407,0.5776666666666667,2109.0,0.9999999999918526,44.248003910345055,8000999999999.999,0.8591749644377149,6,0.21,0.81,0.024,0.019,0.22
24206331,2024-08-02,2062BK1,120.56,0.0,10167.0,0.0,814.0,5096.0,1708.0,246.0,0.0,6024.0,986.0,305.0,0.13922222222222225,0.03607407407407407,0.5776666666666667,1954.0,0.9999999999917053,49.966821499253754,10167000000000.0,0.8741044012278024,6,0.2,0.74,0.022,0.022,0.19
24206329,2024-08-02,1786500D,130.7,0.0,11031.0,0.0,803.0,4893.0,1758.0,253.0,0.0,6088.0,1084.0,372.0,0.13922222222222225,0.03607407407407407,0.5776666666666667,2011.0,0.999999999992349,46.57995409298715,11031000000000.0,0.8741919443058805,2,0.23,0.73,0.015,0.021,0.216
24206325,2024-08-02,2062BK1,130.8,0.0,9534.0,0.0,814.0,5190.0,1758.0,253.0,0.0,6201.0,1005.0,0.0,0.13922222222222225,0.03607407407407407,0.5776666666666667,2011.0,0.9999999999923548,47.408256880371496,9534000000000.0,0.8741919443058805,6,0.21,0.74,0.022,0.027,0.21
24206322,2024-08-02,2062BK1,130.46,0.0,10206.0,1122.0,822.0,4426.0,1708.0,284.0,0.0,6111.0,996.0,0.0,0.13922222222222225,0.03607407407407407,0.5776666666666667,1992.0,0.9999999999923349,46.84194389048872,9.09625668448387,0.8574297188750716,6,0.21,0.74,0.024,0.03,0.21
24306229,2024-08-02,2062BK1,112.91,11.55,9489.0,645.0,594.0,3247.0,1559.0,306.0,0.0,5927.0,1075.0,481.0,0.13922222222222225,0.03607407407407407,0.5776666666666667,1865.0,0.9071991001051969,52.49313612565324,14.711627906953936,0.8359249329754231,6,0.2,0.8,0.02,0.027,0.18
24206308,2024-08-02,R34,126.62,0.0,9444.0,1002.0,822.0,2659.0,1100.0,246.0,0.0,5789.0,1110.0,0.0,0.13922222222222225,0.03607407407407407,0.5776666666666667,1346.0,0.9999999999921023,45.719475595911234,9.425149700589396,0.8172362555714582,66,0.62,0.74,0.022,0.02,0.24
24306363,2024-08-02,2062BK1,125.56,10.21,6891.0,3111.0,754.0,654.0,1738.0,305.0,0.0,7006.0,1904.0,0.0,0.13922222222222225,0.03607407407407407,0.5776666666666667,2043.0,0.9247992929150416,55.798024848233524,2.2150433944062313,0.8507097405771656,6,0.19,0.76,0.014,0.018,0.21
24304851,2024-08-02,SEQRFE550D,125.27,0.0,11031.0,1707.0,558.0,3363.0,1671.0,275.0,0.0,6664.0,1655.0,0.0,0.13922222222222225,0.03607407407407407,0.5776666666666667,1946.0,0.9999999999920172,53.1970942759384,6.462214411244018,0.858684480986198,73,0.21,0.85,0.02,0.019,0.19
24306365,2024-08-02,2062BK1,126.49,8.15,6768.0,1536.0,757.0,0.0,1746.0,308.0,0.0,5995.0,1018.0,736.0,0.13922222222222225,0.03607407407407407,0.5776666666666667,2054.0,0.9394682115200576,47.3950509917986,4.406249999997131,0.8500486854913096,6,0.22,0.78,0.015,0.017,0.21
24306361,2024-08-02,2062BK1,124.96,10.0,7923.0,3255.0,754.0,2372.0,1802.0,302.0,0.0,6496.0,1314.0,0.0,0.13922222222222225,0.03607407407407407,0.5776666666666667,2104.0,0.9259039715402647,51.98463508281063,2.4341013824877313,0.8564638783265891,6,0.2,0.78,0.018,0.02,0.19
24306347,2024-08-02,2062BK1,119.4,10.0,11004.0,2340.0,701.0,3108.0,1782.0,295.0,0.0,6149.0,2547.0,0.0,0.13922222222222225,0.03607407407407407,0.5776666666666667,2077.0,0.922720247288078,51.49916247863066,4.702564102562093,0.8579682233987203,6,0.22,0.79,0.021,0.025,0.18
24306379,2024-08-02,SEQRFE550D,125.6,8.2,9054.0,2082.0,762.0,2039.0,1712.0,261.0,0.0,6665.0,1109.0,281.0,0.13922222222222225,0.03607407407407407,0.5776666666666667,1973.0,0.9387144992456002,53.065286623781326,4.34870317002673,0.8677141409017396,73,0.23,0.86,0.025,0.02,0.22
24306342,2024-08-02,2062BK1,128.11,0.0,8571.0,1257.0,699.0,3015.0,1753.0,268.0,0.0,6183.0,989.0,292.0,0.13922222222222225,0.03607407407407407,0.5776666666666667,2021.0,0.9999999999921942,48.263211302409935,6.818615751784551,0.867392380009467,6,0.2,0.75,0.021,0.028,0.26
24306345,2024-08-02,2062BK1,125.24,10.0,9267.0,0.0,699.0,1139.0,1764.0,272.0,0.0,6379.0,1015.0,248.0,0.13922222222222225,0.03607407407407407,0.5776666666666667,2036.0,0.926057379466681,50.9342063234515,9267000000000.0,0.8664047151272758,6,0.19,0.74,0.02,0.029,0.19
24306336,2024-08-02,1786500D,127.82,0.0,8472.0,3468.0,849.0,2160.0,1690.0,264.0,0.0,6792.0,1051.0,0.0,0.13922222222222225,0.03607407407407407,0.5776666666666667,1954.0,0.9999999999921765,53.13722422114585,2.4429065743937595,0.8648925281469474,2,0.2,0.76,0.023,0.023,0.226
24306334,2024-08-02,2062BK1,126.8,10.7,8061.0,3237.0,839.0,2031.0,1700.0,265.0,0.0,4968.0,775.0,0.0,0.13922222222222225,0.03607407407407407,0.5776666666666667,1965.0,0.9221818181751115,39.17981072524306,2.4902687673764317,0.8651399491089745,6,0.2,0.73,0.024,0.024,0.18
24306332,2024-08-02,2062BK1,125.28,10.2,8451.0,2031.0,845.0,2688.0,1704.0,267.0,0.0,6674.0,1747.0,0.0,0.13922222222222225,0.03607407407407407,0.5776666666666667,1971.0,0.9247121346255928,53.27266922051985,4.161004431312574,0.8645357686449191,6,0.21,0.73,0.023,0.026,0.21
24306330,2024-08-02,2062BK1,129.31,9.9,8493.0,3237.0,859.0,2394.0,1695.0,268.0,0.0,6951.0,1106.0,0.0,0.13922222222222225,0.03607407407407407,0.5776666666666667,1963.0,0.9288844192160844,53.75454334503322,2.6237256719176325,0.8634742740698607,6,0.19,0.76,0.026,0.027,0.2
24306328,2024-08-02,1786500D,126.99,12.0,8424.0,3240.0,839.0,2136.0,1686.0,267.0,0.0,6632.0,1056.0,0.0,0.13922222222222225,0.03607407407407407,0.5776666666666667,1953.0,0.9136628534361201,52.2245846125504,2.5999999999991976,0.8632872503835826,2,0.21,0.71,0.022,0.028,0.212
24306339,2024-08-02,2062BK1,130.71,0.0,9111.0,2172.0,599.0,3688.0,1745.0,288.0,0.0,5754.0,1369.0,0.0,0.13922222222222225,0.03607407407407407,0.5776666666666667,2033.0,0.9999999999923496,44.02111544607129,4.194751381213538,0.8583374323655394,6,0.19,0.79,0.021,0.031,0.24
24206376,2024-08-03,2062BK1,124.5,8.0,9264.0,2958.0,712.0,1600.0,1593.0,250.0,0.0,6654.0,1077.0,0.0,0.15626666666666666,0.031466666666666664,0.9048666666666667,1843.0,0.9396226415023425,53.445783132100836,3.131845841783931,0.8643516006506433,6,0.21,0.73,0.023,0.023,0.21
24206372,2024-08-03,2062BK1,125.39,7.83,8955.0,2502.0,808.0,1599.0,1606.0,240.0,0.0,6299.0,998.0,0.0,0.15626666666666666,0.031466666666666664,0.9048666666666667,1846.0,0.9412250412780272,50.23526596977243,3.5791366906460516,0.8699891657633424,6,0.2,0.76,0.024,0.024,0.17
24206370,2024-08-03,2062BK1,124.0,8.14,7923.0,0.0,806.0,1726.0,1681.0,277.0,0.0,6704.0,1249.0,0.0,0.15626666666666666,0.031466666666666664,0.9048666666666667,1958.0,0.9383986680722084,54.06451612859625,7922999999999.999,0.8585291113376616,6,0.209,0.756,0.022,0.023,0.183
24106395,2024-08-03,2062BK1,120.3,7.98,10140.0,3012.0,797.0,2864.0,1724.0,285.0,0.0,6455.0,1010.0,0.0,0.15626666666666666,0.031466666666666664,0.9048666666666667,2009.0,0.9377923292723902,53.65752285907184,3.366533864540715,0.8581383773017133,6,0.21,0.75,0.031,0.02,0.2
24206364,2024-08-03,2062BK1,120.81,0.0,8802.0,219.0,709.0,0.0,1596.0,294.0,202.0,5897.0,992.0,657.0,0.15626666666666666,0.031466666666666664,0.9048666666666667,2092.0,0.9999999999917225,48.812184421415346,40.191780821734284,0.7629063097510693,6,0.219,0.751,0.014,0.018,0.189
24106423,2024-08-03,SEQRFE550D,125.62,10.26,13083.0,810.0,845.0,3680.0,1731.0,275.0,0.0,5994.0,1288.0,369.0,0.15626666666666666,0.031466666666666664,0.9048666666666667,2006.0,0.9244921989923133,47.71533195313074,16.15185185183191,0.8629112662009657,73,0.22,0.84,0.025,0.015,0.21
24106417,2024-08-03,SEQRFE550D,132.6,10.22,10863.0,3573.0,832.0,3771.0,1807.0,298.0,0.0,6844.0,1104.0,0.0,0.15626666666666666,0.031466666666666664,0.9048666666666667,2105.0,0.9284413947561376,51.61387631936943,3.040302267001668,0.858432304037597,73,0.21,0.85,0.021,0.021,0.25
24106420,2024-08-03,SEQRFE550D,124.69,10.21,11001.0,3399.0,2870.0,3178.0,1810.0,302.0,0.0,6693.0,1071.0,0.0,0.15626666666666666,0.031466666666666664,0.9048666666666667,2112.0,0.9243143068871437,53.67711925532379,3.2365401588693037,0.85700757575717,73,0.23,0.84,0.025,0.014,0.22
24106406,2024-08-03,2830C20MMNC,136.22,0.0,10296.0,4389.0,792.0,4476.0,1781.0,308.0,0.0,6874.0,1087.0,0.0,0.15626666666666666,0.031466666666666664,0.9048666666666667,2089.0,0.999999999992659,50.46248715276419,2.3458646616536005,0.8525610339871458,17,0.191,0.741,0.029,0.012,0.201
24206380,2024-08-03,2062BK1,116.06,8.1,9636.0,2124.0,814.0,1818.0,1613.0,226.0,0.0,6197.0,987.0,0.0,0.15626666666666666,0.031466666666666664,0.9048666666666667,1839.0,0.9347615979306156,53.394795794818236,4.536723163839672,0.8771071234361734,6,0.19,0.76,0.025,0.026,0.17
24206386,2024-08-03,2062BK1,127.02,8.12,8988.0,0.0,817.0,2026.0,1667.0,233.0,0.0,6328.0,1041.0,0.0,0.15626666666666666,0.031466666666666664,0.9048666666666667,1900.0,0.9399141630831738,49.81892615296946,8988000000000.0,0.8773684210521698,6,0.2,0.74,0.034,0.022,0.21
24106392,2024-08-03,2830C20MMNC,128.57,8.35,9960.0,2157.0,797.0,2829.0,1754.0,382.0,0.0,6536.0,1003.0,0.0,0.15626666666666666,0.031466666666666664,0.9048666666666667,2136.0,0.939015483487153,50.836120400942406,4.617524339358082,0.8211610486887542,17,0.199,0.745,0.024,0.02,0.193
24106388,2024-08-03,2062BK1,127.4,8.13,11619.0,2586.0,705.0,4135.0,1750.0,275.0,0.0,6215.0,1106.0,0.0,0.15626666666666666,0.031466666666666664,0.9048666666666667,2025.0,0.9400132811854202,48.783359497262296,4.493039443153715,0.8641975308637708,6,0.18,0.78,0.024,0.021,0.19
