Repository: SiddharthKumar268/FerroMind

# FerroMind
*Ferro-Alloy Optimisation using Machine Learning*
**SAIL Durgapur Steel Plant | Steel Melting Shop**
Intern: Siddharth Kumar | FY 2023-24 to FY 2025-26

---

## Quick Start

```bash

# 2. Place raw Excel files in data/raw/

## Dataset

| | |
|---|---|
| Total heats after cleaning | 47,421 |
| Training set | 37,936 heats (Apr 2023 – Jun 2025) |
| Test set | 9,485 heats (Jun 2025 – Dec 2025) |
| Input features | 21 (16 raw + 5 engineered) |
| Target variables | Mn, Si, C, S, P |
| BOF grades | 76 distinct grades |
| Split method | Chronological 80/20 — no shuffle, no leakage |

---

File: data/processed/sms_train.csv (part 153 of 253)
Heat_Number,Date,BOF Grade Code,Hot Metal Addn. Weight,Scrap Addn. Weight,Lime Into Converter,Dolomite Into Converter,Lime Into Ladle,Iron Ore Into Converter,SIMN Into Ladle,FESI Into Ladle,FEMN Into Ladle,Measered O2 Mainblow II,Duration of Mainblow I/II,Measered O2 2nd Blow,HM_P,HM_S,HM_Si,Total_FA_Ladle,HM_Ratio,O2_per_ton_HM,Lime_Dolo_Ratio,SiMn_FA_Fraction,Grade_Encoded,C,Mn,P,S,Si
24106385,2024-08-03,2062BK1,127.2,8.1,8757.0,3012.0,799.0,3680.0,1682.0,250.0,0.0,6874.0,1095.0,0.0,0.15626666666666666,0.031466666666666664,0.9048666666666667,1932.0,0.9401330376870648,54.0408805027198,2.9073705179273217,0.8706004140782243,6,0.22,0.76,0.032,0.026,0.21
24106382,2024-08-03,2062BK1,118.08,8.23,9030.0,2469.0,785.0,3388.0,1682.0,251.0,0.0,6250.0,998.0,0.0,0.15626666666666666,0.031466666666666664,0.9048666666666667,1933.0,0.934842846956418,52.930216801719766,3.657351154312006,0.8701500258660786,6,0.19,0.87,0.026,0.026,0.24
24106377,2024-08-03,2830C20MMNC,133.53,8.3,8424.0,2712.0,862.0,1492.0,1682.0,256.0,0.0,7147.0,1223.0,0.0,0.15626666666666666,0.031466666666666664,0.9048666666666667,1938.0,0.9414792356980788,53.523552759278644,3.1061946902643416,0.8679050567590981,17,0.19,0.75,0.04,0.024,0.21
24106375,2024-08-03,2830C20MMNC,126.9,7.75,8805.0,2208.0,782.0,1104.0,1678.0,248.0,0.0,7148.0,1153.0,0.0,0.15626666666666666,0.031466666666666664,0.9048666666666667,1926.0,0.9424433716974198,56.32781717843713,3.987771739128629,0.871235721702559,17,0.218,0.844,0.031,0.023,0.233
24106373,2024-08-03,2830C20MMNC,131.16,7.69,8154.0,2868.0,795.0,1099.0,1674.0,250.0,0.0,6796.0,1161.0,0.0,0.15626666666666666,0.031466666666666664,0.9048666666666667,1924.0,0.94461649261113,51.81457761473152,2.843096234308632,0.8700623700619179,17,0.21,0.877,0.026,0.027,0.248
24105615,2024-08-03,2062BK1,124.9,10.1,8412.0,2184.0,787.0,4206.0,2477.0,102.0,474.0,6396.0,1113.0,0.0,0.15626666666666666,0.031466666666666664,0.9048666666666667,3053.0,0.925185185178332,51.208967173328986,3.8516483516465883,0.8113331149686173,6,0.18,1.28,0.022,0.03,0.19
24106411,2024-08-03,1786500D,127.27,8.25,9738.0,4149.0,879.0,2809.0,1628.0,298.0,0.0,6682.0,1077.0,0.0,0.15626666666666666,0.031466666666666664,0.9048666666666667,1926.0,0.9391233766164471,52.5025536257366,2.3470715835135336,0.8452751817233409,2,0.19,0.73,0.027,0.016,0.245
24206383,2024-08-03,2062BK1,124.97,0.0,8385.0,2487.0,710.0,1808.0,1583.0,216.0,0.0,6445.0,1034.0,0.0,0.15626666666666666,0.031466666666666664,0.9048666666666667,1799.0,0.9999999999919981,51.57237737015626,3.371531966223011,0.8799332962752197,6,0.2,0.77,0.034,0.023,0.19
24206416,2024-08-03,2062BK1,124.8,10.23,12030.0,0.0,817.0,5787.0,1735.0,287.0,0.0,6499.0,1185.0,352.0,0.15626666666666666,0.031466666666666664,0.9048666666666667,2022.0,0.9242390579802693,52.075320512403245,12030000000000.0,0.8580613254199515,6,0.21,0.79,0.026,0.018,0.24
24106414,2024-08-03,1786500D,126.07,10.0,10536.0,3345.0,840.0,4133.0,1804.0,301.0,0.0,6745.0,1238.0,0.0,0.15626666666666666,0.031466666666666664,0.9048666666666667,2105.0,0.9265084147796979,53.502022685385086,3.1497757847524217,0.8570071258903292,2,0.2,0.73,0.024,0.017,0.213
24206407,2024-08-03,2062BK1,127.79,8.0,9333.0,1119.0,809.0,3595.0,1704.0,260.0,0.0,6490.0,1088.0,358.0,0.15626666666666666,0.031466666666666664,0.9048666666666667,1964.0,0.9410854996616754,50.7864465134143,8.340482573719088,0.8676171079425318,6,0.21,0.79,0.023,0.015,0.2
24206404,2024-08-03,2830C20MMNC,124.3,8.15,11967.0,1116.0,803.0,3414.0,1715.0,273.0,0.0,6394.0,1077.0,350.0,0.15626666666666666,0.031466666666666664,0.9048666666666667,1988.0,0.9384673461612801,51.440064360004506,10.723118279560284,0.8626760563375943,17,0.204,0.836,0.02,0.017,0.226
24206402,2024-08-03,2830C20MMNC,124.79,8.14,10425.0,0.0,863.0,1968.0,1664.0,246.0,0.0,6535.0,1216.0,0.0,0.15626666666666666,0.031466666666666664,0.9048666666666667,1910.0,0.9387647634022511,52.36797820296203,10425000000000.0,0.8712041884812193,17,0.22,0.844,0.02,0.016,0.218
24206400,2024-08-03,1786550D,129.32,8.08,9327.0,0.0,869.0,3133.0,1657.0,240.0,0.0,6827.0,1155.0,0.0,0.15626666666666666,0.031466666666666664,0.9048666666666667,1897.0,0.941193595335217,52.791524899065955,9327000000000.0,0.8734844491297451,3,0.23,0.801,0.02,0.017,0.228
24206398,2024-08-03,2830C20MMNC,129.39,8.13,8151.0,0.0,707.0,2202.0,1593.0,236.0,0.0,6395.0,1122.0,0.0,0.15626666666666666,0.031466666666666664,0.9048666666666667,1829.0,0.9408813263456889,49.424221345935365,8150999999999.999,0.8709677419350077,17,0.21,0.774,0.018,0.016,0.226
24206396,2024-08-03,2830C20MMNC,128.71,8.23,12000.0,0.0,682.0,3307.0,1762.0,287.0,0.0,6468.0,1268.0,0.0,0.15626666666666666,0.031466666666666664,0.9048666666666667,2049.0,0.9399006864251506,50.25250563242753,12000000000000.0,0.8599316739868912,17,0.21,0.72,0.016,0.017,0.221
24206394,2024-08-03,2062BK1,126.69,8.0,9564.0,51.0,676.0,3640.0,1647.0,233.0,0.0,6667.0,1262.0,0.0,0.15626666666666666,0.031466666666666664,0.9048666666666667,1880.0,0.9406043507243256,52.624516536012116,187.52941176102885,0.8760638297867681,6,0.2,0.73,0.028,0.022,0.21
24206389,2024-08-03,2062BK1,126.3,8.17,9090.0,0.0,806.0,3484.0,1647.0,229.0,0.0,6419.0,1127.0,0.0,0.15626666666666666,0.031466666666666664,0.9048666666666667,1876.0,0.9392429538117109,50.82343626246379,9090000000000.0,0.8779317697223465,6,0.21,0.78,0.033,0.026,0.2
24206413,2024-08-03,2062BK1,128.23,8.54,11457.0,0.0,811.0,4956.0,1711.0,270.0,0.0,6496.0,1113.0,360.0,0.15626666666666666,0.031466666666666664,0.9048666666666667,1981.0,0.9375594062956969,50.65897215900602,11457000000000.0,0.8637051993938093,6,0.19,0.79,0.021,0.014,0.2
24206410,2024-08-03,2830C20MMNC,126.55,8.54,10356.0,552.0,811.0,3584.0,1688.0,270.0,0.0,6526.0,1093.0,251.0,0.15626666666666666,0.031466666666666664,0.9048666666666667,1958.0,0.9367828854768171,51.568549979837464,18.760869565183405,0.8621041879464443,17,0.202,0.784,0.021,0.013,0.256
24206390,2024-08-03,2062BK1,124.77,8.37,10944.0,0.0,679.0,3209.0,1745.0,280.0,0.0,6658.0,1604.0,0.0,0.15626666666666666,0.031466666666666664,0.9048666666666667,2025.0,0.9371338440668686,53.36218642259067,10944000000000.0,0.8617283950613028,6,0.22,0.79,0.024,0.024,0.2
24306415,2024-08-03,1786500D,128.92,10.08,11499.0,2502.0,696.0,4781.0,1800.0,271.0,0.0,6964.0,1082.0,0.0,0.15626666666666666,0.031466666666666664,0.9048666666666667,2071.0,0.9274820143818167,54.01799565580192,4.595923261389051,0.8691453404148387,2,0.2,0.75,0.017,0.013,0.192
24306412,2024-08-03,2062BK1,129.36,8.55,11961.0,1968.0,701.0,5121.0,1806.0,268.0,0.0,6757.0,1101.0,0.0,0.15626666666666666,0.031466666666666664,0.9048666666666667,2074.0,0.9380030454576318,52.23407544795737,6.0777439024359365,0.870781099324556,6,0.18,0.75,0.022,0.018,0.23
24306374,2024-08-03,2062BK1,126.6,8.15,7935.0,1584.0,801.0,1470.0,1745.0,261.0,0.0,6503.0,1081.0,0.0,0.15626666666666666,0.031466666666666664,0.9048666666666667,2006.0,0.9395176252249386,51.366508688377834,5.009469696966534,0.8698903290125275,6,0.22,0.75,0.028,0.03,0.17
24306381,2024-08-03,2830C20MMNC,127.4,8.0,9051.0,2010.0,839.0,1969.0,1732.0,210.0,0.0,6498.0,1079.0,0.0,0.15626666666666666,0.031466666666666664,0.9048666666666667,1942.0,0.9409158050152074,51.00470957573779,4.502985074624625,0.8918640576720434,17,0.217,0.755,0.02,0.024,0.22
24306384,2024-08-03,2830C20MMNC,126.5,8.0,9297.0,1485.0,804.0,2562.0,1733.0,258.0,0.0,6500.0,1081.0,0.0,0.15626666666666666,0.031466666666666664,0.9048666666666667,1991.0,0.9405204460896617,51.38339920907997,6.2606060606018445,0.8704168759413007,17,0.21,0.77,0.026,0.027,0.21
24306387,2024-08-03,2830C20MMNC,127.47,8.0,10179.0,891.0,698.0,2853.0,1718.0,277.0,0.0,1971.0,1584.0,0.0,0.15626666666666666,0.031466666666666664,0.9048666666666667,1995.0,0.940946334974969,15.462461755585922,11.424242424229602,0.8611528822050821,17,0.19,0.75,0.022,0.021,0.22
24306391,2024-08-03,2830C20MMNC,126.07,7.89,10272.0,906.0,813.0,3513.0,1708.0,275.0,0.0,6154.0,1079.0,0.0,0.15626666666666666,0.031466666666666664,0.9048666666666667,1983.0,0.9411018214322106,48.81415086817788,11.337748344358348,0.8613212304584663,17,0.2,0.73,0.02,0.023,0.21
24306393,2024-08-03,2062BK1,127.2,8.21,10371.0,927.0,705.0,3126.0,1699.0,268.0,0.0,1608.0,1473.0,0.0,0.15626666666666666,0.031466666666666664,0.9048666666666667,1967.0,0.9393693227904929,12.64150943386288,11.1877022653601,0.8637519064560937,6,0.211,0.75,0.021,0.022,0.211
24306368,2024-08-03,2830C20MMNC,122.34,8.0,7974.0,0.0,605.0,0.0,1766.0,308.0,0.0,5997.0,1082.0,0.0,0.15626666666666666,0.031466666666666664,0.9048666666666667,2074.0,0.9386220653602991,49.01912702264983,7973999999999.999,0.8514946962387409,17,0.218,0.869,0.016,0.017,0.236
24306399,2024-08-03,2062BK1,132.46,7.69,9381.0,0.0,677.0,4229.0,1699.0,268.0,0.0,6296.0,1261.0,0.0,0.15626666666666666,0.031466666666666664,0.9048666666666667,1967.0,0.9451302176172307,47.53133021253562,9381000000000.0,0.8637519064560937,6,0.2,0.79,0.019,0.021,0.22
24306401,2024-08-03,2830C20MMNC,121.74,7.94,9918.0,0.0,726.0,3874.0,1689.0,265.0,0.0,6199.0,1300.0,221.0,0.15626666666666666,0.031466666666666664,0.9048666666666667,1954.0,0.9387723627318109,50.9199934282001,9918000000000.0,0.8643807574202331,17,0.212,0.78,0.018,0.023,0.203
24306403,2024-08-03,C20MMNATLT,129.64,7.98,9351.0,0.0,690.0,4627.0,1734.0,268.0,0.0,6252.0,1239.0,0.0,0.15626666666666666,0.031466666666666664,0.9048666666666667,2002.0,0.9420142421091267,48.22585621684492,9351000000000.0,0.8661338661334335,41,0.216,0.726,0.043,0.023,0.174
24306405,2024-08-03,2062BK1,124.62,8.0,10524.0,996.0,706.0,5149.0,1741.0,264.0,0.0,6917.0,1103.0,223.0,0.15626666666666666,0.031466666666666664,0.9048666666666667,2005.0,0.9396772734056729,55.50473439210797,10.566265060230355,0.8683291770569236,6,0.19,0.76,0.033,0.021,0.2
24306408,2024-08-03,2830C20MMNC,126.36,8.55,10980.0,1497.0,696.0,3780.0,1780.0,265.0,0.0,6503.0,1098.0,0.0,0.15626666666666666,0.031466666666666664,0.9048666666666667,2045.0,0.9366244162705758,51.46407090810807,7.334669338672455,0.8704156479213347,17,0.213,0.791,0.025,0.021,0.226
24306397,2024-08-03,1786500D,130.93,7.99,10632.0,219.0,699.0,4072.0,1718.0,268.0,0.0,6500.0,1213.0,0.0,0.15626666666666666,0.031466666666666664,0.9048666666666667,1986.0,0.9424848833793371,49.64484839189151,48.547945205257776,0.8650553877135624,2,0.2,0.75,0.022,0.018,0.22
24306409,2024-08-03,2062BK1,130.95,8.25,11505.0,1491.0,710.0,5886.0,1789.0,268.0,0.0,6646.0,1155.0,0.0,0.15626666666666666,0.031466666666666664,0.9048666666666667,2057.0,0.9407327586139316,50.75219549407598,7.716297786715146,0.8697131745255859,6,0.2,0.79,0.033,0.018,0.18
24206439,2024-08-04,1786500D,123.18,0.0,9810.0,0.0,712.0,3080.0,1657.0,257.0,0.0,6401.0,1133.0,0.0,0.1543846153846154,0.032115384615384615,0.8328846153846154,1914.0,0.9999999999918817,51.96460464318911,9810000000000.0,0.865726227794741,2,0.18,0.79,0.021,0.023,0.239
24206436,2024-08-04,1786500D,127.04,12.0,9900.0,501.0,756.0,1971.0,1721.0,273.0,0.0,6437.0,2255.0,0.0,0.1543846153846154,0.032115384615384615,0.8328846153846154,1994.0,0.9136939010291018,50.66908060413516,19.760479041876724,0.8630892678029773,2,0.21,0.77,0.02,0.017,0.229
24206433,2024-08-04,2062BK1,126.5,12.0,9483.0,1494.0,751.0,2859.0,1718.0,277.0,0.0,6691.0,1858.0,0.0,0.1543846153846154,0.032115384615384615,0.8328846153846154,1995.0,0.913357400715427,52.89328063199294,6.3473895582286834,0.8611528822050821,6,0.21,0.73,0.02,0.018,0.2
24206430,2024-08-04,2062BK1,125.09,0.0,10398.0,1494.0,759.0,3508.0,1708.0,270.0,0.0,6295.0,1053.0,0.0,0.1543846153846154,0.032115384615384615,0.8328846153846154,1978.0,0.9999999999920057,50.32376688743845,6.959839357425061,0.8634984833160447,6,0.2,0.76,0.021,0.016,0.21
24206427,2024-08-04,SEQRFE550D,123.92,10.2,11085.0,0.0,756.0,4034.0,1718.0,290.0,0.0,6550.0,1127.0,0.0,0.1543846153846154,0.032115384615384615,0.8328846153846154,2008.0,0.9239487026474504,52.85668172972194,11085000000000.0,0.8555776892426018,73,0.22,0.91,0.035,0.017,0.2
24206425,2024-08-04,S.TOWER6VAN,123.87,9.85,11706.0,1011.0,754.0,1779.0,2413.0,91.0,489.0,6797.0,1601.0,0.0,0.1543846153846154,0.032115384615384615,0.8328846153846154,2993.0,0.9263386180008502,54.872043270728405,11.578635014825343,0.8062145005009,67,0.171,1.399,0.036,0.016,0.218
24206422,2024-08-04,2062BK1,125.81,10.88,11172.0,2244.0,767.0,3545.0,1768.0,300.0,0.0,3070.0,535.0,0.0,0.1543846153846154,0.032115384615384615,0.8328846153846154,2068.0,0.9204038334851095,24.401875844333503,4.97860962566623,0.854932301740399,6,0.21,0.75,0.018,0.014,0.2
24206419,2024-08-04,2062BK1,123.89,9.89,11181.0,0.0,814.0,4107.0,1758.0,280.0,0.0,6650.0,1107.0,356.0,0.1543846153846154,0.032115384615384615,0.8328846153846154,2038.0,0.9260726565934664,53.67664863948925,11181000000000.0,0.862610402354827,6,0.22,0.76,0.019,0.02,0.22
24306432,2024-08-04,S.TOWER6VAN,130.48,10.0,11241.0,2520.0,754.0,3094.0,2535.0,102.0,455.0,6716.0,1215.0,324.0,0.1543846153846154,0.032115384615384615,0.8328846153846154,3092.0,0.9288154897428189,51.47148988311258,4.460714285712515,0.8198576972830466,67,0.2,1.25,0.021,0.016,0.223
24206442,2024-08-04,2062BK1,126.13,10.21,8418.0,1998.0,800.0,2031.0,1694.0,290.0,0.0,6937.0,1159.0,0.0,0.1543846153846154,0.032115384615384615,0.8328846153846154,1984.0,0.9251136863655192,54.998810750376606,4.213213213211104,0.8538306451608599,6,0.21,0.78,0.02,0.014,0.19
24306434,2024-08-04,S.TOWER6VAN,124.67,12.0,10263.0,2004.0,754.0,2913.0,2560.0,109.0,445.0,6903.0,1257.0,0.0,0.1543846153846154,0.032115384615384615,0.8328846153846154,3114.0,0.912197263474704,55.37017726754335,5.121257485027384,0.8220937700703846,67,0.19,1.33,0.025,0.017,0.224
24306437,2024-08-04,R34,129.67,12.0,11967.0,1482.0,953.0,3995.0,1236.0,264.0,0.0,6618.0,1165.0,0.0,0.1543846153846154,0.032115384615384615,0.8328846153846154,1500.0,0.915296110673288,51.037248399390485,8.074898785419652,0.8239999999994507,66,0.62,0.73,0.019,0.027,0.23
24306440,2024-08-04,S.TOWER6VAN,126.87,11.55,10323.0,1977.0,701.0,2718.0,2515.0,129.0,447.0,6800.0,1216.0,0.0,0.1543846153846154,0.032115384615384615,0.8328846153846154,3091.0,0.9165583008169589,53.598171356084194,5.221547799693869,0.8136525396309241,67,0.185,1.333,0.019,0.017,0.241
24306443,2024-08-04,S.TOWER6VAN,121.36,11.65,8979.0,1146.0,696.0,2014.0,2535.0,92.0,454.0,6247.0,1136.0,0.0,0.1543846153846154,0.032115384615384615,0.8328846153846154,3081.0,0.9124126005494896,51.474950559892264,7.835078534024577,0.8227848101263152,67,0.18,1.28,0.025,0.015,0.2
24306445,2024-08-04,2062BK1,121.65,10.23,8955.0,990.0,701.0,5066.0,1797.0,271.0,0.0,6525.0,1056.0,0.0,0.1543846153846154,0.032115384615384615,0.8328846153846154,2068.0,0.9224294813396845,53.637484586488796,9.04545454544541,0.8689555125721137,6,0.19,0.77,0.024,0.017,0.17
24306448,2024-08-04,2062BK1,116.47,8.19,8769.0,2211.0,696.0,4249.0,1747.0,273.0,0.0,6025.0,927.0,297.0,0.1543846153846154,0.032115384615384615,0.8328846153846154,2020.0,0.9343012995272397,51.730059242279296,3.9660786974201874,0.8648514851480867,6,0.17,0.78,0.023,0.017,0.22
24306451,2024-08-04,SEQRFE550D,120.09,8.0,9612.0,2232.0,685.0,3630.0,1738.0,268.0,0.0,6348.0,1040.0,0.0,0.1543846153846154,0.032115384615384615,0.8328846153846154,2006.0,0.9375439144278435,52.86035473350936,4.306451612901297,0.8664007976067466,73,0.22,0.85,0.032,0.025,0.23
24306424,2024-08-04,2062BK1,128.77,9.72,11391.0,2811.0,793.0,3066.0,1760.0,299.0,0.0,6533.0,1186.0,505.0,0.1543846153846154,0.032115384615384615,0.8328846153846154,2059.0,0.9298144270277291,50.73386658343765,4.052294557095677,0.8547838756673848,6,0.21,0.76,0.029,0.015,0.22
24206446,2024-08-04,1786500D,126.79,8.0,8781.0,0.0,811.0,3562.0,1714.0,250.0,0.0,6204.0,1070.0,210.0,0.1543846153846154,0.032115384615384615,0.8328846153846154,1964.0,0.9406484160476248,48.93130373019219,8780999999999.999,0.8727087576370302,2,0.19,0.78,0.036,0.021,0.19
24306421,2024-08-04,2830C20MMNC,130.24,10.66,12027.0,1536.0,723.0,5035.0,1792.0,294.0,0.0,6700.0,1042.0,266.0,0.1543846153846154,0.032115384615384615,0.8328846153846154,2086.0,0.9243435060260871,51.44348894309395,7.830078124994903,0.859060402684152,17,0.197,0.732,0.02,0.017,0.182
24206452,2024-08-04,2062BK1,136.6,0.0,11604.0,1080.0,718.0,4303.0,1610.0,196.0,0.0,6992.0,1216.0,0.0,0.1543846153846154,0.032115384615384615,0.8328846153846154,1806.0,0.9999999999926794,51.185944362729245,10.744444444434496,0.8914728682165607,6,0.21,0.73,0.02,0.02,0.18
24106426,2024-08-04,S.TOWER6VAN,128.77,10.0,11343.0,1308.0,627.0,4956.0,2526.0,112.0,474.0,5999.0,953.0,0.0,0.1543846153846154,0.032115384615384615,0.8328846153846154,3112.0,0.9279383151911226,46.58693795102441,8.672018348617224,0.8116966580974255,67,0.174,1.271,0.03,0.015,0.187
24106428,2024-08-04,S.TOWER6VAN,131.49,10.0,9834.0,0.0,1874.0,3539.0,2535.0,122.0,474.0,6892.0,1100.0,273.0,0.1543846153846154,0.032115384615384615,0.8328846153846154,3131.0,0.9293236271048886,52.41463229103039,9834000000000.0,0.8096454806768414,67,0.186,1.352,0.038,0.016,0.207
24106431,2024-08-04,S.TOWER6VAN,130.02,12.0,10083.0,2205.0,714.0,3531.0,2528.0,118.0,470.0,6332.0,1128.0,280.0,0.1543846153846154,0.032115384615384615,0.8328846153846154,3116.0,0.9155048584641917,48.70019996886094,4.572789115644185,0.8112965340177114,67,0.19,1.402,0.043,0.019,0.21
24106435,2024-08-04,SAILTOWER6VA,124.29,0.0,10404.0,2160.0,707.0,3323.0,1824.0,0.0,822.0,6304.0,1061.0,310.0,0.1543846153846154,0.032115384615384615,0.8328846153846154,2646.0,0.9999999999919543,50.72009011142714,4.816666666664437,0.6893424036278574,68,0.19,1.34,0.026,0.012,0.25
24106438,2024-08-04,S.TOWER6VAN,123.65,0.0,10023.0,2067.0,790.0,3042.0,2529.0,102.0,475.0,5800.0,1206.0,322.0,0.1543846153846154,0.032115384615384615,0.8328846153846154,3106.0,0.9999999999919126,46.90659118441644,4.849056603771239,0.8142305215708905,67,0.169,1.35,0.024,0.023,0.207
24106441,2024-08-04,SAILTOWER6VA,123.94,11.52,9858.0,3408.0,3839.0,2732.0,1827.0,0.0,1029.0,6566.0,1042.0,0.0,0.1543846153846154,0.032115384615384615,0.8328846153846154,2856.0,0.9149564447001701,52.97724705459918,2.8926056338019683,0.6397058823527172,68,0.191,1.361,0.023,0.017,0.25
24106444,2024-08-04,S.TOWER6VAN,126.27,10.08,9642.0,3213.0,840.0,2731.0,2362.0,91.0,623.0,6536.0,1030.0,0.0,0.1543846153846154,0.032115384615384615,0.8328846153846154,3076.0,0.9260726072539343,51.762097093119806,3.000933706815126,0.7678803641089831,67,0.186,1.274,0.022,0.018,0.213
24106447,2024-08-04,S.TOWER6VAN,125.22,8.12,9318.0,3204.0,852.0,2517.0,2355.0,91.0,633.0,6352.0,1009.0,0.0,0.1543846153846154,0.032115384615384615,0.8328846153846154,3079.0,0.9391030448407147,50.726720970685776,2.908239700373624,0.7648587203635061,67,0.19,1.299,0.021,0.021,0.215
24206449,2024-08-04,2062BK1,120.89,8.15,9183.0,834.0,814.0,4283.0,1765.0,283.0,0.0,6598.0,1642.0,268.0,0.1543846153846154,0.032115384615384615,0.8328846153846154,2048.0,0.9368412895153687,54.578542476180175,11.010791366893272,0.8618164062495792,6,0.2,0.75,0.025,0.02,0.2
24106450,2024-08-04,S.TOWER6VAN,127.34,7.89,9018.0,2796.0,847.0,2250.0,2365.0,88.0,629.0,6349.0,1011.0,0.0,0.1543846153846154,0.032115384615384615,0.8328846153846154,3082.0,0.9416549582123669,49.85864614378939,3.2253218884108636,0.7673588578842416,67,0.193,1.326,0.03,0.022,0.222
24106455,2024-08-04,S.TOWER6VAN,125.4,7.98,10218.0,2655.0,805.0,4738.0,2389.0,95.0,579.0,6740.0,1245.0,0.0,0.1543846153846154,0.032115384615384615,0.8328846153846154,3063.0,0.9401709401638915,53.74800637915671,3.8485875706200194,0.7799542931763696,67,0.186,1.289,0.04,0.022,0.199
24106457,2024-08-04,2062BK1,121.16,8.18,9171.0,1737.0,780.0,4564.0,1577.0,254.0,0.0,5877.0,985.0,183.0,0.1543846153846154,0.032115384615384615,0.8328846153846154,1831.0,0.9367558373207302,48.506107625878954,5.27979274611095,0.861277990168836,6,0.2,0.82,0.028,0.021,0.21
24106459,2024-08-04,S.TOWER6VAN,131.71,7.86,8727.0,981.0,832.0,3537.0,2425.0,98.0,473.0,6384.0,1109.0,0.0,0.1543846153846154,0.032115384615384615,0.8328846153846154,2996.0,0.9436841728097465,48.470123756370285,8.896024464822736,0.8094125500664855,67,0.2,1.31,0.034,0.022,0.2
24106463,2024-08-04,SEQRFE550D,124.6,8.11,9942.0,2253.0,849.0,3982.0,1742.0,277.0,0.0,6697.0,1195.0,0.0,0.1543846153846154,0.032115384615384615,0.8328846153846154,2019.0,0.9388893075055469,53.74799357902289,4.41278295605663,0.862803368003535,73,0.21,0.84,0.027,0.019,0.21
24306454,2024-08-04,2062BK1,120.3,8.35,9003.0,2235.0,720.0,3851.0,1755.0,268.0,0.0,6491.0,997.0,0.0,0.1543846153846154,0.032115384615384615,0.8328846153846154,2023.0,0.935095219580761,53.956774729393544,4.028187919461285,0.8675234799797985,6,0.22,0.78,0.024,0.019,0.19
24106465,2024-08-04,SEQRFE550D,126.38,7.29,10302.0,2496.0,782.0,3581.0,1729.0,301.0,0.0,6658.0,1142.0,0.0,0.1543846153846154,0.032115384615384615,0.8328846153846154,2030.0,0.9454627066585962,52.68238645313592,4.127403846152193,0.851724137930615,73,0.22,0.94,0.032,0.02,0.21
24106467,2024-08-04,2062BK1,125.9,8.11,9996.0,3000.0,797.0,5010.0,1722.0,301.0,0.0,6154.0,1067.0,0.0,0.1543846153846154,0.032115384615384615,0.8328846153846154,2023.0,0.9394821281923778,48.880063542105795,3.331999999998889,0.8512110726639391,6,0.2,0.78,0.036,0.021,0.21
24106469,2024-08-04,S.TOWER6VAN,130.4,0.0,10473.0,2496.0,834.0,4312.0,2477.0,102.0,452.0,6598.0,1159.0,0.0,0.1543846153846154,0.032115384615384615,0.8328846153846154,3031.0,0.9999999999923314,50.59815950881443,4.19591346153678,0.8172220389307763,67,0.195,1.302,0.026,0.017,0.204
24106453,2024-08-04,2062BK1,126.3,8.26,9792.0,2544.0,787.0,3037.0,1730.0,278.0,0.0,6352.0,1101.0,0.0,0.1543846153846154,0.032115384615384615,0.8328846153846154,2008.0,0.9386147443449866,50.29295328542919,3.849056603772072,0.8615537848601287,6,0.2,0.77,0.043,0.028,0.2
24306456,2024-08-04,SEQRFE550D,126.85,8.21,9297.0,2217.0,688.0,4080.0,1658.0,265.0,0.0,6851.0,1121.0,0.0,0.1543846153846154,0.032115384615384615,0.8328846153846154,1923.0,0.9392122019773492,54.00867165901452,4.1935047361280136,0.8621944877790628,73,0.21,0.84,0.021,0.024,0.25
24306429,2024-08-04,2062BK1,124.76,9.85,11493.0,1983.0,760.0,3307.0,1796.0,295.0,0.0,6894.0,1305.0,0.0,0.1543846153846154,0.032115384615384615,0.8328846153846154,2091.0,0.9268256444474644,55.25809554300049,5.7957639939456405,0.8589191774266576,6,0.2,0.7,0.024,0.018,0.17
24306460,2024-08-04,ASP1239,124.33,0.0,9492.0,960.0,643.0,5015.0,1737.0,270.0,0.0,6356.0,1869.0,0.0,0.1543846153846154,0.032115384615384615,0.8328846153846154,2007.0,0.9999999999919569,51.12201399460209,9.8874999999897,0.865470852017506,24,0.44,0.73,0.024,0.013,0.21
24106473,2024-08-04,SEQRFE550D,127.09,10.0,10095.0,2487.0,802.0,4721.0,1729.0,281.0,0.0,6452.0,1923.0,0.0,0.1543846153846154,0.032115384615384615,0.8328846153846154,2010.0,0.927055219192304,50.767172869220495,4.059107358261335,0.8601990049746964,73,0.21,0.93,0.028,0.018,0.2
24306468,2024-08-04,SEQRFE550D,124.9,7.91,11604.0,1344.0,778.0,5744.0,1717.0,260.0,0.0,7003.0,1243.0,0.0,0.1543846153846154,0.032115384615384615,0.8328846153846154,1977.0,0.9404412318278712,56.06885508361834,8.633928571422148,0.8684876074856508,73,0.221,0.914,0.027,0.019,0.218
24306458,2024-08-04,SEQRFE550D,126.22,7.61,9366.0,1128.0,715.0,2946.0,1705.0,268.0,0.0,1059.0,229.0,0.0,0.1543846153846154,0.032115384615384615,0.8328846153846154,1973.0,0.9431368153557264,8.390112501914196,8.303191489354342,0.8641662442975854,73,0.22,0.84,0.021,0.019,0.22
24306464,2024-08-04,S.TOWER6VAN,125.5,8.23,10998.0,1503.0,699.0,4591.0,2506.0,105.0,408.0,6830.0,1385.0,0.0,0.1543846153846154,0.032115384615384615,0.8328846153846154,3019.0,0.9384580871835906,54.422310756538465,7.317365269456209,0.8300761841666677,67,0.194,1.351,0.035,0.023,0.23
24306462,2024-08-04,SEQRFE550D,126.83,0.0,10464.0,1125.0,754.0,3908.0,1712.0,269.0,0.0,6786.0,1189.0,0.0,0.1543846153846154,0.032115384615384615,0.8328846153846154,1981.0,0.9999999999921154,53.50469131866668,9.301333333325065,0.8642099949516082,73,0.23,0.85,0.027,0.022,0.24
24306466,2024-08-04,S.TOWER6VAN,124.7,5.0,11076.0,1440.0,696.0,4477.0,2508.0,102.0,414.0,6665.0,1299.0,0.0,0.1543846153846154,0.032115384615384615,0.8328846153846154,3024.0,0.9614494988360722,53.44827586164035,7.691666666661325,0.8293650793648051,67,0.19,1.26,0.026,0.02,0.21
24206508,2024-08-05,2062BK1,121.37,9.77,7593.0,3012.0,872.0,2369.0,1704.0,243.0,0.0,6714.0,1059.0,0.0,0.14656756756756756,0.03381081081081081,0.785945945945946,1947.0,0.9254994662122503,55.31844772138651,2.5209163346605177,0.8751926040057139,6,0.19,0.77,0.035,0.019,0.2
24206510,2024-08-05,EXPORTDSP14,118.5,10.14,7827.0,4239.0,855.0,2676.0,1684.0,246.0,0.0,6513.0,1026.0,0.0,0.14656756756756756,0.03381081081081081,0.785945945945946,1930.0,0.9211753731271677,54.96202531599188,1.8464260438778375,0.8725388601031748,55,0.19,0.72,0.027,0.021,0.23
24206512,2024-08-05,EXPORTDSP14,122.51,0.0,11118.0,834.0,858.0,3562.0,1684.0,250.0,0.0,6600.0,1042.0,0.0,0.14656756756756756,0.03381081081081081,0.785945945945946,1934.0,0.9999999999918374,53.87315321154295,13.330935251782577,0.870734229575558,55,0.18,0.72,0.021,0.02,0.18
24206514,2024-08-05,2062BK1,123.3,10.0,7551.0,768.0,808.0,4660.0,1509.0,270.0,0.0,6564.0,1033.0,0.0,0.14656756756756756,0.03381081081081081,0.785945945945946,1779.0,0.9249812453043887,53.236009731928334,9.832031249987198,0.8482293423266732,6,0.19,0.73,0.015,0.02,0.2
24206531,2024-08-05,SEQRFE550D,113.64,0.0,10104.0,2007.0,809.0,3974.0,1688.0,267.0,0.0,6077.0,947.0,0.0,0.14656756756756756,0.03381081081081081,0.785945945945946,1955.0,0.9999999999912003,53.475888771088734,5.034379671148463,0.8634271099739829,73,0.21,0.86,0.025,0.023,0.2
24206516,2024-08-05,2062BK1,124.1,9.86,9402.0,258.0,806.0,4582.0,1640.0,257.0,0.0,6493.0,1017.0,0.0,0.14656756756756756,0.03381081081081081,0.785945945945946,1897.0,0.9263959390793791,52.320709105138434,36.441860464975036,0.8645229309431395,6,0.22,0.78,0.017,0.022,0.23
24206518,2024-08-05,EXPORTDSP14,105.81,9.2,8496.0,570.0,825.0,3764.0,1694.0,253.0,0.0,5594.0,1105.0,0.0,0.14656756756756756,0.03381081081081081,0.785945945945946,1947.0,0.9200069559088774,52.868348926822904,14.905263157868587,0.8700564971746944,55,0.22,0.8,0.024,0.025,0.25
24206520,2024-08-05,SEQRFE550D,125.72,9.5,10374.0,792.0,803.0,4942.0,1725.0,243.0,0.0,6732.0,1058.0,0.0,0.14656756756756756,0.03381081081081081,0.785945945945946,1968.0,0.9297441206853296,53.54756601930045,13.09848484846831,0.8765243902434571,73,0.22,0.85,0.024,0.026,0.25
24206522,2024-08-05,SEQRFE550D,127.23,9.6,7620.0,237.0,809.0,4568.0,1721.0,253.0,0.0,6797.0,1071.0,0.0,0.14656756756756756,0.03381081081081081,0.785945945945946,1974.0,0.929839947373165,53.422934841991484,32.15189873404155,0.8718338399185046,73,0.21,0.86,0.021,0.021,0.23
24206525,2024-08-05,SEQRFE550D,128.1,10.0,9261.0,804.0,811.0,5034.0,1684.0,246.0,0.0,7001.0,1161.0,0.0,0.14656756756756756,0.03381081081081081,0.785945945945946,1930.0,0.9275887038310819,54.65261514399179,11.518656716403584,0.8725388601031748,73,0.21,0.86,0.02,0.024,0.22
24206528,2024-08-05,SEQRFE550D,125.72,0.0,9168.0,0.0,811.0,4089.0,1701.0,283.0,0.0,6805.0,1131.0,0.0,0.14656756756756756,0.03381081081081081,0.785945945945946,1984.0,0.9999999999920458,54.12822144404925,9168000000000.0,0.8573588709673098,73,0.21,0.84,0.019,0.019,0.22
24106471,2024-08-05,SEQRFE550D,127.3,10.21,9813.0,2502.0,777.0,4702.0,1728.0,246.0,0.0,6665.0,1172.0,0.0,0.14656756756756756,0.03381081081081081,0.785945945945946,1974.0,0.9257508544765781,52.35663786290372,3.9220623501183365,0.875379939209283,73,0.22,0.91,0.032,0.023,0.24
24106483,2024-08-05,2062BK1,123.74,0.0,9837.0,2013.0,674.0,2961.0,1824.0,403.0,0.0,5720.0,1111.0,300.0,0.14656756756756756,0.03381081081081081,0.785945945945946,2227.0,0.9999999999919185,46.22595765277011,4.88673621460264,0.8190390660077148,6,0.2,0.76,0.031,0.023,0.19
24106481,2024-08-05,2062BK1,124.35,0.0,10212.0,2313.0,729.0,3690.0,1834.0,395.0,0.0,5975.0,992.0,298.0,0.14656756756756756,0.03381081081081081,0.785945945945946,2229.0,0.9999999999919581,48.0498592678082,4.415045395588234,0.8227904890081549,6,0.2,0.79,0.03,0.021,0.2
24106485,2024-08-05,2062BK1,125.78,10.12,10062.0,2199.0,707.0,2983.0,1831.0,396.0,0.0,6600.0,1137.0,265.0,0.14656756756756756,0.03381081081081081,0.785945945945946,2227.0,0.9255334804935575,52.47257115556946,4.5757162346500335,0.8221823080373497,6,0.2,0.75,0.025,0.024,0.22
24106487,2024-08-05,2062BK1,126.4,9.86,10125.0,2898.0,689.0,3411.0,1831.0,399.0,0.0,6709.0,1078.0,260.0,0.14656756756756756,0.03381081081081081,0.785945945945946,2230.0,0.9276383384637633,53.0775316451497,3.493788819874571,0.8210762331834883,6,0.18,0.73,0.035,0.025,0.18
24106488,2024-08-05,SEQRFE550D,125.1,9.98,9966.0,2199.0,719.0,2991.0,1833.0,403.0,0.0,6621.0,1051.0,309.0,0.14656756756756756,0.03381081081081081,0.785945945945946,2236.0,0.9261178560784269,52.925659471999,4.532060027283069,0.8197674418600985,73,0.21,0.84,0.03,0.018,0.21
24106490,2024-08-05,SEQRFE550D,127.4,10.17,8655.0,1083.0,686.0,3830.0,1824.0,399.0,0.0,6600.0,1108.0,290.0,0.14656756756756756,0.03381081081081081,0.785945945945946,2223.0,0.9260739986848437,51.80533751921659,7.991689750685142,0.8205128205124514,73,0.21,0.87,0.035,0.022,0.21
24106492,2024-08-05,2062BK1,129.42,10.08,9579.0,1449.0,699.0,3258.0,1831.0,298.0,0.0,6563.0,1036.0,0.0,0.14656756756756756,0.03381081081081081,0.785945945945946,2129.0,0.9277419354772205,50.71086385372655,6.610766045544092,0.8600281822447816,6,0.2,0.76,0.033,0.019,0.2
24106493,2024-08-05,SEQRFE550D,126.9,10.0,9975.0,2298.0,685.0,1250.0,1699.0,251.0,0.0,6893.0,1147.0,0.0,0.14656756756756756,0.03381081081081081,0.785945945945946,1950.0,0.9269539810012641,54.31836091367755,4.340731070494194,0.8712820512816045,73,0.22,0.95,0.032,0.026,0.24
24106496,2024-08-05,2062BK1,134.44,10.24,7632.0,4878.0,800.0,2710.0,1736.0,281.0,0.0,6366.0,979.0,0.0,0.14656756756756756,0.03381081081081081,0.785945945945946,2017.0,0.9292231130707131,47.351978577452016,1.5645756457561366,0.8606841844318985,6,0.19,0.76,0.022,0.016,0.21
24106498,2024-08-05,SEQRFE550D,132.91,10.45,7629.0,5199.0,832.0,1988.0,1652.0,251.0,0.0,6804.0,1036.0,0.0,0.14656756756756756,0.03381081081081081,0.785945945945946,1903.0,0.9271065848149618,51.192536302376105,1.4673975764567286,0.8681029952701692,73,0.21,0.85,0.028,0.021,0.23
24106501,2024-08-05,2062BK1,124.11,10.0,7797.0,5337.0,2388.0,1491.0,1641.0,223.0,0.0,6620.0,1015.0,0.0,0.14656756756756756,0.03381081081081081,0.785945945945946,1864.0,0.9254343449338197,53.33977922767432,1.4609331084876407,0.8803648068664804,6,0.2,0.77,0.025,0.021,0.2
24106521,2024-08-05,EXPORTDSP14,122.1,10.0,8493.0,2652.0,692.0,3496.0,1692.0,250.0,0.0,6498.0,1134.0,0.0,0.14656756756756756,0.03381081081081081,0.785945945945946,1942.0,0.9242997728923218,53.218673218237356,3.2024886877815977,0.8712667353239592,55,0.19,0.76,0.037,0.027,0.21
24106524,2024-08-05,R19,121.6,9.3,9960.0,1980.0,825.0,3500.0,1188.0,200.0,0.0,6276.0,1064.0,0.0,0.14656756756756756,0.03381081081081081,0.785945945945946,1388.0,0.9289533995345381,51.61184210483872,5.03030303030049,0.8559077809792105,64,0.52,0.78,0.02,0.023,0.18
24106475,2024-08-05,SEQRFE550D,125.93,10.0,10677.0,4080.0,798.0,4554.0,1737.0,281.0,0.0,6684.0,1319.0,0.0,0.14656756756756756,0.03381081081081081,0.785945945945946,2018.0,0.9264327227181165,53.0771063284914,2.616911764705241,0.8607532210104754,73,0.22,0.89,0.025,0.015,0.16
24206506,2024-08-05,SEQRFE550D,0.0,10.15,8448.0,3009.0,803.0,2970.0,1620.0,267.0,0.0,6408.0,1008.0,0.0,0.14656756756756756,0.03381081081081081,0.785945945945946,1887.0,0.0,6408000000000.0,2.8075772681944806,0.8585055643874624,73,0.21,0.85,0.021,0.023,0.23
24206515,2024-08-05,EXPORTDSP14,120.19,9.5,9582.0,0.0,803.0,3910.0,1711.0,229.0,0.0,6683.0,1103.0,0.0,0.14656756756756756,0.03381081081081081,0.785945945945946,1940.0,0.926748400023697,55.60362758918709,9582000000000.0,0.8819587628861433,55,0.19,0.78,0.018,0.021,0.22
24206494,2024-08-05,SEQRFE550D,132.81,10.08,9399.0,1995.0,613.0,3705.0,1657.0,267.0,0.0,6826.0,1312.0,516.0,0.14656756756756756,0.03381081081081081,0.785945945945946,1924.0,0.9294562250617296,51.3967321733951,4.7112781954863605,0.8612266112261636,73,0.21,0.84,0.017,0.018,0.18
24306470,2024-08-05,2062BK1,130.2,10.1,10908.0,4164.0,779.0,461.0,1719.0,258.0,0.0,7192.0,1334.0,0.0,0.14656756756756756,0.03381081081081081,0.785945945945946,1977.0,0.9280114041273841,55.23809523767099,2.6195965417861142,0.8694992412742187,6,0.19,0.74,0.025,0.023,0.2
24306472,2024-08-05,S.TOWER6VAN,125.35,10.0,11067.0,3306.0,704.0,3153.0,2562.0,102.0,474.0,3724.0,1562.0,0.0,0.14656756756756756,0.03381081081081081,0.785945945945946,3138.0,0.9261174732107417,29.70881531687508,3.347549909254886,0.8164435946460114,67,0.176,1.326,0.025,0.019,0.19
24306474,2024-08-05,S.TOWER6VAN,127.5,10.1,10674.0,2226.0,690.0,2632.0,2460.0,85.0,386.0,6747.0,1196.0,0.0,0.14656756756756756,0.03381081081081081,0.785945945945946,2931.0,0.9265988372025684,52.91764705840849,4.795148247976282,0.839303991811382,67,0.183,1.303,0.028,0.018,0.2
24306477,2024-08-05,2062BK1,131.18,0.0,11061.0,1770.0,710.0,3037.0,1579.0,220.0,0.0,6163.0,1029.0,293.0,0.14656756756756756,0.03381081081081081,0.785945945945946,1799.0,0.999999999992377,46.981247140974375,6.249152542369351,0.8777098387988451,6,0.19,0.72,0.021,0.02,0.21
24206504,2024-08-05,EXPORTDSP14,127.99,10.0,7674.0,3015.0,808.0,1965.0,1630.0,240.0,0.0,6749.0,1059.0,0.0,0.14656756756756756,0.03381081081081081,0.785945945945946,1870.0,0.927530980499112,52.73068208412587,2.545273631839952,0.871657754010229,55,0.22,0.8,0.021,0.018,0.24
24306495,2024-08-05,SEQRFE550D,118.52,0.0,10350.0,1659.0,804.0,3140.0,1740.0,272.0,0.0,6832.0,1085.0,0.0,0.14656756756756756,0.03381081081081081,0.785945945945946,2012.0,0.9999999999915625,57.644279446020555,6.238698010846149,0.8648111332003654,73,0.22,0.88,0.028,0.022,0.19
24306497,2024-08-05,2062BK1,127.21,10.21,9441.0,2220.0,696.0,3245.0,1762.0,267.0,0.0,6375.0,1029.0,0.0,0.14656756756756756,0.03381081081081081,0.785945945945946,2029.0,0.925702226743373,50.11398474923266,4.252702702700787,0.8684080827989806,6,0.19,0.76,0.019,0.019,0.2
24306499,2024-08-05,EXPORTDSP14,123.01,10.55,9591.0,2235.0,699.0,3393.0,1760.0,268.0,0.0,6388.0,1089.0,0.0,0.14656756756756756,0.03381081081081081,0.785945945945946,2028.0,0.9210092842099357,51.9307373380056,4.291275167783315,0.8678500986189015,55,0.21,0.75,0.019,0.023,0.23
24306502,2024-08-05,EXPORTDSP14,127.31,10.0,10086.0,2229.0,626.0,3150.0,1781.0,260.0,0.0,6344.0,1027.0,0.0,0.14656756756756756,0.03381081081081081,0.785945945945946,2041.0,0.9271720923390345,49.83112088563482,4.524899057871456,0.8726114649677253,55,0.202,0.795,0.02,0.024,0.22
24306503,2024-08-05,SEQRFE550D,119.27,9.66,9117.0,2232.0,726.0,2920.0,1759.0,271.0,0.0,6298.0,1195.0,0.0,0.14656756756756756,0.03381081081081081,0.785945945945946,2030.0,0.9250756224236014,52.80456107946001,4.084677419353008,0.8665024630537603,73,0.22,0.84,0.024,0.02,0.23
24306505,2024-08-05,EXPORTDSP14,116.54,9.99,10524.0,1659.0,699.0,3629.0,1745.0,268.0,0.0,6286.0,1016.0,0.0,0.14656756756756756,0.03381081081081081,0.785945945945946,2013.0,0.9210463921526828,53.93856186670723,6.343580470158925,0.8668653750616657,55,0.19,0.746,0.015,0.018,0.202
24306507,2024-08-05,2062BK1,122.15,9.85,9978.0,2235.0,699.0,3155.0,1780.0,268.0,0.0,6197.0,1001.0,0.0,0.14656756756756756,0.03381081081081081,0.785945945945946,2048.0,0.9253787878717775,50.732705689310414,4.464429530199345,0.8691406249995757,6,0.18,0.77,0.019,0.018,0.2
24306509,2024-08-05,SEQRFE550D,117.6,10.65,9954.0,2244.0,662.0,4920.0,1772.0,268.0,0.0,6519.0,1180.0,0.0,0.14656756756756756,0.03381081081081081,0.785945945945946,2040.0,0.9169590643203356,55.43367346891638,4.435828877003371,0.8686274509799664,73,0.21,0.85,0.02,0.017,0.23
24306479,2024-08-05,2062BK1,129.41,10.0,9369.0,1581.0,698.0,3023.0,1744.0,295.0,0.0,5870.0,1113.0,293.0,0.14656756756756756,0.03381081081081081,0.785945945945946,2039.0,0.9282691342017914,45.35970945023291,5.925996204929838,0.8553212358995315,6,0.2,0.7,0.018,0.019,0.19
24306517,2024-08-05,EXPORTDSP14,131.59,10.0,9678.0,0.0,707.0,3576.0,1695.0,271.0,0.0,6337.0,1076.0,286.0,0.14656756756756756,0.03381081081081081,0.785945945945946,1966.0,0.9293735433227674,48.15715479863092,9678000000000.0,0.8621566632752481,55,0.208,0.772,0.021,0.022,0.247
24306511,2024-08-05,1786500D,138.12,9.56,8946.0,1017.0,741.0,4272.0,1701.0,268.0,0.0,6503.0,1105.0,0.0,0.14656756756756756,0.03381081081081081,0.785945945945946,1969.0,0.9352654387802325,47.08224732082912,8.796460176982501,0.8638902996440508,2,0.2,0.82,0.04,0.029,0.21
24206491,2024-08-05,2062BK1,132.95,9.87,10893.0,1482.0,611.0,3344.0,1674.0,273.0,0.0,6790.0,1254.0,0.0,0.14656756756756756,0.03381081081081081,0.785945945945946,1947.0,0.9308920319217835,51.07183151522324,7.350202429144838,0.8597842835126555,6,0.2,0.75,0.02,0.018,0.22
24206489,2024-08-05,2062BK1,124.73,10.11,10770.0,1494.0,764.0,1551.0,1735.0,263.0,0.0,6325.0,1922.0,0.0,0.14656756756756756,0.03381081081081081,0.785945945945946,1998.0,0.9250222485840625,50.7095325899887,7.208835341360636,0.8683683683679337,6,0.21,0.77,0.022,0.023,0.2
24206486,2024-08-05,2062BK1,128.96,10.13,9981.0,996.0,767.0,1491.0,1711.0,277.0,0.0,6494.0,1948.0,0.0,0.14656756756756756,0.03381081081081081,0.785945945945946,1988.0,0.9271694586172468,50.35669975147056,10.021084337339337,0.8606639839029876,6,0.19,0.74,0.018,0.018,0.18
24206484,2024-08-05,S.TOWER6VAN,126.56,10.0,10974.0,1002.0,696.0,3242.0,2413.0,98.0,489.0,6039.0,1029.0,1242.0,0.14656756756756756,0.03381081081081081,0.785945945945946,3000.0,0.9267721148145375,47.71649810328922,10.952095808372304,0.8043333333330652,67,0.178,1.31,0.021,0.015,0.213
24206482,2024-08-05,R34,117.66,0.0,11241.0,1011.0,910.0,2411.0,1198.0,260.0,0.0,6561.0,1209.0,0.0,0.14656756756756756,0.03381081081081081,0.785945945945946,1458.0,0.9999999999915009,55.7623661392507,11.118694362006806,0.8216735253766655,66,0.62,0.74,0.019,0.018,0.2
24206500,2024-08-05,2062BK1,124.32,9.88,8895.0,0.0,803.0,4142.0,1725.0,300.0,0.0,6387.0,1168.0,263.0,0.14656756756756756,0.03381081081081081,0.785945945945946,2025.0,0.9263785394863907,51.375482625069374,8895000000000.0,0.8518518518514312,6,0.18,0.74,0.015,0.02,0.22
24206476,2024-08-05,S.TOWER6VAN,126.0,10.2,10638.0,1002.0,721.0,3022.0,2470.0,111.0,489.0,6592.0,1434.0,414.0,0.14656756756756756,0.03381081081081081,0.785945945945946,3070.0,0.9251101321517982,52.3174603170451,10.616766467055273,0.8045602605860571,67,0.18,1.3,0.021,0.017,0.194
24306532,2024-08-05,2062BK1,122.17,10.21,10278.0,0.0,707.0,4371.0,1694.0,254.0,0.0,6200.0,1121.0,0.0,0.14656756756756756,0.03381081081081081,0.785945945945946,1948.0,0.9228735458458766,50.74895637185275,10278000000000.0,0.8696098562623873,6,0.22,0.87,0.032,0.031,0.18
24306529,2024-08-05,2062BK1,129.64,9.7,10095.0,0.0,651.0,6312.0,1705.0,275.0,0.0,6302.0,1118.0,0.0,0.14656756756756756,0.03381081081081081,0.785945945945946,1980.0,0.930386105921269,48.61153964788175,10095000000000.0,0.8611111111106762,6,0.2,0.79,0.019,0.024,0.19
24306526,2024-08-05,2062BK1,125.2,10.0,9951.0,0.0,701.0,4869.0,1688.0,281.0,0.0,5832.0,1220.0,0.0,0.14656756756756756,0.03381081081081081,0.785945945945946,1969.0,0.9260355029517306,46.58146964819024,9951000000000.0,0.8572879634327795,6,0.21,0.82,0.02,0.025,0.18
24306523,2024-08-05,2062BK1,125.6,9.2,9528.0,0.0,699.0,4209.0,1705.0,285.0,0.0,6298.0,1238.0,0.0,0.14656756756756756,0.03381081081081081,0.785945945945946,1990.0,0.9317507418328507,50.1433121015116,9528000000000.0,0.8567839195975594,6,0.18,0.78,0.031,0.031,0.25
24206480,2024-08-05,S.TOWER6VAN,122.89,0.0,11115.0,1011.0,707.0,3567.0,2430.0,108.0,452.0,6490.0,1136.0,477.0,0.14656756756756756,0.03381081081081081,0.785945945945946,2990.0,0.9999999999918626,52.811457400497915,10.994065281888236,0.8127090301000627,67,0.193,1.334,0.026,0.016,0.211
24106575,2024-08-06,2830C20MMNC,126.17,9.85,8226.0,1503.0,832.0,1228.0,1733.0,254.0,0.0,6698.0,1237.0,0.0,0.14044,0.03296,0.75492,1987.0,0.9275841787904162,53.087104699587165,5.473053892211928,0.8721690991439999,17,0.189,0.756,0.033,0.025,0.191
24106570,2024-08-06,2830C20MMNC,123.65,10.0,7983.0,1443.0,805.0,954.0,1786.0,257.0,0.0,6320.0,1564.0,0.0,0.14044,0.03296,0.75492,2043.0,0.9251777029485584,51.1120097043986,5.532224532220698,0.8742046010764198,17,0.19,0.73,0.016,0.024,0.21
24106567,2024-08-06,2830C20MMNC,123.58,0.0,9324.0,2637.0,2302.0,2523.0,1784.0,250.0,0.0,6591.0,1759.0,0.0,0.14044,0.03296,0.75492,2034.0,0.999999999991908,53.33387279451907,3.535836177473062,0.8770894788589592,17,0.21,0.78,0.019,0.02,0.25
