Repository: SiddharthKumar268/FerroMind

# FerroMind
*Ferro-Alloy Optimisation using Machine Learning*
**SAIL Durgapur Steel Plant | Steel Melting Shop**
Intern: Siddharth Kumar | FY 2023-24 to FY 2025-26

---

## Quick Start

```bash

# 2. Place raw Excel files in data/raw/

## Dataset

| | |
|---|---|
| Total heats after cleaning | 47,421 |
| Training set | 37,936 heats (Apr 2023 – Jun 2025) |
| Test set | 9,485 heats (Jun 2025 – Dec 2025) |
| Input features | 21 (16 raw + 5 engineered) |
| Target variables | Mn, Si, C, S, P |
| BOF grades | 76 distinct grades |
| Split method | Chronological 80/20 — no shuffle, no leakage |

---

File: data/processed/sms_train.csv (part 154 of 253)
Heat_Number,Date,BOF Grade Code,Hot Metal Addn. Weight,Scrap Addn. Weight,Lime Into Converter,Dolomite Into Converter,Lime Into Ladle,Iron Ore Into Converter,SIMN Into Ladle,FESI Into Ladle,FEMN Into Ladle,Measered O2 Mainblow II,Duration of Mainblow I/II,Measered O2 2nd Blow,HM_P,HM_S,HM_Si,Total_FA_Ladle,HM_Ratio,O2_per_ton_HM,Lime_Dolo_Ratio,SiMn_FA_Fraction,Grade_Encoded,C,Mn,P,S,Si
24106565,2024-08-06,2062BK1,128.73,9.3,10230.0,2511.0,795.0,3456.0,1726.0,258.0,0.0,6744.0,1754.0,0.0,0.14044,0.03296,0.75492,1984.0,0.9326233427448191,52.3887205775469,4.074074074072452,0.8699596774189163,6,0.21,0.75,0.018,0.02,0.23
24106561,2024-08-06,2062BK1,133.63,10.0,9030.0,2964.0,809.0,2001.0,1531.0,256.0,0.0,6901.0,1123.0,0.0,0.14044,0.03296,0.75492,1787.0,0.930376662250711,51.64259522523653,3.0465587044524134,0.8567431449351669,6,0.2,0.79,0.021,0.019,0.23
24106558,2024-08-06,2830C20MMNC,127.15,9.1,9969.0,2985.0,790.0,2742.0,1695.0,254.0,0.0,6791.0,1117.0,0.0,0.14044,0.03296,0.75492,1949.0,0.9332110091674628,53.40935902435383,3.3396984924611925,0.8696767573109956,17,0.2,0.74,0.019,0.027,0.22
24106556,2024-08-06,2830C20MMNC,131.59,9.3,9171.0,1989.0,601.0,3212.0,1698.0,257.0,0.0,6894.0,1201.0,0.0,0.14044,0.03296,0.75492,1955.0,0.9339910568462347,52.389999239665705,4.610859728504469,0.8685421994880468,17,0.18,0.76,0.023,0.028,0.22
24106548,2024-08-06,1786500D,128.21,10.02,9987.0,1989.0,599.0,3997.0,1533.0,298.0,0.0,6664.0,1115.0,0.0,0.14044,0.03296,0.75492,1831.0,0.9275121174786406,51.977224865049706,5.021116138760673,0.837247405788729,2,0.22,0.79,0.018,0.026,0.23
24106551,2024-08-06,1786550D,122.4,9.3,9468.0,2556.0,574.0,1992.0,1705.0,257.0,0.0,6500.0,1008.0,0.0,0.14044,0.03296,0.75492,1962.0,0.9293849658243782,53.10457516296483,3.704225352111227,0.8690112130474674,3,0.21,0.75,0.02,0.02,0.19
24106542,2024-08-06,2062BK1,125.4,10.11,9054.0,2226.0,689.0,3149.0,1726.0,267.0,0.0,4487.0,1544.0,0.0,0.14044,0.03296,0.75492,1993.0,0.9253929599223277,35.781499202266495,4.067385444742108,0.8660311088806493,6,0.22,0.86,0.033,0.031,0.23
24106540,2024-08-06,SEQRFE550D,123.49,0.0,9627.0,1995.0,805.0,4285.0,1734.0,291.0,0.0,1255.0,1235.0,0.0,0.14044,0.03296,0.75492,2025.0,0.9999999999919021,10.16276621580563,4.8255639097720175,0.8562962962958734,73,0.22,0.88,0.019,0.025,0.24
24106536,2024-08-06,R19,121.52,10.13,10734.0,0.0,1118.0,5356.0,1082.0,250.0,0.0,6397.0,1274.0,262.0,0.14044,0.03296,0.75492,1332.0,0.9230535510754041,52.64154048672941,10734000000000.0,0.8123123123117024,64,0.52,0.73,0.015,0.019,0.16
24106527,2024-08-06,EXPORTDSP14,118.3,9.6,9156.0,1995.0,689.0,3957.0,1733.0,257.0,0.0,5987.0,1010.0,0.0,0.14044,0.03296,0.75492,1990.0,0.9249413604306104,50.60862214665589,4.589473684208226,0.8708542713563463,55,0.2,0.801,0.02,0.03,0.229
24106519,2024-08-06,2062BK1,126.0,10.0,9003.0,2958.0,694.0,2511.0,1694.0,260.0,0.0,6501.0,1111.0,0.0,0.14044,0.03296,0.75492,1954.0,0.9264705882284819,51.59523809482861,3.043610547666314,0.866939611053804,6,0.17,0.76,0.028,0.034,0.18
24106553,2024-08-06,2062BK1,124.3,9.5,8973.0,1986.0,837.0,1998.0,1702.0,254.0,0.0,6795.0,1087.0,0.0,0.14044,0.03296,0.75492,1956.0,0.9289985052247459,54.66613032940735,4.518126888215248,0.8701431492838088,6,0.22,0.82,0.026,0.02,0.2
24106530,2024-08-06,R19,123.52,0.0,10023.0,1986.0,897.0,3949.0,1081.0,254.0,0.0,5990.0,1617.0,0.0,0.14044,0.03296,0.75492,1335.0,0.9999999999919041,48.49417098406336,5.046827794559392,0.8097378277147492,64,0.51,0.76,0.02,0.02,0.2
24306541,2024-08-06,EXPORTDSP14,122.84,9.87,8547.0,0.0,704.0,4163.0,1789.0,279.0,0.0,6109.0,1095.0,228.0,0.14044,0.03296,0.75492,2068.0,0.9256273076563513,49.73135786348313,8546999999999.999,0.8650870406185373,55,0.199,0.745,0.017,0.027,0.194
24306564,2024-08-06,2830C20MMNC,133.02,9.4,9627.0,1617.0,751.0,3086.0,1766.0,279.0,0.0,6651.0,1061.0,366.0,0.14044,0.03296,0.75492,2045.0,0.933998033977433,49.999999999624116,5.953617810756986,0.8635696821511669,17,0.182,0.737,0.017,0.02,0.2
24306568,2024-08-06,2062BK1,125.72,10.0,9315.0,2214.0,806.0,2067.0,1822.0,311.0,0.0,6664.0,1459.0,0.0,0.14044,0.03296,0.75492,2133.0,0.926318891829308,53.00668151405499,4.207317073168832,0.8541959681196183,6,0.22,0.72,0.024,0.026,0.24
24306566,2024-08-06,1786500D,121.87,0.0,8937.0,2352.0,801.0,2320.0,1736.0,275.0,0.0,6600.0,1425.0,0.0,0.14044,0.03296,0.75492,2011.0,0.9999999999917945,54.15606794080449,3.7997448979575683,0.8632521133760004,2,0.2,0.72,0.019,0.019,0.207
24306576,2024-08-06,2062BK1,123.77,9.5,9921.0,2514.0,806.0,1541.0,1813.0,302.0,0.0,6407.0,1082.0,372.0,0.14044,0.03296,0.75492,2115.0,0.9287161401596106,51.76537125271257,3.9463007159888837,0.8572104018908476,6,0.19,0.77,0.016,0.02,0.22
24306538,2024-08-06,2062BK1,125.77,10.14,9264.0,678.0,710.0,4443.0,1789.0,275.0,0.0,6334.0,1091.0,367.0,0.14044,0.03296,0.75492,2064.0,0.9253918033924996,50.361771487235735,13.66371681413914,0.866763565891053,6,0.21,0.79,0.017,0.023,0.22
24306559,2024-08-06,1786550D,134.1,9.5,10119.0,1647.0,798.0,3103.0,1759.0,274.0,0.0,6648.0,1058.0,0.0,0.14044,0.03296,0.75492,2033.0,0.9338440111355583,49.57494407121869,6.1438979963532825,0.8652238071810796,3,0.22,0.83,0.02,0.02,0.21
24306557,2024-08-06,2062BK1,127.8,9.2,10047.0,1743.0,845.0,2417.0,1783.0,275.0,0.0,6724.0,1069.0,0.0,0.14044,0.03296,0.75492,2058.0,0.9328467153216581,52.6134585285398,5.764199655762614,0.8663751214767413,6,0.214,0.782,0.025,0.024,0.209
24306554,2024-08-06,1786550D,128.5,10.0,9156.0,1095.0,696.0,2804.0,1745.0,305.0,159.0,6728.0,1089.0,0.0,0.14044,0.03296,0.75492,2209.0,0.9277978339283193,52.35797665328905,8.361643835608803,0.7899502037117293,3,0.23,0.78,0.02,0.02,0.22
24306549,2024-08-06,2830C20MMNC,122.9,10.1,10419.0,1092.0,707.0,2720.0,1728.0,275.0,0.0,6560.0,1017.0,0.0,0.14044,0.03296,0.75492,2003.0,0.9240601503689921,53.3767290475722,9.541208791200054,0.8627059410879367,17,0.23,0.8,0.024,0.026,0.24
24306546,2024-08-06,EXPORTDSP14,127.06,10.11,8376.0,0.0,699.0,4102.0,1739.0,274.0,0.0,4911.0,813.0,310.0,0.14044,0.03296,0.75492,2013.0,0.9262958372754516,38.65103100866794,8375999999999.999,0.8638847491302216,55,0.214,0.755,0.019,0.025,0.19
24306544,2024-08-06,EXPORTDSP14,124.16,10.13,8682.0,0.0,746.0,4209.0,1779.0,281.0,0.0,6106.0,1065.0,349.0,0.14044,0.03296,0.75492,2060.0,0.9245662372408626,49.17847938104721,8681999999999.999,0.8635922330092896,55,0.199,0.743,0.019,0.032,0.196
24206572,2024-08-06,2062BK1,125.96,10.0,9189.0,1110.0,721.0,3031.0,1684.0,253.0,0.0,6042.0,983.0,336.0,0.14044,0.03296,0.75492,1937.0,0.9264489555683552,47.967608764306384,8.27837837837092,0.869385647908689,6,0.2,0.76,0.018,0.019,0.21
24206563,2024-08-06,R19,125.98,9.6,10092.0,0.0,910.0,3152.0,1147.0,257.0,0.0,6592.0,1178.0,0.0,0.14044,0.03296,0.75492,1404.0,0.9291930963200384,52.325765994186966,10092000000000.0,0.816951566950985,64,0.5,0.72,0.02,0.017,0.2
24206560,2024-08-06,R19,122.2,9.1,7986.0,0.0,916.0,1153.0,1151.0,246.0,0.0,6521.0,1055.0,0.0,0.14044,0.03296,0.75492,1397.0,0.9306930692998424,53.363338788434014,7985999999999.999,0.8239083750888877,64,0.49,0.74,0.015,0.016,0.17
24306571,2024-08-06,2830C20MMNC,124.91,10.0,7998.0,1500.0,795.0,2643.0,1881.0,363.0,197.0,6895.0,1384.0,0.0,0.14044,0.03296,0.75492,2441.0,0.9258765102592404,55.19974381510528,5.331999999996445,0.7705858254810444,17,0.2,0.77,0.024,0.025,0.23
24206555,2024-08-06,R19,125.3,9.8,13641.0,759.0,910.0,4402.0,1164.0,250.0,0.0,6812.0,1085.0,0.0,0.14044,0.03296,0.75492,1414.0,0.9274611398895082,54.36552274497713,17.9723320157866,0.823196605374241,64,0.5,0.73,0.018,0.018,0.17
24206550,2024-08-06,R19,120.0,10.0,10512.0,0.0,916.0,3303.0,1141.0,257.0,0.0,6516.0,1222.0,419.0,0.14044,0.03296,0.75492,1398.0,0.9230769230698226,54.299999999547495,10512000000000.0,0.8161659513585006,64,0.52,0.74,0.014,0.014,0.21
24206547,2024-08-06,2830C20MMNC,127.86,9.89,9975.0,0.0,806.0,4042.0,1718.0,250.0,0.0,7178.0,1145.0,237.0,0.14044,0.03296,0.75492,1968.0,0.9282032667809206,56.13952760788253,9975000000000.0,0.8729674796743532,17,0.2,0.73,0.018,0.019,0.22
24206543,2024-08-06,2062BK1,131.3,10.13,9135.0,0.0,806.0,3929.0,1718.0,253.0,0.0,6550.0,1104.0,0.0,0.14044,0.03296,0.75492,1971.0,0.9283744608574676,49.88575780616995,9135000000000.0,0.8716387620492787,6,0.18,0.75,0.027,0.031,0.21
24206539,2024-08-06,2062BK1,128.36,0.0,9723.0,237.0,814.0,2450.0,1728.0,273.0,0.0,6815.0,1073.0,0.0,0.14044,0.03296,0.75492,2001.0,0.9999999999922095,53.0928638200912,41.025316455523104,0.8635682158916224,6,0.22,0.8,0.02,0.018,0.22
24206537,2024-08-06,SEQRFE550D,123.85,10.21,10143.0,249.0,806.0,3480.0,1704.0,300.0,0.0,5962.0,1796.0,0.0,0.14044,0.03296,0.75492,2004.0,0.9238400716028358,48.138877674217696,40.73493975887255,0.8502994011971805,73,0.23,0.87,0.015,0.02,0.25
24206535,2024-08-06,SEQRFE550D,119.68,9.89,8841.0,2322.0,809.0,4088.0,1711.0,277.0,0.0,6534.0,1165.0,277.0,0.14044,0.03296,0.75492,1988.0,0.9236706027558567,54.59558823483793,3.80749354005004,0.8606639839029876,73,0.23,0.93,0.022,0.021,0.25
24206552,2024-08-06,R19,116.21,9.9,9306.0,0.0,905.0,2047.0,1151.0,216.0,0.0,6401.0,1080.0,0.0,0.14044,0.03296,0.75492,1367.0,0.9214971056940646,55.08131830259804,9306000000000.0,0.8419897585948486,64,0.5,0.72,0.017,0.02,0.21
24306573,2024-08-06,1786550D,123.75,10.0,11469.0,2016.0,801.0,2549.0,1827.0,304.0,0.0,6798.0,1674.0,0.0,0.14044,0.03296,0.75492,2131.0,0.9252336448528955,54.933333332889426,5.688988095235273,0.8573439699667492,3,0.22,0.73,0.02,0.02,0.21
24306579,2024-08-07,1786550D,122.3,9.5,9927.0,2994.0,696.0,2611.0,1798.0,308.0,0.0,6672.0,1462.0,0.0,0.14514285714285716,0.031535714285714285,0.793142857142857,2106.0,0.9279210925574513,54.5543744885155,3.315631262523943,0.853751187084115,3,0.22,0.83,0.02,0.02,0.21
24306582,2024-08-07,1786550D,117.1,0.0,2997.0,0.0,694.0,0.0,1651.0,309.0,0.0,1961.0,559.0,0.0,0.14514285714285716,0.031535714285714285,0.793142857142857,1960.0,0.9999999999914603,16.746370623255796,2997000000000.0,0.8423469387750805,3,0.2,0.72,0.02,0.02,0.16
24306584,2024-08-07,1786550D,126.07,10.25,9987.0,1107.0,710.0,3129.0,1712.0,265.0,0.0,6400.0,1141.0,0.0,0.14514285714285716,0.031535714285714285,0.793142857142857,1977.0,0.9248092722936855,50.765447766710835,9.021680216794019,0.8659585230142307,3,0.2,0.79,0.03,0.03,0.22
24306587,2024-08-07,2830C20MMNC,120.29,10.34,10233.0,1041.0,699.0,3300.0,1732.0,272.0,0.0,6198.0,1108.0,0.0,0.14514285714285716,0.031535714285714285,0.793142857142857,2004.0,0.9208451351073963,51.52548008935467,9.829971181546753,0.8642714570853971,17,0.21,0.86,0.02,0.02,0.21
24306589,2024-08-07,2062BK1,95.31,0.0,9609.0,2184.0,798.0,1750.0,1755.0,488.0,0.0,1270.0,2216.0,0.0,0.14514285714285716,0.031535714285714285,0.793142857142857,2243.0,0.9999999999895078,13.324939670408929,4.39972527472326,0.7824342398569851,6,0.19,0.85,0.042,0.02,0.22
24306602,2024-08-07,2062BK1,126.94,10.12,10548.0,1638.0,806.0,3311.0,1725.0,165.0,0.0,6388.0,1031.0,0.0,0.14514285714285716,0.031535714285714285,0.793142857142857,1890.0,0.9261637239097756,50.3229872376688,6.439560439556508,0.9126984126979298,6,0.21,0.79,0.027,0.027,0.22
24306604,2024-08-07,2830C20MMNC,129.05,10.5,10188.0,1653.0,796.0,3399.0,1712.0,272.0,0.0,6427.0,1038.0,0.0,0.14514285714285716,0.031535714285714285,0.793142857142857,1984.0,0.92475815119366,49.80240216931575,6.16333938293638,0.8629032258060166,17,0.22,0.765,0.024,0.019,0.185
24306606,2024-08-07,2062BK1,127.95,9.95,10623.0,1659.0,657.0,2916.0,1686.0,268.0,0.0,6598.0,1071.0,0.0,0.14514285714285716,0.031535714285714285,0.793142857142857,1954.0,0.9278462654029889,51.56701836614641,6.403254972871366,0.8628454452400907,6,0.22,0.74,0.019,0.013,0.21
24306612,2024-08-07,1786500D,128.8,9.5,10029.0,2199.0,701.0,3560.0,1715.0,268.0,0.0,6394.0,1129.0,0.0,0.14514285714285716,0.031535714285714285,0.793142857142857,1983.0,0.9313087490894338,49.64285714247172,4.56070941336764,0.8648512355013289,2,0.24,0.77,0.023,0.017,0.187
24306608,2024-08-07,SEQRFE550D,126.1,10.0,10473.0,1908.0,743.0,3182.0,1715.0,270.0,0.0,6310.0,1077.0,0.0,0.14514285714285716,0.031535714285714285,0.793142857142857,1985.0,0.9265246142474173,50.03965107018208,5.4889937106889475,0.8639798488660635,73,0.22,0.84,0.02,0.017,0.21
24106642,2024-08-07,1786500D,120.96,9.89,8598.0,1983.0,898.0,4446.0,1729.0,254.0,0.0,6194.0,1205.0,0.0,0.14514285714285716,0.031535714285714285,0.793142857142857,1983.0,0.924417271678071,51.20701058158725,4.335854765504622,0.871911245587054,2,0.21,0.77,0.026,0.016,0.201
24106636,2024-08-07,2830C20MMNC,129.49,10.08,9177.0,2010.0,737.0,2730.0,1729.0,250.0,0.0,6603.0,1047.0,0.0,0.14514285714285716,0.031535714285714285,0.793142857142857,1979.0,0.9277781758191032,50.99235462158474,4.565671641788773,0.8736735725109279,17,0.19,0.81,0.029,0.016,0.21
24106633,2024-08-07,SEQRFE550D,124.09,9.91,8979.0,489.0,715.0,1337.0,1730.0,281.0,0.0,3529.0,176.0,0.0,0.14514285714285716,0.031535714285714285,0.793142857142857,2011.0,0.9260447761124923,28.43903618318608,18.3619631901465,0.8602685231223967,73,0.22,0.87,0.019,0.016,0.24
24106630,2024-08-07,SEQRFE550D,125.52,9.93,9963.0,2394.0,785.0,2466.0,1788.0,294.0,0.0,6300.0,1129.0,569.0,0.14514285714285716,0.031535714285714285,0.793142857142857,2082.0,0.9266888150540666,50.19120458851027,4.161654135336607,0.8587896253598181,73,0.22,0.87,0.018,0.016,0.22
24106627,2024-08-07,2062BK1,128.21,9.89,11475.0,1500.0,797.0,2545.0,1783.0,301.0,0.0,6178.0,1112.0,366.0,0.14514285714285716,0.031535714285714285,0.793142857142857,2084.0,0.9283852280888604,48.18656891000557,7.6499999999949,0.8555662188095703,6,0.22,0.83,0.018,0.016,0.2
24106624,2024-08-07,SEQRFE550D,131.34,10.0,10734.0,2424.0,792.0,2174.0,1787.0,298.0,0.0,6268.0,1364.0,0.0,0.14514285714285716,0.031535714285714285,0.793142857142857,2085.0,0.9292486203415223,47.72346581355472,4.428217821780351,0.8570743405271669,73,0.21,0.86,0.019,0.013,0.25
24106622,2024-08-07,SEQRFE550D,125.36,0.0,9993.0,1638.0,818.0,2415.0,1783.0,305.0,0.0,6667.0,1485.0,0.0,0.14514285714285716,0.031535714285714285,0.793142857142857,2088.0,0.9999999999920229,53.18283343926944,6.100732600728876,0.8539272030647251,73,0.22,0.86,0.021,0.017,0.22
24106620,2024-08-07,2062BK1,130.71,10.0,10344.0,2115.0,795.0,2285.0,1786.0,301.0,0.0,6410.0,1379.0,0.0,0.14514285714285716,0.031535714285714285,0.793142857142857,2087.0,0.9289318456333671,49.0398592299821,4.89078014184166,0.8557738380446307,6,0.2,0.81,0.026,0.021,0.2
24106603,2024-08-07,SEQRFE550D,125.76,0.0,13266.0,1125.0,800.0,2027.0,1788.0,291.0,0.0,1492.0,1875.0,0.0,0.14514285714285716,0.031535714285714285,0.793142857142857,2079.0,0.9999999999920484,11.863867684384033,11.791999999989518,0.8600288600284464,73,0.22,0.9,0.025,0.017,0.22
24106600,2024-08-07,2830C20MMNC,127.16,10.5,9012.0,2094.0,802.0,4299.0,1726.0,257.0,0.0,4039.0,1274.0,0.0,0.14514285714285716,0.031535714285714285,0.793142857142857,1983.0,0.9237251198538158,31.763133060461126,4.303724928364707,0.8703983862829701,17,0.17,0.74,0.024,0.024,0.17
24106598,2024-08-07,2062BK1,125.46,0.0,8709.0,2175.0,2306.0,4030.0,1738.0,246.0,0.0,6417.0,1121.0,0.0,0.14514285714285716,0.031535714285714285,0.793142857142857,1984.0,0.9999999999920293,51.14777618323651,4.004137931032642,0.8760080645156875,6,0.19,0.77,0.025,0.023,0.21
24106596,2024-08-07,1786550D,119.54,10.0,8739.0,666.0,691.0,1461.0,1674.0,263.0,0.0,6140.0,1021.0,0.0,0.14514285714285716,0.031535714285714285,0.793142857142857,1937.0,0.9228037671690381,51.363560314109385,13.12162162160192,0.8642230252964046,3,0.23,0.8,0.03,0.02,0.23
24106593,2024-08-07,2062BK1,118.71,10.22,10185.0,879.0,700.0,2060.0,1784.0,299.0,0.0,6064.0,1056.0,0.0,0.14514285714285716,0.031535714285714285,0.793142857142857,2083.0,0.920732180245709,51.08246988416239,11.587030716710368,0.8564570331248889,6,0.2,0.86,0.029,0.02,0.19
24106591,2024-08-07,2062BK1,122.88,10.08,8544.0,2160.0,2700.0,2322.0,1780.0,305.0,0.0,6190.0,2397.0,0.0,0.14514285714285716,0.031535714285714285,0.793142857142857,2085.0,0.9241877256248181,50.37434895792339,3.9555555555537243,0.8537170263784875,6,0.2,0.75,0.028,0.022,0.19
24106588,2024-08-07,1786550D,122.98,10.11,8682.0,2175.0,697.0,2302.0,1739.0,264.0,0.0,6542.0,1105.0,0.0,0.14514285714285716,0.031535714285714285,0.793142857142857,2003.0,0.9240363663616799,53.19564156730203,3.9917241379291992,0.8681977034443993,3,0.2,0.85,0.03,0.02,0.2
24106586,2024-08-07,2062BK1,128.56,10.41,9267.0,2688.0,704.0,2713.0,1681.0,274.0,0.0,6500.0,1234.0,0.0,0.14514285714285716,0.031535714285714285,0.793142857142857,1955.0,0.925091746413434,50.56004978180959,3.4475446428558603,0.8598465473141382,6,0.19,0.78,0.025,0.023,0.21
24106583,2024-08-07,2830C20MMNC,113.46,10.45,8874.0,4011.0,799.0,1990.0,1733.0,274.0,0.0,5995.0,954.0,0.0,0.14514285714285716,0.031535714285714285,0.793142857142857,2007.0,0.9156645952633712,52.838004582647294,2.2124158563943626,0.8634778276029579,17,0.203,0.769,0.028,0.025,0.166
24106581,2024-08-07,2062BK1,127.69,9.93,8799.0,2217.0,800.0,4460.0,1783.0,261.0,0.0,6708.0,1193.0,0.0,0.14514285714285716,0.031535714285714285,0.793142857142857,2044.0,0.9278447899947112,52.53347952030281,3.968876860620673,0.8723091976512366,6,0.22,0.79,0.032,0.025,0.19
24106578,2024-08-07,1786550D,125.62,9.2,8565.0,1986.0,784.0,2943.0,1734.0,246.0,0.0,6724.0,1177.0,0.0,0.14514285714285716,0.031535714285714285,0.793142857142857,1980.0,0.9317608663333946,53.52650851732585,4.312688821750094,0.8757575757571334,3,0.2,0.8,0.03,0.03,0.24
24106545,2024-08-07,2062BK1,120.7,9.95,9432.0,2112.0,689.0,3827.0,1725.0,270.0,0.0,6298.0,1237.0,363.0,0.14514285714285716,0.031535714285714285,0.793142857142857,1995.0,0.9238423268203304,52.17895608904574,4.465909090906976,0.8646616541349049,6,0.22,0.76,0.018,0.025,0.19
24306610,2024-08-07,2062BK1,127.3,9.8,9915.0,1014.0,696.0,4006.0,1720.0,265.0,0.0,6395.0,1076.0,228.0,0.14514285714285716,0.031535714285714285,0.793142857142857,1985.0,0.9285193289501933,50.23566378593688,9.778106508866097,0.8664987405537197,6,0.21,0.74,0.024,0.019,0.18
24206597,2024-08-07,2830C20MMNC,124.63,0.0,9039.0,0.0,806.0,1326.0,1671.0,257.0,0.0,5972.0,994.0,0.0,0.14514285714285716,0.031535714285714285,0.793142857142857,1928.0,0.9999999999919762,47.9178367965344,9039000000000.0,0.8667012448128285,17,0.21,0.83,0.026,0.021,0.19
24306614,2024-08-07,2830C20MMNC,125.6,10.0,9414.0,1659.0,605.0,3533.0,1714.0,268.0,0.0,6364.0,1073.0,0.0,0.14514285714285716,0.031535714285714285,0.793142857142857,1982.0,0.9262536873088035,50.668789808513786,5.674502712473975,0.8647830474264052,17,0.18,0.73,0.022,0.018,0.21
24206639,2024-08-07,2830C20MMNC,128.59,10.0,7446.0,495.0,806.0,3319.0,1708.0,256.0,0.0,6418.0,1062.0,347.0,0.14514285714285716,0.031535714285714285,0.793142857142857,1964.0,0.9278447218347079,49.91056847305459,15.042424242393855,0.8696537678203311,17,0.2,0.78,0.021,0.016,0.24
24206632,2024-08-07,2062BK1,125.03,10.11,9900.0,2268.0,814.0,787.0,1603.0,273.0,0.0,6319.0,1007.0,0.0,0.14514285714285716,0.031535714285714285,0.793142857142857,1876.0,0.9251886932001986,50.53987043069231,4.365079365077441,0.8544776119398431,6,0.18,0.78,0.023,0.015,0.21
24206629,2024-08-07,2830C20MMNC,126.81,10.11,9972.0,2832.0,803.0,2408.0,1603.0,267.0,0.0,6648.0,1146.0,0.0,0.14514285714285716,0.031535714285714285,0.793142857142857,1870.0,0.9261612620440683,52.424887626745324,3.521186440676723,0.85721925133644,17,0.187,0.72,0.02,0.016,0.191
24206626,2024-08-07,2830C20MMNC,125.51,10.0,9615.0,2169.0,809.0,2048.0,1590.0,226.0,0.0,6490.0,1097.0,0.0,0.14514285714285716,0.031535714285714285,0.793142857142857,1816.0,0.9262047081327859,51.709027168737876,4.432918395571954,0.8755506607924695,17,0.205,0.778,0.018,0.014,0.2
24206623,2024-08-07,R34,120.71,10.0,10020.0,1701.0,1012.0,1046.0,1266.0,233.0,0.0,5984.0,978.0,0.0,0.14514285714285716,0.031535714285714285,0.793142857142857,1499.0,0.9234947593839532,49.57335763358816,5.890652557315761,0.8445630420274552,66,0.62,0.73,0.015,0.02,0.24
24206615,2024-08-07,R34,121.96,9.8,10314.0,993.0,808.0,4373.0,1188.0,240.0,0.0,6487.0,1203.0,0.0,0.14514285714285716,0.031535714285714285,0.793142857142857,1428.0,0.9256223436481056,53.18957035049861,10.386706948630023,0.8319327731086611,66,0.63,0.76,0.014,0.015,0.21
24206613,2024-08-07,2062BK1,128.2,9.9,8352.0,0.0,806.0,4640.0,1694.0,303.0,0.0,6452.0,1492.0,0.0,0.14514285714285716,0.031535714285714285,0.793142857142857,1997.0,0.9283128167926987,50.32761310413162,8351999999999.999,0.8482724086124946,6,0.2,0.8,0.018,0.015,0.22
24206611,2024-08-07,R34,120.3,10.0,10542.0,1005.0,861.0,3752.0,1212.0,230.0,0.0,6389.0,1125.0,0.0,0.14514285714285716,0.031535714285714285,0.793142857142857,1442.0,0.9232540291563833,53.10889443014872,10.489552238795532,0.8404993065181411,66,0.62,0.73,0.014,0.015,0.19
24206609,2024-08-07,2830C20MMNC,126.58,9.9,10164.0,1008.0,811.0,3788.0,1694.0,246.0,0.0,6440.0,1088.0,0.0,0.14514285714285716,0.031535714285714285,0.793142857142857,1940.0,0.9274618991725715,50.876915784082186,10.08333333332333,0.8731958762882097,17,0.19,0.78,0.02,0.018,0.2
24206607,2024-08-07,2830C20MMNC,129.19,10.0,10641.0,1035.0,800.0,4237.0,1714.0,263.0,0.0,6700.0,1566.0,0.0,0.14514285714285716,0.031535714285714285,0.793142857142857,1977.0,0.9281557583093027,51.8615991945827,10.281159420279922,0.8669701568027987,17,0.176,0.752,0.019,0.014,0.191
24206599,2024-08-07,2830C20MMNC,127.1,9.85,9996.0,0.0,819.0,4546.0,1644.0,250.0,0.0,6663.0,1095.0,0.0,0.14514285714285716,0.031535714285714285,0.793142857142857,1894.0,0.9280759401173563,52.423288748604065,9996000000000.0,0.868004223864378,17,0.194,0.767,0.022,0.017,0.204
24206595,2024-08-07,R34,120.69,10.0,9306.0,0.0,916.0,1552.0,1229.0,246.0,0.0,5602.0,1108.0,503.0,0.14514285714285716,0.031535714285714285,0.793142857142857,1475.0,0.9234830514888402,46.416438809790236,9306000000000.0,0.8332203389824859,66,0.62,0.73,0.016,0.027,0.17
24206594,2024-08-07,2830C20MMNC,118.29,10.15,9876.0,558.0,707.0,3255.0,1661.0,280.0,0.0,5865.0,1176.0,0.0,0.14514285714285716,0.031535714285714285,0.793142857142857,1941.0,0.9209747742064703,49.58153690041777,17.698924731151077,0.8557444616172819,17,0.2,0.82,0.022,0.018,0.2
24206635,2024-08-07,SEQRFE550D,0.0,0.0,10461.0,1074.0,0.0,2773.0,0.0,0.0,0.0,6061.0,1267.0,0.0,0.14514285714285716,0.031535714285714285,0.793142857142857,0.0,0.0,6061000000000.0,9.740223463678081,0.0,73,0.21,0.84,0.019,0.017,0.21
24206590,2024-08-07,2830C20MMNC,123.69,10.21,10329.0,750.0,704.0,4249.0,1708.0,267.0,0.0,6294.0,1145.0,0.0,0.14514285714285716,0.031535714285714285,0.793142857142857,1975.0,0.9237490664606143,50.88527770999365,13.771999999981638,0.8648101265818406,17,0.2,0.85,0.019,0.019,0.21
24306616,2024-08-07,1786500D,125.71,0.0,10050.0,1851.0,746.0,4461.0,1712.0,268.0,0.0,6121.0,1026.0,274.0,0.14514285714285716,0.031535714285714285,0.793142857142857,1980.0,0.9999999999920451,48.6914326620898,5.429497568878753,0.864646464646028,2,0.22,0.78,0.017,0.02,0.21
24306618,2024-08-07,2062BK1,123.45,10.0,9741.0,1596.0,704.0,4220.0,1746.0,288.0,0.0,6792.0,1144.0,0.0,0.14514285714285716,0.031535714285714285,0.793142857142857,2034.0,0.9250655676213935,55.01822600198446,6.103383458642792,0.8584070796455957,6,0.2,0.81,0.02,0.02,0.23
24306619,2024-08-07,R34,131.4,10.0,13938.0,1602.0,773.0,3648.0,1265.0,258.0,0.0,6210.0,1033.0,0.0,0.14514285714285716,0.031535714285714285,0.793142857142857,1523.0,0.9292786421433573,47.26027397224308,8.700374531829775,0.8305975049239458,66,0.63,0.74,0.021,0.013,0.21
24306621,2024-08-07,2062BK1,128.58,10.0,5178.0,1629.0,724.0,3907.0,1766.0,279.0,0.0,5881.0,975.0,331.0,0.14514285714285716,0.031535714285714285,0.793142857142857,2045.0,0.9278395150748461,45.73806190662826,3.178637200734697,0.8635696821511669,6,0.21,0.77,0.015,0.02,0.19
24306628,2024-08-07,1786500D,125.59,9.88,11223.0,1062.0,704.0,3795.0,1680.0,267.0,0.0,5908.0,998.0,338.0,0.14514285714285716,0.031535714285714285,0.793142857142857,1947.0,0.9270687236958216,47.04196193927031,10.56779661015954,0.8628659476112671,2,0.2,0.82,0.015,0.017,0.232
24306625,2024-08-07,2062BK1,125.66,10.0,11097.0,1626.0,696.0,3146.0,1644.0,262.0,0.0,464.0,144.0,5927.0,0.14514285714285716,0.031535714285714285,0.793142857142857,1906.0,0.9262863039884544,3.69250358106245,6.824723247228275,0.8625393494224226,6,0.2,0.76,0.016,0.014,0.19
24306640,2024-08-07,SEQRFE550D,123.64,10.21,7902.0,3519.0,790.0,4315.0,1748.0,274.0,0.0,6399.0,1325.0,261.0,0.14514285714285716,0.031535714285714285,0.793142857142857,2022.0,0.9237205827349741,51.755095437950864,2.245524296674554,0.8644906033625794,73,0.22,0.88,0.017,0.017,0.25
24206574,2024-08-07,2062BK1,123.03,0.0,8979.0,558.0,404.0,3187.0,783.0,155.0,0.0,5899.0,1017.0,331.0,0.14514285714285716,0.031535714285714285,0.793142857142857,938.0,0.9999999999918718,47.9476550430956,16.091397849433527,0.8347547974404746,6,0.21,0.79,0.02,0.023,0.23
24206577,2024-08-07,2062BK1,136.05,0.0,9414.0,0.0,811.0,191.0,1657.0,267.0,0.0,2027.0,338.0,0.0,0.14514285714285716,0.031535714285714285,0.793142857142857,1924.0,0.9999999999926499,14.898934215252488,9414000000000.0,0.8612266112261636,6,0.2,0.86,0.02,0.018,0.18
24206580,2024-08-07,1786550D,123.06,9.7,4407.0,2547.0,723.0,2833.0,1704.0,270.0,0.0,6177.0,972.0,325.0,0.14514285714285716,0.031535714285714285,0.793142857142857,1974.0,0.9269358240364046,50.195026815779336,1.7302709069486728,0.8632218844980429,3,0.21,0.83,0.02,0.02,0.21
24206585,2024-08-07,1786550D,129.33,9.89,9138.0,1116.0,709.0,3836.0,1681.0,263.0,0.0,6545.0,1049.0,0.0,0.14514285714285716,0.031535714285714285,0.793142857142857,1944.0,0.9289613561203206,50.60697440616557,8.188172043003416,0.8647119341559338,3,0.2,0.86,0.02,0.02,0.26
24306631,2024-08-07,2830C20MMNC,128.78,10.13,9552.0,1638.0,701.0,3255.0,1697.0,268.0,0.0,6260.0,1047.0,328.0,0.14514285714285716,0.031535714285714285,0.793142857142857,1965.0,0.9270750845804689,48.61003261338244,5.831501831498271,0.8636132315517233,17,0.198,0.744,0.017,0.015,0.174
24206592,2024-08-07,2062BK1,115.39,9.66,8565.0,210.0,715.0,2010.0,1627.0,253.0,0.0,5855.0,1180.0,0.0,0.14514285714285716,0.031535714285714285,0.793142857142857,1880.0,0.9227508996327649,50.740965421173925,40.78571428552007,0.8654255319144333,6,0.2,0.77,0.019,0.018,0.22
24106661,2024-08-08,2830C20MMNC,122.07,9.95,7893.0,4587.0,700.0,1237.0,1682.0,248.0,0.0,5820.0,1886.0,0.0,0.1390689655172414,0.03103448275862069,0.6428275862068965,1930.0,0.9246326314124783,47.677562054168284,1.7207325049047915,0.8715025906731236,17,0.21,0.819,0.02,0.02,0.232
24106652,2024-08-08,R34,115.24,9.56,10521.0,2046.0,882.0,2947.0,1130.0,230.0,0.0,5736.0,1089.0,0.0,0.1390689655172414,0.03103448275862069,0.6428275862068965,1360.0,0.9233974358900369,49.774383894049166,5.142228739000419,0.8308823529405656,66,0.62,0.74,0.019,0.02,0.21
24106656,2024-08-08,R34,119.99,0.0,11457.0,1791.0,905.0,3910.0,1235.0,217.0,0.0,5727.0,2309.0,0.0,0.1390689655172414,0.03103448275862069,0.6428275862068965,1452.0,0.9999999999916659,47.72897741438679,6.396984924619544,0.850550964186742,66,0.61,0.76,0.019,0.019,0.23
24106659,2024-08-08,R34,123.08,10.0,10158.0,2124.0,895.0,3772.0,1228.0,203.0,0.0,6093.0,1834.0,0.0,0.1390689655172414,0.03103448275862069,0.6428275862068965,1431.0,0.9248572287276463,49.50438738991303,4.782485875703963,0.8581411600273529,66,0.62,0.75,0.018,0.015,0.2
24106688,2024-08-08,S.TOWER6VAN,126.5,8.0,8364.0,1731.0,750.0,2769.0,2554.0,91.0,539.0,6234.0,1150.0,282.0,0.1390689655172414,0.03103448275862069,0.6428275862068965,3184.0,0.9405204460896617,49.28063241067762,4.831889081453014,0.8021356783917079,67,0.2,1.3,0.024,0.018,0.24
24106666,2024-08-08,S.TOWER6VAN,117.16,8.5,8688.0,0.0,803.0,3299.0,2135.0,99.0,311.0,5714.0,1875.0,0.0,0.1390689655172414,0.03103448275862069,0.6428275862068965,2545.0,0.9323571542182687,48.77091157349974,8687999999999.999,0.8388998035360161,67,0.18,1.27,0.029,0.019,0.23
24106674,2024-08-08,S.TOWER6VAN,128.4,8.12,9636.0,1626.0,812.0,1726.0,2440.0,104.0,413.0,3728.0,603.0,0.0,0.1390689655172414,0.03103448275862069,0.6428275862068965,2957.0,0.940521535299293,29.034267912546465,5.926199261988975,0.8251606357792272,67,0.18,1.38,0.03,0.02,0.2
24106678,2024-08-08,S.TOWER6VAN,118.94,8.13,10119.0,0.0,797.0,1084.0,2434.0,92.0,420.0,6027.0,984.0,151.0,0.1390689655172414,0.03103448275862069,0.6428275862068965,2946.0,0.9360195167943967,50.67260803724002,10119000000000.0,0.8262050237607514,67,0.17,1.3,0.027,0.018,0.24
24106681,2024-08-08,S.TOWER6VAN,119.53,8.23,9921.0,975.0,786.0,2253.0,2564.0,90.0,553.0,6032.0,990.0,291.0,0.1390689655172414,0.03103448275862069,0.6428275862068965,3207.0,0.9355823418837227,50.464318580687156,10.17538461537418,0.7995010913623949,67,0.16,1.289,0.021,0.017,0.176
24106649,2024-08-08,R34,114.71,10.16,11826.0,2463.0,938.0,2526.0,1226.0,231.0,0.0,6047.0,1273.0,0.0,0.1390689655172414,0.03103448275862069,0.6428275862068965,1457.0,0.9186353807886711,52.71554354413115,4.801461632153958,0.8414550446116393,66,0.62,0.76,0.023,0.016,0.24
24106664,2024-08-08,2830C20MMNC,123.75,0.0,9327.0,4728.0,800.0,0.0,1628.0,227.0,0.0,6172.0,1211.0,0.0,0.1390689655172414,0.03103448275862069,0.6428275862068965,1855.0,0.9999999999919191,49.874747474344446,1.9727157360401917,0.8776280323445403,17,0.2,0.74,0.022,0.018,0.2
24206650,2024-08-08,1786550D,129.2,10.28,11562.0,1017.0,808.0,3531.0,1715.0,267.0,0.0,6506.0,1099.0,0.0,0.1390689655172414,0.03103448275862069,0.6428275862068965,1982.0,0.9262976770796796,50.35603715131304,11.36873156341065,0.8652875882942153,3,0.22,0.83,0.02,0.02,0.2
24206673,2024-08-08,S.TOWER6VAN,127.62,8.0,10362.0,1659.0,820.0,4048.0,2538.0,94.0,435.0,5478.0,945.0,277.0,0.1390689655172414,0.03103448275862069,0.6428275862068965,3067.0,0.9410116501921472,42.924306534689514,6.245931283902203,0.8275187479619082,67,0.2,1.33,0.018,0.017,0.25
24206655,2024-08-08,S.TOWER6VAN,129.62,0.0,9192.0,1098.0,811.0,2912.0,2464.0,101.0,493.0,6340.0,1320.0,370.0,0.1390689655172414,0.03103448275862069,0.6428275862068965,3058.0,0.9999999999922852,48.91220490627286,8.371584699445927,0.8057553956831898,67,0.19,1.36,0.019,0.015,0.25
24206658,2024-08-08,S.TOWER6VAN,126.82,10.0,9660.0,999.0,814.0,3791.0,2450.0,98.0,493.0,6294.0,1098.0,0.0,0.1390689655172414,0.03103448275862069,0.6428275862068965,3041.0,0.9269112702753479,49.629395993931325,9.66966966965999,0.8056560341990117,67,0.187,1.298,0.018,0.017,0.211
24206668,2024-08-08,R34,130.11,8.2,6912.0,1845.0,866.0,1823.0,1222.0,206.0,0.0,6492.0,1126.0,0.0,0.1390689655172414,0.03103448275862069,0.6428275862068965,1428.0,0.9407128913242666,49.89624164130431,3.7463414634126035,0.8557422969181683,66,0.62,0.74,0.024,0.017,0.2
24206669,2024-08-08,S.TOWER6VAN,131.74,0.0,15261.0,1527.0,800.0,4958.0,2410.0,128.0,543.0,6571.0,1164.0,0.0,0.1390689655172414,0.03103448275862069,0.6428275862068965,3081.0,0.9999999999924094,49.8785486560659,9.994106090366737,0.7822135670234397,67,0.16,1.31,0.02,0.018,0.24
24206671,2024-08-08,1786550D,123.51,8.0,2247.0,0.0,811.0,4204.0,1701.0,250.0,0.0,5955.0,1030.0,0.0,0.1390689655172414,0.03103448275862069,0.6428275862068965,1951.0,0.9391681240898856,48.214719455524126,2247000000000.0,0.8718605843152887,3,0.2,0.72,0.02,0.02,0.2
24206676,2024-08-08,S.TOWER6VAN,124.3,8.13,7839.0,2265.0,808.0,417.0,2427.0,81.0,435.0,6142.0,962.0,0.0,0.1390689655172414,0.03103448275862069,0.6428275862068965,2943.0,0.9386090764861541,49.41271118222516,3.4609271523163527,0.8246687054023701,67,0.17,1.27,0.026,0.018,0.21
24206684,2024-08-08,R34,119.48,8.15,10503.0,564.0,806.0,4069.0,1164.0,189.0,0.0,6183.0,1045.0,0.0,0.1390689655172414,0.03103448275862069,0.6428275862068965,1353.0,0.9361435399127466,51.74924673542225,18.622340425498898,0.8603104212853951,66,0.63,0.71,0.017,0.015,0.21
24206695,2024-08-08,S.TOWER6VAN,127.1,8.2,10113.0,0.0,814.0,6144.0,2406.0,0.0,442.0,6263.0,1091.0,0.0,0.1390689655172414,0.03103448275862069,0.6428275862068965,2848.0,0.9393939393869964,49.27616050315282,10113000000000.0,0.8448033707862203,67,0.2,1.37,0.018,0.012,0.26
24206700,2024-08-08,1786550D,115.91,10.0,7956.0,0.0,808.0,3198.0,1728.0,277.0,0.0,5802.0,1067.0,0.0,0.1390689655172414,0.03103448275862069,0.6428275862068965,2005.0,0.9205781907638744,50.05607799111331,7955999999999.999,0.861845386533236,3,0.22,0.77,0.02,0.02,0.21
24206641,2024-08-08,2830C20MMNC,117.97,10.08,8577.0,996.0,809.0,3539.0,1667.0,253.0,0.0,5875.0,1115.0,255.0,0.1390689655172414,0.03103448275862069,0.6428275862068965,1920.0,0.9212807496999509,49.80079681232686,8.611445783123884,0.8682291666662144,17,0.207,0.76,0.019,0.013,0.256
24206644,2024-08-08,2830C20MMNC,125.25,10.23,9024.0,1005.0,806.0,3345.0,1640.0,253.0,0.0,6331.0,1084.0,0.0,0.1390689655172414,0.03103448275862069,0.6428275862068965,1893.0,0.9244906997274545,50.54690618722118,8.979104477603006,0.8663497094554324,17,0.201,0.75,0.02,0.015,0.227
24206653,2024-08-08,S.TOWER6VAN,119.94,10.21,7437.0,1107.0,808.0,4188.0,2460.0,94.0,493.0,6320.0,1108.0,202.0,0.1390689655172414,0.03103448275862069,0.6428275862068965,3047.0,0.921552055313703,52.69301317281396,6.718157181565747,0.8073514932718059,67,0.19,1.319,0.021,0.015,0.212
24206647,2024-08-08,1786550D,121.41,10.38,8865.0,339.0,803.0,2658.0,1708.0,273.0,0.0,6854.0,1507.0,0.0,0.1390689655172414,0.03103448275862069,0.6428275862068965,1981.0,0.9212383337057347,56.45333992211141,26.15044247779897,0.8621908127204129,3,0.23,0.81,0.03,0.02,0.2
24206682,2024-08-08,S.TOWER6VAN,124.11,7.83,10929.0,2187.0,905.0,2424.0,2396.0,0.0,439.0,6402.0,1113.0,0.0,0.1390689655172414,0.03103448275862069,0.6428275862068965,2835.0,0.9406548431033754,51.58327290265423,4.997256515772749,0.8451499118162804,67,0.17,1.31,0.018,0.017,0.19
24306686,2024-08-08,S.TOWER6VAN,119.02,7.98,9432.0,468.0,804.0,3918.0,2565.0,105.0,488.0,6158.0,1107.0,275.0,0.1390689655172414,0.03103448275862069,0.6428275862068965,3158.0,0.9371653543233294,51.73920349477618,20.15384615380309,0.8122229259022127,67,0.17,1.31,0.023,0.015,0.21
24306677,2024-08-08,S.TOWER6VAN,121.32,7.95,8736.0,0.0,696.0,3289.0,2503.0,95.0,450.0,5787.0,971.0,0.0,0.1390689655172414,0.03103448275862069,0.6428275862068965,3048.0,0.9385008122461632,47.70029673551187,8735999999999.999,0.8211942257215153,67,0.17,1.31,0.023,0.017,0.22
24306680,2024-08-08,1786500D,125.43,8.1,9372.0,522.0,704.0,4028.0,1708.0,258.0,0.0,6218.0,1098.0,0.0,0.1390689655172414,0.03103448275862069,0.6428275862068965,1966.0,0.9393394742684091,49.57346727218709,17.95402298847135,0.86876907426202,2,0.19,0.83,0.037,0.021,0.234
24306683,2024-08-08,1786500D,122.31,8.14,9579.0,1203.0,696.0,3960.0,1711.0,261.0,0.0,6199.0,1118.0,274.0,0.1390689655172414,0.03103448275862069,0.6428275862068965,1972.0,0.9376006132545989,50.682691521129236,7.962593516202857,0.8676470588230895,2,0.2,0.74,0.02,0.018,0.202
24306693,2024-08-08,1786550D,129.99,8.1,8574.0,1563.0,798.0,3167.0,1721.0,268.0,0.0,6504.0,2010.0,0.0,0.1390689655172414,0.03103448275862069,0.6428275862068965,1989.0,0.9413426026436286,50.03461804715721,5.4856046065224024,0.8652589240820184,3,0.21,0.71,0.03,0.02,0.2
24306672,2024-08-08,S.TOWER6VAN,126.38,8.0,9321.0,330.0,749.0,3278.0,2546.0,106.0,461.0,6466.0,1160.0,0.0,0.1390689655172414,0.03103448275862069,0.6428275862068965,3113.0,0.9404673314411337,51.16315872724194,28.245454545368954,0.8178605846447742,67,0.185,1.268,0.028,0.018,0.221
24306667,2024-08-08,2830C20MMNC,123.49,8.23,9903.0,3972.0,1002.0,1936.0,1775.0,277.0,0.0,6301.0,1068.0,0.0,0.1390689655172414,0.03103448275862069,0.6428275862068965,2052.0,0.9375189796466936,51.02437444286157,2.4932024169178013,0.8650097465882725,17,0.22,0.73,0.02,0.017,0.18
24306665,2024-08-08,R34,117.82,8.1,9924.0,1728.0,842.0,1919.0,1264.0,257.0,0.0,6229.0,1066.0,0.0,0.1390689655172414,0.03103448275862069,0.6428275862068965,1521.0,0.9356734434487319,52.868782888704224,5.743055555552232,0.8310322156470539,66,0.61,0.7,0.017,0.016,0.19
24306662,2024-08-08,S.TOWER6VAN,127.2,10.5,9978.0,3351.0,0.0,3041.0,0.0,0.0,0.0,6801.0,1266.0,0.0,0.1390689655172414,0.03103448275862069,0.6428275862068965,0.0,0.9237472766817449,53.46698113165513,2.977618621306184,0.0,67,0.18,1.324,0.023,0.017,0.22
24306660,2024-08-08,S.TOWER6VAN,129.51,0.0,10233.0,2085.0,801.0,3104.0,2501.0,105.0,451.0,6897.0,1288.0,0.0,0.1390689655172414,0.03103448275862069,0.6428275862068965,3057.0,0.9999999999922786,53.25457493588716,4.907913669062395,0.8181223421652541,67,0.19,1.3,0.024,0.021,0.203
24306657,2024-08-08,1786550D,136.61,0.0,10770.0,3003.0,821.0,6111.0,1756.0,285.0,0.0,6388.0,1560.0,0.0,0.1390689655172414,0.03103448275862069,0.6428275862068965,2041.0,0.99999999999268,46.7608520602682,3.5864135864123923,0.8603625673685152,3,0.23,0.77,0.03,0.02,0.2
24306654,2024-08-08,1786550D,123.84,9.89,8097.0,3738.0,2334.0,4582.0,1760.0,268.0,0.0,6622.0,1027.0,0.0,0.1390689655172414,0.03103448275862069,0.6428275862068965,2028.0,0.9260450160702457,53.47222222179043,2.1661316211872217,0.8678500986189015,3,0.208,0.883,0.026,0.017,0.21
24306651,2024-08-08,1786550D,120.65,9.89,8163.0,4212.0,845.0,3889.0,1295.0,338.0,603.0,6385.0,993.0,0.0,0.1390689655172414,0.03103448275862069,0.6428275862068965,2236.0,0.9242377815158247,52.921674263962515,1.9380341880337277,0.5791592128798841,3,0.201,0.835,0.021,0.016,0.192
24306648,2024-08-08,S.TOWER6VAN,122.55,10.14,8040.0,3681.0,859.0,4427.0,2457.0,81.0,596.0,6714.0,1042.0,0.0,0.1390689655172414,0.03103448275862069,0.6428275862068965,3134.0,0.9235812796674687,54.78580171313924,2.1841890790540113,0.783982131461141,67,0.188,1.295,0.028,0.016,0.227
24306670,2024-08-08,1786550D,129.3,8.4,3393.0,2790.0,751.0,2417.0,1762.0,278.0,0.0,6382.0,1284.0,0.0,0.1390689655172414,0.03103448275862069,0.6428275862068965,2040.0,0.9389978213439434,49.35808197950999,1.2161290322576286,0.863725490195655,3,0.21,0.74,0.02,0.02,0.22
24306643,2024-08-08,2830C20MMNC,127.19,10.15,9249.0,3702.0,856.0,4099.0,1759.0,268.0,0.0,6660.0,1036.0,0.0,0.1390689655172414,0.03103448275862069,0.6428275862068965,2027.0,0.9260958205844904,52.36260712278982,2.4983792544563754,0.8677849037982892,17,0.205,0.712,0.023,0.017,0.212
24306675,2024-08-08,1786500D,127.09,7.99,9303.0,501.0,704.0,3739.0,1742.0,264.0,0.0,6338.0,1123.0,0.0,0.1390689655172414,0.03103448275862069,0.6428275862068965,2006.0,0.9408498667386671,49.87017074474883,18.568862275412037,0.8683948155529071,2,0.19,0.8,0.018,0.018,0.239
24306646,2024-08-08,2062BK1,134.0,10.24,8058.0,3774.0,883.0,4405.0,2461.0,81.0,505.0,7114.0,1103.0,0.0,0.1390689655172414,0.03103448275862069,0.6428275862068965,3047.0,0.9290072101987729,53.08955223840978,2.1351351351345693,0.8076796849357376,6,0.19,1.25,0.026,0.014,0.23
24306637,2024-08-08,2062BK1,127.09,9.91,9105.0,3537.0,806.0,4220.0,1673.0,257.0,0.0,7136.0,1108.0,0.0,0.1390689655172414,0.03103448275862069,0.6428275862068965,1930.0,0.9276642335698712,56.14918561605044,2.5742154368101287,0.8668393782378928,6,0.199,0.753,0.023,0.016,0.204
24306634,2024-08-08,2062BK1,126.78,10.13,9675.0,1566.0,695.0,3289.0,1664.0,264.0,0.0,5825.0,994.0,331.0,0.1390689655172414,0.03103448275862069,0.6428275862068965,1928.0,0.926009787444847,45.945732765058004,6.1781609195362845,0.8630705394186395,6,0.213,0.753,0.018,0.013,0.25
24206748,2024-08-09,2830C20MMNC,126.51,7.15,10671.0,1488.0,814.0,3930.0,1775.0,452.0,0.0,6905.0,1533.0,0.0,0.14252941176470588,0.03123529411764706,0.726,2227.0,0.9465060601455447,54.58066555960334,7.171370967737116,0.7970363718002708,17,0.19,0.76,0.022,0.017,0.2
24206746,2024-08-09,JIS540RC2ALK,121.29,0.0,10083.0,1008.0,803.0,3368.0,1991.0,0.0,840.0,6591.0,1122.0,0.0,0.14252941176470588,0.03123529411764706,0.726,2831.0,0.9999999999917553,54.34083601241371,10.002976190466267,0.7032850582830437,62,0.21,1.35,0.021,0.019,0.21
24106736,2024-08-09,1786500D,120.07,7.42,9957.0,2289.0,805.0,1920.0,1779.0,301.0,0.0,6375.0,1142.0,0.0,0.14252941176470588,0.03123529411764706,0.726,2080.0,0.9417993568049117,53.0940284829425,4.349934469198624,0.8552884615380504,2,0.2,0.74,0.033,0.02,0.177
24106734,2024-08-09,S.TOWER6VAN,125.87,7.92,8754.0,2079.0,797.0,1107.0,2531.0,101.0,511.0,6607.0,1036.0,0.0,0.14252941176470588,0.03123529411764706,0.726,3143.0,0.9408027505722343,52.490664971379275,4.2106782106761855,0.8052815781098297,67,0.16,1.3,0.043,0.024,0.26
24106713,2024-08-09,R34,112.52,10.0,10083.0,477.0,810.0,1491.0,1188.0,254.0,0.0,1301.0,273.0,0.0,0.14252941176470588,0.03123529411764706,0.726,1442.0,0.9183806725357625,11.562388908535706,21.1383647798299,0.8238557558940195,66,0.61,0.76,0.017,0.014,0.23
24106732,2024-08-09,1786500D,106.12,7.36,8172.0,1485.0,785.0,1975.0,1739.0,275.0,0.0,3738.0,626.0,0.0,0.14252941176470588,0.03123529411764706,0.726,2014.0,0.935142756424611,35.224274406000525,5.5030303030265975,0.8634558093342287,2,0.19,0.72,0.025,0.02,0.214
