Repository: SiddharthKumar268/FerroMind

# FerroMind
*Ferro-Alloy Optimisation using Machine Learning*
**SAIL Durgapur Steel Plant | Steel Melting Shop**
Intern: Siddharth Kumar | FY 2023-24 to FY 2025-26

---

## Quick Start

```bash

# 2. Place raw Excel files in data/raw/

## Dataset

| | |
|---|---|
| Total heats after cleaning | 47,421 |
| Training set | 37,936 heats (Apr 2023 – Jun 2025) |
| Test set | 9,485 heats (Jun 2025 – Dec 2025) |
| Input features | 21 (16 raw + 5 engineered) |
| Target variables | Mn, Si, C, S, P |
| BOF grades | 76 distinct grades |
| Split method | Chronological 80/20 — no shuffle, no leakage |

---

File: data/processed/sms_train.csv (part 155 of 253)
Heat_Number,Date,BOF Grade Code,Hot Metal Addn. Weight,Scrap Addn. Weight,Lime Into Converter,Dolomite Into Converter,Lime Into Ladle,Iron Ore Into Converter,SIMN Into Ladle,FESI Into Ladle,FEMN Into Ladle,Measered O2 Mainblow II,Duration of Mainblow I/II,Measered O2 2nd Blow,HM_P,HM_S,HM_Si,Total_FA_Ladle,HM_Ratio,O2_per_ton_HM,Lime_Dolo_Ratio,SiMn_FA_Fraction,Grade_Encoded,C,Mn,P,S,Si
24106730,2024-08-09,S.TOWER6VAN,116.71,7.88,8637.0,324.0,818.0,1804.0,2491.0,95.0,406.0,4218.0,679.0,0.0,0.14252941176470588,0.03123529411764706,0.726,2992.0,0.9367525483510976,36.14086196524599,26.65740740732513,0.8325534759355506,67,0.198,1.34,0.035,0.018,0.227
24106727,2024-08-09,1786500D,120.8,0.0,8475.0,1578.0,780.0,2025.0,1720.0,275.0,0.0,6236.0,1139.0,0.0,0.14252941176470588,0.03123529411764706,0.726,1995.0,0.9999999999917218,51.62251655586405,5.370722433456673,0.8621553884707458,2,0.18,0.74,0.03,0.025,0.189
24106724,2024-08-09,1786500D,117.44,8.15,9090.0,1986.0,818.0,1794.0,1723.0,271.0,0.0,6162.0,1222.0,0.0,0.14252941176470588,0.03123529411764706,0.726,1994.0,0.9351062982647097,52.46934604859955,4.577039274922167,0.8640922768300582,2,0.2,0.73,0.025,0.023,0.217
24106721,2024-08-09,1786500D,109.41,0.0,8997.0,1497.0,794.0,2481.0,1583.0,257.0,0.0,4921.0,912.0,0.0,0.14252941176470588,0.03123529411764706,0.726,1840.0,0.9999999999908601,44.97760716529588,6.010020040076146,0.8603260869560542,2,0.21,0.76,0.023,0.02,0.197
24106718,2024-08-09,S.TOWER6VAN,125.3,8.12,9720.0,996.0,800.0,2006.0,2481.0,98.0,468.0,6640.0,1624.0,0.0,0.14252941176470588,0.03123529411764706,0.726,3047.0,0.9391395592794249,52.99281723820437,9.759036144568515,0.8142435182143701,67,0.19,1.34,0.025,0.021,0.24
24106716,2024-08-09,2830C20MMNC,123.02,7.26,8976.0,1308.0,797.0,1051.0,1726.0,281.0,0.0,6500.0,1082.0,0.0,0.14252941176470588,0.03123529411764706,0.726,2007.0,0.9442738716537897,52.83693708297157,6.862385321095671,0.8599900348774988,17,0.211,0.704,0.019,0.017,0.2
24206744,2024-08-09,1786500D,124.7,7.66,10482.0,726.0,759.0,4137.0,1637.0,260.0,0.0,6460.0,1312.0,0.0,0.14252941176470588,0.03123529411764706,0.726,1897.0,0.9421275309690078,51.80433039252763,14.438016528905733,0.8629414865572679,2,0.2,0.87,0.02,0.015,0.19
24106685,2024-08-09,S.TOWER6VAN,125.3,8.21,8601.0,1452.0,810.0,3088.0,2562.0,82.0,542.0,6390.0,1084.0,266.0,0.14252941176470588,0.03123529411764706,0.726,3186.0,0.9385064789084077,50.99760574580209,5.923553719004185,0.8041431261767721,67,0.184,1.38,0.021,0.015,0.22
24206709,2024-08-09,S.TOWER6VAN,124.57,0.0,7659.0,0.0,723.0,2949.0,2494.0,88.0,459.0,5845.0,1176.0,0.0,0.14252941176470588,0.03123529411764706,0.726,3041.0,0.9999999999919723,46.92140964881656,7659000000000.0,0.8201249588948306,67,0.2,1.38,0.035,0.025,0.21
24206711,2024-08-09,R34,123.45,0.0,8724.0,795.0,908.0,3801.0,1212.0,277.0,0.0,5675.0,959.0,454.0,0.14252941176470588,0.03123529411764706,0.726,1489.0,0.9999999999918995,45.970028351186954,10.973584905646574,0.8139691067825292,66,0.61,0.76,0.022,0.018,0.22
24206740,2024-08-09,S.TOWER6VAN,123.68,6.97,10035.0,570.0,811.0,3050.0,2430.0,84.0,445.0,6430.0,1136.0,0.0,0.14252941176470588,0.03123529411764706,0.726,2959.0,0.9466513585844115,51.98900388056283,17.60526315786385,0.8212233862788708,67,0.177,1.321,0.025,0.016,0.24
24206712,2024-08-09,2062BK1,119.9,10.0,8049.0,0.0,704.0,1976.0,1644.0,253.0,0.0,5702.0,932.0,288.0,0.14252941176470588,0.03123529411764706,0.726,1897.0,0.9230177059205311,47.55629691369844,8048999999999.999,0.8666315234576348,6,0.2,0.75,0.026,0.018,0.16
24206714,2024-08-09,S.TOWER6VAN,115.02,0.0,8616.0,1191.0,707.0,2826.0,2494.0,94.0,557.0,5568.0,917.0,296.0,0.14252941176470588,0.03123529411764706,0.726,3145.0,0.9999999999913058,48.40897235221345,7.234256926946067,0.7930047694751056,67,0.18,1.37,0.025,0.019,0.22
24206717,2024-08-09,S.TOWER6VAN,0.0,7.89,12594.0,1500.0,641.0,2439.0,2477.0,98.0,557.0,5971.0,978.0,292.0,0.14252941176470588,0.03123529411764706,0.726,3132.0,0.0,5971000000000.0,8.395999999994403,0.7908684546613056,67,0.19,1.3,0.024,0.019,0.2
24206719,2024-08-09,2062BK1,122.02,8.13,3333.0,1200.0,707.0,2036.0,1664.0,277.0,0.0,5977.0,984.0,285.0,0.14252941176470588,0.03123529411764706,0.726,1941.0,0.9375336150523432,48.983773151540866,2.7774999999976853,0.857290056671377,6,0.21,0.77,0.024,0.018,0.21
24106737,2024-08-09,1786500D,124.86,7.65,10320.0,1671.0,802.0,2609.0,1738.0,287.0,0.0,186.0,1330.0,0.0,0.14252941176470588,0.03123529411764706,0.726,2025.0,0.9422685080300185,1.489668428628146,6.175942549367938,0.8582716049378478,2,0.18,0.69,0.024,0.024,0.203
24206692,2024-08-09,S.TOWER6VAN,121.02,8.0,9045.0,2028.0,814.0,3029.0,2389.0,0.0,439.0,6500.0,1150.0,360.0,0.14252941176470588,0.03123529411764706,0.726,2828.0,0.9379941094331269,53.71013055648893,4.460059171595434,0.8447666195187961,67,0.19,1.306,0.02,0.016,0.24
24206735,2024-08-09,S.TOWER6VAN,124.64,7.32,10083.0,1701.0,754.0,2140.0,2393.0,95.0,486.0,6709.0,1096.0,0.0,0.14252941176470588,0.03123529411764706,0.726,2974.0,0.944528645036795,53.82702182241795,5.927689594352776,0.8046402151981155,67,0.17,1.26,0.02,0.015,0.27
24206733,2024-08-09,R34,118.22,7.62,9483.0,675.0,905.0,1554.0,1289.0,260.0,0.0,1623.0,1692.0,0.0,0.14252941176470588,0.03123529411764706,0.726,1549.0,0.9394469167121785,13.728641515701838,14.048888888868076,0.8321497740472356,66,0.62,0.72,0.019,0.016,0.22
24206722,2024-08-09,S.TOWER6VAN,118.76,0.0,5592.0,1200.0,710.0,1086.0,2420.0,149.0,489.0,4423.0,815.0,282.0,0.14252941176470588,0.03123529411764706,0.726,3058.0,0.9999999999915796,37.24317952141088,4.659999999996117,0.7913669064745613,67,0.18,1.34,0.023,0.014,0.25
24206731,2024-08-09,S.TOWER6VAN,121.36,7.55,9759.0,558.0,561.0,3147.0,2406.0,108.0,479.0,6213.0,1286.0,0.0,0.14252941176470588,0.03123529411764706,0.726,2993.0,0.9414320068191652,51.19479235290709,17.489247311796614,0.803875709989708,67,0.18,1.28,0.017,0.012,0.24
24206728,2024-08-09,S.TOWER6VAN,123.19,8.23,8145.0,1113.0,800.0,2155.0,2309.0,84.0,338.0,6350.0,1138.0,305.0,0.14252941176470588,0.03123529411764706,0.726,2731.0,0.9373763506244304,51.54639175215889,7.3180592991847995,0.8454778469422023,67,0.18,1.3,0.021,0.018,0.22
24106694,2024-08-09,S.TOWER6VAN,112.34,0.0,8217.0,1473.0,778.0,2420.0,2478.0,98.0,467.0,5998.0,1075.0,0.0,0.14252941176470588,0.03123529411764706,0.726,3043.0,0.9999999999910985,53.391490118805486,5.578411405291528,0.8143279658229332,67,0.177,1.325,0.025,0.019,0.2
24106739,2024-08-09,1786500D,123.79,7.12,9654.0,1101.0,797.0,2746.0,1732.0,260.0,0.0,6463.0,1027.0,0.0,0.14252941176470588,0.03123529411764706,0.726,1992.0,0.9456114888018823,52.20938686443,8.768392370564243,0.8694779116461498,2,0.17,0.77,0.027,0.018,0.213
24206738,2024-08-09,S.TOWER6VAN,129.36,7.51,10137.0,441.0,756.0,2042.0,2393.0,101.0,456.0,6798.0,1109.0,0.0,0.14252941176470588,0.03123529411764706,0.726,2950.0,0.9451304157160436,52.55102040775702,22.986394557771007,0.8111864406776911,67,0.18,1.26,0.024,0.021,0.23
24106743,2024-08-09,1786500D,123.94,7.55,9093.0,1107.0,827.0,1503.0,1736.0,263.0,0.0,6220.0,1019.0,0.0,0.14252941176470588,0.03123529411764706,0.726,1999.0,0.942581184873811,50.18557366427154,8.214092140913989,0.8684342171081199,2,0.19,0.77,0.029,0.015,0.19
24206705,2024-08-09,1786500D,119.41,10.0,7932.0,0.0,811.0,4760.0,1320.0,263.0,297.0,5920.0,1053.0,0.0,0.14252941176470588,0.03123529411764706,0.726,1880.0,0.9227262189867652,49.577087345703234,7931999999999.999,0.7021276595740946,2,0.18,0.69,0.017,0.017,0.166
24206701,2024-08-09,1786550D,120.15,9.8,7986.0,0.0,806.0,4062.0,1711.0,253.0,0.0,5912.0,1092.0,0.0,0.14252941176470588,0.03123529411764706,0.726,1964.0,0.9245863793695684,49.20516021598664,7985999999999.999,0.8711812627286807,3,0.21,0.74,0.02,0.02,0.17
24206689,2024-08-09,S.TOWER6VAN,121.27,8.17,8514.0,1977.0,795.0,99.0,2406.0,71.0,442.0,6366.0,992.0,0.0,0.14252941176470588,0.03123529411764706,0.726,2919.0,0.9368819530211923,52.49443390737615,4.3065250379340885,0.8242548818085562,67,0.2,1.34,0.024,0.013,0.188
24306750,2024-08-09,S.TOWER6VAN,128.54,7.94,11898.0,1623.0,696.0,3552.0,2460.0,91.0,393.0,6480.0,1145.0,0.0,0.14252941176470588,0.03123529411764706,0.726,2944.0,0.9418229777187733,50.41232301189971,7.330868761548164,0.8355978260866727,67,0.2,1.28,0.018,0.012,0.17
24306747,2024-08-09,1786500D,133.73,0.0,10470.0,1464.0,420.0,4678.0,1735.0,278.0,0.0,6602.0,1053.0,0.0,0.14252941176470588,0.03123529411764706,0.726,2013.0,0.9999999999925223,49.36812981343478,7.15163934425741,0.8618976651759256,2,0.2,0.85,0.035,0.017,0.215
24206687,2024-08-09,R34,120.84,7.78,10161.0,1851.0,808.0,3341.0,1158.0,199.0,0.0,6108.0,1103.0,557.0,0.14252941176470588,0.03123529411764706,0.726,1357.0,0.9395117400020253,50.54617676224308,5.489465153967861,0.853352984524058,66,0.62,0.71,0.014,0.016,0.21
24306720,2024-08-09,R34,123.15,7.98,10854.0,2049.0,897.0,504.0,1236.0,180.0,0.0,6231.0,1001.0,0.0,0.14252941176470588,0.03123529411764706,0.726,1416.0,0.9391443605510629,50.59683312991801,5.297218155195072,0.872881355931587,66,0.62,0.73,0.017,0.013,0.23
24306715,2024-08-09,R34,120.29,7.61,9783.0,2073.0,1044.0,0.0,1247.0,181.0,0.0,6275.0,1172.0,447.0,0.14252941176470588,0.03123529411764706,0.726,1428.0,0.9405003909230609,52.1655998000485,4.719247467436219,0.8732492997192765,66,0.63,0.74,0.022,0.018,0.22
24306726,2024-08-09,S.TOWER6VAN,123.17,8.1,8730.0,3039.0,920.0,1004.0,2558.0,81.0,444.0,6331.0,1659.0,0.0,0.14252941176470588,0.03123529411764706,0.726,3083.0,0.9382951169274145,51.40050336890963,2.872655478774968,0.829711320142449,67,0.175,1.256,0.031,0.024,0.219
24306706,2024-08-09,S.TOWER6VAN,129.4,9.9,8676.0,2025.0,795.0,3363.0,2599.0,71.0,502.0,6495.0,1087.0,0.0,0.14252941176470588,0.03123529411764706,0.726,3172.0,0.9289303661096272,50.193199381374086,4.284444444442329,0.8193568726353029,67,0.18,1.29,0.028,0.023,0.19
24306704,2024-08-09,S.TOWER6VAN,128.1,9.7,7965.0,2322.0,801.0,1853.0,2498.0,71.0,440.0,6498.0,1091.0,0.0,0.14252941176470588,0.03123529411764706,0.726,3009.0,0.9296081277145893,50.72599531576327,3.4302325581380577,0.830176138251635,67,0.19,1.32,0.033,0.017,0.21
24306702,2024-08-09,1786550D,126.5,9.9,8493.0,1041.0,801.0,3539.0,1724.0,264.0,0.0,6082.0,1880.0,0.0,0.14252941176470588,0.03123529411764706,0.726,1988.0,0.9274193548319104,48.079051383019134,8.158501440914353,0.8672032193154592,3,0.2,0.76,0.02,0.02,0.2
24306699,2024-08-09,2062BK1,134.4,0.0,9054.0,1980.0,804.0,3023.0,1566.0,264.0,0.0,5954.0,1516.0,0.0,0.14252941176470588,0.03123529411764706,0.726,1830.0,0.9999999999925596,44.30059523776562,4.572727272724963,0.8557377049175652,6,0.18,0.75,0.023,0.016,0.2
24306697,2024-08-09,2062BK1,124.4,9.3,8430.0,1509.0,801.0,3042.0,1723.0,265.0,0.0,6405.0,1370.0,0.0,0.14252941176470588,0.03123529411764706,0.726,1988.0,0.9304412864552697,51.48713826325171,5.586481113316378,0.8667002012068075,6,0.19,0.81,0.02,0.017,0.21
24306690,2024-08-09,S.TOWER6VAN,123.28,7.69,9402.0,453.0,801.0,4001.0,2516.0,112.0,471.0,6402.0,1118.0,0.0,0.14252941176470588,0.03123529411764706,0.726,3099.0,0.9412842635646234,51.93056456804079,20.754966887371403,0.8118747983217773,67,0.19,1.28,0.023,0.015,0.223
24306710,2024-08-09,2062BK1,124.58,0.0,9291.0,3018.0,257.0,393.0,1755.0,274.0,0.0,6272.0,2552.0,0.0,0.14252941176470588,0.03123529411764706,0.726,2029.0,0.999999999991973,50.345159736311246,3.0785288270367532,0.8649581074416635,6,0.21,0.77,0.03,0.02,0.24
24206703,2024-08-09,2062BK1,127.6,10.0,8904.0,0.0,811.0,4277.0,1731.0,260.0,0.0,6223.0,1094.0,0.0,0.14252941176470588,0.03123529411764706,0.726,1991.0,0.9273255813886097,48.76959247610682,8904000000000.0,0.8694123555997643,6,0.19,0.75,0.024,0.016,0.21
24206780,2024-08-10,S.TOWER6VAN,115.65,0.0,9054.0,1167.0,808.0,0.0,2460.0,95.0,439.0,7282.0,1220.0,364.0,0.137,0.03125,0.8285,2994.0,0.9999999999913531,62.965845222110104,7.758354755777414,0.8216432865728719,67,0.179,1.3,0.023,0.02,0.214
24206783,2024-08-10,S.TOWER6VAN,122.49,10.32,9993.0,1098.0,811.0,2389.0,2433.0,101.0,483.0,6375.0,1199.0,346.0,0.137,0.03125,0.8285,3017.0,0.9222950078990867,52.045064902832515,9.101092896166575,0.8064302287037434,67,0.177,1.297,0.023,0.016,0.205
24306795,2024-08-10,S.TOWER6VAN,121.69,0.0,9246.0,1977.0,793.0,3010.0,2497.0,108.0,448.0,6807.0,1286.0,0.0,0.137,0.03125,0.8285,3053.0,0.9999999999917824,55.937217519468014,4.6767830045499865,0.8178840484766401,67,0.19,1.34,0.036,0.016,0.18
24206770,2024-08-10,1786500D,123.75,10.14,10494.0,1353.0,701.0,3167.0,1694.0,246.0,0.0,5307.0,2478.0,0.0,0.137,0.03125,0.8285,1940.0,0.9242661886554318,42.88484848450194,7.756097560969877,0.8731958762882097,2,0.21,0.75,0.02,0.017,0.197
24306797,2024-08-10,S.TOWER6VAN,125.7,9.64,8748.0,1509.0,803.0,2868.0,2508.0,112.0,441.0,6904.0,1655.0,0.0,0.137,0.03125,0.8285,3061.0,0.9287719816689171,54.924423229475536,5.797216699797351,0.8193400849392946,67,0.18,1.37,0.029,0.015,0.21
24206788,2024-08-10,S.TOWER6VAN,123.41,9.97,9228.0,1449.0,800.0,3270.0,2467.0,94.0,439.0,6511.0,1095.0,0.0,0.137,0.03125,0.8285,3000.0,0.9252511620863305,52.759095696841754,6.368530020699539,0.8223333333330592,67,0.17,1.36,0.021,0.021,0.23
24306792,2024-08-10,S.TOWER6VAN,121.95,10.31,7857.0,3024.0,864.0,2516.0,2473.0,74.0,606.0,6508.0,1085.0,0.0,0.137,0.03125,0.8285,3153.0,0.922047482224996,53.366133660899,2.5982142857134267,0.7843323818582987,67,0.18,1.28,0.029,0.019,0.21
24306758,2024-08-10,R34,124.14,10.5,11427.0,1650.0,845.0,3944.0,1306.0,261.0,0.0,5884.0,944.0,0.0,0.137,0.03125,0.8285,1567.0,0.9220142602427065,47.398098920191735,6.925454545450348,0.8334396936816634,66,0.59,0.71,0.022,0.016,0.2
24306781,2024-08-10,1786500D,116.21,9.97,7581.0,2349.0,715.0,2996.0,1726.0,265.0,0.0,6094.0,950.0,0.0,0.137,0.03125,0.8285,1991.0,0.9209858931611905,52.439549091709495,3.2273307790535433,0.8669010547459232,2,0.2,0.73,0.023,0.02,0.22
24306778,2024-08-10,1786500D,114.3,0.0,7692.0,3495.0,809.0,3095.0,1717.0,265.0,0.0,6591.0,1024.0,0.0,0.137,0.03125,0.8285,1982.0,0.9999999999912511,57.66404199424616,2.2008583690980825,0.8662966700298353,2,0.21,0.75,0.02,0.019,0.206
24306771,2024-08-10,R34,113.06,10.23,10632.0,0.0,897.0,2948.0,1258.0,265.0,0.0,5698.0,1107.0,0.0,0.137,0.03125,0.8285,1523.0,0.9170249006333276,50.398018750659844,10632000000000.0,0.8260013131970939,66,0.61,0.75,0.017,0.015,0.2
24306763,2024-08-10,R34,127.54,0.0,10938.0,0.0,895.0,2592.0,1264.0,261.0,0.0,6127.0,1419.0,0.0,0.137,0.03125,0.8285,1525.0,0.9999999999921593,48.03983064099074,10938000000000.0,0.8288524590158499,66,0.63,0.74,0.021,0.014,0.21
24206791,2024-08-10,2830C20MMNC,118.49,10.0,8724.0,1095.0,1006.0,2318.0,1674.0,273.0,0.0,6100.0,1022.0,0.0,0.137,0.03125,0.8285,1947.0,0.9221729317384841,51.481137648312256,7.967123287663957,0.8597842835126555,17,0.19,0.79,0.02,0.019,0.25
24306756,2024-08-10,S.TOWER6VAN,123.29,10.2,11073.0,2193.0,699.0,3865.0,2471.0,95.0,400.0,6548.0,1047.0,0.0,0.137,0.03125,0.8285,2966.0,0.923589781999224,53.11055235580249,5.049247606016849,0.8331085637219039,67,0.18,1.29,0.029,0.02,0.25
24306754,2024-08-10,R34,128.56,10.0,10992.0,2115.0,897.0,2559.0,1274.0,258.0,0.0,6058.0,970.0,0.0,0.137,0.03125,0.8285,1532.0,0.9278290993004632,47.121966396646535,5.197163120564919,0.8315926892944964,66,0.62,0.74,0.026,0.012,0.24
24306752,2024-08-10,2830C20MMNC,130.53,9.95,10974.0,1083.0,707.0,2284.0,1705.0,261.0,0.0,6771.0,1180.0,0.0,0.137,0.03125,0.8285,1966.0,0.9291714122940693,51.87313261279497,10.132963988910312,0.8672431332650726,17,0.218,0.767,0.026,0.015,0.248
24206768,2024-08-10,1786500D,128.42,10.45,9945.0,3315.0,809.0,2174.0,1708.0,246.0,0.0,6400.0,1109.0,0.0,0.137,0.03125,0.8285,1954.0,0.9247497659615127,49.83647406907152,2.999999999999095,0.8741044012278024,2,0.16,0.68,0.019,0.016,0.193
24206794,2024-08-10,2830C20MMNC,126.62,10.35,8949.0,1206.0,800.0,2823.0,1650.0,270.0,0.0,6033.0,980.0,318.0,0.137,0.03125,0.8285,1920.0,0.9244360078781892,47.64650134222361,7.420398009944096,0.8593749999995525,17,0.21,0.85,0.026,0.025,0.2
24306784,2024-08-10,2830C20MMNC,121.3,9.89,7743.0,3759.0,886.0,2496.0,1718.0,268.0,0.0,6754.0,1179.0,0.0,0.137,0.03125,0.8285,1986.0,0.9246131564835384,55.6801319039103,2.059856344771998,0.8650553877135624,17,0.19,0.72,0.027,0.02,0.2
24206765,2024-08-10,1786500D,126.06,10.0,9912.0,2115.0,712.0,3205.0,1694.0,263.0,0.0,6806.0,1131.0,0.0,0.137,0.03125,0.8285,1957.0,0.9265030133696421,53.99016341381889,4.68652482269282,0.8656106285125879,2,0.18,0.73,0.017,0.014,0.192
24306787,2024-08-10,1786500D,119.44,9.87,7878.0,4323.0,851.0,1712.0,1712.0,265.0,0.0,6484.0,1007.0,0.0,0.137,0.03125,0.8285,1977.0,0.9236717964509809,54.286671131494586,1.822345593337538,0.8659585230142307,2,0.23,0.74,0.028,0.019,0.192
24206759,2024-08-10,2830C20MMNC,128.17,9.99,10410.0,1494.0,803.0,4746.0,1715.0,243.0,0.0,6824.0,1195.0,0.0,0.137,0.03125,0.8285,1958.0,0.9276925303928222,53.241788249565104,6.967871485939111,0.8758937691517488,17,0.19,0.7,0.023,0.014,0.2
24106773,2024-08-10,WTCC1875CL6,125.21,9.87,11919.0,879.0,897.0,3833.0,1227.0,246.0,0.0,6073.0,1248.0,0.0,0.137,0.03125,0.8285,1473.0,0.9269321883259778,48.50251577311315,13.559726962441912,0.8329938900198011,82,0.6,0.75,0.02,0.028,0.26
24106775,2024-08-10,1786500D,123.91,0.0,6525.0,1989.0,935.0,3324.0,1736.0,278.0,0.0,6415.0,1114.0,0.0,0.137,0.03125,0.8285,2014.0,0.9999999999919296,51.77144701757912,3.28054298642369,0.8619662363451529,2,0.2,0.75,0.025,0.019,0.192
24106777,2024-08-10,S.TOWER6VAN,125.6,10.31,8589.0,1995.0,774.0,4055.0,2477.0,102.0,525.0,6819.0,1209.0,0.0,0.137,0.03125,0.8285,3104.0,0.9241409756388482,54.2914012734531,4.305263157892579,0.7980025773193306,67,0.16,1.25,0.027,0.023,0.19
24106772,2024-08-10,1786500D,124.5,10.32,11325.0,2439.0,734.0,2571.0,1668.0,250.0,0.0,6660.0,1200.0,0.0,0.137,0.03125,0.8285,1918.0,0.9234534935401021,53.49397590318478,4.643296432962426,0.8696558915532484,2,0.2,0.73,0.027,0.021,0.212
24106769,2024-08-10,1786500D,122.35,10.0,12039.0,1758.0,727.0,2670.0,2533.0,112.0,524.0,6899.0,1327.0,0.0,0.137,0.03125,0.8285,3169.0,0.9244427653878018,56.3874131585093,6.848122866890303,0.7993057746920798,2,0.19,1.14,0.026,0.017,0.217
24106766,2024-08-10,S.TOWER6VAN,125.21,9.88,11751.0,1767.0,745.0,2566.0,2565.0,108.0,545.0,6911.0,1170.0,321.0,0.137,0.03125,0.8285,3218.0,0.9268635724263317,55.19527194269471,6.650254668926627,0.7970789310128039,67,0.19,1.27,0.025,0.02,0.21
24106764,2024-08-10,S.TOWER6VAN,127.99,10.0,12231.0,2115.0,2210.0,1782.0,2531.0,115.0,518.0,6778.0,2568.0,0.0,0.137,0.03125,0.8285,3164.0,0.927530980499112,52.95726228570234,5.782978723401521,0.7999367888745892,67,0.19,1.3,0.031,0.021,0.22
24206762,2024-08-10,1786500D,132.02,0.0,10800.0,1506.0,558.0,3711.0,1698.0,236.0,0.0,6831.0,1551.0,0.0,0.137,0.03125,0.8285,1934.0,0.9999999999924255,51.742160278353715,7.171314741031095,0.8779731127192979,2,0.19,0.72,0.018,0.014,0.207
24106782,2024-08-10,1786500D,124.1,9.87,8967.0,1650.0,889.0,4174.0,1540.0,250.0,0.0,6348.0,987.0,0.0,0.137,0.03125,0.8285,1790.0,0.9263267895728423,51.15229653464019,5.434545454542161,0.8603351955302456,2,0.21,0.74,0.024,0.02,0.221
24106760,2024-08-10,S.TOWER6VAN,130.63,10.0,12306.0,1482.0,839.0,3694.0,2533.0,152.0,511.0,7049.0,1173.0,0.0,0.137,0.03125,0.8285,3196.0,0.9288914171874502,53.96157084854964,8.303643724690753,0.7925531914891137,67,0.18,1.26,0.026,0.014,0.22
24106745,2024-08-10,2830C20MMNC,121.63,7.32,10200.0,1113.0,777.0,2800.0,1782.0,301.0,0.0,6108.0,1178.0,0.0,0.137,0.03125,0.8285,2083.0,0.9432338115475516,50.21787387938652,9.164420485166968,0.8554968795003094,17,0.177,0.755,0.029,0.02,0.207
24106741,2024-08-10,2830C20MMNC,122.43,7.16,9870.0,1110.0,795.0,2521.0,1729.0,270.0,0.0,6376.0,1006.0,0.0,0.137,0.03125,0.8285,1999.0,0.9447488232043774,52.07873887076632,8.891891891883882,0.8649324662326838,17,0.183,0.682,0.028,0.013,0.18
24306789,2024-08-10,2830C20MMNC,123.58,0.0,7473.0,2502.0,842.0,1732.0,1664.0,220.0,0.0,6792.0,1056.0,0.0,0.137,0.03125,0.8285,1884.0,0.999999999991908,54.96034957068328,2.9868105515575594,0.883227176220338,17,0.21,0.84,0.022,0.02,0.2
24206751,2024-08-10,2830C20MMNC,126.8,7.67,10788.0,1500.0,814.0,4884.0,1708.0,196.0,0.0,6907.0,1432.0,0.0,0.137,0.03125,0.8285,1904.0,0.9429612552915673,54.47160883237798,7.191999999995206,0.8970588235289406,17,0.18,0.67,0.019,0.02,0.213
24206753,2024-08-10,2830C20MMNC,128.43,9.57,10776.0,1494.0,803.0,4432.0,1768.0,260.0,0.0,6750.0,1697.0,0.0,0.137,0.03125,0.8285,2028.0,0.9306521739062997,52.557813594545216,7.212851405617662,0.8717948717944419,17,0.197,0.727,0.022,0.017,0.2
24206755,2024-08-10,1786500D,127.78,7.12,11058.0,2007.0,808.0,5015.0,1698.0,256.0,0.0,6727.0,1168.0,0.0,0.137,0.03125,0.8285,1954.0,0.9472201630767442,52.64517138791168,5.5097159940181815,0.8689866939606607,2,0.19,0.7,0.021,0.014,0.16
24206757,2024-08-10,2830C20MMNC,128.7,9.84,11574.0,1497.0,808.0,5303.0,1691.0,267.0,0.0,6761.0,1141.0,0.0,0.137,0.03125,0.8285,1958.0,0.9289735816303669,52.53302253261436,7.731462925846539,0.8636363636359226,17,0.2,0.73,0.018,0.016,0.22
24106806,2024-08-11,SEQRFE550D,127.09,10.0,10092.0,1506.0,805.0,4278.0,1729.0,254.0,0.0,6552.0,1743.0,0.0,0.14003448275862068,0.03148275862068966,0.7859310344827587,1983.0,0.927055219192304,51.55401683805528,6.7011952191190565,0.871911245587054,73,0.23,0.87,0.021,0.019,0.18
24106821,2024-08-11,S.TOWER6VAN,123.39,10.0,8808.0,2247.0,832.0,2376.0,2430.0,82.0,468.0,6431.0,1265.0,0.0,0.14003448275862068,0.03148275862068966,0.7859310344827587,2980.0,0.9250318614519454,52.11929653900543,3.919893190919484,0.8154362416104646,67,0.18,1.28,0.029,0.014,0.2
24106812,2024-08-11,2830C20MMNC,127.74,10.0,8289.0,1500.0,795.0,3930.0,1736.0,257.0,0.0,6531.0,1071.0,0.0,0.14003448275862068,0.03148275862068966,0.7859310344827587,1993.0,0.9273994482290736,51.12728980702108,5.525999999996316,0.8710486703457747,17,0.206,0.734,0.018,0.017,0.23
24106815,2024-08-11,SEQRFE550D,121.01,10.21,8328.0,1944.0,817.0,2691.0,1813.0,264.0,0.0,6450.0,2833.0,0.0,0.14003448275862068,0.03148275862068966,0.7859310344827587,2077.0,0.9221917390571394,53.30138005079496,4.2839506172817465,0.8728935965330414,73,0.22,0.84,0.026,0.023,0.25
24106818,2024-08-11,1786500D,121.66,10.0,7992.0,1890.0,830.0,3419.0,1736.0,261.0,0.0,5892.0,1114.0,0.0,0.14003448275862068,0.03148275862068966,0.7859310344827587,1997.0,0.9240467871720793,48.430050961298456,4.228571428569191,0.8693039559334655,2,0.17,0.86,0.032,0.022,0.21
24106809,2024-08-11,2830C20MMNC,126.74,10.0,10038.0,1656.0,799.0,4300.0,1739.0,254.0,0.0,6423.0,1854.0,0.0,0.14003448275862068,0.03148275862068966,0.7859310344827587,1993.0,0.9268685095734469,50.678554520666886,6.061594202894891,0.8725539387853123,17,0.205,0.74,0.018,0.016,0.22
24106834,2024-08-11,2062BK1,125.69,0.0,10380.0,2106.0,685.0,1487.0,1639.0,261.0,0.0,6427.0,1040.0,0.0,0.14003448275862068,0.03148275862068966,0.7859310344827587,1900.0,0.9999999999920439,51.13374174515766,4.928774928772588,0.8626315789469144,6,0.21,0.74,0.032,0.016,0.2
24306824,2024-08-11,R34,122.55,9.6,5175.0,0.0,897.0,4385.0,1166.0,255.0,0.0,6211.0,1167.0,0.0,0.14003448275862068,0.03148275862068966,0.7859310344827587,1421.0,0.9273552780860587,50.68135454875005,5175000000000.0,0.8205489092182825,66,0.63,0.72,0.016,0.017,0.26
24106847,2024-08-11,2062BK1,121.41,9.98,9996.0,1095.0,837.0,3150.0,1735.0,267.0,0.0,5908.0,1064.0,0.0,0.14003448275862068,0.03148275862068966,0.7859310344827587,2002.0,0.9240429256341881,48.661560002893815,9.128767123279335,0.8666333666329338,6,0.21,0.73,0.03,0.022,0.21
24306844,2024-08-11,2062BK1,122.09,9.88,10188.0,1002.0,850.0,3037.0,1834.0,309.0,0.0,6791.0,1247.0,0.0,0.14003448275862068,0.03148275862068966,0.7859310344827587,2143.0,0.9251345002582018,55.62290113804879,10.167664670648536,0.8558096126920878,6,0.19,0.75,0.02,0.015,0.21
24306828,2024-08-11,2830C20MMNC,125.62,10.0,9510.0,0.0,787.0,3720.0,1728.0,264.0,0.0,6346.0,1052.0,0.0,0.14003448275862068,0.03148275862068966,0.7859310344827587,1992.0,0.9262645627420273,50.51743352929058,9510000000000.0,0.8674698795176368,17,0.201,0.73,0.023,0.018,0.191
24306826,2024-08-11,S.TOWER6VAN,123.79,9.65,8844.0,0.0,903.0,4422.0,2447.0,0.0,461.0,6125.0,998.0,0.0,0.14003448275862068,0.03148275862068966,0.7859310344827587,2908.0,0.9276828537100744,49.47895629655481,8844000000000.0,0.8414718019254328,67,0.2,1.31,0.022,0.019,0.2
24206841,2024-08-11,2062BK1,128.73,10.0,10737.0,1008.0,852.0,3036.0,1698.0,267.0,0.0,6804.0,1257.0,0.0,0.14003448275862068,0.03148275862068966,0.7859310344827587,1965.0,0.927917537656398,52.85481239763184,10.651785714275148,0.8641221374041405,6,0.18,0.74,0.023,0.021,0.2
24306817,2024-08-11,S.TOWER6VAN,115.24,9.88,8721.0,1551.0,806.0,2421.0,2362.0,108.0,396.0,6084.0,1000.0,0.0,0.14003448275862068,0.03148275862068966,0.7859310344827587,2866.0,0.9210358056192373,52.79416869096846,5.622823984522487,0.8241451500346043,67,0.17,1.28,0.024,0.022,0.23
24306814,2024-08-11,S.TOWER6VAN,115.64,10.08,9108.0,2214.0,790.0,2484.0,2460.0,111.0,400.0,6462.0,4788.0,262.0,0.14003448275862068,0.03148275862068966,0.7859310344827587,2971.0,0.9198218262733071,55.880318228503285,4.113821138209524,0.8280040390438143,67,0.18,1.32,0.024,0.016,0.21
24306811,2024-08-11,S.TOWER6VAN,128.9,0.0,8922.0,1992.0,798.0,1536.0,2456.0,105.0,403.0,6509.0,1135.0,0.0,0.14003448275862068,0.03148275862068966,0.7859310344827587,2964.0,0.9999999999922421,50.49650892125294,4.478915662648354,0.8286099865044438,67,0.193,1.29,0.023,0.017,0.22
24306808,2024-08-11,S.TOWER6VAN,132.27,9.2,10056.0,1335.0,806.0,2334.0,2362.0,108.0,397.0,6801.0,1254.0,0.0,0.14003448275862068,0.03148275862068966,0.7859310344827587,2867.0,0.9349685445611441,51.41755500074531,7.532584269657279,0.8238576909658794,67,0.2,1.33,0.02,0.017,0.22
24306805,2024-08-11,1786500D,120.83,10.0,10656.0,2007.0,794.0,2340.0,2364.0,111.0,450.0,6507.0,1190.0,376.0,0.14003448275862068,0.03148275862068966,0.7859310344827587,2925.0,0.9235649315835547,53.85252006907347,5.309417040356099,0.8082051282048519,2,0.17,1.08,0.024,0.016,0.165
24306800,2024-08-11,S.TOWER6VAN,130.26,10.5,10728.0,1866.0,801.0,3978.0,2508.0,105.0,458.0,6900.0,1321.0,0.0,0.14003448275862068,0.03148275862068966,0.7859310344827587,3071.0,0.925404944579956,52.97098111428704,5.749196141476019,0.8166720937802616,67,0.179,1.39,0.022,0.019,0.215
24106836,2024-08-11,2062BK1,129.7,10.0,8979.0,1101.0,694.0,1556.0,1705.0,260.0,0.0,6688.0,1080.0,0.0,0.14003448275862068,0.03148275862068966,0.7859310344827587,1965.0,0.9284180386476134,51.56515034655695,8.15531335149123,0.8676844783710597,6,0.2,0.79,0.039,0.014,0.2
24106803,2024-08-11,2830C20MMNC,128.74,9.2,9384.0,1674.0,800.0,4183.0,1777.0,257.0,0.0,6448.0,1421.0,0.0,0.14003448275862068,0.03148275862068966,0.7859310344827587,2034.0,0.933304335211445,50.08544352920549,5.605734767021741,0.8736479842670237,17,0.2,0.88,0.023,0.019,0.23
24106779,2024-08-11,WTCC1875CL6,125.18,10.38,8952.0,2007.0,909.0,3007.0,1126.0,238.0,0.0,6401.0,997.0,0.0,0.14003448275862068,0.03148275862068966,0.7859310344827587,1364.0,0.9234287400344983,51.13436651181391,4.460388639758615,0.8255131964803332,82,0.61,0.66,0.023,0.021,0.16
24106793,2024-08-11,ASP1239,121.06,0.0,11547.0,1536.0,890.0,3171.0,1228.0,247.0,0.0,6330.0,2188.0,0.0,0.14003448275862068,0.03148275862068966,0.7859310344827587,1475.0,0.9999999999917396,52.28812159216679,7.517578124995106,0.8325423728807915,24,0.42,0.79,0.028,0.012,0.21
24206798,2024-08-11,SEQRFE550D,129.7,10.0,8571.0,1398.0,698.0,4032.0,1674.0,277.0,0.0,6133.0,1008.0,302.0,0.14003448275862068,0.03148275862068966,0.7859310344827587,1951.0,0.9284180386476134,47.28604471821677,6.130901287549262,0.8580215274213951,73,0.216,0.857,0.024,0.02,0.223
24206802,2024-08-11,SEQRFE550D,128.88,10.0,9210.0,1188.0,699.0,3371.0,1657.0,270.0,0.0,6082.0,1005.0,316.0,0.14003448275862068,0.03148275862068966,0.7859310344827587,1927.0,0.9279953916983872,47.19118559864067,7.752525252518727,0.859885832900436,73,0.21,0.89,0.027,0.019,0.22
24206804,2024-08-11,2830C20MMNC,129.02,9.1,9603.0,1203.0,718.0,3209.0,1664.0,273.0,0.0,6293.0,1052.0,297.0,0.14003448275862068,0.03148275862068966,0.7859310344827587,1937.0,0.9341152620841725,48.775383661069796,7.98254364089112,0.8590604026841203,17,0.2,0.87,0.02,0.022,0.24
24206807,2024-08-11,2830C20MMNC,124.44,10.0,8391.0,2409.0,707.0,2956.0,1674.0,283.0,0.0,5971.0,1000.0,296.0,0.14003448275862068,0.03148275862068966,0.7859310344827587,1957.0,0.9256173757741326,47.982963676888595,3.4831880448304346,0.8553909044451429,17,0.21,0.86,0.025,0.021,0.26
24206813,2024-08-11,SEQRFE550D,0.0,10.0,9426.0,0.0,817.0,2168.0,1664.0,250.0,0.0,1172.0,202.0,0.0,0.14003448275862068,0.03148275862068966,0.7859310344827587,1914.0,0.0,1172000000000.0,9426000000000.0,0.869383490072691,73,0.22,0.85,0.022,0.022,0.24
24206816,2024-08-11,2830C20MMNC,116.12,10.32,8175.0,0.0,858.0,2058.0,1657.0,246.0,0.0,6516.0,1047.0,0.0,0.14003448275862068,0.03148275862068966,0.7859310344827587,1903.0,0.9183802594043152,56.11436445008513,8174999999999.999,0.8707304256432629,17,0.216,0.775,0.023,0.017,0.195
24206819,2024-08-11,2830C20MMNC,127.54,9.65,11343.0,0.0,814.0,3048.0,1664.0,243.0,0.0,5795.0,1230.0,0.0,0.14003448275862068,0.03148275862068966,0.7859310344827587,1907.0,0.9296595961737033,45.436725732747085,11343000000000.0,0.8725747246980218,17,0.17,0.676,0.032,0.022,0.171
24206822,2024-08-11,2830C20MMNC,129.09,9.2,7137.0,0.0,800.0,2643.0,1752.0,260.0,0.0,6506.0,1254.0,0.0,0.14003448275862068,0.03148275862068966,0.7859310344827587,2012.0,0.9334731361563855,50.39894647106361,7137000000000.0,0.8707753479120921,17,0.183,0.7,0.02,0.015,0.16
24106799,2024-08-11,1786500D,126.3,9.84,9291.0,1416.0,827.0,2693.0,1391.0,257.0,0.0,6177.0,1062.0,0.0,0.14003448275862068,0.03148275862068966,0.7859310344827587,1648.0,0.9277214631928331,48.90736342004032,6.561440677961468,0.8440533980577403,2,0.194,0.74,0.018,0.015,0.206
24206825,2024-08-11,2830C20MMNC,127.59,10.0,9123.0,552.0,809.0,3564.0,1752.0,270.0,0.0,426.0,88.0,0.0,0.14003448275862068,0.03148275862068966,0.7859310344827587,2022.0,0.9273202994336266,3.33881965668674,16.527173913013538,0.8664688427295418,17,0.18,0.72,0.019,0.016,0.185
24206823,2024-08-11,1786500D,131.62,10.0,9996.0,0.0,800.0,2159.0,1769.0,277.0,0.0,6499.0,1103.0,364.0,0.14003448275862068,0.03148275862068966,0.7859310344827587,2046.0,0.9293885044419617,49.37699437737899,9996000000000.0,0.8646138807424905,2,0.19,0.78,0.024,0.017,0.195
24206827,2024-08-11,2830C20MMNC,119.12,0.0,9264.0,0.0,800.0,3624.0,1731.0,280.0,0.0,6250.0,1167.0,0.0,0.14003448275862068,0.03148275862068966,0.7859310344827587,2011.0,0.999999999991605,52.46809939512703,9264000000000.0,0.860765788164664,17,0.184,0.748,0.022,0.016,0.191
24206829,2024-08-11,S.TOWER6VAN,126.5,9.2,8991.0,1071.0,809.0,2830.0,2467.0,64.0,435.0,6404.0,1263.0,0.0,0.14003448275862068,0.03148275862068966,0.7859310344827587,2966.0,0.932203389823639,50.62450592845356,8.394957983185439,0.8317599460550129,67,0.19,1.32,0.033,0.022,0.24
24206830,2024-08-11,2062BK1,126.89,10.0,9906.0,2022.0,784.0,2169.0,1701.0,257.0,0.0,6666.0,1183.0,0.0,0.14003448275862068,0.03148275862068966,0.7859310344827587,1958.0,0.9269486448905915,52.533690597741874,4.899109792282443,0.8687436159341835,6,0.18,0.76,0.028,0.019,0.19
24206831,2024-08-11,2830C20MMNC,131.58,10.0,8994.0,984.0,825.0,2798.0,1650.0,246.0,0.0,6665.0,1195.0,0.0,0.14003448275862068,0.03148275862068966,0.7859310344827587,1896.0,0.9293685548740687,50.65359477085686,9.140243902429736,0.870253164556503,17,0.22,0.82,0.028,0.022,0.16
24206833,2024-08-11,2830C20MMNC,131.4,10.0,8997.0,1023.0,806.0,3533.0,1661.0,256.0,0.0,6665.0,1205.0,0.0,0.14003448275862068,0.03148275862068966,0.7859310344827587,1917.0,0.9292786421433573,50.72298325684381,8.794721407616036,0.8664580073026258,17,0.217,0.812,0.026,0.018,0.212
24206835,2024-08-11,ASP1239,119.65,0.0,9936.0,984.0,814.0,3593.0,1549.0,250.0,0.0,6691.0,1161.0,0.0,0.14003448275862068,0.03148275862068966,0.7859310344827587,1799.0,0.9999999999916422,55.92143752565046,10.097560975599494,0.8610339077260362,24,0.44,0.76,0.015,0.013,0.26
24206837,2024-08-11,2830C20MMNC,124.1,10.0,8976.0,984.0,459.0,3602.0,1674.0,250.0,0.0,6182.0,1161.0,0.0,0.14003448275862068,0.03148275862068966,0.7859310344827587,1924.0,0.9254287844822862,49.8146655918629,9.121951219502925,0.8700623700619179,17,0.204,0.813,0.021,0.019,0.222
24106786,2024-08-11,R34,118.68,9.75,7743.0,2010.0,948.0,3691.0,1134.0,223.0,0.0,6230.0,932.0,0.0,0.14003448275862068,0.03148275862068966,0.7859310344827587,1357.0,0.9240831581334262,52.49410178587382,3.852238805968233,0.8356669123059428,66,0.6,0.71,0.018,0.018,0.22
24106790,2024-08-11,R34,120.15,10.34,9387.0,1500.0,880.0,3560.0,1129.0,244.0,0.0,6485.0,1010.0,0.0,0.14003448275862068,0.03148275862068966,0.7859310344827587,1373.0,0.9207602115034045,53.974198917569915,6.257999999995828,0.822286962854463,66,0.6,0.75,0.024,0.021,0.21
24206810,2024-08-11,2830C20MMNC,0.0,9.32,7551.0,1212.0,693.0,5765.0,1677.0,273.0,0.0,5809.0,1110.0,314.0,0.14003448275862068,0.03148275862068966,0.7859310344827587,1950.0,0.0,5809000000000.0,6.230198019796839,0.859999999999559,17,0.2,0.73,0.023,0.019,0.2
24206880,2024-08-12,SEQRFE550D,127.6,9.74,12846.0,0.0,850.0,3601.0,1617.0,287.0,240.0,6600.0,1174.0,264.0,0.1322,0.0364,0.9337333333333333,2144.0,0.9290811125605862,51.72413793062912,12846000000000.0,0.7541977611936781,73,0.21,0.87,0.028,0.025,0.22
24206861,2024-08-12,SEQRFE550D,125.41,9.94,12921.0,498.0,808.0,5180.0,1701.0,277.0,0.0,452.0,92.0,0.0,0.1322,0.0364,0.9337333333333333,1978.0,0.926560768371433,3.604178295163032,25.94578313247802,0.8599595551057331,73,0.22,0.85,0.023,0.023,0.23
24206859,2024-08-12,2830C20MMNC,126.47,9.86,9102.0,1341.0,897.0,3255.0,1684.0,260.0,0.0,6185.0,1044.0,0.0,0.1322,0.0364,0.9337333333333333,1944.0,0.92767549328154,48.90487862695576,6.787472035789122,0.8662551440324762,17,0.189,0.766,0.027,0.017,0.181
24206857,2024-08-12,2830C20MMNC,128.32,10.15,4974.0,1947.0,773.0,3185.0,1721.0,256.0,0.0,6141.0,1183.0,0.0,0.1322,0.0364,0.9337333333333333,1977.0,0.9266989239479548,47.856920199128304,2.554699537749073,0.8705108750627868,17,0.211,0.851,0.028,0.023,0.23
24206853,2024-08-12,2062BK1,126.3,9.81,15033.0,2346.0,800.0,2027.0,1630.0,283.0,0.0,6368.0,1091.0,0.0,0.1322,0.0364,0.9337333333333333,1913.0,0.9279259422457725,50.4196357874076,6.407928388744072,0.8520648196545467,6,0.19,0.77,0.022,0.02,0.26
24206864,2024-08-12,2062BK1,125.03,10.31,9126.0,1002.0,806.0,3930.0,1688.0,267.0,0.0,6205.0,1293.0,463.0,0.1322,0.0364,0.9337333333333333,1955.0,0.9238214866194487,49.62808925818101,9.107784431128636,0.8634271099739829,6,0.18,0.76,0.019,0.018,0.22
24306862,2024-08-12,SEQRFE550D,128.62,0.0,8982.0,984.0,707.0,3620.0,1682.0,207.0,0.0,6195.0,1031.0,0.0,0.1322,0.0364,0.9337333333333333,1889.0,0.9999999999922252,48.16513761430443,9.128048780478528,0.8904182106930173,73,0.21,0.88,0.027,0.025,0.24
24306846,2024-08-12,2830C20MMNC,120.66,10.12,6456.0,0.0,856.0,670.0,1740.0,277.0,0.0,6029.0,1040.0,0.0,0.1322,0.0364,0.9337333333333333,2017.0,0.9226181373228123,49.96684899676805,6456000000000.0,0.8626673277139997,17,0.206,0.711,0.02,0.017,0.219
24206883,2024-08-12,1786500D,124.9,10.0,6810.0,0.0,701.0,3785.0,1596.0,311.0,240.0,6556.0,4407.0,0.0,0.1322,0.0364,0.9337333333333333,2147.0,0.9258710155602234,52.48999199317461,6810000000000.0,0.7433628318580608,2,0.2,0.81,0.039,0.027,0.198
24206900,2024-08-12,1786500D,124.31,9.95,9447.0,0.0,809.0,2953.0,2008.0,162.0,439.0,2386.0,397.0,3876.0,0.1322,0.0364,0.9337333333333333,2609.0,0.925890064047923,19.193950607198182,9447000000000.0,0.7696435415865199,2,0.16,1.06,0.022,0.031,0.23
24106838,2024-08-12,2830C20MMNC,127.6,10.2,10626.0,1647.0,697.0,2836.0,1702.0,257.0,0.0,6414.0,1015.0,0.0,0.1322,0.0364,0.9337333333333333,1959.0,0.9259796806899422,50.26645767985685,6.451730418939617,0.868810617661629,17,0.194,0.759,0.039,0.017,0.21
24106840,2024-08-12,2830C20MMNC,120.3,10.0,11070.0,1653.0,862.0,3088.0,1732.0,260.0,0.0,5848.0,1066.0,0.0,0.1322,0.0364,0.9337333333333333,1992.0,0.9232540291563833,48.61180382336981,6.696914700540414,0.8694779116461498,17,0.212,0.79,0.022,0.016,0.201
24106842,2024-08-12,2830C20MMNC,126.7,9.63,11448.0,1635.0,847.0,2004.0,1740.0,264.0,0.0,6552.0,1276.0,0.0,0.1322,0.0364,0.9337333333333333,2004.0,0.9293625760952882,51.712707181912286,7.001834862381038,0.868263473053459,17,0.185,0.746,0.024,0.015,0.172
24106845,2024-08-12,2830C20MMNC,129.37,9.95,10005.0,1668.0,847.0,3108.0,1735.0,253.0,0.0,6544.0,1563.0,0.0,0.1322,0.0364,0.9337333333333333,1988.0,0.9285816824509865,50.58359743332625,5.998201438845324,0.8727364185106274,17,0.183,0.71,0.031,0.018,0.19
24106849,2024-08-12,2830C20MMNC,131.34,9.98,10005.0,1662.0,872.0,3743.0,1729.0,261.0,0.0,6497.0,1324.0,0.0,0.1322,0.0364,0.9337333333333333,1990.0,0.929380130194386,49.46703212997208,6.019855595664248,0.8688442211050911,17,0.209,0.749,0.028,0.019,0.195
24106852,2024-08-12,2830C20MMNC,125.81,10.17,9993.0,1092.0,835.0,3498.0,1733.0,254.0,0.0,6028.0,1159.0,0.0,0.1322,0.0364,0.9337333333333333,1987.0,0.9252095896387322,47.913520387505656,9.15109890109052,0.8721690991439999,17,0.18,0.74,0.027,0.022,0.165
24106855,2024-08-12,SEQRFE550D,119.04,9.98,9960.0,1101.0,1068.0,3492.0,1729.0,261.0,0.0,5795.0,937.0,0.0,0.1322,0.0364,0.9337333333333333,1990.0,0.9226476515197439,48.681115590988895,9.046321525877342,0.8688442211050911,73,0.21,0.85,0.029,0.022,0.22
24106858,2024-08-12,2830C20MMNC,125.41,10.17,11052.0,0.0,825.0,1947.0,1739.0,258.0,0.0,6380.0,1024.0,0.0,0.1322,0.0364,0.9337333333333333,1997.0,0.9249889364144788,50.87313611314191,11052000000000.0,0.8708062093135349,17,0.21,0.761,0.028,0.027,0.223
24106866,2024-08-12,2830C20MMNC,118.71,10.41,8775.0,2007.0,599.0,3480.0,1729.0,261.0,0.0,6132.0,1145.0,0.0,0.1322,0.0364,0.9337333333333333,1990.0,0.919377323412954,51.65529441452569,4.372197309414862,0.8688442211050911,17,0.194,0.786,0.032,0.014,0.22
24106868,2024-08-12,2062BK1,116.17,0.0,10416.0,2469.0,734.0,4100.0,1736.0,288.0,0.0,5609.0,1330.0,0.0,0.1322,0.0364,0.9337333333333333,2024.0,0.9999999999913919,48.28268916201874,4.218712029159895,0.8577075098809992,6,0.2,0.79,0.02,0.028,0.22
24106870,2024-08-12,SEQRFE550D,124.84,10.08,9984.0,2148.0,849.0,2263.0,1738.0,257.0,0.0,6326.0,1250.0,0.0,0.1322,0.0364,0.9337333333333333,1995.0,0.9252890601769546,50.67286126200999,4.648044692735266,0.8711779448617187,73,0.22,0.86,0.024,0.019,0.23
24106872,2024-08-12,2062BK1,125.32,9.64,9600.0,1680.0,800.0,3393.0,1727.0,261.0,0.0,6361.0,995.0,0.0,0.1322,0.0364,0.9337333333333333,1988.0,0.9285714285645484,50.758059367612844,5.714285714282313,0.8687122736414141,6,0.18,0.73,0.021,0.02,0.19
24106875,2024-08-12,2062BK1,121.55,10.24,10107.0,3672.0,812.0,2483.0,1731.0,257.0,0.0,6166.0,1126.0,0.0,0.1322,0.0364,0.9337333333333333,1988.0,0.922300629782819,50.72809543356044,2.7524509803914072,0.8707243460760208,6,0.2,0.85,0.021,0.022,0.21
24106879,2024-08-12,S.TOWER6VAN,125.3,10.0,10605.0,1992.0,2284.0,2971.0,2484.0,118.0,477.0,5991.0,1619.0,0.0,0.1322,0.0364,0.9337333333333333,3079.0,0.9260901699857643,47.81324820392807,5.323795180720219,0.8067554400776854,67,0.19,1.33,0.032,0.022,0.17
24106881,2024-08-12,S.TOWER6VAN,121.76,10.2,10854.0,1950.0,825.0,2870.0,2487.0,122.0,477.0,6030.0,1631.0,0.0,0.1322,0.0364,0.9337333333333333,3086.0,0.9227038496444173,49.52365308763532,5.566153846150992,0.8058976020736209,67,0.2,1.31,0.026,0.023,0.25
24106885,2024-08-12,2830C20HMNAK,127.1,10.01,10446.0,1887.0,787.0,2925.0,2029.0,98.0,331.0,6169.0,1100.0,0.0,0.1322,0.0364,0.9337333333333333,2458.0,0.9269929253816135,48.53658536547178,5.535771065179897,0.8254678600484844,15,0.173,1.051,0.031,0.029,0.186
24106890,2024-08-12,S.TOWER6VAN,125.6,10.21,11052.0,1968.0,777.0,3706.0,2477.0,118.0,480.0,6331.0,1377.0,0.0,0.1322,0.0364,0.9337333333333333,3075.0,0.9248214417132404,50.40605095501269,5.615853658533732,0.8055284552842908,67,0.19,1.29,0.028,0.02,0.2
24206850,2024-08-12,2062BK1,126.93,10.15,8889.0,1323.0,803.0,3047.0,1691.0,267.0,0.0,6603.0,1110.0,259.0,0.1322,0.0364,0.9337333333333333,1958.0,0.92595564633115,52.020798865106585,6.718820861672926,0.8636363636359226,6,0.18,0.77,0.018,0.018,0.23
24206894,2024-08-12,2830C20HMNAK,124.67,0.0,10119.0,0.0,811.0,4554.0,2015.0,152.0,432.0,6460.0,1193.0,0.0,0.1322,0.0364,0.9337333333333333,2599.0,0.9999999999919787,51.81679634192815,10119000000000.0,0.7752981916118602,15,0.18,1.03,0.029,0.028,0.21
24206898,2024-08-12,2830C20HMNAK,120.65,9.98,9237.0,0.0,819.0,3794.0,2015.0,145.0,439.0,6011.0,967.0,160.0,0.1322,0.0364,0.9337333333333333,2599.0,0.9236010104805666,49.82179859055265,9237000000000.0,0.7752981916118602,15,0.2,1.09,0.02,0.027,0.19
