Repository: SiddharthKumar268/FerroMind

# FerroMind
*Ferro-Alloy Optimisation using Machine Learning*
**SAIL Durgapur Steel Plant | Steel Melting Shop**
Intern: Siddharth Kumar | FY 2023-24 to FY 2025-26

---

## Quick Start

```bash

# 2. Place raw Excel files in data/raw/

## Dataset

| | |
|---|---|
| Total heats after cleaning | 47,421 |
| Training set | 37,936 heats (Apr 2023 – Jun 2025) |
| Test set | 9,485 heats (Jun 2025 – Dec 2025) |
| Input features | 21 (16 raw + 5 engineered) |
| Target variables | Mn, Si, C, S, P |
| BOF grades | 76 distinct grades |
| Split method | Chronological 80/20 — no shuffle, no leakage |

---

File: data/processed/sms_train.csv (part 156 of 253)
Heat_Number,Date,BOF Grade Code,Hot Metal Addn. Weight,Scrap Addn. Weight,Lime Into Converter,Dolomite Into Converter,Lime Into Ladle,Iron Ore Into Converter,SIMN Into Ladle,FESI Into Ladle,FEMN Into Ladle,Measered O2 Mainblow II,Duration of Mainblow I/II,Measered O2 2nd Blow,HM_P,HM_S,HM_Si,Total_FA_Ladle,HM_Ratio,O2_per_ton_HM,Lime_Dolo_Ratio,SiMn_FA_Fraction,Grade_Encoded,C,Mn,P,S,Si
24206839,2024-08-12,2830C20MMNC,121.93,0.0,3945.0,0.0,913.0,0.0,1515.0,253.0,0.0,1671.0,280.0,0.0,0.1322,0.0364,0.9337333333333333,1768.0,0.9999999999917986,13.704584597607605,3944999999999.9995,0.8569004524882031,17,0.224,0.929,0.022,0.015,0.174
24306848,2024-08-12,2830C20MMNC,122.99,10.11,8436.0,1002.0,1949.0,1529.0,1749.0,275.0,0.0,6899.0,1360.0,0.0,0.1322,0.0364,0.9337333333333333,2024.0,0.924042073621908,56.093991380957036,8.419161676638304,0.8641304347821818,17,0.198,0.733,0.022,0.018,0.185
24306851,2024-08-12,SEQRFE550D,121.96,9.93,10404.0,999.0,845.0,2538.0,1759.0,275.0,0.0,6260.0,1141.0,0.0,0.1322,0.0364,0.9337333333333333,2034.0,0.9247099855870445,51.32830436166507,10.41441441440399,0.8647984267449043,73,0.21,0.84,0.027,0.023,0.25
24306854,2024-08-12,SEQRFE550D,129.41,10.13,10248.0,1500.0,847.0,3605.0,1758.0,284.0,0.0,6511.0,1209.0,0.0,0.1322,0.0364,0.9337333333333333,2042.0,0.9274043285013086,50.31295881268594,6.831999999995445,0.8609206660132904,73,0.212,0.86,0.032,0.024,0.22
24306856,2024-08-12,2062BK1,125.3,9.96,10905.0,1317.0,859.0,3628.0,1754.0,281.0,0.0,6502.0,1146.0,0.0,0.1322,0.0364,0.9337333333333333,2035.0,0.9263640396205356,51.89146049439831,8.280182232339955,0.8619164619160383,6,0.22,0.87,0.019,0.021,0.22
24306860,2024-08-12,2062BK1,127.47,10.17,9756.0,1485.0,693.0,3759.0,1744.0,281.0,0.0,6498.0,1160.0,0.0,0.1322,0.0364,0.9337333333333333,2025.0,0.9261115954597058,50.97670039969423,6.569696969692545,0.8612345679008093,6,0.2,0.74,0.021,0.022,0.21
24306863,2024-08-12,2062BK1,128.81,0.0,8868.0,2052.0,696.0,3312.0,1691.0,209.0,0.0,6194.0,1086.0,0.0,0.1322,0.0364,0.9337333333333333,1900.0,0.9999999999922367,48.086328700814484,4.321637426898479,0.8899999999995316,6,0.2,0.77,0.026,0.025,0.2
24306865,2024-08-12,2062BK1,122.07,10.15,9258.0,2001.0,798.0,4053.0,1728.0,261.0,0.0,6209.0,1080.0,311.0,0.1322,0.0364,0.9337333333333333,1989.0,0.9232340039258566,50.864258212084344,4.626686656669352,0.8687782805425497,6,0.192,0.77,0.028,0.026,0.201
24206892,2024-08-12,2830C20HMNAK,127.22,10.2,10719.0,0.0,806.0,3752.0,2001.0,159.0,334.0,6362.0,1258.0,0.0,0.1322,0.0364,0.9337333333333333,2494.0,0.9257749963547828,50.0078603989152,10719000000000.0,0.8023255813950272,15,0.21,1.05,0.026,0.027,0.21
24306869,2024-08-12,2830C20MMNC,122.88,10.1,9903.0,1002.0,776.0,4177.0,1713.0,260.0,0.0,6164.0,1040.0,0.0,0.1322,0.0364,0.9337333333333333,1973.0,0.9240487291252517,50.16276041625844,9.883233532924269,0.8682209832737616,17,0.2,0.75,0.032,0.027,0.17
24306873,2024-08-12,2830C20MMNC,124.03,10.21,10884.0,1011.0,801.0,4681.0,1725.0,260.0,0.0,6405.0,1065.0,0.0,0.1322,0.0364,0.9337333333333333,1985.0,0.9239421930801256,51.6407320805318,10.76557863500419,0.8690176322413758,17,0.208,0.824,0.028,0.027,0.205
24306867,2024-08-12,2062BK1,122.78,9.64,9906.0,999.0,801.0,3034.0,1728.0,254.0,0.0,6147.0,1119.0,0.0,0.1322,0.0364,0.9337333333333333,1982.0,0.9272013290973629,50.06515719131727,9.91591591590599,0.8718466195757458,6,0.21,0.81,0.023,0.023,0.19
24306877,2024-08-12,2830C20MMNC,127.81,10.0,10524.0,2220.0,699.0,4717.0,1742.0,260.0,0.0,6799.0,1070.0,0.0,0.1322,0.0364,0.9337333333333333,2002.0,0.9274363253687873,53.19615053553559,4.740540540538405,0.8701298701294355,17,0.221,0.88,0.018,0.025,0.224
24306878,2024-08-12,2830C20HMNAK,126.05,9.85,10938.0,1692.0,701.0,3638.0,2260.0,105.0,278.0,6006.0,957.0,0.0,0.1322,0.0364,0.9337333333333333,2643.0,0.9275202354604303,47.64775882548474,6.464539007088378,0.8550889141124272,15,0.191,1.027,0.021,0.03,0.213
24306882,2024-08-12,2830C20HMNAK,125.82,9.69,11466.0,1674.0,696.0,3330.0,2211.0,129.0,322.0,6779.0,1119.0,0.0,0.1322,0.0364,0.9337333333333333,2662.0,0.9284923621804407,53.87855666782802,6.849462365587306,0.8305785123963823,15,0.181,1.112,0.025,0.024,0.196
24306884,2024-08-12,SEQRFE550D,123.4,10.0,11412.0,1689.0,696.0,3850.0,1761.0,271.0,0.0,6451.0,1017.0,0.0,0.1322,0.0364,0.9337333333333333,2032.0,0.9250374812524361,52.27714748742076,6.756660745999552,0.86663385826729,73,0.22,0.85,0.018,0.02,0.24
24306886,2024-08-12,S.TOWER6VAN,123.44,10.0,12891.0,1119.0,712.0,3501.0,2464.0,115.0,437.0,6673.0,1051.0,0.0,0.1322,0.0364,0.9337333333333333,3016.0,0.925059952031437,54.05865197623089,11.520107238595603,0.816976127320684,67,0.19,1.27,0.029,0.019,0.2
24306889,2024-08-12,SEQRFE550D,120.8,10.0,11943.0,1689.0,698.0,3536.0,1766.0,270.0,0.0,6352.0,999.0,0.0,0.1322,0.0364,0.9337333333333333,2036.0,0.92354740060456,52.582781456518354,7.071047957367039,0.8673870333983952,73,0.21,0.89,0.023,0.02,0.18
24306891,2024-08-12,SEQRFE550D,126.7,10.1,11538.0,1689.0,693.0,3786.0,1742.0,264.0,0.0,6656.0,1048.0,0.0,0.1322,0.0364,0.9337333333333333,2006.0,0.9261695906365046,52.5335438038474,6.831261101239295,0.8683948155529071,73,0.23,0.89,0.022,0.018,0.2
24306874,2024-08-12,2830C20MMNC,127.74,10.0,10662.0,1053.0,801.0,4906.0,1728.0,264.0,0.0,6503.0,1313.0,0.0,0.1322,0.0364,0.9337333333333333,1992.0,0.9273994482290736,50.90809456669087,10.12535612534651,0.8674698795176368,17,0.221,0.87,0.03,0.031,0.188
24206843,2024-08-12,2830C20MMNC,121.1,10.13,9981.0,987.0,853.0,3203.0,1704.0,277.0,0.0,3359.0,594.0,0.0,0.1322,0.0364,0.9337333333333333,1981.0,0.9228072849125749,27.737407101339905,10.112462006068782,0.8601716304892175,17,0.204,0.736,0.026,0.018,0.191
24106913,2024-08-13,2062BK1,127.8,9.88,9759.0,1959.0,805.0,4483.0,1723.0,288.0,0.0,6104.0,1088.0,0.0,0.14015625,0.0373125,0.80509375,2011.0,0.9282393956934323,47.76212832513488,4.981623277179693,0.8567876678265257,6,0.18,0.78,0.03,0.032,0.2
24106920,2024-08-13,S.TOWER6VAN,124.78,0.0,11295.0,0.0,814.0,4018.0,2484.0,95.0,481.0,1560.0,1576.0,0.0,0.14015625,0.0373125,0.80509375,3060.0,0.9999999999919859,12.50200352610593,11295000000000.0,0.8117647058820877,67,0.187,1.403,0.021,0.02,0.197
24106917,2024-08-13,SEQRFE550D,123.9,10.0,10497.0,1959.0,807.0,4269.0,1726.0,288.0,0.0,6003.0,1192.0,321.0,0.14015625,0.0373125,0.80509375,2014.0,0.9253174010386459,48.45036319573486,5.358346094943666,0.8570009930482339,73,0.21,0.87,0.019,0.022,0.23
24106937,2024-08-13,S.TOWER6VAN,124.81,0.0,9006.0,843.0,767.0,3268.0,2331.0,0.0,426.0,5887.0,1042.0,0.0,0.14015625,0.0373125,0.80509375,2757.0,0.9999999999919877,47.16769489586437,10.68327402133964,0.8454842219801069,67,0.18,1.31,0.023,0.023,0.22
24106943,2024-08-13,S.TOWER6VAN,126.93,9.95,9498.0,2178.0,800.0,3057.0,2240.0,64.0,420.0,6381.0,1053.0,0.0,0.14015625,0.0373125,0.80509375,2724.0,0.927308591460204,50.271803355784506,4.360881542697722,0.8223201174740006,67,0.185,1.344,0.023,0.024,0.21
24106946,2024-08-13,SEQRFE550D,130.38,0.0,11283.0,2226.0,509.0,3712.0,1690.0,278.0,0.0,6187.0,1461.0,0.0,0.14015625,0.0373125,0.80509375,1968.0,0.9999999999923302,47.45359717711725,5.068733153636537,0.8587398373979377,73,0.21,0.9,0.03,0.027,0.21
24106940,2024-08-13,2830C20MMNC,129.0,9.86,9006.0,2037.0,825.0,2888.0,1733.0,285.0,0.0,6138.0,1017.0,0.0,0.14015625,0.0373125,0.80509375,2018.0,0.9289932305852729,47.58139534846836,4.42120765831889,0.8587710604554714,17,0.2,0.85,0.025,0.031,0.23
24206888,2024-08-13,2830C20HMNAK,127.5,10.2,11391.0,0.0,709.0,4205.0,2028.0,145.0,236.0,6438.0,1180.0,333.0,0.14015625,0.0373125,0.80509375,2409.0,0.9259259259192019,50.49411764666279,11391000000000.0,0.8418430884180814,15,0.2,1.05,0.023,0.018,0.176
24206921,2024-08-13,1786500D,128.97,0.0,9942.0,1092.0,602.0,3848.0,1657.0,253.0,0.0,6202.0,1168.0,0.0,0.14015625,0.0373125,0.80509375,1910.0,0.9999999999922463,48.0887027987277,9.104395604387268,0.8675392670152526,2,0.19,0.83,0.019,0.026,0.221
24206923,2024-08-13,S.TOWER6VAN,130.0,10.0,11478.0,1530.0,806.0,2931.0,2440.0,67.0,483.0,2942.0,892.0,0.0,0.14015625,0.0373125,0.80509375,2990.0,0.928571428564796,22.63076923059515,7.501960784308823,0.8160535117054127,67,0.184,1.274,0.022,0.026,0.219
24206925,2024-08-13,S.TOWER6VAN,130.4,10.0,10566.0,1029.0,803.0,4402.0,2504.0,54.0,439.0,6074.0,1220.0,0.0,0.14015625,0.0373125,0.80509375,2997.0,0.9287749287683137,46.57975460086979,10.268221574334044,0.8355021688352234,67,0.192,1.318,0.024,0.024,0.251
24206927,2024-08-13,2830C20MMNC,130.4,9.8,10944.0,993.0,803.0,3273.0,1677.0,213.0,0.0,6321.0,1146.0,0.0,0.14015625,0.0373125,0.80509375,1890.0,0.9300998573400135,48.47392637999637,11.021148036242678,0.8873015873011179,17,0.22,0.84,0.018,0.02,0.22
24206929,2024-08-13,S.TOWER6VAN,125.76,0.0,8904.0,2502.0,800.0,2916.0,2481.0,111.0,533.0,6268.0,2465.0,0.0,0.14015625,0.0373125,0.80509375,3125.0,0.9999999999920484,49.84096692072327,3.558752997600496,0.7939199999997459,67,0.19,1.43,0.019,0.021,0.19
24206931,2024-08-13,S.TOWER6VAN,123.4,10.0,10263.0,2727.0,800.0,2904.0,2413.0,206.0,533.0,6906.0,1690.0,0.0,0.14015625,0.0373125,0.80509375,3152.0,0.9250374812524361,55.964343597601584,3.7634763476333832,0.765545685278945,67,0.16,1.27,0.017,0.022,0.21
24206936,2024-08-13,2830C20MMNC,125.35,10.0,9480.0,1515.0,800.0,2635.0,1708.0,314.0,0.0,6897.0,2370.0,0.0,0.14015625,0.0373125,0.80509375,2022.0,0.9261174732107417,55.02193857155946,6.257425742570127,0.8447082096929551,17,0.224,0.855,0.02,0.021,0.213
24206939,2024-08-13,2830C20MMNC,122.42,10.2,10233.0,1998.0,803.0,2830.0,1711.0,240.0,0.0,6389.0,1082.0,0.0,0.14015625,0.0373125,0.80509375,1951.0,0.9230885235943064,52.18918477330347,5.121621621619059,0.8769861609426566,17,0.18,0.77,0.023,0.027,0.2
24206918,2024-08-13,S.TOWER6VAN,128.36,0.0,10002.0,999.0,806.0,3568.0,2501.0,84.0,479.0,6399.0,1136.0,0.0,0.14015625,0.0373125,0.80509375,3064.0,0.9999999999922095,49.851978809209626,10.01201201200199,0.8162532637073054,67,0.162,1.316,0.022,0.024,0.199
24206944,2024-08-13,S.TOWER6VAN,127.5,10.0,9324.0,1503.0,806.0,4624.0,2521.0,105.0,537.0,6598.0,1478.0,0.0,0.14015625,0.0373125,0.80509375,3163.0,0.9272727272659835,51.74901960743726,6.20359281436713,0.7970281378435672,67,0.17,1.27,0.022,0.026,0.18
24106905,2024-08-13,S.TOWER6VAN,126.44,10.21,9612.0,2007.0,805.0,4396.0,2434.0,102.0,420.0,5472.0,902.0,0.0,0.14015625,0.0373125,0.80509375,2956.0,0.9252835711604444,43.27744384654162,4.789237668159049,0.8234100135315212,67,0.164,1.308,0.024,0.031,0.229
24106903,2024-08-13,S.TOWER6VAN,122.17,9.94,9963.0,1008.0,779.0,3773.0,2429.0,98.0,416.0,6239.0,1123.0,0.0,0.14015625,0.0373125,0.80509375,2943.0,0.9247596699649931,51.068183678062795,9.883928571418766,0.8253482840636,67,0.179,1.335,0.036,0.032,0.204
24106876,2024-08-13,S.TOWER6VAN,124.56,0.0,10488.0,1644.0,790.0,2916.0,2480.0,122.0,477.0,6332.0,1516.0,0.0,0.14015625,0.0373125,0.80509375,3079.0,0.9999999999919718,50.834938984819885,6.37956204379174,0.8054563169857728,67,0.19,1.264,0.025,0.016,0.192
24106887,2024-08-13,2830C20HMNAK,129.3,10.0,12384.0,1728.0,792.0,3208.0,2037.0,106.0,321.0,6370.0,1154.0,0.0,0.14015625,0.0373125,0.80509375,2464.0,0.928212491019898,49.26527455491674,7.166666666662519,0.8267045454542099,15,0.201,1.016,0.026,0.027,0.199
24106901,2024-08-13,S.TOWER6VAN,132.31,0.0,9630.0,1209.0,867.0,4778.0,2437.0,98.0,420.0,6085.0,1224.0,0.0,0.14015625,0.0373125,0.80509375,2955.0,0.999999999992442,45.990476909938856,7.965260545899119,0.8247038917086887,67,0.18,1.31,0.028,0.029,0.21
24106893,2024-08-13,S.TOWER6VAN,127.39,0.0,11193.0,1176.0,702.0,3565.0,2482.0,116.0,477.0,3730.0,3389.0,0.0,0.14015625,0.0373125,0.80509375,3075.0,0.9999999999921501,29.280163277892456,9.51785714284905,0.807154471544453,67,0.169,1.28,0.025,0.02,0.185
24106897,2024-08-13,S.TOWER6VAN,116.64,10.12,9855.0,1479.0,802.0,1965.0,2331.0,70.0,321.0,5713.0,932.0,0.0,0.14015625,0.0373125,0.80509375,2722.0,0.9201640896109169,48.97976680342095,6.66328600405229,0.8563556208666949,67,0.164,1.355,0.025,0.025,0.245
24106899,2024-08-13,2830C20HMNAK,124.95,10.11,9543.0,1293.0,790.0,3303.0,2037.0,149.0,424.0,6145.0,998.0,0.0,0.14015625,0.0373125,0.80509375,2610.0,0.9251443802685834,49.1796718683539,7.380510440829559,0.7804597701146435,15,0.178,1.054,0.027,0.026,0.186
24206950,2024-08-13,SEQRFE550D,124.18,10.21,9033.0,1344.0,811.0,3348.0,1789.0,297.0,0.0,6199.0,1042.0,469.0,0.14015625,0.0373125,0.80509375,2086.0,0.9240270853417366,49.91947173417684,6.720982142852142,0.8576222435278726,73,0.23,0.91,0.019,0.024,0.25
24206915,2024-08-13,S.TOWER6VAN,127.7,10.0,9957.0,0.0,806.0,4436.0,2400.0,74.0,483.0,6402.0,1143.0,0.0,0.14015625,0.0373125,0.80509375,2957.0,0.9273783587441732,50.133124510179066,9957000000000.0,0.8116334122418628,67,0.17,1.33,0.023,0.027,0.27
24206934,2024-08-13,S.TOWER6VAN,125.0,10.0,10050.0,1512.0,806.0,1896.0,2518.0,91.0,537.0,6383.0,1057.0,0.0,0.14015625,0.0373125,0.80509375,3146.0,0.9259259259190673,51.06399999959149,6.646825396821001,0.8003814367448187,67,0.19,1.352,0.021,0.024,0.225
24106909,2024-08-13,SEQRFE550D,126.8,10.06,9516.0,1935.0,794.0,3646.0,1708.0,249.0,0.0,6301.0,1173.0,0.0,0.14015625,0.0373125,0.80509375,1957.0,0.9264942276711495,49.692429021690124,4.917829457361799,0.8727644353597993,73,0.21,0.86,0.026,0.025,0.25
24306928,2024-08-13,S.TOWER6VAN,125.5,10.0,9966.0,1671.0,660.0,2968.0,2237.0,85.0,403.0,6234.0,978.0,0.0,0.14015625,0.0373125,0.80509375,2725.0,0.9261992619857846,49.67330677251256,5.964093357267526,0.8209174311923593,67,0.19,1.33,0.024,0.025,0.22
24306926,2024-08-13,S.TOWER6VAN,131.8,0.0,10272.0,2178.0,952.0,5844.0,2348.0,105.0,400.0,6113.0,986.0,0.0,0.14015625,0.0373125,0.80509375,2853.0,0.9999999999924128,46.38088012104415,4.716253443524005,0.8229933403432096,67,0.198,1.361,0.02,0.021,0.182
24206912,2024-08-13,S.TOWER6VAN,129.5,10.0,10101.0,1086.0,808.0,4132.0,2467.0,78.0,476.0,6400.0,1085.0,260.0,0.14015625,0.0373125,0.80509375,3021.0,0.9283154121797255,49.420849420467796,9.301104972367126,0.8166170142334271,67,0.179,1.325,0.026,0.023,0.199
24306924,2024-08-13,SEQRFE550D,122.1,10.0,12360.0,2244.0,795.0,4346.0,1783.0,271.0,0.0,6127.0,990.0,0.0,0.14015625,0.0373125,0.80509375,2054.0,0.9242997728923218,50.1801801797692,5.508021390371877,0.8680623174289834,73,0.21,0.85,0.016,0.024,0.2
24306922,2024-08-13,S.TOWER6VAN,119.3,10.0,10836.0,2238.0,917.0,4324.0,2471.0,115.0,444.0,5995.0,969.0,0.0,0.14015625,0.0373125,0.80509375,3030.0,0.9226604794978912,50.25146688977157,4.841823056298105,0.8155115511548464,67,0.2,1.33,0.022,0.02,0.17
24306919,2024-08-13,2830C20HMNAK,130.1,10.0,11124.0,1695.0,806.0,4696.0,2474.0,115.0,446.0,6607.0,1066.0,0.0,0.14015625,0.0373125,0.80509375,3035.0,0.9286224125558272,50.78401229784179,6.562831858403208,0.8151565074132405,15,0.183,1.184,0.022,0.02,0.166
24306916,2024-08-13,SEQRFE550D,126.22,10.0,12000.0,1677.0,1002.0,4317.0,1736.0,269.0,0.0,6520.0,1053.0,0.0,0.14015625,0.0373125,0.80509375,2005.0,0.926589340765478,51.65583901084094,7.15563506260754,0.8658354114708898,73,0.223,0.84,0.02,0.016,0.198
24306930,2024-08-13,SEQRFE550D,122.37,10.0,10623.0,0.0,839.0,6126.0,1758.0,315.0,0.0,6509.0,1282.0,0.0,0.14015625,0.0373125,0.80509375,2073.0,0.9244541814540723,53.191141619243346,10623000000000.0,0.8480463096956835,73,0.21,0.88,0.021,0.02,0.21
24306911,2024-08-13,S.TOWER6VAN,128.8,10.0,10125.0,1653.0,792.0,3276.0,2471.0,122.0,461.0,6655.0,1073.0,0.0,0.14015625,0.0373125,0.80509375,3054.0,0.9279538904832281,51.669254657983934,6.125226860250378,0.809102815978779,67,0.18,1.34,0.027,0.024,0.21
24306910,2024-08-13,SEQRFE550D,124.13,9.88,7989.0,2046.0,710.0,3180.0,1701.0,270.0,0.0,6341.0,1080.0,0.0,0.14015625,0.0373125,0.80509375,1971.0,0.9262741586379654,51.0835414480699,3.9046920821095283,0.8630136986296991,73,0.21,0.88,0.024,0.023,0.23
24306932,2024-08-13,S.TOWER6VAN,123.31,10.0,9996.0,1089.0,793.0,3054.0,2458.0,106.0,400.0,6005.0,1047.0,472.0,0.14015625,0.0373125,0.80509375,2964.0,0.9249868726957844,48.69840240005921,9.179063360873114,0.8292847503371021,67,0.196,1.25,0.018,0.021,0.215
24306935,2024-08-13,S.TOWER6VAN,120.25,10.0,9993.0,1239.0,804.0,3832.0,2525.0,102.0,451.0,6603.0,1274.0,0.0,0.14015625,0.0373125,0.80509375,3078.0,0.9232245681311078,54.910602910146274,8.065375302656928,0.820337881741124,67,0.17,1.27,0.022,0.02,0.17
24306938,2024-08-13,JIS540RC2ALK,127.16,9.82,9075.0,1305.0,806.0,2373.0,2496.0,0.0,453.0,6164.0,1174.0,0.0,0.14015625,0.0373125,0.80509375,2949.0,0.9283107022855286,48.47436300685377,6.954022988500419,0.8463886063069358,62,0.21,1.39,0.023,0.012,0.27
24306945,2024-08-13,S.TOWER6VAN,129.26,0.0,10575.0,1992.0,749.0,3657.0,2445.0,99.0,397.0,6128.0,997.0,0.0,0.14015625,0.0373125,0.80509375,2941.0,0.9999999999922637,47.40832430723033,5.308734939756371,0.8313498809925769,67,0.18,1.29,0.023,0.023,0.22
24306954,2024-08-13,S.TOWER6VAN,120.3,9.87,10029.0,996.0,690.0,3645.0,2422.0,108.0,397.0,5947.0,997.0,634.0,0.14015625,0.0373125,0.80509375,2927.0,0.9241760774300979,49.43474646675449,10.069277108423625,0.8274683976765195,67,0.2,1.35,0.017,0.024,0.21
24206902,2024-08-13,2830C20HMNAK,124.93,10.13,9450.0,0.0,825.0,2685.0,2005.0,216.0,442.0,6373.0,1021.0,0.0,0.14015625,0.0373125,0.80509375,2663.0,0.9249962979348069,51.01256703713269,9450000000000.0,0.7529102515956617,15,0.177,1.039,0.027,0.027,0.172
24206904,2024-08-13,S.TOWER6VAN,119.52,10.08,9327.0,0.0,819.0,3466.0,2386.0,84.0,648.0,6123.0,986.0,0.0,0.14015625,0.0373125,0.80509375,3118.0,0.9222222222151064,51.22991967828623,9327000000000.0,0.7652341244384974,67,0.184,1.386,0.021,0.022,0.199
24206906,2024-08-13,S.TOWER6VAN,124.86,10.11,9453.0,0.0,814.0,3330.0,2423.0,94.0,645.0,6348.0,1021.0,0.0,0.14015625,0.0373125,0.80509375,3162.0,0.9250944654299097,50.84094185447028,9453000000000.0,0.7662871600250581,67,0.181,1.305,0.025,0.021,0.203
24206908,2024-08-13,S.TOWER6VAN,124.03,10.15,10119.0,1092.0,811.0,3570.0,2450.0,78.0,479.0,6104.0,1033.0,0.0,0.14015625,0.0373125,0.80509375,3007.0,0.9243553435614521,49.21389986253959,9.26648351647503,0.8147655470565963,67,0.174,1.32,0.025,0.026,0.193
24306933,2024-08-13,2830C20MMNC,129.71,10.0,10479.0,1347.0,798.0,2739.0,1772.0,277.0,0.0,6606.0,2040.0,0.0,0.14015625,0.0373125,0.80509375,2049.0,0.9284231622580459,50.92899545099893,7.7795100222659395,0.8648121034646828,17,0.23,0.86,0.017,0.025,0.23
24206993,2024-08-14,1786550D,123.38,10.0,8238.0,1500.0,715.0,2368.0,1728.0,311.0,0.0,6396.0,1230.0,0.0,0.1393103448275862,0.038965517241379304,0.6789655172413793,2039.0,0.9250262408087793,51.83984438278619,5.491999999996339,0.8474742520839394,3,0.23,0.85,0.03,0.03,0.2
24106951,2024-08-14,S.TOWER6VAN,123.83,10.32,9051.0,3180.0,813.0,3553.0,2426.0,102.0,626.0,6573.0,1135.0,0.0,0.1393103448275862,0.038965517241379304,0.6789655172413793,3154.0,0.9230711889606927,53.08083663043624,2.8462264150934447,0.7691819911221404,67,0.18,1.332,0.019,0.027,0.204
24206997,2024-08-14,1786550D,125.26,10.11,8544.0,903.0,696.0,3316.0,1735.0,297.0,0.0,5959.0,1016.0,0.0,0.1393103448275862,0.038965517241379304,0.6789655172413793,2032.0,0.9253158011307875,47.57304805965533,9.461794019923076,0.8538385826767452,3,0.22,0.8,0.02,0.03,0.24
24206995,2024-08-14,2062BK1,123.96,0.0,9969.0,1326.0,712.0,3485.0,1752.0,297.0,0.0,6399.0,1070.0,0.0,0.1393103448275862,0.038965517241379304,0.6789655172413793,2049.0,0.9999999999919329,51.62149080306856,7.518099547505643,0.8550512445090995,6,0.2,0.78,0.029,0.032,0.2
24206991,2024-08-14,1786500D,121.2,9.6,8976.0,1659.0,666.0,2875.0,1792.0,300.0,0.0,6700.0,1568.0,0.0,0.1393103448275862,0.038965517241379304,0.6789655172413793,2092.0,0.9266055045800718,55.28052805234917,5.410488245928023,0.8565965583169901,2,0.19,0.77,0.019,0.024,0.228
24206975,2024-08-14,2062BK1,124.1,8.24,9465.0,1122.0,819.0,3400.0,1684.0,233.0,0.0,6000.0,1071.0,0.0,0.1393103448275862,0.038965517241379304,0.6789655172413793,1917.0,0.9377361341927026,48.348106365444416,8.43582887699783,0.8784559207089836,6,0.18,0.78,0.021,0.022,0.19
24206985,2024-08-14,2062BK1,123.24,0.0,9222.0,1005.0,800.0,4039.0,1721.0,304.0,0.0,6399.0,1574.0,0.0,0.1393103448275862,0.038965517241379304,0.6789655172413793,2025.0,0.9999999999918857,51.9230769226556,9.176119402975944,0.8498765432094568,6,0.19,0.75,0.021,0.024,0.21
24206983,2024-08-14,2830C20MMNC,126.1,8.0,9537.0,1497.0,800.0,4531.0,1731.0,256.0,0.0,6394.0,1145.0,0.0,0.1393103448275862,0.038965517241379304,0.6789655172413793,1987.0,0.9403430275843375,50.705789055902414,6.370741482961677,0.8711625566175787,17,0.219,0.995,0.022,0.024,0.236
24206980,2024-08-14,2062BK1,124.7,8.15,9753.0,0.0,809.0,3967.0,1637.0,246.0,0.0,6197.0,1058.0,0.0,0.1393103448275862,0.038965517241379304,0.6789655172413793,1883.0,0.9386526157249633,49.69526864434887,9753000000000.0,0.869357408390404,6,0.18,0.79,0.025,0.031,0.2
24206977,2024-08-14,2062BK1,121.56,8.2,9456.0,1116.0,720.0,3789.0,1725.0,256.0,0.0,6206.0,1245.0,0.0,0.1393103448275862,0.038965517241379304,0.6789655172413793,1981.0,0.9368064118300186,51.05297795285412,8.4731182795623,0.8707723372029931,6,0.19,0.72,0.022,0.021,0.17
24206971,2024-08-14,2830C20MMNC,127.94,0.0,7968.0,1116.0,806.0,2268.0,1650.0,287.0,236.0,5406.0,898.0,0.0,0.1393103448275862,0.038965517241379304,0.6789655172413793,2173.0,0.9999999999921838,42.25418164731707,7.1397849462301615,0.759318913943507,17,0.209,0.899,0.02,0.018,0.193
24206965,2024-08-14,2062BK1,123.32,9.99,8790.0,552.0,811.0,3436.0,1789.0,273.0,0.0,6262.0,1070.0,0.0,0.1393103448275862,0.038965517241379304,0.6789655172413793,2062.0,0.9250618858230811,50.77846253607867,15.923913043449414,0.8676042677008402,6,0.18,0.81,0.021,0.023,0.19
24206959,2024-08-14,S.TOWER6VAN,128.19,9.66,9126.0,993.0,814.0,2435.0,2366.0,98.0,493.0,6491.0,1173.0,0.0,0.1393103448275862,0.038965517241379304,0.6789655172413793,2957.0,0.9299238302435262,50.63577502105753,9.190332326274733,0.8001352722351031,67,0.16,1.29,0.019,0.029,0.22
24206953,2024-08-14,S.TOWER6VAN,115.51,10.38,9099.0,1389.0,800.0,3146.0,2335.0,94.0,391.0,6111.0,1032.0,275.0,0.1393103448275862,0.038965517241379304,0.6789655172413793,2820.0,0.9175470648906383,52.904510431539215,6.550755939520122,0.8280141843968695,67,0.161,1.28,0.021,0.022,0.217
24206947,2024-08-14,S.TOWER6VAN,125.92,10.5,9276.0,1503.0,814.0,4915.0,2427.0,101.0,489.0,6231.0,2817.0,0.0,0.1393103448275862,0.038965517241379304,0.6789655172413793,3017.0,0.9230318135103135,49.4837992372182,6.17165668662264,0.8044414981767304,67,0.182,1.264,0.021,0.018,0.204
24206942,2024-08-14,S.TOWER6VAN,126.45,0.0,10788.0,1497.0,814.0,4345.0,2525.0,98.0,533.0,6706.0,2135.0,0.0,0.1393103448275862,0.038965517241379304,0.6789655172413793,3156.0,0.9999999999920917,53.03281929574509,7.206412825646488,0.8000633713558936,67,0.181,1.288,0.022,0.023,0.216
24106955,2024-08-14,S.TOWER6VAN,132.4,0.0,9561.0,4098.0,822.0,2478.0,2421.0,99.0,624.0,6631.0,1061.0,0.0,0.1393103448275862,0.038965517241379304,0.6789655172413793,3144.0,0.9999999999924473,50.08308157061871,2.333089311858874,0.7700381679386864,67,0.185,1.384,0.024,0.02,0.21
24206989,2024-08-14,2062BK1,123.6,9.1,9192.0,1506.0,665.0,3913.0,1782.0,351.0,0.0,5193.0,857.0,0.0,0.1393103448275862,0.038965517241379304,0.6789655172413793,2133.0,0.9314242652529661,42.014563106456194,6.103585657366465,0.8354430379742919,6,0.22,0.79,0.017,0.026,0.21
24106958,2024-08-14,S.TOWER6VAN,128.96,10.08,8976.0,1998.0,797.0,1692.0,2432.0,105.0,524.0,6667.0,1014.0,0.0,0.1393103448275862,0.038965517241379304,0.6789655172413793,3061.0,0.9275028768632947,51.698200992154945,4.492492492490244,0.7945115975168917,67,0.18,1.29,0.032,0.026,0.21
24106973,2024-08-14,2830C20MMNC,125.4,9.29,8964.0,1467.0,1825.0,2990.0,1783.0,267.0,0.0,4605.0,756.0,0.0,0.1393103448275862,0.038965517241379304,0.6789655172413793,2050.0,0.9310268022798203,36.72248803798467,6.110429447848595,0.8697560975605514,17,0.23,0.84,0.031,0.022,0.19
24106964,2024-08-14,S.TOWER6VAN,122.58,10.32,9546.0,1815.0,797.0,2358.0,2437.0,106.0,617.0,6520.0,991.0,0.0,0.1393103448275862,0.038965517241379304,0.6789655172413793,3160.0,0.9223476297898996,53.18975362984835,5.259504132228507,0.7712025316453256,67,0.17,1.33,0.027,0.033,0.2
24306948,2024-08-14,S.TOWER6VAN,125.64,10.2,10263.0,1242.0,704.0,4207.0,2494.0,105.0,403.0,6353.0,1114.0,0.0,0.1393103448275862,0.038965517241379304,0.6789655172413793,3002.0,0.9249116607705764,50.565106653529405,8.263285024147937,0.830779480346159,67,0.184,1.32,0.02,0.024,0.236
24307010,2024-08-14,1786550D,128.82,8.65,9054.0,2661.0,699.0,2365.0,1718.0,264.0,0.0,6300.0,1150.0,231.0,0.1393103448275862,0.038965517241379304,0.6789655172413793,1982.0,0.9370771804689236,48.90544946398925,3.4024802705736934,0.8668012108976454,3,0.23,0.78,0.03,0.03,0.23
24307007,2024-08-14,1786550D,134.71,0.0,9042.0,2619.0,759.0,3610.0,1696.0,281.0,0.0,6623.0,1345.0,0.0,0.1393103448275862,0.038965517241379304,0.6789655172413793,1977.0,0.9999999999925767,49.16487268911614,3.4524627720490826,0.8578654527056865,3,0.2,0.81,0.02,0.03,0.24
24307004,2024-08-14,1786550D,125.3,10.13,5952.0,1497.0,569.0,2927.0,1715.0,274.0,0.0,6561.0,1141.0,0.0,0.1393103448275862,0.038965517241379304,0.6789655172413793,1989.0,0.9252012109508587,52.362330406605246,3.975951903804959,0.8622423328301346,3,0.21,0.78,0.03,0.03,0.22
24307002,2024-08-14,1786550D,125.56,10.11,12555.0,1563.0,801.0,2930.0,1735.0,277.0,0.0,6506.0,1074.0,0.0,0.1393103448275862,0.038965517241379304,0.6789655172413793,2012.0,0.9254809464072714,51.81586492472271,8.032629558536128,0.8623260437371459,3,0.22,0.83,0.02,0.03,0.23
24306998,2024-08-14,S.TOWER6VAN,130.42,10.13,9933.0,1500.0,704.0,2787.0,2497.0,106.0,441.0,6680.0,1117.0,0.0,0.1393103448275862,0.038965517241379304,0.6789655172413793,3044.0,0.927926004973832,51.21913816859977,6.621999999995586,0.82030223390249,67,0.17,1.27,0.019,0.025,0.21
24306996,2024-08-14,S.TOWER6VAN,131.54,0.0,9948.0,1491.0,798.0,2400.0,2501.0,105.0,464.0,6502.0,1105.0,325.0,0.1393103448275862,0.038965517241379304,0.6789655172413793,3070.0,0.9999999999923979,49.42983122966832,6.672032193154479,0.8146579804557607,67,0.198,1.278,0.025,0.028,0.229
24306994,2024-08-14,2062BK1,126.73,9.2,9480.0,1428.0,804.0,2178.0,1757.0,279.0,0.0,1563.0,1972.0,0.0,0.1393103448275862,0.038965517241379304,0.6789655172413793,2036.0,0.9323181049000786,12.333307030597858,6.638655462180225,0.8629666011783581,6,0.2,0.81,0.017,0.029,0.23
24306992,2024-08-14,2062BK1,129.92,9.89,8493.0,1494.0,795.0,2637.0,1762.0,261.0,0.0,6808.0,1389.0,0.0,0.1393103448275862,0.038965517241379304,0.6789655172413793,2023.0,0.9292611401120859,52.40147783210899,5.684738955819488,0.8709836875922536,6,0.19,0.75,0.02,0.023,0.21
24306990,2024-08-14,2062BK1,127.17,10.0,9882.0,1503.0,804.0,2799.0,1736.0,258.0,0.0,6245.0,1354.0,0.0,0.1393103448275862,0.038965517241379304,0.6789655172413793,1994.0,0.9270977618945316,49.107493905409235,6.574850299396823,0.8706118355060829,6,0.21,0.74,0.019,0.022,0.19
24306988,2024-08-14,1786550D,128.65,0.0,10161.0,1689.0,801.0,3330.0,1732.0,272.0,0.0,6559.0,2082.0,0.0,0.1393103448275862,0.038965517241379304,0.6789655172413793,2004.0,0.9999999999922271,50.983287990276075,6.015985790404964,0.8642714570853971,3,0.2,0.76,0.02,0.02,0.2
24306986,2024-08-14,1786550D,125.3,8.1,10332.0,0.0,602.0,4620.0,1600.0,311.0,193.0,6159.0,1062.0,0.0,0.1393103448275862,0.038965517241379304,0.6789655172413793,2104.0,0.9392803598130489,49.154030326822394,10332000000000.0,0.7604562737638971,3,0.21,0.79,0.03,0.04,0.21
24306984,2024-08-14,1786550D,127.87,8.2,9591.0,2184.0,696.0,3421.0,1633.0,251.0,223.0,6347.0,1028.0,0.0,0.1393103448275862,0.038965517241379304,0.6789655172413793,2107.0,0.9397369001180296,49.63634941698884,4.391483516481506,0.7750355956332344,3,0.22,0.81,0.03,0.04,0.21
24306978,2024-08-14,2830C20MMNC,128.3,7.95,9915.0,2241.0,696.0,3432.0,1630.0,248.0,217.0,6447.0,1034.0,0.0,0.1393103448275862,0.038965517241379304,0.6789655172413793,2095.0,0.9416513761398779,50.249415432188236,4.424364123157329,0.7780429594268362,17,0.212,0.905,0.023,0.027,0.195
24306981,2024-08-14,1786550D,127.63,8.1,10005.0,2265.0,701.0,3899.0,1653.0,251.0,224.0,6433.0,1039.0,0.0,0.1393103448275862,0.038965517241379304,0.6789655172413793,2128.0,0.9403226994699749,50.40351014612236,4.417218543044408,0.7767857142853493,3,0.2,0.82,0.02,0.03,0.2
24306972,2024-08-14,2062BK1,120.41,9.56,9447.0,2250.0,674.0,3885.0,1647.0,251.0,203.0,6783.0,1090.0,0.0,0.1393103448275862,0.038965517241379304,0.6789655172413793,2101.0,0.9264445641230558,56.33253052025303,4.198666666664801,0.7839124226555051,6,0.19,0.79,0.02,0.02,0.19
24106967,2024-08-14,2062BK1,125.55,10.0,9201.0,2007.0,2325.0,2181.0,1699.0,260.0,0.0,6426.0,979.0,0.0,0.1393103448275862,0.038965517241379304,0.6789655172413793,1959.0,0.9262264846851624,51.18279569851706,4.584454409564233,0.8672792240934828,6,0.2,0.78,0.023,0.023,0.19
24106970,2024-08-14,2830C20MMNC,115.36,0.0,8553.0,1716.0,785.0,2750.0,1787.0,271.0,0.0,6207.0,1031.0,0.0,0.1393103448275862,0.038965517241379304,0.6789655172413793,2058.0,0.9999999999913315,53.805478501614026,4.98426573426283,0.8683187560734362,17,0.195,0.752,0.03,0.027,0.178
24306952,2024-08-14,S.TOWER6VAN,122.73,10.41,10650.0,1200.0,710.0,4269.0,2467.0,105.0,403.0,6260.0,1115.0,324.0,0.1393103448275862,0.038965517241379304,0.6789655172413793,2975.0,0.9218116268520219,51.006273934237704,8.874999999992605,0.8292436974787128,67,0.186,1.366,0.02,0.024,0.234
24306957,2024-08-14,S.TOWER6VAN,127.59,10.06,10203.0,519.0,701.0,2395.0,2447.0,102.0,390.0,6156.0,1027.0,0.0,0.1393103448275862,0.038965517241379304,0.6789655172413793,2939.0,0.9269160915297718,48.24829532057176,19.658959537534376,0.8325961211293527,67,0.169,1.256,0.025,0.024,0.192
24106976,2024-08-14,1786550D,126.9,8.15,8985.0,1998.0,800.0,3231.0,1730.0,264.0,0.0,6388.0,1105.0,0.0,0.1393103448275862,0.038965517241379304,0.6789655172413793,1994.0,0.9396519807409134,50.33884948738897,4.4969969969947465,0.8676028084248407,3,0.21,0.88,0.03,0.02,0.23
24306974,2024-08-14,2830C20MMNC,127.45,9.64,9357.0,2202.0,735.0,3252.0,1681.0,251.0,217.0,6660.0,1092.0,0.0,0.1393103448275862,0.038965517241379304,0.6789655172413793,2149.0,0.9296812313011185,52.2557865825637,4.2493188010879885,0.7822242903672488,17,0.211,0.927,0.022,0.025,0.219
24106982,2024-08-14,2062BK1,126.3,9.87,11574.0,0.0,702.0,2046.0,1790.0,298.0,0.0,1688.0,1727.0,0.0,0.1393103448275862,0.038965517241379304,0.6789655172413793,2088.0,0.9275170742386172,13.365003958722367,11574000000000.0,0.8572796934861795,6,0.2,0.8,0.022,0.019,0.19
24106979,2024-08-14,2062BK1,118.84,8.0,8973.0,996.0,0.0,3995.0,0.0,0.0,0.0,6332.0,1204.0,0.0,0.1393103448275862,0.038965517241379304,0.6789655172413793,0.0,0.9369284137422191,53.28172332503129,9.009036144569269,0.0,6,0.18,0.75,0.023,0.02,0.2
24306960,2024-08-14,S.TOWER6VAN,129.65,10.21,10392.0,1011.0,693.0,3604.0,2450.0,98.0,397.0,6448.0,1066.0,323.0,0.1393103448275862,0.038965517241379304,0.6789655172413793,2945.0,0.926998426991799,49.73389895835145,10.278931750731672,0.8319185059419926,67,0.18,1.34,0.019,0.019,0.22
24306963,2024-08-14,S.TOWER6VAN,124.96,10.25,10233.0,1050.0,704.0,3817.0,2440.0,98.0,386.0,6203.0,1077.0,317.0,0.1393103448275862,0.038965517241379304,0.6789655172413793,2924.0,0.9241919976264761,49.63988476272696,9.745714285705004,0.8344733242131209,67,0.193,1.319,0.022,0.026,0.229
24306966,2024-08-14,2830C20MMNC,121.06,9.52,9912.0,885.0,696.0,3219.0,1664.0,240.0,0.0,6009.0,1004.0,0.0,0.1393103448275862,0.038965517241379304,0.6789655172413793,1904.0,0.9270945014479469,49.63654386213748,11.199999999987345,0.8739495798314738,17,0.22,0.92,0.019,0.032,0.22
24306969,2024-08-14,2830C20MMNC,124.65,10.0,9105.0,1869.0,701.0,3383.0,1752.0,264.0,0.0,6094.0,961.0,0.0,0.1393103448275862,0.038965517241379304,0.6789655172413793,2016.0,0.9257333828375364,48.88888888849667,4.871589085069624,0.869047619047188,17,0.229,0.935,0.027,0.026,0.183
24106961,2024-08-14,S.TOWER6VAN,124.03,9.89,9198.0,2427.0,817.0,2165.0,2436.0,91.0,524.0,6287.0,957.0,0.0,0.1393103448275862,0.038965517241379304,0.6789655172413793,3051.0,0.9261499402559278,50.689349350554785,3.789864029664693,0.7984267453291385,67,0.17,1.34,0.025,0.02,0.25
24106999,2024-08-14,1786550D,126.99,0.0,9984.0,0.0,704.0,2708.0,1784.0,301.0,0.0,5553.0,1546.0,0.0,0.1393103448275862,0.038965517241379304,0.6789655172413793,2085.0,0.9999999999921253,43.72785258647352,9984000000000.0,0.8556354916063043,3,0.21,0.82,0.02,0.03,0.23
24307000,2024-08-15,2062BK1,127.8,10.12,8940.0,1521.0,795.0,2503.0,1729.0,274.0,0.0,6849.0,1131.0,0.0,0.13110714285714287,0.039071428571428576,0.6808928571428572,2003.0,0.926624129923676,53.59154929535531,5.877712031554321,0.8632051922112515,6,0.18,0.76,0.02,0.027,0.2
24307013,2024-08-15,2062BK1,131.52,8.88,9720.0,444.0,693.0,3740.0,1674.0,264.0,207.0,6406.0,1127.0,318.0,0.13110714285714287,0.039071428571428576,0.6808928571428572,2145.0,0.9367521367454649,48.707420924203866,21.891891891842587,0.7804195804192166,6,0.19,0.83,0.02,0.025,0.21
24307021,2024-08-15,S.TOWER6VAN,120.63,8.74,9927.0,4980.0,730.0,0.0,2502.0,92.0,496.0,5953.0,1107.0,323.0,0.13110714285714287,0.039071428571428576,0.6808928571428572,3090.0,0.9324418334936041,49.34924977162108,1.9933734939755032,0.8097087378638156,67,0.187,1.284,0.024,0.023,0.193
24307019,2024-08-15,2830C20MMNC,122.68,8.12,9384.0,1416.0,669.0,3363.0,1719.0,245.0,379.0,6006.0,1483.0,0.0,0.13110714285714287,0.039071428571428576,0.6808928571428572,2343.0,0.9379204892894655,48.95663514795437,6.627118644063117,0.7336747759279839,17,0.204,0.932,0.019,0.023,0.217
24307024,2024-08-15,1786550D,115.91,8.11,9957.0,4164.0,701.0,0.0,1715.0,251.0,0.0,6217.0,1053.0,0.0,0.13110714285714287,0.039071428571428576,0.6808928571428572,1966.0,0.9346073213922382,53.6364420666583,2.391210374639195,0.8723296032548971,3,0.21,0.85,0.03,0.02,0.2
24307038,2024-08-15,S.TOWER6VAN,127.58,0.0,8481.0,1344.0,596.0,2309.0,2460.0,105.0,390.0,6544.0,1062.0,0.0,0.13110714285714287,0.039071428571428576,0.6808928571428572,2955.0,0.9999999999921617,51.293306160438206,6.310267857138162,0.8324873096443883,67,0.18,1.29,0.025,0.029,0.19
24307030,2024-08-15,2830C20MMNC,139.17,0.0,8739.0,1254.0,682.0,4908.0,1690.0,237.0,0.0,4593.0,789.0,0.0,0.13110714285714287,0.039071428571428576,0.6808928571428572,1927.0,0.9999999999928146,33.002802327850816,6.968899521525543,0.877010897768097,17,0.2,0.84,0.022,0.02,0.215
24207062,2024-08-15,1786550D,126.66,8.1,9390.0,1548.0,825.0,3114.0,1748.0,277.0,0.0,6564.0,1052.0,0.0,0.13110714285714287,0.039071428571428576,0.6808928571428572,2025.0,0.9398931433590095,51.82378019854868,6.0658914728642985,0.8632098765427836,3,0.21,0.74,0.02,0.03,0.2
24207059,2024-08-15,1786550D,125.98,7.91,8427.0,0.0,825.0,1706.0,1701.0,263.0,0.0,6508.0,1043.0,0.0,0.13110714285714287,0.039071428571428576,0.6808928571428572,1964.0,0.9409216520954446,51.65899349062026,8426999999999.999,0.8660896130341822,3,0.22,0.77,0.02,0.02,0.19
24207057,2024-08-15,S.TOWER6VAN,125.22,8.14,9213.0,771.0,784.0,2554.0,2447.0,94.0,638.0,6564.0,1055.0,0.0,0.13110714285714287,0.039071428571428576,0.6808928571428572,3179.0,0.9389622075514474,52.41974125497189,11.949416342396953,0.7697389116071816,67,0.16,1.25,0.02,0.032,0.2
24207054,2024-08-15,1786550D,122.78,8.15,9150.0,0.0,819.0,2071.0,1752.0,263.0,0.0,6433.0,1092.0,0.0,0.13110714285714287,0.039071428571428576,0.6808928571428572,2015.0,0.9377529977779138,52.39452679546836,9150000000000.0,0.8694789081881541,3,0.21,0.74,0.02,0.03,0.2
24207052,2024-08-15,S.TOWER6VAN,136.9,0.0,4080.0,0.0,814.0,1025.0,2302.0,169.0,435.0,3297.0,543.0,0.0,0.13110714285714287,0.039071428571428576,0.6808928571428572,2906.0,0.9999999999926955,24.083272461474923,4079999999999.9995,0.7921541637987639,67,0.193,1.285,0.024,0.026,0.213
24207050,2024-08-15,S.TOWER6VAN,127.49,7.98,8052.0,0.0,811.0,1497.0,2406.0,0.0,648.0,6341.0,1091.0,0.0,0.13110714285714287,0.039071428571428576,0.6808928571428572,3054.0,0.9410939691375132,49.73723429249559,8051999999999.999,0.787819253437856,67,0.188,1.356,0.022,0.029,0.256
24207046,2024-08-15,1786500D,130.3,7.98,9030.0,0.0,707.0,4051.0,2511.0,118.0,567.0,6383.0,1657.0,0.0,0.13110714285714287,0.039071428571428576,0.6808928571428572,3196.0,0.9422910037536717,48.986953184581836,9030000000000.0,0.7856695869834839,2,0.19,1.06,0.023,0.025,0.202
24207044,2024-08-15,2830C20MMNC,128.47,0.0,9225.0,990.0,905.0,4550.0,1681.0,297.0,0.0,6454.0,1171.0,0.0,0.13110714285714287,0.039071428571428576,0.6808928571428572,1978.0,0.9999999999922161,50.237409511557274,9.318181818172405,0.8498483316476998,17,0.227,0.77,0.018,0.026,0.193
24207041,2024-08-15,2830C20MMNC,127.96,0.0,8238.0,1002.0,710.0,4095.0,1644.0,216.0,0.0,6388.0,1109.0,0.0,0.13110714285714287,0.039071428571428576,0.6808928571428572,1860.0,0.999999999992185,49.921850577915585,8.22155688621934,0.8838709677414603,17,0.214,0.76,0.018,0.027,0.204
24207040,2024-08-15,2830C20MMNC,126.66,7.94,8946.0,996.0,704.0,3595.0,1674.0,233.0,0.0,6368.0,1078.0,0.0,0.13110714285714287,0.039071428571428576,0.6808928571428572,1907.0,0.9410104011817162,50.27633033277849,8.981927710834356,0.8778185631877935,17,0.215,0.824,0.021,0.027,0.226
24207039,2024-08-15,2830C20MMNC,127.18,8.2,9120.0,1005.0,715.0,2538.0,1664.0,219.0,0.0,6378.0,1056.0,0.0,0.13110714285714287,0.039071428571428576,0.6808928571428572,1883.0,0.9394297532801048,50.149394558498585,9.074626865662612,0.8836962294206672,17,0.21,0.78,0.022,0.03,0.2
24207037,2024-08-15,2830C20MMNC,128.42,0.0,8910.0,1272.0,789.0,1060.0,1671.0,229.0,0.0,6338.0,1608.0,0.0,0.13110714285714287,0.039071428571428576,0.6808928571428572,1900.0,0.9999999999922131,49.35368322652739,7.004716981126569,0.8794736842100634,17,0.215,0.744,0.019,0.029,0.204
24307027,2024-08-15,1786550D,124.36,8.42,11031.0,4827.0,1460.0,0.0,1671.0,241.0,0.0,6605.0,1329.0,0.0,0.13110714285714287,0.039071428571428576,0.6808928571428572,1912.0,0.9365868353597185,53.11193309703191,2.285270354256829,0.8739539748949404,3,0.21,0.78,0.02,0.02,0.17
24207034,2024-08-15,2830C20MMNC,123.93,9.2,8508.0,1344.0,657.0,1550.0,1664.0,219.0,0.0,1903.0,320.0,0.0,0.13110714285714287,0.039071428571428576,0.6808928571428572,1883.0,0.9308946142797951,15.355442588434151,6.330357142852433,0.8836962294206672,17,0.211,0.857,0.017,0.02,0.214
24207028,2024-08-15,2830C20MMNC,130.79,8.66,8361.0,0.0,657.0,3793.0,1768.0,307.0,0.0,4212.0,3559.0,0.0,0.13110714285714287,0.039071428571428576,0.6808928571428572,2075.0,0.9378988884837728,32.20429696435352,8360999999999.999,0.8520481927706737,17,0.214,0.863,0.017,0.022,0.23
24207025,2024-08-15,2062BK1,124.95,8.75,8799.0,0.0,855.0,3455.0,1694.0,263.0,0.0,6273.0,1081.0,204.0,0.13110714285714287,0.039071428571428576,0.6808928571428572,1957.0,0.9345549738149997,50.20408163225127,8799000000000.0,0.8656106285125879,6,0.18,0.83,0.03,0.024,0.2
24207020,2024-08-15,1786550D,131.0,8.08,8400.0,0.0,701.0,4165.0,1752.0,243.0,381.0,6211.0,1144.0,0.0,0.13110714285714287,0.039071428571428576,0.6808928571428572,2376.0,0.9419039401715422,47.41221374009609,8399999999999.999,0.737373737373427,3,0.21,0.85,0.03,0.04,0.2
24207017,2024-08-15,2830C20MMNC,126.86,8.21,8454.0,0.0,707.0,4795.0,1836.0,294.0,0.0,6204.0,1141.0,210.0,0.13110714285714287,0.039071428571428576,0.6808928571428572,2130.0,0.9392167024436278,48.90430395673258,8453999999999.999,0.8619718309855108,17,0.22,0.88,0.031,0.031,0.195
24207014,2024-08-15,2830C20MMNC,127.7,8.62,7944.0,0.0,715.0,2559.0,1701.0,270.0,0.0,6199.0,1047.0,0.0,0.13110714285714287,0.039071428571428576,0.6808928571428572,1971.0,0.9367664319180109,48.54346123689472,7943999999999.999,0.8630136986296991,17,0.23,0.89,0.03,0.037,0.252
24207011,2024-08-15,2062BK1,130.37,8.54,8739.0,0.0,699.0,4083.0,1779.0,283.0,0.0,6189.0,1167.0,252.0,0.13110714285714287,0.039071428571428576,0.6808928571428572,2062.0,0.938521344748841,47.472578046732586,8738999999999.999,0.8627546071770792,6,0.18,0.74,0.022,0.03,0.2
24207008,2024-08-15,2062BK1,124.23,8.0,8175.0,1002.0,709.0,2245.0,1752.0,277.0,0.0,6113.0,1125.0,319.0,0.13110714285714287,0.039071428571428576,0.6808928571428572,2029.0,0.939499357173565,49.207115833138474,8.158682634722396,0.8634795465742418,6,0.18,0.76,0.019,0.024,0.2
24207005,2024-08-15,2062BK1,122.2,9.83,10446.0,0.0,701.0,4627.0,1799.0,297.0,0.0,6606.0,1742.0,460.0,0.13110714285714287,0.039071428571428576,0.6808928571428572,2096.0,0.9255472241087213,54.05891980315827,10446000000000.0,0.8583015267171478,6,0.18,0.77,0.017,0.026,0.21
24206987,2024-08-15,2062BK1,122.65,0.0,9171.0,996.0,811.0,4362.0,1661.0,267.0,0.0,6116.0,1093.0,0.0,0.13110714285714287,0.039071428571428576,0.6808928571428572,1928.0,0.9999999999918467,49.86547085161136,9.20783132529196,0.86151452282113,6,0.21,0.76,0.016,0.022,0.19
