Repository: SiddharthKumar268/FerroMind

# FerroMind
*Ferro-Alloy Optimisation using Machine Learning*
**SAIL Durgapur Steel Plant | Steel Melting Shop**
Intern: Siddharth Kumar | FY 2023-24 to FY 2025-26

---

## Quick Start

```bash

# 2. Place raw Excel files in data/raw/

## Dataset

| | |
|---|---|
| Total heats after cleaning | 47,421 |
| Training set | 37,936 heats (Apr 2023 – Jun 2025) |
| Test set | 9,485 heats (Jun 2025 – Dec 2025) |
| Input features | 21 (16 raw + 5 engineered) |
| Target variables | Mn, Si, C, S, P |
| BOF grades | 76 distinct grades |
| Split method | Chronological 80/20 — no shuffle, no leakage |

---

File: data/processed/sms_train.csv (part 157 of 253)
Heat_Number,Date,BOF Grade Code,Hot Metal Addn. Weight,Scrap Addn. Weight,Lime Into Converter,Dolomite Into Converter,Lime Into Ladle,Iron Ore Into Converter,SIMN Into Ladle,FESI Into Ladle,FEMN Into Ladle,Measered O2 Mainblow II,Duration of Mainblow I/II,Measered O2 2nd Blow,HM_P,HM_S,HM_Si,Total_FA_Ladle,HM_Ratio,O2_per_ton_HM,Lime_Dolo_Ratio,SiMn_FA_Fraction,Grade_Encoded,C,Mn,P,S,Si
24307056,2024-08-15,2830C20MMNC,124.8,8.31,8562.0,1626.0,777.0,1797.0,1760.0,288.0,0.0,6604.0,1689.0,455.0,0.13110714285714287,0.039071428571428576,0.6808928571428572,2048.0,0.9375704304639956,52.916666666242655,5.26568265682333,0.8593749999995803,17,0.19,0.78,0.016,0.021,0.18
24307036,2024-08-15,S.TOWER6VAN,126.82,8.7,8055.0,1326.0,696.0,2901.0,2518.0,105.0,461.0,5560.0,1191.0,0.0,0.13110714285714287,0.039071428571428576,0.6808928571428572,3084.0,0.9358028335232011,43.84166535212237,6.074660633479581,0.8164721141372191,67,0.17,1.29,0.027,0.036,0.2
24307033,2024-08-15,2830C20MMNC,129.45,0.0,8712.0,1308.0,864.0,2064.0,1675.0,240.0,0.0,6191.0,1059.0,0.0,0.13110714285714287,0.039071428571428576,0.6808928571428572,1915.0,0.9999999999922751,47.82541521786153,6.660550458710504,0.8746736292423631,17,0.21,0.827,0.027,0.026,0.209
24207031,2024-08-15,2830C20MMNC,127.14,8.2,8925.0,0.0,712.0,2179.0,1745.0,307.0,0.0,6001.0,1578.0,398.0,0.13110714285714287,0.039071428571428576,0.6808928571428572,2052.0,0.9394118516259834,47.19993707686645,8925000000000.0,0.8503898635473439,17,0.226,0.778,0.016,0.022,0.195
24306776,2024-08-15,R34,127.74,0.0,9147.0,996.0,903.0,1036.0,1264.0,230.0,0.0,6496.0,1969.0,0.0,0.13110714285714287,0.039071428571428576,0.6808928571428572,1494.0,0.9999999999921716,50.85329575660832,9.183734939749815,0.8460508701466894,66,0.61,0.76,0.016,0.024,0.22
24207048,2024-08-15,2830C20MMNC,117.65,7.93,8004.0,0.0,718.0,2885.0,1694.0,263.0,0.0,5475.0,1098.0,315.0,0.13110714285714287,0.039071428571428576,0.6808928571428572,1957.0,0.9368530020629331,46.53633659118966,8003999999999.999,0.8656106285125879,17,0.18,0.77,0.019,0.027,0.21
24107053,2024-08-15,1786550D,124.41,8.41,8520.0,1503.0,719.0,1996.0,1662.0,267.0,0.0,571.0,3445.0,0.0,0.13110714285714287,0.039071428571428576,0.6808928571428572,1929.0,0.9366812227003715,4.589663210315974,5.668662674646927,0.861586314151964,3,0.22,0.76,0.02,0.03,0.21
24107003,2024-08-15,2062BK1,124.35,9.69,9141.0,0.0,684.0,6004.0,1733.0,260.0,0.0,6030.0,1094.0,0.0,0.13110714285714287,0.039071428571428576,0.6808928571428572,1993.0,0.9277081468149232,48.49215922759556,9141000000000.0,0.869543401906237,6,0.17,0.77,0.018,0.031,0.17
24107006,2024-08-15,S.TOWER6VAN,125.6,10.11,8640.0,1998.0,877.0,2982.0,2477.0,98.0,470.0,6764.0,1359.0,0.0,0.13110714285714287,0.039071428571428576,0.6808928571428572,3045.0,0.9255029106114105,53.853503184284605,4.32432432432216,0.8134646962230497,67,0.188,1.3,0.026,0.03,0.243
24107009,2024-08-15,S.TOWER6VAN,133.45,8.55,8979.0,0.0,782.0,3751.0,2488.0,102.0,474.0,6842.0,1386.0,0.0,0.13110714285714287,0.039071428571428576,0.6808928571428572,3064.0,0.939788732387748,51.270138628315706,8979000000000.0,0.8120104438639647,67,0.19,1.295,0.027,0.027,0.233
24206785,2024-08-15,2830C20MMNC,93.65,0.0,5385.0,879.0,811.0,0.0,1627.0,290.0,0.0,3144.0,932.0,0.0,0.13110714285714287,0.039071428571428576,0.6808928571428572,1917.0,0.9999999999893219,33.571809930234146,6.1262798634742595,0.848721961397575,17,0.18,0.75,0.018,0.016,0.19
24107012,2024-08-15,S.TOWER6VAN,127.89,8.63,9387.0,0.0,795.0,5483.0,2531.0,98.0,467.0,6214.0,1159.0,0.0,0.13110714285714287,0.039071428571428576,0.6808928571428572,3096.0,0.9367858189207677,48.58863085426078,9387000000000.0,0.8175064599480564,67,0.2,1.331,0.035,0.035,0.24
24107015,2024-08-15,S.TOWER6VAN,130.68,8.42,8967.0,0.0,855.0,5095.0,2481.0,102.0,465.0,6284.0,1114.0,0.0,0.13110714285714287,0.039071428571428576,0.6808928571428572,3048.0,0.9394680086201334,48.08692990474375,8967000000000.0,0.8139763779524889,67,0.19,1.33,0.026,0.03,0.21
24107018,2024-08-15,2062BK1,131.71,8.47,9684.0,0.0,782.0,4627.0,1428.0,214.0,0.0,254.0,60.0,6401.0,0.13110714285714287,0.039071428571428576,0.6808928571428572,1642.0,0.9395776858257985,1.9284792346676147,9684000000000.0,0.8696711327643912,6,0.17,0.79,0.027,0.033,0.21
24107001,2024-08-15,S.TOWER6VAN,131.09,10.13,9321.0,0.0,699.0,4361.0,2480.0,115.0,470.0,5069.0,1914.0,0.0,0.13110714285714287,0.039071428571428576,0.6808928571428572,3065.0,0.928267950708623,38.66809062446664,9321000000000.0,0.8091353996734717,67,0.192,1.271,0.022,0.028,0.197
24107023,2024-08-15,2062BK1,129.06,8.84,9081.0,0.0,802.0,4699.0,1723.0,284.0,0.0,6476.0,1106.0,0.0,0.13110714285714287,0.039071428571428576,0.6808928571428572,2007.0,0.9358955764979269,50.17821168409904,9081000000000.0,0.8584952665665877,6,0.18,0.79,0.018,0.023,0.19
24107029,2024-08-15,2830C20MMNC,128.42,8.78,9114.0,0.0,724.0,4712.0,1738.0,250.0,0.0,6685.0,1258.0,0.0,0.13110714285714287,0.039071428571428576,0.6808928571428572,1988.0,0.936005830896968,52.05575455495986,9114000000000.0,0.8742454728365824,17,0.21,0.81,0.023,0.026,0.19
24107032,2024-08-15,S.TOWER6VAN,129.38,0.0,9147.0,0.0,687.0,5962.0,2480.0,104.0,476.0,6408.0,2004.0,0.0,0.13110714285714287,0.039071428571428576,0.6808928571428572,3060.0,0.999999999992271,49.52852063650079,9147000000000.0,0.8104575163396044,67,0.2,1.292,0.024,0.025,0.202
24107035,2024-08-15,S.TOWER6VAN,131.3,9.0,9192.0,0.0,699.0,5670.0,2477.0,98.0,474.0,6184.0,1075.0,0.0,0.13110714285714287,0.039071428571428576,0.6808928571428572,3049.0,0.9358517462513483,47.09824828600839,9192000000000.0,0.8123975073792022,67,0.168,1.341,0.023,0.036,0.233
24107045,2024-08-15,S.TOWER6VAN,123.8,0.0,8580.0,1578.0,692.0,3181.0,2494.0,108.0,467.0,6637.0,1013.0,0.0,0.13110714285714287,0.039071428571428576,0.6808928571428572,3069.0,0.9999999999919225,53.61066235820993,5.437262357411003,0.8126425545777737,67,0.186,1.28,0.025,0.026,0.2
24107047,2024-08-15,S.TOWER6VAN,130.38,0.0,8982.0,2001.0,724.0,2604.0,1695.0,250.0,910.0,6761.0,1036.0,0.0,0.13110714285714287,0.039071428571428576,0.6808928571428572,2855.0,0.9999999999923302,51.85611290035393,4.4887556221866625,0.5936952714533823,67,0.2,1.29,0.021,0.021,0.24
24107049,2024-08-15,2830C20MMNC,128.0,8.13,8082.0,2001.0,694.0,1008.0,1631.0,247.0,0.0,6749.0,1040.0,0.0,0.13110714285714287,0.039071428571428576,0.6808928571428572,1878.0,0.9402776757442132,52.72656249958808,4.038980509743109,0.868477103300922,17,0.212,0.755,0.021,0.026,0.21
24107061,2024-08-15,2062BK1,129.85,8.18,8835.0,2046.0,684.0,1123.0,1721.0,274.0,0.0,6679.0,1018.0,269.0,0.13110714285714287,0.039071428571428576,0.6808928571428572,1995.0,0.9407375208219899,51.43627262186033,4.318181818179708,0.8626566416035776,6,0.18,0.72,0.031,0.031,0.22
24107026,2024-08-15,2062BK1,123.93,8.89,8928.0,0.0,2301.0,4726.0,1738.0,253.0,324.0,6163.0,1055.0,0.0,0.13110714285714287,0.039071428571428576,0.6808928571428572,2315.0,0.9330673091331648,49.7296861127271,8928000000000.0,0.7507559395245137,6,0.18,0.83,0.02,0.02,0.19
24107068,2024-08-15,1786550D,117.01,8.2,8679.0,0.0,709.0,4428.0,1528.0,223.0,0.0,5780.0,909.0,0.0,0.13110714285714287,0.039071428571428576,0.6808928571428572,1751.0,0.9345100231536257,49.39748739381764,8678999999999.999,0.8726442033118945,3,0.23,0.82,0.03,0.03,0.2
24107063,2024-08-15,1786550D,124.66,0.0,7785.0,2058.0,697.0,1179.0,1714.0,247.0,0.0,5899.0,894.0,0.0,0.13110714285714287,0.039071428571428576,0.6808928571428572,1961.0,0.9999999999919782,47.32071233717856,3.782798833817404,0.8740438551754849,3,0.23,0.75,0.04,0.02,0.18
24207086,2024-08-16,S.TOWER6VAN,124.92,8.2,9990.0,2052.0,811.0,2968.0,2450.0,115.0,489.0,6300.0,1078.0,455.0,0.122,0.03848,0.7968,3054.0,0.938401442300643,50.4322766566568,4.868421052629206,0.8022265880809423,67,0.18,1.27,0.023,0.021,0.2
24307091,2024-08-16,2830C20MMNC,121.53,8.6,9693.0,1140.0,795.0,3560.0,1732.0,275.0,0.0,6405.0,1216.0,368.0,0.122,0.03848,0.7968,2007.0,0.9339122415973726,52.703036286902794,8.50263157893991,0.8629795714993209,17,0.214,0.714,0.018,0.026,0.207
24107055,2024-08-16,2830C20MMNC,124.3,8.13,9636.0,0.0,642.0,3667.0,1751.0,267.0,0.0,6692.0,1168.0,0.0,0.122,0.03848,0.7968,2018.0,0.9386090764861541,53.837489943251505,9636000000000.0,0.8676907829529893,17,0.2,0.71,0.019,0.026,0.202
24307093,2024-08-16,S.TOWER6VAN,120.3,7.89,9273.0,993.0,804.0,2976.0,2423.0,106.0,400.0,6117.0,1182.0,368.0,0.122,0.03848,0.7968,2929.0,0.9384507371796673,50.847880298829196,9.33836858005102,0.8272447934445794,67,0.2,1.28,0.026,0.022,0.24
24307106,2024-08-16,S.TOWER6VAN,124.89,8.65,10230.0,1374.0,804.0,3501.0,2546.0,102.0,505.0,6368.0,1131.0,326.0,0.122,0.03848,0.7968,3153.0,0.9352254006220219,50.98887020537281,7.445414847156154,0.8074849349823002,67,0.174,1.294,0.023,0.023,0.218
24307087,2024-08-16,2830C20MMNC,130.8,0.0,10272.0,1128.0,804.0,5333.0,1728.0,274.0,0.0,6185.0,1292.0,0.0,0.122,0.03848,0.7968,2002.0,0.9999999999923548,47.285932721351024,9.106382978715331,0.863136863136432,17,0.19,0.735,0.031,0.029,0.237
24307109,2024-08-16,S.TOWER6VAN,125.79,8.19,9171.0,1971.0,806.0,2049.0,2466.0,108.0,603.0,6536.0,1021.0,0.0,0.122,0.03848,0.7968,3177.0,0.9388714733472244,51.95961523132236,4.652968036527319,0.7762039660054214,67,0.17,1.26,0.026,0.026,0.19
24207124,2024-08-16,S.TOWER6VAN,126.3,8.3,9870.0,1233.0,811.0,4340.0,2551.0,101.0,540.0,6497.0,1701.0,0.0,0.122,0.03848,0.7968,3192.0,0.9383358097998639,51.44101345960854,8.00486618004217,0.7991854636588975,67,0.17,1.25,0.024,0.02,0.17
24307112,2024-08-16,2830C20MMNC,120.89,7.91,9270.0,2520.0,817.0,2000.0,1726.0,265.0,0.0,6561.0,1012.0,0.0,0.122,0.03848,0.7968,1991.0,0.938586956514452,54.2724791127945,3.6785714285699687,0.8669010547459232,17,0.2,0.79,0.022,0.021,0.22
24207116,2024-08-16,SAILTOWER6VA,118.87,8.19,11916.0,0.0,806.0,6370.0,1769.0,98.0,834.0,6103.0,1288.0,215.0,0.122,0.03848,0.7968,2701.0,0.9355422634901972,51.34180196810514,11916000000000.0,0.654942613846481,68,0.18,1.34,0.037,0.024,0.23
24207113,2024-08-16,S.TOWER6VAN,120.44,7.89,9708.0,0.0,721.0,3854.0,2518.0,84.0,520.0,6099.0,1152.0,0.0,0.122,0.03848,0.7968,3122.0,0.9385178835740786,50.63932248380406,9708000000000.0,0.8065342729017275,67,0.16,1.36,0.026,0.023,0.23
24207110,2024-08-16,1786550D,118.39,7.86,9576.0,0.0,710.0,4132.0,1697.0,273.0,0.0,6198.0,1163.0,331.0,0.122,0.03848,0.7968,1970.0,0.9377425742499981,52.352394627482454,9576000000000.0,0.861421319796517,3,0.2,0.82,0.02,0.02,0.21
24207108,2024-08-16,ASP1239,124.88,8.12,9699.0,0.0,875.0,3409.0,1232.0,260.0,0.0,6278.0,1241.0,0.0,0.122,0.03848,0.7968,1492.0,0.938947368413993,50.27226137051351,9699000000000.0,0.8257372654149961,24,0.45,0.73,0.02,0.022,0.26
24207089,2024-08-16,S.TOWER6VAN,126.86,0.0,11937.0,4011.0,814.0,2834.0,2460.0,91.0,486.0,6446.0,1123.0,0.0,0.122,0.03848,0.7968,3037.0,0.9999999999921173,50.81191865008031,2.9760658189970144,0.8100098781689793,67,0.18,1.312,0.024,0.021,0.219
24207105,2024-08-16,1786550D,113.47,8.72,8940.0,0.0,704.0,779.0,1674.0,395.0,0.0,6205.0,1591.0,0.0,0.122,0.03848,0.7968,2069.0,0.9286357312306356,54.68405745963969,8940000000000.0,0.8090865152243552,3,0.22,0.86,0.02,0.03,0.17
24207102,2024-08-16,S.TOWER6VAN,129.43,8.66,9282.0,663.0,720.0,1983.0,2531.0,115.0,594.0,6208.0,1087.0,352.0,0.122,0.03848,0.7968,3240.0,0.9372872764071455,47.96415050569448,13.999999999978884,0.7811728395059317,67,0.169,1.314,0.022,0.025,0.19
24207100,2024-08-16,1786550D,132.45,0.0,7083.0,975.0,707.0,3771.0,1735.0,277.0,0.0,6411.0,5374.0,0.0,0.122,0.03848,0.7968,2012.0,0.99999999999245,48.40317100756209,7.264615384607934,0.8623260437371459,3,0.227,0.777,0.021,0.023,0.185
24207098,2024-08-16,S.TOWER6VAN,118.72,8.11,10524.0,1530.0,710.0,2021.0,2319.0,81.0,483.0,5995.0,1108.0,0.0,0.122,0.03848,0.7968,2883.0,0.9360561381302842,50.496967654561175,6.878431372544524,0.8043704474502933,67,0.191,1.311,0.022,0.021,0.23
24207096,2024-08-16,S.TOWER6VAN,122.74,8.12,9594.0,51.0,773.0,2124.0,2393.0,81.0,439.0,6400.0,1219.0,579.0,0.122,0.03848,0.7968,2913.0,0.9379489530724596,52.142740752386,188.11764705513497,0.8214898729828969,67,0.2,1.346,0.027,0.023,0.198
24207094,2024-08-16,S.TOWER6VAN,125.92,8.12,9873.0,987.0,822.0,3772.0,2470.0,81.0,486.0,5973.0,1089.0,0.0,0.122,0.03848,0.7968,3037.0,0.9394210683308012,47.434879288060394,10.003039513667677,0.813302601250967,67,0.186,1.327,0.022,0.023,0.27
24207060,2024-08-16,S.TOWER6VAN,122.96,8.0,9051.0,0.0,822.0,3234.0,2352.0,98.0,638.0,6554.0,1051.0,0.0,0.122,0.03848,0.7968,3088.0,0.9389126450752986,53.30188679201934,9051000000000.0,0.7616580310878363,67,0.199,1.302,0.025,0.023,0.199
24207064,2024-08-16,2062BK1,126.35,0.0,8937.0,1026.0,822.0,5187.0,1698.0,250.0,0.0,1035.0,186.0,0.0,0.122,0.03848,0.7968,1948.0,0.9999999999920854,8.19153146016469,8.710526315780983,0.8716632443527353,6,0.2,0.79,0.019,0.021,0.19
24207069,2024-08-16,1786550D,124.24,8.1,8472.0,1548.0,803.0,4038.0,1677.0,267.0,0.0,6414.0,1078.0,0.0,0.122,0.03848,0.7968,1944.0,0.9387940154077468,51.625885382713896,5.472868217050729,0.8626543209872106,3,0.202,0.745,0.021,0.026,0.21
24207092,2024-08-16,S.TOWER6VAN,121.99,8.2,10713.0,0.0,808.0,3555.0,2363.0,105.0,439.0,6006.0,1033.0,0.0,0.122,0.03848,0.7968,2907.0,0.9370151317233504,49.23354373268929,10713000000000.0,0.8128654970757437,67,0.184,1.3,0.025,0.026,0.245
24207079,2024-08-16,2062BK1,127.03,8.2,8523.0,0.0,806.0,6256.0,1590.0,270.0,0.0,6398.0,1190.0,0.0,0.122,0.03848,0.7968,1860.0,0.9393625674706845,50.366055262139916,8522999999999.999,0.8548387096769597,6,0.21,0.78,0.025,0.024,0.21
24207082,2024-08-16,2830C20MMNC,118.78,8.1,8475.0,0.0,800.0,5286.0,1775.0,267.0,0.0,6254.0,1144.0,0.0,0.122,0.03848,0.7968,2042.0,0.9361601513167075,52.65196160925533,8474999999999.999,0.8692458374138741,17,0.219,0.863,0.022,0.025,0.22
24207084,2024-08-16,S.TOWER6VAN,119.06,0.0,8808.0,0.0,712.0,3960.0,2430.0,84.0,489.0,6499.0,1860.0,0.0,0.122,0.03848,0.7968,3003.0,0.9999999999916008,54.585923063542864,8808000000000.0,0.8091908091905398,67,0.18,1.31,0.019,0.029,0.24
24207104,2024-08-16,S.TOWER6VAN,126.34,8.12,9543.0,429.0,701.0,3949.0,2514.0,101.0,537.0,6408.0,1121.0,306.0,0.122,0.03848,0.7968,3152.0,0.9396102930169596,50.72027861286433,22.24475524470339,0.7975888324870566,67,0.174,1.29,0.022,0.025,0.225
24207073,2024-08-16,1786500D,125.18,8.4,9072.0,1032.0,819.0,2395.0,2504.0,64.0,486.0,6404.0,1258.0,0.0,0.122,0.03848,0.7968,3054.0,0.9371163347736404,51.158332001508555,8.790697674410087,0.8199083169610937,2,0.2,1.03,0.025,0.025,0.218
24207076,2024-08-16,S.TOWER6VAN,125.16,8.1,8127.0,0.0,817.0,4133.0,2420.0,68.0,486.0,6179.0,1116.0,0.0,0.122,0.03848,0.7968,2974.0,0.9392165691059643,49.36880792546046,8126999999999.999,0.813718897107998,67,0.184,1.327,0.04,0.028,0.213
24307083,2024-08-16,2830C20MMNC,124.26,0.0,10539.0,1110.0,800.0,3056.0,1813.0,278.0,0.0,6811.0,1736.0,0.0,0.122,0.03848,0.7968,2091.0,0.9999999999919523,54.81248994000634,9.49459459458604,0.8670492587274667,17,0.175,0.716,0.027,0.027,0.193
24107126,2024-08-16,1786550D,122.3,8.5,9045.0,990.0,777.0,4447.0,1629.0,248.0,0.0,6508.0,1083.0,0.0,0.122,0.03848,0.7968,1877.0,0.9350152905127292,53.21340964797045,9.136363636354409,0.867874267447593,3,0.22,0.8,0.02,0.02,0.22
24107065,2024-08-16,2062BK1,120.5,8.2,8019.0,0.0,787.0,4196.0,1728.0,250.0,0.0,6652.0,1017.0,0.0,0.122,0.03848,0.7968,1978.0,0.9362859362786615,55.20331950161657,8018999999999.999,0.873609706774078,6,0.2,0.8,0.022,0.021,0.2
24107117,2024-08-16,2830C20MMNC,132.6,0.0,9369.0,3246.0,793.0,4312.0,1635.0,250.0,0.0,6701.0,1171.0,186.0,0.122,0.03848,0.7968,1885.0,0.9999999999924586,50.53544494682855,2.886321626616486,0.8673740053045796,17,0.17,0.81,0.025,0.027,0.25
24107111,2024-08-16,2830C20MMNC,114.03,8.2,9033.0,2496.0,744.0,2414.0,1685.0,281.0,0.0,5979.0,994.0,292.0,0.122,0.03848,0.7968,1966.0,0.9329133600512729,52.4335701126683,3.6189903846139346,0.8570701932854237,17,0.2,0.73,0.017,0.023,0.22
24107103,2024-08-16,S.TOWER6VAN,116.95,8.42,9501.0,2673.0,757.0,2290.0,2431.0,96.0,626.0,5923.0,916.0,278.0,0.122,0.03848,0.7968,3153.0,0.9328387971529645,50.64557503163193,3.554433221098558,0.7710117348554485,67,0.162,1.27,0.03,0.03,0.18
24107099,2024-08-16,S.TOWER6VAN,122.3,7.94,9459.0,1317.0,782.0,3688.0,2433.0,98.0,477.0,752.0,121.0,0.0,0.122,0.03848,0.7968,3008.0,0.9390356265284164,6.148814390791915,7.182232346236004,0.8088430851061141,67,0.177,1.296,0.027,0.031,0.216
24107097,2024-08-16,1786550D,124.1,7.98,9942.0,1572.0,832.0,2991.0,1677.0,250.0,0.0,6907.0,1205.0,0.0,0.122,0.03848,0.7968,1927.0,0.9395820714647216,55.656728444354094,6.324427480912007,0.8702646600929579,3,0.201,0.781,0.024,0.022,0.228
24107095,2024-08-16,S.TOWER6VAN,131.08,0.0,8934.0,1578.0,686.0,2991.0,2436.0,102.0,419.0,214.0,54.0,0.0,0.122,0.03848,0.7968,2957.0,0.9999999999923711,1.6325907842414358,5.661596958171317,0.8238079134254908,67,0.18,1.31,0.023,0.024,0.23
24107090,2024-08-16,2062BK1,132.67,0.0,8625.0,0.0,893.0,5323.0,1801.0,284.0,0.0,6145.0,1037.0,0.0,0.122,0.03848,0.7968,2085.0,0.9999999999924626,46.31793170990942,8624999999999.999,0.8637889688245257,6,0.2,0.8,0.028,0.029,0.19
24107088,2024-08-16,2830C20MMNC,138.38,0.0,8568.0,0.0,802.0,5737.0,1786.0,305.0,0.0,154.0,45.0,0.0,0.122,0.03848,0.7968,2091.0,0.9999999999927736,1.1128775834577767,8567999999999.999,0.8541367766614758,17,0.182,0.72,0.027,0.033,0.2
24107085,2024-08-16,2830C20MMNC,137.62,0.0,8889.0,0.0,785.0,5937.0,1779.0,298.0,0.0,194.0,1278.0,0.0,0.122,0.03848,0.7968,2077.0,0.9999999999927337,1.4096788257418278,8889000000000.0,0.8565238324502376,17,0.2,0.76,0.031,0.028,0.22
24107101,2024-08-16,S.TOWER6VAN,131.04,0.0,9765.0,0.0,742.0,5181.0,2436.0,102.0,629.0,5103.0,7022.0,0.0,0.122,0.03848,0.7968,3167.0,0.9999999999923688,38.942307692010516,9765000000000.0,0.7691821913480362,67,0.168,1.304,0.023,0.024,0.195
24107078,2024-08-16,2830C20MMNC,125.82,8.1,8382.0,795.0,834.0,4411.0,1634.0,264.0,0.0,3907.0,1691.0,0.0,0.122,0.03848,0.7968,1898.0,0.9395161290252426,31.05229693187846,10.543396226401832,0.860906217070147,17,0.215,0.765,0.033,0.035,0.202
24107075,2024-08-16,1786550D,123.7,8.2,9273.0,780.0,802.0,4350.0,1733.0,264.0,0.0,6660.0,1026.0,0.0,0.122,0.03848,0.7968,1997.0,0.9378316906676435,53.839935326969766,11.888461538446297,0.8678017025533962,3,0.22,0.8,0.02,0.02,0.19
24107072,2024-08-16,1786500D,124.7,8.2,9735.0,786.0,782.0,4862.0,1635.0,268.0,0.0,6536.0,1009.0,0.0,0.122,0.03848,0.7968,1903.0,0.9382994732811265,52.413793103027956,12.38549618319035,0.8591697320016505,2,0.17,0.76,0.024,0.024,0.161
24307058,2024-08-16,2062BK1,122.56,7.68,9426.0,1671.0,1565.0,2543.0,1766.0,267.0,0.0,6485.0,1073.0,0.0,0.122,0.03848,0.7968,2033.0,0.9410319410247157,52.91285900740117,5.640933572707576,0.8686669945888497,6,0.21,0.78,0.02,0.028,0.22
24107070,2024-08-16,2062BK1,125.68,8.1,9552.0,0.0,847.0,5022.0,2484.0,97.0,470.0,6718.0,1105.0,0.0,0.122,0.03848,0.7968,3051.0,0.9394528330023962,53.453214512623695,9552000000000.0,0.8141592920351314,6,0.18,1.13,0.031,0.023,0.19
24307067,2024-08-16,2062BK1,125.26,8.1,9948.0,1674.0,705.0,1616.0,1733.0,262.0,0.0,6649.0,1120.0,0.0,0.122,0.03848,0.7968,1995.0,0.9392621475634428,53.081590291768464,5.942652329745554,0.8686716791975596,6,0.21,0.77,0.036,0.032,0.21
24307074,2024-08-16,2062BK1,125.1,8.1,9900.0,2241.0,696.0,2122.0,1800.0,264.0,0.0,6724.0,1058.0,0.0,0.122,0.03848,0.7968,2064.0,0.9391891891821383,53.749000798930865,4.417670682728953,0.8720930232553914,6,0.2,0.76,0.025,0.022,0.2
24107081,2024-08-16,2062BK1,124.7,8.1,9027.0,792.0,714.0,4698.0,1635.0,268.0,0.0,5489.0,860.0,0.0,0.122,0.03848,0.7968,1903.0,0.9390060240893148,44.0176423412669,11.397727272712881,0.8591697320016505,6,0.18,0.76,0.03,0.025,0.22
24307077,2024-08-16,1786550D,123.02,8.2,9954.0,2205.0,605.0,3037.0,1774.0,261.0,0.0,6580.0,1044.0,0.0,0.122,0.03848,0.7968,2035.0,0.9375095259797477,53.487237847069686,4.514285714283667,0.8717444717440433,3,0.2,0.8,0.03,0.03,0.2
24307080,2024-08-16,2830C20MMNC,127.29,8.2,9936.0,2256.0,696.0,3719.0,1782.0,258.0,0.0,6500.0,1047.0,0.0,0.122,0.03848,0.7968,2040.0,0.9394789283272605,51.06449838910311,4.4042553191469835,0.8735294117642777,17,0.215,0.759,0.024,0.027,0.235
24307168,2024-08-17,45C8ASPRC,129.16,9.12,10098.0,0.0,699.0,5151.0,1733.0,262.0,0.0,6494.0,1165.0,0.0,0.13396774193548389,0.037096774193548385,0.7318064516129033,1995.0,0.9340468614338007,50.278724062788186,10098000000000.0,0.8686716791975596,21,0.43,0.74,0.022,0.022,0.21
24207185,2024-08-17,45C8ASPRC,125.87,8.3,9267.0,999.0,811.0,2222.0,1630.0,267.0,0.0,4828.0,899.0,2044.0,0.13396774193548389,0.037096774193548385,0.7318064516129033,1897.0,0.9381381828952959,38.35703503584367,9.27627627626699,0.8592514496569008,21,0.43,0.75,0.02,0.02,0.23
24207182,2024-08-17,2062BK1,126.79,0.0,10359.0,1002.0,800.0,2841.0,1789.0,240.0,0.0,6296.0,1441.0,0.0,0.13396774193548389,0.037096774193548385,0.7318064516129033,2029.0,0.9999999999921129,49.6569130053659,10.338323353283096,0.8817151306057754,6,0.19,0.74,0.017,0.018,0.2
24307115,2024-08-17,S.TOWER6VAN,127.92,7.92,9309.0,2802.0,809.0,2212.0,2453.0,101.0,599.0,6737.0,1149.0,0.0,0.13396774193548389,0.037096774193548385,0.7318064516129033,3153.0,0.9416961130672726,52.665728579951015,3.322269807279328,0.7779892166188462,67,0.182,1.312,0.036,0.028,0.23
24307184,2024-08-17,45C8ASPRC,125.01,9.2,10506.0,987.0,804.0,2977.0,1651.0,292.0,0.0,5118.0,926.0,0.0,0.13396774193548389,0.037096774193548385,0.7318064516129033,1943.0,0.9314507115644778,40.94072474169314,10.644376899685264,0.8497169325780496,21,0.42,0.74,0.018,0.024,0.19
24207179,2024-08-17,2062BK1,129.12,0.0,9330.0,1011.0,0.0,2518.0,0.0,0.0,0.0,3735.0,1469.0,0.0,0.13396774193548389,0.037096774193548385,0.7318064516129033,0.0,0.9999999999922553,28.92657992542653,9.228486646875146,0.0,6,0.2,0.73,0.017,0.024,0.22
24207172,2024-08-17,2062BK1,0.0,7.85,9033.0,1992.0,781.0,3598.0,1714.0,263.0,0.0,6304.0,1125.0,308.0,0.13396774193548389,0.037096774193548385,0.7318064516129033,1977.0,0.0,6304000000000.0,4.534638554214591,0.8669701568027987,6,0.21,0.75,0.024,0.02,0.2
24207163,2024-08-17,SEQRFE550D,128.2,8.12,8076.0,1002.0,778.0,657.0,1573.0,304.0,0.0,6608.0,1070.0,0.0,0.13396774193548389,0.037096774193548385,0.7318064516129033,1877.0,0.9404342722935708,51.544461778069085,8.059880239512914,0.8380394246132988,73,0.23,0.79,0.029,0.028,0.21
24207169,2024-08-17,2062BK1,122.4,8.66,8808.0,1812.0,786.0,2650.0,1664.0,270.0,0.0,6199.0,1272.0,0.0,0.13396774193548389,0.037096774193548385,0.7318064516129033,1934.0,0.9339233938582794,50.64542483618753,4.860927152315198,0.8603929679416441,6,0.18,0.76,0.022,0.022,0.22
24207167,2024-08-17,2062BK1,123.72,8.99,8019.0,1773.0,781.0,1323.0,1819.0,267.0,0.0,6387.0,1033.0,0.0,0.13396774193548389,0.037096774193548385,0.7318064516129033,2086.0,0.932258307580949,51.62463627504345,4.5228426395913575,0.8720038350906654,6,0.18,0.72,0.031,0.024,0.25
24207166,2024-08-17,45C8ASPRC,128.56,8.62,9315.0,1992.0,778.0,1441.0,1694.0,297.0,0.0,6487.0,1216.0,265.0,0.13396774193548389,0.037096774193548385,0.7318064516129033,1991.0,0.9371628517208255,50.458929682245966,4.676204819274761,0.8508287292813406,21,0.462,0.723,0.018,0.024,0.233
24207165,2024-08-17,2062BK1,123.35,9.55,8013.0,2328.0,792.0,1408.0,1698.0,300.0,0.0,6619.0,1072.0,0.0,0.13396774193548389,0.037096774193548385,0.7318064516129033,1998.0,0.9281414597371848,53.660316173055044,3.442010309276872,0.8498498498494245,6,0.18,0.76,0.023,0.022,0.22
24307164,2024-08-17,SEQRFE550D,125.52,9.62,11079.0,0.0,696.0,3492.0,1752.0,260.0,0.0,536.0,1798.0,0.0,0.13396774193548389,0.037096774193548385,0.7318064516129033,2012.0,0.9288145626688709,4.270235818958969,11079000000000.0,0.8707753479120921,73,0.23,0.86,0.023,0.025,0.24
24207176,2024-08-17,2062BK1,131.68,9.21,9471.0,795.0,789.0,3132.0,1583.0,263.0,0.0,6523.0,1054.0,0.0,0.13396774193548389,0.037096774193548385,0.7318064516129033,1846.0,0.9346298530702347,49.536755771191245,11.913207547154826,0.857529794149048,6,0.19,0.78,0.025,0.022,0.22
24307162,2024-08-17,45C8ASPRC,129.22,7.55,8865.0,0.0,737.0,3103.0,1735.0,261.0,0.0,6501.0,1068.0,0.0,0.13396774193548389,0.037096774193548385,0.7318064516129033,1996.0,0.9447978357757929,50.30954960493492,8865000000000.0,0.8692384769534723,21,0.43,0.67,0.026,0.031,0.22
24307134,2024-08-17,S.TOWER6VAN,125.91,8.25,10179.0,1131.0,701.0,6314.0,2467.0,105.0,448.0,6417.0,1140.0,0.0,0.13396774193548389,0.037096774193548385,0.7318064516129033,3020.0,0.9385062611736844,50.96497498172532,8.999999999992042,0.8168874172182725,67,0.18,1.31,0.032,0.019,0.24
24307157,2024-08-17,2062BK1,120.34,9.95,8217.0,3402.0,795.0,976.0,1708.0,264.0,0.0,6143.0,965.0,275.0,0.13396774193548389,0.037096774193548385,0.7318064516129033,1972.0,0.9236318980664394,51.04703340492731,2.4153439153432052,0.866125760648648,6,0.22,0.73,0.025,0.028,0.2
24307154,2024-08-17,2062BK1,128.36,10.13,7878.0,2187.0,707.0,2004.0,1704.0,271.0,0.0,6322.0,1031.0,265.0,0.13396774193548389,0.037096774193548385,0.7318064516129033,1975.0,0.9268539244643885,49.2521034586378,3.6021947873783255,0.8627848101261454,6,0.22,0.78,0.021,0.031,0.22
24307151,2024-08-17,S.TOWER6VAN,125.23,9.83,8556.0,2646.0,690.0,1984.0,2440.0,104.0,420.0,6187.0,968.0,304.0,0.13396774193548389,0.037096774193548385,0.7318064516129033,2964.0,0.9272175329414541,49.405094625493845,3.233560090701726,0.823211875843177,67,0.17,1.37,0.028,0.03,0.23
24307148,2024-08-17,S.TOWER6VAN,116.4,10.21,11214.0,4983.0,707.0,0.0,2459.0,101.0,501.0,5927.0,946.0,330.0,0.13396774193548389,0.037096774193548385,0.7318064516129033,3061.0,0.9193586604460993,50.91924398581684,2.2504515352192955,0.8033322443643243,67,0.163,1.356,0.027,0.021,0.183
24307145,2024-08-17,2062BK1,119.79,9.89,7803.0,5853.0,699.0,0.0,1722.0,265.0,0.0,6176.0,968.0,311.0,0.13396774193548389,0.037096774193548385,0.7318064516129033,1987.0,0.9237353485431545,51.55689122588232,1.3331624807788598,0.8666331152486831,6,0.19,0.75,0.026,0.029,0.17
24307142,2024-08-17,S.TOWER6VAN,126.73,10.51,9324.0,4173.0,702.0,0.0,2471.0,105.0,492.0,6256.0,1101.0,304.0,0.13396774193548389,0.037096774193548385,0.7318064516129033,3068.0,0.9234188283232045,49.36479128817671,2.234363767073512,0.8054106910036488,67,0.192,1.294,0.03,0.03,0.196
24307140,2024-08-17,1786500D,123.73,0.0,9792.0,2070.0,699.0,6208.0,1712.0,278.0,0.0,6545.0,1322.0,0.0,0.13396774193548389,0.037096774193548385,0.7318064516129033,1990.0,0.9999999999919179,52.89743796934537,4.730434782606411,0.8603015075372561,2,0.2,0.77,0.036,0.032,0.206
24307137,2024-08-17,S.TOWER6VAN,123.9,10.16,10932.0,552.0,699.0,5118.0,2397.0,106.0,458.0,6326.0,1129.0,0.0,0.13396774193548389,0.037096774193548385,0.7318064516129033,2961.0,0.9242130389308951,51.057304277231175,19.804347826051078,0.8095238095235361,67,0.172,1.337,0.03,0.026,0.227
24307118,2024-08-17,S.TOWER6VAN,135.84,0.0,10146.0,2259.0,693.0,5353.0,2447.0,105.0,498.0,6468.0,1091.0,0.0,0.13396774193548389,0.037096774193548385,0.7318064516129033,3050.0,0.9999999999926384,47.61484098904877,4.491367861883802,0.8022950819669501,67,0.183,1.353,0.023,0.022,0.218
24307131,2024-08-17,S.TOWER6VAN,121.8,8.26,10563.0,1131.0,704.0,4137.0,2460.0,104.0,448.0,6249.0,1107.0,0.0,0.13396774193548389,0.037096774193548385,0.7318064516129033,3012.0,0.9364908503695488,51.3054187187906,9.33952254641084,0.8167330677288125,67,0.18,1.324,0.03,0.025,0.244
24307129,2024-08-17,S.TOWER6VAN,126.26,8.2,10485.0,1101.0,693.0,4087.0,2462.0,111.0,453.0,6444.0,1141.0,0.0,0.13396774193548389,0.037096774193548385,0.7318064516129033,3026.0,0.9390153205344414,51.037541580460655,9.523160762934129,0.8136153337736901,67,0.17,1.32,0.026,0.023,0.21
24307122,2024-08-17,2830C20MMNC,124.4,8.3,9960.0,1689.0,705.0,3270.0,1750.0,262.0,0.0,6568.0,1146.0,0.0,0.13396774193548389,0.037096774193548385,0.7318064516129033,2012.0,0.9374529012740207,52.7974276523087,5.896980461808232,0.8697813121268043,17,0.208,0.799,0.035,0.027,0.216
24307125,2024-08-17,2830C20MMNC,135.29,0.0,10974.0,1134.0,701.0,6332.0,1776.0,264.0,0.0,6603.0,1171.0,0.0,0.13396774193548389,0.037096774193548385,0.7318064516129033,2040.0,0.9999999999926086,48.80626801649194,9.677248677240144,0.8705882352936909,17,0.19,0.783,0.019,0.018,0.186
24207161,2024-08-17,2062BK1,125.97,0.0,8493.0,0.0,778.0,2740.0,1671.0,314.0,233.0,6368.0,1040.0,0.0,0.13396774193548389,0.037096774193548385,0.7318064516129033,2218.0,0.9999999999920616,50.55171866277247,8492999999999.999,0.7533814247066035,6,0.18,0.75,0.016,0.026,0.19
24307160,2024-08-17,S.TOWER6VAN,124.64,9.87,8154.0,4971.0,768.0,0.0,2519.0,106.0,479.0,6505.0,1017.0,0.0,0.13396774193548389,0.037096774193548385,0.7318064516129033,3104.0,0.9266225559369072,52.19030808687267,1.64031382015658,0.8115335051543777,67,0.197,1.344,0.026,0.025,0.207
24207158,2024-08-17,JIS540RC2ALK,128.01,10.15,8898.0,1998.0,806.0,1087.0,2609.0,0.0,530.0,6496.0,1151.0,0.0,0.13396774193548389,0.037096774193548385,0.7318064516129033,3139.0,0.9265344528016319,50.74603546558281,4.453453453451225,0.8311564192415319,62,0.2,1.26,0.018,0.018,0.19
24207128,2024-08-17,1786550D,122.5,8.2,10200.0,1224.0,800.0,4775.0,1762.0,256.0,0.0,6499.0,1443.0,0.0,0.13396774193548389,0.037096774193548385,0.7318064516129033,2018.0,0.9372609028237395,53.053061224056705,8.333333333326525,0.8731417244792502,3,0.22,0.77,0.02,0.03,0.21
24207149,2024-08-17,2062BK1,129.71,10.34,9804.0,2067.0,811.0,3065.0,1711.0,297.0,0.0,6307.0,1087.0,0.0,0.13396774193548389,0.037096774193548385,0.7318064516129033,2008.0,0.9261692252700738,48.62385321063431,4.7431059506508255,0.8520916334657112,6,0.19,0.79,0.022,0.028,0.2
24107186,2024-08-17,2062BK1,123.69,9.26,9567.0,1803.0,844.0,3526.0,1792.0,253.0,0.0,6378.0,1426.0,0.0,0.13396774193548389,0.037096774193548385,0.7318064516129033,2045.0,0.9303497555402006,51.564394857696136,5.306156405987074,0.8762836185814786,6,0.21,0.76,0.022,0.027,0.22
24107171,2024-08-17,2830C20MMNC,127.49,8.42,7482.0,4719.0,815.0,0.0,1686.0,271.0,0.0,6711.0,1069.0,0.0,0.13396774193548389,0.037096774193548385,0.7318064516129033,1957.0,0.9380472371353246,52.6394226994067,1.5855054036868856,0.8615227388856098,17,0.18,0.76,0.026,0.021,0.18
24107159,2024-08-17,2830C20MMNC,126.58,8.62,8550.0,2013.0,815.0,1485.0,1675.0,264.0,230.0,6429.0,1028.0,0.0,0.13396774193548389,0.037096774193548385,0.7318064516129033,2169.0,0.9362426035433711,50.79001421985472,4.247391952307875,0.7722452743196071,17,0.21,0.81,0.023,0.026,0.19
24107156,2024-08-17,S.TOWER6VAN,121.72,10.12,8955.0,2706.0,358.0,4200.0,2477.0,125.0,487.0,6103.0,1106.0,0.0,0.13396774193548389,0.037096774193548385,0.7318064516129033,3089.0,0.9232402912551332,50.13966480405735,3.3093126385797085,0.8018776303008087,67,0.17,1.37,0.023,0.019,0.18
24107153,2024-08-17,S.TOWER6VAN,123.86,9.87,9519.0,1776.0,699.0,3945.0,2436.0,102.0,473.0,6357.0,1629.0,0.0,0.13396774193548389,0.037096774193548385,0.7318064516129033,3011.0,0.9261945711439006,51.32407556877665,5.359797297294279,0.8090335436729296,67,0.19,1.3,0.024,0.025,0.229
24207152,2024-08-17,S.TOWER6VAN,124.57,10.11,9036.0,3354.0,784.0,3059.0,2400.0,78.0,439.0,6107.0,1062.0,0.0,0.13396774193548389,0.037096774193548385,0.7318064516129033,2917.0,0.9249331749263072,49.0246447776429,2.694096601072542,0.822763112786828,67,0.19,1.38,0.027,0.024,0.2
24107144,2024-08-17,S.TOWER6VAN,127.49,10.43,9549.0,1488.0,779.0,3732.0,2490.0,104.0,480.0,6534.0,1135.0,0.0,0.13396774193548389,0.037096774193548385,0.7318064516129033,3074.0,0.9243764501093071,51.25107851556004,6.417338709673107,0.810019518542352,67,0.177,1.346,0.026,0.024,0.188
24107141,2024-08-17,2062BK1,128.76,10.36,9726.0,1425.0,809.0,4655.0,1759.0,291.0,0.0,6003.0,1148.0,0.0,0.13396774193548389,0.037096774193548385,0.7318064516129033,2050.0,0.9255319148869643,46.62162162125955,6.825263157889947,0.8580487804873863,6,0.21,0.77,0.038,0.036,0.2
24107138,2024-08-17,S.TOWER6VAN,126.07,10.2,9246.0,1134.0,812.0,4939.0,2486.0,98.0,483.0,6113.0,4517.0,0.0,0.13396774193548389,0.037096774193548385,0.7318064516129033,3067.0,0.9251486020332785,48.48893471842239,8.153439153431963,0.8105640691226571,67,0.172,1.365,0.036,0.029,0.202
24107135,2024-08-17,2062BK1,128.24,8.2,9561.0,1500.0,792.0,4984.0,1698.0,253.0,0.0,6263.0,1164.0,0.0,0.13396774193548389,0.037096774193548385,0.7318064516129033,1951.0,0.9399003224791859,48.838116032058345,6.373999999995751,0.8703229113270783,6,0.2,0.74,0.026,0.02,0.2
24107132,2024-08-17,S.TOWER6VAN,123.8,8.6,9939.0,2157.0,787.0,3976.0,2429.0,60.0,422.0,6203.0,1023.0,0.0,0.13396774193548389,0.037096774193548385,0.7318064516129033,2911.0,0.9350453172134815,50.1050080771397,4.607788595269074,0.8344211611127329,67,0.175,1.311,0.031,0.029,0.216
24107130,2024-08-17,2830C20MMNC,125.72,8.22,9522.0,984.0,672.0,6121.0,1736.0,270.0,0.0,6502.0,1095.0,0.0,0.13396774193548389,0.037096774193548385,0.7318064516129033,2006.0,0.9386292369647706,51.71810372214669,9.676829268282848,0.8654037886336663,17,0.207,0.776,0.035,0.027,0.206
24107123,2024-08-17,2830C20MMNC,123.9,8.2,9972.0,984.0,820.0,4961.0,1743.0,284.0,0.0,6665.0,1230.0,0.0,0.13396774193548389,0.037096774193548385,0.7318064516129033,2027.0,0.9379258137703413,53.79338175904928,10.134146341453116,0.8598914652191121,17,0.201,0.732,0.031,0.02,0.187
24107150,2024-08-17,2062BK1,129.06,10.11,10200.0,1416.0,795.0,4099.0,1737.0,268.0,0.0,6705.0,1178.0,0.0,0.13396774193548389,0.037096774193548385,0.7318064516129033,2005.0,0.9273550334057099,51.95258019485548,7.203389830503387,0.8663341645880966,6,0.18,0.75,0.019,0.023,0.22
24107107,2024-08-17,S.TOWER6VAN,126.17,8.0,7908.0,2523.0,757.0,2006.0,2423.0,101.0,635.0,6846.0,1175.0,0.0,0.13396774193548389,0.037096774193548385,0.7318064516129033,3159.0,0.9403741521879677,54.26012522743711,3.134363852555238,0.7670148781257464,67,0.177,1.321,0.041,0.031,0.215
24107114,2024-08-17,2830C20MMNC,129.85,8.13,8952.0,2994.0,763.0,1972.0,1679.0,268.0,0.0,6485.0,1007.0,419.0,0.13396774193548389,0.037096774193548385,0.7318064516129033,1947.0,0.9410784171550872,49.942241046977735,2.9899799599188412,0.8623523369281652,17,0.198,0.766,0.032,0.027,0.21
24207143,2024-08-17,S.TOWER6VAN,123.27,10.16,9951.0,2832.0,817.0,2950.0,2538.0,108.0,432.0,6562.0,1784.0,0.0,0.13396774193548389,0.037096774193548385,0.7318064516129033,3078.0,0.9238552049694683,53.232741136908956,3.5137711864394374,0.824561403508504,67,0.195,1.303,0.022,0.019,0.178
24207139,2024-08-17,S.TOWER6VAN,138.02,0.0,10197.0,2220.0,808.0,3193.0,2494.0,101.0,537.0,6309.0,1070.0,0.0,0.13396774193548389,0.037096774193548385,0.7318064516129033,3132.0,0.9999999999927548,45.71076655524047,4.593243243241174,0.796296296296042,67,0.197,1.296,0.024,0.025,0.208
24207133,2024-08-17,1786550D,123.22,8.21,10017.0,1443.0,822.0,4791.0,1762.0,263.0,0.0,6662.0,1614.0,0.0,0.13396774193548389,0.037096774193548385,0.7318064516129033,2025.0,0.9375332876745224,54.06589839267922,6.941787941783131,0.8701234567896937,3,0.22,0.77,0.03,0.03,0.2
24207127,2024-08-17,S.TOWER6VAN,121.87,8.21,9978.0,1476.0,811.0,4482.0,2433.0,105.0,439.0,6325.0,1264.0,0.0,0.13396774193548389,0.037096774193548385,0.7318064516129033,2977.0,0.9368849938427362,51.89956510993764,6.7601626016214365,0.8172657037283113,67,0.177,1.344,0.03,0.02,0.24
24207136,2024-08-17,S.TOWER6VAN,124.82,8.15,10245.0,1503.0,806.0,5713.0,2491.0,81.0,540.0,6436.0,3114.0,0.0,0.13396774193548389,0.037096774193548385,0.7318064516129033,3112.0,0.9387079792363788,51.56224963906776,6.816367265464526,0.8004498714650384,67,0.19,1.31,0.024,0.023,0.21
24207119,2024-08-17,SAILTOWER6VA,128.09,0.0,6255.0,0.0,820.0,6296.0,2052.0,0.0,847.0,272.0,3018.0,0.0,0.13396774193548389,0.037096774193548385,0.7318064516129033,2899.0,0.999999999992193,2.1235069091878875,6255000000000.0,0.7078302863053785,68,0.18,1.307,0.032,0.021,0.239
24207121,2024-08-17,S.TOWER6VAN,132.85,0.0,10158.0,2010.0,814.0,5548.0,2460.0,101.0,540.0,255.0,1531.0,0.0,0.13396774193548389,0.037096774193548385,0.7318064516129033,3101.0,0.9999999999924728,1.919458035363798,5.0537313432810675,0.7932924862944878,67,0.179,1.32,0.028,0.026,0.181
24207146,2024-08-17,S.TOWER6VAN,124.12,9.75,9990.0,2892.0,811.0,3624.0,2518.0,91.0,429.0,6810.0,1864.0,0.0,0.13396774193548389,0.037096774193548385,0.7318064516129033,3038.0,0.9271681481965551,54.866258459113226,3.4543568464718346,0.8288347597100629,67,0.18,1.318,0.022,0.031,0.186
24307233,2024-08-18,2062BK1,126.12,8.88,9825.0,1809.0,798.0,4061.0,1777.0,281.0,0.0,6093.0,2066.0,0.0,0.14372,0.03152,0.7884399999999999,2058.0,0.9342222222153022,48.31113225461218,5.431177446099817,0.863459669581699,6,0.17,0.71,0.022,0.025,0.19
24207211,2024-08-18,S.TOWER6VAN,114.2,10.08,8907.0,909.0,613.0,2051.0,2312.0,81.0,634.0,6006.0,1026.0,0.0,0.14372,0.03152,0.7884399999999999,3027.0,0.9188928226511193,52.59194395750795,9.79867986797602,0.7637925338616571,67,0.198,1.325,0.02,0.015,0.211
24307231,2024-08-18,2830C20MMNC,129.16,10.2,9996.0,3060.0,803.0,3519.0,1695.0,260.0,0.0,6294.0,1129.0,321.0,0.14372,0.03152,0.7884399999999999,1955.0,0.9268082663538548,48.73025704514765,3.266666666665599,0.8670076726338276,17,0.2,0.85,0.02,0.021,0.22
24307228,2024-08-18,SEQRFE550D,131.7,10.0,10365.0,2583.0,900.0,3082.0,1745.0,264.0,0.0,6399.0,1142.0,0.0,0.14372,0.03152,0.7884399999999999,2009.0,0.9294283697887832,48.58769931625978,4.012775842042581,0.8685913389741818,73,0.21,0.85,0.023,0.021,0.2
24307239,2024-08-18,SEQRFE550D,128.65,9.1,10455.0,2109.0,798.0,3861.0,1780.0,285.0,0.0,6598.0,1246.0,0.0,0.14372,0.03152,0.7884399999999999,2065.0,0.9339382940041094,51.28643606644939,4.95732574679708,0.8619854721545462,73,0.22,0.86,0.035,0.023,0.22
24207218,2024-08-18,S.TOWER6VAN,129.5,9.7,8880.0,0.0,819.0,3125.0,2538.0,88.0,469.0,6504.0,1844.0,0.0,0.14372,0.03152,0.7884399999999999,3095.0,0.9303160919473399,50.2239382235504,8880000000000.0,0.820032310177441,67,0.18,1.29,0.03,0.019,0.2
24207216,2024-08-18,S.TOWER6VAN,128.21,10.0,10296.0,1197.0,762.0,1802.0,2349.0,125.0,557.0,5986.0,1503.0,0.0,0.14372,0.03152,0.7884399999999999,3031.0,0.9276463352801705,46.68902581665479,8.60150375939131,0.774991751896808,67,0.18,1.26,0.025,0.019,0.22
24307225,2024-08-18,S.TOWER6VAN,128.9,9.88,10524.0,699.0,801.0,4031.0,2582.0,92.0,468.0,6354.0,1189.0,276.0,0.14372,0.03152,0.7884399999999999,3142.0,0.9288081856108316,49.294026376654045,15.05579399139477,0.8217695735197894,67,0.186,1.35,0.03,0.022,0.22
24207213,2024-08-18,S.TOWER6VAN,125.4,9.87,10404.0,297.0,762.0,2403.0,2481.0,98.0,540.0,4627.0,747.0,1989.0,0.14372,0.03152,0.7884399999999999,3119.0,0.9270348192435349,36.897926634474494,35.03030303018508,0.7954472587365196,67,0.2,1.36,0.023,0.016,0.22
24207187,2024-08-18,2062BK1,131.8,8.7,9264.0,996.0,781.0,2809.0,1725.0,243.0,0.0,6199.0,1222.0,0.0,0.14372,0.03152,0.7884399999999999,1968.0,0.9380782918082701,47.033383914665905,9.30120481926777,0.8765243902434571,6,0.21,0.73,0.017,0.024,0.21
24207207,2024-08-18,S.TOWER6VAN,131.69,10.45,9135.0,1398.0,781.0,3306.0,2427.0,84.0,634.0,6790.0,1089.0,0.0,0.14372,0.03152,0.7884399999999999,3145.0,0.9264809342836186,51.56048295199666,6.534334763943824,0.7717011128773381,67,0.185,1.35,0.024,0.019,0.172
24207205,2024-08-18,IS2062E350BR,126.04,10.23,8610.0,879.0,784.0,2728.0,2525.0,78.0,638.0,6615.0,1060.0,0.0,0.14372,0.03152,0.7884399999999999,3241.0,0.9249284508628097,52.48333862224307,9.79522184299227,0.7790805307001607,59,0.17,1.4,0.026,0.017,0.23
24207190,2024-08-18,SEQRFE550D,126.41,9.0,8691.0,1008.0,781.0,3454.0,1640.0,250.0,0.0,6317.0,1946.0,0.0,0.14372,0.03152,0.7884399999999999,1890.0,0.9335351894178161,49.9723123166682,8.622023809515255,0.8677248677244086,73,0.23,0.84,0.019,0.021,0.22
24207193,2024-08-18,2830C20MMNC,129.78,9.0,9246.0,1014.0,786.0,1024.0,1671.0,253.0,0.0,6501.0,1211.0,0.0,0.14372,0.03152,0.7884399999999999,1924.0,0.9351491569323019,50.0924641697481,9.11834319525728,0.8685031185026671,17,0.23,0.81,0.015,0.021,0.26
24207203,2024-08-18,2062BK1,125.54,10.22,9171.0,2085.0,781.0,3173.0,1671.0,273.0,0.0,6203.0,1081.0,267.0,0.14372,0.03152,0.7884399999999999,1944.0,0.9247200942772192,49.410546438988284,4.398561151077027,0.8595679012341257,6,0.21,0.76,0.019,0.018,0.24
24207195,2024-08-18,S.TOWER6VAN,124.61,10.0,8277.0,0.0,787.0,2014.0,2417.0,101.0,638.0,6582.0,1059.0,0.0,0.14372,0.03152,0.7884399999999999,3156.0,0.9257113141599754,52.82080089838038,8276999999999.999,0.7658428390365127,67,0.19,1.35,0.026,0.027,0.23
24307222,2024-08-18,S.TOWER6VAN,127.92,10.0,11100.0,894.0,699.0,3335.0,2599.0,96.0,482.0,6401.0,1584.0,209.0,0.14372,0.03152,0.7884399999999999,3177.0,0.927494199529238,50.03908692893965,12.416107382536447,0.8180673591435889,67,0.18,1.335,0.028,0.021,0.203
