Repository: SiddharthKumar268/FerroMind

# FerroMind
*Ferro-Alloy Optimisation using Machine Learning*
**SAIL Durgapur Steel Plant | Steel Melting Shop**
Intern: Siddharth Kumar | FY 2023-24 to FY 2025-26

---

## Quick Start

```bash

# 2. Place raw Excel files in data/raw/

## Dataset

| | |
|---|---|
| Total heats after cleaning | 47,421 |
| Training set | 37,936 heats (Apr 2023 – Jun 2025) |
| Test set | 9,485 heats (Jun 2025 – Dec 2025) |
| Input features | 21 (16 raw + 5 engineered) |
| Target variables | Mn, Si, C, S, P |
| BOF grades | 76 distinct grades |
| Split method | Chronological 80/20 — no shuffle, no leakage |

---

File: data/processed/sms_train.csv (part 158 of 253)
Heat_Number,Date,BOF Grade Code,Hot Metal Addn. Weight,Scrap Addn. Weight,Lime Into Converter,Dolomite Into Converter,Lime Into Ladle,Iron Ore Into Converter,SIMN Into Ladle,FESI Into Ladle,FEMN Into Ladle,Measered O2 Mainblow II,Duration of Mainblow I/II,Measered O2 2nd Blow,HM_P,HM_S,HM_Si,Total_FA_Ladle,HM_Ratio,O2_per_ton_HM,Lime_Dolo_Ratio,SiMn_FA_Fraction,Grade_Encoded,C,Mn,P,S,Si
24207197,2024-08-18,2830C20MMNC,121.73,9.65,8262.0,399.0,795.0,2424.0,1674.0,253.0,0.0,6611.0,1105.0,0.0,0.14372,0.03152,0.7884399999999999,1927.0,0.9265489419932522,54.308716010397525,20.706766917241335,0.8687078360140795,17,0.23,0.88,0.028,0.021,0.23
24207200,2024-08-18,SEQRFE550D,128.07,9.97,8589.0,1833.0,795.0,2756.0,1792.0,280.0,0.0,6194.0,1029.0,0.0,0.14372,0.03152,0.7884399999999999,2072.0,0.9277745580923807,48.364175840959135,4.685761047460619,0.8648648648644475,73,0.21,0.8,0.023,0.022,0.21
24207209,2024-08-18,IS2062E350BR,126.16,9.56,8574.0,987.0,778.0,2937.0,2356.0,98.0,641.0,6934.0,1109.0,0.0,0.14372,0.03152,0.7884399999999999,3095.0,0.9295608605884943,54.961953075024084,8.68693009117661,0.7612277867525812,59,0.19,1.36,0.023,0.02,0.23
24307219,2024-08-18,2062BK1,131.5,0.0,6822.0,0.0,696.0,1170.0,1662.0,258.0,0.0,3886.0,503.0,0.0,0.14372,0.03152,0.7884399999999999,1920.0,0.9999999999923955,29.551330798254366,6822000000000.0,0.8656249999995491,6,0.2,0.99,0.027,0.015,0.21
24107202,2024-08-18,2062BK1,125.88,10.31,8610.0,1998.0,551.0,1236.0,1729.0,271.0,0.0,6585.0,1046.0,0.0,0.14372,0.03152,0.7884399999999999,2000.0,0.9242969380943954,52.31172545239664,4.309309309307152,0.8644999999995677,6,0.18,0.76,0.029,0.018,0.21
24307214,2024-08-18,IS2062E350BR,124.41,9.65,10635.0,1707.0,701.0,2721.0,2592.0,105.0,505.0,6458.0,1071.0,0.0,0.14372,0.03152,0.7884399999999999,3202.0,0.9280173056770997,51.909010529282945,6.2302284709981075,0.8094940662083668,59,0.187,1.358,0.023,0.018,0.223
24307188,2024-08-18,S.TOWER6VAN,126.23,9.2,10242.0,1002.0,795.0,3292.0,2474.0,84.0,447.0,6326.0,1292.0,376.0,0.14372,0.03152,0.7884399999999999,3005.0,0.9320682271215236,50.114869681928894,10.221556886217344,0.8232945091511403,67,0.19,1.27,0.023,0.022,0.22
24307181,2024-08-18,45C8ASPRC,126.42,0.0,10962.0,1302.0,0.0,4151.0,0.0,0.0,0.0,6394.0,1140.0,0.0,0.14372,0.03152,0.7884399999999999,0.0,0.9999999999920899,50.57744027803688,8.41935483870321,0.0,21,0.441,0.732,0.018,0.024,0.202
24307178,2024-08-18,45C8ASPRC,128.22,10.08,10311.0,2064.0,0.0,3219.0,0.0,0.0,0.0,369.0,1394.0,0.0,0.14372,0.03152,0.7884399999999999,0.0,0.9271149674553354,2.877866167502123,4.995639534881301,0.0,21,0.451,0.747,0.02,0.023,0.229
24307175,2024-08-18,45C8ASPRC,0.0,9.65,8853.0,3264.0,695.0,2518.0,1745.0,275.0,0.0,6440.0,1091.0,0.0,0.14372,0.03152,0.7884399999999999,2020.0,0.0,6440000000000.0,2.7123161764697574,0.8638613861381862,21,0.446,0.732,0.022,0.027,0.221
24307173,2024-08-18,45C8ASPRC,127.59,9.52,8781.0,3120.0,721.0,2704.0,1705.0,267.0,0.0,6398.0,1104.0,370.0,0.14372,0.03152,0.7884399999999999,1972.0,0.9305666982646739,50.144995688924325,2.814423076922175,0.8646044624742066,21,0.448,0.777,0.018,0.023,0.237
24307170,2024-08-18,45C8ASPRC,128.2,7.45,8835.0,2373.0,685.0,3765.0,1752.0,274.0,0.0,6101.0,1144.0,565.0,0.14372,0.03152,0.7884399999999999,2026.0,0.945079248057906,47.58970358777232,3.723135271806269,0.8647581441259306,21,0.435,0.75,0.018,0.02,0.232
24107199,2024-08-18,2062BK1,127.58,9.52,8628.0,2010.0,689.0,774.0,1733.0,271.0,0.0,6728.0,1131.0,0.0,0.14372,0.03152,0.7884399999999999,2004.0,0.9305616338371222,52.73553848524271,4.2925373134307,0.8647704590814048,6,0.2,0.8,0.023,0.02,0.26
24207221,2024-08-18,SEQRFE550D,130.25,8.87,9912.0,804.0,806.0,4385.0,1728.0,263.0,0.0,6211.0,1099.0,0.0,0.14372,0.03152,0.7884399999999999,1991.0,0.9362420931502571,47.6852207290005,12.32835820893989,0.8679055750874596,73,0.23,0.91,0.018,0.022,0.24
24207226,2024-08-18,2062BK1,128.91,10.0,9042.0,990.0,798.0,4506.0,1694.0,250.0,0.0,6665.0,1298.0,0.0,0.14372,0.03152,0.7884399999999999,1944.0,0.9280109423300842,51.70273834418042,9.133333333324108,0.8713991769542843,6,0.17,0.75,0.018,0.018,0.2
24107177,2024-08-18,2830C20MMNC,127.89,9.51,8967.0,990.0,810.0,3218.0,1743.0,250.0,0.0,6423.0,1461.0,0.0,0.14372,0.03152,0.7884399999999999,1993.0,0.9307860261940991,50.22284775940087,9.057575757566608,0.8745609633713625,17,0.21,0.764,0.029,0.029,0.219
24107180,2024-08-18,2830C20MMNC,125.67,0.0,8592.0,957.0,800.0,3055.0,1736.0,257.0,0.0,6187.0,1473.0,0.0,0.14372,0.03152,0.7884399999999999,1993.0,0.9999999999920426,49.232115858604026,8.978056426322906,0.8710486703457747,17,0.201,0.744,0.021,0.022,0.22
24107183,2024-08-18,2830C20MMNC,127.13,0.0,10167.0,1473.0,787.0,4173.0,1726.0,254.0,0.0,6122.0,1476.0,0.0,0.14372,0.03152,0.7884399999999999,1980.0,0.999999999992134,48.15543144774518,6.902240325860895,0.8717171717167315,17,0.194,0.71,0.019,0.021,0.175
24207232,2024-08-18,2062BK1,124.74,10.1,9018.0,1002.0,814.0,4069.0,1745.0,253.0,0.0,6402.0,1155.0,0.0,0.14372,0.03152,0.7884399999999999,1998.0,0.9250964105538038,51.32275132233988,8.999999999991019,0.8733733733729363,6,0.21,0.77,0.019,0.019,0.2
24207229,2024-08-18,2062BK1,127.71,9.69,8823.0,1059.0,817.0,4597.0,1633.0,246.0,0.0,6406.0,1146.0,0.0,0.14372,0.03152,0.7884399999999999,1879.0,0.9294759825259863,50.16051992756902,8.331444759198932,0.869079297498207,6,0.21,0.77,0.017,0.022,0.23
24107189,2024-08-18,SEQRFE550D,125.27,8.7,8631.0,993.0,697.0,4564.0,1730.0,258.0,0.0,6289.0,1104.0,0.0,0.14372,0.03152,0.7884399999999999,1988.0,0.9350600880724412,50.20356030933022,8.691842900293361,0.8702213279673691,73,0.22,0.83,0.027,0.022,0.22
24107220,2024-08-18,SEQRFE550D,125.6,10.2,9618.0,2370.0,739.0,2673.0,1729.0,275.0,0.0,6209.0,1052.0,313.0,0.14372,0.03152,0.7884399999999999,2004.0,0.924889543439434,49.43471337540259,4.058227848099554,0.8627744510973738,73,0.21,0.86,0.028,0.025,0.21
24107217,2024-08-18,2062BK1,125.74,10.12,10815.0,1167.0,827.0,2900.0,1730.0,268.0,0.0,6638.0,1050.0,287.0,0.14372,0.03152,0.7884399999999999,1998.0,0.9255115560067313,52.79147447071106,9.267352185082034,0.8658658658654325,6,0.19,0.82,0.028,0.019,0.21
24307192,2024-08-18,S.TOWER6VAN,126.31,0.0,10143.0,984.0,740.0,2874.0,2468.0,81.0,451.0,6794.0,1227.0,0.0,0.14372,0.03152,0.7884399999999999,3000.0,0.9999999999920829,53.78829862992804,10.307926829257818,0.8226666666663924,67,0.19,1.31,0.022,0.02,0.21
24307215,2024-08-18,S.TOWER6VAN,130.61,10.2,9090.0,945.0,706.0,2307.0,2609.0,108.0,504.0,6553.0,1092.0,0.0,0.14372,0.03152,0.7884399999999999,3221.0,0.9275619629221821,50.17226858548218,9.61904761903744,0.809996895373856,67,0.19,1.32,0.025,0.023,0.23
24307194,2024-08-18,2062BK1,128.93,0.0,9126.0,1101.0,716.0,3101.0,1782.0,258.0,0.0,6482.0,1087.0,0.0,0.14372,0.03152,0.7884399999999999,2040.0,0.999999999992244,50.27534320910358,8.28882833786713,0.8735294117642777,6,0.21,0.75,0.022,0.024,0.2
24307201,2024-08-18,S.TOWER6VAN,125.16,9.63,9066.0,1101.0,657.0,4374.0,2575.0,95.0,495.0,6520.0,1159.0,0.0,0.14372,0.03152,0.7884399999999999,3165.0,0.9285555308188401,52.09332054928017,8.234332425060641,0.8135860979460304,67,0.19,1.34,0.035,0.022,0.18
24307212,2024-08-18,IS2062E350BR,126.78,9.63,10224.0,1653.0,699.0,2442.0,2708.0,72.0,550.0,6434.0,1185.0,0.0,0.14372,0.03152,0.7884399999999999,3330.0,0.9294040026322895,50.7493295468469,6.185117967328382,0.813213213212969,59,0.18,1.37,0.022,0.019,0.21
24307210,2024-08-18,S.TOWER6VAN,114.07,16.5,9978.0,1077.0,704.0,3365.0,2689.0,92.0,322.0,1093.0,257.0,0.0,0.14372,0.03152,0.7884399999999999,3103.0,0.8736310025206891,9.581835714827896,9.264623955423152,0.8665807283271458,67,0.172,1.26,0.023,0.017,0.194
24307208,2024-08-18,S.TOWER6VAN,120.81,8.87,11964.0,1065.0,691.0,4370.0,2440.0,92.0,529.0,6517.0,1170.0,0.0,0.14372,0.03152,0.7884399999999999,3061.0,0.9316008636572208,53.94420991595113,11.23380281689086,0.7971251225087236,67,0.186,1.32,0.023,0.019,0.229
24307206,2024-08-18,S.TOWER6VAN,125.92,9.88,10668.0,1089.0,704.0,4048.0,2529.0,95.0,495.0,6559.0,1166.0,0.0,0.14372,0.03152,0.7884399999999999,3119.0,0.9272459499195342,52.0886276997134,9.79614325067971,0.8108368066685442,67,0.178,1.309,0.027,0.02,0.21
24307204,2024-08-18,S.TOWER6VAN,126.31,10.5,9063.0,1662.0,740.0,4724.0,2490.0,95.0,504.0,6554.0,1202.0,0.0,0.14372,0.03152,0.7884399999999999,3089.0,0.9232512243189588,51.88821154261825,5.453068592054481,0.8060861120100984,67,0.18,1.31,0.028,0.023,0.2
24307196,2024-08-18,2062BK1,126.84,9.88,8964.0,1101.0,694.0,3576.0,1770.0,254.0,0.0,6417.0,1137.0,0.0,0.14372,0.03152,0.7884399999999999,2024.0,0.9277355178399084,50.59129612069859,8.141689373289609,0.8745059288533229,6,0.2,0.79,0.026,0.028,0.23
24207224,2024-08-18,2062BK1,128.1,10.0,9012.0,1005.0,811.0,4094.0,1613.0,250.0,0.0,6661.0,1160.0,0.0,0.14372,0.03152,0.7884399999999999,1863.0,0.9275887038310819,51.99843871934428,8.967164179095555,0.8658078368218648,6,0.2,0.78,0.02,0.02,0.22
24207258,2024-08-19,2830C20MMNAK,122.71,9.65,8940.0,1407.0,858.0,2395.0,1688.0,260.0,0.0,6172.0,1050.0,179.0,0.16015625,0.03234375,0.8544375,1948.0,0.9270927772670967,50.2974492702282,6.353944562895271,0.8665297741268653,16,0.2,0.76,0.023,0.016,0.19
24207253,2024-08-19,2062BK1,131.58,10.21,8883.0,2394.0,828.0,2080.0,1711.0,273.0,0.0,6802.0,1160.0,0.0,0.16015625,0.03234375,0.8544375,1984.0,0.9279921009878835,51.694786441315586,3.7105263157879236,0.8623991935479525,6,0.22,0.78,0.028,0.019,0.18
24207263,2024-08-19,2830C20MMNAK,131.17,9.87,9456.0,297.0,869.0,2705.0,1674.0,253.0,0.0,6859.0,1179.0,0.0,0.16015625,0.03234375,0.8544375,1927.0,0.9300198525175126,52.29092017952055,31.83838383827664,0.8687078360140795,16,0.21,0.75,0.023,0.016,0.24
24207244,2024-08-19,SAILTOWER6VA,127.24,8.87,6453.0,1512.0,800.0,3653.0,2491.0,0.0,442.0,5005.0,1069.0,0.0,0.16015625,0.03234375,0.8544375,2933.0,0.9348321210716714,39.33511474348212,4.267857142854321,0.8493010569379988,68,0.18,1.31,0.021,0.013,0.21
24207241,2024-08-19,S.TOWER6VAN,132.1,8.04,9939.0,3225.0,806.0,4089.0,2447.0,81.0,489.0,6907.0,1147.0,0.0,0.16015625,0.03234375,0.8544375,3017.0,0.9426287997649307,52.28614685804477,3.0818604651153234,0.8110705999334401,67,0.17,1.302,0.02,0.018,0.21
24207265,2024-08-19,2062BK1,133.16,10.7,9762.0,1551.0,820.0,2657.0,1694.0,263.0,0.0,6722.0,1148.0,0.0,0.16015625,0.03234375,0.8544375,1957.0,0.9256221326225108,50.480624811876844,6.294003868467896,0.8656106285125879,6,0.21,0.79,0.033,0.023,0.23
24207234,2024-08-19,S.TOWER6VAN,130.5,0.0,10143.0,1905.0,800.0,3533.0,2373.0,71.0,486.0,6765.0,1125.0,0.0,0.16015625,0.03234375,0.8544375,2930.0,0.9999999999923372,51.83908045937289,5.324409448816103,0.8098976109212253,67,0.192,1.294,0.025,0.016,0.197
24207267,2024-08-19,SEQRFE550D,133.74,0.0,10029.0,1995.0,814.0,4241.0,1016.0,297.0,432.0,6588.0,1178.0,0.0,0.16015625,0.03234375,0.8544375,1745.0,0.9999999999925229,49.259757738528045,5.027067669170412,0.5822349570197236,73,0.22,0.83,0.03,0.02,0.25
24207269,2024-08-19,2062BK1,123.44,9.85,9018.0,1095.0,811.0,3801.0,1664.0,260.0,0.0,6571.0,1121.0,0.0,0.16015625,0.03234375,0.8544375,1924.0,0.9261009828124684,53.23233959775411,8.235616438348643,0.8648648648644154,6,0.2,0.79,0.022,0.017,0.21
24207272,2024-08-19,2830C20MMNC,127.0,10.08,10014.0,0.0,806.0,5496.0,1617.0,263.0,0.0,6512.0,1162.0,0.0,0.16015625,0.03234375,0.8544375,1880.0,0.9264662970460573,51.27559055077736,10014000000000.0,0.8601063829782659,17,0.194,0.769,0.028,0.023,0.208
24207276,2024-08-19,2062BK1,122.66,10.2,8943.0,1053.0,803.0,4410.0,1785.0,263.0,0.0,6500.0,1140.0,0.0,0.16015625,0.03234375,0.8544375,2048.0,0.9232274574670841,52.992010434917724,8.492877492869427,0.8715820312495745,6,0.18,0.75,0.02,0.018,0.21
24207278,2024-08-19,SEQRFE550D,130.8,0.0,9900.0,1140.0,814.0,5682.0,1664.0,260.0,0.0,6400.0,1227.0,0.0,0.16015625,0.03234375,0.8544375,1924.0,0.9999999999923548,48.92966360818861,8.684210526308172,0.8648648648644154,73,0.21,0.83,0.022,0.022,0.19
24207260,2024-08-19,SEQRFE550D,116.58,9.87,9360.0,0.0,852.0,2409.0,1654.0,250.0,0.0,3287.0,1116.0,0.0,0.16015625,0.03234375,0.8544375,1904.0,0.9219454329701704,28.195230742595683,9360000000000.0,0.8686974789911404,73,0.21,0.84,0.021,0.018,0.21
24207250,2024-08-19,SAILTOWER6VA,123.69,11.86,10410.0,0.0,811.0,4480.0,2417.0,0.0,432.0,5515.0,991.0,0.0,0.16015625,0.03234375,0.8544375,2849.0,0.9125046108379748,44.58727463784795,10410000000000.0,0.8483678483675506,68,0.19,1.34,0.02,0.013,0.23
24207238,2024-08-19,S.TOWER6VAN,135.4,8.88,10458.0,1350.0,811.0,3590.0,2329.0,81.0,486.0,6010.0,1013.0,796.0,0.16015625,0.03234375,0.8544375,2896.0,0.9384530080334181,44.38700147677705,7.7466666666609285,0.8042127071820427,67,0.17,1.28,0.022,0.017,0.193
24306820,2024-08-19,2830C20MMNC,121.36,0.0,15042.0,645.0,804.0,5553.0,1715.0,283.0,0.0,6187.0,1013.0,0.0,0.16015625,0.03234375,0.8544375,1998.0,0.99999999999176,50.980553724036085,23.320930232521984,0.8583583583579287,17,0.18,0.88,0.026,0.015,0.21
24307290,2024-08-19,S.TOWER6VAN,127.18,0.0,9918.0,1791.0,765.0,4174.0,2563.0,109.0,508.0,6308.0,985.0,299.0,0.16015625,0.03234375,0.8544375,3180.0,0.9999999999921371,49.59899355205536,5.537688442207964,0.8059748427670421,67,0.16,1.3,0.029,0.024,0.17
24307284,2024-08-19,S.TOWER6VAN,129.26,9.28,10008.0,1710.0,701.0,4863.0,2574.0,108.0,497.0,6879.0,1176.0,0.0,0.16015625,0.03234375,0.8544375,3179.0,0.9330157355209109,53.218319665378175,5.852631578943946,0.8096885813146242,67,0.18,1.289,0.033,0.026,0.219
24307281,2024-08-19,S.TOWER6VAN,127.8,10.0,10167.0,1464.0,668.0,5240.0,2612.0,156.0,505.0,6368.0,1625.0,0.0,0.16015625,0.03234375,0.8544375,3273.0,0.9274310594998009,49.827856024649236,6.944672131142798,0.7980446073935845,67,0.174,1.321,0.025,0.022,0.225
24307279,2024-08-19,2062BK1,127.4,9.55,10062.0,1503.0,702.0,5088.0,1848.0,306.0,0.0,6793.0,2169.0,0.0,0.16015625,0.03234375,0.8544375,2154.0,0.9302665206211737,53.3202511769755,6.694610778438659,0.8579387186625543,6,0.17,0.79,0.018,0.018,0.2
24307277,2024-08-19,S.TOWER6VAN,130.17,10.0,10191.0,1962.0,699.0,5207.0,2303.0,104.0,498.0,6901.0,1586.0,0.0,0.16015625,0.03234375,0.8544375,2905.0,0.9286580580657156,53.015287700291815,5.194189602443836,0.7927710843370765,67,0.163,1.281,0.027,0.018,0.193
24307275,2024-08-19,2830C20MMNC,128.43,9.28,10122.0,1494.0,700.0,4065.0,1782.0,304.0,0.0,6695.0,1970.0,0.0,0.16015625,0.03234375,0.8544375,2086.0,0.9326120107404502,52.12956474303411,6.7751004016018905,0.8542665388298877,17,0.192,0.765,0.026,0.02,0.201
24307273,2024-08-19,2062BK1,131.5,0.0,10077.0,1992.0,696.0,6058.0,1786.0,305.0,0.0,6203.0,1583.0,0.0,0.16015625,0.03234375,0.8544375,2091.0,0.9999999999923955,47.171102661238244,5.058734939756497,0.8541367766614758,6,0.2,0.78,0.018,0.021,0.22
24207280,2024-08-19,SEQRFE550D,130.6,10.0,10017.0,1017.0,819.0,3946.0,1630.0,250.0,0.0,6415.0,1189.0,445.0,0.16015625,0.03234375,0.8544375,1880.0,0.9288762446591119,49.11944869793937,9.849557522114209,0.8670212765952835,73,0.223,0.82,0.025,0.02,0.216
24307270,2024-08-19,SEQRFE550D,129.11,8.56,11550.0,1803.0,701.0,4257.0,1789.0,308.0,0.0,6498.0,1210.0,575.0,0.16015625,0.03234375,0.8544375,2097.0,0.9378223287503609,50.32917667066587,6.405990016635382,0.8531235097754635,73,0.21,0.89,0.026,0.02,0.24
24307254,2024-08-19,2062BK1,125.92,9.58,15333.0,2175.0,716.0,4016.0,1739.0,289.0,0.0,6311.0,1171.0,426.0,0.16015625,0.03234375,0.8544375,2028.0,0.9292988929820717,50.11912325246093,7.049655172410552,0.8574950690331078,6,0.17,0.76,0.025,0.017,0.19
24307251,2024-08-19,2062BK1,128.4,10.06,10506.0,978.0,701.0,3237.0,1751.0,277.0,0.0,6498.0,1190.0,0.0,0.16015625,0.03234375,0.8544375,2028.0,0.9273436371448264,50.60747663511988,10.742331288332574,0.8634122287964184,6,0.21,0.76,0.03,0.027,0.21
24307248,2024-08-19,2062BK1,127.73,11.86,10281.0,2259.0,796.0,3400.0,1801.0,291.0,0.0,6408.0,1149.0,0.0,0.16015625,0.03234375,0.8544375,2092.0,0.9150368937537429,50.168323807639794,4.551128818059074,0.8608986615674661,6,0.214,0.791,0.019,0.02,0.203
24307245,2024-08-19,2062BK1,126.52,8.87,10464.0,2118.0,801.0,4239.0,1792.0,285.0,0.0,6488.0,1272.0,0.0,0.16015625,0.03234375,0.8544375,2077.0,0.9344855602264978,51.280429971140684,4.940509915011832,0.8627828598936627,6,0.17,0.73,0.016,0.016,0.16
24307242,2024-08-19,2062BK1,127.3,11.8,10770.0,2157.0,804.0,5250.0,1793.0,288.0,0.0,6442.0,1184.0,0.0,0.16015625,0.03234375,0.8544375,2081.0,0.9151689431997473,50.60487038451999,4.993045897076962,0.8616049975968949,6,0.2,0.75,0.022,0.018,0.2
24307236,2024-08-19,2830C20MMNC,132.39,8.87,9867.0,2142.0,797.0,4485.0,1771.0,293.0,0.0,6809.0,1754.0,0.0,0.16015625,0.03234375,0.8544375,2064.0,0.9372079852687442,51.431376991831485,4.606442577028662,0.858042635658499,17,0.204,0.783,0.027,0.022,0.203
24306871,2024-08-19,2830C20MMNC,123.02,9.89,10068.0,1032.0,826.0,4201.0,1708.0,258.0,0.0,6144.0,1026.0,0.0,0.16015625,0.03234375,0.8544375,1966.0,0.9255887442560712,49.94309868273498,9.755813953478919,0.86876907426202,17,0.22,0.86,0.039,0.029,0.22
24307261,2024-08-19,2062BK1,127.34,10.08,7935.0,2004.0,693.0,3773.0,1789.0,305.0,0.0,6444.0,1192.0,518.0,0.16015625,0.03234375,0.8544375,2094.0,0.9266482316916995,50.60468038282861,3.9595808383213775,0.8543457497608146,6,0.19,0.74,0.016,0.015,0.2
24207282,2024-08-19,2062BK1,126.92,10.0,9786.0,789.0,699.0,4469.0,1674.0,263.0,0.0,6673.0,1242.0,0.0,0.16015625,0.03234375,0.8544375,1937.0,0.9269646508842612,52.57642609476381,12.403041825079336,0.8642230252964046,6,0.2,0.73,0.017,0.017,0.23
24207274,2024-08-19,SEQRFE550D,126.9,10.0,8997.0,1014.0,803.0,4972.0,1674.0,260.0,0.0,6499.0,1161.0,0.0,0.16015625,0.03234375,0.8544375,1934.0,0.9269539810012641,51.21355397910785,8.872781065080007,0.865563598758601,73,0.21,0.81,0.018,0.02,0.21
24107291,2024-08-19,2062BK1,125.3,9.28,11097.0,207.0,785.0,4799.0,1733.0,302.0,0.0,6603.0,1084.0,0.0,0.16015625,0.03234375,0.8544375,2035.0,0.9310447317511441,52.69752593732883,53.608695651914935,0.8515970515966331,6,0.21,0.82,0.033,0.022,0.21
24107294,2024-08-19,S.TOWER6VAN,130.49,9.87,9414.0,696.0,805.0,2014.0,2433.0,98.0,427.0,6473.0,1065.0,0.0,0.16015625,0.03234375,0.8544375,2958.0,0.929680820740028,49.60533374166905,13.525862068946084,0.8225152129814663,67,0.19,1.32,0.036,0.023,0.23
24107227,2024-08-19,S.TOWER6VAN,124.7,9.88,9771.0,2391.0,754.0,2401.0,2492.0,95.0,480.0,6067.0,992.0,312.0,0.16015625,0.03234375,0.8544375,3067.0,0.9265864169941552,48.65276663954568,4.086574654954376,0.8125203782194939,67,0.18,1.3,0.03,0.02,0.202
24107230,2024-08-19,S.TOWER6VAN,129.1,9.67,11250.0,2379.0,755.0,3828.0,2497.0,105.0,473.0,6157.0,1176.0,308.0,0.16015625,0.03234375,0.8544375,3075.0,0.9303163507895778,47.69171185090867,4.728877679695364,0.8120325203249392,67,0.2,1.31,0.028,0.023,0.218
24107235,2024-08-19,2830C20MMNC,137.97,0.0,9219.0,996.0,680.0,5148.0,1729.0,274.0,0.0,5313.0,910.0,0.0,0.16015625,0.03234375,0.8544375,2003.0,0.9999999999927521,38.50837138480461,9.25602409637625,0.8632051922112515,17,0.223,0.877,0.031,0.021,0.218
24107237,2024-08-19,2062BK1,129.78,0.0,10497.0,1476.0,770.0,4172.0,1731.0,284.0,0.0,6121.0,1264.0,0.0,0.16015625,0.03234375,0.8544375,2015.0,0.9999999999922947,47.16443211552501,7.111788617881361,0.8590570719598715,6,0.198,0.841,0.021,0.019,0.234
24107240,2024-08-19,2062BK1,127.78,16.5,9276.0,1599.0,770.0,3978.0,1736.0,281.0,0.0,6348.0,1085.0,0.0,0.16015625,0.03234375,0.8544375,2017.0,0.885639035203177,49.67913601463704,5.8011257035611,0.8606841844318985,6,0.18,0.75,0.019,0.018,0.2
24107246,2024-08-19,C20MMNATLT,127.43,11.86,9687.0,1296.0,790.0,3271.0,1736.0,281.0,0.0,6690.0,1114.0,0.0,0.16015625,0.03234375,0.8544375,2017.0,0.9148539019246547,52.49941144116378,7.474537037031269,0.8606841844318985,41,0.22,0.87,0.043,0.022,0.21
24107249,2024-08-19,SEQRFE550D,126.8,9.24,10644.0,2007.0,812.0,3889.0,1741.0,278.0,0.0,6752.0,1202.0,0.0,0.16015625,0.03234375,0.8544375,2019.0,0.932078800345986,53.24921135604693,5.303437967112455,0.8623080733031886,73,0.22,0.88,0.023,0.018,0.24
24107252,2024-08-19,2062BK1,136.29,6.02,10650.0,2340.0,697.0,4029.0,1734.0,265.0,0.0,6674.0,1166.0,0.0,0.16015625,0.03234375,0.8544375,1999.0,0.9576979832692172,48.969109985699845,4.551282051280106,0.8674337168579953,6,0.18,0.77,0.026,0.018,0.26
24107255,2024-08-19,2062BK1,128.67,9.88,11169.0,2610.0,702.0,3172.0,1730.0,257.0,0.0,6636.0,1197.0,0.0,0.16015625,0.03234375,0.8544375,1987.0,0.9286900036021026,51.57379342463999,4.279310344825947,0.8706592853543681,6,0.2,0.73,0.023,0.016,0.21
24107257,2024-08-19,SEQRFE550D,126.55,10.2,9972.0,2763.0,686.0,2897.0,1756.0,260.0,0.0,6430.0,1104.0,0.0,0.16015625,0.03234375,0.8544375,2016.0,0.9254113345453352,50.80995653851592,3.609120521171332,0.871031746031314,73,0.22,0.84,0.025,0.019,0.23
24107259,2024-08-19,SEQRFE550D,127.82,10.25,10986.0,2220.0,719.0,3700.0,1755.0,263.0,0.0,403.0,86.0,0.0,0.16015625,0.03234375,0.8544375,2018.0,0.9257622944815981,3.152871225135715,4.94864864864642,0.8696729435079932,73,0.21,0.92,0.025,0.016,0.2
24107262,2024-08-19,2062BK1,127.03,10.3,10416.0,2712.0,727.0,3137.0,1733.0,237.0,0.0,6352.0,1199.0,0.0,0.16015625,0.03234375,0.8544375,1970.0,0.9249981795607296,50.00393607769815,3.840707964600354,0.8796954314716346,6,0.18,0.8,0.027,0.019,0.21
24107264,2024-08-19,SEQRFE550D,125.83,9.45,10086.0,1650.0,739.0,2195.0,1736.0,240.0,0.0,6694.0,1194.0,0.0,0.16015625,0.03234375,0.8544375,1976.0,0.9301448846767435,53.19876023163634,6.112727272723568,0.8785425101210129,73,0.22,0.78,0.024,0.015,0.21
24107266,2024-08-19,2062BK1,129.56,0.0,9849.0,2238.0,682.0,4206.0,1732.0,244.0,0.0,6313.0,1508.0,0.0,0.16015625,0.03234375,0.8544375,1976.0,0.9999999999922816,48.72645878319909,4.400804289542269,0.8765182186230382,6,0.19,0.79,0.027,0.02,0.21
24107243,2024-08-19,SEQRFE550D,128.37,8.6,9972.0,1602.0,814.0,4200.0,1729.0,280.0,0.0,6687.0,1308.0,0.0,0.16015625,0.03234375,0.8544375,2009.0,0.9372125282840242,52.091610188890776,6.22471910111971,0.86062717769992,73,0.213,0.863,0.026,0.021,0.225
24107285,2024-08-19,2062BK1,133.64,0.0,9006.0,1962.0,682.0,2549.0,1736.0,301.0,0.0,6348.0,1211.0,0.0,0.16015625,0.03234375,0.8544375,2037.0,0.9999999999925173,47.50074827860296,4.590214067275948,0.8522336769755267,6,0.2,0.77,0.033,0.024,0.19
24107268,2024-08-19,2830C20MMNC,125.94,10.21,10035.0,2157.0,707.0,3543.0,1750.0,238.0,0.0,6687.0,1478.0,0.0,0.16015625,0.03234375,0.8544375,1988.0,0.9250091810435181,53.09671271992141,4.652294853961682,0.8802816901404023,17,0.221,0.725,0.029,0.021,0.184
24107288,2024-08-19,2062BK1,131.53,0.0,10002.0,996.0,754.0,3969.0,1735.0,301.0,0.0,6310.0,1063.0,0.0,0.16015625,0.03234375,0.8544375,2036.0,0.9999999999923973,47.97384627044801,10.042168674688712,0.8521611001960451,6,0.2,0.79,0.021,0.025,0.21
24307344,2024-08-20,2062BK1,122.15,10.0,9264.0,1548.0,906.0,3415.0,1760.0,261.0,0.0,6300.0,986.0,261.0,0.14392857142857143,0.04,0.79125,2021.0,0.9243284146732931,51.57593123166945,5.9844961240271415,0.8708560118748784,6,0.18,0.76,0.021,0.032,0.2
24307341,2024-08-20,EXPORTDSP14,124.18,10.11,9864.0,1614.0,707.0,3825.0,1759.0,261.0,0.0,6605.0,1098.0,268.0,0.14392857142857143,0.04,0.79125,2020.0,0.9247151686579439,53.18891931024972,6.111524163564987,0.8707920792074897,55,0.212,0.754,0.018,0.029,0.218
24307338,2024-08-20,2062BK1,137.0,10.0,10155.0,1965.0,685.0,4027.0,1762.0,262.0,0.0,6574.0,1164.0,0.0,0.14392857142857143,0.04,0.79125,2024.0,0.9319727891093064,47.98540145950376,5.16793893129508,0.8705533596833643,6,0.2,0.87,0.027,0.037,0.23
24307335,2024-08-20,2830C20MMNC,124.2,10.82,8886.0,1479.0,706.0,3553.0,1718.0,254.0,0.0,6440.0,1713.0,0.0,0.14392857142857143,0.04,0.79125,1972.0,0.9198637238859438,51.85185185143436,6.008113590259629,0.8711967545634527,17,0.18,0.79,0.019,0.028,0.23
24107297,2024-08-20,S.TOWER6VAN,129.82,10.0,10599.0,1239.0,679.0,3065.0,2429.0,104.0,422.0,380.0,1136.0,0.0,0.14392857142857143,0.04,0.79125,2955.0,0.9284794736022853,2.9271298721080954,8.554479418879295,0.8219966159049672,67,0.18,1.308,0.028,0.025,0.21
24307330,2024-08-20,1786500D,125.06,0.0,9987.0,1473.0,698.0,3139.0,1799.0,261.0,0.0,6654.0,1526.0,0.0,0.14392857142857143,0.04,0.79125,2060.0,0.9999999999920038,53.20646089834314,6.780040733192953,0.8733009708733624,2,0.19,0.74,0.016,0.025,0.22
24307307,2024-08-20,SEQRFE550D,122.61,9.87,9126.0,1944.0,800.0,591.0,1752.0,267.0,0.0,6384.0,984.0,230.0,0.14392857142857143,0.04,0.79125,2019.0,0.9254981883988113,52.06753119605197,4.69444444444203,0.8677563150069997,73,0.22,0.78,0.027,0.022,0.2
24307326,2024-08-20,1786500D,112.35,10.1,8931.0,1143.0,1000.0,2672.0,1604.0,258.0,0.0,452.0,708.0,0.0,0.14392857142857143,0.04,0.79125,1862.0,0.9175173540145568,4.023141967031392,7.813648293956419,0.8614393125666695,2,0.19,0.82,0.026,0.026,0.23
24307324,2024-08-20,2830C20MMNC,122.17,10.0,9660.0,1149.0,696.0,3617.0,1756.0,264.0,0.0,6511.0,1125.0,0.0,0.14392857142857143,0.04,0.79125,2020.0,0.9243398653179666,53.29458950598924,8.407310704953519,0.869306930692639,17,0.171,0.702,0.025,0.026,0.183
24307322,2024-08-20,2830C20MMNC,126.45,10.0,9258.0,1650.0,699.0,4205.0,1755.0,314.0,0.0,6528.0,1366.0,0.0,0.14392857142857143,0.04,0.79125,2069.0,0.9267130817081225,51.625148279544284,5.6109090909056905,0.8482358627352111,17,0.19,0.86,0.021,0.031,0.19
24307319,2024-08-20,1786500D,130.4,7.08,8418.0,1098.0,695.0,3579.0,1746.0,275.0,0.0,6842.0,1211.0,0.0,0.14392857142857143,0.04,0.79125,2021.0,0.9485016002258619,52.46932515297186,7.666666666659684,0.8639287481440554,2,0.2,0.73,0.027,0.031,0.225
24307315,2024-08-20,2062BK1,130.5,9.56,8148.0,1128.0,710.0,2686.0,1755.0,264.0,0.0,6509.0,1219.0,0.0,0.14392857142857143,0.04,0.79125,2019.0,0.9317435384768546,49.87739463563313,7.2234042553127455,0.869242199108039,6,0.2,0.79,0.024,0.028,0.2
24307313,2024-08-20,2062BK1,126.9,10.1,9387.0,1098.0,696.0,3234.0,1766.0,267.0,0.0,6670.0,1179.0,0.0,0.14392857142857143,0.04,0.79125,2033.0,0.9262773722560127,52.56107170959368,8.549180327861066,0.8686669945888497,6,0.18,0.722,0.025,0.025,0.2
24307310,2024-08-20,2062BK1,128.65,10.0,9447.0,1299.0,696.0,4510.0,1752.0,271.0,0.0,460.0,214.0,0.0,0.14392857142857143,0.04,0.79125,2023.0,0.9278759466215084,3.5755926933262683,7.272517321010568,0.866040533860175,6,0.19,0.74,0.021,0.028,0.2
24307328,2024-08-20,2830C20MMNC,126.44,10.0,10113.0,1662.0,704.0,3159.0,1762.0,261.0,0.0,6698.0,2104.0,0.0,0.14392857142857143,0.04,0.79125,2023.0,0.9267077103420793,52.973742486135926,6.084837545122693,0.8709836875922536,17,0.17,0.76,0.017,0.031,0.22
24307302,2024-08-20,1786500D,128.3,10.01,9468.0,999.0,704.0,229.0,1738.0,285.0,0.0,6539.0,1085.0,318.0,0.14392857142857143,0.04,0.79125,2023.0,0.927626346605975,50.966484800849834,9.47747747746799,0.8591201186352649,2,0.19,0.79,0.023,0.017,0.232
24307296,2024-08-20,2062BK1,131.49,10.21,9942.0,1767.0,804.0,1656.0,1752.0,272.0,0.0,6641.0,1045.0,300.0,0.14392857142857143,0.04,0.79125,2024.0,0.9279463655544958,50.5057418811278,5.626485568757427,0.8656126482209162,6,0.21,0.76,0.04,0.027,0.19
24307292,2024-08-20,S.TOWER6VAN,128.2,9.61,9894.0,1800.0,1047.0,899.0,2575.0,102.0,492.0,6777.0,2806.0,291.0,0.14392857142857143,0.04,0.79125,3169.0,0.9302663086791215,52.862714508168004,5.496666666663613,0.8125591669293744,67,0.192,1.332,0.027,0.022,0.2
24107300,2024-08-20,S.TOWER6VAN,129.46,10.0,10059.0,654.0,822.0,3474.0,2437.0,98.0,421.0,6006.0,2094.0,0.0,0.14392857142857143,0.04,0.79125,2956.0,0.9282948515636865,46.39270817205011,15.380733944930611,0.8244248985112231,67,0.167,1.27,0.035,0.023,0.214
24107303,2024-08-20,2062BK1,125.3,10.08,9681.0,1002.0,817.0,4016.0,1739.0,271.0,0.0,6611.0,1338.0,0.0,0.14392857142857143,0.04,0.79125,2010.0,0.9255429162289442,52.761372705085705,9.661676646696945,0.8651741293528034,6,0.22,0.81,0.025,0.019,0.2
24107306,2024-08-20,SEQRFE550D,134.55,11.54,9699.0,1353.0,684.0,4112.0,1729.0,267.0,0.0,6205.0,1100.0,0.0,0.14392857142857143,0.04,0.79125,1996.0,0.9210075980496886,46.11668524677728,7.168514412411553,0.8662324649294257,73,0.21,0.86,0.022,0.023,0.19
24107308,2024-08-20,S.TOWER6VAN,129.91,10.82,9030.0,1626.0,609.0,3819.0,2430.0,95.0,480.0,6037.0,1107.0,0.0,0.14392857142857143,0.04,0.79125,3005.0,0.9231151850996724,46.47063351515303,5.553505535051936,0.8086522462559705,67,0.17,1.27,0.026,0.025,0.2
24107311,2024-08-20,1786500D,131.64,0.0,12363.0,1377.0,790.0,4686.0,1692.0,254.0,0.0,1420.0,1850.0,0.0,0.14392857142857143,0.04,0.79125,1946.0,0.9999999999924036,10.786994834314898,8.978213507618753,0.8694758478926673,2,0.21,0.76,0.025,0.022,0.18
24307347,2024-08-20,2062BK1,124.44,10.83,9456.0,1455.0,704.0,4018.0,1769.0,261.0,0.0,6665.0,1337.0,0.0,0.14392857142857143,0.04,0.79125,2030.0,0.9199379019670294,53.559948569161364,6.498969072160482,0.8714285714281421,6,0.19,0.78,0.031,0.039,0.19
24107314,2024-08-20,1786500D,128.93,10.0,10152.0,0.0,694.0,2340.0,1691.0,256.0,0.0,6506.0,1153.0,0.0,0.14392857142857143,0.04,0.79125,1947.0,0.928021305686835,50.46149073101325,10152000000000.0,0.8685156651253886,2,0.19,0.75,0.025,0.031,0.199
24107317,2024-08-20,2062BK1,130.48,9.29,9600.0,0.0,599.0,2571.0,1692.0,254.0,0.0,6500.0,1134.0,0.0,0.14392857142857143,0.04,0.79125,1946.0,0.9335336624387671,49.81606376417984,9600000000000.0,0.8694758478926673,6,0.21,0.77,0.036,0.033,0.21
24107320,2024-08-20,2062BK1,129.46,9.2,13875.0,0.0,1736.0,3751.0,1737.0,268.0,0.0,6385.0,1149.0,0.0,0.14392857142857143,0.04,0.79125,2005.0,0.9336506562748188,49.320253359730266,13875000000000.0,0.8663341645880966,6,0.2,0.74,0.03,0.028,0.2
24107334,2024-08-20,1786500D,128.56,0.0,8388.0,0.0,822.0,3839.0,1699.0,298.0,224.0,6433.0,1182.0,0.0,0.14392857142857143,0.04,0.79125,2221.0,0.9999999999922217,50.038892345597084,8387999999999.999,0.7649707339033026,2,0.22,0.85,0.04,0.03,0.237
24107337,2024-08-20,1786500D,131.94,10.11,8976.0,1995.0,704.0,2746.0,1728.0,271.0,0.0,5904.0,1140.0,0.0,0.14392857142857143,0.04,0.79125,1999.0,0.928827877501381,44.74761255082047,4.499248120298497,0.8644322161076216,2,0.19,0.8,0.018,0.023,0.21
24107340,2024-08-20,1786500D,131.46,9.86,10605.0,1593.0,890.0,3418.0,1794.0,257.0,0.0,6656.0,1550.0,0.0,0.14392857142857143,0.04,0.79125,2051.0,0.9302292669053905,50.63137075878114,6.6572504708056135,0.874695270599281,2,0.19,0.76,0.02,0.028,0.202
24307299,2024-08-20,2062BK1,125.3,10.14,10116.0,1809.0,699.0,4006.0,1731.0,267.0,0.0,6114.0,968.0,321.0,0.14392857142857143,0.04,0.79125,1998.0,0.9251329001703698,48.79489225818998,5.592039800991934,0.8663663663659328,6,0.18,0.73,0.02,0.017,0.23
24307353,2024-08-20,2062BK1,127.3,9.28,10263.0,1791.0,701.0,3576.0,1762.0,275.0,0.0,6457.0,1021.0,264.0,0.14392857142857143,0.04,0.79125,2037.0,0.9320544735617804,50.72270227768482,5.7303182579532495,0.8649975454094919,6,0.18,0.79,0.039,0.037,0.2
24307287,2024-08-20,S.TOWER6VAN,128.8,9.28,10176.0,1983.0,699.0,5555.0,2576.0,109.0,501.0,6892.0,1186.0,0.0,0.14392857142857143,0.04,0.79125,3186.0,0.9327925840025146,53.50931676977089,5.131618759452783,0.8085373509099785,67,0.181,1.292,0.034,0.028,0.217
24307332,2024-08-20,2830C20MMNC,124.07,9.2,9648.0,1476.0,702.0,3111.0,1725.0,258.0,0.0,6546.0,1229.0,0.0,0.14392857142857143,0.04,0.79125,1983.0,0.9309672094174912,52.76053840531345,6.53658536584923,0.8698940998482754,17,0.19,0.74,0.02,0.025,0.21
24207352,2024-08-20,2062BK1,125.14,10.39,9459.0,1098.0,811.0,2308.0,1698.0,270.0,0.0,6517.0,1227.0,0.0,0.14392857142857143,0.04,0.79125,1968.0,0.9233380063386458,52.07767300581686,8.61475409835281,0.862804878048342,6,0.17,0.79,0.028,0.033,0.21
24207349,2024-08-20,EXPORTDSP14,127.77,10.1,9153.0,0.0,699.0,2603.0,1677.0,277.0,0.0,6295.0,2120.0,262.0,0.14392857142857143,0.04,0.79125,1954.0,0.9267425835865182,49.26821632582556,9153000000000.0,0.8582395086996631,55,0.19,0.78,0.025,0.034,0.24
24207346,2024-08-20,2062BK1,128.68,9.8,7446.0,996.0,707.0,1855.0,1698.0,267.0,0.0,5259.0,1035.0,0.0,0.14392857142857143,0.04,0.79125,1965.0,0.9292316579944452,40.86882188342502,7.475903614450326,0.8641221374041405,6,0.21,0.77,0.024,0.031,0.2
24207339,2024-08-20,2062BK1,127.62,9.45,11106.0,1269.0,803.0,2836.0,1694.0,152.0,0.0,6801.0,1524.0,0.0,0.14392857142857143,0.04,0.79125,1846.0,0.9310571240903842,53.291020215849464,8.751773049638494,0.9176598049832515,6,0.22,0.74,0.016,0.023,0.21
24207336,2024-08-20,2062BK1,128.78,10.0,9849.0,1164.0,811.0,2861.0,1765.0,267.0,0.0,6596.0,1356.0,0.0,0.14392857142857143,0.04,0.79125,2032.0,0.9279435077033583,51.21913340541063,8.461340206178297,0.868602362204297,6,0.21,0.75,0.025,0.03,0.19
24207333,2024-08-20,2062BK1,124.63,9.38,9774.0,1008.0,803.0,2657.0,1124.0,267.0,334.0,6163.0,1176.0,0.0,0.14392857142857143,0.04,0.79125,1725.0,0.9300052234838445,49.45037310399221,9.696428571418952,0.651594202898173,6,0.21,0.73,0.02,0.028,0.23
24207331,2024-08-20,2830C20MMNC,124.45,0.0,10221.0,939.0,800.0,2271.0,1704.0,253.0,0.0,5913.0,1141.0,0.0,0.14392857142857143,0.04,0.79125,1957.0,0.9999999999919646,47.5130574524105,10.884984025547514,0.8707204905463103,17,0.212,0.749,0.018,0.03,0.251
24207329,2024-08-20,1786500D,131.36,0.0,11475.0,1146.0,803.0,2989.0,1664.0,287.0,0.0,6497.0,1584.0,0.0,0.14392857142857143,0.04,0.79125,1951.0,0.9999999999923874,49.45950060863688,10.013089005226865,0.8528959507940272,2,0.18,0.76,0.021,0.027,0.225
24207325,2024-08-20,2062BK1,122.2,10.0,9591.0,2772.0,704.0,2928.0,1762.0,297.0,0.0,5902.0,1165.0,407.0,0.14392857142857143,0.04,0.79125,2059.0,0.9243570347887721,48.297872340030295,3.459956709955462,0.8557552209806432,6,0.21,0.76,0.018,0.025,0.23
24207323,2024-08-20,2830C20MMNC,120.2,9.5,9609.0,2316.0,699.0,2479.0,1647.0,277.0,0.0,6262.0,1291.0,0.0,0.14392857142857143,0.04,0.79125,1924.0,0.9267540477954762,52.09650582319387,4.148963730568156,0.8560291060286611,17,0.203,0.76,0.025,0.025,0.166
24207321,2024-08-20,1786500D,129.56,0.0,10635.0,2004.0,707.0,3738.0,1708.0,287.0,0.0,6259.0,1506.0,0.0,0.14392857142857143,0.04,0.79125,1995.0,0.9999999999922816,48.30966347600873,5.306886227542262,0.8561403508767639,2,0.21,0.73,0.021,0.021,0.21
24207318,2024-08-20,2062BK1,122.54,9.81,9354.0,1893.0,704.0,1871.0,1711.0,300.0,0.0,6087.0,1354.0,289.0,0.14392857142857143,0.04,0.79125,2011.0,0.9258783528452901,49.6735759747864,4.941362916003729,0.8508204873193184,6,0.2,0.75,0.02,0.027,0.19
24207316,2024-08-20,2830C20MMNC,122.5,9.23,9249.0,1329.0,701.0,2863.0,1718.0,287.0,0.0,6240.0,1344.0,322.0,0.14392857142857143,0.04,0.79125,2005.0,0.92993243755462,50.93877550978825,6.959367945818691,0.8568578553611687,17,0.196,0.745,0.023,0.025,0.2
24207312,2024-08-20,2062BK1,128.51,9.73,8988.0,996.0,726.0,2704.0,1704.0,280.0,0.0,6390.0,1242.0,0.0,0.14392857142857143,0.04,0.79125,1984.0,0.9296151620303126,49.72375690569043,9.024096385533108,0.8588709677415026,6,0.188,0.74,0.019,0.027,0.21
24207309,2024-08-20,2062BK1,118.56,0.0,11400.0,1635.0,575.0,2086.0,1708.0,304.0,0.0,6546.0,1781.0,557.0,0.14392857142857143,0.04,0.79125,2012.0,0.9999999999915654,55.21255060682175,6.972477064215919,0.848906560635761,6,0.22,0.86,0.019,0.016,0.22
24207327,2024-08-20,2062BK1,124.56,0.0,9729.0,2589.0,698.0,2900.0,1708.0,277.0,0.0,6422.0,1272.0,254.0,0.14392857142857143,0.04,0.79125,1985.0,0.9999999999919718,51.55748233741524,3.7578215527216074,0.8604534005033448,6,0.18,0.7,0.02,0.022,0.19
24207304,2024-08-20,2062BK1,127.08,12.27,9669.0,897.0,599.0,3119.0,1704.0,253.0,0.0,6372.0,1057.0,0.0,0.14392857142857143,0.04,0.79125,1957.0,0.9119483315327453,50.141643059095514,10.779264214034805,0.8707204905463103,6,0.2,0.8,0.025,0.025,0.21
24107373,2024-08-21,2830C20MMNC,124.6,9.5,9120.0,1962.0,699.0,3986.0,1733.0,251.0,0.0,6203.0,1078.0,0.0,0.144,0.036,0.8726071428571428,1984.0,0.929157345257799,49.78330658065985,4.648318042811087,0.8734879032253662,17,0.201,0.785,0.03,0.03,0.206
24207403,2024-08-21,2062BK1,126.85,9.94,10869.0,0.0,795.0,4751.0,1708.0,256.0,0.0,6166.0,1348.0,0.0,0.144,0.036,0.8726071428571428,1964.0,0.927333869428121,48.60859282578945,10869000000000.0,0.8696537678203311,6,0.2,0.75,0.023,0.025,0.2
24207406,2024-08-21,2062BK1,124.73,10.15,10164.0,0.0,809.0,5127.0,1738.0,277.0,0.0,5740.0,997.0,0.0,0.144,0.036,0.8726071428571428,2015.0,0.9247479240738083,46.01940190775259,10164000000000.0,0.862531017369299,6,0.19,0.74,0.021,0.026,0.19
24207409,2024-08-21,1786500D,123.97,0.0,10047.0,0.0,808.0,4614.0,1698.0,290.0,0.0,6299.0,1351.0,306.0,0.144,0.036,0.8726071428571428,1988.0,0.9999999999919335,50.810680002816724,10047000000000.0,0.854124748490516,2,0.2,0.77,0.021,0.024,0.191
24107402,2024-08-21,2830C20MMNC,128.9,10.11,11166.0,972.0,692.0,4787.0,1790.0,257.0,0.0,6491.0,1183.0,0.0,0.144,0.036,0.8726071428571428,2047.0,0.9272714193156806,50.35686578704146,11.487654320975835,0.8744504152413901,17,0.205,0.776,0.03,0.027,0.181
24107399,2024-08-21,2830C20MMNC,124.37,9.88,8880.0,339.0,694.0,2368.0,1743.0,253.0,0.0,6196.0,1119.0,0.0,0.144,0.036,0.8726071428571428,1996.0,0.9264059590247569,49.81908820415036,26.194690265409456,0.8732464929855345,17,0.191,0.751,0.035,0.028,0.197
24107396,2024-08-21,2830C20MMNC,122.4,10.0,10989.0,2358.0,709.0,2432.0,1831.0,304.0,0.0,6711.0,1229.0,0.0,0.144,0.036,0.8726071428571428,2135.0,0.9244712990866732,54.82843137210107,4.660305343509474,0.857611241217397,17,0.196,0.766,0.02,0.021,0.223
24107393,2024-08-21,2062BK1,123.72,10.0,10374.0,2271.0,827.0,4363.0,1794.0,294.0,0.0,6464.0,1537.0,0.0,0.144,0.036,0.8726071428571428,2088.0,0.9252168710669667,52.24700937558804,4.568031704093101,0.859195402298439,6,0.2,0.77,0.02,0.025,0.23
24107390,2024-08-21,2062BK1,129.45,0.0,10707.0,1629.0,727.0,4881.0,1797.0,301.0,0.0,6408.0,1140.0,0.0,0.144,0.036,0.8726071428571428,2098.0,0.9999999999922751,49.501738122444955,6.57274401472893,0.8565300285982571,6,0.2,0.71,0.02,0.025,0.19
24307419,2024-08-21,SEQRFE550D,128.77,10.0,10407.0,1281.0,704.0,4640.0,1769.0,277.0,193.0,6296.0,1145.0,0.0,0.144,0.036,0.8726071428571428,2239.0,0.9279383151911226,48.89337578590593,8.124121779853143,0.79008485931184,73,0.21,0.9,0.029,0.035,0.22
24307413,2024-08-21,2062BK1,124.23,10.08,10743.0,663.0,690.0,4262.0,1730.0,285.0,0.0,6561.0,1247.0,0.0,0.144,0.036,0.8726071428571428,2015.0,0.9249497431246747,52.813330113074024,16.203619909477823,0.8585607940442389,6,0.18,0.73,0.023,0.028,0.21
24107388,2024-08-21,2062BK1,131.62,10.5,10629.0,243.0,599.0,4930.0,1787.0,264.0,0.0,4236.0,801.0,0.0,0.144,0.036,0.8726071428571428,2051.0,0.9261187728614825,32.18355872943182,43.74074074056074,0.8712823013160063,6,0.19,0.79,0.037,0.031,0.22
24107385,2024-08-21,2830C20MMNC,128.9,10.15,10443.0,1458.0,742.0,5673.0,1739.0,267.0,0.0,6499.0,1328.0,0.0,0.144,0.036,0.8726071428571428,2006.0,0.9270046745708235,50.418929402246555,7.162551440324306,0.8668993020932867,17,0.23,0.838,0.024,0.028,0.2
24107382,2024-08-21,SEQRFE550D,128.2,10.0,9960.0,975.0,724.0,5056.0,1743.0,264.0,0.0,6202.0,1428.0,0.0,0.144,0.036,0.8726071428571428,2007.0,0.9276410998485699,48.3775351010267,10.215384615374138,0.8684603886393282,73,0.22,0.88,0.029,0.029,0.24
24107379,2024-08-21,SEQRFE550D,130.2,11.56,9960.0,987.0,674.0,4968.0,1736.0,267.0,0.0,6404.0,1158.0,0.0,0.144,0.036,0.8726071428571428,2003.0,0.9184537245984873,49.185867895167554,10.091185410324123,0.866699950074455,73,0.22,0.86,0.03,0.03,0.25
24107377,2024-08-21,2062BK1,124.2,9.8,10041.0,987.0,701.0,4955.0,1731.0,250.0,0.0,6400.0,1120.0,0.0,0.144,0.036,0.8726071428571428,1981.0,0.9268656716348742,51.529790659810544,10.17325227962495,0.873801110549786,6,0.19,0.74,0.019,0.027,0.19
24107375,2024-08-21,SEQRFE550D,129.16,10.0,10101.0,984.0,692.0,4979.0,1737.0,251.0,0.0,6363.0,1120.0,0.0,0.144,0.036,0.8726071428571428,1988.0,0.9281402701859146,49.26447816623364,10.265243902428592,0.8737424547279308,73,0.21,0.84,0.025,0.032,0.23
24307401,2024-08-21,2062BK1,125.45,9.89,14403.0,1572.0,701.0,5535.0,1762.0,285.0,0.0,6800.0,1267.0,0.0,0.144,0.036,0.8726071428571428,2047.0,0.9269247820235931,54.204862494585846,9.162213740452186,0.8607718612599605,6,0.2,0.72,0.022,0.025,0.19
24207414,2024-08-21,SEQRFE550D,129.27,9.25,9018.0,0.0,814.0,3442.0,1704.0,253.0,0.0,6306.0,1179.0,0.0,0.144,0.036,0.8726071428571428,1957.0,0.9332226393233236,48.781619865020645,9018000000000.0,0.8707204905463103,73,0.22,0.81,0.015,0.027,0.22
24207412,2024-08-21,SEQRFE550D,121.97,9.89,9186.0,0.0,797.0,4154.0,1688.0,273.0,243.0,5923.0,1026.0,0.0,0.144,0.036,0.8726071428571428,2204.0,0.9249962080924845,48.56112158687742,9186000000000.0,0.7658802177854964,73,0.21,0.83,0.022,0.027,0.22
24207410,2024-08-21,2830C20MMNC,123.89,10.21,10275.0,0.0,808.0,5396.0,1752.0,267.0,0.0,6311.0,1107.0,304.0,0.144,0.036,0.8726071428571428,2019.0,0.9238627889565708,50.94035031034837,10275000000000.0,0.8677563150069997,17,0.22,0.77,0.017,0.023,0.21
