Repository: SiddharthKumar268/FerroMind

# FerroMind
*Ferro-Alloy Optimisation using Machine Learning*
**SAIL Durgapur Steel Plant | Steel Melting Shop**
Intern: Siddharth Kumar | FY 2023-24 to FY 2025-26

---

## Quick Start

```bash

# 2. Place raw Excel files in data/raw/

## Dataset

| | |
|---|---|
| Total heats after cleaning | 47,421 |
| Training set | 37,936 heats (Apr 2023 – Jun 2025) |
| Test set | 9,485 heats (Jun 2025 – Dec 2025) |
| Input features | 21 (16 raw + 5 engineered) |
| Target variables | Mn, Si, C, S, P |
| BOF grades | 76 distinct grades |
| Split method | Chronological 80/20 — no shuffle, no leakage |

---

File: data/processed/sms_train.csv (part 159 of 253)
Heat_Number,Date,BOF Grade Code,Hot Metal Addn. Weight,Scrap Addn. Weight,Lime Into Converter,Dolomite Into Converter,Lime Into Ladle,Iron Ore Into Converter,SIMN Into Ladle,FESI Into Ladle,FEMN Into Ladle,Measered O2 Mainblow II,Duration of Mainblow I/II,Measered O2 2nd Blow,HM_P,HM_S,HM_Si,Total_FA_Ladle,HM_Ratio,O2_per_ton_HM,Lime_Dolo_Ratio,SiMn_FA_Fraction,Grade_Encoded,C,Mn,P,S,Si
24107343,2024-08-21,EXPORTDSP14,126.54,9.5,10200.0,1893.0,905.0,4553.0,1793.0,257.0,0.0,6205.0,1389.0,0.0,0.144,0.036,0.8726071428571428,2050.0,0.9301675977585256,49.035877982858885,5.388272583198422,0.8746341463410368,55,0.204,0.786,0.032,0.035,0.218
24207400,2024-08-21,SAILTWR6NB,128.99,10.12,10449.0,0.0,759.0,4753.0,2437.0,121.0,486.0,6700.0,1525.0,0.0,0.144,0.036,0.8726071428571428,3044.0,0.9272518151036788,51.942011008202634,10449000000000.0,0.8005913272007883,69,0.17,1.29,0.024,0.026,0.2
24107345,2024-08-21,EXPORTDSP14,126.76,10.11,9483.0,1503.0,699.0,4793.0,1792.0,253.0,0.0,6324.0,1407.0,0.0,0.144,0.036,0.8726071428571428,2045.0,0.9261342880037545,49.8895550642956,6.3093812375207525,0.8762836185814786,55,0.179,0.78,0.024,0.035,0.23
24107348,2024-08-21,2062BK1,123.57,10.0,9132.0,2538.0,805.0,2882.0,1733.0,274.0,0.0,6503.0,1078.0,0.0,0.144,0.036,0.8726071428571428,2007.0,0.9251328891148827,52.62604191913388,3.5981087470434994,0.8634778276029579,6,0.17,0.73,0.024,0.032,0.2
24107351,2024-08-21,2062BK1,121.48,10.25,9177.0,2589.0,3411.0,2323.0,1733.0,278.0,0.0,6418.0,1070.0,0.0,0.144,0.036,0.8726071428571428,2011.0,0.9221893266460017,52.83174185007547,3.544611819233857,0.8617603182491985,6,0.2,0.79,0.027,0.03,0.2
24107365,2024-08-21,SEQRFE550D,127.52,10.11,9591.0,3009.0,813.0,2536.0,1815.0,285.0,0.0,6335.0,1056.0,0.0,0.144,0.036,0.8726071428571428,2100.0,0.9265421782974168,49.67848180638583,3.1874376869381233,0.8642857142853028,73,0.22,0.86,0.032,0.027,0.2
24107368,2024-08-21,SEQRFE550D,122.86,10.0,10002.0,0.0,702.0,3956.0,1702.0,250.0,0.0,6395.0,1098.0,0.0,0.144,0.036,0.8726071428571428,1952.0,0.9247328014381699,52.05111508992307,10002000000000.0,0.87192622950775,73,0.22,0.84,0.025,0.033,0.22
24107370,2024-08-21,2062BK1,134.37,9.88,8574.0,1482.0,709.0,3478.0,1729.0,248.0,0.0,6503.0,1138.0,0.0,0.144,0.036,0.8726071428571428,1977.0,0.9315077989536812,48.39621939384985,5.785425101210671,0.8745574102170589,6,0.18,0.77,0.04,0.037,0.2
24307408,2024-08-21,2062BK1,127.01,10.11,10593.0,2352.0,705.0,4191.0,1757.0,300.0,0.0,6518.0,1597.0,0.0,0.144,0.036,0.8726071428571428,2057.0,0.9262689614868271,51.31879379536006,4.50382653061033,0.854156538648102,6,0.22,0.74,0.03,0.028,0.2
24207397,2024-08-21,SAILTWR6NB,125.32,10.0,10434.0,0.0,910.0,3065.0,2484.0,115.0,486.0,6507.0,1109.0,0.0,0.144,0.036,0.8726071428571428,3085.0,0.9261010936969695,51.9230769226626,10434000000000.0,0.8051863857371783,69,0.18,1.33,0.024,0.02,0.26
24307380,2024-08-21,2830C20MMNC,125.12,0.0,9924.0,1104.0,720.0,4050.0,1769.0,258.0,0.0,899.0,1561.0,0.0,0.144,0.036,0.8726071428571428,2027.0,0.9999999999920076,7.185102301732855,8.989130434774466,0.872718302910275,17,0.185,0.74,0.02,0.026,0.214
24207384,2024-08-21,2830C20MMNC,131.78,10.0,9609.0,0.0,613.0,3460.0,1691.0,240.0,0.0,6756.0,1190.0,0.0,0.144,0.036,0.8726071428571428,1931.0,0.9294681901472037,51.26726362079779,9609000000000.0,0.8757120662864445,17,0.17,0.73,0.02,0.028,0.23
24307374,2024-08-21,2062BK1,126.63,11.56,10704.0,1110.0,704.0,4017.0,1717.0,257.0,0.0,6483.0,1186.0,0.0,0.144,0.036,0.8726071428571428,1974.0,0.916347058391227,51.19639895718869,9.643243243234556,0.8698074974666313,6,0.203,0.758,0.026,0.02,0.183
24307372,2024-08-21,SEQRFE550D,127.53,10.0,10425.0,1632.0,699.0,4202.0,1739.0,261.0,0.0,915.0,211.0,0.0,0.144,0.036,0.8726071428571428,2000.0,0.9272885915732765,7.174782404083943,6.387867647054909,0.8694999999995653,73,0.21,0.87,0.027,0.035,0.23
24307371,2024-08-21,2062BK1,129.92,10.83,9975.0,1092.0,707.0,3282.0,1763.0,265.0,0.0,6477.0,1158.0,0.0,0.144,0.036,0.8726071428571428,2028.0,0.9230550621604046,49.85375615725175,9.13461538460702,0.8693293885597291,6,0.2,0.76,0.029,0.032,0.19
24307367,2024-08-21,2062BK1,134.08,9.55,10338.0,1656.0,696.0,3699.0,1745.0,261.0,0.0,6617.0,1216.0,0.0,0.144,0.036,0.8726071428571428,2006.0,0.9335097124491157,49.35113365118324,6.242753623184636,0.8698903290125275,6,0.2,0.74,0.019,0.026,0.18
24307364,2024-08-21,2062BK1,132.97,9.86,10986.0,1806.0,771.0,3541.0,1740.0,275.0,0.0,6920.0,1248.0,0.0,0.144,0.036,0.8726071428571428,2015.0,0.9309668837013867,52.041813942603284,6.083056478401947,0.863523573200564,6,0.18,0.77,0.025,0.039,0.17
24307361,2024-08-21,2062BK1,126.21,9.38,10017.0,1800.0,779.0,3825.0,1752.0,274.0,0.0,6447.0,1062.0,0.0,0.144,0.036,0.8726071428571428,2026.0,0.9308208569884887,51.08153078162522,5.564999999996909,0.8647581441259306,6,0.2,0.79,0.02,0.033,0.21
24307359,2024-08-21,2062BK1,129.11,9.29,9453.0,1797.0,751.0,3568.0,1778.0,271.0,0.0,6473.0,997.0,286.0,0.144,0.036,0.8726071428571428,2049.0,0.9328757225366123,50.13554333475226,5.260434056758341,0.8677403611513579,6,0.17,0.83,0.025,0.033,0.2
24307357,2024-08-21,2062BK1,132.38,9.4,11109.0,1803.0,729.0,3813.0,1782.0,278.0,0.0,6336.0,975.0,0.0,0.144,0.036,0.8726071428571428,2060.0,0.9337000987379482,47.86221483571641,6.161397670545668,0.8650485436889005,6,0.21,0.8,0.023,0.035,0.22
24307355,2024-08-21,2062BK1,126.79,9.61,9963.0,1797.0,577.0,3567.0,1745.0,275.0,0.0,6484.0,1274.0,261.0,0.144,0.036,0.8726071428571428,2020.0,0.9295454545386398,51.139679785068694,5.544240400664695,0.8638613861381862,6,0.2,0.74,0.028,0.036,0.2
24307386,2024-08-21,SEQRFE550D,125.35,10.0,11193.0,1101.0,707.0,5054.0,1759.0,267.0,0.0,6668.0,1179.0,0.0,0.144,0.036,0.8726071428571428,2026.0,0.9261174732107417,53.195053848797805,10.166212534050713,0.8682132280351095,73,0.21,0.8,0.025,0.026,0.23
24307350,2024-08-21,2062BK1,129.81,10.83,9696.0,1737.0,690.0,3982.0,1743.0,264.0,0.0,6234.0,1283.0,271.0,0.144,0.036,0.8726071428571428,2007.0,0.9229948805395123,48.024035127894436,5.582037996542555,0.8684603886393282,6,0.2,0.8,0.029,0.032,0.2
24307389,2024-08-21,2830C20MMNC,134.95,0.0,10719.0,1107.0,798.0,5772.0,1762.0,272.0,0.0,6796.0,1751.0,0.0,0.144,0.036,0.8726071428571428,2034.0,0.9999999999925899,50.35939236717037,9.682926829259547,0.8662733529985909,17,0.2,0.76,0.037,0.035,0.22
24207395,2024-08-21,2830C20MMNC,115.89,0.0,10329.0,0.0,710.0,4236.0,1674.0,256.0,0.0,342.0,994.0,0.0,0.144,0.036,0.8726071428571428,1930.0,0.9999999999913711,2.9510742945642328,10329000000000.0,0.8673575129529185,17,0.18,0.776,0.019,0.026,0.224
24307394,2024-08-21,SAILTWR6NB,119.3,10.0,13431.0,1515.0,754.0,3986.0,2437.0,81.0,403.0,6607.0,1552.0,0.0,0.144,0.036,0.8726071428571428,2921.0,0.9226604794978912,55.381391449661514,8.865346534647614,0.834303320780269,69,0.19,1.25,0.022,0.025,0.18
24307398,2024-08-21,2062BK1,123.32,10.0,8028.0,1482.0,754.0,4435.0,1755.0,275.0,0.0,6654.0,3.0,0.0,0.144,0.036,0.8726071428571428,2030.0,0.9249924992429869,53.95718456005549,5.417004048579341,0.8645320197040076,6,0.19,0.85,0.028,0.026,0.19
24307391,2024-08-21,SEQRFE550D,126.18,16.5,11196.0,2217.0,804.0,4558.0,1766.0,278.0,0.0,6126.0,1249.0,962.0,0.144,0.036,0.8726071428571428,2044.0,0.8843566021805134,48.549690917351796,5.050067658996369,0.8639921722109276,73,0.22,0.84,0.021,0.027,0.24
24207366,2024-08-21,2062BK1,126.99,10.0,9459.0,2004.0,798.0,3628.0,1728.0,280.0,0.0,6082.0,1125.0,268.0,0.144,0.036,0.8726071428571428,2008.0,0.9270019709400175,47.89353492363262,4.720059880237166,0.8605577689238743,6,0.2,0.75,0.025,0.029,0.2
24207381,2024-08-21,2062BK1,130.2,10.1,10089.0,3360.0,602.0,1940.0,1694.0,273.0,0.0,6659.0,1310.0,0.0,0.144,0.036,0.8726071428571428,1967.0,0.9280114041273841,51.144393240774626,3.0026785714276776,0.8612099644123735,6,0.21,0.76,0.017,0.021,0.22
24207378,2024-08-21,2062BK1,129.6,10.0,11916.0,1050.0,712.0,3422.0,1718.0,267.0,0.0,6655.0,1615.0,425.0,0.144,0.036,0.8726071428571428,1985.0,0.9283667621710003,51.35030864157909,11.348571428560621,0.8654911838786572,6,0.2,0.74,0.022,0.023,0.21
24207369,2024-08-21,2830C20MMNC,124.44,10.11,11037.0,1710.0,699.0,4112.0,1704.0,267.0,0.0,6384.0,1589.0,0.0,0.144,0.036,0.8726071428571428,1971.0,0.9248606465929032,51.30183220788089,6.454385964908506,0.8645357686449191,17,0.201,0.775,0.018,0.025,0.19
24207342,2024-08-21,2062BK1,129.72,10.11,10962.0,750.0,968.0,2799.0,1701.0,260.0,0.0,5981.0,1596.0,0.0,0.144,0.036,0.8726071428571428,1961.0,0.927697918894889,46.10699969128811,14.615999999980513,0.8674145843952742,6,0.202,0.742,0.017,0.03,0.193
24307383,2024-08-21,2062BK1,130.2,10.11,10167.0,1452.0,688.0,4675.0,1762.0,262.0,0.0,6625.0,1222.0,0.0,0.144,0.036,0.8726071428571428,2024.0,0.9279452640515434,50.88325652802702,7.002066115697657,0.8705533596833643,6,0.22,0.75,0.029,0.03,0.2
24207360,2024-08-21,EXPORTDSP14,119.2,10.21,9048.0,2871.0,817.0,2232.0,1721.0,270.0,0.0,6417.0,1087.0,0.0,0.144,0.036,0.8726071428571428,1991.0,0.9211034695856496,53.833892616998035,3.151515151514054,0.8643897538920822,55,0.21,0.75,0.032,0.02,0.25
24207363,2024-08-21,2062BK1,116.84,7.22,9858.0,2040.0,809.0,3651.0,1745.0,273.0,0.0,6196.0,992.0,264.0,0.144,0.036,0.8726071428571428,2018.0,0.9418023536922311,53.02978431998434,4.8323529411741015,0.8647175421204834,6,0.19,0.78,0.019,0.023,0.18
24207356,2024-08-21,1786500D,125.3,9.89,9552.0,615.0,882.0,4119.0,1698.0,270.0,0.0,6691.0,1075.0,0.0,0.144,0.036,0.8726071428571428,1968.0,0.9268437014503526,53.39984038265443,15.531707317047916,0.862804878048342,2,0.2,0.76,0.016,0.025,0.174
24207354,2024-08-21,EXPORTDSP14,125.54,10.43,9309.0,1050.0,822.0,3839.0,1694.0,270.0,0.0,6354.0,1097.0,0.0,0.144,0.036,0.8726071428571428,1964.0,0.9232919026187889,50.613350326185966,8.865714285705842,0.8625254582480334,55,0.202,0.762,0.022,0.028,0.22
24207358,2024-08-21,EXPORTDSP14,124.58,10.08,8991.0,2817.0,820.0,2920.0,1671.0,263.0,0.0,6407.0,1109.0,0.0,0.144,0.036,0.8726071428571428,1934.0,0.9251448091420976,51.42880077017636,3.1916932907336912,0.864012409513514,55,0.22,0.76,0.023,0.033,0.22
24307430,2024-08-22,2062BK1,123.89,0.0,10746.0,978.0,807.0,3048.0,1755.0,285.0,0.0,6132.0,1887.0,0.0,0.1404137931034483,0.04010344827586207,0.7973793103448276,2040.0,0.9999999999919283,49.49552021915009,10.987730061338459,0.8602941176466371,6,0.19,0.78,0.023,0.026,0.2
24307459,2024-08-22,2830C20MMNC,129.16,9.75,9486.0,1470.0,712.0,2996.0,1714.0,272.0,0.0,6429.0,1081.0,277.0,0.1404137931034483,0.04010344827586207,0.7973793103448276,1986.0,0.9298106687716522,49.77547228205501,6.453061224485406,0.8630412890227276,17,0.17,0.77,0.018,0.025,0.18
24307432,2024-08-22,2062BK1,122.8,0.0,10128.0,996.0,804.0,2898.0,1745.0,292.0,0.0,6596.0,1313.0,0.0,0.1404137931034483,0.04010344827586207,0.7973793103448276,2037.0,0.9999999999918566,53.71335504842253,10.16867469878497,0.8566519391257454,6,0.2,0.74,0.023,0.026,0.19
24307462,2024-08-22,1786500D,120.25,10.2,9078.0,1503.0,738.0,2785.0,1706.0,264.0,0.0,6171.0,967.0,282.0,0.1404137931034483,0.04010344827586207,0.7973793103448276,1970.0,0.9218091222620024,51.318087317660556,6.03992015967662,0.8659898477152964,2,0.19,0.83,0.023,0.03,0.22
24307434,2024-08-22,SEQRFE550D,124.7,10.0,10401.0,990.0,795.0,3333.0,1740.0,289.0,0.0,6794.0,1281.0,0.0,0.1404137931034483,0.04010344827586207,0.7973793103448276,2029.0,0.9257609502529641,54.48275862025274,10.506060606049994,0.8575653031045551,73,0.21,0.84,0.02,0.026,0.17
24307465,2024-08-22,2830C20MMNC,126.3,9.82,8829.0,1518.0,723.0,2923.0,1688.0,264.0,0.0,6088.0,954.0,0.0,0.1404137931034483,0.04010344827586207,0.7973793103448276,1952.0,0.9278577725468127,48.20269200278541,5.816205533593006,0.8647540983602128,17,0.18,0.78,0.02,0.024,0.22
24307468,2024-08-22,SEQRFE550D,122.54,9.85,8985.0,1527.0,727.0,2694.0,1603.0,227.0,0.0,6096.0,1010.0,272.0,0.1404137931034483,0.04010344827586207,0.7973793103448276,1830.0,0.9255986101599396,49.747021380367656,5.884086444004005,0.8759562841525268,73,0.22,0.85,0.021,0.029,0.24
24307436,2024-08-22,2062BK1,121.15,0.0,10536.0,1485.0,750.0,3753.0,1698.0,270.0,0.0,6039.0,1305.0,0.0,0.1404137931034483,0.04010344827586207,0.7973793103448276,1968.0,0.9999999999917457,49.84729673916758,7.094949494944717,0.862804878048342,6,0.18,0.75,0.018,0.023,0.2
24307471,2024-08-22,EXPORTDSP14,118.86,10.0,10641.0,1101.0,895.0,3579.0,1745.0,230.0,0.0,5998.0,1407.0,0.0,0.1404137931034483,0.04010344827586207,0.7973793103448276,1975.0,0.9223963991857644,50.46272926089128,9.664850136231005,0.883544303797021,55,0.21,0.77,0.019,0.029,0.2
24307456,2024-08-22,2830C20MMNC,120.6,10.05,9708.0,1503.0,743.0,3032.0,1701.0,278.0,0.0,5685.0,1049.0,0.0,0.1404137931034483,0.04010344827586207,0.7973793103448276,1979.0,0.9230769230698578,47.13930348219619,6.4590818363230476,0.8595250126322085,17,0.2,0.77,0.022,0.036,0.2
24207442,2024-08-22,SAILTWR6NB,127.16,9.95,11013.0,1101.0,806.0,3738.0,2477.0,81.0,537.0,6798.0,1316.0,0.0,0.1404137931034483,0.04010344827586207,0.7973793103448276,3095.0,0.9274305302244372,53.46020761203633,10.002724795631242,0.8003231017768012,69,0.19,1.37,0.021,0.027,0.24
24107407,2024-08-22,SAILTWR6NB,130.36,9.63,10467.0,978.0,701.0,4772.0,2530.0,122.0,521.0,6546.0,1137.0,0.0,0.1404137931034483,0.04010344827586207,0.7973793103448276,3173.0,0.9312093720913551,50.21478981244082,10.702453987719117,0.7973526630946116,69,0.182,1.359,0.026,0.03,0.218
24307421,2024-08-22,SAILTWR6NB,130.37,10.0,10392.0,1209.0,698.0,4772.0,2507.0,106.0,441.0,6257.0,1233.0,0.0,0.1404137931034483,0.04010344827586207,0.7973793103448276,3054.0,0.9287597064833742,47.99417043761606,8.595533498752197,0.8208906352322132,69,0.177,1.334,0.031,0.031,0.213
24307417,2024-08-22,SAILTWR6NB,127.44,9.54,11445.0,1314.0,690.0,4754.0,2487.0,104.0,443.0,2061.0,1604.0,0.0,0.1404137931034483,0.04010344827586207,0.7973793103448276,3034.0,0.930354796313839,16.17231638405389,8.710045662093828,0.8197099538560252,69,0.184,1.29,0.022,0.023,0.211
24307415,2024-08-22,SAILTWR6NB,131.1,10.42,11652.0,216.0,712.0,4678.0,2552.0,108.0,470.0,6554.0,1132.0,0.0,0.1404137931034483,0.04010344827586207,0.7973793103448276,3130.0,0.9263708309714079,49.99237223455384,53.9444444441947,0.8153354632585255,69,0.193,1.32,0.032,0.028,0.218
24307411,2024-08-22,SAILTWR6NB,123.42,10.0,11001.0,1998.0,707.0,4216.0,2532.0,108.0,465.0,6544.0,1215.0,0.0,0.1404137931034483,0.04010344827586207,0.7973793103448276,3105.0,0.9250487183261501,53.022200615353896,5.5060060060032505,0.815458937197805,69,0.194,1.306,0.031,0.026,0.205
24307404,2024-08-22,2830C20MMNC,122.18,10.12,9303.0,999.0,588.0,3994.0,1745.0,278.0,0.0,6365.0,1313.0,0.0,0.1404137931034483,0.04010344827586207,0.7973793103448276,2023.0,0.9235071806430575,52.095269274414015,9.312312312302991,0.86258032624772,17,0.199,0.782,0.022,0.026,0.206
24307477,2024-08-22,EXPORTDSP14,127.3,10.2,10737.0,1665.0,710.0,4211.0,1779.0,257.0,0.0,6604.0,8608.0,0.0,0.1404137931034483,0.04010344827586207,0.7973793103448276,2036.0,0.9258181818114486,51.877454830700096,6.448648648644776,0.873772102160671,55,0.22,0.77,0.022,0.038,0.22
24307427,2024-08-22,SAILTWR6NB,118.68,10.0,8592.0,2607.0,809.0,2188.0,2572.0,0.0,501.0,5889.0,1196.0,0.0,0.1404137931034483,0.04010344827586207,0.7973793103448276,3073.0,0.9222878458119189,49.62082911990545,3.295742232449829,0.8369671330944234,69,0.171,1.325,0.031,0.029,0.19
24107479,2024-08-22,1786500D,125.4,10.0,9327.0,2274.0,803.0,3946.0,1729.0,284.0,0.0,5604.0,1172.0,0.0,0.1404137931034483,0.04010344827586207,0.7973793103448276,2013.0,0.9261447562708557,44.68899521495463,4.1015831134546605,0.8589170392444814,2,0.21,0.86,0.032,0.04,0.23
24107475,2024-08-22,EXPORTDSP14,128.7,10.0,9021.0,1995.0,782.0,4519.0,1736.0,264.0,0.0,6408.0,1121.0,268.0,0.1404137931034483,0.04010344827586207,0.7973793103448276,2000.0,0.9279019466407505,49.79020978982293,4.521804511275929,0.867999999999566,55,0.2,0.76,0.025,0.039,0.23
24107466,2024-08-22,2062BK1,122.4,10.14,9012.0,1671.0,734.0,1304.0,1732.0,246.0,0.0,6007.0,971.0,0.0,0.1404137931034483,0.04010344827586207,0.7973793103448276,1978.0,0.9234947940174778,49.076797385219955,5.393177737878281,0.8756319514656847,6,0.19,0.77,0.029,0.034,0.25
24107463,2024-08-22,SEQRFE550D,128.3,9.61,9210.0,1155.0,690.0,1583.0,1733.0,285.0,0.0,5783.0,939.0,0.0,0.1404137931034483,0.04010344827586207,0.7973793103448276,2018.0,0.930316873316436,45.07404520619584,7.97402597401907,0.8587710604554714,73,0.21,0.84,0.019,0.024,0.22
24107460,2024-08-22,EXPORTDSP14,116.96,10.31,8991.0,1113.0,697.0,3199.0,1733.0,277.0,0.0,5570.0,870.0,0.0,0.1404137931034483,0.04010344827586207,0.7973793103448276,2010.0,0.9189911212310914,47.62311901464071,8.078167115895708,0.8621890547259392,55,0.19,0.76,0.021,0.021,0.18
24107405,2024-08-22,SAILTWR6NB,128.76,9.88,10983.0,1314.0,924.0,4566.0,2531.0,119.0,525.0,6172.0,1459.0,0.0,0.1404137931034483,0.04010344827586207,0.7973793103448276,3175.0,0.9287362954347322,47.934141037217046,8.358447488578113,0.7971653543304575,69,0.167,1.323,0.021,0.023,0.217
24107457,2024-08-22,2830C20MMNC,126.0,10.21,8556.0,1284.0,699.0,3504.0,1736.0,280.0,0.0,5617.0,1030.0,0.0,0.1404137931034483,0.04010344827586207,0.7973793103448276,2016.0,0.925042214221239,44.579365079011275,6.66355140186397,0.861111111110684,17,0.201,0.77,0.025,0.028,0.194
24107451,2024-08-22,SAILTWR6NB,122.7,10.12,9582.0,1539.0,742.0,2989.0,2437.0,149.0,518.0,345.0,73.0,0.0,0.1404137931034483,0.04010344827586207,0.7973793103448276,3104.0,0.9238066556171978,2.811735941297378,6.22612085769576,0.7851159793811904,69,0.18,1.3,0.024,0.025,0.2
24107449,2024-08-22,1786500D,129.16,10.11,8241.0,1764.0,75.0,3918.0,1684.0,263.0,0.0,5286.0,1229.0,0.0,0.1404137931034483,0.04010344827586207,0.7973793103448276,1947.0,0.9274071946511999,40.92598327623935,4.671768707480345,0.864920390343675,2,0.19,0.8,0.02,0.02,0.216
24107447,2024-08-22,2062BK1,126.52,0.0,10452.0,1959.0,577.0,5005.0,1682.0,268.0,0.0,6606.0,1107.0,0.0,0.1404137931034483,0.04010344827586207,0.7973793103448276,1950.0,0.9999999999920961,52.213088839296454,5.335375191421472,0.8625641025636602,6,0.2,0.77,0.02,0.026,0.23
24107445,2024-08-22,SAILTWR6NB,122.8,0.0,10713.0,1992.0,694.0,5019.0,2432.0,97.0,422.0,6502.0,1065.0,0.0,0.1404137931034483,0.04010344827586207,0.7973793103448276,2951.0,0.9999999999918566,52.94788273572518,5.3780120481900715,0.8241274144355052,69,0.19,1.378,0.03,0.027,0.237
24107443,2024-08-22,2062BK1,126.93,10.0,10164.0,1626.0,710.0,5188.0,1739.0,254.0,0.0,6587.0,1115.0,0.0,0.1404137931034483,0.04010344827586207,0.7973793103448276,1993.0,0.9269699846569271,51.89474513470499,6.250922509221248,0.8725539387853123,6,0.2,0.75,0.023,0.031,0.22
24107441,2024-08-22,SEQRFE550D,122.98,9.5,9792.0,1632.0,684.0,4174.0,1733.0,257.0,0.0,6484.0,1106.0,0.0,0.1404137931034483,0.04010344827586207,0.7973793103448276,1990.0,0.9282910627949253,52.724020165451904,5.999999999996324,0.8708542713563463,73,0.22,0.86,0.031,0.033,0.22
24107438,2024-08-22,SEQRFE550D,126.93,9.5,10530.0,1632.0,704.0,3781.0,1735.0,256.0,0.0,6670.0,1184.0,0.0,0.1404137931034483,0.04010344827586207,0.7973793103448276,1991.0,0.9303672212788217,52.548648861163244,6.452205882348988,0.8714213962828371,73,0.213,0.859,0.026,0.032,0.224
24107437,2024-08-22,SAILTWR6NB,124.09,10.0,10401.0,2526.0,790.0,3260.0,2530.0,104.0,527.0,6802.0,1228.0,0.0,0.1404137931034483,0.04010344827586207,0.7973793103448276,3161.0,0.9254232232013915,54.81505358969445,4.117577197148013,0.800379626700158,69,0.174,1.339,0.026,0.024,0.201
24107435,2024-08-22,2062BK1,127.46,10.0,8280.0,1827.0,687.0,4724.0,1726.0,258.0,0.0,6610.0,1121.0,0.0,0.1404137931034483,0.04010344827586207,0.7973793103448276,1984.0,0.9272515640846266,51.85940687233752,4.532019704431017,0.8699596774189163,6,0.19,0.77,0.028,0.031,0.2
24107433,2024-08-22,SAILTWR6NB,131.29,10.0,8451.0,1527.0,691.0,4569.0,2527.0,91.0,520.0,6335.0,1487.0,0.0,0.1404137931034483,0.04010344827586207,0.7973793103448276,3138.0,0.929223582695667,48.25196130666272,5.53438113948557,0.8052899936262571,69,0.169,1.338,0.027,0.031,0.203
24107431,2024-08-22,SEQRFE550D,128.91,10.0,8973.0,1533.0,747.0,2282.0,1739.0,257.0,0.0,6388.0,1092.0,0.0,0.1404137931034483,0.04010344827586207,0.7973793103448276,1996.0,0.9280109423300842,49.55395236948605,5.853228962814185,0.8712424849695034,73,0.21,0.88,0.027,0.031,0.21
24107429,2024-08-22,SEQRFE550D,132.83,10.0,10629.0,864.0,2188.0,1583.0,1837.0,328.0,0.0,6418.0,3128.0,0.0,0.1404137931034483,0.04010344827586207,0.7973793103448276,2165.0,0.9299866974660087,48.317398177758655,12.302083333319095,0.848498845265197,73,0.214,0.905,0.035,0.031,0.206
24107455,2024-08-22,2830C20MMNC,126.83,10.08,8295.0,1011.0,684.0,2115.0,1681.0,261.0,0.0,6725.0,1050.0,0.0,0.1404137931034483,0.04010344827586207,0.7973793103448276,1942.0,0.9263749908631483,53.02373255497103,8.204747774472597,0.865602471678236,17,0.192,0.732,0.029,0.029,0.181
24207444,2024-08-22,2062BK1,123.79,0.0,11256.0,1005.0,800.0,4323.0,1701.0,287.0,0.0,381.0,82.0,0.0,0.1404137931034483,0.04010344827586207,0.7973793103448276,1988.0,0.9999999999919218,3.077793036569369,11.199999999988856,0.8556338028164711,6,0.19,0.78,0.018,0.023,0.22
24307423,2024-08-22,2062BK1,134.81,9.58,9450.0,2949.0,817.0,3422.0,1732.0,265.0,0.0,6195.0,1036.0,0.0,0.1404137931034483,0.04010344827586207,0.7973793103448276,1997.0,0.9336519149460929,45.953564275306334,3.204476093589961,0.8673009514267064,6,0.2,0.8,0.025,0.024,0.21
24207458,2024-08-22,2062BK1,123.15,9.89,10251.0,2313.0,800.0,4017.0,1637.0,280.0,0.0,6400.0,1054.0,0.0,0.1404137931034483,0.04010344827586207,0.7973793103448276,1917.0,0.9256614551944854,51.969143320731064,4.431906614784076,0.8539384454872958,6,0.18,0.78,0.023,0.026,0.2
24207473,2024-08-22,SEQRFE550D,122.79,10.0,8037.0,0.0,806.0,4062.0,1681.0,260.0,0.0,5773.0,1037.0,262.0,0.1404137931034483,0.04010344827586207,0.7973793103448276,1941.0,0.9246931244753016,47.01522925281362,8036999999999.999,0.8660484286445822,73,0.22,0.87,0.024,0.03,0.23
24207470,2024-08-22,EXPORTDSP14,122.2,10.2,6696.0,0.0,806.0,3664.0,1694.0,240.0,0.0,6197.0,1133.0,0.0,0.1404137931034483,0.04010344827586207,0.7973793103448276,1934.0,0.9229607250685578,50.71194762642625,6696000000000.0,0.875904860392515,55,0.18,0.8,0.02,0.03,0.2
24207464,2024-08-22,2062BK1,126.6,9.65,9963.0,2205.0,803.0,4108.0,1640.0,290.0,0.0,6206.0,1103.0,0.0,0.1404137931034483,0.04010344827586207,0.7973793103448276,1930.0,0.929174311919786,49.02053712441532,4.518367346936726,0.8497409326420468,6,0.21,0.78,0.023,0.03,0.24
24207461,2024-08-22,2062BK1,120.78,9.87,9975.0,2673.0,811.0,4100.0,1590.0,277.0,0.0,6595.0,1172.0,0.0,0.1404137931034483,0.04010344827586207,0.7973793103448276,1867.0,0.9244546498207084,54.603411160336115,3.7317620650940024,0.8516336368501063,6,0.19,0.73,0.018,0.029,0.18
24307425,2024-08-22,SEQRFE550D,108.71,10.0,8757.0,1998.0,804.0,3051.0,1447.0,265.0,0.0,5815.0,1018.0,0.0,0.1404137931034483,0.04010344827586207,0.7973793103448276,1712.0,0.9157610984675616,53.490939195534075,4.382882882880689,0.8452102803733381,73,0.22,0.9,0.021,0.026,0.24
24207452,2024-08-22,2062BK1,136.76,0.0,3363.0,2871.0,762.0,4883.0,1610.0,287.0,0.0,6695.0,3463.0,0.0,0.1404137931034483,0.04010344827586207,0.7973793103448276,1897.0,0.999999999992688,48.954372623216194,1.1713688610236255,0.8487084870844235,6,0.19,0.77,0.019,0.032,0.21
24207450,2024-08-22,2062BK1,124.65,9.88,15363.0,1452.0,759.0,3417.0,1620.0,260.0,0.0,6069.0,968.0,351.0,0.1404137931034483,0.04010344827586207,0.7973793103448276,1880.0,0.926559131785278,48.68832731609556,10.580578512389408,0.8617021276591161,6,0.18,0.76,0.019,0.022,0.19
24207446,2024-08-22,1786500D,119.62,0.0,10479.0,993.0,710.0,4162.0,1704.0,277.0,0.0,5769.0,1195.0,0.0,0.1404137931034483,0.04010344827586207,0.7973793103448276,1981.0,0.9999999999916401,48.22772111646691,10.552870090623815,0.8601716304892175,2,0.18,0.81,0.02,0.026,0.234
24207448,2024-08-22,S.TOWER6VAN,128.65,0.0,10407.0,1110.0,756.0,4881.0,2403.0,118.0,435.0,6290.0,1582.0,0.0,0.1404137931034483,0.04010344827586207,0.7973793103448276,2956.0,0.9999999999922271,48.892343567439625,9.37567567566723,0.8129228687412676,67,0.18,1.308,0.025,0.024,0.206
24207418,2024-08-22,2062BK1,123.88,9.55,8931.0,0.0,797.0,3375.0,1731.0,260.0,0.0,6190.0,1429.0,0.0,0.1404137931034483,0.04010344827586207,0.7973793103448276,1991.0,0.9284268904974261,49.967710687358995,8931000000000.0,0.8694123555997643,6,0.2,0.79,0.022,0.026,0.22
24207420,2024-08-22,2062BK1,123.79,0.0,6159.0,0.0,803.0,2015.0,1596.0,294.0,0.0,3788.0,718.0,0.0,0.1404137931034483,0.04010344827586207,0.7973793103448276,1890.0,0.9999999999919218,30.60021003287341,6159000000000.0,0.8444444444439977,6,0.2,0.75,0.019,0.021,0.21
24207422,2024-08-22,SEQRFE550D,117.19,10.54,9240.0,0.0,811.0,3500.0,1688.0,270.0,0.0,5995.0,1048.0,0.0,0.1404137931034483,0.04010344827586207,0.7973793103448276,1958.0,0.9174821889852229,51.156241999734135,9240000000000.0,0.8621041879464443,73,0.22,0.92,0.021,0.028,0.23
24207424,2024-08-22,SAILTWR6NB,122.67,9.98,8967.0,0.0,800.0,4510.0,2477.0,78.0,486.0,6132.0,1061.0,0.0,0.1404137931034483,0.04010344827586207,0.7973793103448276,3041.0,0.9247644176334356,49.987772071003604,8967000000000.0,0.8145346925350824,69,0.18,1.3,0.02,0.025,0.17
24207426,2024-08-22,2062BK1,126.88,9.85,8910.0,0.0,811.0,4111.0,1607.0,294.0,0.0,6131.0,1113.0,0.0,0.1404137931034483,0.04010344827586207,0.7973793103448276,1901.0,0.9279602135527832,48.3212484233266,8910000000000.0,0.8453445554966621,6,0.2,0.73,0.017,0.023,0.19
24207428,2024-08-22,SEQRFE550D,124.55,10.0,10077.0,0.0,715.0,2858.0,1772.0,263.0,0.0,6698.0,1115.0,0.0,0.1404137931034483,0.04010344827586207,0.7973793103448276,2035.0,0.925678186540872,53.7775993572559,10077000000000.0,0.8707616707612429,73,0.22,0.87,0.023,0.021,0.21
24207439,2024-08-22,SAILTWR6NB,124.37,9.85,9699.0,0.0,803.0,3578.0,2504.0,74.0,486.0,6669.0,1814.0,0.0,0.1404137931034483,0.04010344827586207,0.7973793103448276,3064.0,0.9266130233875235,53.6222561706712,9699000000000.0,0.8172323759788456,69,0.17,1.348,0.025,0.022,0.23
24207440,2024-08-22,2062BK1,121.1,0.0,10071.0,1008.0,811.0,3714.0,1684.0,304.0,0.0,6596.0,1331.0,0.0,0.1404137931034483,0.04010344827586207,0.7973793103448276,1988.0,0.9999999999917424,54.46738232820423,9.991071428561517,0.8470824949693928,6,0.19,0.7,0.02,0.027,0.2
24207416,2024-08-22,2062BK1,127.24,9.52,9246.0,0.0,814.0,3884.0,1728.0,280.0,233.0,6309.0,1090.0,198.0,0.1404137931034483,0.04010344827586207,0.7973793103448276,2241.0,0.9303890026255457,49.58346431900673,9246000000000.0,0.7710843373490535,6,0.2,0.85,0.021,0.026,0.19
24207480,2024-08-22,C20MMNCALK,124.5,0.0,10458.0,0.0,715.0,4484.0,1650.0,84.0,0.0,5487.0,1135.0,0.0,0.1404137931034483,0.04010344827586207,0.7973793103448276,1734.0,0.9999999999919679,44.07228915627251,10458000000000.0,0.9515570934250568,45,0.19,0.73,0.021,0.03,0.2
24307507,2024-08-23,2830C20MMNC,126.45,9.08,12687.0,1521.0,704.0,4153.0,1721.0,275.0,0.0,6786.0,1339.0,0.0,0.15940740740740741,0.04192592592592592,0.7457777777777778,1996.0,0.9330037629976168,53.66548042662186,8.341222879678934,0.8622244488973636,17,0.204,0.776,0.024,0.026,0.189
24307494,2024-08-23,SEQRFE550D,130.32,9.24,10182.0,1977.0,803.0,4398.0,1742.0,262.0,0.0,6769.0,1548.0,0.0,0.15940740740740741,0.04192592592592592,0.7457777777777778,2004.0,0.9337919174481671,51.94137507633563,5.150227617599823,0.8692614770454744,73,0.21,0.85,0.025,0.03,0.24
24107472,2024-08-23,2062BK1,124.53,10.0,9000.0,978.0,852.0,4014.0,1736.0,267.0,0.0,6201.0,1066.0,0.0,0.15940740740740741,0.04192592592592592,0.7457777777777778,2003.0,0.9256671374345822,49.7952300646447,9.202453987720652,0.866699950074455,6,0.19,0.71,0.032,0.041,0.24
24107469,2024-08-23,2830C20MMNC,116.96,9.61,10959.0,891.0,739.0,1499.0,1691.0,254.0,0.0,6308.0,1067.0,0.0,0.15940740740740741,0.04192592592592592,0.7457777777777778,1945.0,0.9240736351353079,53.932968535790586,12.299663299649495,0.8694087403594501,17,0.2,0.76,0.028,0.03,0.2
24107493,2024-08-23,EXPORTDSP14,132.76,10.0,11622.0,1338.0,727.0,3895.0,1739.0,267.0,0.0,6749.0,1137.0,0.0,0.15940740740740741,0.04192592592592592,0.7457777777777778,2006.0,0.9299523676034608,50.836095209017515,8.686098654702029,0.8668993020932867,55,0.19,0.76,0.032,0.032,0.22
24307512,2024-08-23,C20MMNCALK,124.49,7.52,8628.0,990.0,685.0,3530.0,1699.0,275.0,0.0,6240.0,1159.0,275.0,0.15940740740740741,0.04192592592592592,0.7457777777777778,1974.0,0.9430346185823573,50.12450799220721,8.715151515142711,0.8606889564332013,45,0.196,0.735,0.027,0.019,0.226
24307515,2024-08-23,2062BK1,121.98,7.42,7911.0,1068.0,795.0,3523.0,1682.0,261.0,0.0,6078.0,1024.0,0.0,0.15940740740740741,0.04192592592592592,0.7457777777777778,1943.0,0.94265842348576,49.82784062920292,7.407303370779581,0.8656716417905993,6,0.22,0.84,0.024,0.032,0.2
24307529,2024-08-23,SAILTWR6NB,126.91,8.16,9516.0,1119.0,698.0,3102.0,2457.0,112.0,498.0,6801.0,1276.0,0.0,0.15940740740740741,0.04192592592592592,0.7457777777777778,3067.0,0.9395868808696263,53.58915767036806,8.50402144771358,0.8011085751546133,69,0.17,1.26,0.023,0.029,0.23
24307492,2024-08-23,2062BK1,127.25,0.0,10392.0,1968.0,715.0,5443.0,1765.0,271.0,0.0,6666.0,1576.0,0.0,0.15940740740740741,0.04192592592592592,0.7457777777777778,2036.0,0.9999999999921414,52.38506876186731,5.280487804875365,0.8668958742628355,6,0.18,0.73,0.021,0.028,0.21
24307509,2024-08-23,2062BK1,130.63,8.08,5982.0,999.0,698.0,4121.0,1688.0,277.0,0.0,6315.0,1191.0,413.0,0.15940740740740741,0.04192592592592592,0.7457777777777778,1965.0,0.9417489726700183,48.34264717103007,5.987987987981994,0.8590330788799699,6,0.18,0.74,0.027,0.027,0.22
24107482,2024-08-23,2062BK1,129.21,9.9,9903.0,2313.0,686.0,4782.0,1733.0,257.0,0.0,6184.0,1189.0,0.0,0.15940740740740741,0.04192592592592592,0.7457777777777778,1990.0,0.9288332973838773,47.860072749416766,4.281452658882714,0.8708542713563463,6,0.197,0.794,0.036,0.042,0.22
24107525,2024-08-23,2062BK1,132.34,12.06,10599.0,2490.0,788.0,3533.0,1788.0,302.0,0.0,6641.0,1057.0,322.0,0.15940740740740741,0.04192592592592592,0.7457777777777778,2090.0,0.916481994453487,50.18135106505833,4.256626506022387,0.8555023923440883,6,0.19,0.78,0.028,0.036,0.23
24107487,2024-08-23,2062BK1,124.1,10.0,9984.0,1998.0,702.0,4625.0,1729.0,268.0,0.0,6673.0,1174.0,0.0,0.15940740740740741,0.04192592592592592,0.7457777777777778,1997.0,0.9254287844822862,53.77115229610177,4.996996996994496,0.8657986980466371,6,0.21,0.83,0.033,0.027,0.22
24307505,2024-08-23,2830C20MMNC,127.24,6.71,10362.0,1632.0,950.0,4644.0,1720.0,281.0,0.0,6115.0,1157.0,808.0,0.15940740740740741,0.04192592592592592,0.7457777777777778,2001.0,0.9499066815905197,48.0587865447339,6.349264705878462,0.8595702148921242,17,0.211,0.76,0.024,0.028,0.192
24107495,2024-08-23,2830C20MMNC,128.2,9.6,9744.0,1548.0,692.0,3991.0,1736.0,274.0,0.0,6509.0,1058.0,0.0,0.15940740740740741,0.04192592592592592,0.7457777777777778,2010.0,0.9303338171195187,50.77223088883954,6.294573643406786,0.8636815920393713,17,0.204,0.763,0.029,0.027,0.23
24307503,2024-08-23,2830C20MMNC,128.8,8.15,10188.0,1023.0,806.0,4723.0,1725.0,258.0,0.0,6492.0,1315.0,0.0,0.15940740740740741,0.04192592592592592,0.7457777777777778,1983.0,0.9404892296389888,50.4037267076832,9.958944281515192,0.8698940998482754,17,0.21,0.84,0.028,0.034,0.2
24107501,2024-08-23,2062BK1,120.89,8.26,9060.0,2217.0,582.0,3324.0,1697.0,255.0,0.0,6197.0,1111.0,0.0,0.15940740740740741,0.04192592592592592,0.7457777777777778,1952.0,0.9360433604263566,51.26147737570302,4.086603518266086,0.8693647540979152,6,0.2,0.73,0.034,0.036,0.2
24107517,2024-08-23,2062BK1,129.72,8.66,8010.0,588.0,780.0,184.0,1699.0,254.0,0.0,6253.0,1025.0,325.0,0.15940740740740741,0.04192592592592592,0.7457777777777778,1953.0,0.9374187021178103,48.20382361973325,13.62244897956867,0.8699436763948438,6,0.19,0.8,0.043,0.038,0.21
24107521,2024-08-23,2830C20MMNC,124.39,9.79,8784.0,2370.0,794.0,2762.0,1738.0,311.0,0.0,585.0,110.0,5549.0,0.15940740740740741,0.04192592592592592,0.7457777777777778,2049.0,0.9270383067452151,4.702950397904148,3.7063291139224868,0.8482186432401913,17,0.18,0.67,0.023,0.039,0.17
24307496,2024-08-23,2062BK1,134.13,0.0,10398.0,1959.0,798.0,4421.0,1750.0,261.0,0.0,6390.0,1443.0,408.0,0.15940740740740741,0.04192592592592592,0.7457777777777778,2011.0,0.9999999999925446,47.64034891487632,5.3078101071948405,0.8702138239677423,6,0.17,0.71,0.023,0.03,0.18
24307489,2024-08-23,1786500D,124.8,10.2,10464.0,1101.0,635.0,4871.0,1820.0,258.0,0.0,6440.0,1195.0,0.0,0.15940740740740741,0.04192592592592592,0.7457777777777778,2078.0,0.9244444444375968,51.60256410215062,9.50408719345186,0.8758421559187316,2,0.2,0.75,0.025,0.029,0.2
24107484,2024-08-23,C20MMNCALK,125.33,10.0,10050.0,1986.0,719.0,4006.0,1733.0,118.0,0.0,6506.0,1086.0,0.0,0.15940740740740741,0.04192592592592592,0.7457777777777778,1851.0,0.9261065543417861,51.91095507817832,5.060422960722527,0.9362506753101371,45,0.17,0.77,0.03,0.033,0.18
24307499,2024-08-23,2830C20MMNC,128.76,9.3,9369.0,2019.0,790.0,4226.0,1736.0,261.0,0.0,6369.0,1177.0,0.0,0.15940740740740741,0.04192592592592592,0.7457777777777778,1997.0,0.9326379834786858,49.464119291321346,4.640416047545993,0.8693039559334655,17,0.22,0.9,0.029,0.035,0.23
24207520,2024-08-23,2062BK1,127.15,8.61,9279.0,1233.0,718.0,4028.0,1704.0,270.0,0.0,6298.0,1222.0,206.0,0.15940740740740741,0.04192592592592592,0.7457777777777778,1974.0,0.9365792575063601,49.532048760915984,7.525547445249371,0.8632218844980429,6,0.19,0.75,0.027,0.035,0.18
24307483,2024-08-23,2062BK1,125.3,10.0,10923.0,1671.0,699.0,4648.0,1765.0,251.0,0.0,6448.0,1141.0,0.0,0.15940740740740741,0.04192592592592592,0.7457777777777778,2016.0,0.9260901699857643,51.46049481203942,6.536804308793216,0.8754960317455974,6,0.19,0.75,0.02,0.031,0.22
24207510,2024-08-23,2830C20MMNC,118.16,8.0,9882.0,1464.0,710.0,4052.0,1637.0,307.0,0.0,5897.0,1150.0,521.0,0.15940740740740741,0.04192592592592592,0.7457777777777778,1944.0,0.9365884590921323,49.906905889895846,6.7499999999953895,0.8420781892999784,17,0.21,0.89,0.025,0.027,0.23
24207511,2024-08-23,2062BK1,122.95,8.0,10698.0,1221.0,712.0,4251.0,1728.0,280.0,0.0,6108.0,1300.0,0.0,0.15940740740740741,0.04192592592592592,0.7457777777777778,2008.0,0.9389079801379238,49.67873119113722,8.761670761663586,0.8605577689238743,6,0.21,0.76,0.026,0.03,0.22
24207514,2024-08-23,1786500D,122.48,8.12,9195.0,1458.0,709.0,3133.0,1758.0,284.0,0.0,6091.0,1132.0,370.0,0.15940740740740741,0.04192592592592592,0.7457777777777778,2042.0,0.9378254211260505,49.73056825563577,6.306584362135593,0.8609206660132904,2,0.249,0.893,0.022,0.035,0.25
24207502,2024-08-23,2062BK1,121.56,8.65,9699.0,0.0,600.0,4360.0,1664.0,155.0,0.0,6297.0,1199.0,0.0,0.15940740740740741,0.04192592592592592,0.7457777777777778,1819.0,0.9335688503115462,51.80157946650377,9699000000000.0,0.914788345244137,6,0.19,0.82,0.021,0.02,0.22
24207516,2024-08-23,C20MMNCALK,124.45,8.77,9438.0,876.0,498.0,3077.0,1728.0,297.0,0.0,6097.0,1126.0,0.0,0.15940740740740741,0.04192592592592592,0.7457777777777778,2025.0,0.934169043680122,48.99156287626362,10.773972602727428,0.853333333332912,45,0.193,0.759,0.026,0.019,0.257
24207518,2024-08-23,2830C20MMNC,124.57,8.23,10104.0,1092.0,707.0,3143.0,1691.0,280.0,0.0,1284.0,1656.0,0.0,0.15940740740740741,0.04192592592592592,0.7457777777777778,1971.0,0.9380271084266716,10.307457654248154,9.25274725273878,0.8579401319122993,17,0.21,0.78,0.021,0.032,0.18
24307486,2024-08-23,SEQRFE550D,130.34,10.1,10407.0,1104.0,704.0,4240.0,1783.0,251.0,0.0,6572.0,1221.0,0.0,0.15940740740740741,0.04192592592592592,0.7457777777777778,2034.0,0.9280831671822268,50.42197330021159,9.42663043477407,0.876597836774397,73,0.21,0.87,0.025,0.027,0.23
24207522,2024-08-23,2062BK1,131.29,7.65,9330.0,1011.0,583.0,3985.0,1711.0,290.0,135.0,6299.0,1275.0,265.0,0.15940740740740741,0.04192592592592592,0.7457777777777778,2136.0,0.944940261976789,47.977759158747986,9.228486646875146,0.8010299625464414,6,0.22,0.79,0.021,0.028,0.17
24207524,2024-08-23,2062BK1,130.7,8.12,10143.0,1017.0,704.0,3783.0,1688.0,273.0,0.0,6367.0,1704.0,0.0,0.15940740740740741,0.04192592592592592,0.7457777777777778,1961.0,0.9415069874590009,48.71461361860204,9.973451327423822,0.8607853136150634,6,0.2,0.72,0.026,0.033,0.17
24207500,2024-08-23,2062BK1,126.25,9.3,9264.0,0.0,806.0,4473.0,1623.0,105.0,0.0,269.0,63.0,0.0,0.15940740740740741,0.04192592592592592,0.7457777777777778,1728.0,0.9313906307566847,2.1306930692900536,9264000000000.0,0.9392361111105676,6,0.22,0.8,0.028,0.014,0.23
24207528,2024-08-23,2062BK1,131.09,9.8,8508.0,0.0,814.0,2620.0,1684.0,260.0,0.0,6194.0,1193.0,0.0,0.15940740740740741,0.04192592592592592,0.7457777777777778,1944.0,0.9304421889351235,47.24998092877222,8507999999999.999,0.8662551440324762,6,0.2,0.74,0.023,0.027,0.2
24207497,2024-08-23,2830C20MMNC,124.95,9.6,7425.0,0.0,819.0,4371.0,1718.0,263.0,0.0,5479.0,1068.0,0.0,0.15940740740740741,0.04192592592592592,0.7457777777777778,1981.0,0.9286510590789399,43.84953981557543,7425000000000.0,0.8672387682984012,17,0.21,0.83,0.019,0.023,0.226
24207491,2024-08-23,2062BK1,127.25,0.0,12330.0,0.0,679.0,5042.0,1704.0,280.0,0.0,6523.0,1402.0,0.0,0.15940740740740741,0.04192592592592592,0.7457777777777778,1984.0,0.9999999999921414,51.261296659715036,12330000000000.0,0.8588709677415026,6,0.19,0.74,0.025,0.024,0.2
24207488,2024-08-23,EXPORTDSP14,120.39,9.71,8979.0,0.0,820.0,3038.0,1697.0,277.0,0.0,6379.0,1423.0,0.0,0.15940740740740741,0.04192592592592592,0.7457777777777778,1974.0,0.925365103759221,52.98612841554127,8979000000000.0,0.8596757852072646,55,0.2,0.73,0.019,0.028,0.23
24207485,2024-08-23,EXPORTDSP14,128.61,0.0,9546.0,0.0,803.0,5504.0,1701.0,270.0,0.0,5923.0,1643.0,0.0,0.15940740740740741,0.04192592592592592,0.7457777777777778,1971.0,0.9999999999922247,46.0539615889429,9546000000000.0,0.8630136986296991,55,0.21,0.72,0.02,0.024,0.21
24207481,2024-08-23,SEQRFE550D,120.7,10.1,10170.0,0.0,808.0,4195.0,1846.0,287.0,0.0,5815.0,1091.0,0.0,0.15940740740740741,0.04192592592592592,0.7457777777777778,2133.0,0.9227828746106821,48.17729908825039,10170000000000.0,0.8654477262068141,73,0.218,0.873,0.024,0.03,0.204
24207478,2024-08-23,2062BK1,126.58,10.0,9972.0,0.0,707.0,4237.0,1688.0,260.0,0.0,6382.0,1171.0,0.0,0.15940740740740741,0.04192592592592592,0.7457777777777778,1948.0,0.9267828378904176,50.418707536337344,9972000000000.0,0.8665297741268653,6,0.22,0.79,0.018,0.034,0.24
24207476,2024-08-23,2062BK1,126.3,10.0,8022.0,0.0,806.0,3864.0,1792.0,243.0,0.0,6397.0,1182.0,0.0,0.15940740740740741,0.04192592592592592,0.7457777777777778,2035.0,0.9266324284598193,50.649247822243474,8021999999999.999,0.8805896805892479,6,0.2,0.76,0.022,0.033,0.2
24207467,2024-08-23,2830C20MMNC,122.92,9.62,11955.0,3450.0,663.0,4106.0,1600.0,280.0,0.0,6375.0,1084.0,0.0,0.15940740740740741,0.04192592592592592,0.7457777777777778,1880.0,0.9274181379136306,51.863000324992974,3.4652173913033435,0.8510638297867813,17,0.187,0.771,0.02,0.032,0.222
24207508,2024-08-23,2062BK1,120.27,8.11,9963.0,0.0,600.0,4605.0,1704.0,280.0,0.0,6001.0,1109.0,0.0,0.15940740740740741,0.04192592592592592,0.7457777777777778,1984.0,0.936828166373759,49.896067181758575,9963000000000.0,0.8588709677415026,6,0.19,0.78,0.03,0.033,0.23
24207506,2024-08-23,2830C20MMNC,124.79,7.98,9423.0,0.0,905.0,4755.0,1667.0,280.0,0.0,304.0,1127.0,0.0,0.15940740740740741,0.04192592592592592,0.7457777777777778,1947.0,0.9398960608500423,2.436092635608333,9423000000000.0,0.8561890087309418,17,0.22,0.8,0.019,0.027,0.2
24107571,2024-08-24,EXPORTDSP14,125.61,8.98,10278.0,2439.0,797.0,3310.0,1783.0,277.0,0.0,6791.0,1174.0,0.0,0.1578965517241379,0.03958620689655172,0.7796896551724138,2060.0,0.9332788468613324,54.064166865264994,4.214022140219674,0.8655339805821041,55,0.18,0.78,0.028,0.032,0.21
24107580,2024-08-24,ASP1239,130.2,10.03,10071.0,864.0,875.0,4511.0,1136.0,257.0,0.0,6503.0,1128.0,0.0,0.1578965517241379,0.03958620689655172,0.7796896551724138,1393.0,0.9284746487846505,49.94623655875618,11.656249999986509,0.8155061019376774,24,0.43,0.74,0.017,0.018,0.25
24107538,2024-08-24,2062BK1,119.3,8.26,9351.0,1464.0,782.0,3494.0,1791.0,319.0,0.0,6465.0,1094.0,0.0,0.1578965517241379,0.03958620689655172,0.7796896551724138,2110.0,0.9352461586630977,54.191114836092275,6.387295081962851,0.848815165876375,6,0.19,0.86,0.025,0.028,0.21
24107544,2024-08-24,2062BK1,130.99,7.53,10635.0,1077.0,2524.0,3521.0,1761.0,257.0,0.0,6483.0,1774.0,0.0,0.1578965517241379,0.03958620689655172,0.7796896551724138,2018.0,0.9456396188207794,49.49232765822206,9.87465181057579,0.8726461843404992,6,0.18,0.77,0.02,0.029,0.24
