Repository: SiddharthKumar268/FerroMind

# FerroMind
*Ferro-Alloy Optimisation using Machine Learning*
**SAIL Durgapur Steel Plant | Steel Melting Shop**
Intern: Siddharth Kumar | FY 2023-24 to FY 2025-26

---

## Quick Start

```bash

# 2. Place raw Excel files in data/raw/

## Dataset

| | |
|---|---|
| Total heats after cleaning | 47,421 |
| Training set | 37,936 heats (Apr 2023 – Jun 2025) |
| Test set | 9,485 heats (Jun 2025 – Dec 2025) |
| Input features | 21 (16 raw + 5 engineered) |
| Target variables | Mn, Si, C, S, P |
| BOF grades | 76 distinct grades |
| Split method | Chronological 80/20 — no shuffle, no leakage |

---

File: data/processed/sms_train.csv (part 160 of 253)
Heat_Number,Date,BOF Grade Code,Hot Metal Addn. Weight,Scrap Addn. Weight,Lime Into Converter,Dolomite Into Converter,Lime Into Ladle,Iron Ore Into Converter,SIMN Into Ladle,FESI Into Ladle,FEMN Into Ladle,Measered O2 Mainblow II,Duration of Mainblow I/II,Measered O2 2nd Blow,HM_P,HM_S,HM_Si,Total_FA_Ladle,HM_Ratio,O2_per_ton_HM,Lime_Dolo_Ratio,SiMn_FA_Fraction,Grade_Encoded,C,Mn,P,S,Si
24107547,2024-08-24,2062BK1,124.2,6.7,9990.0,984.0,0.0,1813.0,0.0,0.0,0.0,6450.0,1057.0,0.0,0.1578965517241379,0.03958620689655172,0.7796896551724138,0.0,0.9488158899851122,51.932367149340315,10.152439024379927,0.0,6,0.19,0.73,0.028,0.027,0.2
24107559,2024-08-24,2062BK1,131.31,8.25,10101.0,1026.0,697.0,3181.0,1766.0,294.0,0.0,6605.0,1151.0,0.0,0.1578965517241379,0.03958620689655172,0.7796896551724138,2060.0,0.940885640577953,50.30081486520219,9.845029239756487,0.8572815533976421,6,0.21,0.75,0.019,0.018,0.21
24107563,2024-08-24,TMT600,127.79,8.25,9681.0,1419.0,692.0,4199.0,2484.0,99.0,470.0,6397.0,1102.0,0.0,0.1578965517241379,0.03958620689655172,0.7796896551724138,3053.0,0.9393560717366998,50.05869003795243,6.822410147986735,0.8136259416964253,79,0.21,1.26,0.036,0.031,0.27
24107565,2024-08-24,2062BK1,125.56,8.65,9561.0,1599.0,704.0,4334.0,1731.0,277.0,0.0,6325.0,1086.0,0.0,0.1578965517241379,0.03958620689655172,0.7796896551724138,2008.0,0.9355487668509385,50.3743230324118,5.979362101309581,0.862051792828256,6,0.18,0.72,0.02,0.028,0.2
24107568,2024-08-24,TMT600,125.4,8.15,10095.0,2079.0,798.0,4311.0,2545.0,102.0,471.0,6492.0,1095.0,0.0,0.1578965517241379,0.03958620689655172,0.7796896551724138,3118.0,0.9389741669716288,51.77033492781682,4.85569985569752,0.8162283515071147,79,0.21,1.25,0.028,0.029,0.27
24107569,2024-08-24,2062BK1,123.74,8.25,9834.0,2118.0,794.0,2703.0,1139.0,311.0,0.0,6319.0,1071.0,0.0,0.1578965517241379,0.03958620689655172,0.7796896551724138,1450.0,0.9374952647856846,51.06675286850601,4.643059490082794,0.7855172413787687,6,0.2,0.74,0.025,0.028,0.21
24107575,2024-08-24,2062BK1,128.04,9.79,9747.0,2871.0,785.0,3048.0,1787.0,277.0,0.0,6695.0,1141.0,212.0,0.1578965517241379,0.03958620689655172,0.7796896551724138,2064.0,0.9289704708631723,52.288347391031806,3.3949843260176262,0.8657945736429914,6,0.18,0.78,0.022,0.026,0.24
24107535,2024-08-24,2062BK1,124.95,10.0,9594.0,1974.0,804.0,4091.0,1786.0,300.0,0.0,6352.0,1592.0,0.0,0.1578965517241379,0.03958620689655172,0.7796896551724138,2086.0,0.925898480911998,50.83633453340667,4.860182370818206,0.8561840843715934,6,0.22,0.81,0.02,0.028,0.24
24307548,2024-08-24,1786500D,125.47,8.15,8394.0,1500.0,696.0,2043.0,1782.0,261.0,0.0,6034.0,1034.0,324.0,0.1578965517241379,0.03958620689655172,0.7796896551724138,2043.0,0.9390061367988399,48.09117717344312,5.59599999999627,0.8722466960348153,2,0.21,0.75,0.033,0.028,0.18
24107526,2024-08-24,2062BK1,131.38,8.97,9810.0,1491.0,797.0,3959.0,1797.0,300.0,0.0,6611.0,1460.0,0.0,0.1578965517241379,0.03958620689655172,0.7796896551724138,2097.0,0.9360883505455213,50.319683360859194,6.579476861162589,0.856938483547517,6,0.17,0.75,0.021,0.03,0.22
24307570,2024-08-24,TMT600,125.7,8.35,9558.0,1752.0,815.0,3150.0,2538.0,108.0,494.0,6154.0,1071.0,0.0,0.1578965517241379,0.03958620689655172,0.7796896551724138,3140.0,0.9377098097654778,48.95783611735117,5.455479452051681,0.8082802547768126,79,0.2,1.3,0.036,0.031,0.25
24307572,2024-08-24,2062BK1,128.71,10.38,9879.0,480.0,754.0,3102.0,1203.0,288.0,0.0,6656.0,1130.0,0.0,0.1578965517241379,0.03958620689655172,0.7796896551724138,1491.0,0.9253720612486493,51.713153600717014,20.581249999957123,0.8068410462771248,6,0.18,0.76,0.028,0.034,0.19
24307579,2024-08-24,EXPORTDSP14,134.78,0.0,11769.0,1470.0,836.0,3667.0,1742.0,308.0,210.0,6487.0,1300.0,0.0,0.1578965517241379,0.03958620689655172,0.7796896551724138,2260.0,0.9999999999925806,48.130286392282756,8.006122448974146,0.77079646017665,55,0.2,0.84,0.017,0.024,0.22
24307584,2024-08-24,EXPORTDSP14,122.41,10.51,10008.0,1002.0,798.0,4495.0,1721.0,288.0,0.0,5963.0,1149.0,0.0,0.1578965517241379,0.03958620689655172,0.7796896551724138,2009.0,0.9209298826292438,48.71334041296697,9.98802395208584,0.8566450970627891,55,0.18,0.79,0.031,0.031,0.2
24307552,2024-08-24,EXPORTDSP14,130.3,0.0,7836.0,990.0,751.0,5180.0,1780.0,257.0,0.0,6203.0,1304.0,0.0,0.1578965517241379,0.03958620689655172,0.7796896551724138,2037.0,0.9999999999923255,47.605525709534874,7.9151515151435206,0.8738340697099294,55,0.19,0.76,0.025,0.03,0.21
24307550,2024-08-24,2062BK1,127.39,8.67,7461.0,993.0,754.0,3116.0,1765.0,257.0,0.0,6072.0,981.0,276.0,0.1578965517241379,0.03958620689655172,0.7796896551724138,2022.0,0.9362781125905022,47.66465185612949,7.513595166155575,0.8728981206721697,6,0.19,0.75,0.026,0.027,0.2
24107589,2024-08-24,EXPORTDSP14,125.14,9.79,10074.0,1479.0,694.0,4982.0,1638.0,352.0,217.0,4548.0,1489.0,0.0,0.1578965517241379,0.03958620689655172,0.7796896551724138,2207.0,0.9274438597722713,36.343295508739466,6.811359026364563,0.7421839601265328,55,0.18,0.82,0.026,0.032,0.19
24107533,2024-08-24,2062BK1,128.02,10.52,9231.0,1491.0,805.0,3686.0,1787.0,298.0,0.0,6478.0,1585.0,0.0,0.1578965517241379,0.03958620689655172,0.7796896551724138,2085.0,0.924065251906135,50.6014685201484,6.191146881283574,0.8570743405271669,6,0.2,0.74,0.022,0.033,0.21
24307546,2024-08-24,1786500D,133.77,7.42,7353.0,996.0,746.0,3756.0,1762.0,281.0,0.0,6328.0,1065.0,0.0,0.1578965517241379,0.03958620689655172,0.7796896551724138,2043.0,0.9474467030175833,47.305075876150816,7.382530120474516,0.8624571708267927,2,0.2,0.76,0.028,0.027,0.209
24307539,2024-08-24,2830C20MMNC,125.36,9.81,9930.0,1089.0,685.0,3943.0,1814.0,261.0,0.0,6525.0,1198.0,382.0,0.1578965517241379,0.03958620689655172,0.7796896551724138,2075.0,0.9274247244142383,52.05009572389877,9.118457300267108,0.8742168674694583,17,0.201,0.747,0.025,0.026,0.188
24307536,2024-08-24,SAILTWR6NB,124.8,8.97,10731.0,1512.0,704.0,3914.0,2586.0,105.0,546.0,6465.0,1147.0,0.0,0.1578965517241379,0.03958620689655172,0.7796896551724138,3237.0,0.9329446064070199,51.80288461496953,7.097222222217528,0.7988878591285762,69,0.183,1.31,0.03,0.028,0.221
24307534,2024-08-24,SAILTWR6NB,125.36,8.5,9951.0,1098.0,699.0,3911.0,2589.0,109.0,553.0,6854.0,1219.0,0.0,0.1578965517241379,0.03958620689655172,0.7796896551724138,3251.0,0.9365008217470753,54.674537332046306,9.062841530046391,0.7963703475851134,69,0.175,1.31,0.034,0.037,0.209
24307531,2024-08-24,SAILTWR6NB,124.55,0.0,10416.0,1095.0,704.0,3331.0,2589.0,115.0,549.0,6599.0,1148.0,0.0,0.1578965517241379,0.03958620689655172,0.7796896551724138,3253.0,0.9999999999919711,52.98273785585722,9.512328767114601,0.7958807254839239,69,0.175,1.313,0.034,0.031,0.23
24207585,2024-08-24,1786500D,128.68,10.0,10305.0,0.0,707.0,3109.0,1762.0,300.0,0.0,6812.0,1570.0,0.0,0.1578965517241379,0.03958620689655172,0.7796896551724138,2062.0,0.9278915488828391,52.93751942762716,10305000000000.0,0.8545101842866855,2,0.2,0.77,0.018,0.019,0.23
24207560,2024-08-24,2062BK1,120.39,0.0,10236.0,1011.0,492.0,4415.0,1657.0,273.0,0.0,6407.0,1192.0,0.0,0.1578965517241379,0.03958620689655172,0.7796896551724138,1930.0,0.9999999999916936,53.21870587213873,10.12462908010868,0.8585492227974826,6,0.21,0.74,0.024,0.023,0.22
24207557,2024-08-24,2062BK1,133.12,8.25,9936.0,0.0,709.0,4438.0,1657.0,263.0,0.0,5342.0,1021.0,0.0,0.1578965517241379,0.03958620689655172,0.7796896551724138,1920.0,0.941642498401771,40.12920673046778,9936000000000.0,0.8630208333328838,6,0.22,0.77,0.025,0.027,0.22
24307542,2024-08-24,2062BK1,128.14,8.12,10149.0,996.0,710.0,3701.0,1764.0,257.0,0.0,6175.0,994.0,307.0,0.1578965517241379,0.03958620689655172,0.7796896551724138,2021.0,0.9404080434394511,48.18948025559397,10.189759036134348,0.8728352300836849,6,0.22,0.75,0.022,0.031,0.22
24307567,2024-08-24,EXPORTDSP14,126.1,7.52,9600.0,1014.0,685.0,3531.0,1742.0,285.0,0.0,6593.0,1161.0,0.0,0.1578965517241379,0.03958620689655172,0.7796896551724138,2027.0,0.9437209998432591,52.28390166493034,9.467455621292439,0.8593981253079135,55,0.199,0.743,0.023,0.031,0.197
24307556,2024-08-24,2062BK1,130.78,8.13,9579.0,1197.0,795.0,3902.0,1790.0,281.0,0.0,6438.0,1073.0,305.0,0.1578965517241379,0.03958620689655172,0.7796896551724138,2071.0,0.9414728961130123,49.22771065874578,8.002506265657475,0.8643167551903118,6,0.19,0.76,0.035,0.031,0.21
24207527,2024-08-24,SAILTWR6NB,125.41,8.24,10572.0,1110.0,704.0,3979.0,2420.0,108.0,483.0,6536.0,1238.0,0.0,0.1578965517241379,0.03958620689655172,0.7796896551724138,3011.0,0.9383464272282952,52.1170560557203,9.524324324315744,0.803719694453403,69,0.198,1.383,0.029,0.022,0.188
24207532,2024-08-24,2830C20MMNC,126.2,9.8,9009.0,1086.0,712.0,3109.0,1499.0,253.0,0.0,6519.0,1304.0,0.0,0.1578965517241379,0.03958620689655172,0.7796896551724138,1752.0,0.9279411764637653,51.65610142589813,8.295580110489599,0.8555936073054478,17,0.188,0.723,0.021,0.03,0.194
24207553,2024-08-24,2062BK1,128.2,7.52,9540.0,0.0,605.0,5105.0,1694.0,240.0,0.0,6596.0,1281.0,0.0,0.1578965517241379,0.03958620689655172,0.7796896551724138,1934.0,0.9445918066538124,51.45085803392005,9540000000000.0,0.875904860392515,6,0.2,0.73,0.017,0.02,0.19
24207537,2024-08-24,2830C20MMNC,121.1,10.0,8979.0,1020.0,710.0,4547.0,1681.0,246.0,0.0,6137.0,1154.0,0.0,0.1578965517241379,0.03958620689655172,0.7796896551724138,1927.0,0.9237223493445941,50.67712634144775,8.802941176461959,0.8723404255314622,17,0.22,0.75,0.024,0.021,0.19
24207555,2024-08-24,1786500D,124.36,8.25,8547.0,0.0,710.0,3951.0,1708.0,260.0,0.0,4572.0,861.0,0.0,0.1578965517241379,0.03958620689655172,0.7796896551724138,1968.0,0.9377874971650871,36.76423287201058,8546999999999.999,0.8678861788613477,2,0.2,0.74,0.025,0.025,0.18
24207540,2024-08-24,2062BK1,124.39,7.43,8379.0,0.0,710.0,5186.0,1664.0,287.0,0.0,6232.0,1160.0,0.0,0.1578965517241379,0.03958620689655172,0.7796896551724138,1951.0,0.9436352601961492,50.10049039271565,8378999999999.999,0.8528959507940272,6,0.21,0.75,0.026,0.028,0.22
24207543,2024-08-24,2830C20MMNC,119.15,8.15,8319.0,0.0,721.0,4715.0,1694.0,280.0,0.0,6273.0,1220.0,0.0,0.1578965517241379,0.03958620689655172,0.7796896551724138,1974.0,0.9359780047059231,52.647922785961825,8318999999999.999,0.8581560283683596,17,0.21,0.74,0.019,0.024,0.21
24107624,2024-08-25,2830C20MMNC,128.7,9.79,9609.0,1962.0,691.0,3104.0,1731.0,273.0,0.0,6306.0,1065.0,0.0,0.14370967741935484,0.03858064516129032,0.8324838709677419,2004.0,0.9293089753705733,48.997668997288294,4.897553516817076,0.8637724550893894,17,0.186,0.774,0.031,0.03,0.216
24207643,2024-08-25,1786550D,124.32,6.71,8937.0,1005.0,751.0,2542.0,1573.0,253.0,0.0,6179.0,1152.0,0.0,0.14370967741935484,0.03858064516129032,0.8324838709677419,1826.0,0.9487903533469527,49.70238095198116,8.892537313423988,0.8614457831320583,3,0.22,0.78,0.02,0.03,0.21
24207627,2024-08-25,2830C20MMNC,128.36,10.2,8976.0,1800.0,808.0,2552.0,1647.0,256.0,0.0,6474.0,1110.0,300.0,0.14370967741935484,0.03858064516129032,0.8324838709677419,1903.0,0.9263856812866169,50.436272981844525,4.986666666663896,0.8654755648970754,17,0.22,0.74,0.021,0.03,0.236
24207621,2024-08-25,2830C20MMNC,131.69,10.2,10371.0,1989.0,701.0,3870.0,1711.0,260.0,0.0,6318.0,1219.0,301.0,0.14370967741935484,0.03858064516129032,0.8324838709677419,1971.0,0.9281133272187745,47.97630799568702,5.2141779788812395,0.8680872653470989,17,0.23,0.74,0.021,0.031,0.24
24207618,2024-08-25,2830C20MMNC,123.93,0.0,10002.0,2205.0,704.0,4012.0,1704.0,250.0,0.0,6390.0,1229.0,0.0,0.14370967741935484,0.03858064516129032,0.8324838709677419,1954.0,0.9999999999919309,51.561365286439425,4.53605442176665,0.8720573183209457,17,0.22,0.79,0.016,0.02,0.24
24207608,2024-08-25,1786550D,126.32,9.72,10527.0,1422.0,712.0,2731.0,1762.0,250.0,0.0,6479.0,1280.0,0.0,0.14370967741935484,0.03858064516129032,0.8324838709677419,2012.0,0.9285504263383672,51.290373653805496,7.402953586492685,0.8757455268385309,3,0.22,0.76,0.03,0.03,0.2
24207612,2024-08-25,2830C20MMNC,119.03,10.0,11076.0,1113.0,715.0,3879.0,1576.0,236.0,0.0,6480.0,1147.0,0.0,0.14370967741935484,0.03858064516129032,0.8324838709677419,1812.0,0.9224986437191158,54.44005712799765,9.951482479775425,0.869757174392456,17,0.23,0.78,0.018,0.02,0.25
24207606,2024-08-25,1786550D,122.93,10.21,11214.0,555.0,704.0,2654.0,1650.0,263.0,0.0,6568.0,1150.0,0.0,0.14370967741935484,0.03858064516129032,0.8324838709677419,1913.0,0.9233138050103402,53.4287806064148,20.205405405369,0.8625196027177927,3,0.24,0.79,0.02,0.03,0.2
24207604,2024-08-25,2830C20MMNC,122.07,9.88,10980.0,549.0,701.0,3585.0,1610.0,253.0,0.0,6242.0,1108.0,0.0,0.14370967741935484,0.03858064516129032,0.8324838709677419,1863.0,0.9251231527023486,51.13459490414406,19.99999999996357,0.8641975308637336,17,0.197,0.747,0.019,0.026,0.226
24207600,2024-08-25,2830C20MMNC,129.04,9.8,11079.0,555.0,707.0,3813.0,1711.0,297.0,0.0,6464.0,1177.0,0.0,0.14370967741935484,0.03858064516129032,0.8324838709677419,2008.0,0.9294151541275611,50.09299441994659,19.962162162126194,0.8520916334657112,17,0.219,0.75,0.023,0.03,0.237
24207595,2024-08-25,2062BK1,125.03,10.0,10377.0,0.0,704.0,5167.0,1620.0,297.0,0.0,6285.0,1213.0,0.0,0.14370967741935484,0.03858064516129032,0.8324838709677419,1917.0,0.9259423831672522,50.26793569503105,10377000000000.0,0.8450704225347705,6,0.19,0.752,0.018,0.029,0.206
24207615,2024-08-25,1786550D,122.27,10.51,10941.0,849.0,726.0,3319.0,1741.0,253.0,0.0,6385.0,1081.0,0.0,0.14370967741935484,0.03858064516129032,0.8324838709677419,1994.0,0.9208465130221356,52.22049562401063,12.886925795037826,0.8731193580737848,3,0.23,0.77,0.02,0.03,0.23
24307639,2024-08-25,1786550D,122.93,0.0,10101.0,0.0,597.0,2468.0,1640.0,308.0,138.0,481.0,1109.0,0.0,0.14370967741935484,0.03858064516129032,0.8324838709677419,2086.0,0.9999999999918653,3.9127959000739216,10101000000000.0,0.7861936720993354,3,0.21,0.79,0.03,0.03,0.24
24307629,2024-08-25,2830C20MMNC,126.84,9.8,9129.0,1980.0,704.0,4120.0,1705.0,305.0,0.0,6292.0,1119.0,309.0,0.14370967741935484,0.03858064516129032,0.8324838709677419,2010.0,0.9282786885177966,49.60580258554394,4.6106060606037325,0.8482587064672397,17,0.21,0.76,0.015,0.027,0.24
24207588,2024-08-25,2062BK1,128.96,9.85,10923.0,0.0,704.0,4101.0,1796.0,257.0,0.0,6898.0,1651.0,0.0,0.14370967741935484,0.03858064516129032,0.8324838709677419,2053.0,0.9290396945398096,53.48945409387803,10923000000000.0,0.874817340476924,6,0.197,0.743,0.021,0.03,0.231
24307619,2024-08-25,1786550D,127.06,9.8,11874.0,4590.0,699.0,2814.0,1739.0,285.0,0.0,6457.0,1156.0,304.0,0.14370967741935484,0.03858064516129032,0.8324838709677419,2024.0,0.9283939792420839,50.81851093931356,2.5869281045745995,0.8591897233197336,3,0.23,0.75,0.02,0.03,0.18
24307617,2024-08-25,2830C20MMNC,122.86,9.56,11061.0,2493.0,701.0,3715.0,1692.0,264.0,0.0,6793.0,1308.0,0.0,0.14370967741935484,0.03858064516129032,0.8324838709677419,1956.0,0.9278054674450401,55.29057463734909,4.436823104691361,0.8650306748461836,17,0.214,0.811,0.032,0.021,0.246
24307614,2024-08-25,1786550D,130.16,9.25,10341.0,1824.0,699.0,3606.0,1697.0,282.0,0.0,6660.0,1271.0,0.0,0.14370967741935484,0.03858064516129032,0.8324838709677419,1979.0,0.9336489491361191,51.167793484548504,5.669407894733734,0.8575037897923914,3,0.22,0.73,0.04,0.03,0.21
24307611,2024-08-25,1786550D,118.25,10.62,10638.0,2937.0,718.0,3114.0,1711.0,288.0,0.0,6542.0,1279.0,0.0,0.14370967741935484,0.03858064516129032,0.8324838709677419,1999.0,0.9175913711420999,55.323467229976124,3.6220633299272653,0.8559279639815628,3,0.21,0.75,0.02,0.03,0.21
24307609,2024-08-25,2830C20MMNC,125.37,9.67,7275.0,2253.0,776.0,2798.0,1716.0,265.0,0.0,6705.0,1308.0,0.0,0.14370967741935484,0.03858064516129032,0.8324838709677419,1981.0,0.9283915876708504,53.48169418478518,3.229027962714945,0.8662291771828036,17,0.195,0.772,0.035,0.035,0.255
24307603,2024-08-25,2830C20MMNC,125.86,10.0,8889.0,1857.0,696.0,3600.0,1735.0,281.0,0.0,6800.0,1328.0,0.0,0.14370967741935484,0.03858064516129032,0.8324838709677419,2016.0,0.9263948181883822,54.028285396042996,4.786752827137971,0.8606150793646524,17,0.209,0.793,0.019,0.035,0.27
24307601,2024-08-25,EXPORTDSP14,131.69,10.08,10287.0,2601.0,703.0,2788.0,1732.0,294.0,0.0,6796.0,1229.0,0.0,0.14370967741935484,0.03858064516129032,0.8324838709677419,2026.0,0.9288989207806384,51.606044498051446,3.9550173010365417,0.8548864758139907,55,0.2,0.78,0.022,0.035,0.24
24307599,2024-08-25,2062BK1,129.67,0.0,10503.0,3318.0,699.0,3642.0,1694.0,274.0,0.0,6531.0,1240.0,0.0,0.14370967741935484,0.03858064516129032,0.8324838709677419,1968.0,0.9999999999922882,50.36631449024165,3.1654611211563695,0.8607723577231399,6,0.19,0.74,0.025,0.029,0.22
24307596,2024-08-25,EXPORTDSP14,113.83,0.0,9894.0,1803.0,701.0,2732.0,1709.0,288.0,0.0,5492.0,1008.0,0.0,0.14370967741935484,0.03858064516129032,0.8324838709677419,1997.0,0.9999999999912149,48.247386453059406,5.487520798665842,0.8557836755128414,55,0.184,0.76,0.018,0.029,0.24
24307593,2024-08-25,2062BK1,126.47,0.0,10272.0,1002.0,795.0,5765.0,1759.0,275.0,0.0,6027.0,1174.0,674.0,0.14370967741935484,0.03858064516129032,0.8324838709677419,2034.0,0.999999999992093,47.65557049064873,10.251497005977793,0.8647984267449043,6,0.207,0.802,0.018,0.03,0.243
24307590,2024-08-25,EXPORTDSP14,125.27,10.0,10449.0,999.0,806.0,4656.0,1762.0,278.0,0.0,6282.0,1961.0,0.0,0.14370967741935484,0.03858064516129032,0.8324838709677419,2040.0,0.9260737783623416,50.1476810086202,10.45945945944899,0.863725490195655,55,0.19,0.76,0.018,0.03,0.21
24307581,2024-08-25,2062BK1,126.33,10.03,7572.0,612.0,803.0,2096.0,1733.0,285.0,0.0,6030.0,1137.0,0.0,0.14370967741935484,0.03858064516129032,0.8324838709677419,2018.0,0.9264447051853445,47.73213013498194,12.372549019587627,0.8587710604554714,6,0.18,0.71,0.02,0.027,0.2
24307576,2024-08-25,EXPORTDSP14,128.6,10.31,9576.0,990.0,660.0,3100.0,1705.0,247.0,0.0,6501.0,1260.0,0.0,0.14370967741935484,0.03858064516129032,0.8324838709677419,1952.0,0.92577928154254,50.55209953304392,9.672727272717502,0.8734631147536509,55,0.18,0.77,0.03,0.028,0.231
24307631,2024-08-25,2830C20MMNC,129.4,10.0,8889.0,1776.0,735.0,2869.0,1722.0,275.0,0.0,6328.0,1058.0,306.0,0.14370967741935484,0.03858064516129032,0.8324838709677419,1997.0,0.9282639885155792,48.90262751121405,5.005067567564749,0.8622934401598086,17,0.19,0.772,0.025,0.034,0.206
24207582,2024-08-25,EXPORTDSP14,106.55,0.0,4524.0,0.0,709.0,0.0,1472.0,304.0,0.0,2571.0,419.0,0.0,0.14370967741935484,0.03858064516129032,0.8324838709677419,1776.0,0.9999999999906147,24.12951665861915,4524000000000.0,0.8288288288283622,55,0.191,0.789,0.016,0.019,0.261
24107597,2024-08-25,2830C20MMNC,120.3,9.8,10767.0,1479.0,694.0,3921.0,1783.0,349.0,0.0,6436.0,1086.0,0.0,0.14370967741935484,0.03858064516129032,0.8324838709677419,2132.0,0.9246733282019627,53.49958437195761,7.279918864092441,0.8363039399620843,17,0.19,0.78,0.025,0.032,0.2
24107577,2024-08-25,2062BK1,126.3,10.11,9699.0,2913.0,699.0,3210.0,1136.0,315.0,0.0,6615.0,1133.0,0.0,0.14370967741935484,0.03858064516129032,0.8324838709677419,1451.0,0.9258851990255416,52.37529691169932,3.329557157568373,0.7829083390759594,6,0.18,0.72,0.029,0.028,0.2
24107622,2024-08-25,1786550D,127.1,9.79,9258.0,1482.0,717.0,3407.0,1784.0,300.0,0.0,6617.0,1120.0,0.0,0.14370967741935484,0.03858064516129032,0.8324838709677419,2084.0,0.9284827233477356,52.06136900037718,6.246963562748821,0.8560460652587063,3,0.2,0.79,0.03,0.02,0.21
24107628,2024-08-25,1786550D,131.8,7.95,9276.0,2409.0,789.0,3422.0,1736.0,271.0,0.0,6701.0,1135.0,322.0,0.14370967741935484,0.03858064516129032,0.8324838709677419,2007.0,0.9431127012454877,50.842185128597556,3.8505603985040056,0.864972595913869,3,0.22,0.79,0.03,0.03,0.22
24107594,2024-08-25,EXPORTDSP14,123.89,9.5,10974.0,2100.0,597.0,3933.0,1628.0,352.0,214.0,6537.0,1156.0,0.0,0.14370967741935484,0.03858064516129032,0.8324838709677419,2194.0,0.9287802683789732,52.76454919644229,5.225714285711797,0.7420237010023966,55,0.19,0.83,0.024,0.03,0.24
24107591,2024-08-25,1786500D,134.97,0.0,10356.0,1059.0,717.0,6369.0,1634.0,348.0,213.0,6470.0,1274.0,0.0,0.14370967741935484,0.03858064516129032,0.8324838709677419,2195.0,0.999999999992591,47.936578498570526,9.779036827186234,0.7444191343960163,2,0.19,0.77,0.03,0.04,0.175
24107586,2024-08-25,2062BK1,124.7,10.51,9438.0,1512.0,692.0,3945.0,1629.0,349.0,210.0,6603.0,1171.0,0.0,0.14370967741935484,0.03858064516129032,0.8324838709677419,2188.0,0.9222690629323107,52.95108259781114,6.242063492059364,0.7445155393049614,6,0.19,0.75,0.043,0.041,0.19
24107583,2024-08-25,2062BK1,126.25,0.0,9522.0,1974.0,687.0,3711.0,1593.0,298.0,220.0,6522.0,1159.0,0.0,0.14370967741935484,0.03858064516129032,0.8324838709677419,2111.0,0.9999999999920792,51.659405940184875,4.823708206684486,0.7546186641398605,6,0.17,0.78,0.02,0.026,0.22
24307645,2024-08-26,2830C20MMNC,120.05,10.32,8511.0,1017.0,602.0,2853.0,1752.0,312.0,0.0,5947.0,976.0,0.0,0.13383333333333333,0.03933333333333333,0.8212666666666666,2064.0,0.920840684199426,49.53769262765899,8.3687315634136,0.8488372093019143,17,0.21,0.75,0.036,0.034,0.203
24307647,2024-08-26,1786550D,120.34,9.87,11565.0,0.0,634.0,6342.0,1630.0,311.0,203.0,6259.0,1138.0,465.0,0.13383333333333333,0.03933333333333333,0.8212666666666666,2144.0,0.9241993702409631,52.0109689209572,11565000000000.0,0.7602611940294961,3,0.2,0.77,0.03,0.03,0.21
24307652,2024-08-26,2830C20MMNC,123.36,9.88,7416.0,0.0,729.0,1977.0,1644.0,313.0,197.0,6519.0,1187.0,0.0,0.13383333333333333,0.03933333333333333,0.8212666666666666,2154.0,0.9258480936586172,52.845330738871226,7416000000000.0,0.7632311977712334,17,0.21,0.751,0.03,0.031,0.22
24307655,2024-08-26,S.TOWER6VAN,128.66,0.0,9762.0,1194.0,0.0,5623.0,0.0,0.0,0.0,6233.0,1208.0,302.0,0.13383333333333333,0.03933333333333333,0.8212666666666666,0.0,0.9999999999922277,48.44551531129765,8.175879396978077,0.0,67,0.194,1.33,0.022,0.021,0.22
24307657,2024-08-26,S.TOWER6VAN,121.74,10.0,8541.0,1884.0,765.0,3696.0,2481.0,105.0,525.0,5911.0,988.0,0.0,0.13383333333333333,0.03933333333333333,0.8212666666666666,3111.0,0.9240929102708054,48.55429604034373,4.533439490443453,0.7974927675985864,67,0.184,1.318,0.023,0.027,0.244
24207658,2024-08-26,1786550D,121.82,9.88,9093.0,1011.0,715.0,3318.0,1748.0,284.0,0.0,6390.0,1158.0,563.0,0.13383333333333333,0.03933333333333333,0.8212666666666666,2032.0,0.9249810174569099,52.45444097806227,8.994065281890213,0.8602362204720176,3,0.23,0.78,0.02,0.02,0.18
24307663,2024-08-26,1786550D,125.31,8.25,8823.0,1194.0,746.0,4248.0,1718.0,278.0,0.0,6589.0,2090.0,0.0,0.13383333333333333,0.03933333333333333,0.8212666666666666,1996.0,0.9382300089777013,52.5815976374385,7.389447236174716,0.8607214428853404,3,0.21,0.77,0.03,0.03,0.23
24107687,2024-08-26,1786550D,123.9,8.23,9459.0,1986.0,805.0,4506.0,1733.0,301.0,0.0,6898.0,1182.0,0.0,0.13383333333333333,0.03933333333333333,0.8212666666666666,2034.0,0.9377128585413026,55.67393058873547,4.76283987915168,0.8520157325462872,3,0.22,0.8,0.03,0.02,0.18
24307665,2024-08-26,2062BK1,115.95,8.55,8400.0,1209.0,751.0,4034.0,1725.0,278.0,0.0,6176.0,1240.0,300.0,0.13383333333333333,0.03933333333333333,0.8212666666666666,2003.0,0.9313253011973387,53.26433807629785,6.947890818852814,0.8612081877179925,6,0.18,0.75,0.019,0.026,0.19
24307671,2024-08-26,2062BK1,119.77,7.86,9714.0,1497.0,801.0,4422.0,1797.0,258.0,0.0,6307.0,1116.0,0.0,0.13383333333333333,0.03933333333333333,0.8212666666666666,2055.0,0.9384157329707873,52.65926358810504,6.488977955907489,0.8744525547441,6,0.19,0.75,0.027,0.022,0.18
24307661,2024-08-26,S.TOWER6VAN,123.49,8.12,8667.0,1620.0,801.0,3990.0,2555.0,106.0,502.0,6236.0,1164.0,312.0,0.13383333333333333,0.03933333333333333,0.8212666666666666,3163.0,0.9383025605885701,50.49801603327801,5.349999999996697,0.8077774264935795,67,0.175,1.296,0.028,0.034,0.255
24107678,2024-08-26,S.TOWER6VAN,134.5,0.0,9567.0,1965.0,672.0,3461.0,2430.0,91.0,460.0,6134.0,1135.0,0.0,0.13383333333333333,0.03933333333333333,0.8212666666666666,2981.0,0.9999999999925652,45.60594795505126,4.868702290073858,0.8151626970812428,67,0.162,1.323,0.03,0.025,0.225
24107650,2024-08-26,SEQRFE550D,117.98,9.05,9303.0,1779.0,659.0,3989.0,1831.0,298.0,0.0,5907.0,1097.0,0.0,0.13383333333333333,0.03933333333333333,0.8212666666666666,2129.0,0.9287569865313016,50.06780810264394,5.229342327147145,0.8600281822447816,73,0.22,0.84,0.019,0.028,0.24
24107656,2024-08-26,S.TOWER6VAN,124.81,8.0,11019.0,0.0,852.0,4004.0,2535.0,102.0,518.0,2688.0,526.0,4332.0,0.13383333333333333,0.03933333333333333,0.8212666666666666,3155.0,0.9397635720131032,21.536735838301922,11019000000000.0,0.8034865293182873,67,0.184,1.395,0.035,0.032,0.204
24107653,2024-08-26,SEQRFE550D,124.87,10.11,11139.0,666.0,805.0,3584.0,1776.0,298.0,0.0,6579.0,1365.0,0.0,0.13383333333333333,0.03933333333333333,0.8212666666666666,2074.0,0.9251000148101562,52.68679426561474,16.725225225200113,0.8563162970101946,73,0.22,0.86,0.026,0.025,0.24
24307693,2024-08-26,1786550D,124.12,0.0,11193.0,2508.0,701.0,2842.0,1727.0,274.0,0.0,6283.0,1701.0,0.0,0.13383333333333333,0.03933333333333333,0.8212666666666666,2001.0,0.9999999999919432,50.620367385992424,4.462918660285302,0.8630684657666852,3,0.2,0.82,0.02,0.03,0.2
24107648,2024-08-26,2062BK1,120.69,9.98,11583.0,0.0,629.0,5614.0,1837.0,301.0,0.0,6252.0,986.0,0.0,0.13383333333333333,0.03933333333333333,0.8212666666666666,2138.0,0.9236243973297344,51.80213770774876,11583000000000.0,0.8592142188957628,6,0.19,0.8,0.031,0.022,0.22
24107644,2024-08-26,2830C20MMNC,123.94,10.0,10464.0,1878.0,709.0,3988.0,1769.0,297.0,0.0,6406.0,999.0,0.0,0.13383333333333333,0.03933333333333333,0.8212666666666666,2066.0,0.9253397043383207,51.68629982207773,5.571884984022592,0.8562439496607666,17,0.205,0.73,0.02,0.026,0.209
24107642,2024-08-26,2830C20MMNC,0.0,10.63,9540.0,1893.0,757.0,3387.0,1733.0,288.0,0.0,5714.0,1207.0,0.0,0.13383333333333333,0.03933333333333333,0.8212666666666666,2021.0,0.0,5714000000000.0,5.039619651344406,0.8574962889654342,17,0.205,0.791,0.024,0.031,0.185
24107640,2024-08-26,2062BK1,123.65,7.54,9111.0,1884.0,837.0,3765.0,1136.0,288.0,0.0,6171.0,1961.0,0.0,0.13383333333333333,0.03933333333333333,0.8212666666666666,1424.0,0.9425261071656185,49.906995551557564,4.83598726114393,0.7977528089882038,6,0.2,0.74,0.024,0.025,0.23
24107638,2024-08-26,2062BK1,128.86,0.0,8403.0,1884.0,707.0,5163.0,1726.0,284.0,0.0,5461.0,917.0,0.0,0.13383333333333333,0.03933333333333333,0.8212666666666666,2010.0,0.9999999999922398,42.37932640041611,4.46019108280018,0.8587064676612643,6,0.185,0.769,0.028,0.026,0.213
24107635,2024-08-26,1786550D,127.9,8.21,8961.0,2190.0,790.0,4129.0,1774.0,281.0,0.0,6631.0,1181.0,0.0,0.13383333333333333,0.03933333333333333,0.8212666666666666,2055.0,0.9396811402473023,51.845191555497685,4.09178082191594,0.8632603406321834,3,0.209,0.736,0.016,0.02,0.199
24107632,2024-08-26,2062BK1,126.7,9.07,9513.0,2340.0,792.0,3795.0,1773.0,288.0,0.0,6577.0,1131.0,0.0,0.13383333333333333,0.03933333333333333,0.8212666666666666,2061.0,0.9331958459090138,51.91002367756977,4.065384615382878,0.860262008733207,6,0.194,0.784,0.026,0.027,0.189
24107675,2024-08-26,2062BK1,132.24,8.98,9030.0,1998.0,1685.0,3005.0,1730.0,277.0,0.0,6903.0,1215.0,0.0,0.13383333333333333,0.03933333333333333,0.8212666666666666,2007.0,0.9364112731841354,52.20054446421506,4.5195195195172575,0.8619830592920469,6,0.21,0.78,0.025,0.03,0.21
24307695,2024-08-26,1786550D,124.92,8.35,10641.0,2283.0,665.0,3438.0,1715.0,275.0,0.0,6780.0,1317.0,226.0,0.13383333333333333,0.03933333333333333,0.8212666666666666,1990.0,0.9373452389814861,54.27473583049732,4.660972404728576,0.8618090452256976,3,0.22,0.78,0.02,0.03,0.21
24207641,2024-08-26,2062BK1,122.06,10.0,9186.0,984.0,756.0,2975.0,1121.0,267.0,0.0,6601.0,1314.0,0.0,0.13383333333333333,0.03933333333333333,0.8212666666666666,1388.0,0.9242768438518532,54.07996067463477,9.33536585364905,0.8076368876074873,6,0.2,0.72,0.021,0.023,0.17
24207646,2024-08-26,1786550D,122.83,5.26,10089.0,2298.0,764.0,2871.0,1718.0,250.0,0.0,5951.0,1649.0,0.0,0.13383333333333333,0.03933333333333333,0.8212666666666666,1968.0,0.9589351237336331,48.44907595824758,4.390339425585557,0.8729674796743532,3,0.23,0.79,0.02,0.02,0.21
24107626,2024-08-26,2062BK1,125.62,9.07,9480.0,2379.0,797.0,3575.0,1733.0,278.0,0.0,6769.0,1153.0,0.0,0.13383333333333333,0.03933333333333333,0.8212666666666666,2011.0,0.9326601826346971,53.88473173018719,3.9848675914232934,0.8617603182491985,6,0.21,0.744,0.037,0.032,0.161
24207664,2024-08-26,S.TOWER6VAN,124.07,7.54,9129.0,1350.0,721.0,3176.0,2484.0,91.0,439.0,6802.0,1252.0,0.0,0.13383333333333333,0.03933333333333333,0.8212666666666666,3014.0,0.9427095205459867,54.823889739221215,6.762222222217213,0.8241539482412661,67,0.195,1.295,0.022,0.019,0.213
24207623,2024-08-26,2062BK1,130.53,10.1,13143.0,2940.0,704.0,4575.0,1154.0,297.0,0.0,6725.0,1533.0,0.0,0.13383333333333333,0.03933333333333333,0.8212666666666666,1451.0,0.9281803313593958,51.520723204998696,4.4704081632637855,0.7953135768430081,6,0.184,0.736,0.018,0.024,0.236
24207649,2024-08-26,SEQRFE550D,123.76,10.52,8949.0,1638.0,756.0,2419.0,1752.0,253.0,0.0,6604.0,1277.0,350.0,0.13383333333333333,0.03933333333333333,0.8212666666666666,2005.0,0.9216562406842297,53.36134453738396,5.463369963366628,0.8738154613461976,73,0.21,0.84,0.019,0.022,0.24
24207651,2024-08-26,S.TOWER6VAN,125.3,10.12,9807.0,1503.0,602.0,3794.0,2167.0,67.0,489.0,3395.0,626.0,3476.0,0.13383333333333333,0.03933333333333333,0.8212666666666666,2723.0,0.9252695318200764,27.094972066822866,6.524950099796058,0.7958134410573647,67,0.2,1.29,0.024,0.022,0.24
24207662,2024-08-26,2062BK1,126.08,8.26,8883.0,1317.0,817.0,2174.0,1539.0,263.0,0.0,6634.0,1177.0,0.0,0.13383333333333333,0.03933333333333333,0.8212666666666666,1802.0,0.9385142176497059,52.617385786384695,6.744874715256838,0.8540510543835438,6,0.2,0.83,0.016,0.021,0.27
24207654,2024-08-26,SEQRFE550D,127.95,10.09,9384.0,1044.0,808.0,2357.0,1613.0,277.0,0.0,6590.0,1223.0,0.0,0.13383333333333333,0.03933333333333333,0.8212666666666666,1890.0,0.9269052448498487,51.504493942543924,8.988505747117827,0.8534391534387019,73,0.23,0.84,0.023,0.023,0.22
24207670,2024-08-26,S.TOWER6VAN,121.99,7.54,8637.0,1500.0,709.0,273.0,2396.0,68.0,483.0,6195.0,1193.0,0.0,0.13383333333333333,0.03933333333333333,0.8212666666666666,2947.0,0.941789546815859,50.78285105294874,5.757999999996161,0.813030200203321,67,0.187,1.307,0.026,0.022,0.225
24207634,2024-08-26,2830C20MMNC,126.85,9.15,7047.0,2031.0,594.0,3010.0,1606.0,253.0,0.0,6660.0,1198.0,0.0,0.13383333333333333,0.03933333333333333,0.8212666666666666,1859.0,0.932720588228436,52.50295624712256,3.469719350072147,0.8639053254433223,17,0.204,0.79,0.017,0.027,0.25
24207672,2024-08-26,2062BK1,124.33,9.09,9561.0,0.0,718.0,4594.0,1650.0,280.0,0.0,6397.0,1571.0,0.0,0.13383333333333333,0.03933333333333333,0.8212666666666666,1930.0,0.9318692849577885,51.45178154868936,9561000000000.0,0.8549222797923032,6,0.18,0.75,0.018,0.026,0.21
24207680,2024-08-26,1786550D,128.4,8.1,9777.0,1002.0,825.0,3927.0,1762.0,300.0,0.0,6587.0,1218.0,0.0,0.13383333333333333,0.03933333333333333,0.8212666666666666,2062.0,0.9406593406524495,51.30062305255996,9.757485029930383,0.8545101842866855,3,0.22,0.79,0.03,0.02,0.18
24207682,2024-08-26,S.TOWER6VAN,125.08,7.53,9483.0,1665.0,800.0,4777.0,2268.0,91.0,540.0,6596.0,1472.0,0.0,0.13383333333333333,0.03933333333333333,0.8212666666666666,2899.0,0.9432169519572944,52.73425007952723,5.695495495492075,0.7823387374954183,67,0.178,1.322,0.028,0.025,0.214
24207684,2024-08-26,1786550D,126.0,8.98,9444.0,1464.0,797.0,4566.0,1846.0,310.0,0.0,5703.0,1060.0,0.0,0.13383333333333333,0.03933333333333333,0.8212666666666666,2156.0,0.9334716254190736,45.26190476154554,6.450819672126741,0.8562152133576734,3,0.23,0.86,0.03,0.03,0.21
24207690,2024-08-26,1786500D,124.34,8.25,10185.0,2451.0,701.0,3291.0,1704.0,257.0,0.0,6501.0,1289.0,0.0,0.13383333333333333,0.03933333333333333,0.8212666666666666,1961.0,0.93777811297279,52.28405983551323,4.155446756424253,0.8689444161137844,2,0.25,0.84,0.024,0.029,0.23
24207660,2024-08-26,2062BK1,121.62,9.69,8952.0,999.0,806.0,2488.0,1664.0,273.0,0.0,6203.0,1150.0,352.0,0.13383333333333333,0.03933333333333333,0.8212666666666666,1937.0,0.9262051633468419,51.00312448568489,8.960960960951992,0.8590604026841203,6,0.21,0.72,0.015,0.021,0.19
24207676,2024-08-26,S.TOWER6VAN,125.32,8.26,9846.0,0.0,808.0,3079.0,2214.0,108.0,540.0,5766.0,1619.0,0.0,0.13383333333333333,0.03933333333333333,0.8212666666666666,2862.0,0.9381643958606217,46.01021385217037,9846000000000.0,0.7735849056601071,67,0.185,1.33,0.024,0.027,0.208
24207668,2024-08-26,2062BK1,122.68,7.54,8994.0,1329.0,704.0,1339.0,1630.0,246.0,0.0,6524.0,1145.0,0.0,0.13383333333333333,0.03933333333333333,0.8212666666666666,1876.0,0.9420979880130389,53.17900228192713,6.76749435665405,0.868869936033652,6,0.19,0.76,0.024,0.027,0.18
24207686,2024-08-27,2062BK1,124.98,7.53,10065.0,1473.0,817.0,5004.0,1627.0,257.0,0.0,6345.0,1145.0,0.0,0.13733333333333334,0.0359,0.8960333333333333,1884.0,0.9431741000608018,50.76812289925773,6.832993890015728,0.8635881104029387,6,0.19,0.75,0.017,0.024,0.22
24207692,2024-08-27,2062BK1,124.84,8.74,9498.0,3774.0,707.0,1829.0,1718.0,270.0,0.0,347.0,1364.0,0.0,0.13733333333333334,0.0359,0.8960333333333333,1988.0,0.9345710435624003,2.77955783400529,2.5166931637513206,0.8641851106635492,6,0.18,0.73,0.02,0.026,0.22
24207696,2024-08-27,2062BK1,124.5,7.69,10029.0,795.0,806.0,4067.0,1674.0,263.0,0.0,6397.0,1138.0,0.0,0.13733333333333334,0.0359,0.8960333333333333,1937.0,0.9418261593090111,51.38152610400497,12.615094339606774,0.8642230252964046,6,0.19,0.74,0.022,0.029,0.22
24207699,2024-08-27,2062BK1,125.85,8.35,9960.0,1029.0,800.0,3855.0,1728.0,287.0,0.0,6749.0,2385.0,0.0,0.13733333333333334,0.0359,0.8960333333333333,2015.0,0.9377794336740852,53.62733412750396,9.679300291535784,0.8575682382129739,6,0.19,0.71,0.024,0.026,0.21
24207708,2024-08-27,2830C20MMNC,105.32,8.21,10386.0,1521.0,806.0,2886.0,1728.0,274.0,0.0,6403.0,1134.0,350.0,0.13733333333333334,0.0359,0.8960333333333333,2002.0,0.927684312508344,60.79567033744023,6.828402366859416,0.863136863136432,17,0.2,0.75,0.02,0.025,0.22
24207712,2024-08-27,1786550D,128.65,0.0,9684.0,1884.0,811.0,2746.0,1775.0,270.0,0.0,6576.0,1139.0,0.0,0.13733333333333334,0.0359,0.8960333333333333,2045.0,0.9999999999922271,51.11542945937726,5.140127388532304,0.8679706601462749,3,0.22,0.77,0.02,0.02,0.23
24207714,2024-08-27,2062BK1,128.42,0.0,8898.0,0.0,800.0,4690.0,1741.0,270.0,0.0,6324.0,1170.0,0.0,0.13733333333333334,0.0359,0.8960333333333333,2011.0,0.9999999999922131,49.244665939501296,8898000000000.0,0.8657384385873368,6,0.2,0.75,0.035,0.03,0.22
24207718,2024-08-27,S.TOWER6VAN,128.1,8.0,9948.0,2388.0,811.0,3438.0,2454.0,88.0,479.0,6398.0,1058.0,0.0,0.13733333333333334,0.0359,0.8960333333333333,3021.0,0.9412196913964643,49.94535519086694,4.1658291457268986,0.8123138033760966,67,0.19,1.264,0.024,0.023,0.263
24207720,2024-08-27,S.TOWER6VAN,130.99,0.0,9915.0,891.0,811.0,2939.0,2491.0,101.0,533.0,6498.0,1236.0,0.0,0.13733333333333334,0.0359,0.8960333333333333,3125.0,0.9999999999923659,49.606840216431735,11.127946127933638,0.7971199999997449,67,0.18,1.34,0.029,0.022,0.24
24207722,2024-08-27,S.TOWER6VAN,128.63,8.2,10575.0,1782.0,803.0,2123.0,2528.0,101.0,483.0,6727.0,1238.0,0.0,0.13733333333333334,0.0359,0.8960333333333333,3112.0,0.9400716217135128,52.297286791166165,5.9343434343401045,0.8123393316192763,67,0.187,1.295,0.026,0.021,0.239
24207725,2024-08-27,1786550D,127.08,0.0,11163.0,1545.0,808.0,3496.0,1667.0,283.0,0.0,6693.0,1141.0,0.0,0.13733333333333334,0.0359,0.8960333333333333,1950.0,0.999999999992131,52.66761095331549,7.225242718441925,0.8548717948713564,3,0.2,0.73,0.02,0.02,0.21
24207727,2024-08-27,1786550D,127.18,0.0,11172.0,1470.0,668.0,3850.0,1677.0,277.0,0.0,6594.0,1240.0,0.0,0.13733333333333334,0.0359,0.8960333333333333,1954.0,0.9999999999921371,51.84777480695197,7.59999999999483,0.8582395086996631,3,0.2,0.77,0.02,0.03,0.25
24207729,2024-08-27,2062BK1,122.6,12.0,9570.0,0.0,902.0,3874.0,1708.0,270.0,0.0,5863.0,1528.0,0.0,0.13733333333333334,0.0359,0.8960333333333333,1978.0,0.9108469539308258,47.822185970246146,9570000000000.0,0.8634984833160447,6,0.21,0.74,0.027,0.027,0.22
24207731,2024-08-27,1786500D,124.58,11.89,9702.0,0.0,888.0,4465.0,1775.0,283.0,0.0,6423.0,1216.0,225.0,0.13733333333333334,0.0359,0.8960333333333333,2058.0,0.912874624452899,51.55723230011593,9702000000000.0,0.8624878522833516,2,0.19,0.66,0.025,0.027,0.204
24207732,2024-08-27,1786500D,125.84,10.52,9099.0,0.0,899.0,2520.0,1701.0,294.0,0.0,6477.0,1089.0,0.0,0.13733333333333334,0.0359,0.8960333333333333,1995.0,0.9228512760272598,51.47012078789359,9099000000000.0,0.8526315789469411,2,0.193,0.736,0.025,0.023,0.197
24207705,2024-08-27,1786550D,124.12,8.26,9981.0,1887.0,886.0,3581.0,1661.0,297.0,0.0,6572.0,1095.0,249.0,0.13733333333333334,0.0359,0.8960333333333333,1958.0,0.9376038676466416,52.9487592648006,5.28934817169831,0.8483146067411398,3,0.22,0.77,0.02,0.02,0.24
24307735,2024-08-27,S.TOWER6VAN,128.1,10.1,9900.0,1521.0,798.0,4208.0,2529.0,85.0,401.0,586.0,116.0,6027.0,0.13733333333333334,0.0359,0.8960333333333333,3015.0,0.926917510847128,4.574551131892471,6.5088757396406915,0.8388059701489755,67,0.2,1.27,0.023,0.022,0.22
24307701,2024-08-27,1786550D,126.22,9.07,10332.0,3174.0,696.0,3677.0,1762.0,281.0,0.0,6489.0,1263.0,281.0,0.13733333333333334,0.0359,0.8960333333333333,2043.0,0.9329588291748618,51.4102360952986,3.25519848771164,0.8624571708267927,3,0.21,0.8,0.02,0.03,0.23
24307698,2024-08-27,1786550D,125.63,8.26,10614.0,2838.0,738.0,3784.0,1735.0,285.0,0.0,6492.0,2562.0,0.0,0.13733333333333334,0.0359,0.8960333333333333,2020.0,0.9383075659053082,51.67555520137168,3.739957716700585,0.8589108910886837,3,0.2,0.83,0.02,0.03,0.23
24107741,2024-08-27,2830C20MMNC,124.98,10.2,8697.0,5064.0,834.0,2055.0,1732.0,274.0,0.0,6798.0,1120.0,0.0,0.13733333333333334,0.0359,0.8960333333333333,2006.0,0.9245450510362144,54.392702832017974,1.7174170616110351,0.8634097706875058,17,0.2,0.75,0.035,0.025,0.21
24107739,2024-08-27,2062BK1,125.82,9.23,8487.0,3459.0,800.0,2866.0,1733.0,278.0,0.0,6750.0,1126.0,0.0,0.13733333333333334,0.0359,0.8960333333333333,2011.0,0.9316549426069483,53.64806866910151,2.4535993061571397,0.8617603182491985,6,0.18,0.73,0.033,0.03,0.21
24107737,2024-08-27,1786500D,129.01,9.87,9663.0,3975.0,882.0,2971.0,1740.0,281.0,0.0,7364.0,1335.0,0.0,0.13733333333333334,0.0359,0.8960333333333333,2021.0,0.9289314516062145,57.08084644556949,2.4309433962258034,0.8609599208308456,2,0.19,0.78,0.039,0.023,0.23
24107716,2024-08-27,1786500D,125.34,8.31,9033.0,3003.0,787.0,2509.0,1737.0,244.0,0.0,6407.0,1274.0,0.0,0.13733333333333334,0.0359,0.8960333333333333,1981.0,0.9378226711489875,51.11696186332282,3.0079920079910063,0.8768298838965791,2,0.19,0.76,0.026,0.028,0.193
24107713,2024-08-27,S.TOWER6VAN,122.05,7.54,10086.0,1995.0,749.0,2818.0,2484.0,68.0,463.0,6540.0,1271.0,0.0,0.13733333333333334,0.0359,0.8960333333333333,3015.0,0.9418164981793209,53.58459647641471,5.055639097741826,0.8238805970146521,67,0.18,1.292,0.025,0.022,0.223
24107710,2024-08-27,S.TOWER6VAN,121.61,8.26,10665.0,2286.0,689.0,3015.0,2534.0,163.0,520.0,6537.0,1647.0,0.0,0.13733333333333334,0.0359,0.8960333333333333,3217.0,0.9363979363907262,53.753803140747024,4.665354330706621,0.7876903947774984,67,0.181,1.303,0.028,0.02,0.22
24107704,2024-08-27,S.TOWER6VAN,120.0,7.86,10209.0,2220.0,697.0,1986.0,2542.0,132.0,390.0,6541.0,1145.0,0.0,0.13733333333333334,0.0359,0.8960333333333333,3064.0,0.9385265133666625,54.5083333328791,4.598648648646577,0.8296344647516875,67,0.186,1.39,0.029,0.023,0.256
24107689,2024-08-27,2062BK1,126.3,8.67,9999.0,1686.0,795.0,4492.0,1796.0,304.0,0.0,5934.0,1447.0,0.0,0.13733333333333334,0.0359,0.8960333333333333,2100.0,0.9357635029937338,46.9833729212432,5.930604982202889,0.855238095237688,6,0.2,0.76,0.02,0.026,0.2
24107683,2024-08-27,2062BK1,127.7,8.0,8949.0,984.0,704.0,3063.0,1697.0,254.0,0.0,298.0,66.0,0.0,0.13733333333333334,0.0359,0.8960333333333333,1951.0,0.941046425932638,2.3335943617671604,9.094512195112708,0.8698103536643415,6,0.19,0.76,0.034,0.025,0.2
24107681,2024-08-27,2062BK1,126.7,8.22,8973.0,966.0,686.0,2916.0,1695.0,257.0,0.0,6670.0,1252.0,0.0,0.13733333333333334,0.0359,0.8960333333333333,1952.0,0.9390750074048393,52.64404104141559,9.288819875766782,0.8683401639339814,6,0.2,0.72,0.023,0.027,0.2
24207736,2024-08-27,2062BK1,123.33,7.43,9975.0,0.0,798.0,3411.0,1738.0,294.0,0.0,6302.0,1242.0,0.0,0.13733333333333334,0.0359,0.8960333333333333,2032.0,0.9431783419933989,51.09867834224358,9975000000000.0,0.8553149606295003,6,0.19,0.75,0.026,0.028,0.23
