Repository: SiddharthKumar268/FerroMind

# FerroMind
*Ferro-Alloy Optimisation using Machine Learning*
**SAIL Durgapur Steel Plant | Steel Melting Shop**
Intern: Siddharth Kumar | FY 2023-24 to FY 2025-26

---

## Quick Start

```bash

# 2. Place raw Excel files in data/raw/

## Dataset

| | |
|---|---|
| Total heats after cleaning | 47,421 |
| Training set | 37,936 heats (Apr 2023 – Jun 2025) |
| Test set | 9,485 heats (Jun 2025 – Dec 2025) |
| Input features | 21 (16 raw + 5 engineered) |
| Target variables | Mn, Si, C, S, P |
| BOF grades | 76 distinct grades |
| Split method | Chronological 80/20 — no shuffle, no leakage |

---

File: data/processed/sms_train.csv (part 161 of 253)
Heat_Number,Date,BOF Grade Code,Hot Metal Addn. Weight,Scrap Addn. Weight,Lime Into Converter,Dolomite Into Converter,Lime Into Ladle,Iron Ore Into Converter,SIMN Into Ladle,FESI Into Ladle,FEMN Into Ladle,Measered O2 Mainblow II,Duration of Mainblow I/II,Measered O2 2nd Blow,HM_P,HM_S,HM_Si,Total_FA_Ladle,HM_Ratio,O2_per_ton_HM,Lime_Dolo_Ratio,SiMn_FA_Fraction,Grade_Encoded,C,Mn,P,S,Si
24107745,2024-08-27,2830C20MMNC,125.91,9.5,10743.0,3144.0,852.0,2401.0,1721.0,274.0,0.0,1182.0,1665.0,0.0,0.13733333333333334,0.0359,0.8960333333333333,1995.0,0.9298426999414383,9.387657850771284,3.4169847328233405,0.8626566416035776,17,0.2,0.76,0.035,0.032,0.22
24207734,2024-08-27,2062BK1,130.82,9.79,9906.0,0.0,897.0,3069.0,1677.0,294.0,0.0,6435.0,1189.0,0.0,0.13733333333333334,0.0359,0.8960333333333333,1971.0,0.9303747955271292,49.189726341161986,9906000000000.0,0.8508371385079397,6,0.19,0.72,0.03,0.027,0.22
24307740,2024-08-27,S.TOWER6VAN,124.74,9.45,10197.0,1539.0,800.0,4657.0,2543.0,88.0,454.0,516.0,110.0,6351.0,0.13733333333333334,0.0359,0.8960333333333333,3085.0,0.9295774647818051,4.136604136570975,6.625730994147742,0.8243111831439791,67,0.194,1.301,0.027,0.026,0.236
24307706,2024-08-27,2830C20MMNC,125.3,7.68,10047.0,2544.0,690.0,3428.0,1688.0,285.0,177.0,6492.0,1244.0,0.0,0.13733333333333334,0.0359,0.8960333333333333,2150.0,0.942246954422152,51.81165203470222,3.949292452828636,0.7851162790694023,17,0.201,0.767,0.017,0.02,0.198
24307709,2024-08-27,1786550D,139.15,5.98,10668.0,1707.0,710.0,3544.0,1762.0,261.0,0.0,6375.0,1739.0,0.0,0.13733333333333334,0.0359,0.8960333333333333,2023.0,0.9587955625924428,45.813869924212625,6.249560632685267,0.8709836875922536,3,0.23,0.78,0.02,0.03,0.22
24307711,2024-08-27,2830C20MMNC,126.71,7.53,10008.0,2529.0,696.0,2376.0,1770.0,261.0,0.0,6487.0,1118.0,0.0,0.13733333333333334,0.0359,0.8960333333333333,2031.0,0.9439064362265801,51.19564359520799,3.9572953736639156,0.8714918759227614,17,0.202,0.774,0.028,0.03,0.21
24307715,2024-08-27,S.TOWER6VAN,127.44,7.53,9900.0,2790.0,806.0,1846.0,2507.0,101.0,451.0,6672.0,1242.0,277.0,0.13733333333333334,0.0359,0.8960333333333333,3059.0,0.9442098243984278,52.35404896380764,3.5483870967729216,0.8195488721801832,67,0.16,1.25,0.023,0.025,0.2
24307703,2024-08-27,1786550D,121.57,8.5,9585.0,2646.0,701.0,3398.0,1789.0,281.0,0.0,6431.0,1258.0,273.0,0.13733333333333334,0.0359,0.8960333333333333,2070.0,0.9346505727613236,52.89956403674509,3.6224489795904677,0.8642512077290511,3,0.23,0.85,0.02,0.03,0.26
24307719,2024-08-27,1786550D,126.84,0.0,9066.0,4941.0,826.0,859.0,1759.0,261.0,0.0,6694.0,1465.0,0.0,0.13733333333333334,0.0359,0.8960333333333333,2020.0,0.999999999992116,52.77514979460126,1.8348512446869387,0.8707920792074897,3,0.2,0.72,0.03,0.03,0.2
24307721,2024-08-27,2062BK1,125.02,8.51,9174.0,2214.0,807.0,3740.0,1749.0,261.0,0.0,6693.0,1642.0,0.0,0.13733333333333334,0.0359,0.8960333333333333,2010.0,0.9362690032132385,53.53543433007891,4.143631436312492,0.8701492537309103,6,0.2,0.77,0.028,0.026,0.2
24307723,2024-08-27,1786500D,123.77,0.0,10653.0,2364.0,715.0,3767.0,1769.0,261.0,0.0,6637.0,1170.0,0.0,0.13733333333333334,0.0359,0.8960333333333333,2030.0,0.9999999999919205,53.62365678230893,4.506345177663069,0.8714285714281421,2,0.198,0.692,0.024,0.024,0.196
24307724,2024-08-27,2062BK1,115.07,8.0,15378.0,2601.0,840.0,3402.0,1475.0,265.0,0.0,6495.0,1128.0,0.0,0.13733333333333334,0.0359,0.8960333333333333,1740.0,0.9349963435367271,56.44390371029422,5.912341407148823,0.8477011494248001,6,0.16,0.72,0.022,0.025,0.2
24307730,2024-08-27,2062BK1,126.3,12.78,10962.0,1611.0,806.0,4089.0,1711.0,278.0,0.0,6796.0,1323.0,0.0,0.13733333333333334,0.0359,0.8960333333333333,1989.0,0.9081104400279832,53.8083927153301,6.804469273738793,0.8602312719955454,6,0.2,0.74,0.022,0.026,0.2
24307717,2024-08-27,2062BK1,126.77,8.2,9024.0,1458.0,569.0,3370.0,1759.0,265.0,0.0,6403.0,1205.0,0.0,0.13733333333333334,0.0359,0.8960333333333333,2024.0,0.9392457583097041,50.50879545593982,6.1893004115183885,0.8690711462446299,6,0.19,0.76,0.031,0.027,0.21
24307800,2024-08-28,S.TOWER6VAN,125.4,9.12,11934.0,1659.0,696.0,4479.0,2500.0,84.0,451.0,6677.0,1237.0,0.0,0.1455625,0.03684375,0.811875,3035.0,0.9322033898235786,53.245614034663106,7.193490054245212,0.8237232289947862,67,0.17,1.332,0.027,0.024,0.211
24307787,2024-08-28,S.TOWER6VAN,116.44,10.65,10041.0,1107.0,707.0,3853.0,2541.0,81.0,447.0,4905.0,941.0,0.0,0.1455625,0.03684375,0.811875,3069.0,0.9162011173112267,42.124699415646475,9.070460704598853,0.8279569892470421,67,0.185,1.29,0.027,0.025,0.2
24307784,2024-08-28,2062BK1,120.62,9.49,9918.0,1113.0,696.0,4127.0,1796.0,257.0,0.0,6485.0,1185.0,0.0,0.1455625,0.03684375,0.811875,2053.0,0.9270617170015597,53.76388658552674,8.91105121293,0.874817340476924,6,0.18,0.73,0.023,0.027,0.22
24307781,2024-08-28,S.TOWER6VAN,127.1,10.0,9153.0,0.0,801.0,4979.0,2577.0,105.0,498.0,4874.0,1198.0,0.0,0.1455625,0.03684375,0.811875,3180.0,0.9270605397452439,38.347757670823384,9153000000000.0,0.8103773584903112,67,0.196,1.331,0.036,0.038,0.233
24307774,2024-08-28,S.TOWER6VAN,121.3,9.5,8433.0,1632.0,702.0,3562.0,2542.0,108.0,498.0,6569.0,1281.0,0.0,0.1455625,0.03684375,0.811875,3148.0,0.9273700305739497,54.15498763351892,5.167279411761539,0.8074968233796672,67,0.175,1.318,0.03,0.028,0.225
24307776,2024-08-28,S.TOWER6VAN,131.63,9.26,8880.0,1674.0,795.0,4481.0,2582.0,105.0,502.0,5487.0,1050.0,0.0,0.1455625,0.03684375,0.811875,3189.0,0.9342749662791238,41.68502620951391,5.304659498204717,0.8096582000624617,67,0.18,1.3,0.036,0.034,0.21
24307770,2024-08-28,S.TOWER6VAN,124.14,9.66,8196.0,1710.0,704.0,2517.0,2564.0,105.0,498.0,6657.0,2008.0,0.0,0.1455625,0.03684375,0.811875,3167.0,0.9278026905760254,53.62493958390829,4.792982456137548,0.8095989895797886,67,0.186,1.378,0.035,0.035,0.232
24307768,2024-08-28,S.TOWER6VAN,124.85,9.84,10182.0,1611.0,701.0,3397.0,2555.0,108.0,501.0,6490.0,1587.0,0.0,0.1455625,0.03684375,0.811875,3164.0,0.926943351392628,51.982378854209195,6.320297951578945,0.80752212389355,67,0.162,1.322,0.023,0.028,0.222
24307801,2024-08-28,2062BK1,124.75,12.78,10866.0,1116.0,702.0,3246.0,1764.0,261.0,0.0,6618.0,1226.0,0.0,0.1455625,0.03684375,0.811875,2025.0,0.9070748200326687,53.050100199975546,9.736559139776222,0.871111111110681,6,0.2,0.75,0.024,0.028,0.22
24307766,2024-08-28,2062BK1,124.58,0.0,10998.0,1107.0,701.0,4693.0,1789.0,308.0,0.0,6396.0,1462.0,0.0,0.1455625,0.03684375,0.811875,2097.0,0.999999999991973,51.34050409334291,9.93495934958452,0.8531235097754635,6,0.2,0.83,0.021,0.021,0.21
24307778,2024-08-28,2062BK1,125.18,7.11,9660.0,1839.0,801.0,6070.0,1765.0,254.0,0.0,459.0,1025.0,0.0,0.1455625,0.03684375,0.811875,2019.0,0.9462544409936786,3.666719923281141,5.252854812395186,0.8741951461115036,6,0.19,0.71,0.025,0.028,0.22
24107798,2024-08-28,2062BK1,125.2,10.12,10650.0,2007.0,218.0,3504.0,1683.0,275.0,0.0,4838.0,1366.0,0.0,0.1455625,0.03684375,0.811875,1958.0,0.9252143068214218,38.64217252365302,5.306427503734277,0.8595505617973138,6,0.2,0.74,0.027,0.029,0.21
24307803,2024-08-28,1786500D,129.77,9.8,10965.0,1113.0,693.0,4395.0,1778.0,260.0,0.0,416.0,88.0,0.0,0.1455625,0.03684375,0.811875,2038.0,0.9297843376017068,3.205671572757913,9.851752021554491,0.8724239450437329,2,0.19,0.73,0.027,0.026,0.205
24107796,2024-08-28,1786500D,124.4,10.45,11814.0,1995.0,797.0,4039.0,1682.0,284.0,0.0,2518.0,1306.0,0.0,0.1455625,0.03684375,0.811875,1966.0,0.9225064886842975,20.241157556107385,5.921804511275227,0.8555442522884763,2,0.179,0.791,0.036,0.034,0.21
24107792,2024-08-28,SAILTOWER6VA,127.3,10.0,9582.0,2751.0,797.0,2041.0,2528.0,0.0,413.0,1125.0,1712.0,0.0,0.1455625,0.03684375,0.811875,2941.0,0.9271667880486003,8.837391987361842,3.4830970556148735,0.8595715742941654,68,0.176,1.318,0.031,0.021,0.228
24107790,2024-08-28,2062BK1,124.2,10.0,8985.0,2445.0,812.0,2025.0,1684.0,250.0,0.0,6402.0,1102.0,0.0,0.1455625,0.03684375,0.811875,1934.0,0.9254843517069637,51.545893719391735,3.674846625765368,0.870734229575558,6,0.2,0.75,0.03,0.026,0.22
24107785,2024-08-28,S.TOWER6VAN,126.36,9.25,9039.0,2661.0,702.0,2097.0,2431.0,102.0,521.0,6117.0,971.0,0.0,0.1455625,0.03684375,0.811875,3054.0,0.9317896910188644,48.409306742256966,3.3968432919942138,0.7960052390305187,67,0.18,1.346,0.041,0.03,0.237
24107779,2024-08-28,S.TOWER6VAN,125.8,9.12,9888.0,2043.0,705.0,1491.0,2434.0,119.0,465.0,6834.0,1150.0,0.0,0.1455625,0.03684375,0.811875,3018.0,0.9324043877784436,54.32432432389249,4.8399412628463825,0.8064943671302828,67,0.179,1.35,0.032,0.029,0.26
24107757,2024-08-28,2830C20MMNC,121.57,9.79,10761.0,3300.0,0.0,3265.0,0.0,0.0,0.0,6524.0,1200.0,0.0,0.1455625,0.03684375,0.811875,0.0,0.9254719853766332,53.66455539973954,3.2609090909081027,0.0,17,0.2,0.75,0.028,0.029,0.21
24107755,2024-08-28,1786550D,125.44,9.8,9483.0,1983.0,0.0,4090.0,0.0,0.0,0.0,6304.0,1144.0,0.0,0.1455625,0.03684375,0.811875,0.0,0.9275362318771995,50.25510204041569,4.7821482602093885,0.0,3,0.2,0.76,0.03,0.04,0.24
24107752,2024-08-28,2830C20MMNC,119.94,10.15,10512.0,2196.0,0.0,5021.0,0.0,0.0,0.0,6304.0,1406.0,0.0,0.1455625,0.03684375,0.811875,0.0,0.921977092774833,52.55961313946507,4.78688524589946,0.0,17,0.211,0.752,0.018,0.026,0.229
24107750,2024-08-28,2830C20MMNC,120.42,10.21,10770.0,2427.0,0.0,4462.0,0.0,0.0,0.0,6306.0,1147.0,0.0,0.1455625,0.03684375,0.811875,0.0,0.9218403123254856,52.36671649184216,4.437577255869618,0.0,17,0.216,0.75,0.04,0.039,0.219
24107748,2024-08-28,C20MMNATLT,127.68,0.0,10011.0,1977.0,762.0,4448.0,1722.0,277.0,223.0,6380.0,1447.0,0.0,0.1455625,0.03684375,0.811875,2222.0,0.9999999999921679,49.96867167880663,5.063732928677257,0.7749774977494263,41,0.202,0.787,0.043,0.037,0.237
24107743,2024-08-28,2062BK1,129.59,9.64,9582.0,3939.0,857.0,2596.0,1733.0,278.0,0.0,7294.0,1155.0,0.0,0.1455625,0.03684375,0.811875,2011.0,0.9307620484024222,56.28520719147863,2.432597105863815,0.8617603182491985,6,0.2,0.732,0.043,0.025,0.209
24207702,2024-08-28,2062BK1,124.69,7.98,9633.0,1524.0,654.0,2452.0,1755.0,280.0,0.0,6247.0,1039.0,0.0,0.1455625,0.03684375,0.811875,2035.0,0.9398507575115713,50.10024861616729,6.3208661417281355,0.8624078624074386,6,0.19,0.73,0.017,0.021,0.2
24107782,2024-08-28,2062BK1,120.65,9.8,9327.0,1692.0,785.0,1545.0,1655.0,223.0,0.0,6335.0,1077.0,0.0,0.1455625,0.03684375,0.811875,1878.0,0.9248754311926035,52.50725238249061,5.5124113475144725,0.8812566560165701,6,0.18,0.75,0.029,0.027,0.23
24207775,2024-08-28,2062BK1,126.47,9.8,8448.0,2079.0,704.0,3494.0,1418.0,267.0,0.0,6498.0,1107.0,0.0,0.1455625,0.03684375,0.811875,1685.0,0.9280839509728621,51.37977385900704,4.063492063490109,0.841543026705732,6,0.2,0.82,0.036,0.04,0.23
24207749,2024-08-28,2062BK1,122.48,10.52,9969.0,0.0,709.0,3527.0,1640.0,287.0,0.0,5745.0,934.0,261.0,0.1455625,0.03684375,0.811875,1927.0,0.9209022556321738,46.90561724324864,9969000000000.0,0.8510638297867924,6,0.19,0.73,0.031,0.021,0.21
24207795,2024-08-28,S.TOWER6VAN,126.36,11.34,8808.0,1512.0,800.0,4491.0,2315.0,71.0,489.0,3032.0,625.0,3771.0,0.1455625,0.03684375,0.811875,2875.0,0.9176470588168655,23.994935105856324,5.825396825392973,0.8052173913040678,67,0.189,1.32,0.029,0.026,0.216
24207797,2024-08-28,S.TOWER6VAN,126.55,9.07,11028.0,2028.0,800.0,4119.0,2498.0,108.0,537.0,526.0,107.0,0.0,0.1455625,0.03684375,0.811875,3143.0,0.9331219584063329,4.1564598972409605,5.437869822482526,0.7947820553608671,67,0.184,1.318,0.028,0.027,0.224
24207808,2024-08-28,2062BK1,122.27,0.0,11043.0,1338.0,500.0,3266.0,1883.0,270.0,0.0,6357.0,1144.0,0.0,0.1455625,0.03684375,0.811875,2153.0,0.9999999999918213,51.99149423364692,8.253363228693383,0.8745935903386556,6,0.22,0.75,0.024,0.028,0.22
24307744,2024-08-28,S.TOWER6VAN,124.25,9.8,10686.0,1491.0,693.0,5127.0,2555.0,84.0,453.0,6262.0,1387.0,0.0,0.1455625,0.03684375,0.811875,3092.0,0.9268929503847304,50.39839034164669,7.167002012067628,0.8263260025870549,67,0.192,1.318,0.026,0.031,0.217
24307747,2024-08-28,2062BK1,122.09,0.0,9993.0,1107.0,701.0,4104.0,1779.0,258.0,0.0,6419.0,1326.0,0.0,0.1455625,0.03684375,0.811875,2037.0,0.9999999999918093,52.575968547361974,9.027100270994556,0.8733431516932384,6,0.19,0.75,0.02,0.028,0.19
24307758,2024-08-28,S.TOWER6VAN,117.6,10.0,10959.0,1680.0,693.0,4435.0,2496.0,115.0,450.0,404.0,88.0,0.0,0.1455625,0.03684375,0.811875,3061.0,0.9216300940366643,3.435374149630652,6.523214285710403,0.8154197974515467,67,0.18,1.36,0.028,0.024,0.22
24207793,2024-08-28,2062BK1,121.47,11.23,8775.0,498.0,707.0,2896.0,1714.0,260.0,0.0,6488.0,1299.0,0.0,0.1455625,0.03684375,0.811875,1974.0,0.9153730218469076,53.412365192612064,17.62048192767546,0.8682877406277263,6,0.2,0.75,0.026,0.023,0.19
24307761,2024-08-28,S.TOWER6VAN,121.45,10.21,9237.0,1104.0,704.0,2945.0,2545.0,95.0,454.0,901.0,222.0,0.0,0.1455625,0.03684375,0.811875,3094.0,0.9224517697028525,7.418690819206104,8.366847826079377,0.8225597931477626,67,0.17,1.26,0.03,0.028,0.22
24307762,2024-08-28,S.TOWER6VAN,122.73,10.0,10383.0,2196.0,679.0,3842.0,2474.0,95.0,451.0,6499.0,1209.0,0.0,0.1455625,0.03684375,0.811875,3020.0,0.9246590823406565,52.95363806687074,4.728142076500579,0.8192052980129738,67,0.18,1.39,0.036,0.03,0.23
24307764,2024-08-28,S.TOWER6VAN,119.24,9.52,10584.0,1653.0,718.0,4619.0,2507.0,101.0,447.0,6546.0,1160.0,0.0,0.1455625,0.03684375,0.811875,3055.0,0.9260639950223202,54.89768534002937,6.402903811248395,0.8206219312599605,67,0.174,1.253,0.027,0.026,0.185
24307805,2024-08-28,2062BK1,122.93,14.32,9069.0,1764.0,889.0,5494.0,1799.0,278.0,0.0,6608.0,1155.0,0.0,0.1455625,0.03684375,0.811875,2077.0,0.8956648451665162,53.75416903885338,5.14115646258212,0.8661531054401223,6,0.22,0.77,0.022,0.03,0.22
24307807,2024-08-28,1786500D,114.0,10.52,9270.0,1020.0,895.0,5228.0,1796.0,278.0,0.0,6062.0,1026.0,0.0,0.1455625,0.03684375,0.811875,2074.0,0.9155155798191815,53.175438596024776,9.088235294108737,0.8659594985531023,2,0.2,0.76,0.03,0.034,0.188
24307809,2024-08-28,1786500D,124.52,10.52,9543.0,1497.0,550.0,5472.0,1800.0,278.0,0.0,6558.0,1244.0,0.0,0.1455625,0.03684375,0.811875,2078.0,0.922097156391276,52.666238354861335,6.374749498993737,0.8662175168427015,2,0.2,0.78,0.04,0.035,0.235
24307812,2024-08-28,1786500D,123.28,10.15,11094.0,1206.0,558.0,5305.0,1799.0,271.0,0.0,575.0,1108.0,0.0,0.1455625,0.03684375,0.811875,2070.0,0.923930150633861,4.664179104439778,9.19900497511675,0.8690821256034449,2,0.21,0.77,0.032,0.031,0.207
24107223,2024-08-28,SEQRFE550D,128.9,8.87,9723.0,3216.0,770.0,2652.0,1727.0,267.0,0.0,6167.0,1170.0,314.0,0.1455625,0.03684375,0.811875,1994.0,0.9356173332297626,47.84328937123473,3.023320895521448,0.8660982948842196,73,0.21,0.89,0.022,0.021,0.23
24207791,2024-08-28,S.TOWER6VAN,124.38,10.52,8970.0,1008.0,800.0,3354.0,2508.0,88.0,486.0,6393.0,1220.0,386.0,0.1455625,0.03684375,0.811875,3082.0,0.9220163083697405,51.39893873571797,8.898809523800695,0.8137573004539864,67,0.18,1.318,0.024,0.024,0.229
24307754,2024-08-28,2062BK1,121.86,10.0,10212.0,1080.0,707.0,7012.0,1776.0,258.0,0.0,6790.0,1247.0,0.0,0.1455625,0.03684375,0.811875,2034.0,0.924161989982374,55.71967831892565,9.4555555555468,0.8731563421824616,6,0.21,0.77,0.022,0.026,0.23
24207786,2024-08-28,S.TOWER6VAN,128.61,0.0,10584.0,1470.0,814.0,5167.0,2649.0,61.0,543.0,6495.0,1397.0,380.0,0.1455625,0.03684375,0.811875,3253.0,0.9999999999922247,50.501516211410454,7.199999999995102,0.8143252382413728,67,0.18,1.311,0.024,0.021,0.21
24207751,2024-08-28,S.TOWER6VAN,121.62,9.8,9582.0,0.0,707.0,3585.0,2501.0,81.0,462.0,6033.0,985.0,294.0,0.1455625,0.03684375,0.811875,3044.0,0.925429919335524,49.60532807063307,9582000000000.0,0.8216162943492702,67,0.178,1.35,0.028,0.031,0.225
24207753,2024-08-28,S.TOWER6VAN,118.95,9.79,9018.0,0.0,704.0,3811.0,2514.0,108.0,462.0,5928.0,1108.0,0.0,0.1455625,0.03684375,0.811875,3084.0,0.92395525865369,49.836065573351526,9018000000000.0,0.8151750972760002,67,0.177,1.353,0.027,0.028,0.218
24207789,2024-08-28,SAILTOWER6VA,122.74,11.56,9411.0,1032.0,808.0,3026.0,2481.0,0.0,537.0,6077.0,1279.0,687.0,0.1455625,0.03684375,0.811875,3018.0,0.9139240506261065,49.511161805039016,9.119186046502792,0.8220675944331273,68,0.182,1.345,0.025,0.021,0.226
24207759,2024-08-28,2830C20MMNC,123.89,10.61,9939.0,0.0,710.0,3834.0,1630.0,273.0,0.0,6014.0,998.0,299.0,0.1455625,0.03684375,0.811875,1903.0,0.9211152416288394,48.54306239366742,9939000000000.0,0.8565423016285567,17,0.2,0.77,0.027,0.031,0.23
24207763,2024-08-28,2062BK1,123.17,10.54,10062.0,0.0,712.0,3870.0,1738.0,277.0,0.0,5858.0,1256.0,310.0,0.1455625,0.03684375,0.811875,2015.0,0.9211726871518872,47.56028253594576,10062000000000.0,0.862531017369299,6,0.19,0.79,0.02,0.025,0.22
24207765,2024-08-28,S.TOWER6VAN,119.22,9.07,8871.0,4776.0,707.0,0.0,2464.0,64.0,537.0,6106.0,993.0,0.0,0.1455625,0.03684375,0.811875,3065.0,0.9293008028612574,51.216238885663344,1.8574120603011184,0.8039151712884816,67,0.17,1.42,0.036,0.02,0.22
24207767,2024-08-28,S.TOWER6VAN,124.82,9.79,10182.0,0.0,709.0,3883.0,2467.0,74.0,476.0,6202.0,1070.0,0.0,0.1455625,0.03684375,0.811875,3017.0,0.9272713765624601,49.68755007170576,10182000000000.0,0.8176997016901499,67,0.18,1.35,0.029,0.025,0.22
24207769,2024-08-28,2062BK1,125.28,10.34,8919.0,0.0,704.0,2996.0,1688.0,294.0,186.0,6659.0,1277.0,0.0,0.1455625,0.03684375,0.811875,2168.0,0.923757557875507,53.15293741975452,8919000000000.0,0.7785977859775006,6,0.18,0.71,0.023,0.022,0.17
24207771,2024-08-28,S.TOWER6VAN,126.4,9.07,8562.0,1545.0,704.0,2289.0,2332.0,64.0,439.0,6663.0,1235.0,0.0,0.1455625,0.03684375,0.811875,2835.0,0.9330479072788586,52.713607594519665,5.541747572811947,0.8225749559079991,67,0.19,1.33,0.025,0.026,0.24
24207773,2024-08-28,S.TOWER6VAN,117.56,7.68,8508.0,1497.0,701.0,2104.0,2558.0,84.0,533.0,6495.0,1181.0,0.0,0.1455625,0.03684375,0.811875,3175.0,0.938677738734121,55.24838380354501,5.683366733463138,0.8056692913383289,67,0.19,1.33,0.032,0.024,0.21
24207756,2024-08-28,S.TOWER6VAN,125.26,10.24,10035.0,1506.0,701.0,3493.0,2501.0,98.0,452.0,5881.0,1155.0,263.0,0.1455625,0.03684375,0.811875,3051.0,0.9244280442736206,46.950343285590364,6.663346613541393,0.8197312356601705,67,0.179,1.339,0.026,0.028,0.213
24207746,2024-08-28,S.TOWER6VAN,126.21,11.25,11439.0,0.0,701.0,3563.0,2525.0,138.0,439.0,5207.0,896.0,2041.0,0.1455625,0.03684375,0.811875,3102.0,0.9181580095961143,41.256635765460295,11439000000000.0,0.8139909735651792,67,0.178,1.32,0.023,0.023,0.216
24207783,2024-08-28,S.TOWER6VAN,127.05,9.1,8994.0,2004.0,707.0,3378.0,2477.0,0.0,439.0,6797.0,1329.0,0.0,0.1455625,0.03684375,0.811875,2916.0,0.9331619537206525,53.498622589110596,4.4880239520935685,0.8494513031547155,67,0.194,1.378,0.031,0.026,0.249
24207780,2024-08-28,S.TOWER6VAN,122.46,9.69,9117.0,1008.0,704.0,4332.0,2001.0,0.0,439.0,1122.0,1039.0,0.0,0.1455625,0.03684375,0.811875,2440.0,0.9266742338181864,9.162175404138804,9.044642857133883,0.8200819672127787,67,0.2,1.36,0.027,0.026,0.27
24207777,2024-08-28,S.TOWER6VAN,125.7,9.8,8514.0,1497.0,726.0,3808.0,2470.0,0.0,537.0,6666.0,1298.0,0.0,0.1455625,0.03684375,0.811875,3007.0,0.9276752767459213,53.031026252561404,5.6873747494951985,0.8214166943795074,67,0.174,1.378,0.029,0.029,0.269
24207868,2024-08-29,1786500D,122.96,9.07,10920.0,1671.0,806.0,4136.0,1748.0,260.0,0.0,6336.0,1187.0,308.0,0.14684375,0.03840625,0.9567187500000001,2008.0,0.9313034916236362,51.52895250446056,6.535008976656772,0.870517928286419,2,0.2,0.74,0.026,0.024,0.227
24107862,2024-08-29,1786500D,131.4,0.0,11952.0,1116.0,789.0,4659.0,1687.0,283.0,0.0,5288.0,1357.0,0.0,0.14684375,0.03840625,0.9567187500000001,1970.0,0.9999999999923898,40.24353120212905,10.709677419345242,0.8563451776645399,2,0.2,0.83,0.028,0.028,0.215
24107859,2024-08-29,2062BK1,123.89,12.59,10869.0,1179.0,842.0,3978.0,1729.0,295.0,0.0,4483.0,853.0,0.0,0.14684375,0.03840625,0.9567187500000001,2024.0,0.9077520515759985,36.18532569185418,9.21882951653162,0.8542490118572854,6,0.19,0.75,0.035,0.033,0.2
24107856,2024-08-29,1786500D,123.94,12.21,10539.0,1992.0,800.0,195.0,1722.0,285.0,0.0,5953.0,1165.0,0.0,0.14684375,0.03840625,0.9567187500000001,2007.0,0.9103195005441769,48.031305470001364,5.290662650599754,0.8579970104629506,2,0.2,0.77,0.028,0.018,0.191
24107853,2024-08-29,1786500D,118.52,12.06,11817.0,2196.0,607.0,3990.0,0.0,551.0,1458.0,6294.0,1104.0,0.0,0.14684375,0.03840625,0.9567187500000001,2009.0,0.9076428243153039,53.104961187537086,5.381147540981156,0.0,2,0.21,0.8,0.022,0.021,0.232
24107852,2024-08-29,1786500D,125.56,12.42,11592.0,2013.0,697.0,2943.0,0.0,555.0,1428.0,6138.0,1275.0,0.0,0.14684375,0.03840625,0.9567187500000001,1983.0,0.9099869546245111,48.884995221018755,5.758569299550046,0.0,2,0.22,0.76,0.036,0.028,0.238
24107850,2024-08-29,2062BK1,120.55,12.35,11046.0,1986.0,602.0,3799.0,1631.0,247.0,149.0,5884.0,1235.0,0.0,0.14684375,0.03840625,0.9567187500000001,2027.0,0.9070729872016021,48.80962256284687,5.561933534740402,0.8046373951648719,6,0.18,0.79,0.025,0.025,0.19
24107848,2024-08-29,S.TOWER6VAN,125.46,9.99,10641.0,1485.0,602.0,3610.0,2487.0,68.0,423.0,5225.0,926.0,0.0,0.14684375,0.03840625,0.9567187500000001,2978.0,0.9262458471692415,41.64673999647978,7.16565656565174,0.8351242444590883,67,0.18,1.28,0.038,0.036,0.21
24107846,2024-08-29,S.TOWER6VAN,123.2,9.82,11178.0,1494.0,778.0,2478.0,2484.0,102.0,475.0,6006.0,1119.0,0.0,0.14684375,0.03840625,0.9567187500000001,3061.0,0.9261765148028404,48.7499999996043,7.481927710838366,0.8114995099637989,67,0.186,1.307,0.03,0.031,0.241
24107844,2024-08-29,1786500D,115.03,0.0,11025.0,1998.0,704.0,2989.0,1727.0,281.0,0.0,5877.0,1094.0,0.0,0.14684375,0.03840625,0.9567187500000001,2008.0,0.9999999999913066,51.09101973353828,5.5180180180152565,0.860059760955747,2,0.2,0.69,0.024,0.026,0.185
24107842,2024-08-29,2062BK1,122.02,0.0,11103.0,2013.0,702.0,3896.0,1726.0,278.0,0.0,5766.0,1276.0,0.0,0.14684375,0.03840625,0.9567187500000001,2004.0,0.9999999999918046,47.25454843429557,5.515648286137349,0.8612774451093507,6,0.21,0.77,0.039,0.031,0.26
24107839,2024-08-29,2062BK1,126.0,0.0,11427.0,0.0,815.0,3375.0,1679.0,277.0,0.0,2693.0,1776.0,0.0,0.14684375,0.03840625,0.9567187500000001,1956.0,0.9999999999920635,21.373015872846246,11427000000000.0,0.8583844580772708,6,0.21,0.74,0.037,0.029,0.22
24207866,2024-08-29,2062BK1,122.2,11.59,9600.0,0.0,803.0,3799.0,1775.0,267.0,0.0,6358.0,1356.0,0.0,0.14684375,0.03840625,0.9567187500000001,2042.0,0.9133717019140941,52.02945990137455,9600000000000.0,0.8692458374138741,6,0.18,0.77,0.027,0.03,0.21
24207863,2024-08-29,2062BK1,123.59,0.0,8592.0,999.0,806.0,3296.0,1765.0,277.0,0.0,6267.0,1155.0,366.0,0.14684375,0.03840625,0.9567187500000001,2042.0,0.9999999999919087,50.70798608260613,8.600600600591992,0.864348677766472,6,0.22,0.72,0.022,0.026,0.21
24207843,2024-08-29,S.TOWER6VAN,122.2,7.52,10431.0,549.0,696.0,4123.0,2504.0,98.0,435.0,6633.0,2604.0,0.0,0.14684375,0.03840625,0.9567187500000001,3037.0,0.9420289854999845,54.27986906665892,18.999999999965393,0.8244978597297252,67,0.19,1.35,0.024,0.024,0.21
24207825,2024-08-29,S.TOWER6VAN,117.36,9.8,11619.0,1992.0,800.0,1586.0,2531.0,108.0,537.0,6441.0,2194.0,0.0,0.14684375,0.03840625,0.9567187500000001,3176.0,0.9229317395334781,54.882413087466915,5.832831325298277,0.7969143576823687,67,0.182,1.338,0.028,0.023,0.198
24207854,2024-08-29,2062BK1,117.36,11.85,9633.0,0.0,924.0,3583.0,1708.0,317.0,236.0,5754.0,1061.0,469.0,0.14684375,0.03840625,0.9567187500000001,2261.0,0.9082888321267062,49.02862985643295,9633000000000.0,0.7554179566560126,6,0.19,0.8,0.029,0.032,0.2
24207851,2024-08-29,S.TOWER6VAN,116.52,12.78,10359.0,0.0,701.0,3758.0,2551.0,98.0,537.0,262.0,1227.0,0.0,0.14684375,0.03840625,0.9567187500000001,3186.0,0.9011600928004553,2.248541022981046,10359000000000.0,0.8006905210292528,67,0.184,1.283,0.028,0.028,0.198
24207849,2024-08-29,1786500D,122.83,10.52,9471.0,3507.0,698.0,2037.0,1495.0,263.0,0.0,6069.0,1069.0,0.0,0.14684375,0.03840625,0.9567187500000001,1758.0,0.9211098612604343,49.40975331719116,2.7005988023944396,0.8503981797492318,2,0.18,0.71,0.025,0.028,0.212
24207827,2024-08-29,2062BK1,118.32,10.0,12393.0,4560.0,806.0,252.0,1772.0,297.0,0.0,6658.0,1202.0,0.0,0.14684375,0.03840625,0.9567187500000001,2069.0,0.9220698254292233,56.271129140836116,2.7177631578941406,0.8564523924597117,6,0.18,0.82,0.036,0.024,0.18
24207830,2024-08-29,1786500D,122.46,0.0,10677.0,1023.0,701.0,4080.0,1674.0,253.0,0.0,5968.0,1562.0,0.0,0.14684375,0.03840625,0.9567187500000001,1927.0,0.9999999999918341,48.73428058101638,10.436950146617363,0.8687078360140795,2,0.2,0.7,0.023,0.028,0.209
24207832,2024-08-29,S.TOWER6VAN,123.95,0.0,10947.0,0.0,501.0,4105.0,2528.0,98.0,537.0,6134.0,1122.0,0.0,0.14684375,0.03840625,0.9567187500000001,3163.0,0.9999999999919322,49.4876966514765,10947000000000.0,0.7992412266832756,67,0.197,1.341,0.038,0.039,0.258
24207847,2024-08-29,2062BK1,124.63,10.52,10353.0,1191.0,806.0,4103.0,1701.0,246.0,0.0,6050.0,1062.0,0.0,0.14684375,0.03840625,0.9567187500000001,1947.0,0.9221605623313196,48.54368931999885,8.692695214098494,0.873651771956408,6,0.18,0.76,0.018,0.03,0.21
24207845,2024-08-29,2062BK1,120.32,10.52,11688.0,4632.0,707.0,1575.0,1650.0,273.0,0.0,6331.0,1061.0,301.0,0.14684375,0.03840625,0.9567187500000001,1923.0,0.9195964536768603,52.61801861658396,2.523316062175621,0.8580343213724088,6,0.18,0.76,0.023,0.029,0.2
24207834,2024-08-29,S.TOWER6VAN,125.86,12.06,11022.0,0.0,707.0,5878.0,2504.0,84.0,537.0,6257.0,1476.0,0.0,0.14684375,0.03840625,0.9567187500000001,3125.0,0.9125580046337548,49.71396790044721,11022000000000.0,0.8012799999997436,67,0.2,1.3,0.023,0.03,0.26
24207838,2024-08-29,2830C20MMNC,122.74,9.8,11283.0,0.0,704.0,4744.0,1762.0,270.0,0.0,6254.0,1190.0,0.0,0.14684375,0.03840625,0.9567187500000001,2032.0,0.926060057334193,50.95323447897219,11283000000000.0,0.8671259842515417,17,0.19,0.67,0.021,0.03,0.2
24207841,2024-08-29,2062BK1,126.3,0.0,11400.0,3081.0,704.0,4294.0,1799.0,243.0,0.0,4847.0,906.0,1887.0,0.14684375,0.03840625,0.9567187500000001,2042.0,0.9999999999920823,38.3768804430849,3.7000973709822462,0.8809990205676391,6,0.19,0.73,0.026,0.029,0.18
24107836,2024-08-29,2062BK1,122.91,0.0,10929.0,951.0,777.0,4244.0,1684.0,287.0,0.0,2194.0,1938.0,0.0,0.14684375,0.03840625,0.9567187500000001,1971.0,0.999999999991864,17.850459685803838,11.492113564656686,0.8543886352101195,6,0.21,0.79,0.036,0.027,0.24
24207860,2024-08-29,1786500D,120.4,12.14,8808.0,1005.0,808.0,3034.0,1752.0,256.0,0.0,6198.0,1124.0,0.0,0.14684375,0.03840625,0.9567187500000001,2008.0,0.9084050098015058,51.478405315187054,8.76417910446889,0.872509960158928,2,0.21,0.75,0.028,0.027,0.216
24207857,2024-08-29,2062BK1,132.0,0.0,10941.0,1884.0,715.0,2582.0,1708.0,270.0,0.0,5676.0,1086.0,0.0,0.14684375,0.03840625,0.9567187500000001,1978.0,0.9999999999924243,42.999999999674245,5.8073248407612486,0.8634984833160447,6,0.21,0.72,0.02,0.023,0.18
24207823,2024-08-29,2062BK1,116.98,10.51,10530.0,3663.0,698.0,1892.0,1731.0,250.0,0.0,6495.0,1631.0,0.0,0.14684375,0.03840625,0.9567187500000001,1981.0,0.9175621617309784,55.52231150576575,2.87469287469209,0.873801110549786,6,0.21,0.77,0.023,0.025,0.22
24307867,2024-08-29,2062BK1,124.8,11.21,12075.0,1095.0,704.0,4678.0,1793.0,257.0,0.0,6526.0,1378.0,296.0,0.14684375,0.03840625,0.9567187500000001,2050.0,0.9175795897293025,52.291666666247664,11.027397260263902,0.8746341463410368,6,0.18,0.77,0.027,0.024,0.21
24307828,2024-08-29,S.TOWER6VAN,129.37,8.96,10542.0,2076.0,760.0,4085.0,2515.0,112.0,447.0,5985.0,1352.0,793.0,0.14684375,0.03840625,0.9567187500000001,3074.0,0.9352273548692603,46.26265749365183,5.078034682078479,0.8181522446321347,67,0.199,1.379,0.035,0.033,0.224
24307829,2024-08-29,2062BK1,126.5,11.13,9936.0,3447.0,799.0,3202.0,1706.0,289.0,0.0,6334.0,1192.0,0.0,0.14684375,0.03840625,0.9567187500000001,1995.0,0.9191310034082749,50.07114624466347,2.8825065274143076,0.8551378446111002,6,0.2,0.71,0.026,0.029,0.21
24307831,2024-08-29,1786500D,120.8,12.07,10773.0,2061.0,748.0,3718.0,1708.0,291.0,0.0,4234.0,827.0,2325.0,0.14684375,0.03840625,0.9567187500000001,1999.0,0.9091593286602758,35.04966887388204,5.227074235805324,0.854427213606376,2,0.22,0.72,0.027,0.035,0.188
24307835,2024-08-29,2062BK1,122.65,12.26,10746.0,3543.0,743.0,3490.0,1725.0,291.0,0.0,6803.0,1345.0,0.0,0.14684375,0.03840625,0.9567187500000001,2016.0,0.909124601579504,55.46677537663704,3.0330228619805157,0.8556547619043374,6,0.21,0.75,0.022,0.024,0.21
24307837,2024-08-29,2830C20MMNC,127.16,12.15,10389.0,1143.0,749.0,2649.0,1728.0,295.0,0.0,6295.0,1222.0,358.0,0.14684375,0.03840625,0.9567187500000001,2023.0,0.9127844375786894,49.50456118237256,9.089238845136405,0.8541769649031863,17,0.2,0.75,0.027,0.028,0.21
24307840,2024-08-29,S.TOWER6VAN,118.8,11.95,10032.0,1485.0,671.0,3513.0,2497.0,88.0,451.0,6396.0,1240.0,0.0,0.14684375,0.03840625,0.9567187500000001,3036.0,0.9086042064940069,53.83838383793065,6.755555555551006,0.8224637681156711,67,0.18,1.28,0.027,0.027,0.19
24307826,2024-08-29,1786500D,122.05,0.0,11238.0,1917.0,751.0,4517.0,1722.0,285.0,0.0,6598.0,1247.0,0.0,0.14684375,0.03840625,0.9567187500000001,2007.0,0.9999999999918066,54.05981155219943,5.862284820028241,0.8579970104629506,2,0.204,0.783,0.038,0.036,0.231
24307824,2024-08-29,2062BK1,125.66,0.0,10293.0,2094.0,795.0,4313.0,1742.0,285.0,0.0,6492.0,1300.0,323.0,0.14684375,0.03840625,0.9567187500000001,2027.0,0.999999999992042,51.66321820745135,4.91547277936728,0.8593981253079135,6,0.21,0.78,0.027,0.035,0.2
24307822,2024-08-29,1786500D,124.24,9.52,9462.0,3462.0,561.0,3897.0,1749.0,267.0,0.0,6524.0,1018.0,0.0,0.14684375,0.03840625,0.9567187500000001,2016.0,0.9288277511892283,52.51126851213368,2.7331022530321394,0.8675595238090935,2,0.198,0.744,0.03,0.038,0.202
24307818,2024-08-29,1786500D,129.16,10.0,11241.0,1998.0,538.0,4337.0,1800.0,268.0,0.0,1716.0,1205.0,0.0,0.14684375,0.03840625,0.9567187500000001,2068.0,0.9281402701859146,13.285847011355793,5.62612612612331,0.8704061895547048,2,0.17,0.71,0.031,0.039,0.191
24307820,2024-08-29,2062BK1,127.24,9.85,11946.0,603.0,568.0,4464.0,1725.0,264.0,0.0,6290.0,1159.0,0.0,0.14684375,0.03840625,0.9567187500000001,1989.0,0.9281493909043099,49.434140207093414,19.810945273598985,0.8672699849166077,6,0.17,0.82,0.03,0.031,0.19
24307814,2024-08-29,2062BK1,111.2,9.58,10932.0,1209.0,547.0,3955.0,1749.0,267.0,0.0,6173.0,966.0,0.0,0.14684375,0.03840625,0.9567187500000001,2016.0,0.9206822321500192,55.51258992755834,9.042183622821305,0.8675595238090935,6,0.17,0.76,0.027,0.04,0.2
24307811,2024-08-29,2062BK1,128.45,9.8,10542.0,1494.0,555.0,5188.0,1771.0,278.0,0.0,6465.0,1041.0,0.0,0.14684375,0.03840625,0.9567187500000001,2049.0,0.9291139240439124,50.33086804164788,7.056224899593671,0.8643240605169037,6,0.18,0.8,0.041,0.038,0.2
24207819,2024-08-29,1786500D,121.91,9.89,10764.0,552.0,503.0,2685.0,1725.0,270.0,0.0,6394.0,1214.0,0.0,0.14684375,0.03840625,0.9567187500000001,1995.0,0.9249620637259107,52.448527601899364,19.499999999964675,0.8646616541349049,2,0.19,0.76,0.025,0.033,0.241
24207815,2024-08-29,1786500D,120.0,9.8,10779.0,657.0,503.0,3093.0,1731.0,267.0,0.0,6300.0,1112.0,0.0,0.14684375,0.03840625,0.9567187500000001,1998.0,0.9244992295768528,52.4999999995625,16.406392694038956,0.8663663663659328,2,0.2,0.722,0.025,0.032,0.185
24207813,2024-08-29,SAILTOWER6VA,117.31,9.69,11067.0,672.0,495.0,3691.0,1897.0,0.0,881.0,5686.0,1038.0,0.0,0.14684375,0.03840625,0.9567187500000001,2778.0,0.9237007873943016,48.469866166154034,16.468749999975493,0.6828653707700926,68,0.185,1.391,0.037,0.014,0.24
24207810,2024-08-29,SAILTOWER6VA,116.9,10.53,8913.0,333.0,503.0,1992.0,1984.0,0.0,938.0,6003.0,1141.0,247.0,0.14684375,0.03840625,0.9567187500000001,2922.0,0.9173663972305001,51.351582548748056,26.76576576568539,0.6789869952085288,68,0.195,1.381,0.029,0.014,0.255
24207806,2024-08-29,SAILTOWER6VA,118.38,0.0,12978.0,1002.0,809.0,3732.0,1930.0,0.0,945.0,6009.0,1104.0,259.0,0.14684375,0.03840625,0.9567187500000001,2875.0,0.9999999999915526,50.76026355760466,12.952095808370307,0.6713043478258535,68,0.19,1.303,0.029,0.017,0.243
24207804,2024-08-29,SAILTOWER6VA,125.19,10.05,11061.0,993.0,795.0,4101.0,1920.0,0.0,844.0,6260.0,1915.0,348.0,0.14684375,0.03840625,0.9567187500000001,2764.0,0.9256876663640514,50.00399392882815,11.138972809656456,0.6946454413890396,68,0.188,1.308,0.028,0.021,0.25
24207802,2024-08-29,S.TOWER6VAN,124.49,10.11,10674.0,1005.0,751.0,3879.0,2619.0,74.0,486.0,6792.0,1452.0,0.0,0.14684375,0.03840625,0.9567187500000001,3179.0,0.9248885586855506,54.55859908382554,10.620895522377491,0.8238439760928519,67,0.166,1.323,0.029,0.027,0.212
24207821,2024-08-29,S.TOWER6VAN,118.86,10.52,11208.0,555.0,498.0,3470.0,2464.0,98.0,486.0,6006.0,1115.0,214.0,0.14684375,0.03840625,0.9567187500000001,3048.0,0.918689132780038,50.530035335263925,20.194594594558207,0.8083989501309684,67,0.191,1.33,0.035,0.035,0.198
24307816,2024-08-29,S.TOWER6VAN,125.42,10.08,11133.0,1218.0,561.0,4900.0,2580.0,79.0,502.0,6439.0,1199.0,0.0,0.14684375,0.03840625,0.9567187500000001,3161.0,0.9256088560817299,51.33949928200175,9.140394088662447,0.8161974058839556,67,0.175,1.301,0.029,0.04,0.18
24107878,2024-08-30,2062BK1,118.25,10.45,11430.0,1665.0,787.0,4014.0,1678.0,267.0,0.0,6187.0,1275.0,0.0,0.14793103448275863,0.03468965517241379,0.9666896551724138,1945.0,0.9188034187962798,52.321353065096645,6.864864864860742,0.8627249357322042,6,0.18,0.76,0.024,0.023,0.22
24307873,2024-08-30,2062BK1,124.62,10.0,12249.0,1656.0,707.0,3917.0,1811.0,258.0,0.0,6741.0,1246.0,0.0,0.14793103448275863,0.03468965517241379,0.9666896551724138,2069.0,0.9257168325588642,54.09244102026887,7.396739130430316,0.875302078298272,6,0.19,0.89,0.028,0.022,0.22
24107884,2024-08-30,1786500D,121.89,9.8,14271.0,1593.0,787.0,2672.0,1731.0,288.0,0.0,2913.0,508.0,0.0,0.14793103448275863,0.03468965517241379,0.9666896551724138,2019.0,0.9255828081029268,23.898597095545995,8.958568738224132,0.857355126299724,2,0.2,0.71,0.033,0.027,0.202
24107881,2024-08-30,1786500D,122.1,9.39,13830.0,1647.0,814.0,4470.0,1733.0,301.0,0.0,5714.0,1162.0,0.0,0.14793103448275863,0.03468965517241379,0.9666896551724138,2034.0,0.9285877252952423,46.79770679732353,8.397085610195266,0.8520157325462872,2,0.19,0.73,0.027,0.02,0.201
24107875,2024-08-30,1786500D,122.4,10.0,11211.0,1515.0,797.0,5044.0,1678.0,288.0,0.0,5802.0,1246.0,0.0,0.14793103448275863,0.03468965517241379,0.9666896551724138,1966.0,0.9244712990866732,47.40196078392645,7.399999999995115,0.8535096642925465,2,0.194,0.76,0.021,0.027,0.219
24307861,2024-08-30,S.TOWER6VAN,120.5,11.23,10344.0,1494.0,704.0,5156.0,2499.0,98.0,420.0,6412.0,1341.0,0.0,0.14793103448275863,0.03468965517241379,0.9666896551724138,3017.0,0.9147498671455649,53.21161825681982,6.923694779111831,0.8283062645008855,67,0.183,1.366,0.039,0.023,0.222
24107869,2024-08-30,2062BK1,121.51,10.0,11736.0,996.0,790.0,4002.0,1672.0,301.0,0.0,1700.0,2006.0,0.0,0.14793103448275863,0.03468965517241379,0.9666896551724138,1973.0,0.923960155114258,13.990618056011927,11.783132530108652,0.8474404460208579,6,0.18,0.74,0.025,0.018,0.25
24107865,2024-08-30,S.TOWER6VAN,122.88,11.96,10764.0,1539.0,792.0,4239.0,2480.0,102.0,474.0,6391.0,1129.0,0.0,0.14793103448275863,0.03468965517241379,0.9666896551724138,3056.0,0.9113022841819096,52.01009114541007,6.994152046779081,0.8115183246070643,67,0.192,1.287,0.041,0.027,0.245
24307855,2024-08-30,S.TOWER6VAN,119.94,12.78,11079.0,0.0,727.0,2700.0,2526.0,85.0,451.0,6164.0,1104.0,319.0,0.14793103448275863,0.03468965517241379,0.9666896551724138,3062.0,0.9037070524344206,51.39236284766223,11079000000000.0,0.82495101240992,67,0.182,1.315,0.024,0.026,0.173
24307858,2024-08-30,S.TOWER6VAN,122.09,11.95,9144.0,1485.0,0.0,3426.0,0.0,0.0,0.0,5900.0,1051.0,308.0,0.14793103448275863,0.03468965517241379,0.9666896551724138,0.0,0.9108475081997103,48.32500614261344,6.157575757571611,0.0,67,0.2,1.331,0.031,0.034,0.197
24107897,2024-08-30,2062BK1,123.14,10.13,11814.0,2418.0,847.0,3085.0,1729.0,250.0,0.0,6795.0,1292.0,0.0,0.14793103448275863,0.03468965517241379,0.9666896551724138,1979.0,0.9239888947180611,55.181094688523785,4.885856079402446,0.8736735725109279,6,0.18,0.85,0.032,0.025,0.27
24107872,2024-08-30,2062BK1,118.27,9.69,11937.0,837.0,866.0,5189.0,1677.0,287.0,0.0,6050.0,1357.0,0.0,0.14793103448275863,0.03468965517241379,0.9666896551724138,1964.0,0.9242732103710201,51.15413883443685,14.261648745502674,0.853869653767386,6,0.21,0.79,0.025,0.025,0.21
24107900,2024-08-30,S.TOWER6VAN,119.89,10.61,11100.0,1971.0,690.0,2640.0,2431.0,99.0,477.0,6501.0,1129.0,0.0,0.14793103448275863,0.03468965517241379,0.9666896551724138,3007.0,0.918697318000623,54.22470598002982,5.631659056313733,0.8084469570998309,67,0.185,1.306,0.028,0.018,0.201
24307876,2024-08-30,2062BK1,121.11,9.8,11301.0,1665.0,696.0,4599.0,1786.0,257.0,0.0,6501.0,1442.0,0.0,0.14793103448275863,0.03468965517241379,0.9666896551724138,2043.0,0.9251394087470389,53.67847411399819,6.787387387383311,0.8742046010764198,6,0.2,0.79,0.02,0.023,0.22
24107903,2024-08-30,2062BK1,127.04,9.79,9507.0,2988.0,802.0,1803.0,1734.0,267.0,0.0,6556.0,1236.0,0.0,0.14793103448275863,0.03468965517241379,0.9666896551724138,2001.0,0.9284513629984035,51.60579345047539,3.181726907629457,0.8665667166412461,6,0.18,0.71,0.025,0.028,0.21
24207871,2024-08-30,1786500D,124.2,10.0,11085.0,1665.0,704.0,3252.0,1728.0,260.0,0.0,6502.0,1216.0,0.0,0.14793103448275863,0.03468965517241379,0.9666896551724138,1988.0,0.9254843517069637,52.35104669845128,6.657657657653659,0.8692152917500658,2,0.21,0.69,0.021,0.021,0.217
24207874,2024-08-30,2062BK1,120.3,9.69,11019.0,666.0,809.0,4428.0,1684.0,260.0,0.0,6544.0,1188.0,246.0,0.14793103448275863,0.03468965517241379,0.9666896551724138,1944.0,0.9254558042855184,54.397339982922716,16.545045045020203,0.8662551440324762,6,0.2,0.78,0.02,0.02,0.21
24207877,2024-08-30,1786500D,124.11,9.31,14538.0,1662.0,712.0,3301.0,1812.0,273.0,0.0,6194.0,1139.0,358.0,0.14793103448275863,0.03468965517241379,0.9666896551724138,2085.0,0.9302203567611288,49.907340262268086,8.7472924187673,0.8690647482010221,2,0.22,0.75,0.016,0.021,0.233
24207880,2024-08-30,1786500D,120.5,10.54,8316.0,666.0,707.0,3767.0,1752.0,277.0,0.0,6604.0,1209.0,257.0,0.14793103448275863,0.03468965517241379,0.9666896551724138,2029.0,0.9195665445595272,54.80497925265722,12.486486486467738,0.8634795465742418,2,0.19,0.78,0.025,0.017,0.202
24207883,2024-08-30,R34,118.78,0.0,9528.0,1011.0,822.0,2605.0,1178.0,283.0,0.0,5834.0,1250.0,0.0,0.14793103448275863,0.03468965517241379,0.9666896551724138,1461.0,0.9999999999915811,49.11601279635363,9.424332344204329,0.806297056809852,66,0.63,0.76,0.024,0.025,0.2
24207886,2024-08-30,2062BK1,119.49,10.51,10320.0,3090.0,800.0,3361.0,1714.0,267.0,0.0,3433.0,657.0,0.0,0.14793103448275863,0.03468965517241379,0.9666896551724138,1981.0,0.9191538461467758,28.730437693290398,3.339805825241638,0.8652195860672058,6,0.21,0.78,0.022,0.028,0.26
24207887,2024-08-30,2062BK1,118.01,10.0,10878.0,2673.0,754.0,2824.0,1728.0,270.0,0.0,2409.0,451.0,0.0,0.14793103448275863,0.03468965517241379,0.9666896551724138,1998.0,0.9218811030316236,20.41352427743061,4.0695847362498805,0.864864864864432,6,0.2,0.77,0.021,0.019,0.21
24207889,2024-08-30,S.TOWER6VAN,119.77,10.0,10041.0,1665.0,751.0,3003.0,2470.0,67.0,489.0,458.0,94.0,0.0,0.14793103448275863,0.03468965517241379,0.9666896551724138,3026.0,0.9229405871856137,3.8239959922866826,6.030630630627009,0.8162590879045551,67,0.192,1.328,0.027,0.019,0.181
24207891,2024-08-30,2830C20MMNC,123.46,9.88,9231.0,1038.0,795.0,1496.0,1698.0,287.0,0.0,6293.0,1167.0,0.0,0.14793103448275863,0.03468965517241379,0.9666896551724138,1985.0,0.9259037048078154,50.97197472824419,8.89306358380646,0.8554156171280325,17,0.2,0.67,0.022,0.018,0.18
24207893,2024-08-30,S.TOWER6VAN,123.29,10.25,10884.0,1485.0,762.0,2761.0,2528.0,81.0,493.0,6294.0,1673.0,367.0,0.14793103448275863,0.03468965517241379,0.9666896551724138,3102.0,0.9232439718367287,51.050369048170566,7.329292929287994,0.8149580915535736,67,0.18,1.26,0.025,0.018,0.26
24207898,2024-08-30,1786500D,115.68,9.8,10839.0,0.0,806.0,2455.0,1708.0,283.0,0.0,6390.0,2852.0,0.0,0.14793103448275863,0.03468965517241379,0.9666896551724138,1991.0,0.9218999043598829,55.23858921114074,10839000000000.0,0.8578603716720955,2,0.2,0.76,0.023,0.025,0.167
24307864,2024-08-30,C20MMNATLT,121.19,11.51,10194.0,1110.0,699.0,4201.0,1793.0,254.0,0.0,6504.0,1347.0,0.0,0.14793103448275863,0.03468965517241379,0.9666896551724138,2047.0,0.9132629992395385,53.66779437203014,9.18378378377551,0.8759159745965432,41,0.193,0.772,0.042,0.032,0.225
