Repository: SiddharthKumar268/FerroMind

# FerroMind
*Ferro-Alloy Optimisation using Machine Learning*
**SAIL Durgapur Steel Plant | Steel Melting Shop**
Intern: Siddharth Kumar | FY 2023-24 to FY 2025-26

---

## Quick Start

```bash

# 2. Place raw Excel files in data/raw/

## Dataset

| | |
|---|---|
| Total heats after cleaning | 47,421 |
| Training set | 37,936 heats (Apr 2023 – Jun 2025) |
| Test set | 9,485 heats (Jun 2025 – Dec 2025) |
| Input features | 21 (16 raw + 5 engineered) |
| Target variables | Mn, Si, C, S, P |
| BOF grades | 76 distinct grades |
| Split method | Chronological 80/20 — no shuffle, no leakage |

---

File: data/processed/sms_train.csv (part 162 of 253)
Heat_Number,Date,BOF Grade Code,Hot Metal Addn. Weight,Scrap Addn. Weight,Lime Into Converter,Dolomite Into Converter,Lime Into Ladle,Iron Ore Into Converter,SIMN Into Ladle,FESI Into Ladle,FEMN Into Ladle,Measered O2 Mainblow II,Duration of Mainblow I/II,Measered O2 2nd Blow,HM_P,HM_S,HM_Si,Total_FA_Ladle,HM_Ratio,O2_per_ton_HM,Lime_Dolo_Ratio,SiMn_FA_Fraction,Grade_Encoded,C,Mn,P,S,Si
24207907,2024-08-30,2062BK1,116.61,9.79,9897.0,2007.0,701.0,1690.0,1657.0,257.0,0.0,5810.0,1028.0,0.0,0.14793103448275863,0.03468965517241379,0.9666896551724138,1914.0,0.9225474683471316,49.8242003254453,4.9312406576956,0.865726227794741,6,0.19,0.73,0.018,0.023,0.22
24207910,2024-08-30,SEQRFE550D,123.34,9.8,9612.0,1992.0,701.0,2080.0,1671.0,260.0,0.0,6265.0,1101.0,0.0,0.14793103448275863,0.03468965517241379,0.9666896551724138,1931.0,0.9263932702348926,50.794551645445154,4.825301204816855,0.8653547384770247,73,0.22,0.79,0.026,0.023,0.23
24207919,2024-08-30,SEQRFE550D,122.85,10.0,11364.0,0.0,709.0,3925.0,1758.0,314.0,135.0,6667.0,5320.0,0.0,0.14793103448275863,0.03468965517241379,0.9666896551724138,2207.0,0.9247271358605591,54.26943426899252,11364000000000.0,0.7965564114178538,73,0.21,0.88,0.017,0.024,0.22
24107918,2024-08-30,SAILTOWER6VA,130.3,0.0,10533.0,1992.0,2296.0,3759.0,1877.0,0.0,974.0,6254.0,1346.0,0.0,0.14793103448275863,0.03468965517241379,0.9666896551724138,2851.0,0.9999999999923255,47.99693016079818,5.287650602406984,0.6583654857942272,68,0.2,1.34,0.032,0.019,0.24
24107911,2024-08-30,2062BK1,119.08,10.37,10359.0,1968.0,700.0,2612.0,1727.0,268.0,0.0,6403.0,1141.0,412.0,0.14793103448275863,0.03468965517241379,0.9666896551724138,1995.0,0.9198918501280813,53.770574403310626,5.263719512192448,0.8656641604005686,6,0.19,0.76,0.024,0.026,0.18
24107901,2024-08-30,2830C20MMNC,120.8,11.34,10617.0,1542.0,798.0,1972.0,1727.0,251.0,0.0,2272.0,360.0,0.0,0.14793103448275863,0.03468965517241379,0.9666896551724138,1978.0,0.9141819282509901,18.807947019711854,6.885214007777636,0.8731041456011764,17,0.21,0.76,0.026,0.02,0.221
24207904,2024-08-30,1786500D,124.55,10.08,9894.0,2190.0,701.0,2908.0,1762.0,300.0,0.0,6201.0,1090.0,0.0,0.14793103448275863,0.03468965517241379,0.9666896551724138,2062.0,0.9251281289391285,49.78723404215346,4.517808219176019,0.8545101842866855,2,0.23,0.88,0.02,0.021,0.209
24107894,2024-08-30,2062BK1,125.55,7.52,10392.0,0.0,807.0,3343.0,1734.0,302.0,0.0,6607.0,1319.0,0.0,0.14793103448275863,0.03468965517241379,0.9666896551724138,2036.0,0.9434883895623095,52.624452408979494,10392000000000.0,0.8516699410604854,6,0.21,0.71,0.035,0.025,0.22
24307923,2024-08-30,SEQRFE550D,119.3,10.0,10554.0,1674.0,696.0,3961.0,1754.0,271.0,0.0,6426.0,1181.0,0.0,0.14793103448275863,0.03468965517241379,0.9666896551724138,2025.0,0.9226604794978912,53.86420787884439,6.304659498204119,0.8661728395057451,73,0.22,0.84,0.033,0.033,0.24
24307920,2024-08-30,2062BK1,125.8,10.52,11352.0,1659.0,701.0,3235.0,1731.0,264.0,0.0,6680.0,1239.0,0.0,0.14793103448275863,0.03468965517241379,0.9666896551724138,1995.0,0.9228286384908831,53.10015898208982,6.842676311026617,0.8676691729318959,6,0.2,0.78,0.025,0.026,0.22
24307917,2024-08-30,2062BK1,118.6,8.26,10110.0,1998.0,701.0,4001.0,1749.0,281.0,0.0,6362.0,1048.0,0.0,0.14793103448275863,0.03468965517241379,0.9666896551724138,2030.0,0.9348888538472734,53.6424957836961,5.060060060057528,0.8615763546793785,6,0.2,0.77,0.024,0.02,0.22
24307914,2024-08-30,SEQRFE550D,124.4,9.87,9480.0,2505.0,557.0,3244.0,1722.0,270.0,0.0,6493.0,1072.0,0.0,0.14793103448275863,0.03468965517241379,0.9666896551724138,1992.0,0.9264913979226448,52.194533761638304,3.78443113772304,0.8644578313248672,73,0.23,0.83,0.024,0.025,0.23
24307912,2024-08-30,2062BK1,111.69,0.0,9138.0,2025.0,547.0,4402.0,1691.0,271.0,0.0,5502.0,911.0,0.0,0.14793103448275863,0.03468965517241379,0.9666896551724138,1962.0,0.9999999999910466,49.26134837452537,4.512592592590364,0.8618756371045556,6,0.2,0.78,0.019,0.021,0.26
24307908,2024-08-30,S.TOWER6VAN,120.3,10.32,9609.0,1176.0,555.0,3871.0,2569.0,68.0,501.0,6321.0,1048.0,0.0,0.14793103448275863,0.03468965517241379,0.9666896551724138,3138.0,0.9209921910816032,52.54364089731884,8.170918367339992,0.8186743148499622,67,0.192,1.286,0.032,0.024,0.223
24307870,2024-08-30,S.TOWER6VAN,123.46,12.06,12183.0,1107.0,641.0,4074.0,2498.0,105.0,454.0,6739.0,1305.0,0.0,0.14793103448275863,0.03468965517241379,0.9666896551724138,3057.0,0.911009445093632,54.58448080305699,11.005420054190601,0.8171409878963634,67,0.176,1.325,0.025,0.022,0.19
24307899,2024-08-30,2062BK1,122.66,0.0,10701.0,1011.0,561.0,3742.0,1770.0,261.0,0.0,6838.0,1719.0,0.0,0.14793103448275863,0.03468965517241379,0.9666896551724138,2031.0,0.9999999999918473,55.747594977533446,10.584569732927216,0.8714918759227614,6,0.19,0.74,0.02,0.022,0.19
24307905,2024-08-30,SAILTOWER6VA,122.29,10.51,9723.0,1002.0,561.0,4218.0,1871.0,109.0,1105.0,6581.0,1088.0,0.0,0.14793103448275863,0.03468965517241379,0.9666896551724138,3085.0,0.9208584337280056,53.81470275530448,9.703592814361574,0.6064829821716025,68,0.18,1.28,0.024,0.017,0.24
24307892,2024-08-30,S.TOWER6VAN,119.42,9.75,9240.0,2640.0,698.0,4318.0,2450.0,105.0,413.0,6406.0,1169.0,333.0,0.14793103448275863,0.03468965517241379,0.9666896551724138,2968.0,0.9245180769456954,53.642605928205974,3.4999999999986744,0.8254716981129294,67,0.18,1.31,0.023,0.02,0.2
24307879,2024-08-30,S.TOWER6VAN,123.64,9.81,11940.0,1674.0,704.0,7349.0,2515.0,105.0,448.0,6647.0,1239.0,0.0,0.14793103448275863,0.03468965517241379,0.9666896551724138,3068.0,0.9264893218364446,53.76091879607117,7.132616487450936,0.8197522816164212,67,0.195,1.31,0.023,0.021,0.223
24307882,2024-08-30,2062BK1,125.16,9.8,11532.0,0.0,707.0,5362.0,1727.0,267.0,0.0,6190.0,1159.0,317.0,0.14793103448275863,0.03468965517241379,0.9666896551724138,1994.0,0.927385892109311,49.45669542945465,11532000000000.0,0.8660982948842196,6,0.21,0.74,0.03,0.024,0.21
24307896,2024-08-30,1786500D,116.7,12.06,11337.0,2040.0,696.0,4246.0,1733.0,268.0,0.0,6274.0,1354.0,0.0,0.14793103448275863,0.03468965517241379,0.9666896551724138,2001.0,0.9063373718475745,53.76178234743991,5.557352941173747,0.8660669665163088,2,0.196,0.77,0.017,0.025,0.23
24307888,2024-08-30,2062BK1,123.79,10.0,10197.0,1182.0,697.0,3696.0,1750.0,269.0,0.0,6572.0,1246.0,0.0,0.14793103448275863,0.03468965517241379,0.9666896551724138,2019.0,0.9252559981992282,53.08991033158502,8.626903553292195,0.8667657256063067,6,0.21,0.74,0.027,0.025,0.2
24307885,2024-08-30,2830C20MMNC,128.55,0.0,9885.0,1191.0,694.0,3755.0,1733.0,268.0,0.0,6127.0,1121.0,291.0,0.14793103448275863,0.03468965517241379,0.9666896551724138,2001.0,0.999999999992221,47.66238817543631,8.299748110824266,0.8660669665163088,17,0.198,0.743,0.027,0.021,0.22
24307890,2024-08-30,2062BK1,124.98,10.12,11085.0,0.0,709.0,5407.0,1738.0,281.0,0.0,6542.0,1138.0,312.0,0.14793103448275863,0.03468965517241379,0.9666896551724138,2019.0,0.9250925240494073,52.34437509959718,11085000000000.0,0.8608221892021491,6,0.21,0.74,0.033,0.025,0.23
24107788,2024-08-31,2062BK1,122.92,10.0,10401.0,2451.0,684.0,1866.0,1679.0,247.0,0.0,6432.0,1150.0,0.0,0.1346896551724138,0.03537931034482759,0.9008275862068965,1926.0,0.9247667770017697,52.32671656319292,4.243574051405857,0.8717549325021434,6,0.18,0.74,0.027,0.026,0.2
24207965,2024-08-31,2062BK1,124.91,11.41,9594.0,357.0,806.0,2706.0,1654.0,250.0,0.0,6588.0,1226.0,260.0,0.1346896551724138,0.03537931034482759,0.9008275862068965,1904.0,0.9162998826223864,52.741974221017195,26.873949579756655,0.8686974789911404,6,0.22,0.74,0.02,0.021,0.24
24207961,2024-08-31,SAILTOWER6VA,125.01,11.95,9759.0,42.0,809.0,3039.0,2400.0,0.0,540.0,6260.0,1147.0,318.0,0.1346896551724138,0.03537931034482759,0.9008275862068965,2940.0,0.9127482476568871,50.07599392008578,232.35714285161058,0.8163265306119672,68,0.18,1.312,0.019,0.014,0.24
24207972,2024-08-31,SEQRFE550D,124.76,11.23,9324.0,0.0,806.0,4187.0,1769.0,253.0,0.0,6332.0,1205.0,348.0,0.1346896551724138,0.03537931034482759,0.9008275862068965,2022.0,0.9174203985519713,50.753446617098795,9324000000000.0,0.8748763600391322,73,0.21,0.86,0.022,0.026,0.2
24307938,2024-08-31,1786500D,117.47,9.8,9894.0,2769.0,555.0,4214.0,1751.0,261.0,0.0,6694.0,1138.0,0.0,0.1346896551724138,0.03537931034482759,0.9008275862068965,2012.0,0.9229983499573898,56.984762066425596,3.5731310942565644,0.8702783300194482,2,0.2,0.74,0.024,0.027,0.16
24207970,2024-08-31,2830C20MMNC,124.55,12.06,9834.0,465.0,814.0,3674.0,1769.0,260.0,0.0,6725.0,1359.0,0.0,0.1346896551724138,0.03537931034482759,0.9008275862068965,2029.0,0.9117194934418293,53.994379766728265,21.148387096728715,0.8718580581562978,17,0.2,0.761,0.025,0.025,0.222
24207958,2024-08-31,SAILTOWER6VA,120.43,0.0,10542.0,0.0,1606.0,3381.0,3716.0,223.0,942.0,334.0,5001.0,0.0,0.1346896551724138,0.03537931034482759,0.9008275862068965,4881.0,0.9999999999916964,2.773395333365661,10542000000000.0,0.761319401761778,68,0.18,1.299,0.021,0.014,0.225
24207955,2024-08-31,2062BK1,126.8,12.78,9960.0,0.0,0.0,3291.0,0.0,0.0,0.0,5301.0,1034.0,0.0,0.1346896551724138,0.03537931034482759,0.9008275862068965,0.0,0.9084396045213611,41.80599369052204,9960000000000.0,0.0,6,0.19,0.862,0.022,0.028,0.237
24207952,2024-08-31,S.TOWER6VAN,126.47,12.14,11160.0,1455.0,767.0,3208.0,2018.0,101.0,638.0,6397.0,1285.0,0.0,0.1346896551724138,0.03537931034482759,0.9008275862068965,2757.0,0.9124161315856546,50.581165493393044,7.670103092778234,0.7319550235760857,67,0.17,1.3,0.025,0.026,0.25
24207949,2024-08-31,S.TOWER6VAN,128.7,12.07,9978.0,981.0,756.0,4523.0,2511.0,94.0,489.0,5194.0,1038.0,1769.0,0.1346896551724138,0.03537931034482759,0.9008275862068965,3094.0,0.9142572991339473,40.35742035710679,10.171253822619601,0.8115707821587551,67,0.167,1.324,0.023,0.022,0.222
24207945,2024-08-31,S.TOWER6VAN,122.45,11.55,9873.0,1008.0,756.0,1805.0,2474.0,81.0,493.0,6203.0,1141.0,0.0,0.1346896551724138,0.03537931034482759,0.9008275862068965,3048.0,0.9138059701424344,50.6574111878264,9.794642857133141,0.8116797900259805,67,0.165,1.337,0.026,0.026,0.223
24207943,2024-08-31,S.TOWER6VAN,120.4,12.41,10731.0,1050.0,756.0,2226.0,2467.0,81.0,489.0,6150.0,1306.0,0.0,0.1346896551724138,0.03537931034482759,0.9008275862068965,3037.0,0.9065582410894771,51.07973421884485,10.219999999990266,0.8123147843263706,67,0.17,1.33,0.02,0.023,0.25
24207941,2024-08-31,1786500D,122.0,12.35,9717.0,1035.0,751.0,2795.0,1691.0,257.0,0.0,722.0,135.0,0.0,0.1346896551724138,0.03537931034482759,0.9008275862068965,1948.0,0.9080759210948414,5.918032786836737,9.388405797092378,0.8680698151946262,2,0.19,0.8,0.018,0.023,0.195
24207937,2024-08-31,S.TOWER6VAN,126.63,0.0,10623.0,1503.0,707.0,3088.0,2518.0,81.0,540.0,6140.0,1237.0,560.0,0.1346896551724138,0.03537931034482759,0.9008275862068965,3139.0,0.999999999992103,48.48772012912826,7.067864271452383,0.8021662949981516,67,0.189,1.282,0.021,0.023,0.202
24207963,2024-08-31,SAILTOWER6VA,129.3,11.95,9924.0,0.0,803.0,3528.0,2396.0,0.0,543.0,6518.0,1193.0,0.0,0.1346896551724138,0.03537931034482759,0.9008275862068965,2939.0,0.915398230082015,50.40989945823349,9924000000000.0,0.8152432800269428,68,0.19,1.311,0.025,0.018,0.25
24207932,2024-08-31,S.TOWER6VAN,125.02,9.8,11715.0,0.0,701.0,5535.0,2511.0,91.0,543.0,6049.0,1580.0,0.0,0.1346896551724138,0.03537931034482759,0.9008275862068965,3145.0,0.9273104880512736,48.38425851825001,11715000000000.0,0.7984101748805092,67,0.187,1.329,0.024,0.023,0.247
24207930,2024-08-31,2062BK1,120.6,9.69,11667.0,243.0,701.0,4571.0,1745.0,246.0,0.0,259.0,61.0,0.0,0.1346896551724138,0.03537931034482759,0.9008275862068965,1991.0,0.9256274464584725,2.147595356532773,48.01234567881477,0.8764439979905191,6,0.18,0.78,0.024,0.021,0.25
24207928,2024-08-31,SEQRFE550D,124.81,9.8,10149.0,2970.0,709.0,1943.0,1775.0,246.0,0.0,6797.0,2379.0,0.0,0.1346896551724138,0.03537931034482759,0.9008275862068965,2021.0,0.9271970878766274,54.45877734112283,3.4171717171705667,0.8782780801579029,73,0.21,0.88,0.024,0.02,0.21
24207925,2024-08-31,S.TOWER6VAN,123.06,10.0,10947.0,0.0,709.0,4576.0,2494.0,155.0,537.0,6206.0,1486.0,0.0,0.1346896551724138,0.03537931034482759,0.9008275862068965,3186.0,0.9248459341580878,50.430684218670315,10947000000000.0,0.7827997489011981,67,0.176,1.34,0.032,0.028,0.22
24207922,2024-08-31,2062BK1,120.81,9.69,10755.0,0.0,715.0,4311.0,1762.0,253.0,0.0,6208.0,1785.0,0.0,0.1346896551724138,0.03537931034482759,0.9008275862068965,2015.0,0.9257471264296878,51.38647462915829,10755000000000.0,0.8744416873444791,6,0.19,0.77,0.02,0.023,0.21
24307956,2024-08-31,1786500D,125.65,11.96,9429.0,1812.0,699.0,4143.0,1691.0,261.0,0.0,6331.0,1213.0,0.0,0.1346896551724138,0.03537931034482759,0.9008275862068965,1952.0,0.9130877116422275,50.38599283684531,5.203642384103088,0.8662909836061136,2,0.21,0.77,0.019,0.026,0.215
24207974,2024-08-31,2062BK1,123.15,11.65,9963.0,0.0,800.0,4035.0,1748.0,277.0,0.0,6448.0,1740.0,360.0,0.1346896551724138,0.03537931034482759,0.9008275862068965,2025.0,0.9135756676490091,52.358911895636545,9963000000000.0,0.8632098765427836,6,0.16,0.72,0.021,0.02,0.23
24207916,2024-08-31,S.TOWER6VAN,119.45,9.68,10224.0,1989.0,792.0,2254.0,2403.0,68.0,432.0,6227.0,1175.0,0.0,0.1346896551724138,0.03537931034482759,0.9008275862068965,2903.0,0.925036784628475,52.130598576373956,5.1402714932100855,0.827764381673845,67,0.192,1.302,0.027,0.021,0.241
24207913,2024-08-31,S.TOWER6VAN,119.48,9.8,9894.0,2007.0,718.0,1754.0,2427.0,145.0,439.0,6494.0,1126.0,0.0,0.1346896551724138,0.03537931034482759,0.9008275862068965,3011.0,0.9241955445473068,54.352192835166115,4.929745889384689,0.8060445034869459,67,0.19,1.3,0.028,0.022,0.251
24307953,2024-08-31,S.TOWER6VAN,120.32,14.33,9684.0,2988.0,558.0,3248.0,2537.0,78.0,512.0,6461.0,1035.0,0.0,0.1346896551724138,0.03537931034482759,0.9008275862068965,3127.0,0.8935759376094052,53.698470744234555,3.240963855420602,0.8113207547167217,67,0.194,1.299,0.021,0.024,0.259
24307950,2024-08-31,2062BK1,129.07,11.89,9039.0,2592.0,552.0,3176.0,1698.0,264.0,0.0,6552.0,1349.0,0.0,0.1346896551724138,0.03537931034482759,0.9008275862068965,1962.0,0.9156498297324374,50.76315177771161,3.487268518517173,0.8654434250760115,6,0.21,0.733,0.024,0.029,0.175
24307946,2024-08-31,S.TOWER6VAN,122.33,11.35,9330.0,1248.0,555.0,3401.0,2528.0,0.0,501.0,6479.0,1018.0,280.0,0.1346896551724138,0.03537931034482759,0.9008275862068965,3029.0,0.9150957510404317,52.96329600218292,7.4759615384555484,0.834598877517057,67,0.195,1.362,0.03,0.023,0.233
24307944,2024-08-31,1786500D,124.3,11.35,9270.0,2487.0,558.0,3560.0,1696.0,255.0,0.0,6424.0,1049.0,0.0,0.1346896551724138,0.03537931034482759,0.9008275862068965,1951.0,0.9163287873135545,51.68141592878776,3.727382388418284,0.8692977960016046,2,0.2,0.84,0.027,0.037,0.246
24207934,2024-08-31,S.TOWER6VAN,126.27,9.69,11814.0,495.0,704.0,4642.0,2497.0,101.0,543.0,6260.0,1110.0,0.0,0.1346896551724138,0.03537931034482759,0.9008275862068965,3141.0,0.928729037945508,49.57630474341034,23.866666666618453,0.7949697548548886,67,0.186,1.364,0.028,0.028,0.238
24107978,2024-08-31,1786500D,125.88,12.0,11646.0,2034.0,714.0,4583.0,1633.0,297.0,0.0,6494.0,1135.0,0.0,0.1346896551724138,0.03537931034482759,0.9008275862068965,1930.0,0.9129677980786701,51.588814743791,5.7256637168113445,0.8461139896368673,2,0.21,0.76,0.022,0.026,0.218
24107957,2024-08-31,S.TOWER6VAN,129.36,12.78,10221.0,996.0,724.0,4232.0,2482.0,87.0,466.0,1849.0,384.0,0.0,0.1346896551724138,0.03537931034482759,0.9008275862068965,3035.0,0.9100886449914867,14.293444650477014,10.262048192760782,0.8177924217460238,67,0.2,1.34,0.034,0.027,0.24
24107973,2024-08-31,1786500D,124.61,11.53,10626.0,1755.0,692.0,3990.0,1538.0,251.0,0.0,6594.0,1586.0,0.0,0.1346896551724138,0.03537931034482759,0.9008275862068965,1789.0,0.9153077714050588,52.91710135580678,6.054700854697405,0.8596981553935944,2,0.19,0.89,0.03,0.026,0.256
24107523,2024-08-31,2830C20MMNAK,135.51,10.52,8949.0,2103.0,853.0,2728.0,1743.0,295.0,0.0,6574.0,996.0,270.0,0.1346896551724138,0.03537931034482759,0.9008275862068965,2038.0,0.927960008211135,48.513024868655364,4.255349500711243,0.8552502453381475,16,0.19,0.73,0.04,0.017,0.25
24107191,2024-08-31,2062BK1,123.65,9.0,8988.0,1188.0,684.0,4816.0,1794.0,254.0,0.0,6328.0,1601.0,0.0,0.1346896551724138,0.03537931034482759,0.9008275862068965,2048.0,0.9321522804302138,51.17670845085987,7.5656565656501975,0.8759765624995722,6,0.17,0.7,0.02,0.028,0.17
24107043,2024-08-31,S.TOWER6VAN,127.32,7.86,10173.0,0.0,795.0,3604.0,2484.0,95.0,467.0,6172.0,1017.0,0.0,0.1346896551724138,0.03537931034482759,0.9008275862068965,3046.0,0.9418553040320916,48.476280238387716,10173000000000.0,0.8154957321074144,67,0.17,1.25,0.022,0.03,0.17
24307906,2024-08-31,S.TOWER6VAN,129.47,12.06,9156.0,2130.0,558.0,2909.0,2552.0,78.0,495.0,387.0,209.0,6339.0,0.1346896551724138,0.03537931034482759,0.9008275862068965,3125.0,0.9147883840817157,2.9891094461806667,4.298591549293756,0.8166399999997387,67,0.19,1.37,0.03,0.03,0.27
24207454,2024-08-31,2062BK1,123.98,9.86,9963.0,1701.0,583.0,3536.0,1657.0,277.0,0.0,6454.0,1058.0,458.0,0.1346896551724138,0.03537931034482759,0.9008275862068965,1934.0,0.9263299461975021,52.05678335173369,5.857142857139414,0.8567735263697742,6,0.17,0.75,0.025,0.026,0.2
24307926,2024-08-31,2062BK1,120.5,9.69,11037.0,2205.0,701.0,4384.0,1736.0,267.0,0.0,6444.0,1261.0,0.0,0.1346896551724138,0.03537931034482759,0.9008275862068965,2003.0,0.9255703202939891,53.47717842279272,5.0054421768684785,0.866699950074455,6,0.19,0.8,0.027,0.033,0.2
24307929,2024-08-31,S.TOWER6VAN,128.0,0.0,10932.0,1665.0,685.0,4795.0,2506.0,184.0,451.0,6384.0,1194.0,0.0,0.1346896551724138,0.03537931034482759,0.9008275862068965,3141.0,0.9999999999921876,49.87499999961035,6.565765765761823,0.7978350843677816,67,0.175,1.327,0.03,0.031,0.25
24307931,2024-08-31,SEQRFE550D,124.91,9.84,11064.0,1665.0,724.0,4725.0,1767.0,268.0,0.0,6540.0,1231.0,0.0,0.1346896551724138,0.03537931034482759,0.9008275862068965,2035.0,0.9269758812547164,52.35769754181124,6.645045045041054,0.8683046683042416,73,0.23,0.95,0.028,0.028,0.2
24307979,2024-08-31,2830C20MMNC,127.69,11.34,13926.0,1629.0,727.0,2611.0,1747.0,272.0,0.0,6876.0,1514.0,0.0,0.1346896551724138,0.03537931034482759,0.9008275862068965,2019.0,0.9184348701652993,53.849165948360486,8.548802946587754,0.8652798415052674,17,0.21,0.76,0.021,0.026,0.24
24307933,2024-08-31,2062BK1,127.59,9.72,11451.0,1665.0,688.0,4191.0,1796.0,275.0,0.0,6769.0,1257.0,0.0,0.1346896551724138,0.03537931034482759,0.9008275862068965,2071.0,0.9292112737533377,53.052747080076394,6.877477477473347,0.8672139063250279,6,0.19,0.73,0.032,0.031,0.2
24307935,2024-08-31,2062BK1,122.39,0.0,11277.0,1653.0,715.0,4104.0,1705.0,274.0,0.0,6319.0,1229.0,0.0,0.1346896551724138,0.03537931034482759,0.9008275862068965,1979.0,0.9999999999918293,51.630035133167496,6.822141560794421,0.8615462354720255,6,0.19,0.87,0.039,0.029,0.16
24307962,2024-08-31,1786500D,123.84,11.25,9801.0,1809.0,696.0,3275.0,1706.0,240.0,0.0,6397.0,1052.0,312.0,0.1346896551724138,0.03537931034482759,0.9008275862068965,1946.0,0.9167221852030741,51.655361756688826,5.417910447758199,0.8766700924969801,2,0.19,0.76,0.02,0.022,0.199
24307936,2024-08-31,S.TOWER6VAN,125.76,12.06,11307.0,0.0,547.0,4145.0,2583.0,0.0,496.0,5892.0,1385.0,0.0,0.1346896551724138,0.03537931034482759,0.9008275862068965,3079.0,0.9124945581126652,46.85114503779539,11307000000000.0,0.8389087366025206,67,0.16,1.32,0.023,0.025,0.2
24107915,2024-08-31,SAILTOWER6VA,120.94,8.26,10347.0,1440.0,807.0,2026.0,1885.0,102.0,1062.0,6504.0,1283.0,309.0,0.1346896551724138,0.03537931034482759,0.9008275862068965,3049.0,0.9360681114478634,53.77873325571541,7.185416666661677,0.61823548704473,68,0.179,1.344,0.022,0.012,0.251
24107921,2024-08-31,S.TOWER6VAN,123.48,10.0,9750.0,2307.0,785.0,3989.0,2430.0,0.0,468.0,6806.0,1254.0,0.0,0.1346896551724138,0.03537931034482759,0.9008275862068965,2898.0,0.9250824093427849,55.118237770852616,4.226267880362277,0.838509316769897,67,0.188,1.39,0.039,0.027,0.233
24107924,2024-08-31,S.TOWER6VAN,124.2,9.8,10728.0,1740.0,837.0,4027.0,2429.0,0.0,477.0,6395.0,1345.0,0.0,0.1346896551724138,0.03537931034482759,0.9008275862068965,2906.0,0.9268656716348742,51.48953301085757,6.165517241375767,0.8358568479006071,67,0.191,1.336,0.034,0.034,0.25
24107927,2024-08-31,S.TOWER6VAN,124.33,10.2,10449.0,1734.0,784.0,4050.0,2432.0,0.0,481.0,6689.0,1345.0,0.0,0.1346896551724138,0.03537931034482759,0.9008275862068965,2913.0,0.9241804801834225,53.80036998267674,6.02595155708995,0.8348781325091539,67,0.175,1.331,0.03,0.023,0.199
24107948,2024-08-31,2062BK1,126.4,11.95,10248.0,1275.0,798.0,2076.0,1582.0,200.0,0.0,6666.0,1065.0,0.0,0.1346896551724138,0.03537931034482759,0.9008275862068965,1782.0,0.9136248644675562,52.73734177173467,8.037647058817225,0.8877665544327229,6,0.19,0.77,0.026,0.03,0.17
24107951,2024-08-31,2830C20HMNAK,127.4,11.35,10737.0,987.0,805.0,3084.0,2361.0,149.0,413.0,6711.0,1234.0,0.0,0.1346896551724138,0.03537931034482759,0.9008275862068965,2923.0,0.9181981981915807,52.67660910476705,10.878419452876516,0.8077317824150504,15,0.189,1.355,0.035,0.028,0.255
24107954,2024-08-31,S.TOWER6VAN,124.66,12.06,10329.0,1128.0,787.0,1564.0,2366.0,153.0,412.0,6842.0,1195.0,0.0,0.1346896551724138,0.03537931034482759,0.9008275862068965,2931.0,0.9117905207657125,54.88528798287434,9.156914893608903,0.8072330262706219,67,0.181,1.273,0.036,0.028,0.261
24307942,2024-08-31,2062BK1,119.8,11.35,9009.0,3129.0,549.0,4301.0,1699.0,258.0,0.0,6670.0,1100.0,0.0,0.1346896551724138,0.03537931034482759,0.9008275862068965,1957.0,0.9134578726579226,55.676126877665475,2.879194630871563,0.8681655595294491,6,0.19,0.79,0.025,0.037,0.19
24107960,2024-08-31,SEQRFE550D,131.49,12.55,10635.0,0.0,559.0,4250.0,1128.0,170.0,0.0,6669.0,1277.0,0.0,0.1346896551724138,0.03537931034482759,0.9008275862068965,1298.0,0.912871424597939,50.718685831236456,10635000000000.0,0.8690292758082673,73,0.21,0.84,0.018,0.025,0.24
24107964,2024-08-31,2062BK1,129.47,12.07,10500.0,495.0,669.0,4456.0,1708.0,223.0,0.0,6213.0,1261.0,0.0,0.1346896551724138,0.03537931034482759,0.9008275862068965,1931.0,0.9147237529962222,47.987950876280316,21.212121212078358,0.8845157949244513,6,0.21,0.77,0.019,0.025,0.24
24207977,2024-08-31,2062BK1,122.48,12.06,11292.0,0.0,712.0,3217.0,1714.0,240.0,0.0,6373.0,1080.0,0.0,0.1346896551724138,0.03537931034482759,0.9008275862068965,1954.0,0.9103612308539443,52.032984976714296,11292000000000.0,0.8771750255880875,6,0.18,0.74,0.019,0.023,0.21
24107968,2024-08-31,EXPORTDSP14,128.75,12.78,9540.0,0.0,724.0,4773.0,1696.0,224.0,0.0,6503.0,1297.0,0.0,0.1346896551724138,0.03537931034482759,0.9008275862068965,1920.0,0.9097011234302996,50.508737863685376,9540000000000.0,0.8833333333328732,55,0.2,0.79,0.02,0.025,0.24
24107971,2024-08-31,2062BK1,122.92,11.85,11208.0,1824.0,684.0,4082.0,1694.0,257.0,0.0,2388.0,1738.0,0.0,0.1346896551724138,0.03537931034482759,0.9008275862068965,1951.0,0.9120724196712022,19.42726976879737,6.144736842101894,0.8682726806761311,6,0.21,0.76,0.021,0.024,0.23
24307959,2024-08-31,SEQRFE550D,119.91,11.55,10080.0,1011.0,707.0,4018.0,1727.0,231.0,0.0,1398.0,393.0,0.0,0.1346896551724138,0.03537931034482759,0.9008275862068965,1958.0,0.9121405750729337,11.658744057946304,9.970326409485688,0.8820224719096619,73,0.22,0.81,0.023,0.027,0.25
24307940,2024-08-31,2062BK1,121.2,11.34,9120.0,2898.0,561.0,2910.0,1745.0,260.0,0.0,6323.0,1088.0,0.0,0.1346896551724138,0.03537931034482759,0.9008275862068965,2005.0,0.9144409234878949,52.169966996269224,3.1469979296055395,0.8703241895257504,6,0.2,0.78,0.029,0.032,0.16
24307902,2024-09-01,R34,122.59,10.0,10542.0,1194.0,795.0,3524.0,1264.0,220.0,0.0,6513.0,1064.0,0.0,0.13339285714285715,0.031714285714285716,0.9506428571428571,1484.0,0.9245795308777089,53.128313891401184,8.829145728635822,0.8517520215627684,66,0.63,0.79,0.024,0.024,0.27
24207991,2024-09-01,EXPORTDSP14,123.82,12.06,9972.0,0.0,800.0,3807.0,1755.0,270.0,0.0,6497.0,1181.0,260.0,0.13339285714285715,0.031714285714285716,0.9506428571428571,2025.0,0.9112452163606768,52.47132934863131,9972000000000.0,0.8666666666662387,55,0.214,0.835,0.019,0.027,0.25
24207975,2024-09-01,2830C20MMNC,120.36,11.23,10443.0,0.0,720.0,4640.0,1772.0,277.0,0.0,6205.0,1144.0,0.0,0.13339285714285715,0.031714285714285716,0.9506428571428571,2049.0,0.9146591686228843,51.55367231595585,10443000000000.0,0.8648121034646828,17,0.195,0.736,0.021,0.019,0.21
24207988,2024-09-01,2062BK1,127.02,0.0,10158.0,0.0,809.0,3114.0,1698.0,257.0,0.0,469.0,97.0,0.0,0.13339285714285715,0.031714285714285716,0.9506428571428571,1955.0,0.9999999999921272,3.692331916204595,10158000000000.0,0.8685421994880468,6,0.19,0.78,0.018,0.025,0.22
24207986,2024-09-01,1786500D,124.33,12.06,10896.0,0.0,712.0,3224.0,1762.0,263.0,0.0,6443.0,1117.0,493.0,0.13339285714285715,0.031714285714285716,0.9506428571428571,2025.0,0.9115770950882649,51.82176465815313,10896000000000.0,0.8701234567896937,2,0.2,0.83,0.016,0.02,0.209
24207983,2024-09-01,2062BK1,127.95,11.34,11994.0,0.0,806.0,3472.0,1755.0,253.0,0.0,6699.0,1660.0,0.0,0.13339285714285715,0.031714285714285716,0.9506428571428571,2008.0,0.9185871203897008,52.35638921412773,11994000000000.0,0.8740039840633098,6,0.19,0.75,0.016,0.023,0.2
24207994,2024-09-01,EXPORTDSP14,120.61,11.62,10269.0,0.0,822.0,3058.0,1768.0,283.0,0.0,6204.0,1381.0,0.0,0.13339285714285715,0.031714285714285716,0.9506428571428571,2051.0,0.9121228162980254,51.438520851907484,10269000000000.0,0.8620185275471175,55,0.18,0.77,0.033,0.028,0.23
24207997,2024-09-01,R34,125.27,11.25,11118.0,21.0,806.0,4191.0,1093.0,253.0,0.0,6396.0,1675.0,463.0,0.13339285714285715,0.031714285714285716,0.9506428571428571,1346.0,0.917594491642854,51.05771533446909,529.4285714033606,0.8120356612178217,66,0.61,0.75,0.016,0.018,0.2
24208000,2024-09-01,2062BK1,114.82,11.24,10065.0,663.0,704.0,2878.0,1650.0,270.0,0.0,6225.0,1130.0,0.0,0.13339285714285715,0.031714285714285716,0.9506428571428571,1920.0,0.910836109781764,54.21529350240189,15.180995475090224,0.8593749999995525,6,0.17,0.74,0.019,0.02,0.21
24208002,2024-09-01,SEQRFE550D,128.37,11.31,10656.0,825.0,709.0,2837.0,1623.0,270.0,0.0,6362.0,1108.0,270.0,0.13339285714285715,0.031714285714285716,0.9506428571428571,1893.0,0.9190292096154137,49.559866011922104,12.916363636347981,0.8573692551501018,73,0.22,0.8,0.022,0.023,0.21
24208004,2024-09-01,SEQRFE550D,125.92,12.07,11391.0,3006.0,715.0,1596.0,1664.0,263.0,0.0,1799.0,530.0,0.0,0.13339285714285715,0.031714285714285716,0.9506428571428571,1927.0,0.9125298934639283,14.286848792770911,3.7894211576833703,0.8635184224178186,73,0.23,0.85,0.023,0.02,0.21
24208006,2024-09-01,2062BK1,119.7,11.34,10875.0,0.0,712.0,3756.0,1681.0,246.0,0.0,6060.0,1207.0,0.0,0.13339285714285715,0.031714285714285716,0.9506428571428571,1927.0,0.9134615384545678,50.626566415617155,10875000000000.0,0.8723404255314622,6,0.2,0.75,0.015,0.021,0.22
24208008,2024-09-01,2062BK1,117.32,12.06,10506.0,0.0,723.0,3421.0,1684.0,263.0,0.0,6492.0,1198.0,0.0,0.13339285714285715,0.031714285714285716,0.9506428571428571,1947.0,0.9067862111539127,55.335833616984864,10506000000000.0,0.864920390343675,6,0.2,0.79,0.019,0.017,0.23
24208013,2024-09-01,2062BK1,130.3,0.0,8148.0,0.0,707.0,4970.0,1647.0,307.0,0.0,5582.0,1173.0,0.0,0.13339285714285715,0.031714285714285716,0.9506428571428571,1954.0,0.9999999999923255,42.83960092062287,8147999999999.999,0.842886386898238,6,0.2,0.75,0.017,0.02,0.24
24208017,2024-09-01,2062BK1,120.65,12.78,11319.0,0.0,809.0,3712.0,1708.0,246.0,0.0,6381.0,1144.0,0.0,0.13339285714285715,0.031714285714285716,0.9506428571428571,1954.0,0.904219440898567,52.88852051344477,11319000000000.0,0.8741044012278024,6,0.2,0.75,0.017,0.025,0.23
24208019,2024-09-01,SEQRFE550D,121.6,12.78,10866.0,1992.0,803.0,1859.0,1701.0,253.0,0.0,6460.0,1291.0,0.0,0.13339285714285715,0.031714285714285716,0.9506428571428571,1954.0,0.9048965619816574,53.124999999563116,5.454819277105695,0.8705220061408032,73,0.22,0.86,0.028,0.021,0.22
24208023,2024-09-01,SEQRFE550D,120.08,0.0,10884.0,0.0,811.0,2701.0,1701.0,250.0,0.0,6296.0,1090.0,0.0,0.13339285714285715,0.031714285714285716,0.9506428571428571,1951.0,0.9999999999916722,52.431712191435444,10884000000000.0,0.8718605843152887,73,0.21,0.88,0.024,0.02,0.24
24308020,2024-09-01,2062BK1,126.4,12.1,11964.0,0.0,546.0,4148.0,1776.0,271.0,0.0,6522.0,1317.0,0.0,0.13339285714285715,0.031714285714285716,0.9506428571428571,2047.0,0.9126353790547825,51.59810126541457,11964000000000.0,0.8676111382506754,6,0.18,0.72,0.019,0.018,0.21
24308016,2024-09-01,SEQRFE550D,125.95,12.1,10359.0,0.0,699.0,2130.0,1799.0,268.0,0.0,6571.0,1232.0,0.0,0.13339285714285715,0.031714285714285716,0.9506428571428571,2067.0,0.9123505976029529,52.17149662523087,10359000000000.0,0.8703434929845814,73,0.21,0.85,0.032,0.025,0.21
24308014,2024-09-01,SEQRFE550D,125.12,12.02,13176.0,0.0,699.0,6460.0,1766.0,268.0,0.0,551.0,565.0,0.0,0.13339285714285715,0.031714285714285716,0.9506428571428571,2034.0,0.9123523406671114,4.4037723784814276,13176000000000.0,0.8682399213368396,73,0.21,0.87,0.03,0.022,0.23
24308012,2024-09-01,SEQRFE550D,124.0,12.06,11922.0,546.0,754.0,4459.0,1752.0,268.0,0.0,6651.0,1538.0,0.0,0.13339285714285715,0.031714285714285716,0.9506428571428571,2020.0,0.9113626341253024,53.63709677376099,21.835164835124843,0.867326732672838,73,0.22,0.86,0.025,0.021,0.22
24307998,2024-09-01,1786500D,119.27,11.24,10800.0,0.0,0.0,4433.0,0.0,0.0,0.0,667.0,3726.0,0.0,0.13339285714285715,0.031714285714285716,0.9506428571428571,0.0,0.9138763313086058,5.592353483645574,10800000000000.0,0.0,2,0.18,0.8,0.023,0.032,0.248
24307995,2024-09-01,2062BK1,123.97,8.26,9420.0,660.0,900.0,4071.0,1687.0,251.0,0.0,6059.0,1412.0,0.0,0.13339285714285715,0.031714285714285716,0.9506428571428571,1938.0,0.9375330862819518,48.874727756321086,14.272727272705648,0.8704850361192619,6,0.17,0.74,0.025,0.021,0.2
24307992,2024-09-01,EXPORTDSP14,125.16,11.66,11130.0,2022.0,704.0,4384.0,1749.0,278.0,0.0,6039.0,1510.0,0.0,0.13339285714285715,0.031714285714285716,0.9506428571428571,2027.0,0.914778541142269,48.250239692807206,5.504451038572945,0.8628515046863034,55,0.21,0.74,0.018,0.023,0.22
24307985,2024-09-01,EXPORTDSP14,121.79,0.0,9714.0,2010.0,801.0,3914.0,1791.0,301.0,0.0,1226.0,371.0,0.0,0.13339285714285715,0.031714285714285716,0.9506428571428571,2092.0,0.9999999999917891,10.066507923392178,4.832835820893118,0.856118546844715,55,0.22,0.76,0.019,0.023,0.18
24307982,2024-09-01,2830C20MMNC,124.76,0.0,10920.0,1920.0,900.0,4590.0,1770.0,298.0,0.0,6930.0,2444.0,0.0,0.13339285714285715,0.031714285714285716,0.9506428571428571,2068.0,0.9999999999919846,55.54664956672373,5.687499999997038,0.8558994197287931,17,0.203,0.822,0.021,0.02,0.238
24307969,2024-09-01,2830C20MMNC,120.7,11.23,9966.0,1020.0,707.0,3904.0,1718.0,244.0,0.0,6655.0,1440.0,0.0,0.13339285714285715,0.031714285714285716,0.9506428571428571,1962.0,0.9148791025474504,55.136702567894474,9.770588235284539,0.8756371049944569,17,0.186,0.714,0.019,0.03,0.211
24207980,2024-09-01,2062BK1,128.45,12.0,12018.0,0.0,698.0,4869.0,1765.0,260.0,0.0,6802.0,1537.0,0.0,0.13339285714285715,0.031714285714285716,0.9506428571428571,2025.0,0.9145603417521214,52.95445698674229,12018000000000.0,0.8716049382711745,6,0.2,0.78,0.016,0.025,0.2
24207967,2024-09-01,2830C20MMNC,122.83,11.66,10038.0,357.0,803.0,2885.0,1765.0,273.0,0.0,6502.0,1181.0,354.0,0.13339285714285715,0.031714285714285716,0.9506428571428571,2038.0,0.9133021042388779,52.93495074450106,28.11764705874477,0.8660451422959441,17,0.186,0.741,0.017,0.022,0.202
24208011,2024-09-01,2062BK1,120.67,12.1,10755.0,0.0,803.0,5034.0,1701.0,267.0,0.0,6515.0,1294.0,0.0,0.13339285714285715,0.031714285714285716,0.9506428571428571,1968.0,0.9088649544256319,53.99022126415853,10755000000000.0,0.8643292682922438,6,0.2,0.77,0.021,0.023,0.21
24108009,2024-09-01,SEQRFE550D,120.2,12.01,10608.0,1521.0,849.0,3751.0,1738.0,243.0,0.0,6904.0,1335.0,0.0,0.13339285714285715,0.031714285714285716,0.9506428571428571,1981.0,0.9091596702147405,57.43760399286657,6.974358974354389,0.8773346794543779,73,0.22,0.87,0.035,0.026,0.23
24107990,2024-09-01,2830C20MMNC,126.8,0.0,10761.0,1416.0,684.0,4333.0,1787.0,288.0,0.0,6565.0,1200.0,0.0,0.13339285714285715,0.031714285714285716,0.9506428571428571,2075.0,0.9999999999921135,51.774447949118496,7.599576271181074,0.8612048192766933,17,0.182,0.75,0.032,0.03,0.202
24107981,2024-09-01,SEQRFE550D,125.24,11.34,11472.0,1524.0,682.0,4788.0,1837.0,334.0,0.0,6596.0,1484.0,0.0,0.13339285714285715,0.031714285714285716,0.9506428571428571,2171.0,0.9169717381687147,52.666879590764395,7.527559055113171,0.8461538461534565,73,0.21,0.85,0.02,0.022,0.24
24107984,2024-09-01,2062BK1,126.82,0.0,11307.0,1641.0,712.0,4556.0,1787.0,301.0,0.0,6540.0,1512.0,0.0,0.13339285714285715,0.031714285714285716,0.9506428571428571,2088.0,0.9999999999921148,51.569153130014435,6.890310786101834,0.8558429118769848,6,0.21,0.74,0.023,0.028,0.24
24107987,2024-09-01,SEQRFE550D,122.4,10.51,10941.0,1629.0,701.0,4142.0,1789.0,301.0,0.0,6546.0,1526.0,0.0,0.13339285714285715,0.031714285714285716,0.9506428571428571,2090.0,0.9209239334818983,53.48039215642581,6.716390423568621,0.8559808612436096,73,0.21,0.86,0.02,0.026,0.22
24107993,2024-09-01,2062BK1,120.68,11.95,9297.0,1980.0,817.0,2554.0,1729.0,277.0,0.0,6507.0,1184.0,0.0,0.13339285714285715,0.031714285714285716,0.9506428571428571,2006.0,0.9098997210215647,53.91945641320915,4.695454545452174,0.8619142572278854,6,0.18,0.73,0.032,0.03,0.2
24107996,2024-09-01,SEQRFE550D,128.36,11.24,11475.0,1308.0,792.0,3752.0,1733.0,274.0,0.0,6508.0,1129.0,0.0,0.13339285714285715,0.031714285714285716,0.9506428571428571,2007.0,0.9194842406810926,50.70115300677235,8.772935779809806,0.8634778276029579,73,0.22,0.84,0.022,0.024,0.24
24108001,2024-09-01,2062BK1,133.36,11.21,11613.0,1422.0,672.0,1306.0,1783.0,298.0,0.0,6855.0,552.0,0.0,0.13339285714285715,0.031714285714285716,0.9506428571428571,2081.0,0.9224597080935018,51.40221955570334,8.166666666660923,0.8567996155690261,6,0.22,0.83,0.019,0.016,0.26
24108003,2024-09-01,2062BK1,128.85,12.25,10806.0,330.0,802.0,2197.0,1739.0,274.0,0.0,6571.0,1134.0,0.0,0.13339285714285715,0.031714285714285716,0.9506428571428571,2013.0,0.9131821403195381,50.99728366277845,32.745454545355315,0.8638847491302216,6,0.21,0.75,0.028,0.022,0.22
24107976,2024-09-01,2830C20MMNC,128.19,12.0,12111.0,1695.0,701.0,4374.0,1789.0,304.0,0.0,6823.0,1565.0,0.0,0.13339285714285715,0.031714285714285716,0.9506428571428571,2093.0,0.914401883152048,53.22568062989917,7.145132743358617,0.854753941710055,17,0.196,0.795,0.028,0.03,0.225
24108007,2024-09-01,2062BK1,125.63,11.31,10224.0,1968.0,790.0,1987.0,1733.0,250.0,0.0,6985.0,1281.0,0.0,0.13339285714285715,0.031714285714285716,0.9506428571428571,1983.0,0.9174090842637841,55.59977712285601,5.195121951216873,0.8739283913258327,6,0.21,0.75,0.036,0.019,0.18
24108005,2024-09-01,1786500D,129.21,11.65,12084.0,1506.0,802.0,2216.0,1736.0,261.0,0.0,905.0,2229.0,0.0,0.13339285714285715,0.031714285714285716,0.9506428571428571,1997.0,0.9172937668542007,7.004101849647829,8.023904382464792,0.8693039559334655,2,0.22,0.78,0.029,0.018,0.223
24107966,2024-09-01,2830C20MMNC,118.35,11.23,9993.0,0.0,715.0,4498.0,1695.0,217.0,0.0,463.0,94.0,0.0,0.13339285714285715,0.031714285714285716,0.9506428571428571,1912.0,0.9133353912570357,3.9121250527764078,9993000000000.0,0.886506276150164,17,0.201,0.736,0.021,0.024,0.231
24308029,2024-09-02,EXPORTDSP14,122.29,11.86,5175.0,0.0,556.0,5420.0,1803.0,265.0,0.0,6444.0,1671.0,0.0,0.13114814814814815,0.032296296296296295,0.8424074074074075,2068.0,0.9115915020431489,52.694414914934214,5175000000000.0,0.871856866537296,55,0.21,0.773,0.035,0.027,0.214
24308026,2024-09-02,2062BK1,121.47,12.07,13218.0,0.0,552.0,4336.0,1844.0,271.0,0.0,6364.0,1795.0,0.0,0.13114814814814815,0.032296296296296295,0.8424074074074075,2115.0,0.9096150965934582,52.391537004590504,13218000000000.0,0.871867612292732,6,0.19,0.73,0.032,0.02,0.2
24308035,2024-09-02,C20MMNATLT,124.45,12.05,11409.0,1638.0,207.0,2487.0,1779.0,271.0,0.0,6853.0,1354.0,0.0,0.13114814814814815,0.032296296296296295,0.8424074074074075,2050.0,0.9117216117149325,55.06629168296451,6.965201465197213,0.8678048780483572,41,0.199,0.836,0.043,0.022,0.225
24308024,2024-09-02,EXPORTDSP14,130.08,12.78,9489.0,0.0,549.0,5760.0,1779.0,271.0,0.0,6402.0,1127.0,516.0,0.13114814814814815,0.032296296296296295,0.8424074074074075,2050.0,0.9105417891578431,49.215867158293236,9489000000000.0,0.8678048780483572,55,0.201,0.753,0.037,0.025,0.19
24308022,2024-09-02,EXPORTDSP14,123.89,11.23,9768.0,0.0,563.0,4759.0,1777.0,268.0,0.0,6642.0,1264.0,0.0,0.13114814814814815,0.032296296296296295,0.8424074074074075,2045.0,0.9168886915266661,53.61207522759212,9768000000000.0,0.8689486552562988,55,0.213,0.755,0.025,0.024,0.193
24308018,2024-09-02,2062BK1,128.35,12.01,11169.0,0.0,707.0,4757.0,1813.0,272.0,0.0,6727.0,1407.0,0.0,0.13114814814814815,0.032296296296296295,0.8424074074074075,2085.0,0.9144343117632202,52.41137514567659,11169000000000.0,0.8695443645079762,6,0.194,0.733,0.023,0.024,0.217
24308039,2024-09-02,EXPORTDSP14,123.33,12.55,10080.0,1104.0,752.0,0.0,1755.0,268.0,0.0,6657.0,1216.0,0.0,0.13114814814814815,0.032296296296296295,0.8424074074074075,2023.0,0.9076390933109536,53.977134516711445,9.130434782600425,0.8675234799797985,55,0.19,0.77,0.035,0.027,0.18
24308041,2024-09-02,SEQRFE550D,114.78,11.25,12690.0,0.0,699.0,0.0,1745.0,271.0,0.0,6597.0,1295.0,0.0,0.13114814814814815,0.032296296296296295,0.8424074074074075,2016.0,0.9107355391501172,57.475169889724036,12690000000000.0,0.8655753968249674,73,0.21,0.84,0.028,0.021,0.23
24308042,2024-09-02,EXPORTDSP14,116.49,11.65,11514.0,0.0,701.0,3057.0,1762.0,271.0,0.0,336.0,1575.0,0.0,0.13114814814814815,0.032296296296296295,0.8424074074074075,2033.0,0.9090838145707112,2.8843677568642425,11514000000000.0,0.8666994589272667,55,0.202,0.802,0.025,0.02,0.234
24308043,2024-09-02,2062BK1,119.09,11.25,9303.0,0.0,588.0,3396.0,1773.0,267.0,0.0,6526.0,1327.0,0.0,0.13114814814814815,0.032296296296296295,0.8424074074074075,2040.0,0.9136872794160374,54.79889159413217,9303000000000.0,0.8691176470583974,6,0.18,0.78,0.029,0.031,0.21
24107498,2024-09-02,2062BK1,121.75,10.0,9612.0,2469.0,707.0,3182.0,1736.0,267.0,0.0,6498.0,1090.0,0.0,0.13114814814814815,0.032296296296296295,0.8424074074074075,2003.0,0.9240986717197412,53.37166324391481,3.8930741190749725,0.866699950074455,6,0.21,0.83,0.02,0.025,0.23
24308048,2024-09-02,SEQRFE550D,124.73,12.78,9168.0,0.0,705.0,4556.0,1756.0,271.0,0.0,6671.0,1245.0,0.0,0.13114814814814815,0.032296296296296295,0.8424074074074075,2027.0,0.9070613046257942,53.4835244123027,9168000000000.0,0.8663048840646935,73,0.21,0.9,0.033,0.032,0.25
24308051,2024-09-02,1786500D,127.89,11.32,9735.0,0.0,705.0,5284.0,1751.0,272.0,0.0,6667.0,1221.0,0.0,0.13114814814814815,0.032296296296296295,0.8424074074074075,2023.0,0.9186840025794218,52.13073735200461,9735000000000.0,0.8655462184869671,2,0.22,0.84,0.038,0.024,0.22
24308032,2024-09-02,SEQRFE550D,116.75,12.14,8550.0,0.0,552.0,4459.0,1803.0,268.0,0.0,6348.0,1652.0,0.0,0.13114814814814815,0.032296296296296295,0.8424074074074075,2071.0,0.9058111567933448,54.37259100595826,8549999999999.999,0.8705939159821967,73,0.22,0.85,0.022,0.021,0.19
24207947,2024-09-02,2062BK1,122.42,11.87,10197.0,981.0,756.0,5502.0,1694.0,273.0,0.0,6302.0,1189.0,0.0,0.13114814814814815,0.032296296296296295,0.8424074074074075,1967.0,0.9116092039547875,51.47851658183729,10.394495412833441,0.8612099644123735,6,0.16,0.72,0.017,0.035,0.21
24108028,2024-09-02,2062BK1,125.12,12.78,10932.0,0.0,685.0,3181.0,1800.0,311.0,0.0,6148.0,1821.0,0.0,0.13114814814814815,0.032296296296296295,0.8424074074074075,2111.0,0.9073241479267055,49.136828644108554,10932000000000.0,0.8526764566552095,6,0.2,0.77,0.04,0.026,0.21
24108033,2024-09-02,2062BK1,124.27,12.06,10959.0,0.0,702.0,3130.0,1737.0,278.0,0.0,3104.0,1991.0,0.0,0.13114814814814815,0.032296296296296295,0.8424074074074075,2015.0,0.9115381794109035,24.977870765068175,10959000000000.0,0.8620347394536665,6,0.18,0.73,0.019,0.022,0.19
24108036,2024-09-02,2830C20MMNC,126.08,10.52,10338.0,981.0,690.0,2331.0,1734.0,281.0,0.0,4388.0,761.0,0.0,0.13114814814814815,0.032296296296296295,0.8424074074074075,2015.0,0.9229868228336532,34.803299492109744,10.538226299683448,0.8605459057067689,17,0.19,0.85,0.025,0.028,0.22
24108046,2024-09-02,2062BK1,134.7,12.06,7665.0,2883.0,814.0,1999.0,1729.0,281.0,0.0,6977.0,1176.0,0.0,0.13114814814814815,0.032296296296296295,0.8424074074074075,2010.0,0.9178250204352834,51.79658500332743,2.658688865763906,0.8601990049746964,6,0.19,0.79,0.043,0.029,0.24
