Repository: SiddharthKumar268/FerroMind

# FerroMind
*Ferro-Alloy Optimisation using Machine Learning*
**SAIL Durgapur Steel Plant | Steel Melting Shop**
Intern: Siddharth Kumar | FY 2023-24 to FY 2025-26

---

## Quick Start

```bash

# 2. Place raw Excel files in data/raw/

## Dataset

| | |
|---|---|
| Total heats after cleaning | 47,421 |
| Training set | 37,936 heats (Apr 2023 – Jun 2025) |
| Test set | 9,485 heats (Jun 2025 – Dec 2025) |
| Input features | 21 (16 raw + 5 engineered) |
| Target variables | Mn, Si, C, S, P |
| BOF grades | 76 distinct grades |
| Split method | Chronological 80/20 — no shuffle, no leakage |

---

File: data/processed/sms_train.csv (part 163 of 253)
Heat_Number,Date,BOF Grade Code,Hot Metal Addn. Weight,Scrap Addn. Weight,Lime Into Converter,Dolomite Into Converter,Lime Into Ladle,Iron Ore Into Converter,SIMN Into Ladle,FESI Into Ladle,FEMN Into Ladle,Measered O2 Mainblow II,Duration of Mainblow I/II,Measered O2 2nd Blow,HM_P,HM_S,HM_Si,Total_FA_Ladle,HM_Ratio,O2_per_ton_HM,Lime_Dolo_Ratio,SiMn_FA_Fraction,Grade_Encoded,C,Mn,P,S,Si
24108049,2024-09-02,S.TOWER6VAN,129.16,12.45,12651.0,2334.0,879.0,3001.0,2484.0,118.0,469.0,6683.0,1163.0,0.0,0.13114814814814815,0.032296296296296295,0.8424074074074075,3071.0,0.9120824800444032,51.742025394458494,5.420308483288166,0.8088570498206419,67,0.183,1.327,0.034,0.017,0.221
24108052,2024-09-02,2062BK1,127.4,12.06,11313.0,1746.0,692.0,3963.0,1831.0,335.0,0.0,6804.0,1704.0,659.0,0.13114814814814815,0.032296296296296295,0.8424074074074075,2166.0,0.913523590987283,53.406593406174196,6.479381443295258,0.8453370267770797,6,0.18,0.78,0.023,0.018,0.23
24108055,2024-09-02,S.TOWER6VAN,116.49,11.6,9441.0,1443.0,689.0,4335.0,2129.0,95.0,352.0,6215.0,2077.0,0.0,0.13114814814814815,0.032296296296296295,0.8424074074074075,2576.0,0.909438675923886,53.35221907414068,6.542619542615008,0.8264751552791822,67,0.167,1.282,0.022,0.019,0.237
24108056,2024-09-02,EXPORTDSP14,123.5,11.35,10689.0,1368.0,735.0,4329.0,1787.0,257.0,0.0,5783.0,1632.0,0.0,0.13114814814814815,0.032296296296296295,0.8424074074074075,2044.0,0.9158324063706651,46.82591093079493,7.813596491222358,0.8742661448136623,55,0.21,0.85,0.02,0.021,0.22
24108058,2024-09-02,S.TOWER6VAN,125.7,11.25,10218.0,987.0,684.0,4330.0,2487.0,68.0,521.0,6708.0,1677.0,0.0,0.13114814814814815,0.032296296296296295,0.8424074074074075,3076.0,0.9178532310995412,53.36515513084037,10.352583586615651,0.8085175552663171,67,0.17,1.328,0.026,0.025,0.224
24108061,2024-09-02,S.TOWER6VAN,129.26,11.39,9213.0,996.0,689.0,4308.0,2533.0,104.0,520.0,6534.0,1467.0,0.0,0.13114814814814815,0.032296296296296295,0.8424074074074075,3157.0,0.9190188410883825,50.54928051949135,9.249999999990713,0.8023439974656945,67,0.175,1.322,0.036,0.02,0.212
24108065,2024-09-02,EXPORTDSP14,131.27,11.62,10614.0,1545.0,737.0,4543.0,1786.0,257.0,0.0,6536.0,1540.0,0.0,0.13114814814814815,0.032296296296296295,0.8424074074074075,2043.0,0.9186787038916742,49.79050811267014,6.869902912616912,0.8742046010764198,55,0.19,0.77,0.023,0.023,0.19
24108068,2024-09-02,EXPORTDSP14,125.8,11.64,10593.0,1551.0,685.0,4288.0,1784.0,251.0,0.0,6437.0,1561.0,0.0,0.13114814814814815,0.032296296296296295,0.8424074074074075,2035.0,0.9153084982471238,51.16852146223236,6.829787234038149,0.8766584766580459,55,0.213,0.785,0.024,0.019,0.194
24108071,2024-09-02,EXPORTDSP14,128.21,8.79,10737.0,1650.0,697.0,4031.0,1739.0,254.0,0.0,6581.0,1177.0,0.0,0.13114814814814815,0.032296296296296295,0.8424074074074075,1993.0,0.9358394160515634,51.329849465319946,6.507272727268783,0.8725539387853123,55,0.21,0.8,0.02,0.021,0.24
24308060,2024-09-02,2062BK1,123.6,12.06,9954.0,0.0,693.0,4435.0,1742.0,308.0,0.0,6572.0,2537.0,316.0,0.13114814814814815,0.032296296296296295,0.8424074074074075,2050.0,0.9111012826115945,53.17152103516852,9954000000000.0,0.8497560975605611,6,0.21,0.78,0.025,0.022,0.24
24308063,2024-09-02,2062BK1,126.6,12.0,9978.0,0.0,704.0,4828.0,1799.0,308.0,0.0,6190.0,1168.0,371.0,0.13114814814814815,0.032296296296296295,0.8424074074074075,2107.0,0.9134199134133232,48.894154817939224,9978000000000.0,0.8538205980062393,6,0.21,0.77,0.026,0.022,0.2
24308045,2024-09-02,EXPORTDSP14,124.19,11.55,11565.0,0.0,0.0,3589.0,0.0,0.0,0.0,2657.0,1851.0,0.0,0.13114814814814815,0.032296296296296295,0.8424074074074075,0.0,0.9149108589883976,21.394637249203683,11565000000000.0,0.0,55,0.19,0.81,0.023,0.023,0.24
24208059,2024-09-02,EXPORTDSP14,122.71,11.3,7941.0,0.0,808.0,4153.0,1661.0,273.0,0.0,6255.0,1104.0,0.0,0.13114814814814815,0.032296296296296295,0.8424074074074075,1934.0,0.9156779344756685,50.97384076235862,7940999999999.999,0.858841778696557,55,0.202,0.808,0.023,0.024,0.224
24208044,2024-09-02,SEQRFE550D,123.63,12.07,8637.0,0.0,514.0,3435.0,1701.0,260.0,0.0,6687.0,1322.0,0.0,0.13114814814814815,0.032296296296296295,0.8424074074074075,1961.0,0.9110537951296165,54.08881339436958,8636999999999.999,0.8674145843952742,73,0.21,0.84,0.017,0.018,0.25
24208047,2024-09-02,2062BK1,126.46,11.45,6333.0,0.0,470.0,1698.0,1691.0,240.0,0.0,6785.0,1291.0,251.0,0.13114814814814815,0.032296296296296295,0.8424074074074075,1931.0,0.9169748386562471,53.65332911550171,6333000000000.0,0.8757120662864445,6,0.16,0.8,0.018,0.018,0.21
24208050,2024-09-02,2830C20MMNC,117.87,11.34,6708.0,978.0,137.0,1732.0,1640.0,253.0,0.0,6495.0,1231.0,0.0,0.13114814814814815,0.032296296296296295,0.8424074074074075,1893.0,0.9122358950475022,55.103079663569154,6.85889570551446,0.8663497094554324,17,0.17,0.75,0.023,0.023,0.21
24208053,2024-09-02,2062BK1,125.03,11.66,7701.0,0.0,712.0,4833.0,1650.0,280.0,0.0,6454.0,1215.0,0.0,0.13114814814814815,0.032296296296296295,0.8424074074074075,1930.0,0.9146974906656326,51.61961129287675,7701000000000.0,0.8549222797923032,6,0.22,0.78,0.024,0.022,0.21
24208057,2024-09-02,2062BK1,126.83,11.32,10242.0,0.0,822.0,4697.0,1647.0,270.0,0.0,6443.0,1247.0,0.0,0.13114814814814815,0.032296296296296295,0.8424074074074075,1917.0,0.9180600796169521,50.80028384411574,10242000000000.0,0.8591549295770167,6,0.21,0.81,0.019,0.022,0.25
24208037,2024-09-02,SEQRFE550D,128.82,9.8,8958.0,0.0,817.0,3826.0,1684.0,260.0,0.0,290.0,68.0,6466.0,0.13114814814814815,0.032296296296296295,0.8424074074074075,1944.0,0.9293031308546436,2.2512032292947435,8958000000000.0,0.8662551440324762,73,0.22,0.86,0.035,0.029,0.25
24208062,2024-09-02,EXPORTDSP14,126.9,12.88,8631.0,0.0,822.0,3083.0,1657.0,280.0,0.0,6270.0,1261.0,0.0,0.13114814814814815,0.032296296296296295,0.8424074074074075,1937.0,0.9078552010236955,49.408983451147286,8630999999999.999,0.8554465668555212,55,0.191,0.777,0.025,0.022,0.201
24208064,2024-09-02,S.TOWER6VAN,124.93,11.34,8679.0,54.0,1078.0,3686.0,2447.0,81.0,489.0,6410.0,1375.0,325.0,0.13114814814814815,0.032296296296296295,0.8424074074074075,3017.0,0.9167828575554651,51.30873289000793,160.7222222192459,0.8110705999334401,67,0.174,1.351,0.031,0.02,0.22
24208067,2024-09-02,S.TOWER6VAN,123.97,11.75,8004.0,75.0,916.0,3677.0,2460.0,105.0,489.0,6206.0,1115.0,0.0,0.13114814814814815,0.032296296296296295,0.8424074074074075,3054.0,0.9134246979007263,50.06049850729966,106.71999999857707,0.8055009823180074,67,0.195,1.38,0.04,0.024,0.205
24207066,2024-09-02,S.TOWER6VAN,122.1,8.5,8955.0,1044.0,814.0,4067.0,2450.0,74.0,473.0,6197.0,1048.0,0.0,0.13114814814814815,0.032296296296296295,0.8424074074074075,2997.0,0.9349157733465934,50.753480753065084,8.577586206888336,0.8174841508172114,67,0.18,1.42,0.029,0.025,0.22
24208034,2024-09-02,ASP1239,119.86,11.84,10410.0,0.0,908.0,3404.0,1147.0,250.0,0.0,6300.0,1156.0,0.0,0.13114814814814815,0.032296296296296295,0.8424074074074075,1397.0,0.9100987091806372,52.56132154136024,10410000000000.0,0.8210450966350601,24,0.48,0.72,0.021,0.02,0.25
24208077,2024-09-02,S.TOWER6VAN,127.82,12.39,9297.0,2106.0,710.0,2248.0,2538.0,101.0,489.0,6270.0,1093.0,275.0,0.13114814814814815,0.032296296296296295,0.8424074074074075,3128.0,0.9116325511667384,49.05335628188818,4.414529914527819,0.8113810741685386,67,0.18,1.33,0.041,0.024,0.21
24208080,2024-09-02,S.TOWER6VAN,124.93,10.64,10167.0,2079.0,756.0,3549.0,2531.0,122.0,570.0,6412.0,1280.0,0.0,0.13114814814814815,0.032296296296296295,0.8424074074074075,3223.0,0.9215165597040533,51.324741855028215,4.890331890329538,0.7852932050881832,67,0.19,1.35,0.025,0.018,0.22
24208082,2024-09-02,EXPORTDSP14,124.61,9.88,10968.0,2106.0,561.0,2504.0,1647.0,250.0,0.0,6486.0,1382.0,277.0,0.13114814814814815,0.032296296296296295,0.8424074074074075,1897.0,0.9265372890108816,52.05039723896918,5.207977207974735,0.8682129678435064,55,0.18,0.74,0.014,0.024,0.23
24208031,2024-09-02,EXPORTDSP14,125.62,0.0,7572.0,0.0,715.0,1613.0,1661.0,311.0,0.0,3609.0,587.0,0.0,0.13114814814814815,0.032296296296296295,0.8424074074074075,1972.0,0.9999999999920395,28.729501671479625,7572000000000.0,0.8422920892490657,55,0.17,0.79,0.033,0.023,0.18
24208030,2024-09-02,EXPORTDSP14,124.72,9.72,11067.0,0.0,814.0,4691.0,1711.0,273.0,0.0,6353.0,1512.0,0.0,0.13114814814814815,0.032296296296296295,0.8424074074074075,1984.0,0.9277000892522487,50.938101346608896,11067000000000.0,0.8623991935479525,55,0.216,0.731,0.017,0.019,0.182
24208027,2024-09-02,EXPORTDSP14,120.52,0.0,9171.0,0.0,751.0,3457.0,1718.0,280.0,0.0,3889.0,1429.0,0.0,0.13114814814814815,0.032296296296296295,0.8424074074074075,1998.0,0.9999999999917026,32.26850315273591,9171000000000.0,0.8598598598594295,55,0.208,0.75,0.037,0.028,0.2
24208025,2024-09-02,2062BK1,118.79,0.0,9531.0,0.0,809.0,3182.0,1711.0,263.0,0.0,5628.0,1096.0,0.0,0.13114814814814815,0.032296296296296295,0.8424074074074075,1974.0,0.9999999999915817,47.377725397361914,9531000000000.0,0.8667679837888213,6,0.194,0.735,0.029,0.021,0.222
24208021,2024-09-02,2062BK1,127.54,0.0,10485.0,2001.0,803.0,2791.0,1684.0,250.0,0.0,6087.0,1644.0,0.0,0.13114814814814815,0.032296296296296295,0.8424074074074075,1934.0,0.9999999999921593,47.726203543611994,5.239880059967397,0.870734229575558,6,0.186,0.784,0.018,0.022,0.225
24208010,2024-09-02,2062BK1,125.0,12.07,12438.0,0.0,707.0,3594.0,1674.0,257.0,0.0,6303.0,1339.0,0.0,0.13114814814814815,0.032296296296296295,0.8424074074074075,1931.0,0.9119428029407461,50.4239999995966,12438000000000.0,0.8669083376484377,6,0.194,0.799,0.021,0.021,0.231
24308075,2024-09-02,EXPORTDSP14,127.3,12.35,8622.0,2004.0,696.0,4025.0,1752.0,284.0,0.0,6519.0,1247.0,339.0,0.13114814814814815,0.032296296296296295,0.8424074074074075,2036.0,0.9115646258438127,51.209740769432756,4.302395209578691,0.8605108055005597,55,0.2,0.76,0.023,0.026,0.2
24208040,2024-09-02,2062BK1,123.28,12.07,9573.0,0.0,707.0,3341.0,1765.0,290.0,0.0,6499.0,1210.0,0.0,0.13114814814814815,0.032296296296296295,0.8424074074074075,2055.0,0.9108237901668946,52.7173913039202,9573000000000.0,0.8588807785883898,6,0.21,0.83,0.019,0.016,0.22
24208038,2024-09-02,SEQRFE550D,128.98,0.0,6198.0,0.0,814.0,2628.0,1617.0,250.0,0.0,4194.0,920.0,0.0,0.13114814814814815,0.032296296296296295,0.8424074074074075,1867.0,0.999999999992247,32.51666925079457,6198000000000.0,0.8660953401173722,73,0.22,0.86,0.027,0.022,0.24
24108076,2024-09-03,2062BK1,117.38,12.06,9093.0,0.0,602.0,3199.0,1733.0,240.0,0.0,6597.0,1069.0,0.0,0.13346428571428573,0.0325,0.7296785714285715,1973.0,0.906829419028841,56.202078718212626,9093000000000.0,0.8783578307142026,6,0.18,0.73,0.023,0.024,0.23
24108079,2024-09-03,2062BK1,122.41,10.52,9303.0,1221.0,557.0,3298.0,1740.0,240.0,0.0,6408.0,1043.0,0.0,0.13346428571428573,0.0325,0.7296785714285715,1980.0,0.9208606033181309,52.34866432438241,7.619164619158379,0.8787878787874349,6,0.18,0.73,0.022,0.025,0.21
24108083,2024-09-03,2062BK1,119.61,10.12,9078.0,2973.0,536.0,2671.0,1784.0,258.0,0.0,6703.0,1105.0,0.0,0.13346428571428573,0.0325,0.7296785714285715,2042.0,0.9219918291765823,56.040464843608056,3.053481331986864,0.873653281096536,6,0.19,0.74,0.027,0.024,0.19
24108086,2024-09-03,2062BK1,125.0,9.69,9213.0,2001.0,569.0,3032.0,1794.0,264.0,0.0,6930.0,1274.0,0.0,0.13346428571428573,0.0325,0.7296785714285715,2058.0,0.9280570198164078,55.43999999955648,4.604197901047175,0.8717201166176523,6,0.2,0.73,0.024,0.021,0.21
24108089,2024-09-03,2062BK1,126.67,10.11,9555.0,0.0,546.0,3910.0,1794.0,261.0,0.0,6650.0,1035.0,0.0,0.13346428571428573,0.0325,0.7296785714285715,2055.0,0.9260856850349022,52.49861845699456,9555000000000.0,0.8729927007295022,6,0.2,0.72,0.027,0.02,0.19
24108092,2024-09-03,2062BK1,129.9,7.43,9771.0,1239.0,20.0,3947.0,1886.0,257.0,0.0,6992.0,1228.0,0.0,0.13346428571428573,0.0325,0.7296785714285715,2143.0,0.9458967450597401,53.8260200149821,7.886198547209132,0.8800746616888101,6,0.19,0.75,0.03,0.019,0.19
24108095,2024-09-03,1786550D,124.7,10.2,9117.0,1485.0,679.0,2259.0,1726.0,270.0,0.0,430.0,87.0,0.0,0.13346428571428573,0.0325,0.7296785714285715,1996.0,0.9243884358715762,3.4482758620413128,6.139393939389805,0.8647294589174025,3,0.21,0.78,0.04,0.02,0.2
24108097,2024-09-03,2830C20MMNC,124.3,9.68,8922.0,2385.0,699.0,3516.0,1934.0,273.0,267.0,6472.0,1155.0,0.0,0.13346428571428573,0.0325,0.7296785714285715,2474.0,0.9277504105021068,52.06757843884097,3.7408805031430856,0.7817299919156097,17,0.224,0.899,0.025,0.016,0.183
24308069,2024-09-03,2062BK1,129.66,11.82,8904.0,0.0,829.0,4538.0,1767.0,309.0,0.0,6601.0,1270.0,0.0,0.13346428571428573,0.0325,0.7296785714285715,2076.0,0.9164546225550153,50.91007249690799,8904000000000.0,0.8511560693637519,6,0.2,0.77,0.027,0.027,0.17
24308130,2024-09-03,2062BK1,130.89,9.69,9423.0,2013.0,759.0,4190.0,1711.0,285.0,0.0,6547.0,1120.0,0.0,0.13346428571428573,0.0325,0.7296785714285715,1996.0,0.9310712761350757,50.01910000725787,4.681073025332995,0.8572144288572859,6,0.2,0.74,0.022,0.024,0.19
24308072,2024-09-03,2062BK1,131.77,12.07,9576.0,1887.0,704.0,3620.0,1761.0,292.0,0.0,6590.0,1245.0,277.0,0.13346428571428573,0.0325,0.7296785714285715,2053.0,0.9160873192372353,50.011383470820284,5.074721780601444,0.8577691183629529,6,0.19,0.77,0.02,0.021,0.21
24108099,2024-09-03,2830C20MMNC,124.85,9.69,8208.0,1563.0,2717.0,2655.0,1726.0,271.0,0.0,6493.0,1233.0,0.0,0.13346428571428573,0.0325,0.7296785714285715,1997.0,0.9279768098637731,52.00640768881052,5.251439539344049,0.8642964446665677,17,0.213,0.924,0.037,0.025,0.259
24308078,2024-09-03,EXPORTDSP14,119.6,10.95,7977.0,2334.0,558.0,3417.0,1681.0,279.0,0.0,6291.0,1234.0,0.0,0.13346428571428573,0.0325,0.7296785714285715,1960.0,0.9161240903798077,52.60033444772073,3.4177377892016203,0.8576530612240523,55,0.187,0.737,0.017,0.02,0.242
24308081,2024-09-03,2062BK1,120.17,9.69,9504.0,2304.0,646.0,3584.0,1671.0,258.0,0.0,6699.0,1277.0,0.0,0.13346428571428573,0.0325,0.7296785714285715,1929.0,0.9253811797248931,55.746026462047546,4.124999999998209,0.8662519440119926,6,0.19,0.78,0.028,0.03,0.185
24308085,2024-09-03,2062BK1,121.5,10.06,9519.0,2103.0,651.0,4362.0,1683.0,268.0,0.0,6667.0,1274.0,329.0,0.13346428571428573,0.0325,0.7296785714285715,1951.0,0.9235329887433602,54.87242798308747,4.526390870183297,0.8626345463860263,6,0.19,0.78,0.019,0.016,0.19
24308088,2024-09-03,EXPORTDSP14,124.07,9.69,8889.0,2154.0,654.0,3809.0,1688.0,274.0,0.0,6660.0,1302.0,0.0,0.13346428571428573,0.0325,0.7296785714285715,1962.0,0.9275568181748838,53.67937454619425,4.126740947073293,0.8603465851167889,55,0.205,0.73,0.02,0.024,0.204
24308066,2024-09-03,2062BK1,129.95,11.25,8886.0,0.0,671.0,4930.0,1786.0,312.0,0.0,6456.0,1656.0,0.0,0.13346428571428573,0.0325,0.7296785714285715,2098.0,0.9203257790303093,49.680646402080185,8886000000000.0,0.8512869399423969,6,0.204,0.746,0.027,0.024,0.227
24308091,2024-09-03,EXPORTDSP14,127.74,9.82,10260.0,1080.0,696.0,4128.0,1759.0,271.0,0.0,6476.0,1167.0,0.0,0.13346428571428573,0.0325,0.7296785714285715,2030.0,0.9286129688795536,50.696727727801026,9.499999999991203,0.8665024630537603,55,0.214,0.752,0.024,0.022,0.244
24308108,2024-09-03,1786550D,126.62,10.52,10617.0,0.0,704.0,3720.0,1759.0,258.0,0.0,7145.0,2106.0,0.0,0.13346428571428573,0.0325,0.7296785714285715,2017.0,0.9232900685363622,56.42868425164722,10617000000000.0,0.8720872583039802,3,0.23,0.78,0.02,0.02,0.24
24308112,2024-09-03,2062BK1,122.6,6.71,8517.0,0.0,698.0,3737.0,1761.0,274.0,0.0,6600.0,1211.0,0.0,0.13346428571428573,0.0325,0.7296785714285715,2035.0,0.9481091949505212,53.833605219789284,8516999999999.999,0.8653562653558401,6,0.18,0.71,0.019,0.02,0.21
24308114,2024-09-03,2062BK1,123.98,9.8,8265.0,0.0,746.0,5048.0,1760.0,265.0,0.0,6397.0,1182.0,0.0,0.13346428571428573,0.0325,0.7296785714285715,2025.0,0.9267454028933567,51.59703177890307,8264999999999.999,0.8691358024687066,6,0.22,0.73,0.019,0.021,0.22
24308116,2024-09-03,2062BK1,131.8,9.8,9222.0,0.0,732.0,4638.0,1752.0,271.0,0.0,6436.0,1179.0,537.0,0.13346428571428573,0.0325,0.7296785714285715,2023.0,0.930790960445404,48.83156297383284,9222000000000.0,0.866040533860175,6,0.21,0.71,0.026,0.026,0.23
24308118,2024-09-03,2062BK1,127.95,10.52,7929.0,0.0,770.0,4552.0,1745.0,268.0,0.0,1177.0,287.0,5684.0,0.13346428571428573,0.0325,0.7296785714285715,2013.0,0.9240268650182422,9.198905822515053,7928999999999.999,0.8668653750616657,6,0.21,0.73,0.02,0.017,0.21
24308120,2024-09-03,1786550D,124.91,9.69,8943.0,0.0,751.0,4972.0,1742.0,270.0,0.0,6392.0,1191.0,370.0,0.13346428571428573,0.0325,0.7296785714285715,2012.0,0.9280089152977118,51.17284444759289,8943000000000.0,0.8658051689856532,3,0.22,0.77,0.02,0.02,0.25
24308094,2024-09-03,2062BK1,123.6,11.23,9126.0,0.0,770.0,2616.0,1904.0,316.0,0.0,1718.0,1205.0,0.0,0.13346428571428573,0.0325,0.7296785714285715,2220.0,0.9167099310174539,13.899676375292074,9126000000000.0,0.8576576576572713,6,0.2,0.76,0.02,0.018,0.19
24108101,2024-09-03,1786550D,124.85,9.69,8667.0,1941.0,794.0,3037.0,1732.0,267.0,0.0,6721.0,1190.0,0.0,0.13346428571428573,0.0325,0.7296785714285715,1999.0,0.9279768098637731,53.83259911851155,4.465224111280543,0.8664332166078708,3,0.21,0.8,0.03,0.02,0.22
24308110,2024-09-03,2062BK1,125.98,10.63,9561.0,0.0,699.0,3822.0,1765.0,264.0,0.0,6670.0,1684.0,0.0,0.13346428571428573,0.0325,0.7296785714285715,2029.0,0.9221872483645254,52.944911890356046,9561000000000.0,0.8698866436664022,6,0.22,0.76,0.021,0.025,0.21
24208123,2024-09-03,1786550D,120.46,10.2,9984.0,0.0,809.0,3637.0,1698.0,280.0,0.0,5905.0,1093.0,0.0,0.13346428571428573,0.0325,0.7296785714285715,1978.0,0.9219347925844028,49.02042171634551,9984000000000.0,0.8584428715870281,3,0.24,0.84,0.04,0.03,0.23
24208100,2024-09-03,2830C20MMNC,123.92,10.0,8019.0,1107.0,704.0,3051.0,1745.0,253.0,233.0,6301.0,1155.0,0.0,0.13346428571428573,0.0325,0.7296785714285715,2231.0,0.9253285543539028,50.84732085175236,7.243902439017846,0.7821604661583227,17,0.202,0.923,0.032,0.024,0.21
24208102,2024-09-03,1786550D,123.59,11.85,7965.0,1098.0,704.0,3616.0,1752.0,257.0,240.0,6662.0,1220.0,0.0,0.13346428571428573,0.0325,0.7296785714285715,2249.0,0.9125073833364405,53.90403754305442,7.254098360649131,0.7790128946194846,3,0.22,0.79,0.04,0.02,0.21
24208103,2024-09-03,2062BK1,114.09,10.9,7758.0,1116.0,715.0,2703.0,1758.0,303.0,233.0,6267.0,1641.0,0.0,0.13346428571428573,0.0325,0.7296785714285715,2294.0,0.9127930234345724,54.93031816938443,6.951612903219577,0.7663469921531098,6,0.21,0.87,0.025,0.018,0.21
24208104,2024-09-03,2830C20MMNC,121.9,9.89,8928.0,1659.0,709.0,2844.0,1779.0,277.0,381.0,3975.0,797.0,0.0,0.13346428571428573,0.0325,0.7296785714285715,2437.0,0.9249563699755295,32.60869565190641,5.381555153703808,0.7299958965938736,17,0.2,0.9,0.022,0.019,0.21
24208106,2024-09-03,2062BK1,123.15,10.2,8901.0,1110.0,698.0,3222.0,1590.0,270.0,391.0,6489.0,1284.0,0.0,0.13346428571428573,0.0325,0.7296785714285715,2251.0,0.9235095612979116,52.69183922003498,8.018918918911695,0.7063527321187444,6,0.19,0.91,0.028,0.019,0.19
24208107,2024-09-03,2062BK1,129.62,0.0,8448.0,1104.0,712.0,3826.0,1681.0,267.0,0.0,6713.0,1516.0,0.0,0.13346428571428573,0.0325,0.7296785714285715,1948.0,0.9999999999922852,51.789847245395855,7.652173913036547,0.8629363449687562,6,0.22,0.75,0.029,0.021,0.23
24208096,2024-09-03,2062BK1,135.2,10.2,10617.0,1110.0,718.0,1191.0,1688.0,253.0,0.0,6674.0,1211.0,0.0,0.13346428571428573,0.0325,0.7296785714285715,1941.0,0.9298486932535776,49.363905325078676,9.564864864856247,0.8696548171041373,6,0.2,0.75,0.023,0.023,0.22
24208109,2024-09-03,2062BK1,124.11,10.0,8547.0,0.0,770.0,3275.0,1775.0,267.0,0.0,5915.0,1317.0,0.0,0.13346428571428573,0.0325,0.7296785714285715,2042.0,0.9254343449338197,47.65933446098091,8546999999999.999,0.8692458374138741,6,0.21,0.74,0.016,0.015,0.21
24208113,2024-09-03,2062BK1,123.0,0.0,9558.0,0.0,797.0,2217.0,1762.0,277.0,0.0,5946.0,1317.0,0.0,0.13346428571428573,0.0325,0.7296785714285715,2039.0,0.9999999999918698,48.341463414241126,9558000000000.0,0.8641490926920725,6,0.21,0.77,0.037,0.026,0.21
24208115,2024-09-03,1786550D,123.53,10.0,9057.0,0.0,806.0,3005.0,1758.0,260.0,0.0,6499.0,1234.0,0.0,0.13346428571428573,0.0325,0.7296785714285715,2018.0,0.925110462061521,52.6107018533748,9057000000000.0,0.8711595639242462,3,0.21,0.76,0.03,0.02,0.27
24208117,2024-09-03,1786550D,126.0,10.2,9540.0,0.0,778.0,3976.0,1684.0,267.0,0.0,5505.0,1247.0,0.0,0.13346428571428573,0.0325,0.7296785714285715,1951.0,0.9251101321517982,43.69047619012944,9540000000000.0,0.8631471040487632,3,0.22,0.72,0.03,0.03,0.25
24208119,2024-09-03,2062BK1,122.83,0.0,8910.0,0.0,825.0,1305.0,1714.0,273.0,0.0,5552.0,1072.0,0.0,0.13346428571428573,0.0325,0.7296785714285715,1987.0,0.9999999999918586,45.20068387165024,8910000000000.0,0.8626069451429982,6,0.2,0.73,0.023,0.021,0.2
24208121,2024-09-03,2062BK1,124.2,9.82,9021.0,0.0,809.0,3273.0,1704.0,273.0,0.0,6667.0,1353.0,0.0,0.13346428571428573,0.0325,0.7296785714285715,1977.0,0.926727354119335,53.67954911389952,9021000000000.0,0.8619119878599586,6,0.19,0.73,0.024,0.021,0.22
24208125,2024-09-03,2062BK1,122.87,0.0,7692.0,0.0,792.0,3941.0,1738.0,260.0,0.0,6215.0,1171.0,345.0,0.13346428571428573,0.0325,0.7296785714285715,1998.0,0.9999999999918613,50.58191584560444,7692000000000.0,0.8698698698694345,6,0.2,0.73,0.018,0.019,0.21
24208111,2024-09-03,1786550D,122.5,0.0,7974.0,0.0,808.0,1919.0,1769.0,277.0,0.0,6632.0,1255.0,0.0,0.13346428571428573,0.0325,0.7296785714285715,2046.0,0.9999999999918368,54.138775509762134,7973999999999.999,0.8646138807424905,3,0.23,0.71,0.02,0.02,0.23
24208090,2024-09-03,2062BK1,118.41,9.09,9807.0,4431.0,723.0,0.0,1691.0,233.0,0.0,6739.0,1154.0,298.0,0.13346428571428573,0.0325,0.7296785714285715,1924.0,0.9287058823456572,56.912422936771286,2.2132701421795953,0.878898128897672,6,0.21,0.77,0.029,0.016,0.21
24208098,2024-09-03,2062BK1,127.8,10.0,7905.0,1119.0,712.0,2546.0,1731.0,273.0,0.0,6625.0,1223.0,0.0,0.13346428571428573,0.0325,0.7296785714285715,2004.0,0.9274310594998009,51.83881064122192,7.064343163532561,0.8637724550893894,6,0.18,0.75,0.023,0.015,0.22
24208084,2024-09-03,EXPORTDSP14,120.15,9.69,9888.0,3990.0,715.0,51.0,1657.0,233.0,0.0,6207.0,1068.0,280.0,0.13346428571428573,0.0325,0.7296785714285715,1890.0,0.925369685759971,51.660424468983265,2.4781954887211834,0.8767195767191128,55,0.17,0.72,0.025,0.022,0.195
24108105,2024-09-03,1786550D,116.36,10.52,8799.0,1308.0,802.0,3457.0,2030.0,254.0,315.0,6284.0,1129.0,0.0,0.13346428571428573,0.0325,0.7296785714285715,2599.0,0.9170870113420785,54.0048126499312,6.7270642201783435,0.7810696421697649,3,0.2,0.9,0.03,0.02,0.23
24208073,2024-09-03,S.TOWER6VAN,126.0,0.0,9288.0,2004.0,778.0,3314.0,2302.0,118.0,435.0,6334.0,1214.0,220.0,0.13346428571428573,0.0325,0.7296785714285715,2855.0,0.9999999999920635,50.2698412694423,4.634730538919843,0.8063047285461274,67,0.174,1.341,0.03,0.021,0.228
24208070,2024-09-03,S.TOWER6VAN,126.15,12.78,7695.0,27.0,746.0,4339.0,2309.0,101.0,486.0,6465.0,1185.0,0.0,0.13346428571428573,0.0325,0.7296785714285715,2896.0,0.9080112286697761,51.24851367379113,284.99999998944446,0.7973066298339788,67,0.188,1.38,0.037,0.023,0.2
24208087,2024-09-03,2062BK1,124.43,10.09,9684.0,2661.0,723.0,2183.0,1660.0,263.0,0.0,6064.0,1103.0,0.0,0.13346428571428573,0.0325,0.7296785714285715,1923.0,0.9249925661542895,48.73422807965334,3.639233370911823,0.8632345293807263,6,0.2,0.79,0.029,0.019,0.18
24208133,2024-09-04,2062BK1,118.41,9.69,9567.0,0.0,723.0,4999.0,1755.0,260.0,0.0,6152.0,1160.0,260.0,0.13575757575757577,0.03345454545454546,0.7875454545454545,2015.0,0.9243559718897397,51.95507136177726,9567000000000.0,0.8709677419350517,6,0.21,0.77,0.022,0.019,0.2
24208131,2024-09-04,2062BK1,122.59,9.85,7974.0,0.0,712.0,4061.0,1745.0,253.0,0.0,6125.0,1167.0,0.0,0.13575757575757577,0.03345454545454546,0.7875454545454545,1998.0,0.925626698875524,49.96329227465565,7973999999999.999,0.8733733733729363,6,0.21,0.73,0.022,0.019,0.19
24208129,2024-09-04,2062BK1,117.66,10.0,8490.0,0.0,600.0,3652.0,1789.0,267.0,0.0,6084.0,1142.0,358.0,0.13575757575757577,0.03345454545454546,0.7875454545454545,2056.0,0.9216669277696877,51.70831208523111,8489999999999.999,0.8701361867700048,6,0.2,0.74,0.02,0.019,0.24
24208127,2024-09-04,2062BK1,123.47,10.08,8439.0,0.0,611.0,3698.0,1813.0,280.0,0.0,6109.0,1138.0,360.0,0.13575757575757577,0.03345454545454546,0.7875454545454545,2093.0,0.9245226506857018,49.477605895768384,8438999999999.999,0.8662207357855393,6,0.2,0.75,0.021,0.02,0.2
24308186,2024-09-04,2062BK1,124.8,10.11,9984.0,543.0,698.0,4705.0,1744.0,271.0,0.0,6632.0,1240.0,0.0,0.13575757575757577,0.03345454545454546,0.7875454545454545,2015.0,0.9250611518721736,53.14102564059983,18.38674033145785,0.8655086848630941,6,0.19,0.7,0.027,0.021,0.17
24308177,2024-09-04,2062BK1,121.97,10.52,10392.0,561.0,704.0,4163.0,1755.0,264.0,0.0,6441.0,1200.0,0.0,0.13575757575757577,0.03345454545454546,0.7875454545454545,2019.0,0.9205977809576527,52.80806755716317,18.524064171089975,0.869242199108039,6,0.19,0.76,0.026,0.028,0.21
24308143,2024-09-04,2062BK1,120.24,11.34,11076.0,492.0,701.0,2849.0,1738.0,283.0,0.0,873.0,169.0,0.0,0.13575757575757577,0.03345454545454546,0.7875454545454545,2021.0,0.9138166894595394,7.260479041855785,22.512195121905464,0.8599703117264423,6,0.19,0.78,0.023,0.023,0.18
24308140,2024-09-04,2830C20MMNC,127.43,10.0,8781.0,2007.0,697.0,3753.0,1723.0,278.0,0.0,6618.0,1126.0,358.0,0.13575757575757577,0.03345454545454546,0.7875454545454545,2001.0,0.9272356836140055,51.93439535390461,4.375186846036684,0.861069465266936,17,0.198,0.799,0.025,0.029,0.237
24308136,2024-09-04,2830C20MMNC,125.56,10.35,9594.0,2007.0,754.0,4173.0,1701.0,285.0,0.0,6340.0,1224.0,313.0,0.13575757575757577,0.03345454545454546,0.7875454545454545,1986.0,0.9238466632262244,50.49378783011712,4.780269058293582,0.8564954682775143,17,0.213,0.791,0.02,0.024,0.227
24308134,2024-09-04,2062BK1,125.62,10.0,8706.0,1992.0,699.0,4209.0,1708.0,288.0,0.0,6063.0,1037.0,0.0,0.13575757575757577,0.03345454545454546,0.7875454545454545,1996.0,0.9262645627420273,48.264607546184806,4.370481927708649,0.8557114228452627,6,0.21,0.8,0.028,0.028,0.22
24308132,2024-09-04,2062BK1,132.53,10.52,8769.0,2004.0,748.0,4082.0,1705.0,277.0,0.0,6521.0,1110.0,300.0,0.13575757575757577,0.03345454545454546,0.7875454545454545,1982.0,0.9264592799655613,49.20395382140494,4.375748502991828,0.8602421796161149,6,0.17,0.72,0.022,0.027,0.22
24308128,2024-09-04,2062BK1,130.98,9.69,8379.0,2004.0,751.0,4025.0,1709.0,281.0,0.0,6562.0,1110.0,314.0,0.13575757575757577,0.03345454545454546,0.7875454545454545,1990.0,0.9311153764062622,50.09925179378456,4.181137724548812,0.8587939698488147,6,0.2,0.79,0.033,0.03,0.24
24308126,2024-09-04,2062BK1,121.83,10.21,9333.0,2025.0,684.0,4116.0,1727.0,291.0,0.0,6290.0,1211.0,377.0,0.13575757575757577,0.03345454545454546,0.7875454545454545,2018.0,0.9226749469787742,51.629319543202584,4.608888888886613,0.8557978196229654,6,0.2,0.72,0.019,0.027,0.2
24308124,2024-09-04,1786550D,124.19,9.8,10257.0,0.0,671.0,5740.0,1684.0,275.0,0.0,3383.0,686.0,3129.0,0.13575757575757577,0.03345454545454546,0.7875454545454545,1959.0,0.9268602134418474,27.240518560051207,10257000000000.0,0.8596222562527516,3,0.21,0.787,0.026,0.029,0.204
24208139,2024-09-04,2062BK1,125.9,9.8,8214.0,0.0,715.0,4380.0,1833.0,277.0,0.0,6433.0,1222.0,361.0,0.13575757575757577,0.03345454545454546,0.7875454545454545,2110.0,0.9277818717691394,51.09610802183402,8213999999999.999,0.8687203791465077,6,0.19,0.75,0.022,0.024,0.2
24308122,2024-09-04,2062BK1,122.65,9.07,9879.0,0.0,701.0,5428.0,1749.0,264.0,0.0,635.0,129.0,0.0,0.13575757575757577,0.03345454545454546,0.7875454545454545,2013.0,0.9311418159662077,5.1773338768432335,9879000000000.0,0.8688524590159619,6,0.193,0.751,0.024,0.024,0.213
24308138,2024-09-04,2062BK1,124.4,10.55,8475.0,1995.0,763.0,4131.0,1719.0,277.0,0.0,6537.0,1126.0,394.0,0.13575757575757577,0.03345454545454546,0.7875454545454545,1996.0,0.9218228973625652,52.5482315108316,4.2481203007497506,0.8612224448893481,6,0.2,0.77,0.03,0.026,0.19
24208142,2024-09-04,2830C20MMNC,128.84,10.0,9306.0,0.0,710.0,3271.0,1775.0,246.0,0.0,6519.0,1698.0,0.0,0.13575757575757577,0.03345454545454546,0.7875454545454545,2021.0,0.9279746470690869,50.59764048392893,9306000000000.0,0.8782780801579029,17,0.198,0.746,0.028,0.032,0.212
24108135,2024-09-04,2062BK1,119.26,9.74,10014.0,759.0,747.0,2053.0,1733.0,274.0,0.0,6446.0,1539.0,0.0,0.13575757575757577,0.03345454545454546,0.7875454545454545,2007.0,0.9244961240238412,54.049974844423524,13.193675889310681,0.8634778276029579,6,0.17,0.74,0.025,0.025,0.21
24208147,2024-09-04,2830C20MMNC,122.36,9.75,9549.0,0.0,707.0,4317.0,1785.0,287.0,0.0,6306.0,1160.0,214.0,0.13575757575757577,0.03345454545454546,0.7875454545454545,2072.0,0.9261978654081735,51.536449819781495,9549000000000.0,0.8614864864860707,17,0.209,0.848,0.021,0.023,0.21
24108168,2024-09-04,2830C20MMNC,123.69,13.6,9501.0,2223.0,564.0,2994.0,1779.0,281.0,0.0,4547.0,843.0,0.0,0.13575757575757577,0.03345454545454546,0.7875454545454545,2060.0,0.9009396168628383,36.76125798337164,4.273954116057457,0.8635922330092896,17,0.2,0.8,0.035,0.028,0.229
24208145,2024-09-04,2062BK1,127.73,9.85,9309.0,0.0,709.0,3177.0,1714.0,260.0,0.0,6709.0,1572.0,0.0,0.13575757575757577,0.03345454545454546,0.7875454545454545,1974.0,0.9284052914600349,52.52485712007731,9309000000000.0,0.8682877406277263,6,0.21,0.79,0.022,0.029,0.23
24108164,2024-09-04,2830C20HMNAK,129.21,14.32,9615.0,1827.0,544.0,3411.0,2029.0,102.0,464.0,5043.0,798.0,0.0,0.13575757575757577,0.03345454545454546,0.7875454545454545,2595.0,0.9002299170842317,39.02948688151823,5.262725779964279,0.7818882466278297,15,0.19,1.08,0.023,0.024,0.21
24108162,2024-09-04,2830C20MMNC,127.64,10.52,9579.0,2010.0,556.0,2787.0,1732.0,271.0,0.0,6716.0,1050.0,0.0,0.13575757575757577,0.03345454545454546,0.7875454545454545,2003.0,0.9238563983720046,52.61673456555455,4.765671641788674,0.8647029455811959,17,0.207,0.77,0.032,0.026,0.22
24108160,2024-09-04,2062BK1,123.49,10.5,8028.0,2283.0,544.0,2992.0,1727.0,271.0,0.0,4563.0,724.0,0.0,0.13575757575757577,0.03345454545454546,0.7875454545454545,1998.0,0.921635942973941,36.950360352765806,3.516425755583217,0.8643643643639317,6,0.208,0.76,0.029,0.024,0.21
24108158,2024-09-04,2830C20HMNAK,132.81,0.0,9150.0,3138.0,578.0,4890.0,2027.0,94.0,416.0,4585.0,1387.0,0.0,0.13575757575757577,0.03345454545454546,0.7875454545454545,2537.0,0.9999999999924706,34.523002785674855,2.915869980878612,0.7989751675203788,15,0.18,1.041,0.031,0.02,0.194
24108170,2024-09-04,2830C20HMNAK,127.79,9.8,8523.0,2409.0,556.0,3788.0,2024.0,101.0,466.0,3678.0,584.0,0.0,0.13575757575757577,0.03345454545454546,0.7875454545454545,2591.0,0.9287738934448088,28.781594803750043,3.537982565378357,0.7811655731374831,15,0.211,1.097,0.028,0.021,0.23
24108156,2024-09-04,2062BK1,130.4,10.3,10746.0,996.0,795.0,3669.0,1713.0,275.0,0.0,6949.0,1142.0,0.0,0.13575757575757577,0.03345454545454546,0.7875454545454545,1988.0,0.9267945984298025,53.289877300204836,10.789156626495192,0.8616700201202909,6,0.18,0.71,0.028,0.021,0.21
24108150,2024-09-04,2062BK1,125.3,10.52,9339.0,981.0,863.0,4430.0,1710.0,282.0,0.0,6794.0,1274.0,0.0,0.13575757575757577,0.03345454545454546,0.7875454545454545,1992.0,0.92254454424295,54.22186751752417,9.519877675831275,0.8584337349393281,6,0.18,0.76,0.023,0.022,0.22
24108148,2024-09-04,2062BK1,127.64,10.51,7944.0,1209.0,790.0,3877.0,1743.0,271.0,0.0,6367.0,1222.0,0.0,0.13575757575757577,0.03345454545454546,0.7875454545454545,2014.0,0.9239232717993202,49.88248198017955,6.570719602972233,0.8654419066529964,6,0.19,0.76,0.038,0.03,0.22
24108146,2024-09-04,2062BK1,123.7,9.69,8877.0,1578.0,790.0,4424.0,1716.0,277.0,0.0,6488.0,1373.0,0.0,0.13575757575757577,0.03345454545454546,0.7875454545454545,1993.0,0.9273558737467025,52.44947453474172,5.625475285167537,0.8610135474155238,6,0.18,0.74,0.026,0.035,0.21
24108144,2024-09-04,2062BK1,122.25,9.79,8874.0,2469.0,792.0,2998.0,1729.0,281.0,0.0,1613.0,1662.0,0.0,0.13575757575757577,0.03345454545454546,0.7875454545454545,2010.0,0.92585580126533,13.194274028521928,3.5941676792209014,0.8601990049746964,6,0.22,0.85,0.025,0.025,0.21
24108141,2024-09-04,2062BK1,128.73,9.69,9837.0,1434.0,785.0,3443.0,1727.0,281.0,0.0,6434.0,1213.0,0.0,0.13575757575757577,0.03345454545454546,0.7875454545454545,2008.0,0.929995665359558,49.98057950710806,6.85983263597848,0.860059760955747,6,0.18,0.76,0.023,0.025,0.21
24108137,2024-09-04,2062BK1,124.54,9.69,10050.0,231.0,757.0,3353.0,1718.0,281.0,0.0,6602.0,1141.0,0.0,0.13575757575757577,0.03345454545454546,0.7875454545454545,1999.0,0.9278104745516813,53.01108077683466,43.50649350630517,0.8594297148569988,6,0.19,0.78,0.03,0.033,0.2
24108152,2024-09-04,2062BK1,126.4,9.69,11310.0,750.0,682.0,3520.0,1718.0,277.0,0.0,6506.0,840.0,0.0,0.13575757575757577,0.03345454545454546,0.7875454545454545,1995.0,0.9287971195464121,51.471518986934555,15.079999999979893,0.8611528822050821,6,0.19,0.8,0.037,0.029,0.22
24108181,2024-09-04,2062BK1,121.31,10.0,9951.0,1998.0,0.0,5995.0,0.0,0.0,0.0,6501.0,1306.0,0.0,0.13575757575757577,0.03345454545454546,0.7875454545454545,0.0,0.9238443378194818,53.589976093862084,4.980480480477988,0.0,6,0.19,0.73,0.023,0.021,0.22
24108166,2024-09-04,2062BK1,124.4,9.8,9432.0,2175.0,564.0,2661.0,1776.0,277.0,0.0,6702.0,1056.0,0.0,0.13575757575757577,0.03345454545454546,0.7875454545454545,2053.0,0.9269746646726753,53.87459807030647,4.336551724135937,0.8650754992689406,6,0.199,0.76,0.027,0.027,0.221
24208165,2024-09-04,2830C20MMNC,125.56,10.0,9396.0,0.0,808.0,4086.0,1809.0,290.0,0.0,6129.0,1180.0,0.0,0.13575757575757577,0.03345454545454546,0.7875454545454545,2099.0,0.9262319268152388,48.81331634239556,9396000000000.0,0.8618389709381316,17,0.2,0.68,0.031,0.024,0.17
24208154,2024-09-04,2062BK1,120.96,10.51,9828.0,0.0,710.0,5889.0,1822.0,294.0,0.0,6180.0,1201.0,0.0,0.13575757575757577,0.03345454545454546,0.7875454545454545,2116.0,0.9200578078579139,51.09126984084746,9828000000000.0,0.8610586011338086,6,0.2,0.8,0.026,0.02,0.2
24208176,2024-09-04,2062BK1,123.96,10.05,8418.0,12.0,800.0,2491.0,1995.0,149.0,327.0,6114.0,1154.0,0.0,0.13575757575757577,0.03345454545454546,0.7875454545454545,2471.0,0.9250055965903664,49.322362051877036,701.4999999415417,0.8073654390931577,6,0.19,0.87,0.027,0.024,0.2
24208155,2024-09-04,2830C20MMNC,122.58,10.2,9879.0,0.0,715.0,6824.0,1792.0,300.0,0.0,5219.0,1167.0,0.0,0.13575757575757577,0.03345454545454546,0.7875454545454545,2092.0,0.9231812019812986,42.57627671689855,9879000000000.0,0.8565965583169901,17,0.216,0.992,0.025,0.017,0.229
24208157,2024-09-04,2062BK1,124.85,11.23,9612.0,0.0,704.0,5606.0,1714.0,307.0,0.0,6111.0,1073.0,0.0,0.13575757575757577,0.03345454545454546,0.7875454545454545,2021.0,0.9174750146904949,48.94673608290792,9612000000000.0,0.8480950024736031,6,0.18,0.75,0.037,0.03,0.22
24208159,2024-09-04,2830C20MMNC,122.59,9.69,9582.0,0.0,704.0,4241.0,1802.0,297.0,0.0,6076.0,1157.0,0.0,0.13575757575757577,0.03345454545454546,0.7875454545454545,2099.0,0.926746295729311,49.56358593645841,9582000000000.0,0.8585040495469946,17,0.202,0.8,0.019,0.019,0.206
24208161,2024-09-04,2830C20HMNAK,124.84,10.0,10050.0,0.0,762.0,5057.0,2028.0,94.0,435.0,5896.0,1160.0,0.0,0.13575757575757577,0.03345454545454546,0.7875454545454545,2557.0,0.9258380302512176,47.22845241871813,10050000000000.0,0.793116933906612,15,0.198,1.062,0.021,0.021,0.21
24208163,2024-09-04,2062BK1,119.84,10.0,9387.0,0.0,726.0,4315.0,1792.0,310.0,0.0,5589.0,1176.0,0.0,0.13575757575757577,0.03345454545454546,0.7875454545454545,2102.0,0.9229821318474817,46.63718291015823,9387000000000.0,0.8525214081822776,6,0.195,0.871,0.027,0.02,0.237
24208167,2024-09-04,2830C20HMNAK,125.7,9.86,10482.0,0.0,610.0,5821.0,2005.0,94.0,435.0,6525.0,1140.0,0.0,0.13575757575757577,0.03345454545454546,0.7875454545454545,2534.0,0.9272646798397223,51.90930787548202,10482000000000.0,0.7912391475924265,15,0.19,1.12,0.02,0.02,0.22
24208153,2024-09-04,2062BK1,124.84,10.01,9420.0,0.0,704.0,4230.0,1850.0,307.0,0.0,5853.0,1168.0,0.0,0.13575757575757577,0.03345454545454546,0.7875454545454545,2157.0,0.9257693733709622,46.88401153438895,9420000000000.0,0.857672693555467,6,0.2,0.78,0.026,0.023,0.2
24208171,2024-09-04,2830C20MMNC,122.48,10.11,9495.0,0.0,918.0,5546.0,1822.0,294.0,0.0,5835.0,1107.0,0.0,0.13575757575757577,0.03345454545454546,0.7875454545454545,2116.0,0.9237499057174468,47.640431090401364,9495000000000.0,0.8610586011338086,17,0.23,0.914,0.03,0.026,0.242
24208151,2024-09-04,2830C20MMNC,118.26,10.2,9450.0,0.0,701.0,4488.0,1853.0,297.0,0.0,5967.0,1201.0,0.0,0.13575757575757577,0.03345454545454546,0.7875454545454545,2150.0,0.9205978514641088,50.45662100413955,9450000000000.0,0.8618604651158782,17,0.218,0.926,0.03,0.022,0.221
24208149,2024-09-04,2830C20MMNC,124.66,9.65,9537.0,0.0,712.0,4344.0,1755.0,246.0,0.0,156.0,45.0,6360.0,0.13575757575757577,0.03345454545454546,0.7875454545454545,2001.0,0.928151291780745,1.2514038183759715,9537000000000.0,0.877061469264929,17,0.224,0.966,0.024,0.021,0.236
24208169,2024-09-04,2062BK1,130.76,9.92,9687.0,0.0,707.0,4618.0,1833.0,317.0,0.0,6363.0,1193.0,0.0,0.13575757575757577,0.03345454545454546,0.7875454545454545,2150.0,0.9294853568316075,48.6616702351739,9687000000000.0,0.8525581395344872,6,0.2,0.78,0.022,0.02,0.24
24208199,2024-09-05,2062BK1,121.95,0.0,8592.0,0.0,847.0,4612.0,1819.0,280.0,0.0,6118.0,1162.0,0.0,0.1436451612903226,0.03545161290322581,0.8818387096774194,2099.0,0.9999999999917999,50.168101680605425,8591999999999.999,0.8666031443540416,6,0.2,0.8,0.027,0.027,0.2
24308234,2024-09-05,2062BK1,127.3,10.0,10104.0,1011.0,699.0,5080.0,1711.0,258.0,0.0,6498.0,1286.0,0.0,0.1436451612903226,0.03545161290322581,0.8818387096774194,1969.0,0.9271667880486003,51.044776119002,9.994065281889224,0.8689690198065673,6,0.18,0.74,0.027,0.022,0.19
24308230,2024-09-05,2062BK1,128.4,10.2,9027.0,0.0,792.0,4984.0,1737.0,258.0,0.0,6392.0,1407.0,0.0,0.1436451612903226,0.03545161290322581,0.8818387096774194,1995.0,0.9264069264002425,49.78193146378675,9027000000000.0,0.8706766917288868,6,0.19,0.79,0.023,0.027,0.21
24208193,2024-09-05,1786500D,138.23,9.88,8502.0,0.0,817.0,4902.0,1745.0,267.0,0.0,6612.0,1246.0,0.0,0.1436451612903226,0.03545161290322581,0.8818387096774194,2012.0,0.933292822895596,47.833321275787945,8501999999999.999,0.8672962226635849,2,0.2,0.744,0.02,0.021,0.2
24308224,2024-09-05,2062BK1,122.53,10.78,10170.0,0.0,707.0,5153.0,1755.0,312.0,0.0,6341.0,1181.0,0.0,0.1436451612903226,0.03545161290322581,0.8818387096774194,2067.0,0.9191358487666407,51.75059169140822,10170000000000.0,0.8490566037731742,6,0.19,0.74,0.018,0.031,0.2
24208195,2024-09-05,2062BK1,126.24,9.8,8670.0,0.0,649.0,4911.0,1731.0,277.0,0.0,5976.0,2194.0,0.0,0.1436451612903226,0.03545161290322581,0.8818387096774194,2008.0,0.927962364003764,47.33840304145011,8669999999999.999,0.862051792828256,6,0.2,0.76,0.015,0.019,0.22
24308221,2024-09-05,2830C20MMNC,126.07,10.61,10167.0,0.0,698.0,5656.0,1758.0,318.0,0.0,6352.0,2079.0,322.0,0.1436451612903226,0.03545161290322581,0.8818387096774194,2076.0,0.9223734269759849,50.3847069084605,10167000000000.0,0.846820809248147,17,0.199,0.661,0.015,0.02,0.19
24208197,2024-09-05,2062BK1,124.81,10.0,8880.0,0.0,759.0,4534.0,1752.0,280.0,0.0,4988.0,965.0,0.0,0.1436451612903226,0.03545161290322581,0.8818387096774194,2032.0,0.9258215265861152,39.96474641422991,8880000000000.0,0.8622047244090245,6,0.2,0.74,0.017,0.019,0.19
24308220,2024-09-05,2830C20MMNC,123.69,9.69,10752.0,0.0,701.0,6179.0,1735.0,291.0,0.0,6603.0,1213.0,0.0,0.1436451612903226,0.03545161290322581,0.8818387096774194,2026.0,0.9273504273434747,53.38345864618495,10752000000000.0,0.8563672260607816,17,0.194,0.726,0.021,0.029,0.2
24208217,2024-09-05,2830C20MMNC,125.81,10.11,5979.0,0.0,561.0,1643.0,1569.0,263.0,0.0,6193.0,1152.0,0.0,0.1436451612903226,0.03545161290322581,0.8818387096774194,1832.0,0.9256180105876572,49.225021857966574,5979000000000.0,0.856441048034467,17,0.21,0.76,0.024,0.033,0.22
24208233,2024-09-05,1786500D,129.5,9.07,11670.0,0.0,800.0,4600.0,1728.0,250.0,0.0,6320.0,1180.0,0.0,0.1436451612903226,0.03545161290322581,0.8818387096774194,1978.0,0.9345457169594102,48.80308880271195,11670000000000.0,0.873609706774078,2,0.21,0.79,0.023,0.022,0.206
24208205,2024-09-05,2062BK1,124.69,10.47,9408.0,0.0,718.0,4138.0,1752.0,277.0,0.0,5711.0,1138.0,0.0,0.1436451612903226,0.03545161290322581,0.8818387096774194,2029.0,0.922536253322562,45.80158793771913,9408000000000.0,0.8634795465742418,6,0.21,0.76,0.024,0.025,0.21
