Repository: SiddharthKumar268/FerroMind

# FerroMind
*Ferro-Alloy Optimisation using Machine Learning*
**SAIL Durgapur Steel Plant | Steel Melting Shop**
Intern: Siddharth Kumar | FY 2023-24 to FY 2025-26

---

## Quick Start

```bash

# 2. Place raw Excel files in data/raw/

## Dataset

| | |
|---|---|
| Total heats after cleaning | 47,421 |
| Training set | 37,936 heats (Apr 2023 – Jun 2025) |
| Test set | 9,485 heats (Jun 2025 – Dec 2025) |
| Input features | 21 (16 raw + 5 engineered) |
| Target variables | Mn, Si, C, S, P |
| BOF grades | 76 distinct grades |
| Split method | Chronological 80/20 — no shuffle, no leakage |

---

File: data/processed/sms_train.csv (part 164 of 253)
Heat_Number,Date,BOF Grade Code,Hot Metal Addn. Weight,Scrap Addn. Weight,Lime Into Converter,Dolomite Into Converter,Lime Into Ladle,Iron Ore Into Converter,SIMN Into Ladle,FESI Into Ladle,FEMN Into Ladle,Measered O2 Mainblow II,Duration of Mainblow I/II,Measered O2 2nd Blow,HM_P,HM_S,HM_Si,Total_FA_Ladle,HM_Ratio,O2_per_ton_HM,Lime_Dolo_Ratio,SiMn_FA_Fraction,Grade_Encoded,C,Mn,P,S,Si
24208207,2024-09-05,2830C20MMNC,124.5,9.69,9978.0,0.0,704.0,4277.0,1762.0,287.0,0.0,5660.0,1012.0,0.0,0.1436451612903226,0.03545161290322581,0.8818387096774194,2049.0,0.9277889559510561,45.461847389193075,9978000000000.0,0.8599316739868912,17,0.23,0.823,0.018,0.022,0.233
24208208,2024-09-05,2062BK1,122.69,9.8,11205.0,0.0,707.0,4863.0,1741.0,270.0,0.0,5626.0,1105.0,0.0,0.1436451612903226,0.03545161290322581,0.8818387096774194,2011.0,0.9260321533630762,45.85540793833356,11205000000000.0,0.8657384385873368,6,0.19,0.72,0.02,0.031,0.22
24208211,2024-09-05,2830C20MMNC,128.44,10.0,8727.0,597.0,578.0,2832.0,1755.0,267.0,0.0,6307.0,1035.0,0.0,0.1436451612903226,0.03545161290322581,0.8818387096774194,2022.0,0.9277665414553037,49.10464029858997,14.618090452236821,0.8679525222547636,17,0.21,0.72,0.026,0.029,0.17
24308218,2024-09-05,2062BK1,125.21,9.8,9834.0,0.0,694.0,5417.0,1785.0,302.0,0.0,6595.0,1221.0,0.0,0.1436451612903226,0.03545161290322581,0.8818387096774194,2087.0,0.9274127842313354,52.67151185965441,9834000000000.0,0.8552946813603952,6,0.2,0.74,0.021,0.028,0.2
24208227,2024-09-05,2062BK1,124.53,10.34,9039.0,3138.0,558.0,3063.0,1752.0,270.0,0.0,6036.0,969.0,0.0,0.1436451612903226,0.03545161290322581,0.8818387096774194,2022.0,0.9233335804780654,48.470248132590775,2.8804971319302486,0.8664688427295418,6,0.22,0.77,0.035,0.037,0.22
24208225,2024-09-05,2830C20MMNC,126.3,8.6,9066.0,1359.0,558.0,3330.0,1725.0,270.0,0.0,6201.0,999.0,0.0,0.1436451612903226,0.03545161290322581,0.8818387096774194,1995.0,0.9362490733807542,49.09738717300794,6.671081677699285,0.8646616541349049,17,0.202,0.77,0.028,0.032,0.226
24208223,2024-09-05,S.TOWER6VAN,122.16,10.14,6087.0,1287.0,564.0,3406.0,2582.0,98.0,540.0,6297.0,1166.0,0.0,0.1436451612903226,0.03545161290322581,0.8818387096774194,3220.0,0.9233560090633155,51.54715127659179,4.729603729600055,0.801863354037018,67,0.19,1.321,0.021,0.025,0.228
24208215,2024-09-05,2062BK1,123.05,10.24,11331.0,999.0,555.0,2984.0,1495.0,304.0,287.0,6072.0,1050.0,0.0,0.1436451612903226,0.03545161290322581,0.8818387096774194,2086.0,0.9231750318784367,49.34579439212234,11.342342342330989,0.716682646212504,6,0.19,0.73,0.025,0.027,0.18
24208209,2024-09-05,2062BK1,124.1,10.0,9987.0,0.0,608.0,3876.0,1711.0,273.0,0.0,5797.0,1240.0,0.0,0.1436451612903226,0.03545161290322581,0.8818387096774194,1984.0,0.9254287844822862,46.71232876674688,9987000000000.0,0.8623991935479525,6,0.19,0.77,0.021,0.023,0.25
24208222,2024-09-05,2062BK1,125.67,11.34,11784.0,2004.0,553.0,809.0,1758.0,260.0,0.0,6637.0,1086.0,0.0,0.1436451612903226,0.03545161290322581,0.8818387096774194,2018.0,0.9172323188021516,52.81292273372473,5.88023952095515,0.8711595639242462,6,0.2,0.74,0.029,0.026,0.2
24208219,2024-09-05,S.TOWER6VAN,125.37,10.32,9393.0,1992.0,561.0,2311.0,2528.0,101.0,540.0,6085.0,994.0,0.0,0.1436451612903226,0.03545161290322581,0.8818387096774194,3169.0,0.9239442847599386,48.536332455543295,4.715361445780766,0.7977279899019256,67,0.199,1.334,0.032,0.029,0.24
24208201,2024-09-05,2062BK1,125.73,10.0,8727.0,0.0,800.0,4225.0,1748.0,273.0,0.0,6198.0,1148.0,0.0,0.1436451612903226,0.03545161290322581,0.8818387096774194,2021.0,0.9263243203350304,49.296110713041465,8726999999999.999,0.8649183572484588,6,0.21,0.79,0.02,0.024,0.22
24308216,2024-09-05,2830C20MMNC,129.16,9.8,9765.0,0.0,697.0,5936.0,1779.0,316.0,0.0,6298.0,1179.0,326.0,0.1436451612903226,0.03545161290322581,0.8818387096774194,2095.0,0.9294761082258961,48.76122638550046,9765000000000.0,0.8491646778038906,17,0.212,0.691,0.015,0.028,0.192
24308236,2024-09-05,SEQRFE550D,127.7,9.31,12585.0,0.0,701.0,6432.0,1769.0,265.0,0.0,6493.0,1305.0,0.0,0.1436451612903226,0.03545161290322581,0.8818387096774194,2034.0,0.9320487555584845,50.845732184409975,12585000000000.0,0.8697148475905262,73,0.22,0.93,0.03,0.029,0.24
24308212,2024-09-05,2062BK1,130.63,10.52,10671.0,0.0,704.0,4790.0,1752.0,308.0,0.0,6349.0,1267.0,0.0,0.1436451612903226,0.03545161290322581,0.8818387096774194,2060.0,0.9254693588315589,48.60292428960727,10671000000000.0,0.850485436892791,6,0.2,0.81,0.022,0.028,0.26
24308192,2024-09-05,2062BK1,125.11,9.8,9564.0,546.0,704.0,5156.0,1790.0,272.0,0.0,6442.0,1191.0,0.0,0.1436451612903226,0.03545161290322581,0.8818387096774194,2062.0,0.9273589800539075,51.49068819397737,17.516483516451434,0.8680892337532162,6,0.19,0.73,0.028,0.029,0.19
24308190,2024-09-05,2830C20MMNC,129.21,10.52,10545.0,531.0,701.0,4770.0,1782.0,274.0,0.0,6559.0,1221.0,0.0,0.1436451612903226,0.03545161290322581,0.8818387096774194,2056.0,0.9247119444577062,50.76232489706089,19.858757062109493,0.8667315175093061,17,0.2,0.73,0.024,0.024,0.209
24308188,2024-09-05,2062BK1,123.19,9.69,10548.0,561.0,693.0,5189.0,1712.0,272.0,0.0,6467.0,1200.0,0.0,0.1436451612903226,0.03545161290322581,0.8818387096774194,1984.0,0.9270770620038601,52.49614416711993,18.80213903739964,0.8629032258060166,6,0.2,0.76,0.025,0.025,0.19
24308185,2024-09-05,2830C20MMNC,124.48,9.8,9897.0,555.0,701.0,5041.0,1727.0,267.0,0.0,6606.0,1233.0,0.0,0.1436451612903226,0.03545161290322581,0.8818387096774194,1994.0,0.9270181709790959,53.06876606641172,17.832432432400303,0.8660982948842196,17,0.19,0.722,0.023,0.023,0.181
24308182,2024-09-05,C20MMNATLT,126.94,9.69,9957.0,546.0,701.0,4788.0,1776.0,271.0,0.0,6433.0,1215.0,0.0,0.1436451612903226,0.03545161290322581,0.8818387096774194,2047.0,0.9290785332582224,50.67748542578637,18.236263736230338,0.8676111382506754,41,0.195,0.994,0.028,0.026,0.245
24308214,2024-09-05,2830C20MMNC,131.98,11.23,10119.0,0.0,704.0,4673.0,1753.0,312.0,0.0,6551.0,1237.0,0.0,0.1436451612903226,0.03545161290322581,0.8818387096774194,2065.0,0.9215836882834888,49.63630853121961,10119000000000.0,0.848910411621865,17,0.22,0.79,0.018,0.03,0.21
24308174,2024-09-05,2830C20HMNAK,126.13,10.23,10233.0,0.0,701.0,3899.0,1724.0,281.0,0.0,6245.0,1144.0,0.0,0.1436451612903226,0.03545161290322581,0.8818387096774194,2005.0,0.9249779994065345,49.51240783279543,10233000000000.0,0.859850374064409,15,0.193,1.05,0.028,0.022,0.253
24308194,2024-09-05,2062BK1,129.83,10.0,9498.0,555.0,696.0,5158.0,1794.0,271.0,0.0,6582.0,1196.0,0.0,0.1436451612903226,0.03545161290322581,0.8818387096774194,2065.0,0.9284845884221664,50.697065392816015,17.11351351348268,0.8687651331714922,6,0.18,0.76,0.025,0.027,0.2
24208191,2024-09-05,2062BK1,125.31,10.25,7929.0,0.0,820.0,3977.0,1711.0,243.0,0.0,6040.0,1217.0,0.0,0.1436451612903226,0.03545161290322581,0.8818387096774194,1954.0,0.9243877249858042,48.200462851742074,7928999999999.999,0.8756397134079449,6,0.202,0.754,0.021,0.022,0.217
24208178,2024-09-05,SEQRFE550D,126.48,9.8,8616.0,0.0,809.0,4686.0,1748.0,290.0,0.0,5397.0,1011.0,0.0,0.1436451612903226,0.03545161290322581,0.8818387096774194,2038.0,0.9280892280530667,42.67077798827743,8615999999999.999,0.8577036310103741,73,0.22,0.85,0.023,0.033,0.25
24208183,2024-09-05,2062BK1,123.96,9.68,8655.0,0.0,806.0,2701.0,2207.0,122.0,439.0,6232.0,1180.0,296.0,0.1436451612903226,0.03545161290322581,0.8818387096774194,2768.0,0.9275665968203566,50.27428202605458,8654999999999.999,0.7973265895950876,6,0.2,1.03,0.023,0.025,0.22
24208187,2024-09-05,2830C20MMNC,122.82,10.52,8589.0,0.0,803.0,4485.0,1738.0,273.0,0.0,6053.0,1227.0,313.0,0.1436451612903226,0.03545161290322581,0.8818387096774194,2011.0,0.9211039447958519,49.283504314856835,8588999999999.999,0.8642466434605349,17,0.19,0.73,0.024,0.018,0.164
24108179,2024-09-05,2830C20HMNAK,116.5,10.21,9603.0,993.0,687.0,4813.0,1827.0,247.0,294.0,6387.0,1220.0,0.0,0.1436451612903226,0.03545161290322581,0.8818387096774194,2368.0,0.9194223028891213,54.82403433429335,9.6706948640386,0.7715371621618363,15,0.193,1.012,0.031,0.023,0.235
24108175,2024-09-05,2830C20MMNC,126.73,9.8,10023.0,1008.0,697.0,3977.0,1828.0,250.0,203.0,186.0,3646.0,0.0,0.1436451612903226,0.03545161290322581,0.8818387096774194,2281.0,0.9282209038238614,1.4676872090154842,9.943452380942517,0.801402893467426,17,0.22,0.861,0.026,0.025,0.211
24108172,2024-09-05,2830C20HMNAK,121.93,9.96,9402.0,2610.0,554.0,3164.0,2032.0,98.0,461.0,3247.0,514.0,0.0,0.1436451612903226,0.03545161290322581,0.8818387096774194,2591.0,0.9244825233078742,26.630033625632493,3.6022988505733324,0.7842531840985009,15,0.184,1.02,0.023,0.024,0.208
24208189,2024-09-05,2062BK1,124.48,10.0,8406.0,0.0,808.0,4268.0,1704.0,250.0,0.0,6201.0,1154.0,0.0,0.1436451612903226,0.03545161290322581,0.8818387096774194,1954.0,0.9256395002905589,49.81523136206768,8405999999999.999,0.8720573183209457,6,0.185,0.742,0.02,0.02,0.204
24208173,2024-09-05,2830C20MMNC,127.27,9.8,10362.0,0.0,806.0,4625.0,1725.0,260.0,0.0,6531.0,1228.0,0.0,0.1436451612903226,0.03545161290322581,0.8818387096774194,1985.0,0.92850368424215,51.316099630303164,10362000000000.0,0.8690176322413758,17,0.223,0.919,0.029,0.023,0.214
24308196,2024-09-05,1786500D,131.44,0.0,9384.0,0.0,705.0,5512.0,1803.0,370.0,0.0,6529.0,1626.0,0.0,0.1436451612903226,0.03545161290322581,0.8818387096774194,2173.0,0.9999999999923921,49.672854534010405,9384000000000.0,0.8297284859637231,2,0.184,0.784,0.018,0.017,0.209
24308180,2024-09-05,2830C20MMNC,124.86,9.8,9120.0,543.0,695.0,4151.0,1786.0,271.0,0.0,6651.0,1360.0,0.0,0.1436451612903226,0.03545161290322581,0.8818387096774194,2057.0,0.9272241199990553,53.267659778525804,16.795580110466307,0.8682547399120718,17,0.2,0.74,0.031,0.024,0.208
24308210,2024-09-05,2062BK1,125.21,9.69,11388.0,0.0,701.0,5161.0,1771.0,305.0,0.0,6600.0,2140.0,364.0,0.1436451612903226,0.03545161290322581,0.8818387096774194,2076.0,0.9281690140776266,52.71144477236074,11388000000000.0,0.853082851637354,6,0.19,0.75,0.02,0.024,0.2
24308198,2024-09-05,2062BK1,119.94,10.52,9351.0,0.0,699.0,5002.0,1779.0,312.0,0.0,5927.0,1508.0,0.0,0.1436451612903226,0.03545161290322581,0.8818387096774194,2091.0,0.9193622566233377,49.4163748536817,9351000000000.0,0.8507890961258485,6,0.18,0.75,0.021,0.026,0.2
24308200,2024-09-05,2062BK1,118.63,9.69,9318.0,0.0,704.0,4193.0,1786.0,264.0,0.0,6196.0,1109.0,0.0,0.1436451612903226,0.03545161290322581,0.8818387096774194,2050.0,0.9244856608406758,52.22962151182475,9318000000000.0,0.871219512194697,6,0.19,0.74,0.021,0.027,0.19
24308202,2024-09-05,1786500D,127.64,10.52,9069.0,0.0,751.0,4394.0,1764.0,266.0,0.0,6561.0,1123.0,259.0,0.1436451612903226,0.03545161290322581,0.8818387096774194,2030.0,0.9238563983720046,51.402381698124394,9069000000000.0,0.8689655172409513,2,0.18,0.74,0.025,0.025,0.222
24308206,2024-09-05,2062BK1,119.71,9.82,10140.0,0.0,696.0,6039.0,1827.0,312.0,0.0,6548.0,1367.0,0.0,0.1436451612903226,0.03545161290322581,0.8818387096774194,2139.0,0.9241874469163577,54.69885556716483,10140000000000.0,0.8541374474049303,6,0.18,0.74,0.023,0.024,0.21
24308204,2024-09-05,2062BK1,121.31,9.54,9594.0,0.0,731.0,5637.0,1764.0,264.0,0.0,6363.0,1128.0,0.0,0.1436451612903226,0.03545161290322581,0.8818387096774194,2028.0,0.9270920901725099,52.4523946908544,9594000000000.0,0.8698224852066717,6,0.18,0.77,0.028,0.025,0.2
24308203,2024-09-05,2062BK1,123.79,0.0,9537.0,0.0,668.0,4964.0,1798.0,268.0,0.0,184.0,1629.0,0.0,0.1436451612903226,0.03545161290322581,0.8818387096774194,2066.0,0.9999999999919218,1.4863882381332385,9537000000000.0,0.8702807357207791,6,0.2,0.74,0.022,0.031,0.21
24308257,2024-09-06,2062BK1,122.54,11.7,10152.0,987.0,691.0,4619.0,1752.0,275.0,0.0,6297.0,1128.0,0.0,0.1371904761904762,0.03342857142857143,0.9488095238095239,2027.0,0.9128426698382536,51.38730210501561,10.285714285703865,0.8643315244198992,6,0.19,0.78,0.026,0.027,0.23
24208235,2024-09-06,S.TOWER6VAN,126.3,9.88,10704.0,30.0,811.0,4217.0,2373.0,94.0,486.0,6000.0,1149.0,0.0,0.1371904761904762,0.03342857142857143,0.9488095238095239,2953.0,0.9274489645988585,47.50593824190415,356.79999998810666,0.8035895699286137,67,0.183,1.28,0.025,0.021,0.21
24208229,2024-09-06,S.TOWER6VAN,115.04,9.8,8286.0,0.0,803.0,4289.0,2410.0,94.0,489.0,5723.0,1235.0,0.0,0.1371904761904762,0.03342857142857143,0.9488095238095239,2993.0,0.9214995193774311,49.74791376869134,8285999999999.999,0.8052121617103891,67,0.195,1.338,0.034,0.023,0.177
24308226,2024-09-06,S.TOWER6VAN,93.0,0.0,8877.0,0.0,691.0,4760.0,2558.0,121.0,498.0,4788.0,856.0,523.0,0.1371904761904762,0.03342857142857143,0.9488095238095239,3177.0,0.9999999999892473,51.483870967188345,8877000000000.0,0.805162102612274,67,0.183,1.294,0.035,0.023,0.195
24308228,2024-09-06,2830C20MMNC,120.2,10.0,10050.0,0.0,701.0,5042.0,1604.0,258.0,0.0,6487.0,1142.0,0.0,0.1371904761904762,0.03342857142857143,0.9488095238095239,1862.0,0.9231950844783167,53.968386022845515,10050000000000.0,0.8614393125666695,17,0.206,0.789,0.029,0.027,0.202
24308255,2024-09-06,2830C20MMNC,127.79,11.24,9285.0,774.0,726.0,4373.0,1749.0,281.0,0.0,6795.0,1323.0,0.0,0.1371904761904762,0.03342857142857143,0.9488095238095239,2030.0,0.9191541393877642,53.17317473939139,11.996124030992254,0.8615763546793785,17,0.193,0.752,0.026,0.029,0.168
24308238,2024-09-06,S.TOWER6VAN,125.8,10.1,10563.0,1560.0,698.0,5560.0,2541.0,81.0,498.0,6398.0,1292.0,0.0,0.1371904761904762,0.03342857142857143,0.9488095238095239,3120.0,0.9256806475281407,50.858505563983634,6.771153846149506,0.8144230769228159,67,0.19,1.355,0.029,0.026,0.171
24308240,2024-09-06,SEQRFE550D,130.1,9.9,10959.0,1485.0,705.0,3031.0,1725.0,264.0,0.0,6665.0,1159.0,0.0,0.1371904761904762,0.03342857142857143,0.9488095238095239,1989.0,0.9292857142790766,51.22982321251938,7.37979797979301,0.8672699849166077,73,0.21,0.87,0.03,0.025,0.21
24208237,2024-09-06,2062BK1,128.04,8.97,15627.0,0.0,704.0,6384.0,1661.0,253.0,0.0,6523.0,1145.0,0.0,0.1371904761904762,0.03342857142857143,0.9488095238095239,1914.0,0.9345303262467373,50.94501718173271,15627000000000.0,0.8678160919535696,6,0.2,0.77,0.026,0.025,0.21
24208239,2024-09-06,2062BK1,124.91,10.0,8862.0,0.0,610.0,5494.0,1468.0,240.0,0.0,472.0,1491.0,0.0,0.1371904761904762,0.03342857142857143,0.9488095238095239,1708.0,0.9258765102592404,3.7787206788585483,8862000000000.0,0.8594847775170612,6,0.19,0.8,0.028,0.028,0.19
24208241,2024-09-06,SEQRFE550D,126.92,9.21,11403.0,0.0,712.0,5056.0,1627.0,280.0,0.0,6130.0,1292.0,289.0,0.1371904761904762,0.03342857142857143,0.9488095238095239,1907.0,0.9323440828551214,48.298140560602754,11403000000000.0,0.8531725222858662,73,0.22,0.87,0.035,0.025,0.2
24208243,2024-09-06,2062BK1,125.94,10.0,15129.0,0.0,709.0,5727.0,1698.0,253.0,0.0,5974.0,1278.0,0.0,0.1371904761904762,0.03342857142857143,0.9488095238095239,1951.0,0.9264381344642753,47.43528664405721,15129000000000.0,0.8703229113270783,6,0.19,0.75,0.022,0.028,0.2
24208277,2024-09-06,SEQRFE550D,125.5,0.0,10083.0,642.0,701.0,3409.0,1748.0,263.0,0.0,5919.0,1185.0,280.0,0.1371904761904762,0.03342857142857143,0.9488095238095239,2011.0,0.9999999999920318,47.16334661317001,15.70560747661105,0.8692192938832077,73,0.22,0.89,0.023,0.031,0.25
24208273,2024-09-06,2062BK1,127.82,12.01,11847.0,486.0,732.0,3810.0,1755.0,280.0,0.0,6147.0,1203.0,0.0,0.1371904761904762,0.03342857142857143,0.9488095238095239,2035.0,0.9141099906964594,48.091065560568836,24.376543209826387,0.8624078624074386,6,0.18,0.79,0.023,0.024,0.2
24208269,2024-09-06,2062BK1,117.29,11.34,3924.0,0.0,599.0,4647.0,1762.0,260.0,0.0,6199.0,1125.0,262.0,0.1371904761904762,0.03342857142857143,0.9488095238095239,2022.0,0.9118401616970239,52.851905532842935,3923999999999.9995,0.8714144411469479,6,0.18,0.79,0.038,0.03,0.2
24208267,2024-09-06,2062BK1,118.24,12.14,2094.0,993.0,814.0,3305.0,1836.0,270.0,0.0,6103.0,1313.0,266.0,0.1371904761904762,0.03342857142857143,0.9488095238095239,2106.0,0.9068875594346765,51.6153585922563,2.1087613293030123,0.8717948717944578,6,0.19,0.81,0.037,0.027,0.19
24208265,2024-09-06,2062BK1,131.3,0.0,4566.0,0.0,814.0,1655.0,1762.0,321.0,0.0,3203.0,1739.0,0.0,0.1371904761904762,0.03342857142857143,0.9488095238095239,2083.0,0.999999999992384,24.394516374528603,4566000000000.0,0.8458953432545147,6,0.18,0.79,0.03,0.016,0.18
24208264,2024-09-06,SEQRFE550D,119.89,11.96,8565.0,0.0,704.0,2265.0,1755.0,270.0,0.0,6063.0,1124.0,0.0,0.1371904761904762,0.03342857142857143,0.9488095238095239,2025.0,0.9092908608198007,50.57135707689906,8564999999999.999,0.8666666666662387,73,0.21,0.87,0.027,0.021,0.19
24208262,2024-09-06,2062BK1,121.41,0.0,8928.0,0.0,819.0,2373.0,1748.0,260.0,0.0,768.0,383.0,6702.0,0.1371904761904762,0.03342857142857143,0.9488095238095239,2008.0,0.9999999999917634,6.325673338223164,8928000000000.0,0.870517928286419,6,0.19,0.74,0.024,0.02,0.23
24208260,2024-09-06,2830C20MMNC,126.52,12.04,10341.0,0.0,762.0,4159.0,1772.0,267.0,0.0,6439.0,1216.0,0.0,0.1371904761904762,0.03342857142857143,0.9488095238095239,2039.0,0.9131062355592299,50.89313942419465,10341000000000.0,0.8690534575768175,17,0.192,0.743,0.028,0.03,0.204
24208258,2024-09-06,2830C20MMNC,124.89,11.96,10401.0,0.0,759.0,1963.0,1755.0,250.0,0.0,6228.0,1278.0,0.0,0.1371904761904762,0.03342857142857143,0.9488095238095239,2005.0,0.9126050420101381,49.86788373728987,10401000000000.0,0.8753117206978178,17,0.213,0.819,0.033,0.023,0.227
24208253,2024-09-06,SEQRFE550D,123.69,12.78,10509.0,0.0,764.0,3005.0,1853.0,310.0,0.0,5846.0,1048.0,0.0,0.1371904761904762,0.03342857142857143,0.9488095238095239,2163.0,0.906353044618551,47.26331958891371,10509000000000.0,0.8566805362917908,73,0.23,0.88,0.017,0.026,0.22
24208251,2024-09-06,2830C20MMNC,124.08,11.25,9171.0,0.0,751.0,3160.0,1806.0,294.0,0.0,5706.0,1078.0,0.0,0.1371904761904762,0.03342857142857143,0.9488095238095239,2100.0,0.916869873635433,45.986460347791855,9171000000000.0,0.8599999999995904,17,0.21,0.773,0.021,0.025,0.21
24208250,2024-09-06,2830C20MMNC,125.62,10.2,10260.0,0.0,756.0,3525.0,1752.0,327.0,0.0,6412.0,1685.0,0.0,0.1371904761904762,0.03342857142857143,0.9488095238095239,2079.0,0.9249006037334349,51.04282757482054,10260000000000.0,0.8427128427124374,17,0.217,0.799,0.016,0.019,0.178
24208248,2024-09-06,SEQRFE550D,127.55,9.8,11166.0,45.0,776.0,4823.0,1826.0,321.0,0.0,5509.0,1337.0,0.0,0.1371904761904762,0.03342857142857143,0.9488095238095239,2147.0,0.9286494357413277,43.190905526905595,248.1333333278193,0.8504890544942476,73,0.21,0.86,0.025,0.023,0.2
24208246,2024-09-06,2830C20MMNC,126.5,10.61,11883.0,0.0,707.0,5474.0,1721.0,246.0,0.0,6498.0,1280.0,0.0,0.1371904761904762,0.03342857142857143,0.9488095238095239,1967.0,0.922616876953376,51.36758893240025,11883000000000.0,0.8749364514484622,17,0.192,0.748,0.019,0.02,0.2
24208244,2024-09-06,2062BK1,128.53,9.25,10074.0,0.0,710.0,5058.0,1620.0,257.0,0.0,6455.0,1266.0,0.0,0.1371904761904762,0.03342857142857143,0.9488095238095239,1877.0,0.9328639860579703,50.2217381152243,10074000000000.0,0.8630793819920815,6,0.19,0.77,0.02,0.021,0.22
24308242,2024-09-06,2830C20MMNC,130.4,9.69,13521.0,993.0,701.0,6649.0,1731.0,267.0,0.0,6394.0,1159.0,0.0,0.1371904761904762,0.03342857142857143,0.9488095238095239,1998.0,0.9308301805915424,49.03374233091232,13.616314199382058,0.8663663663659328,17,0.187,0.733,0.023,0.027,0.189
24308245,2024-09-06,SEQRFE550D,126.79,0.0,10740.0,0.0,699.0,4427.0,1718.0,278.0,0.0,6594.0,1362.0,0.0,0.1371904761904762,0.03342857142857143,0.9488095238095239,1996.0,0.9999999999921129,52.007256092341606,10740000000000.0,0.8607214428853404,73,0.21,0.84,0.024,0.025,0.2
24308232,2024-09-06,S.TOWER6VAN,128.4,10.0,10296.0,0.0,701.0,5332.0,2504.0,85.0,437.0,6293.0,1184.0,0.0,0.1371904761904762,0.03342857142857143,0.9488095238095239,3026.0,0.9277456647331811,49.01090342640958,10296000000000.0,0.8274950429607312,67,0.2,1.355,0.035,0.031,0.211
24308249,2024-09-06,SEQRFE550D,123.55,9.8,10941.0,474.0,694.0,5211.0,1738.0,281.0,0.0,5989.0,1170.0,0.0,0.1371904761904762,0.03342857142857143,0.9488095238095239,2019.0,0.9265091863447582,48.474301901671595,23.08227848096396,0.8608221892021491,73,0.23,0.93,0.019,0.021,0.2
24308259,2024-09-06,SEQRFE550D,125.36,11.33,10272.0,1476.0,706.0,4660.0,1734.0,287.0,0.0,6599.0,1281.0,0.0,0.1371904761904762,0.03342857142857143,0.9488095238095239,2021.0,0.917111712627719,52.64039566007785,6.95934959349122,0.8579910935176358,73,0.21,0.87,0.024,0.026,0.2
24308261,2024-09-06,2830C20MMNC,124.69,11.16,9942.0,1287.0,699.0,5244.0,1769.0,285.0,0.0,6291.0,1182.0,0.0,0.1371904761904762,0.03342857142857143,0.9488095238095239,2054.0,0.9178505704753932,50.45312374648766,7.724941724935722,0.8612463485877014,17,0.19,0.78,0.018,0.021,0.2
24308263,2024-09-06,1786500D,119.69,11.35,10743.0,0.0,503.0,4301.0,1708.0,298.0,0.0,6807.0,1161.0,336.0,0.1371904761904762,0.03342857142857143,0.9488095238095239,2006.0,0.9133852258782558,56.87191912392955,10743000000000.0,0.8514456630105427,2,0.19,0.85,0.033,0.026,0.201
24308266,2024-09-06,SEQRFE550D,121.8,10.52,2658.0,0.0,593.0,4773.0,1751.0,308.0,0.0,6452.0,1411.0,0.0,0.1371904761904762,0.03342857142857143,0.9488095238095239,2059.0,0.9204957678285937,52.97208538544358,2658000000000.0,0.850412821757722,73,0.23,0.88,0.029,0.024,0.22
24308268,2024-09-06,SEQRFE550D,129.02,11.33,10800.0,2034.0,602.0,5726.0,1742.0,312.0,0.0,6650.0,1291.0,0.0,0.1371904761904762,0.03342857142857143,0.9488095238095239,2054.0,0.9192732454512342,51.54239652727064,5.309734513271726,0.8481012658223719,73,0.21,0.84,0.024,0.03,0.18
24308270,2024-09-06,SEQRFE550D,123.6,11.35,12165.0,1815.0,699.0,3780.0,1807.0,268.0,0.0,6499.0,2430.0,0.0,0.1371904761904762,0.03342857142857143,0.9488095238095239,2075.0,0.915894775836118,52.580906148441905,6.702479338839282,0.8708433734935562,73,0.22,0.88,0.025,0.02,0.19
24308254,2024-09-06,SEQRFE550D,121.22,12.0,6003.0,999.0,679.0,4336.0,1745.0,274.0,0.0,6318.0,1156.0,0.0,0.1371904761904762,0.03342857142857143,0.9488095238095239,2019.0,0.9099234349128515,52.12011219227751,6.009009009002994,0.8642892521045744,73,0.22,0.92,0.023,0.019,0.23
24308274,2024-09-06,2062BK1,117.81,12.3,12021.0,0.0,701.0,4791.0,1682.0,261.0,0.0,6114.0,1433.0,0.0,0.1371904761904762,0.03342857142857143,0.9488095238095239,1943.0,0.9054646068641499,51.89712248491726,12021000000000.0,0.8656716417905993,6,0.19,0.76,0.021,0.024,0.2
24308275,2024-09-06,SEQRFE550D,123.44,12.06,11877.0,0.0,702.0,5145.0,1840.0,264.0,0.0,5844.0,1547.0,0.0,0.1371904761904762,0.03342857142857143,0.9488095238095239,2104.0,0.9109963099563765,47.342838625669614,11877000000000.0,0.8745247148284817,73,0.22,0.87,0.022,0.023,0.21
24308247,2024-09-06,2062BK1,128.36,10.0,11439.0,0.0,704.0,4972.0,1735.0,282.0,0.0,6491.0,1222.0,367.0,0.1371904761904762,0.03342857142857143,0.9488095238095239,2017.0,0.9277247759401004,50.56871299430844,11439000000000.0,0.8601883986113732,6,0.2,0.73,0.026,0.021,0.19
24308252,2024-09-06,2062BK1,118.63,12.0,12891.0,0.0,702.0,4781.0,1735.0,288.0,0.0,6795.0,1644.0,0.0,0.1371904761904762,0.03342857142857143,0.9488095238095239,2023.0,0.9081374875533329,57.278934501751,12891000000000.0,0.8576371725156413,6,0.2,0.84,0.029,0.017,0.22
24308276,2024-09-06,C20MMNATLT,127.9,12.06,11430.0,0.0,698.0,4053.0,1862.0,264.0,0.0,6650.0,2181.0,0.0,0.1371904761904762,0.03342857142857143,0.9488095238095239,2126.0,0.913832523571636,51.993745112963296,11430000000000.0,0.8758231420503877,41,0.18,0.72,0.021,0.024,0.17
24308314,2024-09-07,1786550D,129.23,11.23,10374.0,0.0,707.0,4634.0,1657.0,258.0,0.0,4253.0,805.0,2452.0,0.13503333333333334,0.0359,0.8886333333333333,1915.0,0.9200484123528404,32.910314942096186,10374000000000.0,0.8652741514355795,3,0.21,0.85,0.02,0.03,0.22
24308321,2024-09-07,2830C20MMNC,126.0,0.0,8547.0,0.0,702.0,4660.0,1780.0,276.0,0.0,6548.0,1176.0,316.0,0.13503333333333334,0.0359,0.8886333333333333,2056.0,0.9999999999920635,51.96825396784152,8546999999999.999,0.8657587548633922,17,0.2,0.76,0.017,0.03,0.23
24308323,2024-09-07,1786550D,127.28,0.0,10329.0,0.0,699.0,4386.0,1770.0,272.0,0.0,5603.0,1072.0,370.0,0.13503333333333334,0.0359,0.8886333333333333,2042.0,0.9999999999921433,44.02105593931473,10329000000000.0,0.866797257590173,3,0.2,0.72,0.02,0.03,0.2
24208279,2024-09-07,2830C20MMNC,125.67,11.96,8859.0,1029.0,704.0,3295.0,1748.0,260.0,0.0,5952.0,1057.0,0.0,0.13503333333333334,0.0359,0.8886333333333333,2008.0,0.9131003414886791,47.362138934929874,8.609329446055773,0.870517928286419,17,0.22,0.76,0.021,0.027,0.2
24208281,2024-09-07,2062BK1,123.33,11.78,9600.0,1188.0,701.0,2155.0,1745.0,267.0,0.0,6053.0,1088.0,288.0,0.13503333333333334,0.0359,0.8886333333333333,2012.0,0.9128117829848805,49.07970485649007,8.08080808080128,0.8672962226635849,6,0.21,0.74,0.025,0.025,0.22
24208283,2024-09-07,2830C20MMNC,122.55,10.52,10884.0,2403.0,704.0,2989.0,1765.0,263.0,0.0,6075.0,1075.0,289.0,0.13503333333333334,0.0359,0.8886333333333333,2028.0,0.9209438641247394,49.57160342676808,4.529338327089251,0.8703155818536142,17,0.23,0.84,0.023,0.023,0.2
24208285,2024-09-07,SEQRFE550D,130.05,12.06,9522.0,1203.0,701.0,2716.0,1731.0,277.0,0.0,6289.0,1104.0,285.0,0.13503333333333334,0.0359,0.8886333333333333,2008.0,0.9151361621214895,48.35832372127368,7.915211970068233,0.862051792828256,73,0.227,0.836,0.027,0.028,0.203
24208287,2024-09-07,2062ACUK1,127.05,12.06,9462.0,1260.0,696.0,2285.0,1741.0,263.0,0.0,6249.0,1104.0,0.0,0.13503333333333334,0.0359,0.8886333333333333,2004.0,0.9133060168146554,49.18536009406387,7.50952380951785,0.8687624750494667,5,0.19,0.81,0.024,0.028,0.216
24208289,2024-09-07,2830C20MMNC,124.37,12.07,8520.0,2952.0,561.0,2962.0,1762.0,260.0,0.0,6469.0,1060.0,0.0,0.13503333333333334,0.0359,0.8886333333333333,2022.0,0.9115362063844069,52.01415132224801,2.88617886178764,0.8714144411469479,17,0.214,0.799,0.02,0.03,0.186
24208291,2024-09-07,1786500D,116.14,12.73,9267.0,4008.0,566.0,794.0,1765.0,263.0,0.0,6143.0,1009.0,254.0,0.13503333333333334,0.0359,0.8886333333333333,2028.0,0.9012182819826088,52.89306009942403,2.312125748502417,0.8703155818536142,2,0.2,0.85,0.023,0.028,0.197
24208293,2024-09-07,2830C20MMNC,118.17,11.79,7956.0,3990.0,577.0,979.0,1758.0,263.0,0.0,6179.0,1017.0,0.0,0.13503333333333334,0.0359,0.8886333333333333,2021.0,0.9092797783863552,52.289075060909795,1.9939849624055153,0.8698664027704751,17,0.22,0.82,0.03,0.032,0.2
24208295,2024-09-07,R34,120.18,12.12,10377.0,342.0,781.0,3264.0,1063.0,233.0,0.0,6287.0,1018.0,0.0,0.13503333333333334,0.0359,0.8886333333333333,1296.0,0.9083900226688709,52.31319687092433,30.342105263069175,0.8202160493820831,66,0.63,0.74,0.021,0.027,0.26
24208297,2024-09-07,2062BK1,120.79,8.25,8433.0,2010.0,561.0,2942.0,1782.0,263.0,0.0,6091.0,1007.0,0.0,0.13503333333333334,0.0359,0.8886333333333333,2045.0,0.9360663360125847,50.426359797579046,4.195522388057614,0.8713936430313587,6,0.2,0.72,0.02,0.034,0.23
24208299,2024-09-07,1786550D,115.22,12.06,8616.0,3207.0,564.0,796.0,1779.0,260.0,0.0,6473.0,1088.0,0.0,0.13503333333333334,0.0359,0.8886333333333333,2039.0,0.905248271520229,56.17948272820535,2.6866230121600605,0.872486512996139,3,0.24,0.78,0.03,0.03,0.19
24208301,2024-09-07,1786550D,119.45,9.8,8817.0,2973.0,558.0,998.0,1711.0,257.0,0.0,6383.0,1036.0,0.0,0.13503333333333334,0.0359,0.8886333333333333,1968.0,0.9241779497027144,53.43658434446683,2.9656912209879027,0.8694105691052493,3,0.22,0.75,0.04,0.03,0.2
24208302,2024-09-07,1786550D,123.8,11.24,9234.0,300.0,561.0,3737.0,1836.0,267.0,0.0,6149.0,1061.0,0.0,0.13503333333333334,0.0359,0.8886333333333333,2103.0,0.9167654028368132,49.66882067811253,30.779999999897402,0.8730385164047204,3,0.2,0.79,0.02,0.03,0.2
24208303,2024-09-07,2062BK1,118.21,12.06,9066.0,2001.0,553.0,2815.0,1796.0,257.0,0.0,6020.0,977.0,0.0,0.13503333333333334,0.0359,0.8886333333333333,2053.0,0.9074230444391848,50.9263175699947,4.530734632681394,0.874817340476924,6,0.2,0.79,0.02,0.028,0.21
24208320,2024-09-07,2062BK1,116.46,12.06,10320.0,0.0,707.0,2936.0,1519.0,304.0,0.0,6503.0,1677.0,0.0,0.13503333333333334,0.0359,0.8886333333333333,1823.0,0.9061624649789438,55.83891464832699,10320000000000.0,0.8332419089408485,6,0.2,0.8,0.017,0.027,0.23
24208318,2024-09-07,2830C20MMNC,120.6,11.55,11538.0,0.0,712.0,3929.0,1876.0,304.0,0.0,6901.0,2707.0,0.0,0.13503333333333334,0.0359,0.8886333333333333,2180.0,0.9125993189488263,57.22222222174774,11538000000000.0,0.8605504587152016,17,0.19,0.77,0.021,0.025,0.19
24208316,2024-09-07,1786550D,122.31,12.06,8943.0,0.0,698.0,4076.0,1688.0,240.0,0.0,6196.0,1150.0,0.0,0.13503333333333334,0.0359,0.8886333333333333,1928.0,0.9102478231680416,50.65816368203206,8943000000000.0,0.875518672198716,3,0.21,0.82,0.03,0.03,0.22
24208305,2024-09-07,2830C20MMNC,126.7,12.07,7974.0,696.0,709.0,3472.0,1816.0,284.0,0.0,6201.0,1345.0,470.0,0.13503333333333334,0.0359,0.8886333333333333,2100.0,0.9130215464371765,48.94238358288127,11.456896551707677,0.864761904761493,17,0.206,0.79,0.027,0.033,0.198
24208311,2024-09-07,2062BK1,119.78,11.44,7386.0,339.0,712.0,3370.0,1853.0,267.0,0.0,6010.0,1142.0,353.0,0.13503333333333334,0.0359,0.8886333333333333,2120.0,0.9128181679552446,50.17532142218922,21.787610619404756,0.8740566037731726,6,0.2,0.77,0.02,0.03,0.16
24308319,2024-09-07,2062BK1,124.25,0.0,10953.0,0.0,696.0,4913.0,1764.0,267.0,0.0,6269.0,1205.0,0.0,0.13503333333333334,0.0359,0.8886333333333333,2031.0,0.9999999999919517,50.45472836981525,10953000000000.0,0.8685376661738707,6,0.2,0.81,0.017,0.03,0.22
24308315,2024-09-07,2062BK1,121.92,12.32,11037.0,0.0,699.0,4780.0,1769.0,261.0,0.0,6313.0,1060.0,329.0,0.13503333333333334,0.0359,0.8886333333333333,2030.0,0.9082240762745216,51.779855642619914,11037000000000.0,0.8714285714281421,6,0.19,0.79,0.017,0.024,0.2
24208307,2024-09-07,2830C20MMNC,122.6,12.45,10683.0,663.0,715.0,3461.0,1661.0,280.0,0.0,978.0,4848.0,0.0,0.13503333333333334,0.0359,0.8886333333333333,1941.0,0.9078119215038297,7.9771615007505945,16.113122171921397,0.8557444616172819,17,0.22,0.881,0.02,0.017,0.233
24308288,2024-09-07,SEQRFE550D,126.24,0.0,10887.0,0.0,697.0,5366.0,1783.0,265.0,0.0,6253.0,1333.0,269.0,0.13503333333333334,0.0359,0.8886333333333333,2048.0,0.9999999999920786,49.53263624802335,10887000000000.0,0.8706054687495749,73,0.21,0.88,0.031,0.034,0.2
24308296,2024-09-07,2830C20MMNC,123.71,11.67,9123.0,972.0,646.0,3434.0,1740.0,288.0,0.0,6352.0,1200.0,0.0,0.13503333333333334,0.0359,0.8886333333333333,2028.0,0.9137981976590797,51.345889580055406,9.385802469126146,0.8579881656800503,17,0.204,0.777,0.025,0.028,0.214
24308294,2024-09-07,2830C20MMNC,123.69,11.87,8856.0,1290.0,701.0,3742.0,1747.0,284.0,0.0,6500.0,1248.0,0.0,0.13503333333333334,0.0359,0.8886333333333333,2031.0,0.9124372971310679,52.550731667454514,6.865116279064446,0.8601674052186804,17,0.2,0.78,0.028,0.034,0.21
24308292,2024-09-07,2062BK1,124.5,12.31,8871.0,1158.0,610.0,4992.0,1768.0,288.0,0.0,5997.0,1496.0,568.0,0.13503333333333334,0.0359,0.8886333333333333,2056.0,0.9100211972742489,48.16867469840828,7.660621761651416,0.8599221789879086,6,0.207,0.77,0.021,0.028,0.2
24308290,2024-09-07,2062BK1,123.69,12.34,11067.0,0.0,655.0,5275.0,1783.0,298.0,0.0,6041.0,1148.0,321.0,0.13503333333333334,0.0359,0.8886333333333333,2081.0,0.9092847165999465,48.83984153893734,11067000000000.0,0.8567996155690261,6,0.17,0.79,0.021,0.026,0.22
24308304,2024-09-07,1786500D,120.68,11.87,8913.0,1875.0,701.0,3853.0,1725.0,259.0,0.0,6499.0,1471.0,0.0,0.13503333333333334,0.0359,0.8886333333333333,1984.0,0.910448887205504,53.85316539564258,4.753599999997465,0.869455645160852,2,0.19,0.777,0.028,0.03,0.208
24308286,2024-09-07,2830C20MMNC,123.97,11.89,10779.0,222.0,701.0,4948.0,1830.0,264.0,0.0,6574.0,1185.0,0.0,0.13503333333333334,0.0359,0.8886333333333333,2094.0,0.9124834388273776,53.02895861859297,48.554054053835344,0.8739255014322475,17,0.212,0.807,0.022,0.028,0.214
24308284,2024-09-07,2062BK1,124.4,0.0,11562.0,0.0,704.0,5920.0,1825.0,268.0,0.0,6077.0,1243.0,0.0,0.13503333333333334,0.0359,0.8886333333333333,2093.0,0.9999999999919614,48.85048231471985,11562000000000.0,0.8719541328232815,6,0.19,0.83,0.021,0.02,0.19
24308298,2024-09-07,2062BK1,117.9,11.57,9489.0,507.0,662.0,4256.0,1739.0,288.0,0.0,6298.0,1586.0,317.0,0.13503333333333334,0.0359,0.8886333333333333,2027.0,0.9106356684875985,53.418150974949796,18.715976331324033,0.8579181055743178,6,0.2,0.81,0.024,0.031,0.21
24308282,2024-09-07,SEQRFE550D,125.81,0.0,10833.0,222.0,701.0,5296.0,1844.0,264.0,0.0,6064.0,1182.0,0.0,0.13503333333333334,0.0359,0.8886333333333333,2108.0,0.9999999999920515,48.19966616287895,48.79729729707749,0.8747628083487311,73,0.22,0.86,0.024,0.027,0.21
24308278,2024-09-07,2062BK1,124.76,11.23,10716.0,0.0,702.0,4465.0,1829.0,261.0,0.0,6467.0,1150.0,0.0,0.13503333333333334,0.0359,0.8886333333333333,2090.0,0.9174203985519713,51.83552420606095,10716000000000.0,0.8751196172244616,6,0.19,0.73,0.024,0.029,0.19
24308306,2024-09-07,1786550D,122.68,11.96,10476.0,0.0,699.0,5259.0,1654.0,255.0,0.0,6393.0,1252.0,268.0,0.13503333333333334,0.0359,0.8886333333333333,1909.0,0.9111705288108202,52.11118356657881,10476000000000.0,0.8664222105810024,3,0.2,0.79,0.03,0.03,0.19
24308317,2024-09-07,2830C20MMNC,118.58,11.96,10806.0,0.0,701.0,4822.0,1783.0,278.0,0.0,6098.0,1202.0,309.0,0.13503333333333334,0.0359,0.8886333333333333,2061.0,0.9083805729974845,51.42519817801126,10806000000000.0,0.8651140223188427,17,0.18,0.78,0.023,0.033,0.17
24308308,2024-09-07,2830C20MMNC,128.92,12.06,10665.0,1518.0,704.0,4231.0,1654.0,271.0,0.0,6282.0,1135.0,380.0,0.13503333333333334,0.0359,0.8886333333333333,1925.0,0.9144559511922652,48.727893266764454,7.025691699600115,0.8592207792203329,17,0.203,0.775,0.021,0.029,0.233
24208309,2024-09-07,2062BK1,116.57,11.54,8301.0,0.0,710.0,3972.0,1660.0,267.0,0.0,5773.0,1100.0,353.0,0.13503333333333334,0.0359,0.8886333333333333,1927.0,0.9099211614947318,49.52389122373232,8300999999999.999,0.8614426569793142,6,0.18,0.81,0.022,0.028,0.19
24308312,2024-09-07,1786500D,126.0,12.06,10149.0,63.0,699.0,4645.0,1732.0,265.0,0.0,6175.0,1158.0,0.0,0.13503333333333334,0.0359,0.8886333333333333,1997.0,0.9126466753519293,49.007936507547555,161.09523809268103,0.8673009514267064,2,0.18,0.75,0.022,0.029,0.182
24308272,2024-09-07,C20MMNATLT,127.3,12.06,12048.0,1953.0,701.0,3436.0,1820.0,261.0,0.0,6501.0,1478.0,0.0,0.13503333333333334,0.0359,0.8886333333333333,2081.0,0.9134615384549839,51.06834249763497,6.168970814128945,0.874579529072141,41,0.207,0.815,0.022,0.025,0.165
24308280,2024-09-07,SEQRFE550D,120.86,12.02,10734.0,0.0,696.0,5050.0,1833.0,260.0,0.0,5919.0,1383.0,0.0,0.13503333333333334,0.0359,0.8886333333333333,2093.0,0.9095424443038115,48.97401952631992,10734000000000.0,0.8757763975151095,73,0.22,0.86,0.025,0.024,0.22
24308300,2024-09-07,2062BK1,123.8,11.49,9576.0,1668.0,652.0,3921.0,1745.0,288.0,0.0,6590.0,1571.0,0.0,0.13503333333333334,0.0359,0.8886333333333333,2033.0,0.9150713282510529,53.23101777016776,5.7410071942411625,0.8583374323655394,6,0.19,0.77,0.028,0.03,0.22
24308362,2024-09-08,1786500D,124.5,12.06,8787.0,0.0,798.0,4773.0,1701.0,274.0,0.0,6282.0,1318.0,0.0,0.139375,0.043791666666666666,0.9694166666666666,1975.0,0.9116871704678406,50.45783132489592,8786999999999.999,0.861265822784374,2,0.2,0.77,0.019,0.033,0.196
24308351,2024-09-08,2062BK1,124.5,11.59,5976.0,0.0,801.0,3948.0,1766.0,264.0,0.0,5975.0,1024.0,0.0,0.139375,0.043791666666666666,0.9694166666666666,2030.0,0.9148357704393061,47.991967871100464,5976000000000.0,0.8699507389158276,6,0.21,0.77,0.018,0.033,0.21
24308354,2024-09-08,2062BK1,125.47,10.91,9894.0,0.0,1095.0,5046.0,1722.0,278.0,0.0,6046.0,1582.0,0.0,0.139375,0.043791666666666666,0.9694166666666666,2000.0,0.9200029329746298,48.18681756556797,9894000000000.0,0.8609999999995696,6,0.18,0.78,0.017,0.028,0.19
24308357,2024-09-08,2830C20MMNC,119.9,12.07,10233.0,0.0,798.0,4563.0,1728.0,275.0,0.0,6277.0,1102.0,0.0,0.139375,0.043791666666666666,0.9694166666666666,2003.0,0.9085398196490981,52.35195996620223,10233000000000.0,0.8627059410879367,17,0.18,0.78,0.021,0.036,0.21
24308359,2024-09-08,1786500D,123.2,11.82,9555.0,0.0,809.0,4260.0,1725.0,277.0,0.0,6484.0,1198.0,0.0,0.139375,0.043791666666666666,0.9694166666666666,2002.0,0.9124574137097285,52.629870129442935,9555000000000.0,0.8616383616379313,2,0.21,0.84,0.026,0.029,0.193
24308371,2024-09-08,2062BK1,110.77,10.12,9915.0,1011.0,699.0,3646.0,1725.0,316.0,0.0,3916.0,1755.0,0.0,0.139375,0.043791666666666666,0.9694166666666666,2041.0,0.9162875341143495,35.35253227376228,9.807121661711369,0.8451739343454948,6,0.19,0.82,0.018,0.028,0.21
24308373,2024-09-08,2062BK1,121.84,11.25,10194.0,996.0,701.0,3642.0,1737.0,268.0,0.0,6494.0,1657.0,379.0,0.139375,0.043791666666666666,0.9694166666666666,2005.0,0.9154707340828352,53.29940906062623,10.234939759025869,0.8663341645880966,6,0.17,0.79,0.017,0.033,0.2
24308329,2024-09-08,2830C20MMNC,120.42,11.79,9357.0,0.0,695.0,4451.0,1761.0,274.0,0.0,6223.0,1081.0,286.0,0.139375,0.043791666666666666,0.9694166666666666,2035.0,0.9108236895778623,51.67746221514966,9357000000000.0,0.8653562653558401,17,0.183,0.831,0.023,0.029,0.227
24208322,2024-09-08,2062BK1,125.53,12.06,9804.0,0.0,707.0,3453.0,1836.0,257.0,0.0,6499.0,1728.0,0.0,0.139375,0.043791666666666666,0.9694166666666666,2093.0,0.9123482811184509,51.77248466460788,9804000000000.0,0.8772097467745451,6,0.17,0.75,0.016,0.031,0.21
24308334,2024-09-08,1786500D,125.2,12.77,11001.0,0.0,694.0,5377.0,1745.0,285.0,0.0,6351.0,1206.0,371.0,0.139375,0.043791666666666666,0.9694166666666666,2030.0,0.9074436471630976,50.726837060297704,11001000000000.0,0.8596059113296258,2,0.19,0.78,0.027,0.032,0.169
24308343,2024-09-08,2062BK1,121.38,11.45,11772.0,0.0,705.0,4203.0,1747.0,298.0,0.0,6442.0,1863.0,0.0,0.139375,0.043791666666666666,0.9694166666666666,2045.0,0.9137995934584523,53.072993903006484,11772000000000.0,0.8542787286059392,6,0.18,0.75,0.017,0.022,0.19
24308341,2024-09-08,1786500D,123.37,12.15,11190.0,0.0,696.0,4170.0,1746.0,302.0,0.0,6590.0,1739.0,0.0,0.139375,0.043791666666666666,0.9694166666666666,2048.0,0.9103453364749827,53.41655183550768,11190000000000.0,0.8525390624995838,2,0.2,0.85,0.025,0.02,0.193
24308337,2024-09-08,2062BK1,123.21,11.66,11748.0,0.0,707.0,4532.0,1766.0,306.0,0.0,2236.0,1694.0,0.0,0.139375,0.043791666666666666,0.9694166666666666,2072.0,0.9135463779868499,18.147877607189773,11748000000000.0,0.852316602316191,6,0.18,0.86,0.021,0.024,0.21
24108374,2024-09-08,2830C20MMNC,120.24,11.91,10689.0,1176.0,699.0,2814.0,1783.0,271.0,0.0,6399.0,1126.0,0.0,0.139375,0.043791666666666666,0.9694166666666666,2054.0,0.9098751418773373,53.21856287380889,9.089285714277985,0.8680623174289834,17,0.17,0.74,0.023,0.04,0.18
24108370,2024-09-08,2062ACUK1,113.7,12.06,11949.0,0.0,1805.0,2486.0,1766.0,267.0,0.0,4714.0,1575.0,0.0,0.139375,0.043791666666666666,0.9694166666666666,2033.0,0.9041030534279253,41.45998240948584,11949000000000.0,0.8686669945888497,5,0.2,0.81,0.028,0.04,0.222
24108367,2024-09-08,2062BK1,124.14,10.51,10626.0,1482.0,705.0,4977.0,1788.0,271.0,0.0,5747.0,1269.0,0.0,0.139375,0.043791666666666666,0.9694166666666666,2059.0,0.9219457853626295,46.29450620230148,7.170040485825122,0.8683827100530023,6,0.19,0.75,0.029,0.039,0.2
24308349,2024-09-08,C20MMNATLT,124.5,12.06,16623.0,0.0,798.0,4080.0,1756.0,278.0,0.0,6649.0,1138.0,0.0,0.139375,0.043791666666666666,0.9694166666666666,2034.0,0.9116871704678406,53.40562248953088,16622999999999.998,0.8633235004912176,41,0.19,0.76,0.02,0.024,0.19
24108361,2024-09-08,2830C20MMNC,123.73,11.21,10521.0,1002.0,682.0,4109.0,1733.0,250.0,0.0,6661.0,1449.0,0.0,0.139375,0.043791666666666666,0.9694166666666666,1983.0,0.916926041196703,53.83496322594492,10.499999999989521,0.8739283913258327,17,0.19,0.71,0.021,0.032,0.21
24108355,2024-09-08,2062BK1,123.44,11.23,10500.0,0.0,675.0,5484.0,1786.0,280.0,0.0,6507.0,1161.0,0.0,0.139375,0.043791666666666666,0.9694166666666666,2066.0,0.9166109749690607,52.71386908576868,10500000000000.0,0.864472410454567,6,0.2,0.76,0.028,0.032,0.21
24108353,2024-09-08,1786500D,127.99,0.0,9951.0,0.0,777.0,4987.0,1743.0,301.0,0.0,6402.0,1332.0,0.0,0.139375,0.043791666666666666,0.9694166666666666,2044.0,0.9999999999921869,50.01953277560732,9951000000000.0,0.8527397260269801,2,0.2,0.74,0.026,0.026,0.187
24308310,2024-09-08,2830C20MMNC,125.72,12.06,10260.0,0.0,693.0,4549.0,1785.0,275.0,0.0,6287.0,1172.0,0.0,0.139375,0.043791666666666666,0.9694166666666666,2060.0,0.9124691537167045,50.00795418350296,10260000000000.0,0.8665048543685114,17,0.188,0.88,0.027,0.03,0.241
24308325,2024-09-08,2830C20MMNC,124.93,0.0,13401.0,0.0,707.0,6087.0,1728.0,288.0,0.0,6095.0,1099.0,0.0,0.139375,0.043791666666666666,0.9694166666666666,2016.0,0.9999999999919955,48.787320899313315,13401000000000.0,0.857142857142432,17,0.188,0.754,0.025,0.035,0.2
