Repository: SiddharthKumar268/FerroMind

# FerroMind
*Ferro-Alloy Optimisation using Machine Learning*
**SAIL Durgapur Steel Plant | Steel Melting Shop**
Intern: Siddharth Kumar | FY 2023-24 to FY 2025-26

---

## Quick Start

```bash

# 2. Place raw Excel files in data/raw/

## Dataset

| | |
|---|---|
| Total heats after cleaning | 47,421 |
| Training set | 37,936 heats (Apr 2023 – Jun 2025) |
| Test set | 9,485 heats (Jun 2025 – Dec 2025) |
| Input features | 21 (16 raw + 5 engineered) |
| Target variables | Mn, Si, C, S, P |
| BOF grades | 76 distinct grades |
| Split method | Chronological 80/20 — no shuffle, no leakage |

---

File: data/processed/sms_train.csv (part 165 of 253)
Heat_Number,Date,BOF Grade Code,Hot Metal Addn. Weight,Scrap Addn. Weight,Lime Into Converter,Dolomite Into Converter,Lime Into Ladle,Iron Ore Into Converter,SIMN Into Ladle,FESI Into Ladle,FEMN Into Ladle,Measered O2 Mainblow II,Duration of Mainblow I/II,Measered O2 2nd Blow,HM_P,HM_S,HM_Si,Total_FA_Ladle,HM_Ratio,O2_per_ton_HM,Lime_Dolo_Ratio,SiMn_FA_Fraction,Grade_Encoded,C,Mn,P,S,Si
24208313,2024-09-08,2830C20MMNC,118.6,11.33,8088.0,0.0,712.0,4395.0,1681.0,257.0,0.0,6204.0,2664.0,0.0,0.139375,0.043791666666666666,0.9694166666666666,1938.0,0.9127991995619733,52.31028667746787,8087999999999.999,0.8673890608870654,17,0.222,0.925,0.027,0.021,0.218
24308327,2024-09-08,2830C20MMNC,124.0,0.0,6909.0,0.0,699.0,3240.0,0.0,610.0,1406.0,6166.0,1307.0,0.0,0.139375,0.043791666666666666,0.9694166666666666,2016.0,0.9999999999919355,49.72580645121189,6909000000000.0,0.0,17,0.185,0.725,0.027,0.039,0.195
24308331,2024-09-08,2830C20MMNC,123.05,11.85,10146.0,0.0,712.0,4052.0,1755.0,278.0,0.0,5953.0,1003.0,291.0,0.139375,0.043791666666666666,0.9694166666666666,2033.0,0.9121571534402361,48.378707841947346,10146000000000.0,0.8632562715194967,17,0.172,0.806,0.023,0.027,0.237
24108358,2024-09-08,2062BK1,121.47,12.0,10479.0,1488.0,742.0,4004.0,1736.0,274.0,0.0,6667.0,1198.0,0.0,0.139375,0.043791666666666666,0.9694166666666666,2010.0,0.9100921555337523,54.885980076933514,7.042338709672687,0.8636815920393713,6,0.2,0.77,0.028,0.032,0.23
24208363,2024-09-08,2062BK1,124.88,0.0,8085.0,0.0,712.0,6123.0,1762.0,273.0,0.0,6205.0,1130.0,251.0,0.139375,0.043791666666666666,0.9694166666666666,2035.0,0.9999999999919923,49.68770019178661,8084999999999.999,0.8658476658472404,6,0.2,0.81,0.017,0.024,0.23
24308346,2024-09-08,SEQRFE550D,127.24,0.0,14013.0,0.0,792.0,3645.0,1755.0,288.0,0.0,6433.0,4495.0,0.0,0.139375,0.043791666666666666,0.9694166666666666,2043.0,0.9999999999921408,50.55800062833576,14013000000000.0,0.8590308370039849,73,0.21,0.89,0.017,0.017,0.19
24308336,2024-09-08,C20MMNATLT,111.4,11.24,10473.0,0.0,696.0,4300.0,1742.0,271.0,0.0,5627.0,1408.0,0.0,0.139375,0.043791666666666666,0.9694166666666666,2013.0,0.9083496412189469,50.51166965843346,10473000000000.0,0.8653750620959437,41,0.22,0.87,0.033,0.021,0.17
24208352,2024-09-08,C20MMNATLT,122.65,11.25,8325.0,0.0,800.0,4765.0,1775.0,263.0,0.0,6303.0,1173.0,257.0,0.139375,0.043791666666666666,0.9694166666666666,2038.0,0.9159820761694102,51.39013452872898,8324999999999.999,0.870951913640397,41,0.21,0.76,0.023,0.032,0.22
24208350,2024-09-08,2062BK1,122.94,12.0,8100.0,0.0,803.0,4448.0,1826.0,280.0,0.0,6334.0,1666.0,0.0,0.139375,0.043791666666666666,0.9694166666666666,2106.0,0.9110715873654138,51.521067186826734,8099999999999.999,0.8670465337127887,6,0.18,0.75,0.027,0.031,0.19
24208348,2024-09-08,2062BK1,124.73,12.0,8724.0,2226.0,0.0,3623.0,0.0,0.0,0.0,6011.0,1029.0,583.0,0.139375,0.043791666666666666,0.9694166666666666,0.0,0.9122357931623474,48.192094924651705,3.919137466305517,0.0,6,0.19,0.78,0.025,0.03,0.19
24208360,2024-09-08,2062BK1,125.1,0.0,8793.0,0.0,720.0,5536.0,1711.0,246.0,0.0,6008.0,1361.0,0.0,0.139375,0.043791666666666666,0.9694166666666666,1957.0,0.9999999999920064,48.025579535987006,8792999999999.999,0.874297393969916,6,0.19,0.81,0.021,0.035,0.22
24208347,2024-09-08,C20MMNATLT,122.56,11.69,8802.0,2487.0,553.0,3606.0,1657.0,270.0,0.0,6580.0,1055.0,0.0,0.139375,0.043791666666666666,0.9694166666666666,1927.0,0.91292364990009,53.68798955569771,3.5392038600709532,0.859885832900436,41,0.21,0.77,0.023,0.027,0.2
24208345,2024-09-08,C20MMNATLT,116.49,12.38,8691.0,2931.0,558.0,3601.0,1823.0,257.0,0.0,6474.0,1051.0,0.0,0.139375,0.043791666666666666,0.9694166666666666,2080.0,0.9039341972460314,55.57558588672354,2.965199590582407,0.8764423076918864,41,0.18,0.81,0.024,0.024,0.19
24208344,2024-09-08,SEQRFE550D,122.83,13.51,9423.0,804.0,555.0,4291.0,1667.0,277.0,0.0,6140.0,988.0,0.0,0.139375,0.043791666666666666,0.9694166666666666,1944.0,0.9009094909718285,49.987787999267375,11.720149253716766,0.8575102880654025,73,0.21,0.9,0.029,0.031,0.22
24208342,2024-09-08,2062BK1,115.99,12.78,9339.0,978.0,564.0,4157.0,1782.0,280.0,0.0,6133.0,1201.0,0.0,0.139375,0.043791666666666666,0.9694166666666666,2062.0,0.9007532810367265,52.8752478657395,9.549079754591464,0.8642095053342075,6,0.18,0.79,0.029,0.029,0.21
24208339,2024-09-08,SEQRFE550D,122.56,12.06,8787.0,2763.0,580.0,2625.0,1758.0,270.0,0.0,6366.0,1012.0,0.0,0.139375,0.043791666666666666,0.9694166666666666,2028.0,0.9104145000675203,51.94190600479812,3.1802388707914657,0.8668639053250163,73,0.22,0.86,0.025,0.025,0.2
24208340,2024-09-08,SEQRFE550D,124.12,12.07,8940.0,2490.0,176.0,3520.0,1833.0,280.0,0.0,6205.0,999.0,0.0,0.139375,0.043791666666666666,0.9694166666666666,2113.0,0.9113738159856718,49.99194328029333,3.590361445781691,0.8674869853285057,73,0.23,0.83,0.022,0.03,0.24
24208335,2024-09-08,2062BK1,120.64,12.65,8328.0,2475.0,564.0,2990.0,1772.0,287.0,0.0,6390.0,1046.0,257.0,0.139375,0.043791666666666666,0.9694166666666666,2059.0,0.9050941555937799,52.967506630860676,3.3648484848471254,0.8606119475469352,6,0.17,0.78,0.025,0.027,0.16
24208333,2024-09-08,2062BK1,124.57,0.0,10794.0,0.0,567.0,4229.0,1785.0,253.0,0.0,4789.0,1937.0,1724.0,0.139375,0.043791666666666666,0.9694166666666666,2038.0,0.9999999999919723,38.44424821354705,10794000000000.0,0.87585868498485,6,0.19,0.79,0.018,0.027,0.21
24208332,2024-09-08,1786500D,124.11,12.06,11517.0,0.0,822.0,5052.0,1765.0,304.0,0.0,6020.0,1154.0,0.0,0.139375,0.043791666666666666,0.9694166666666666,2069.0,0.9114342366093016,48.505358149637374,11517000000000.0,0.8530691155143291,2,0.22,0.78,0.017,0.029,0.195
24208330,2024-09-08,2062BK1,123.79,11.24,10977.0,0.0,803.0,4244.0,1697.0,307.0,0.0,6141.0,1159.0,0.0,0.139375,0.043791666666666666,0.9694166666666666,2004.0,0.9167592386809098,49.608207447696834,10977000000000.0,0.8468063872251264,6,0.19,0.81,0.023,0.032,0.21
24208328,2024-09-08,1786500D,125.47,12.78,10065.0,0.0,806.0,3587.0,1623.0,297.0,0.0,6194.0,1170.0,0.0,0.139375,0.043791666666666666,0.9694166666666666,1920.0,0.9075587703370159,49.366382401774395,10065000000000.0,0.8453124999995597,2,0.18,0.8,0.03,0.034,0.205
24208326,2024-09-08,2062BK1,124.77,12.06,11244.0,0.0,715.0,3754.0,1370.0,348.0,294.0,6097.0,1484.0,0.0,0.139375,0.043791666666666666,0.9694166666666666,2012.0,0.9118614338894114,48.86591328004435,11244000000000.0,0.6809145129221268,6,0.18,0.75,0.031,0.028,0.22
24208324,2024-09-08,1786550D,124.22,12.78,11343.0,0.0,704.0,3381.0,1829.0,304.0,0.0,6397.0,1866.0,0.0,0.139375,0.043791666666666666,0.9694166666666666,2133.0,0.906715328460535,51.4973434225447,11343000000000.0,0.8574777308950504,3,0.21,0.81,0.02,0.03,0.21
24208356,2024-09-08,1786500D,121.74,11.22,8196.0,0.0,710.0,4524.0,1826.0,287.0,0.0,4573.0,1733.0,0.0,0.139375,0.043791666666666666,0.9694166666666666,2113.0,0.915613718404666,37.56366025926102,8195999999999.999,0.8641741599617302,2,0.19,0.89,0.024,0.025,0.165
24208338,2024-09-08,2062BK1,116.3,11.42,8946.0,1500.0,575.0,2721.0,1738.0,287.0,0.0,6024.0,1034.0,0.0,0.139375,0.043791666666666666,0.9694166666666666,2025.0,0.910585656115639,51.79707652577991,5.963999999996024,0.8582716049378478,6,0.19,0.82,0.025,0.03,0.21
24308405,2024-09-09,2830C20MMNC,127.9,9.89,11451.0,0.0,909.0,5864.0,1732.0,281.0,0.0,501.0,3266.0,0.0,0.13640000000000002,0.0501,1.0031666666666665,2013.0,0.928224109144871,3.9171227521194907,11451000000000.0,0.8604073522102035,17,0.19,0.77,0.02,0.037,0.19
24308413,2024-09-09,2830C20MMNC,126.2,10.52,9804.0,1560.0,903.0,4070.0,1786.0,258.0,0.0,6770.0,1280.0,0.0,0.13640000000000002,0.0501,1.0031666666666665,2044.0,0.9230544177814289,53.64500792350519,6.284615384611356,0.8737769080230559,17,0.197,0.766,0.022,0.036,0.203
24308409,2024-09-09,2062BK1,125.98,10.52,10518.0,2439.0,898.0,4673.0,1752.0,268.0,0.0,6547.0,1212.0,0.0,0.13640000000000002,0.0501,1.0031666666666665,2020.0,0.9229304029236416,51.968566438704805,4.312423124229475,0.867326732672838,6,0.19,0.71,0.021,0.04,0.25
24308411,2024-09-09,2062BK1,126.8,10.0,10500.0,2187.0,870.0,3548.0,1725.0,268.0,0.0,6730.0,1312.0,0.0,0.13640000000000002,0.0501,1.0031666666666665,1993.0,0.926900584788546,53.07570977876123,4.801097393687791,0.8655293527341367,6,0.2,0.82,0.019,0.042,0.22
24308415,2024-09-09,2062BK1,125.33,9.8,10431.0,1377.0,900.0,3877.0,1734.0,264.0,0.0,6762.0,1158.0,0.0,0.13640000000000002,0.0501,1.0031666666666665,1998.0,0.9274772441284136,53.953562594319365,7.57516339868731,0.8678678678674335,6,0.21,0.79,0.027,0.04,0.21
24108412,2024-09-09,2830C20MMNC,125.6,10.2,10728.0,0.0,902.0,4328.0,1743.0,257.0,0.0,6412.0,1057.0,0.0,0.13640000000000002,0.0501,1.0031666666666665,2000.0,0.924889543439434,51.05095541360628,10728000000000.0,0.8714999999995643,17,0.225,0.813,0.021,0.03,0.215
24308418,2024-09-09,2062BK1,126.14,10.2,11028.0,1479.0,897.0,3825.0,1762.0,264.0,0.0,6365.0,1117.0,222.0,0.13640000000000002,0.0501,1.0031666666666665,2026.0,0.9251870324121668,50.45980656373506,7.456389452327616,0.8696939782819004,6,0.2,0.77,0.025,0.037,0.2
24308420,2024-09-09,2830C20MMNC,128.12,9.85,10824.0,1500.0,906.0,4225.0,1775.0,268.0,0.0,6640.0,1148.0,0.0,0.13640000000000002,0.0501,1.0031666666666665,2043.0,0.9286076683269653,51.826412737653555,7.21599999999519,0.8688203622120074,17,0.19,0.76,0.023,0.035,0.2
24308422,2024-09-09,2062BK1,123.49,0.0,11850.0,1521.0,903.0,4152.0,1769.0,278.0,0.0,6613.0,1143.0,0.0,0.13640000000000002,0.0501,1.0031666666666665,2047.0,0.9999999999919021,53.55089480886265,7.790927021691131,0.864191499755318,6,0.17,0.76,0.02,0.024,0.19
24308424,2024-09-09,1786500D,125.18,0.0,11466.0,1962.0,696.0,4126.0,1737.0,271.0,0.0,6349.0,1204.0,0.0,0.13640000000000002,0.0501,1.0031666666666665,2008.0,0.9999999999920115,50.71896469044001,5.844036697244728,0.8650398406370194,2,0.2,0.73,0.024,0.026,0.192
24308428,2024-09-09,1786500D,123.04,10.26,11160.0,2820.0,701.0,3895.0,1749.0,281.0,0.0,6551.0,1239.0,222.0,0.13640000000000002,0.0501,1.0031666666666665,2030.0,0.923030757682498,53.24284785392357,3.957446808509235,0.8615763546793785,2,0.2,0.75,0.026,0.028,0.219
24108414,2024-09-09,2062BK1,127.73,0.0,11325.0,0.0,900.0,4453.0,1746.0,298.0,0.0,6267.0,1350.0,0.0,0.13640000000000002,0.0501,1.0031666666666665,2044.0,0.9999999999921709,49.06443278752787,11325000000000.0,0.8542074363987994,6,0.18,0.76,0.031,0.041,0.19
24108407,2024-09-09,2062BK1,125.03,9.8,12228.0,1995.0,902.0,1996.0,1797.0,335.0,0.0,2928.0,2506.0,0.0,0.13640000000000002,0.0501,1.0031666666666665,2132.0,0.9273158792484809,23.41837958871136,6.129323308267605,0.842870544089661,6,0.2,0.81,0.031,0.023,0.19
24108380,2024-09-09,2062ACUK1,129.56,11.18,9999.0,1488.0,692.0,2148.0,1790.0,264.0,0.0,6394.0,1049.0,0.0,0.13640000000000002,0.0501,1.0031666666666665,2054.0,0.9205627397973528,49.35165174398463,6.7197580645116135,0.8714703018496244,5,0.18,0.74,0.028,0.039,0.201
24108378,2024-09-09,2062ACUK1,122.6,11.16,10572.0,1410.0,694.0,3312.0,1777.0,305.0,0.0,6407.0,1058.0,0.0,0.13640000000000002,0.0501,1.0031666666666665,2082.0,0.9165669856390808,52.259380097453025,7.497872340420214,0.8535062439957476,5,0.222,0.745,0.022,0.035,0.194
24108364,2024-09-09,2062BK1,128.48,0.0,10533.0,1500.0,706.0,5981.0,1739.0,257.0,0.0,6702.0,1305.0,0.0,0.13640000000000002,0.0501,1.0031666666666665,1996.0,0.9999999999922168,52.16376089623161,7.021999999995319,0.8712424849695034,6,0.19,0.79,0.028,0.035,0.22
24308417,2024-09-09,2062BK1,119.76,9.86,11448.0,1506.0,898.0,3071.0,1753.0,268.0,0.0,6479.0,1132.0,0.0,0.13640000000000002,0.0501,1.0031666666666665,2021.0,0.9239314920465675,54.099866399013855,7.601593625492961,0.867392380009467,6,0.2,0.77,0.023,0.029,0.21
24308396,2024-09-09,1786500D,124.88,10.08,10116.0,0.0,900.0,3903.0,1749.0,275.0,0.0,6308.0,1819.0,0.0,0.13640000000000002,0.0501,1.0031666666666665,2024.0,0.9253112033126458,50.512491991908135,10116000000000.0,0.8641304347821818,2,0.2,0.83,0.021,0.04,0.224
24308401,2024-09-09,C20MMNATLT,129.57,10.24,7095.0,0.0,870.0,4791.0,1732.0,273.0,0.0,6565.0,1460.0,0.0,0.13640000000000002,0.0501,1.0031666666666665,2005.0,0.9267577426441116,50.66759280658589,7095000000000.0,0.8638403990020629,41,0.215,0.874,0.022,0.042,0.24
24308379,2024-09-09,2062BK1,126.98,10.52,10437.0,0.0,693.0,2944.0,1799.0,285.0,0.0,6791.0,1587.0,554.0,0.13640000000000002,0.0501,1.0031666666666665,2084.0,0.9234909090841928,53.480863127630485,10437000000000.0,0.863243761995747,6,0.21,0.77,0.015,0.036,0.21
24208400,2024-09-09,2062BK1,121.86,10.45,9336.0,0.0,413.0,3510.0,1762.0,347.0,0.0,5868.0,1018.0,359.0,0.13640000000000002,0.0501,1.0031666666666665,2109.0,0.9210188194322348,48.15361890654724,9336000000000.0,0.8354670459929656,6,0.2,0.79,0.025,0.036,0.26
24208398,2024-09-09,2830C20MMNC,120.28,10.11,9039.0,0.0,803.0,4086.0,1941.0,307.0,0.0,6204.0,1325.0,455.0,0.13640000000000002,0.0501,1.0031666666666665,2248.0,0.9224633790864143,51.57964748876305,9039000000000.0,0.8634341637006835,17,0.2,0.8,0.023,0.036,0.2
24308383,2024-09-09,2062BK1,126.57,12.11,10212.0,0.0,704.0,1745.0,1809.0,284.0,0.0,4955.0,991.0,1839.0,0.13640000000000002,0.0501,1.0031666666666665,2093.0,0.9126766656986395,39.14829738453703,10212000000000.0,0.8643096034396253,6,0.19,0.79,0.018,0.034,0.19
24208393,2024-09-09,2830C20MMNC,126.79,11.45,8616.0,0.0,806.0,3874.0,1583.0,287.0,0.0,6362.0,1609.0,0.0,0.13640000000000002,0.0501,1.0031666666666665,1870.0,0.9171730324007729,50.17745878972965,8615999999999.999,0.8465240641706703,17,0.19,0.912,0.025,0.04,0.219
24208387,2024-09-09,2062BK1,118.32,11.27,8844.0,2493.0,723.0,1573.0,1546.0,283.0,0.0,6505.0,1169.0,0.0,0.13640000000000002,0.0501,1.0031666666666665,1829.0,0.9130334130649508,54.97802569257118,3.5475330926580235,0.8452706396933596,6,0.19,0.83,0.02,0.038,0.22
24208384,2024-09-09,1786500D,122.55,11.82,9381.0,1995.0,707.0,1133.0,1799.0,273.0,0.0,6165.0,998.0,0.0,0.13640000000000002,0.0501,1.0031666666666665,2072.0,0.9120339361396738,50.30599755160909,4.702255639095387,0.8682432432428242,2,0.2,0.81,0.027,0.039,0.21
24208381,2024-09-09,1786500D,123.05,12.07,10254.0,0.0,597.0,3319.0,1822.0,327.0,0.0,6053.0,1031.0,0.0,0.13640000000000002,0.0501,1.0031666666666665,2149.0,0.9106719952567298,49.19138561520364,10254000000000.0,0.8478362028846683,2,0.2,0.81,0.021,0.036,0.204
24208377,2024-09-09,2062BK1,123.22,12.11,10782.0,1005.0,712.0,4788.0,1752.0,300.0,0.0,1477.0,1348.0,0.0,0.13640000000000002,0.0501,1.0031666666666665,2052.0,0.9105150373094621,11.986690472228641,10.728358208944549,0.8538011695902272,6,0.216,0.83,0.022,0.028,0.215
24108425,2024-09-09,2062BK1,126.57,10.25,9294.0,1227.0,717.0,5250.0,1737.0,305.0,0.0,6509.0,989.0,0.0,0.13640000000000002,0.0501,1.0031666666666665,2042.0,0.9250840520324143,51.42608833016176,7.574572127133191,0.8506366307537461,6,0.18,0.75,0.022,0.036,0.21
24208402,2024-09-09,2062BK1,124.1,10.0,11046.0,0.0,883.0,4661.0,1826.0,287.0,0.0,6296.0,1131.0,0.0,0.13640000000000002,0.0501,1.0031666666666665,2113.0,0.9254287844822862,50.73327961280634,11046000000000.0,0.8641741599617302,6,0.21,0.78,0.022,0.036,0.23
24208375,2024-09-09,2062ACUK1,121.89,12.89,10452.0,0.0,704.0,3481.0,1768.0,297.0,0.0,5959.0,1090.0,0.0,0.13640000000000002,0.0501,1.0031666666666665,2065.0,0.9043626650771305,48.888341947256635,10452000000000.0,0.8561743341400212,5,0.16,0.72,0.019,0.034,0.165
24108421,2024-09-09,2062BK1,123.98,10.52,12084.0,0.0,883.0,6079.0,1736.0,305.0,0.0,4469.0,804.0,0.0,0.13640000000000002,0.0501,1.0031666666666665,2041.0,0.9217843866102471,36.04613647333404,12084000000000.0,0.8505634492891472,6,0.21,0.77,0.025,0.035,0.23
24208372,2024-09-09,2830C20MMNC,128.0,11.87,11361.0,0.0,701.0,3978.0,1876.0,300.0,0.0,6346.0,1160.0,0.0,0.13640000000000002,0.0501,1.0031666666666665,2176.0,0.9151354829419094,49.578124999612676,11361000000000.0,0.8621323529407803,17,0.199,0.81,0.018,0.024,0.207
24108416,2024-09-09,2062BK1,121.8,9.8,11712.0,978.0,930.0,4952.0,1690.0,244.0,0.0,6382.0,1112.0,0.0,0.13640000000000002,0.0501,1.0031666666666665,1934.0,0.9255319148865842,52.397372741770134,11.975460122687142,0.8738366080657323,6,0.2,0.76,0.027,0.04,0.22
24208369,2024-09-09,2830C20MMNC,124.8,9.7,10146.0,0.0,707.0,4260.0,1725.0,267.0,0.0,5849.0,1552.0,0.0,0.13640000000000002,0.0501,1.0031666666666665,1992.0,0.9278810408852947,46.86698717911164,10146000000000.0,0.865963855421252,17,0.208,0.82,0.026,0.033,0.211
24208366,2024-09-09,2830C20MMNC,128.6,9.8,8874.0,0.0,707.0,4903.0,1816.0,270.0,0.0,6200.0,1126.0,251.0,0.13640000000000002,0.0501,1.0031666666666665,2086.0,0.9291907514383729,48.211508553279856,8874000000000.0,0.8705656759343862,17,0.208,0.84,0.024,0.035,0.2
24308365,2024-09-09,2062BK1,127.95,0.0,10308.0,0.0,491.0,5856.0,1544.0,277.0,0.0,6325.0,2000.0,0.0,0.13640000000000002,0.0501,1.0031666666666665,1821.0,0.9999999999921845,49.43337241071173,10308000000000.0,0.8478857770451137,6,0.19,0.83,0.024,0.035,0.23
24308368,2024-09-09,2062BK1,122.7,10.2,9972.0,0.0,812.0,4776.0,1751.0,271.0,0.0,6791.0,2726.0,0.0,0.13640000000000002,0.0501,1.0031666666666665,2022.0,0.9232505643271389,55.34637326768259,9972000000000.0,0.8659742828878012,6,0.17,0.77,0.022,0.034,0.2
24308376,2024-09-09,1786500D,126.78,11.9,11151.0,1002.0,702.0,3267.0,1766.0,291.0,0.0,6486.0,1376.0,0.0,0.13640000000000002,0.0501,1.0031666666666665,2057.0,0.9141909431719485,51.15948887796845,11.128742514958953,0.8585318424886443,2,0.2,0.77,0.014,0.032,0.191
24108423,2024-09-09,2062BK1,125.97,11.23,10650.0,1551.0,704.0,3921.0,1737.0,295.0,0.0,6326.0,974.0,0.0,0.13640000000000002,0.0501,1.0031666666666665,2032.0,0.9181486880399553,50.21830594546147,6.8665377175971205,0.8548228346452487,6,0.22,0.8,0.024,0.036,0.23
24208406,2024-09-09,1786500D,120.04,9.89,8400.0,0.0,894.0,5049.0,1620.0,351.0,334.0,5782.0,2307.0,0.0,0.13640000000000002,0.0501,1.0031666666666665,2305.0,0.9238820903492352,48.16727757374069,8399999999999.999,0.7028199566157471,2,0.23,0.9,0.029,0.038,0.209
24108445,2024-09-10,2062BK1,126.88,10.0,10968.0,864.0,687.0,4206.0,1804.0,278.0,0.0,6495.0,1173.0,0.0,0.13688461538461538,0.03742307692307693,0.8888846153846154,2082.0,0.9269433080002416,51.19010088232038,12.694444444429752,0.8664745437075569,6,0.2,0.75,0.022,0.026,0.2
24108447,2024-09-10,1786500D,122.8,10.2,10629.0,0.0,727.0,4469.0,1814.0,275.0,0.0,6255.0,1258.0,0.0,0.13688461538461538,0.03742307692307693,0.8888846153846154,2089.0,0.9233082706697496,50.93648208427576,10629000000000.0,0.8683580660599003,2,0.22,0.75,0.026,0.031,0.181
24108431,2024-09-10,1786500D,124.3,10.42,11520.0,1008.0,697.0,4074.0,1726.0,298.0,0.0,6389.0,1079.0,0.0,0.13688461538461538,0.03742307692307693,0.8888846153846154,2024.0,0.9226543942924388,51.39983909854063,11.42857142856009,0.852766798418551,2,0.181,0.743,0.032,0.033,0.21
24108433,2024-09-10,2062BK1,126.25,10.24,11226.0,933.0,712.0,4699.0,1740.0,301.0,0.0,6607.0,1010.0,0.0,0.13688461538461538,0.03742307692307693,0.8888846153846154,2041.0,0.9249761887249983,52.33267326691222,12.032154340823118,0.8525232729050208,6,0.192,0.771,0.026,0.032,0.211
24108443,2024-09-10,1786500D,128.98,0.0,10785.0,0.0,697.0,5626.0,1808.0,298.0,0.0,6132.0,1243.0,0.0,0.13688461538461538,0.03742307692307693,0.8888846153846154,2106.0,0.999999999992247,47.542254612749716,10785000000000.0,0.8584995251657842,2,0.22,0.73,0.026,0.034,0.173
24108429,2024-09-10,2062BK1,124.63,9.79,11526.0,1257.0,697.0,5042.0,1726.0,301.0,0.0,6781.0,1031.0,0.0,0.13688461538461538,0.03742307692307693,0.8888846153846154,2027.0,0.9271685760978489,54.40905078990284,9.169451073978385,0.8515046867287364,6,0.22,0.78,0.027,0.028,0.18
24108427,2024-09-10,2062BK1,127.9,10.51,9804.0,1848.0,690.0,3534.0,1742.0,298.0,0.0,6629.0,1020.0,0.0,0.13688461538461538,0.03742307692307693,0.8888846153846154,2040.0,0.9240661801826165,51.829554338922364,5.305194805191935,0.8539215686270324,6,0.2,0.77,0.034,0.03,0.21
24108449,2024-09-10,1786500D,116.86,10.3,9864.0,2310.0,687.0,3844.0,1679.0,247.0,0.0,6111.0,1021.0,0.0,0.13688461538461538,0.03742307692307693,0.8888846153846154,1926.0,0.9189996854284445,52.29334246061703,4.270129870128022,0.8717549325021434,2,0.19,0.74,0.022,0.038,0.247
24108451,2024-09-10,2062ACUK1,118.42,10.0,9150.0,1530.0,689.0,3563.0,1682.0,250.0,0.0,6335.0,1108.0,0.0,0.13688461538461538,0.03742307692307693,0.8888846153846154,1932.0,0.9221305092592887,53.49603107538003,5.980392156858836,0.8706004140782243,5,0.188,0.721,0.019,0.026,0.19
24108453,2024-09-10,1786500D,125.6,10.02,9561.0,2037.0,732.0,4047.0,1679.0,250.0,0.0,6766.0,1339.0,0.0,0.13688461538461538,0.03742307692307693,0.8888846153846154,1929.0,0.926117091867526,53.86942675116346,4.693667157582379,0.8703991705542403,2,0.18,0.73,0.022,0.026,0.229
24108455,2024-09-10,2062ACUK1,126.08,10.0,8928.0,0.0,785.0,4619.0,1678.0,246.0,0.0,6288.0,1207.0,0.0,0.13688461538461538,0.03742307692307693,0.8888846153846154,1924.0,0.9265138153958958,49.87309644630494,8928000000000.0,0.8721413721409188,5,0.19,0.76,0.026,0.032,0.208
24108457,2024-09-10,1786500D,123.4,10.21,9615.0,717.0,792.0,4440.0,1684.0,270.0,0.0,6471.0,1179.0,0.0,0.13688461538461538,0.03742307692307693,0.8888846153846154,1954.0,0.9235835640975707,52.43922204171443,13.410041840985482,0.8618219037866623,2,0.19,0.73,0.036,0.033,0.21
24108419,2024-09-10,2830C20MMNC,124.5,12.06,12219.0,0.0,895.0,5310.0,1682.0,254.0,0.0,6459.0,1132.0,0.0,0.13688461538461538,0.03742307692307693,0.8888846153846154,1936.0,0.9116871704678406,51.879518071872454,12219000000000.0,0.8688016528921132,17,0.208,0.782,0.023,0.039,0.215
24108479,2024-09-10,1786500D,121.93,9.69,8595.0,2094.0,549.0,2354.0,1783.0,288.0,0.0,6410.0,1077.0,0.0,0.13688461538461538,0.03742307692307693,0.8888846153846154,2071.0,0.9263789697543963,52.571147379212896,4.1045845272186705,0.8609367455331429,2,0.19,0.72,0.022,0.026,0.209
24108461,2024-09-10,S.TOWER6VAN,117.81,10.0,10104.0,1500.0,599.0,4490.0,2487.0,116.0,454.0,3403.0,1368.0,0.0,0.13688461538461538,0.03742307692307693,0.8888846153846154,3057.0,0.9217588608018014,28.885493591130757,6.735999999995509,0.8135426889104307,67,0.175,1.337,0.027,0.02,0.206
24108459,2024-09-10,1786500D,121.94,9.89,8856.0,666.0,1915.0,4033.0,1777.0,271.0,0.0,4502.0,1760.0,0.0,0.13688461538461538,0.03742307692307693,0.8888846153846154,2048.0,0.924979139794243,36.91979662098639,13.297297297277332,0.8676757812495763,2,0.22,0.77,0.037,0.028,0.184
24108435,2024-09-10,1786500D,123.12,12.32,11124.0,1329.0,694.0,4826.0,1725.0,301.0,0.0,6697.0,1149.0,0.0,0.13688461538461538,0.03742307692307693,0.8888846153846154,2026.0,0.9090372120429044,54.39408706908387,8.370203160264582,0.8514313919048118,2,0.206,0.731,0.023,0.028,0.207
24108437,2024-09-10,2062BK1,124.5,12.02,11202.0,1140.0,704.0,3666.0,1813.0,299.0,0.0,348.0,74.0,0.0,0.13688461538461538,0.03742307692307693,0.8888846153846154,2112.0,0.9119542924046883,2.795180722869115,9.826315789465065,0.8584280303026238,6,0.21,0.75,0.03,0.038,0.23
24308469,2024-09-10,R19,122.9,11.75,9885.0,975.0,801.0,3863.0,1173.0,234.0,0.0,6660.0,1657.0,0.0,0.13688461538461538,0.03742307692307693,0.8888846153846154,1407.0,0.9127367248354049,54.19039869768763,10.138461538451141,0.8336886993597487,64,0.5,0.73,0.015,0.018,0.16
24108441,2024-09-10,2830C20MMNC,123.13,12.0,11109.0,849.0,697.0,4280.0,1811.0,302.0,0.0,6440.0,1020.0,0.0,0.13688461538461538,0.03742307692307693,0.8888846153846154,2113.0,0.9111966254650249,52.302444570354076,13.084805653694836,0.8570752484614969,17,0.2,0.801,0.027,0.03,0.24
24308456,2024-09-10,S.TOWER6VAN,125.6,10.03,6642.0,1203.0,784.0,1734.0,2590.0,136.0,529.0,6513.0,1127.0,271.0,0.13688461538461538,0.03742307692307693,0.8888846153846154,3255.0,0.9260488092536604,51.855095540988415,5.521197007476707,0.7956989247309384,67,0.18,1.31,0.041,0.035,0.2
24308454,2024-09-10,S.TOWER6VAN,126.1,10.06,12897.0,1701.0,757.0,3732.0,2559.0,132.0,532.0,6139.0,1067.0,316.0,0.13688461538461538,0.03742307692307693,0.8888846153846154,3223.0,0.9261163337182278,48.683584456394264,7.5820105820061245,0.7939807632637934,67,0.16,1.32,0.023,0.028,0.21
24308450,2024-09-10,S.TOWER6VAN,125.2,5.26,10098.0,1710.0,826.0,5274.0,2572.0,129.0,505.0,6002.0,1035.0,310.0,0.13688461538461538,0.03742307692307693,0.8888846153846154,3206.0,0.9596811283078363,47.93929712421774,5.905263157891284,0.8022457891451023,67,0.17,1.3,0.023,0.028,0.23
24308448,2024-09-10,2062ACUK1,127.17,11.34,11067.0,996.0,765.0,4307.0,1745.0,264.0,0.0,5927.0,1098.0,274.0,0.13688461538461538,0.03742307692307693,0.8888846153846154,2009.0,0.9181286549641318,46.60690414369264,11.111445783121374,0.8685913389741818,5,0.19,0.73,0.02,0.033,0.2
24308446,2024-09-10,2830C20MMNC,126.57,11.34,10860.0,999.0,801.0,4664.0,1776.0,262.0,0.0,6495.0,1154.0,0.0,0.13688461538461538,0.03742307692307693,0.8888846153846154,2038.0,0.917772460293541,51.315477600921895,10.870870870859989,0.8714425907748423,17,0.185,0.732,0.017,0.023,0.204
24308444,2024-09-10,2830C20MMNC,125.4,10.02,10950.0,1119.0,798.0,5004.0,1746.0,264.0,0.0,6497.0,1138.0,0.0,0.13688461538461538,0.03742307692307693,0.8888846153846154,2010.0,0.926007975181465,51.81020733610996,9.785522788195008,0.8686567164174783,17,0.198,0.755,0.023,0.032,0.216
24308460,2024-09-10,R19,128.42,0.0,12966.0,891.0,801.0,5637.0,1148.0,230.0,0.0,6517.0,3417.0,0.0,0.13688461538461538,0.03742307692307693,0.8888846153846154,1378.0,0.9999999999922131,50.747547110646735,14.55218855217222,0.8330914368644172,64,0.5,0.73,0.017,0.012,0.2
24308442,2024-09-10,2062BK1,126.37,12.79,10995.0,2214.0,698.0,3628.0,1748.0,288.0,0.0,6333.0,1092.0,295.0,0.13688461538461538,0.03742307692307693,0.8888846153846154,2036.0,0.9080914055697896,50.11474242264687,4.966124661244369,0.8585461689583209,6,0.2,0.75,0.024,0.033,0.19
24308438,2024-09-10,2830C20MMNC,120.54,12.49,10602.0,1686.0,696.0,2672.0,1664.0,302.0,166.0,6443.0,1223.0,0.0,0.13688461538461538,0.03742307692307693,0.8888846153846154,2132.0,0.9061114034360213,53.451136551738415,6.288256227754277,0.7804878048776827,17,0.201,0.834,0.022,0.031,0.239
24308436,2024-09-10,2062BK1,120.52,10.51,11169.0,1677.0,701.0,3929.0,1634.0,305.0,200.0,6311.0,1336.0,376.0,0.13688461538461538,0.03742307692307693,0.8888846153846154,2139.0,0.9197893612079693,52.36475273770026,6.6601073345219675,0.7639083683960898,6,0.21,0.74,0.019,0.023,0.19
24308434,2024-09-10,1786500D,120.49,11.34,11493.0,2352.0,704.0,4630.0,1800.0,308.0,0.0,6375.0,1416.0,472.0,0.13688461538461538,0.03742307692307693,0.8888846153846154,2108.0,0.9139801259128123,52.908955099569184,4.886479591834657,0.8538899430735988,2,0.2,0.7,0.02,0.028,0.19
24308432,2024-09-10,2830C20MMNC,127.49,10.52,11367.0,1578.0,698.0,5088.0,1775.0,298.0,0.0,6292.0,1885.0,0.0,0.13688461538461538,0.03742307692307693,0.8888846153846154,2073.0,0.9237736395846405,49.35289042239115,7.203422053227374,0.8562469850454143,17,0.21,0.753,0.019,0.017,0.17
24308430,2024-09-10,2062BK1,126.2,10.52,11073.0,2709.0,698.0,5040.0,1762.0,298.0,0.0,6630.0,1257.0,281.0,0.13688461538461538,0.03742307692307693,0.8888846153846154,2060.0,0.9230544177814289,52.53565768579607,4.087486157252091,0.8553398058248275,6,0.18,0.77,0.027,0.03,0.22
24308426,2024-09-10,2062BK1,126.96,10.51,10374.0,2406.0,698.0,3167.0,1748.0,281.0,0.0,6497.0,1235.0,0.0,0.13688461538461538,0.03742307692307693,0.8888846153846154,2029.0,0.9235469556927072,51.17359798321382,4.311720698252572,0.8615081320843462,6,0.2,0.75,0.026,0.037,0.23
24308440,2024-09-10,1786500D,125.08,12.53,11391.0,1995.0,704.0,3266.0,1641.0,299.0,171.0,6758.0,1295.0,0.0,0.13688461538461538,0.03742307692307693,0.8888846153846154,2111.0,0.9089455708094694,54.02942117001895,5.709774436087364,0.7773567029839994,2,0.19,0.73,0.027,0.035,0.19
24308462,2024-09-10,S.TOWER6VAN,128.07,0.0,9363.0,0.0,696.0,4661.0,2582.0,112.0,499.0,6497.0,1606.0,0.0,0.13688461538461538,0.03742307692307693,0.8888846153846154,3193.0,0.9999999999921918,50.73006949284978,9363000000000.0,0.8086439085496998,67,0.184,1.252,0.019,0.019,0.181
24308452,2024-09-10,S.TOWER6VAN,121.4,10.51,8943.0,510.0,801.0,3152.0,2569.0,132.0,532.0,5747.0,1003.0,332.0,0.13688461538461538,0.03742307692307693,0.8888846153846154,3233.0,0.9203244636424812,47.339373969956014,17.535294117612676,0.7946180018556156,67,0.181,1.3,0.02,0.025,0.2
24308473,2024-09-10,R19,121.02,12.05,8916.0,1095.0,908.0,3483.0,1233.0,275.0,0.0,6169.0,1320.0,0.0,0.13688461538461538,0.03742307692307693,0.8888846153846154,1508.0,0.9094461561515786,50.975045446612334,8.142465753417222,0.8176392572938875,64,0.51,0.75,0.02,0.021,0.2
24308463,2024-09-10,R19,121.16,11.34,10314.0,1029.0,803.0,4662.0,1154.0,263.0,0.0,6051.0,1066.0,0.0,0.13688461538461538,0.03742307692307693,0.8888846153846154,1417.0,0.9144150943327214,49.94222515640523,10.023323615150609,0.8143966125611755,64,0.49,0.79,0.016,0.029,0.23
24208468,2024-09-10,1786500D,118.2,12.0,8187.0,0.0,707.0,309.0,1772.0,310.0,0.0,6271.0,1460.0,0.0,0.13688461538461538,0.03742307692307693,0.8888846153846154,2082.0,0.907834101375516,53.0541455156256,8186999999999.999,0.8511047070120792,2,0.22,0.8,0.038,0.03,0.232
24308471,2024-09-10,2062BK1,123.21,0.0,8163.0,975.0,687.0,3706.0,1748.0,308.0,0.0,6674.0,1219.0,0.0,0.13688461538461538,0.03742307692307693,0.8888846153846154,2056.0,0.9999999999918837,54.16768119426859,8.372307692299106,0.8501945525287694,6,0.21,0.78,0.018,0.029,0.23
24308467,2024-09-10,S.TOWER6VAN,122.0,11.82,9915.0,1977.0,751.0,4096.0,2549.0,108.0,501.0,6793.0,1319.0,0.0,0.13688461538461538,0.03742307692307693,0.8888846153846154,3158.0,0.9116723957486799,55.68032786839606,5.015174506825991,0.8071564281188071,67,0.17,1.37,0.025,0.026,0.22
24108439,2024-09-10,2062BK1,120.68,11.37,10086.0,2130.0,700.0,3823.0,1811.0,302.0,0.0,6759.0,1083.0,0.0,0.13688461538461538,0.03742307692307693,0.8888846153846154,2113.0,0.9138962514129959,56.00762346655611,4.735211267603411,0.8570752484614969,6,0.19,0.74,0.023,0.027,0.21
24308466,2024-09-10,R19,120.4,11.59,8943.0,984.0,798.0,2355.0,1145.0,237.0,0.0,466.0,96.0,0.0,0.13688461538461538,0.03742307692307693,0.8888846153846154,1382.0,0.9121903174413806,3.870431893655561,9.088414634137106,0.8285094066564194,64,0.5,0.77,0.019,0.019,0.21
24308464,2024-09-10,S.TOWER6VAN,122.84,12.0,10224.0,1497.0,751.0,2478.0,2482.0,85.0,451.0,6796.0,1196.0,0.0,0.13688461538461538,0.03742307692307693,0.8888846153846154,3018.0,0.9110056363029443,55.3239986970423,6.829659318632713,0.8223989396948899,67,0.19,1.28,0.02,0.02,0.21
24108525,2024-09-11,2830C20MMNC,115.56,10.08,8424.0,1581.0,699.0,2003.0,1736.0,258.0,0.0,6506.0,1138.0,0.0,0.13345833333333335,0.043791666666666666,0.7167916666666666,1994.0,0.9197707736316478,56.29975770113967,5.328273244778414,0.8706118355060829,17,0.22,0.87,0.024,0.03,0.25
24208509,2024-09-11,1786500D,0.0,11.23,9579.0,0.0,308.0,2004.0,1782.0,280.0,0.0,467.0,1169.0,0.0,0.13345833333333335,0.043791666666666666,0.7167916666666666,2062.0,0.0,467000000000.0,9579000000000.0,0.8642095053342075,2,0.21,0.68,0.014,0.02,0.241
24208512,2024-09-11,2830C20MMNAK,0.0,0.0,9264.0,0.0,701.0,2462.0,1637.0,310.0,240.0,6776.0,1499.0,0.0,0.13345833333333335,0.043791666666666666,0.7167916666666666,2187.0,0.0,6776000000000.0,9264000000000.0,0.748513946044468,16,0.2,0.65,0.022,0.03,0.18
24208514,2024-09-11,1786500D,125.3,10.12,9768.0,0.0,704.0,3105.0,1833.0,273.0,290.0,5839.0,1074.0,362.0,0.13345833333333335,0.043791666666666666,0.7167916666666666,2396.0,0.9252695318200764,46.60015961654749,9768000000000.0,0.7650250417359078,2,0.2,0.76,0.021,0.03,0.196
24208516,2024-09-11,2062BK1,131.1,9.89,9456.0,0.0,701.0,2871.0,1826.0,253.0,294.0,6294.0,1157.0,449.0,0.13345833333333335,0.043791666666666666,0.7167916666666666,2373.0,0.9298531810700769,48.00915331771161,9456000000000.0,0.769490096923401,6,0.17,0.71,0.026,0.031,0.17
24208519,2024-09-11,2062BK1,126.3,10.52,9120.0,0.0,701.0,2502.0,1853.0,267.0,290.0,6193.0,1144.0,0.0,0.13345833333333335,0.043791666666666666,0.7167916666666666,2410.0,0.9231106563300461,49.034045922018734,9120000000000.0,0.7688796680494735,6,0.22,0.74,0.022,0.028,0.17
24208521,2024-09-11,2062BK1,0.0,10.52,8718.0,0.0,512.0,2460.0,1738.0,277.0,0.0,6131.0,1119.0,417.0,0.13345833333333335,0.043791666666666666,0.7167916666666666,2015.0,0.0,6131000000000.0,8717999999999.999,0.862531017369299,6,0.22,0.79,0.016,0.02,0.24
24208523,2024-09-11,1786500D,0.0,10.08,7263.0,0.0,616.0,3004.0,1779.0,287.0,0.0,6019.0,1191.0,463.0,0.13345833333333335,0.043791666666666666,0.7167916666666666,2066.0,0.0,6019000000000.0,7263000000000.0,0.8610842207159434,2,0.23,0.83,0.022,0.023,0.248
24208510,2024-09-11,2062BK1,125.4,10.0,9411.0,0.0,707.0,2052.0,1789.0,273.0,0.0,6672.0,1205.0,0.0,0.13345833333333335,0.043791666666666666,0.7167916666666666,2062.0,0.9261447562708557,53.205741626369964,9411000000000.0,0.8676042677008402,6,0.22,0.76,0.021,0.028,0.24
24208501,2024-09-11,1786500D,127.3,12.3,9168.0,0.0,709.0,2233.0,1789.0,206.0,0.0,6481.0,1369.0,0.0,0.13345833333333335,0.043791666666666666,0.7167916666666666,1995.0,0.9118911174719779,50.911233306748535,9168000000000.0,0.896741854636142,2,0.2,0.77,0.02,0.023,0.208
24208475,2024-09-11,2830C20MMNC,122.3,10.26,8844.0,0.0,915.0,2258.0,1785.0,297.0,0.0,6573.0,2841.0,0.0,0.13345833333333335,0.043791666666666666,0.7167916666666666,2082.0,0.9226010862935833,53.74488961525965,8844000000000.0,0.857348703169617,17,0.226,0.869,0.017,0.024,0.243
24208482,2024-09-11,2062BK1,122.9,10.08,8550.0,0.0,589.0,3885.0,1829.0,290.0,0.0,6218.0,1264.0,257.0,0.13345833333333335,0.043791666666666666,0.7167916666666666,2119.0,0.9241991276814243,50.59397884417743,8549999999999.999,0.8631429919769404,6,0.19,0.76,0.025,0.028,0.23
24208485,2024-09-11,2830C20MMNC,126.89,10.51,9513.0,0.0,710.0,4223.0,1826.0,270.0,0.0,6436.0,1243.0,361.0,0.13345833333333335,0.043791666666666666,0.7167916666666666,2096.0,0.923508005815695,50.72109701276128,9513000000000.0,0.8711832061064546,17,0.21,0.81,0.019,0.03,0.24
24208488,2024-09-11,2830C20MMNC,124.77,10.31,9315.0,0.0,506.0,5139.0,1789.0,273.0,0.0,6310.0,1327.0,285.0,0.13345833333333335,0.043791666666666666,0.7167916666666666,2062.0,0.923674859335774,50.57305441972771,9315000000000.0,0.8676042677008402,17,0.195,0.746,0.016,0.02,0.185
24208491,2024-09-11,2062BK1,122.46,9.8,10221.0,0.0,698.0,3863.0,1795.0,297.0,0.0,6806.0,1715.0,0.0,0.13345833333333335,0.043791666666666666,0.7167916666666666,2092.0,0.9259035233560722,55.57733137305588,10221000000000.0,0.8580305927338154,6,0.19,0.76,0.023,0.023,0.19
24208493,2024-09-11,2830C20MMNC,119.02,10.15,10701.0,0.0,707.0,3629.0,1782.0,355.0,0.0,6249.0,2522.0,0.0,0.13345833333333335,0.043791666666666666,0.7167916666666666,2137.0,0.9214213826668622,52.50378087672237,10701000000000.0,0.8338792700042893,17,0.219,0.786,0.021,0.018,0.2
24108497,2024-09-11,2062BK1,122.72,12.12,8988.0,3696.0,0.0,2487.0,0.0,0.0,0.0,3321.0,1444.0,0.0,0.13345833333333335,0.043791666666666666,0.7167916666666666,0.0,0.9101156926660479,27.061603650366187,2.431818181817524,0.0,6,0.2,0.76,0.029,0.025,0.17
24208496,2024-09-11,2062BK1,122.53,10.22,10263.0,0.0,707.0,2707.0,1782.0,354.0,0.0,6507.0,1385.0,0.0,0.13345833333333335,0.043791666666666666,0.7167916666666666,2136.0,0.9230131826672466,53.10536195174157,10263000000000.0,0.8342696629209577,6,0.19,0.75,0.021,0.024,0.21
24208527,2024-09-11,2830C20MMNC,128.02,10.1,8073.0,0.0,608.0,2896.0,1840.0,273.0,439.0,6263.0,1140.0,551.0,0.13345833333333335,0.043791666666666666,0.7167916666666666,2552.0,0.9268751809953167,48.922043430331804,8072999999999.999,0.7210031347959557,17,0.2,0.88,0.02,0.025,0.22
24208470,2024-09-11,2062BK1,123.43,0.0,7782.0,990.0,712.0,4076.0,1775.0,283.0,0.0,6146.0,1134.0,358.0,0.13345833333333335,0.043791666666666666,0.7167916666666666,2058.0,0.9999999999918983,49.79340516851824,7.860606060598121,0.8624878522833516,6,0.22,0.793,0.022,0.022,0.192
24108494,2024-09-11,1786500D,124.75,12.06,8967.0,3156.0,699.0,2499.0,1686.0,251.0,0.0,345.0,1707.0,0.0,0.13345833333333335,0.043791666666666666,0.7167916666666666,1937.0,0.9118485490760044,2.7655310621020797,2.8412547528508107,0.8704181724311459,2,0.21,0.75,0.025,0.023,0.188
24308486,2024-09-11,R19,119.14,10.0,10482.0,1527.0,903.0,3365.0,1276.0,277.0,0.0,6084.0,1058.0,0.0,0.13345833333333335,0.043791666666666666,0.7167916666666666,1553.0,0.9225646585030003,51.065972804674615,6.864440078580967,0.8216355441076486,64,0.5,0.74,0.023,0.017,0.18
24108487,2024-09-11,2062BK1,124.7,8.52,10035.0,2334.0,546.0,1353.0,1696.0,234.0,0.0,6560.0,1109.0,0.0,0.13345833333333335,0.043791666666666666,0.7167916666666666,1930.0,0.9360456387859478,52.606255011607004,4.299485861180677,0.8787564766834826,6,0.2,0.73,0.022,0.018,0.18
24308489,2024-09-11,1786500D,125.1,9.79,9954.0,2220.0,701.0,3815.0,1772.0,268.0,0.0,6498.0,1145.0,0.0,0.13345833333333335,0.043791666666666666,0.7167916666666666,2040.0,0.9274223441253806,51.94244604275026,4.483783783781764,0.8686274509799664,2,0.22,0.83,0.023,0.017,0.192
24308492,2024-09-11,1786500D,126.55,0.0,11274.0,3111.0,793.0,2924.0,1803.0,312.0,0.0,6701.0,1384.0,213.0,0.13345833333333335,0.043791666666666666,0.7167916666666666,2115.0,0.999999999992098,52.95140260724653,3.6239151398252574,0.852482269503143,2,0.22,0.88,0.03,0.025,0.217
24308499,2024-09-11,1786500D,125.63,9.8,12468.0,1506.0,798.0,3174.0,1759.0,309.0,0.0,6619.0,1194.0,527.0,0.13345833333333335,0.043791666666666666,0.7167916666666666,2068.0,0.9276378941081914,52.686460239969065,8.278884462145896,0.8505802707926254,2,0.2,0.76,0.021,0.021,0.18
24308506,2024-09-11,R19MA,0.0,10.01,11328.0,1515.0,848.0,1947.0,1669.0,264.0,0.0,6699.0,1154.0,0.0,0.13345833333333335,0.043791666666666666,0.7167916666666666,1933.0,0.0,6699000000000.0,7.477227722767342,0.8634247284010018,65,0.49,0.918,0.02,0.012,0.264
24308511,2024-09-11,1786500D,0.0,10.51,9066.0,1200.0,798.0,2428.0,1716.0,261.0,0.0,6814.0,1188.0,0.0,0.13345833333333335,0.043791666666666666,0.7167916666666666,1977.0,0.0,6814000000000.0,7.554999999993704,0.8679817905913667,2,0.19,0.72,0.018,0.021,0.202
24308515,2024-09-11,R19MA,121.4,5.5,10911.0,1200.0,797.0,4248.0,1670.0,264.0,0.0,6542.0,1267.0,0.0,0.13345833333333335,0.043791666666666666,0.7167916666666666,1934.0,0.9566587864384818,53.88797364041278,9.092499999992423,0.8634953464318182,65,0.49,0.92,0.017,0.017,0.27
24308480,2024-09-11,R19,117.12,9.89,8952.0,1329.0,895.0,2822.0,1254.0,271.0,0.0,6394.0,1246.0,0.0,0.13345833333333335,0.043791666666666666,0.7167916666666666,1525.0,0.92213211557419,54.59357923450654,6.735891647850462,0.8222950819666739,64,0.5,0.75,0.021,0.017,0.21
24308478,2024-09-11,R19,126.3,11.35,8898.0,1656.0,906.0,3354.0,1261.0,268.0,0.0,6466.0,1101.0,0.0,0.13345833333333335,0.043791666666666666,0.7167916666666666,1529.0,0.9175444969057933,51.19556611202537,5.373188405793857,0.8247220405488394,64,0.5,0.74,0.023,0.024,0.23
24308476,2024-09-11,2062BK1,119.89,12.88,9249.0,1107.0,704.0,3407.0,1717.0,271.0,0.0,6184.0,1098.0,0.0,0.13345833333333335,0.043791666666666666,0.7167916666666666,1988.0,0.9029901333064473,51.58061556383701,8.355013550127953,0.8636820925548976,6,0.22,0.83,0.022,0.025,0.23
24208505,2024-09-11,2062BK1,125.8,9.8,9462.0,0.0,696.0,2967.0,1779.0,260.0,0.0,6062.0,1016.0,0.0,0.13345833333333335,0.043791666666666666,0.7167916666666666,2039.0,0.9277286135624799,48.1875993636869,9462000000000.0,0.872486512996139,6,0.21,0.74,0.015,0.023,0.21
24208507,2024-09-11,2062BK1,0.0,9.8,10737.0,0.0,715.0,3123.0,1775.0,270.0,0.0,6268.0,1370.0,506.0,0.13345833333333335,0.043791666666666666,0.7167916666666666,2045.0,0.0,6268000000000.0,10737000000000.0,0.8679706601462749,6,0.22,0.72,0.014,0.023,0.22
24108490,2024-09-11,2062BK1,127.69,10.0,9777.0,1965.0,707.0,2680.0,1688.0,229.0,0.0,6399.0,1218.0,0.0,0.13345833333333335,0.043791666666666666,0.7167916666666666,1917.0,0.9273730844583676,50.11355626869674,4.975572519081437,0.880542514344872,6,0.21,0.77,0.023,0.018,0.2
24108481,2024-09-11,2062BK1,121.6,9.69,8337.0,2061.0,562.0,2821.0,1787.0,254.0,0.0,6782.0,1132.0,0.0,0.13345833333333335,0.043791666666666666,0.7167916666666666,2041.0,0.9261939218453333,55.77302631533082,4.045123726344471,0.8755512003915358,6,0.2,0.77,0.024,0.026,0.21
24108484,2024-09-11,2062BK1,130.53,9.56,9036.0,2553.0,554.0,2708.0,1794.0,244.0,0.0,443.0,283.0,0.0,0.13345833333333335,0.043791666666666666,0.7167916666666666,2038.0,0.9317581554648315,3.3938558185597656,3.5393654524075444,0.8802747791948575,6,0.18,0.76,0.021,0.02,0.19
24308483,2024-09-11,2830C20MMNC,123.16,8.97,11952.0,2208.0,698.0,2289.0,1751.0,270.0,0.0,6716.0,1098.0,0.0,0.13345833333333335,0.043791666666666666,0.7167916666666666,2021.0,0.9321123136234609,54.53069178260368,5.413043478258418,0.8664027709050637,17,0.201,0.796,0.021,0.018,0.187
