Repository: SiddharthKumar268/FerroMind

# FerroMind
*Ferro-Alloy Optimisation using Machine Learning*
**SAIL Durgapur Steel Plant | Steel Melting Shop**
Intern: Siddharth Kumar | FY 2023-24 to FY 2025-26

---

## Quick Start

```bash

# 2. Place raw Excel files in data/raw/

## Dataset

| | |
|---|---|
| Total heats after cleaning | 47,421 |
| Training set | 37,936 heats (Apr 2023 – Jun 2025) |
| Test set | 9,485 heats (Jun 2025 – Dec 2025) |
| Input features | 21 (16 raw + 5 engineered) |
| Target variables | Mn, Si, C, S, P |
| BOF grades | 76 distinct grades |
| Split method | Chronological 80/20 — no shuffle, no leakage |

---

File: data/processed/sms_train.csv (part 166 of 253)
Heat_Number,Date,BOF Grade Code,Hot Metal Addn. Weight,Scrap Addn. Weight,Lime Into Converter,Dolomite Into Converter,Lime Into Ladle,Iron Ore Into Converter,SIMN Into Ladle,FESI Into Ladle,FEMN Into Ladle,Measered O2 Mainblow II,Duration of Mainblow I/II,Measered O2 2nd Blow,HM_P,HM_S,HM_Si,Total_FA_Ladle,HM_Ratio,O2_per_ton_HM,Lime_Dolo_Ratio,SiMn_FA_Fraction,Grade_Encoded,C,Mn,P,S,Si
24208502,2024-09-11,1786500D,0.0,11.34,9426.0,0.0,696.0,3251.0,1779.0,345.0,0.0,6416.0,1071.0,0.0,0.13345833333333335,0.043791666666666666,0.7167916666666666,2124.0,0.0,6416000000000.0,9426000000000.0,0.8375706214685322,2,0.2,0.76,0.021,0.02,0.234
24108477,2024-09-11,2830C20MMNC,120.8,12.15,11010.0,2091.0,563.0,2057.0,1792.0,283.0,0.0,6355.0,1032.0,0.0,0.13345833333333335,0.043791666666666666,0.7167916666666666,2075.0,0.9086122602413795,52.60761589360424,5.265423242465201,0.8636144578309091,17,0.199,0.72,0.015,0.02,0.235
24108474,2024-09-11,2830C20MMNC,123.7,12.32,9147.0,1545.0,689.0,2297.0,1775.0,288.0,0.0,6625.0,1109.0,0.0,0.13345833333333335,0.043791666666666666,0.7167916666666666,2063.0,0.9094250845397043,53.5569927239001,5.9203883495107315,0.8603974793985165,17,0.199,0.766,0.023,0.028,0.213
24108472,2024-09-11,2830C20MMNC,119.19,13.61,7482.0,984.0,700.0,2288.0,1784.0,285.0,0.0,6081.0,1209.0,0.0,0.13345833333333335,0.043791666666666666,0.7167916666666666,2069.0,0.8975150602342055,51.019380820110584,7.603658536577639,0.8622522957946533,17,0.2,0.803,0.022,0.029,0.193
24108465,2024-09-11,2830C20MMNC,115.4,13.51,8991.0,999.0,689.0,3403.0,1786.0,287.0,0.0,6149.0,1236.0,0.0,0.13345833333333335,0.043791666666666666,0.7167916666666666,2073.0,0.895198200287835,53.284228769035664,8.99999999999099,0.8615533043893576,17,0.214,0.832,0.027,0.025,0.181
24208503,2024-09-11,2062BK1,0.0,10.5,9453.0,0.0,704.0,4500.0,1772.0,307.0,0.0,6045.0,1023.0,0.0,0.13345833333333335,0.043791666666666666,0.7167916666666666,2079.0,0.0,6045000000000.0,9453000000000.0,0.8523328523324424,6,0.21,0.74,0.023,0.023,0.22
24208504,2024-09-11,R19MA,124.2,10.2,10401.0,1515.0,811.0,2698.0,1627.0,257.0,0.0,5966.0,1883.0,0.0,0.13345833333333335,0.043791666666666666,0.7167916666666666,1884.0,0.9241071428502671,48.035426730692144,6.865346534648934,0.8635881104029387,65,0.49,0.91,0.018,0.017,0.26
24308458,2024-09-11,2062BK1,123.5,10.53,10794.0,1527.0,806.0,3809.0,1715.0,281.0,0.0,6489.0,1126.0,0.0,0.13345833333333335,0.043791666666666666,0.7167916666666666,1996.0,0.9214354995081592,52.542510121032045,7.06876227897376,0.859218436873317,6,0.19,0.77,0.028,0.034,0.23
24208541,2024-09-12,1786500D,122.91,10.0,7857.0,0.0,786.0,3168.0,1725.0,270.0,0.0,6796.0,1199.0,216.0,0.12576923076923077,0.034923076923076925,0.9313461538461538,1995.0,0.9247611165380727,55.2924904397096,7856999999999.999,0.8646616541349049,2,0.19,0.81,0.019,0.023,0.238
24208517,2024-09-12,SEQRFE550D,125.1,10.52,10719.0,0.0,850.0,2880.0,1819.0,273.0,290.0,6030.0,1069.0,0.0,0.12576923076923077,0.034923076923076925,0.9313461538461538,2382.0,0.9224303200049961,48.20143884853556,10719000000000.0,0.7636439966411571,73,0.23,0.88,0.031,0.019,0.23
24208576,2024-09-12,SEQRFE550D,123.39,10.25,9228.0,1491.0,509.0,2195.0,1762.0,260.0,0.0,6449.0,1057.0,0.0,0.12576923076923077,0.034923076923076925,0.9313461538461538,2022.0,0.9233014067575331,52.26517545950024,6.1891348088489675,0.8714144411469479,73,0.21,0.87,0.035,0.022,0.25
24208571,2024-09-12,2830C20HMNAK,128.75,9.8,9195.0,2064.0,613.0,3083.0,2035.0,149.0,587.0,6155.0,1150.0,463.0,0.12576923076923077,0.034923076923076925,0.9313461538461538,2771.0,0.9292674124797599,47.80582524234714,4.454941860462958,0.7343919162754478,15,0.2,1.053,0.019,0.018,0.22
24208569,2024-09-12,2062BK1,128.6,7.53,9111.0,3033.0,693.0,3460.0,1785.0,267.0,0.0,6450.0,1270.0,0.0,0.12576923076923077,0.034923076923076925,0.9313461538461538,2052.0,0.9446852273492641,50.15552099494437,3.0039564787329365,0.8698830409352486,6,0.2,0.73,0.018,0.021,0.23
24208568,2024-09-12,2062BK1,118.82,10.11,8862.0,3012.0,707.0,3391.0,1725.0,263.0,0.0,6404.0,1137.0,0.0,0.12576923076923077,0.034923076923076925,0.9313461538461538,1988.0,0.921585356387795,53.896650395102704,2.942231075696234,0.8677062374241108,6,0.21,0.72,0.024,0.024,0.23
24208566,2024-09-12,2830C20HMNAK,127.49,9.8,8529.0,3288.0,553.0,3699.0,2028.0,84.0,486.0,6471.0,1059.0,0.0,0.12576923076923077,0.034923076923076925,0.9313461538461538,2598.0,0.9286182533255983,50.756922111140035,2.5939781021889923,0.780600461893464,15,0.206,1.067,0.024,0.025,0.251
24208564,2024-09-12,2062BK1,122.33,10.52,11277.0,2586.0,556.0,4510.0,1785.0,277.0,0.0,6449.0,1279.0,0.0,0.12576923076923077,0.034923076923076925,0.9313461538461538,2062.0,0.9208129469256997,52.71805771231327,4.360788863107363,0.8656644034913358,6,0.2,0.73,0.015,0.018,0.22
24208563,2024-09-12,2830C20HMNAK,133.94,10.12,10527.0,2142.0,707.0,4378.0,2241.0,267.0,337.0,6673.0,1271.0,0.0,0.12576923076923077,0.034923076923076925,0.9313461538461538,2845.0,0.9297514924272543,49.82081529005659,4.9145658263282375,0.7876977152897056,15,0.209,1.02,0.03,0.023,0.225
24208530,2024-09-12,R19,119.74,8.25,8457.0,0.0,800.0,2923.0,1178.0,253.0,0.0,6108.0,1387.0,263.0,0.12576923076923077,0.034923076923076925,0.9313461538461538,1431.0,0.9355418391988785,51.01052279897269,8456999999999.999,0.8232005590490404,64,0.51,0.74,0.017,0.02,0.22
24208555,2024-09-12,SEQRFE550D,114.71,9.84,11838.0,2406.0,814.0,2688.0,1741.0,273.0,236.0,6263.0,1057.0,0.0,0.12576923076923077,0.034923076923076925,0.9313461538461538,2250.0,0.9209955840953753,54.59855287198502,4.920199501244838,0.7737777777774338,73,0.21,0.89,0.028,0.019,0.22
24208552,2024-09-12,2062BK1,125.6,9.72,10470.0,1479.0,698.0,3802.0,1731.0,270.0,230.0,6410.0,1113.0,325.0,0.12576923076923077,0.034923076923076925,0.9313461538461538,2231.0,0.9281702630732475,51.03503184672743,7.079107505066207,0.775885253249316,6,0.19,0.76,0.031,0.024,0.2
24208550,2024-09-12,2062BK1,123.71,9.69,9993.0,1500.0,699.0,3168.0,1738.0,270.0,236.0,6530.0,1121.0,0.0,0.12576923076923077,0.034923076923076925,0.9313461538461538,2244.0,0.9273613193333781,52.78473850090708,6.661999999995559,0.7745098039212235,6,0.2,0.77,0.026,0.018,0.19
24208547,2024-09-12,2062BK1,125.48,10.52,9519.0,990.0,605.0,3658.0,2039.0,240.0,435.0,6602.0,1908.0,679.0,0.12576923076923077,0.034923076923076925,0.9313461538461538,2714.0,0.9226470588167454,52.61396238402443,9.615151515141802,0.7512896094322951,6,0.18,0.89,0.021,0.021,0.16
24208537,2024-09-12,R19,124.55,9.79,8136.0,0.0,803.0,3100.0,1178.0,260.0,0.0,6349.0,1137.0,0.0,0.12576923076923077,0.034923076923076925,0.9313461538461538,1438.0,0.9271252046975799,50.9755118422242,8135999999999.999,0.8191933240606264,64,0.48,0.76,0.023,0.021,0.24
24208557,2024-09-12,2062BK1,123.32,9.77,10635.0,2037.0,754.0,2601.0,1738.0,267.0,236.0,6613.0,1127.0,341.0,0.12576923076923077,0.034923076923076925,0.9313461538461538,2241.0,0.9265910286202825,53.624716185098734,5.2209131075084825,0.7755466309679716,6,0.22,0.76,0.022,0.019,0.19
24101975,2024-09-12,2830C20MMNC,122.51,10.0,10563.0,3354.0,701.0,4716.0,1637.0,263.0,0.0,6120.0,1078.0,0.0,0.12576923076923077,0.034923076923076925,0.9313461538461538,1900.0,0.924533997427179,49.95510570524891,3.1493738819310826,0.8615789473679676,17,0.21,0.76,0.029,0.022,0.2
24308532,2024-09-12,2062BK1,128.66,0.0,6657.0,0.0,701.0,5921.0,1824.0,268.0,251.0,6193.0,1330.0,0.0,0.12576923076923077,0.034923076923076925,0.9313461538461538,2343.0,0.9999999999922277,48.1346183736349,6657000000000.0,0.7784891165169533,6,0.17,0.79,0.022,0.03,0.17
24308526,2024-09-12,R19,119.24,9.07,8727.0,1080.0,823.0,2907.0,1267.0,281.0,0.0,5858.0,1120.0,0.0,0.12576923076923077,0.034923076923076925,0.9313461538461538,1548.0,0.9293118229216015,49.127809459500774,8.080555555548074,0.8184754521958537,64,0.5,0.74,0.018,0.018,0.21
24308524,2024-09-12,2062BK1,122.24,10.51,8442.0,1116.0,693.0,3013.0,1763.0,272.0,0.0,6435.0,1123.0,0.0,0.12576923076923077,0.034923076923076925,0.9313461538461538,2035.0,0.9208286252284684,52.642342931506526,7.56451612902548,0.8663390663386407,6,0.22,0.74,0.02,0.033,0.2
24101304,2024-09-12,2830C20MMNC,114.97,0.0,9072.0,1968.0,689.0,4349.0,1685.0,257.0,0.0,5444.0,1011.0,0.0,0.12576923076923077,0.034923076923076925,0.9313461538461538,1942.0,0.9999999999913021,47.3514829951522,4.609756097558633,0.8676622039130445,17,0.2,0.72,0.021,0.022,0.21
24308522,2024-09-12,R19,123.09,0.0,8964.0,1086.0,823.0,3191.0,1277.0,272.0,0.0,6003.0,1112.0,0.0,0.12576923076923077,0.034923076923076925,0.9313461538461538,1549.0,0.9999999999918758,48.76919327281851,8.25414364640124,0.8244028405417532,64,0.5,0.73,0.019,0.018,0.21
24308520,2024-09-12,R19,124.2,9.89,10575.0,1323.0,795.0,3090.0,1166.0,268.0,0.0,6690.0,1944.0,0.0,0.12576923076923077,0.034923076923076925,0.9313461538461538,1434.0,0.9262435677460942,53.86473429908321,7.993197278905523,0.8131101813104511,64,0.51,0.72,0.014,0.02,0.22
24308535,2024-09-12,2830C20MMNC,123.24,9.07,7521.0,1098.0,602.0,2614.0,1858.0,275.0,296.0,1284.0,221.0,0.0,0.12576923076923077,0.034923076923076925,0.9313461538461538,2429.0,0.9314488700708076,10.41869522873727,6.849726775950046,0.7649238369696316,17,0.2,0.88,0.027,0.033,0.22
24108581,2024-09-12,SEQRFE550D,124.05,10.01,9843.0,1986.0,790.0,2745.0,1736.0,267.0,0.0,6818.0,1438.0,0.0,0.12576923076923077,0.034923076923076925,0.9313461538461538,2003.0,0.9253319409150729,54.96170898786811,4.956193353471825,0.866699950074455,73,0.23,0.89,0.032,0.014,0.2
24307989,2024-09-12,2830C20MMNC,119.23,12.79,11928.0,0.0,621.0,4872.0,1762.0,298.0,0.0,1644.0,3064.0,0.0,0.12576923076923077,0.034923076923076925,0.9313461538461538,2060.0,0.9031207392750862,13.788476054568577,11928000000000.0,0.8553398058248275,17,0.17,0.73,0.017,0.027,0.19
24108575,2024-09-12,1786500D,125.37,9.65,10062.0,1998.0,810.0,1889.0,1739.0,253.0,0.0,6730.0,1136.0,0.0,0.12576923076923077,0.034923076923076925,0.9313461538461538,1992.0,0.9285291067921158,53.68110393193203,5.036036036033516,0.8729919678710477,2,0.22,0.85,0.029,0.023,0.227
24108553,2024-09-12,SEQRFE550D,123.93,9.58,9771.0,3120.0,541.0,622.0,1736.0,281.0,0.0,7091.0,1098.0,0.0,0.12576923076923077,0.034923076923076925,0.9313461538461538,2017.0,0.9282450752683077,57.21778423257308,3.1317307692297653,0.8606841844318985,73,0.21,0.82,0.026,0.023,0.19
24108551,2024-09-12,2830C20MMNC,127.2,0.0,10287.0,2352.0,685.0,2399.0,1734.0,291.0,0.0,6676.0,1540.0,0.0,0.12576923076923077,0.034923076923076925,0.9313461538461538,2025.0,0.9999999999921383,52.48427672914713,4.373724489794059,0.8562962962958734,17,0.222,0.911,0.029,0.023,0.213
24108546,2024-09-12,2830C20MMNC,126.33,10.0,11472.0,2007.0,0.0,3197.0,0.0,0.0,0.0,6632.0,1390.0,0.0,0.12576923076923077,0.034923076923076925,0.9313461538461538,0.0,0.926648573307954,52.49742737233834,5.715994020923908,0.0,17,0.22,0.9,0.024,0.028,0.25
24108542,2024-09-12,2062BK1,131.54,10.52,8622.0,474.0,742.0,4989.0,1675.0,302.0,0.0,6764.0,1305.0,275.0,0.12576923076923077,0.034923076923076925,0.9313461538461538,1977.0,0.9259467830428978,51.42162079936582,18.189873417683145,0.8472432979257222,6,0.22,0.81,0.042,0.03,0.17
24108539,2024-09-12,2830C20MMNC,136.08,8.97,8487.0,1500.0,724.0,4390.0,1729.0,251.0,0.0,7000.0,1204.0,0.0,0.12576923076923077,0.034923076923076925,0.9313461538461538,1980.0,0.9381592554226946,51.44032921772898,5.657999999996228,0.8732323232318822,17,0.19,1.0,0.033,0.03,0.25
24108536,2024-09-12,2062BK1,123.51,9.89,8502.0,1509.0,680.0,3196.0,1733.0,250.0,0.0,3994.0,1559.0,0.0,0.12576923076923077,0.034923076923076925,0.9313461538461538,1983.0,0.9258620689585768,32.337462553377556,5.634194831010182,0.8739283913258327,6,0.2,0.78,0.026,0.03,0.18
24108533,2024-09-12,SEQRFE550D,136.15,9.7,8553.0,1473.0,699.0,4567.0,1733.0,244.0,0.0,6676.0,1174.0,0.0,0.12576923076923077,0.034923076923076925,0.9313461538461538,1977.0,0.9334933150433083,49.034153506801076,5.8065173116050195,0.8765806777941949,73,0.21,0.85,0.023,0.03,0.24
24108531,2024-09-12,SEQRFE550D,125.04,10.0,8727.0,1965.0,712.0,3314.0,1726.0,250.0,0.0,6798.0,1624.0,0.0,0.12576923076923077,0.034923076923076925,0.9313461538461538,1976.0,0.9259478672917213,54.36660268670532,4.441221374043542,0.8734817813760761,73,0.23,0.85,0.027,0.029,0.23
24308529,2024-09-12,2830C20MMNC,122.92,0.0,8796.0,1107.0,698.0,5023.0,1764.0,274.0,0.0,6023.0,1112.0,687.0,0.12576923076923077,0.034923076923076925,0.9313461538461538,2038.0,0.9999999999918646,48.99934916979336,7.945799457987402,0.8655544651614987,17,0.209,0.893,0.02,0.025,0.263
24108528,2024-09-12,2062BK1,125.62,0.0,10020.0,2040.0,684.0,4984.0,1728.0,246.0,0.0,6669.0,1180.0,0.0,0.12576923076923077,0.034923076923076925,0.9313461538461538,1974.0,0.9999999999920395,53.088680146050876,4.911764705879945,0.875379939209283,6,0.2,0.76,0.021,0.024,0.24
24108500,2024-09-12,2830C20MMNC,127.23,10.0,6639.0,2007.0,712.0,0.0,1736.0,246.0,0.0,1368.0,1556.0,0.0,0.12576923076923077,0.034923076923076925,0.9313461538461538,1982.0,0.9271296363701295,10.752181089281205,3.3079222720461843,0.8758829465182261,17,0.225,0.87,0.03,0.019,0.225
24308558,2024-09-12,2062BK1,127.14,9.8,9945.0,2289.0,709.0,3884.0,1734.0,295.0,0.0,6490.0,1270.0,0.0,0.12576923076923077,0.034923076923076925,0.9313461538461538,2029.0,0.928435811297441,51.04609092299004,4.3446920052405655,0.8546081813697118,6,0.19,0.77,0.019,0.019,0.21
24308538,2024-09-12,1786500D,113.61,8.85,7902.0,561.0,754.0,3168.0,1874.0,274.0,306.0,6225.0,1223.0,0.0,0.12576923076923077,0.034923076923076925,0.9313461538461538,2454.0,0.9277315041570494,54.79271190868064,14.085561497301095,0.7636511817437801,2,0.21,0.89,0.04,0.029,0.187
24308540,2024-09-12,2062BK1,118.63,9.88,8205.0,528.0,696.0,3482.0,1788.0,274.0,295.0,4790.0,924.0,0.0,0.12576923076923077,0.034923076923076925,0.9313461538461538,2357.0,0.9231188234306816,40.37764477754044,15.539772727243296,0.7585914297833014,6,0.16,0.82,0.036,0.03,0.2
24308543,2024-09-12,R19,119.78,0.0,9495.0,1101.0,803.0,2919.0,1161.0,271.0,0.0,5795.0,1079.0,0.0,0.12576923076923077,0.034923076923076925,0.9313461538461538,1432.0,0.9999999999916513,48.38036400026398,8.623978201627045,0.810754189943568,64,0.5,0.73,0.022,0.023,0.24
24308545,2024-09-12,SEQRFE550D,122.52,10.52,9492.0,996.0,751.0,3891.0,1768.0,281.0,0.0,6399.0,1196.0,0.0,0.12576923076923077,0.034923076923076925,0.9313461538461538,2049.0,0.9209260372750984,52.22820763914277,9.530120481918143,0.8628599316735662,73,0.21,0.84,0.019,0.025,0.2
24308548,2024-09-12,R19,120.14,10.0,9927.0,996.0,797.0,3889.0,1162.0,264.0,0.0,6621.0,1336.0,0.0,0.12576923076923077,0.034923076923076925,0.9313461538461538,1426.0,0.9231596741899252,55.11070417799974,9.966867469869511,0.8148667601677315,64,0.5,0.75,0.023,0.018,0.2
24308549,2024-09-12,R19,122.07,10.52,10497.0,1299.0,804.0,4179.0,1179.0,272.0,0.0,6295.0,1187.0,0.0,0.12576923076923077,0.034923076923076925,0.9313461538461538,1451.0,0.9206576664837419,51.56877201563391,8.080831408769761,0.8125430737416868,64,0.52,0.76,0.025,0.018,0.23
24308554,2024-09-12,SEQRFE550D,124.33,9.07,10566.0,2487.0,792.0,3694.0,1742.0,281.0,0.0,4797.0,1023.0,0.0,0.12576923076923077,0.034923076923076925,0.9313461538461538,2023.0,0.9320089954952623,38.582803828210544,4.248492159226277,0.8610973801280963,73,0.21,0.84,0.023,0.024,0.23
24308556,2024-09-12,R19,121.95,10.2,8736.0,1992.0,949.0,2778.0,1154.0,264.0,0.0,3495.0,698.0,0.0,0.12576923076923077,0.034923076923076925,0.9313461538461538,1418.0,0.9228149829669102,28.65928659263092,4.385542168672497,0.8138222849077477,64,0.51,0.74,0.019,0.015,0.23
24308572,2024-09-12,2062BK1,119.46,9.68,9813.0,1566.0,900.0,2008.0,1742.0,285.0,0.0,6065.0,1178.0,0.0,0.12576923076923077,0.034923076923076925,0.9313461538461538,2027.0,0.9250425894306564,50.770132261419974,6.266283524900214,0.8593981253079135,6,0.18,0.76,0.023,0.02,0.21
24308560,2024-09-12,R19,119.03,10.52,11418.0,1308.0,790.0,2595.0,1146.0,251.0,0.0,6554.0,1399.0,0.0,0.12576923076923077,0.034923076923076925,0.9313461538461538,1397.0,0.9187958317181104,55.061749138409965,8.729357798158464,0.8203292770216032,64,0.51,0.75,0.021,0.012,0.23
24308562,2024-09-12,R19,121.05,9.8,10440.0,1017.0,834.0,3365.0,1150.0,268.0,0.0,5162.0,1050.0,0.0,0.12576923076923077,0.034923076923076925,0.9313461538461538,1418.0,0.9251050821480696,42.64353572868531,10.265486725653624,0.8110014104366636,64,0.49,0.74,0.019,0.018,0.22
24308565,2024-09-12,R19,128.76,9.56,11523.0,990.0,820.0,4058.0,1159.0,267.0,0.0,6631.0,1227.0,0.0,0.12576923076923077,0.034923076923076925,0.9313461538461538,1426.0,0.9308849045623853,51.4989127054093,11.639393939382183,0.8127629733514637,64,0.49,0.75,0.019,0.027,0.2
24308570,2024-09-12,1786500D,126.92,9.75,10341.0,1518.0,701.0,3547.0,1755.0,264.0,0.0,5998.0,1127.0,0.0,0.12576923076923077,0.034923076923076925,0.9313461538461538,2019.0,0.9286602765718251,47.25811534787852,6.81225296442239,0.869242199108039,2,0.217,0.79,0.016,0.019,0.193
24308567,2024-09-12,2830C20HMNAK,116.76,10.18,8628.0,1788.0,701.0,1872.0,2069.0,220.0,399.0,6092.0,1099.0,0.0,0.12576923076923077,0.034923076923076925,0.9313461538461538,2688.0,0.9198046321024121,52.1754025346679,4.825503355701999,0.7697172619044755,15,0.196,1.02,0.019,0.015,0.2
24308587,2024-09-13,SEQRFE550D,127.4,10.2,10017.0,996.0,697.0,5073.0,1743.0,278.0,0.0,6231.0,1625.0,0.0,0.12382142857142857,0.037464285714285714,0.7578571428571428,2021.0,0.9258720930165273,48.90894819427858,10.057228915652553,0.8624443344874505,73,0.22,0.84,0.031,0.025,0.23
24108637,2024-09-13,SEQRFE550D,127.9,9.69,8829.0,3000.0,790.0,2604.0,1736.0,247.0,0.0,6712.0,1170.0,0.0,0.12382142857142857,0.037464285714285714,0.7578571428571428,1983.0,0.929573370150959,52.47849882679844,2.942999999999019,0.8754412506299166,73,0.22,0.87,0.03,0.024,0.19
24108640,2024-09-13,SEQRFE550D,129.2,9.81,9627.0,2478.0,842.0,2445.0,1739.0,253.0,0.0,6859.0,1199.0,0.0,0.12382142857142857,0.037464285714285714,0.7578571428571428,1992.0,0.9294295374366633,53.08823529370676,3.884987893460902,0.8729919678710477,73,0.21,0.87,0.024,0.026,0.21
24308585,2024-09-13,2830C20MMNC,134.68,10.1,12057.0,1980.0,710.0,5917.0,1731.0,271.0,0.0,2034.0,442.0,0.0,0.12382142857142857,0.037464285714285714,0.7578571428571428,2002.0,0.930238983278559,15.102465102352967,6.089393939390864,0.8646353646349327,17,0.22,0.754,0.034,0.025,0.208
24308641,2024-09-13,45C8ASPRC,126.8,10.1,10050.0,3021.0,693.0,4014.0,1744.0,267.0,0.0,6437.0,1314.0,0.0,0.12382142857142857,0.037464285714285714,0.7578571428571428,2011.0,0.9262235208113497,50.764984226728984,3.326713008936337,0.8672302337141387,21,0.42,0.76,0.024,0.034,0.22
24308577,2024-09-13,2830C20MMNC,118.8,10.0,9909.0,2007.0,709.0,4081.0,1758.0,261.0,0.0,6192.0,1153.0,0.0,0.12382142857142857,0.037464285714285714,0.7578571428571428,2019.0,0.9223602484400437,52.12121212077339,4.937219730939244,0.8707280832090784,17,0.202,0.834,0.027,0.019,0.199
24308589,2024-09-13,SEQRFE550D,126.5,9.84,9948.0,2001.0,699.0,5633.0,1766.0,268.0,0.0,6505.0,1320.0,0.0,0.12382142857142857,0.037464285714285714,0.7578571428571428,2034.0,0.9278274900914785,51.422924900779265,4.971514242876077,0.8682399213368396,73,0.22,0.86,0.029,0.021,0.21
24308591,2024-09-13,S.TOWER6VAN,124.75,8.98,10350.0,1971.0,696.0,5683.0,2494.0,99.0,495.0,6497.0,1056.0,0.0,0.12382142857142857,0.037464285714285714,0.7578571428571428,3088.0,0.9328497719215372,52.080160320223804,5.251141552508751,0.8076424870463705,67,0.18,1.34,0.028,0.018,0.25
24308593,2024-09-13,S.TOWER6VAN,124.55,10.63,11574.0,0.0,704.0,5124.0,2520.0,111.0,507.0,1209.0,290.0,0.0,0.12382142857142857,0.037464285714285714,0.7578571428571428,3138.0,0.9213641071096215,9.70694500192929,11574000000000.0,0.8030592734223062,67,0.2,1.4,0.027,0.019,0.25
24308597,2024-09-13,S.TOWER6VAN,124.8,10.52,11061.0,1674.0,699.0,3585.0,2542.0,98.0,497.0,6319.0,1551.0,0.0,0.12382142857142857,0.037464285714285714,0.7578571428571428,3137.0,0.9222583505695962,50.633012820107105,6.607526881716483,0.8103283391772999,67,0.19,1.36,0.033,0.023,0.22
24308601,2024-09-13,2830C20MMNC,122.8,10.0,10362.0,2409.0,696.0,3616.0,1761.0,269.0,0.0,6635.0,1491.0,0.0,0.12382142857142857,0.037464285714285714,0.7578571428571428,2030.0,0.9246987951737597,54.03094462496718,4.301369863011913,0.8674876847286367,17,0.21,0.74,0.028,0.024,0.21
24308606,2024-09-13,2830C20MMNC,127.18,9.68,9945.0,2757.0,706.0,3143.0,1793.0,267.0,0.0,6603.0,1153.0,0.0,0.12382142857142857,0.037464285714285714,0.7578571428571428,2060.0,0.9292707876594384,51.91854065063753,3.6071817192587567,0.8703883495141406,17,0.223,0.721,0.02,0.022,0.213
24308609,2024-09-13,2062BK1,122.66,8.97,9942.0,2517.0,702.0,2872.0,1768.0,268.0,0.0,6406.0,1133.0,0.0,0.12382142857142857,0.037464285714285714,0.7578571428571428,2036.0,0.9318544404700156,52.22566443785891,3.9499404052427693,0.8683693516695146,6,0.2,0.73,0.021,0.02,0.21
24308574,2024-09-13,S.TOWER6VAN,128.2,9.43,9654.0,1494.0,798.0,3425.0,2460.0,112.0,400.0,5666.0,1190.0,0.0,0.12382142857142857,0.037464285714285714,0.7578571428571428,2972.0,0.9314829615568446,44.19656786236977,6.461847389553908,0.827725437415603,67,0.179,1.285,0.033,0.018,0.216
24308583,2024-09-13,S.TOWER6VAN,124.72,10.2,9963.0,1992.0,693.0,4137.0,2446.0,71.0,400.0,6494.0,3925.0,0.0,0.12382142857142857,0.037464285714285714,0.7578571428571428,2917.0,0.9243996442267686,52.06863373915917,5.0015060240938745,0.8385327391152422,67,0.18,1.29,0.028,0.021,0.216
24308617,2024-09-13,S.TOWER6VAN,122.31,10.08,8589.0,2004.0,558.0,3278.0,2468.0,89.0,401.0,6398.0,1044.0,0.0,0.12382142857142857,0.037464285714285714,0.7578571428571428,2958.0,0.923861318823749,52.30970484790851,4.285928143710437,0.8343475321160128,67,0.19,1.326,0.024,0.018,0.226
24308619,2024-09-13,2830C20MMNC,127.42,10.21,8571.0,2277.0,561.0,3155.0,1835.0,272.0,0.0,6475.0,1121.0,0.0,0.12382142857142857,0.037464285714285714,0.7578571428571428,2107.0,0.9258155925239715,50.81619839859664,3.764163372857372,0.8709065021353247,17,0.2,0.674,0.02,0.021,0.18
24308622,2024-09-13,2062BK1,107.62,0.0,2994.0,0.0,546.0,1957.0,1757.0,271.0,0.0,2347.0,394.0,0.0,0.12382142857142857,0.037464285714285714,0.7578571428571428,2028.0,0.999999999990708,21.808214086398362,2994000000000.0,0.8663708086780738,6,0.22,0.8,0.024,0.016,0.19
24308625,2024-09-13,45C8ASPRC,123.84,11.23,8166.0,2907.0,566.0,2415.0,1783.0,247.0,0.0,6298.0,1660.0,0.0,0.12382142857142857,0.037464285714285714,0.7578571428571428,2030.0,0.9168579255133128,50.85594315204412,2.809081527346815,0.8783251231522767,21,0.43,0.73,0.021,0.03,0.22
24308628,2024-09-13,45C8ASPRC,123.75,9.78,8529.0,2163.0,699.0,2612.0,1762.0,261.0,0.0,6756.0,1096.0,0.0,0.12382142857142857,0.037464285714285714,0.7578571428571428,2023.0,0.9267580318960028,54.59393939349823,3.943134535365722,0.8709836875922536,21,0.43,0.73,0.03,0.034,0.22
24308631,2024-09-13,45C8ASPRC,122.38,9.8,8340.0,2913.0,552.0,2558.0,1793.0,268.0,0.0,6557.0,1079.0,0.0,0.12382142857142857,0.037464285714285714,0.7578571428571428,2061.0,0.9258586775538973,53.579016178676426,2.863027806384187,0.8699660359044784,21,0.42,0.77,0.022,0.031,0.24
24308580,2024-09-13,S.TOWER6VAN,128.4,10.2,10920.0,2052.0,699.0,5859.0,2487.0,88.0,451.0,6494.0,1175.0,0.0,0.12382142857142857,0.037464285714285714,0.7578571428571428,3026.0,0.9264069264002425,50.576323987145045,5.321637426897992,0.8218770654326432,67,0.196,1.33,0.038,0.027,0.216
24308615,2024-09-13,2830C20MMNC,140.61,0.0,9531.0,2496.0,552.0,4248.0,1749.0,264.0,0.0,6249.0,1420.0,280.0,0.12382142857142857,0.037464285714285714,0.7578571428571428,2013.0,0.9999999999928882,44.44207382089153,3.8185096153830855,0.8688524590159619,17,0.193,0.761,0.02,0.023,0.245
24308612,2024-09-13,2062BK1,125.61,10.08,9930.0,2754.0,695.0,3146.0,1767.0,271.0,0.0,6630.0,1174.0,0.0,0.12382142857142857,0.037464285714285714,0.7578571428571428,2038.0,0.9257130223234895,52.782421781285066,3.60566448801612,0.8670264965648347,6,0.19,0.76,0.022,0.02,0.22
24108635,2024-09-13,1786500D,126.2,10.01,8781.0,2874.0,815.0,1891.0,1733.0,271.0,0.0,6551.0,1113.0,0.0,0.12382142857142857,0.037464285714285714,0.7578571428571428,2004.0,0.9265105351961933,51.909667194517354,3.055323590813133,0.8647704590814048,2,0.2,0.74,0.024,0.026,0.219
24108595,2024-09-13,S.TOWER6VAN,124.29,0.0,13089.0,1497.0,724.0,2310.0,2528.0,115.0,427.0,6611.0,1205.0,323.0,0.12382142857142857,0.037464285714285714,0.7578571428571428,3070.0,0.9999999999919543,53.19011988049569,8.743486973942055,0.8234527687293735,67,0.17,1.32,0.038,0.024,0.18
24208579,2024-09-13,2830C20MMNC,129.5,9.8,10998.0,0.0,712.0,4063.0,1765.0,250.0,0.0,6814.0,1937.0,0.0,0.12382142857142857,0.037464285714285714,0.7578571428571428,2015.0,0.9296482411993564,52.61776061735431,10998000000000.0,0.8759305210913767,17,0.214,0.747,0.025,0.017,0.192
24208582,2024-09-13,2830C20MMNC,126.34,11.34,10185.0,0.0,698.0,4180.0,1741.0,257.0,0.0,6414.0,1612.0,0.0,0.12382142857142857,0.037464285714285714,0.7578571428571428,1998.0,0.9176350958678267,50.767769510441916,10185000000000.0,0.8713713713709352,17,0.201,0.756,0.03,0.02,0.217
24208584,2024-09-13,SEQRFE550D,127.4,8.98,10257.0,0.0,704.0,4239.0,1714.0,257.0,0.0,6460.0,1071.0,0.0,0.12382142857142857,0.037464285714285714,0.7578571428571428,1971.0,0.934154568111643,50.706436420324124,10257000000000.0,0.8696093353623188,73,0.21,0.86,0.025,0.02,0.21
24208588,2024-09-13,S.TOWER6VAN,122.91,10.0,9699.0,0.0,707.0,3955.0,2535.0,91.0,540.0,6581.0,1645.0,0.0,0.12382142857142857,0.037464285714285714,0.7578571428571428,3166.0,0.9247611165380727,53.54324302291479,9699000000000.0,0.8006948831330383,67,0.18,1.29,0.022,0.017,0.21
24208590,2024-09-13,2830C20MMNC,124.65,10.1,9771.0,0.0,701.0,4301.0,1768.0,263.0,0.0,6229.0,1646.0,0.0,0.12382142857142857,0.037464285714285714,0.7578571428571428,2031.0,0.9250463821823746,49.971921379462714,9771000000000.0,0.8705071393397978,17,0.22,0.76,0.023,0.018,0.2
24108578,2024-09-13,S.TOWER6VAN,129.51,9.09,9453.0,1998.0,775.0,1994.0,2332.0,0.0,461.0,6832.0,1197.0,0.0,0.12382142857142857,0.037464285714285714,0.7578571428571428,2793.0,0.9344155844088426,52.75268319007991,4.731231231228863,0.8349445041171375,67,0.179,1.332,0.029,0.014,0.21
24208594,2024-09-13,SEQRFE550D,123.94,10.0,10188.0,0.0,759.0,3988.0,1728.0,257.0,0.0,6356.0,1083.0,0.0,0.12382142857142857,0.037464285714285714,0.7578571428571428,1985.0,0.9253397043383207,51.28287881191477,10188000000000.0,0.8705289672539696,73,0.21,0.84,0.03,0.017,0.19
24208596,2024-09-13,SEQRFE550D,131.18,11.23,11490.0,0.0,811.0,5758.0,1876.0,304.0,0.0,6062.0,1067.0,0.0,0.12382142857142857,0.037464285714285714,0.7578571428571428,2180.0,0.9211431781411339,46.21131269975445,11490000000000.0,0.8605504587152016,73,0.21,0.91,0.024,0.019,0.23
24208598,2024-09-13,SEQRFE550D,128.79,10.2,9855.0,0.0,803.0,4145.0,1823.0,263.0,0.0,5581.0,1094.0,0.0,0.12382142857142857,0.037464285714285714,0.7578571428571428,2086.0,0.926613425419623,43.33410979079639,9855000000000.0,0.8739213806323711,73,0.23,0.87,0.021,0.023,0.21
24208600,2024-09-13,2062BK1,137.15,0.0,10119.0,0.0,808.0,5297.0,1826.0,263.0,0.0,6190.0,1096.0,0.0,0.12382142857142857,0.037464285714285714,0.7578571428571428,2089.0,0.9999999999927088,45.13306598581748,10119000000000.0,0.8741024413590838,6,0.2,0.73,0.032,0.028,0.2
24208605,2024-09-13,2830C20MMNC,121.51,9.96,9585.0,0.0,707.0,3660.0,1721.0,267.0,0.0,240.0,1079.0,0.0,0.12382142857142857,0.037464285714285714,0.7578571428571428,1988.0,0.9242412717659981,1.9751460784958015,9585000000000.0,0.8656941649895041,17,0.196,0.748,0.026,0.025,0.163
24208608,2024-09-13,2062BK1,133.77,9.13,10035.0,0.0,709.0,4347.0,1735.0,273.0,0.0,6665.0,1375.0,0.0,0.12382142857142857,0.037464285714285714,0.7578571428571428,2008.0,0.9361091672432743,49.82432533415695,10035000000000.0,0.8640438247007649,6,0.2,0.74,0.029,0.027,0.22
24208613,2024-09-13,SEQRFE550D,120.05,8.25,10224.0,1155.0,506.0,4054.0,1684.0,300.0,0.0,6155.0,1120.0,278.0,0.12382142857142857,0.037464285714285714,0.7578571428571428,1984.0,0.9356975837807038,51.270304039556265,8.851948051940388,0.8487903225802174,73,0.22,0.88,0.025,0.021,0.23
24208618,2024-09-13,2830C20MMNC,129.96,9.69,8838.0,2307.0,701.0,2659.0,1762.0,277.0,0.0,6602.0,1061.0,0.0,0.12382142857142857,0.037464285714285714,0.7578571428571428,2039.0,0.9306122448912953,50.80024622921822,3.830949284783775,0.8641490926920725,17,0.213,0.713,0.018,0.024,0.167
24208621,2024-09-13,S.TOWER6VAN,135.03,9.87,10239.0,867.0,701.0,3691.0,2518.0,91.0,543.0,6394.0,1103.0,0.0,0.12382142857142857,0.037464285714285714,0.7578571428571428,3152.0,0.9318840579645833,47.35244019812374,11.809688581301257,0.7988578680200511,67,0.2,1.33,0.02,0.025,0.24
24208624,2024-09-13,2062BK1,126.38,10.32,9918.0,2340.0,707.0,1246.0,1694.0,300.0,0.0,6105.0,997.0,385.0,0.12382142857142857,0.037464285714285714,0.7578571428571428,1994.0,0.9245062179888479,48.30669409678504,4.2384615384597275,0.8495486459373874,6,0.22,0.78,0.017,0.026,0.21
24208627,2024-09-13,2062BK1,120.97,11.96,9960.0,1341.0,795.0,0.0,1711.0,284.0,0.0,6648.0,1290.0,0.0,0.12382142857142857,0.037464285714285714,0.7578571428571428,1995.0,0.9100278341916044,54.95577415842807,7.427293064871419,0.8576441102752593,6,0.22,0.74,0.027,0.028,0.23
24208630,2024-09-13,2062BK1,122.91,10.21,8337.0,2004.0,707.0,2659.0,1718.0,290.0,0.0,6160.0,1011.0,0.0,0.12382142857142857,0.037464285714285714,0.7578571428571428,2008.0,0.9233022836469104,50.11797249979564,4.160179640716487,0.8555776892426018,6,0.21,0.74,0.026,0.027,0.2
24108632,2024-09-13,2830C20MMNC,128.19,10.11,9267.0,1785.0,692.0,3116.0,1788.0,323.0,0.0,3751.0,643.0,0.0,0.12382142857142857,0.037464285714285714,0.7578571428571428,2111.0,0.9268980477156407,29.26125282760542,5.191596638652554,0.8469919469441748,17,0.18,0.7,0.019,0.023,0.17
24108629,2024-09-13,2830C20MMNC,125.21,12.06,9156.0,1983.0,702.0,3593.0,1779.0,297.0,0.0,6997.0,1453.0,0.0,0.12382142857142857,0.037464285714285714,0.7578571428571428,2076.0,0.9121439498731542,55.88211804124366,4.617246596064238,0.8569364161845583,17,0.18,0.77,0.03,0.028,0.2
24208573,2024-09-13,2830C20HMNAK,123.52,10.31,8550.0,996.0,600.0,1609.0,2035.0,189.0,581.0,6259.0,1042.0,0.0,0.12382142857142857,0.037464285714285714,0.7578571428571428,2805.0,0.9229619666672425,50.67195595813899,8.584337349388973,0.7254901960781728,15,0.213,1.035,0.028,0.023,0.207
24208592,2024-09-13,2830C20MMNC,125.2,10.1,10374.0,0.0,715.0,4540.0,1748.0,253.0,0.0,5793.0,1083.0,0.0,0.12382142857142857,0.037464285714285714,0.7578571428571428,2001.0,0.9253510716856959,46.26996805074864,10374000000000.0,0.873563218390368,17,0.219,0.862,0.029,0.018,0.213
24108623,2024-09-13,2830C20MMNC,123.14,10.51,9081.0,2061.0,692.0,3183.0,1780.0,298.0,0.0,6302.0,1160.0,417.0,0.12382142857142857,0.037464285714285714,0.7578571428571428,2078.0,0.9213617657993165,51.17752151980528,4.4061135371157665,0.8565928777666715,17,0.2,0.69,0.02,0.026,0.2
24108599,2024-09-13,S.TOWER6VAN,125.21,11.23,10890.0,1167.0,734.0,4018.0,2534.0,118.0,464.0,6281.0,1101.0,288.0,0.12382142857142857,0.037464285714285714,0.7578571428571428,3116.0,0.9176927587150565,50.16372494169664,9.331619537267068,0.813222079588956,67,0.189,1.327,0.031,0.024,0.224
24108626,2024-09-13,2062BK1,132.3,10.35,9699.0,2082.0,707.0,3560.0,1784.0,305.0,0.0,6901.0,1250.0,0.0,0.12382142857142857,0.037464285714285714,0.7578571428571428,2089.0,0.9274447949461799,52.16175358993075,4.658501440919952,0.8539971278119416,6,0.17,0.77,0.025,0.024,0.23
24108604,2024-09-13,S.TOWER6VAN,123.29,8.97,10302.0,3462.0,744.0,3278.0,2540.0,121.0,460.0,6779.0,1200.0,0.0,0.12382142857142857,0.037464285714285714,0.7578571428571428,3121.0,0.9321790412752746,54.984183631640974,2.9757365684566794,0.813841717398009,67,0.187,1.348,0.028,0.023,0.229
24108602,2024-09-13,S.TOWER6VAN,127.89,9.07,9678.0,1992.0,754.0,3947.0,2527.0,125.0,463.0,6176.0,1059.0,297.0,0.12382142857142857,0.037464285714285714,0.7578571428571428,3115.0,0.9337762850399112,48.291500507871675,4.85843373493732,0.8112359550559194,67,0.192,1.325,0.03,0.026,0.212
24108614,2024-09-13,S.TOWER6VAN,126.43,10.11,10251.0,1632.0,762.0,2699.0,2535.0,116.0,417.0,6800.0,2212.0,0.0,0.12382142857142857,0.037464285714285714,0.7578571428571428,3068.0,0.9259557638719352,53.784702997280824,6.2812499999961515,0.8262711864404086,67,0.19,1.32,0.02,0.016,0.25
24108620,2024-09-13,SEQRFE550D,123.05,9.42,8952.0,1194.0,687.0,2816.0,1788.0,301.0,0.0,6440.0,1154.0,0.0,0.12382142857142857,0.037464285714285714,0.7578571428571428,2089.0,0.9288895598933428,52.33644859770551,7.49748743717965,0.8559119195783361,73,0.23,0.87,0.025,0.022,0.23
24108616,2024-09-13,1786500D,87.77,0.0,4767.0,648.0,694.0,1205.0,1641.0,284.0,0.0,2794.0,486.0,0.0,0.12382142857142857,0.037464285714285714,0.7578571428571428,1925.0,0.9999999999886066,31.833200409800238,7.356481481470129,0.8524675324670896,2,0.21,0.82,0.023,0.021,0.2
24208650,2024-09-14,2062BK1,124.41,9.69,10260.0,999.0,803.0,4103.0,1789.0,300.0,0.0,6310.0,1132.0,0.0,0.142,0.03725,0.7512857142857143,2089.0,0.9277404921631042,50.71939554657408,10.27027027025999,0.8563906175199347,6,0.21,0.83,0.02,0.032,0.23
24208653,2024-09-14,2830C20MMNC,125.32,10.24,10380.0,1818.0,811.0,2590.0,1839.0,297.0,0.0,6214.0,1077.0,514.0,0.142,0.03725,0.7512857142857143,2136.0,0.9244614930589815,49.585062240268236,5.709570957092569,0.8609550561793722,17,0.2,0.77,0.018,0.031,0.22
24208656,2024-09-14,SEQRFE550D,123.93,9.79,10338.0,561.0,721.0,2589.0,1782.0,277.0,0.0,6629.0,1242.0,0.0,0.142,0.03725,0.7512857142857143,2059.0,0.9267873167744034,53.48987331514976,18.42780748659817,0.865468674113227,73,0.23,0.88,0.025,0.027,0.25
24208658,2024-09-14,2062BK1,125.38,10.51,10968.0,987.0,671.0,2636.0,1779.0,277.0,0.0,6568.0,1278.0,0.0,0.142,0.03725,0.7512857142857143,2056.0,0.9226580322251627,52.38475035849111,11.11246200606777,0.8652723735404352,6,0.21,0.78,0.018,0.026,0.2
24208660,2024-09-14,2830C20MMNC,122.28,8.25,9447.0,1113.0,709.0,2598.0,1789.0,283.0,0.0,6629.0,1142.0,0.0,0.142,0.03725,0.7512857142857143,2072.0,0.9367961388114856,54.2116454035475,8.487870619938466,0.8634169884165717,17,0.202,0.7,0.02,0.022,0.198
24108690,2024-09-14,2062BK1,122.76,9.69,9738.0,2946.0,627.0,1013.0,1783.0,314.0,0.0,4844.0,1690.0,0.0,0.142,0.03725,0.7512857142857143,2097.0,0.9268403170937951,39.45910720072125,3.305498981668939,0.8502622794464233,6,0.21,0.83,0.022,0.028,0.25
24208663,2024-09-14,2830C20MMNC,126.74,9.89,8739.0,1110.0,710.0,3039.0,1765.0,277.0,0.0,5956.0,1065.0,0.0,0.142,0.03725,0.7512857142857143,2042.0,0.9276147258952822,46.993845667926514,7.87297297296588,0.864348677766472,17,0.2,0.71,0.019,0.026,0.21
24208665,2024-09-14,2062BK1,124.92,8.97,12237.0,1737.0,855.0,2029.0,1779.0,283.0,0.0,6443.0,1299.0,0.0,0.142,0.03725,0.7512857142857143,2062.0,0.9330047053481738,51.577009285530124,7.044905008631523,0.8627546071770792,6,0.21,0.8,0.018,0.026,0.2
24208667,2024-09-14,2062BK1,121.1,13.61,8265.0,1116.0,712.0,2672.0,1762.0,277.0,0.0,6959.0,2417.0,0.0,0.142,0.03725,0.7512857142857143,2039.0,0.898968153805219,57.46490503668485,7.4059139784879875,0.8641490926920725,6,0.19,0.76,0.016,0.024,0.22
24208669,2024-09-14,SEQRFE550D,120.35,10.21,7371.0,1002.0,704.0,3421.0,1822.0,283.0,0.0,6160.0,1125.0,0.0,0.142,0.03725,0.7512857142857143,2105.0,0.9217984068556848,51.184046530526096,7.356287425142359,0.8655581947739356,73,0.23,0.83,0.019,0.025,0.24
24208672,2024-09-14,2830C20MMNC,120.58,10.52,7161.0,1137.0,698.0,2709.0,1839.0,283.0,0.0,6079.0,1066.0,261.0,0.142,0.03725,0.7512857142857143,2122.0,0.9197559115109096,50.414662464335585,6.298153034295252,0.8666352497639648,17,0.23,0.8,0.023,0.028,0.23
24208674,2024-09-14,SEQRFE550D,121.98,9.89,9303.0,1671.0,709.0,2745.0,1829.0,280.0,0.0,6209.0,1009.0,445.0,0.142,0.03725,0.7512857142857143,2109.0,0.9250018957994617,50.901787177808636,5.567324955113365,0.8672356567089298,73,0.23,0.88,0.018,0.021,0.24
24208647,2024-09-14,1786500D,125.35,9.75,10227.0,0.0,803.0,5100.0,1792.0,304.0,0.0,6272.0,1091.0,0.0,0.142,0.03725,0.7512857142857143,2096.0,0.9278312361145239,50.035899481052766,10227000000000.0,0.8549618320606608,2,0.25,0.85,0.033,0.032,0.258
24208662,2024-09-14,SEQRFE550D,118.25,9.84,8535.0,1107.0,693.0,2838.0,1765.0,280.0,0.0,6599.0,1149.0,0.0,0.142,0.03725,0.7512857142857143,2045.0,0.923179014748043,55.80549682828071,7.710027100264038,0.863080684596155,73,0.22,0.94,0.024,0.024,0.2
24208638,2024-09-14,2062BK1,127.96,9.8,10437.0,0.0,696.0,4026.0,1758.0,300.0,0.0,6775.0,1499.0,0.0,0.142,0.03725,0.7512857142857143,2058.0,0.9288617886111437,52.946233197460565,10437000000000.0,0.8542274052473984,6,0.22,0.75,0.022,0.028,0.22
24208633,2024-09-14,2830C20MMNC,126.3,10.24,8928.0,0.0,707.0,3887.0,1782.0,290.0,0.0,6407.0,4503.0,0.0,0.142,0.03725,0.7512857142857143,2072.0,0.9250036619237954,50.72842438597998,8928000000000.0,0.8600386100381949,17,0.204,0.68,0.019,0.029,0.201
24108642,2024-09-14,2062BK1,128.61,9.79,9351.0,2982.0,782.0,3014.0,1645.0,247.0,0.0,6638.0,1460.0,0.0,0.142,0.03725,0.7512857142857143,1892.0,0.9292630057736326,51.61340486702734,3.1358148893349647,0.8694503171242762,6,0.17,0.74,0.02,0.024,0.22
24108645,2024-09-14,SEQRFE550D,126.48,9.69,7833.0,2991.0,800.0,1977.0,1695.0,254.0,0.0,7115.0,1282.0,0.0,0.142,0.03725,0.7512857142857143,1949.0,0.9288389513040403,56.25395319373613,2.6188565697082518,0.8696767573109956,73,0.23,0.85,0.027,0.028,0.24
24108648,2024-09-14,1786500D,126.3,9.8,8982.0,4239.0,807.0,2761.0,1687.0,248.0,0.0,6911.0,1339.0,0.0,0.142,0.03725,0.7512857142857143,1935.0,0.927994121962322,54.718923198299926,2.118895966029224,0.8718346253225469,2,0.2,0.8,0.023,0.027,0.228
24108651,2024-09-14,ASP1239,127.11,10.0,8049.0,2382.0,792.0,4573.0,1641.0,247.0,0.0,5323.0,1046.0,0.0,0.142,0.03725,0.7512857142857143,1888.0,0.927065859522084,41.87711431011032,3.3790931989910247,0.869173728813099,24,0.44,0.73,0.019,0.017,0.21
24108655,2024-09-14,2830C20MMNC,123.95,10.35,10059.0,2922.0,805.0,2657.0,1729.0,284.0,0.0,4255.0,866.0,0.0,0.142,0.03725,0.7512857142857143,2013.0,0.9229337304473348,34.32835820867827,3.442505133469048,0.8589170392444814,17,0.214,0.846,0.02,0.032,0.264
24108657,2024-09-14,SEQRFE550D,126.36,10.41,9324.0,2217.0,798.0,2822.0,1733.0,278.0,217.0,3119.0,722.0,0.0,0.142,0.03725,0.7512857142857143,2228.0,0.9238868172777371,24.683444127693228,4.205683355884436,0.7778276481145522,73,0.21,0.81,0.018,0.026,0.2
24108659,2024-09-14,2062BK1,124.12,10.21,9852.0,2970.0,790.0,2499.0,1734.0,281.0,224.0,4420.0,863.0,0.0,0.142,0.03725,0.7512857142857143,2239.0,0.9239931511879402,35.61069932294867,3.3171717171706003,0.7744528807499891,6,0.18,0.81,0.022,0.02,0.18
24108661,2024-09-14,SEQRFE550D,121.3,10.11,8523.0,1983.0,702.0,3140.0,1729.0,271.0,0.0,328.0,1459.0,0.0,0.142,0.03725,0.7512857142857143,2000.0,0.9230652157299821,2.7040395712885075,4.298033282902522,0.8644999999995677,73,0.23,0.86,0.021,0.025,0.24
24108671,2024-09-14,2062BK1,132.66,10.25,8775.0,1701.0,714.0,1968.0,1726.0,260.0,0.0,6305.0,1073.0,417.0,0.142,0.03725,0.7512857142857143,1986.0,0.9282765376745625,47.52751394506613,5.158730158727126,0.8690835850952321,6,0.19,0.77,0.023,0.027,0.21
24108676,2024-09-14,2062BK1,128.3,9.88,8562.0,1341.0,679.0,2062.0,1712.0,277.0,0.0,6501.0,1183.0,0.0,0.142,0.03725,0.7512857142857143,1989.0,0.928499059191428,50.67030397466352,6.384787472031033,0.8607340372041927,6,0.22,0.82,0.025,0.024,0.21
24108679,2024-09-14,2062BK1,124.29,9.8,8637.0,2511.0,622.0,588.0,1783.0,301.0,0.0,3808.0,1202.0,0.0,0.142,0.03725,0.7512857142857143,2084.0,0.9269147587372145,30.63802397593822,3.4396654719221664,0.8555662188095703,6,0.2,0.83,0.023,0.024,0.24
24108681,2024-09-14,2062BK1,130.63,9.79,8238.0,3279.0,604.0,0.0,1782.0,297.0,0.0,5236.0,1330.0,0.0,0.142,0.03725,0.7512857142857143,2079.0,0.9302805868043708,40.08267626088891,2.5123513266232047,0.8571428571424449,6,0.2,0.77,0.026,0.027,0.21
24108683,2024-09-14,2062BK1,115.28,9.79,11724.0,2814.0,609.0,492.0,1783.0,302.0,0.0,7616.0,1980.0,0.0,0.142,0.03725,0.7512857142857143,2085.0,0.9217238346452249,66.06523247687313,4.166311300638179,0.85515587529935,6,0.19,0.78,0.029,0.033,0.2
24208643,2024-09-14,SEQRFE550D,125.34,9.69,9261.0,0.0,712.0,3758.0,1759.0,304.0,0.0,6509.0,1442.0,0.0,0.142,0.03725,0.7512857142857143,2063.0,0.9282381692888378,51.93074836403438,9261000000000.0,0.8526417838095721,73,0.23,0.86,0.024,0.032,0.25
24108673,2024-09-14,2830C20MMNC,127.62,9.28,9384.0,2028.0,692.0,3122.0,1781.0,301.0,0.0,6311.0,1283.0,0.0,0.142,0.03725,0.7512857142857143,2082.0,0.9322132943686472,49.451496630234665,4.627218934908961,0.8554274735826823,17,0.22,0.85,0.023,0.025,0.24
24308644,2024-09-14,45C8ASPRC,123.53,9.82,9306.0,2991.0,682.0,3772.0,1760.0,261.0,0.0,6390.0,1272.0,0.0,0.142,0.03725,0.7512857142857143,2021.0,0.9263592050924159,51.72832510279504,3.111334002004978,0.8708560118748784,21,0.438,0.747,0.027,0.032,0.165
