Repository: SiddharthKumar268/FerroMind

# FerroMind
*Ferro-Alloy Optimisation using Machine Learning*
**SAIL Durgapur Steel Plant | Steel Melting Shop**
Intern: Siddharth Kumar | FY 2023-24 to FY 2025-26

---

## Quick Start

```bash

# 2. Place raw Excel files in data/raw/

## Dataset

| | |
|---|---|
| Total heats after cleaning | 47,421 |
| Training set | 37,936 heats (Apr 2023 – Jun 2025) |
| Test set | 9,485 heats (Jun 2025 – Dec 2025) |
| Input features | 21 (16 raw + 5 engineered) |
| Target variables | Mn, Si, C, S, P |
| BOF grades | 76 distinct grades |
| Split method | Chronological 80/20 — no shuffle, no leakage |

---

File: data/processed/sms_train.csv (part 167 of 253)
Heat_Number,Date,BOF Grade Code,Hot Metal Addn. Weight,Scrap Addn. Weight,Lime Into Converter,Dolomite Into Converter,Lime Into Ladle,Iron Ore Into Converter,SIMN Into Ladle,FESI Into Ladle,FEMN Into Ladle,Measered O2 Mainblow II,Duration of Mainblow I/II,Measered O2 2nd Blow,HM_P,HM_S,HM_Si,Total_FA_Ladle,HM_Ratio,O2_per_ton_HM,Lime_Dolo_Ratio,SiMn_FA_Fraction,Grade_Encoded,C,Mn,P,S,Si
24308636,2024-09-14,45C8ASPRC,119.85,9.69,9174.0,3003.0,696.0,3035.0,1771.0,264.0,0.0,6439.0,1221.0,0.0,0.142,0.03725,0.7512857142857143,2035.0,0.9251968503865587,53.72549019563016,3.054945054944038,0.8702702702698426,21,0.451,0.755,0.025,0.03,0.203
24308664,2024-09-14,2830C20MMNC,131.9,0.0,10071.0,1095.0,814.0,867.0,1918.0,217.0,0.0,5125.0,1183.0,679.0,0.142,0.03725,0.7512857142857143,2135.0,0.9999999999924186,38.85519332798442,9.197260273964204,0.8983606557372842,17,0.21,0.78,0.015,0.021,0.22
24308654,2024-09-14,2830C20MMNAK,117.92,9.79,11715.0,2232.0,704.0,3937.0,1773.0,281.0,0.0,6081.0,1057.0,381.0,0.142,0.03725,0.7512857142857143,2054.0,0.9233419465905305,51.56886024379605,5.248655913976143,0.8631937682566392,16,0.18,0.66,0.018,0.029,0.18
24308670,2024-09-14,2062BK1,126.33,10.0,7989.0,2007.0,649.0,3040.0,1820.0,268.0,0.0,6369.0,1041.0,0.0,0.142,0.03725,0.7512857142857143,2088.0,0.926648573307954,50.41557824704808,3.980568011956163,0.8716475095781266,6,0.19,0.77,0.022,0.027,0.21
24308675,2024-09-14,SEQRFE550D,122.43,10.52,8784.0,2874.0,561.0,3011.0,1847.0,271.0,0.0,6343.0,1036.0,0.0,0.142,0.03725,0.7512857142857143,2118.0,0.9208725084549013,51.80919709179278,3.0563674321492496,0.8720491029268782,73,0.21,0.84,0.017,0.02,0.23
24308678,2024-09-14,2062BK1,126.92,9.8,7905.0,2001.0,862.0,2922.0,1771.0,247.0,0.0,6686.0,1092.0,0.0,0.142,0.03725,0.7512857142857143,2018.0,0.9283206553472183,52.67885282025938,3.9505247376292103,0.8776015857280092,6,0.2,0.8,0.026,0.032,0.24
24308680,2024-09-14,2062BK1,135.92,10.24,8283.0,2619.0,560.0,3659.0,1744.0,244.0,0.0,6741.0,1105.0,0.0,0.142,0.03725,0.7512857142857143,1988.0,0.9299397920023951,49.59535020563865,3.162657502862481,0.8772635814884924,6,0.2,0.79,0.03,0.03,0.2
24308682,2024-09-14,SEQRFE550D,127.09,10.0,8292.0,3222.0,568.0,2358.0,1782.0,243.0,0.0,6445.0,1067.0,0.0,0.142,0.03725,0.7512857142857143,2025.0,0.927055219192304,50.71209379140206,2.5735567970196853,0.8799999999995655,73,0.22,0.87,0.025,0.032,0.25
24308684,2024-09-14,2062BK1,129.12,10.0,8652.0,2847.0,555.0,2454.0,1779.0,244.0,0.0,6509.0,1070.0,0.0,0.142,0.03725,0.7512857142857143,2023.0,0.9281196089640015,50.41047087941132,3.038988408850355,0.8793870489367872,6,0.19,0.75,0.022,0.026,0.2
24308685,2024-09-14,2062BK1,125.93,0.0,8736.0,2631.0,750.0,2979.0,1764.0,284.0,0.0,6051.0,1106.0,335.0,0.142,0.03725,0.7512857142857143,2048.0,0.999999999992059,48.0505042480104,3.320410490306606,0.8613281249995794,6,0.19,0.73,0.02,0.028,0.2
24308687,2024-09-14,2062BK1,127.12,11.35,9795.0,3381.0,754.0,3156.0,1787.0,281.0,0.0,6085.0,1111.0,336.0,0.142,0.03725,0.7512857142857143,2068.0,0.9180327868786162,47.868156072625325,2.8970718722262947,0.864119922630143,6,0.21,0.78,0.017,0.021,0.2
24308634,2024-09-14,45C8ASPRC,134.33,0.0,9816.0,3009.0,707.0,4532.0,1793.0,264.0,0.0,6446.0,1570.0,0.0,0.142,0.03725,0.7512857142857143,2057.0,0.9999999999925557,47.98630238928023,3.262213359919155,0.8716577540102715,21,0.44,0.753,0.027,0.033,0.21
24308666,2024-09-14,2830C20MMNC,131.79,10.08,9951.0,1293.0,605.0,2064.0,1757.0,291.0,0.0,5047.0,968.0,0.0,0.142,0.03725,0.7512857142857143,2048.0,0.9289490378450064,38.29577357888842,7.696055684448805,0.8579101562495811,17,0.2,0.76,0.028,0.032,0.23
24308668,2024-09-14,2062BK1,130.38,0.0,8412.0,2307.0,646.0,2938.0,1820.0,288.0,0.0,6582.0,1144.0,0.0,0.142,0.03725,0.7512857142857143,2108.0,0.9999999999923302,50.48320294484981,3.646293888164869,0.8633776091077499,6,0.21,0.81,0.021,0.026,0.25
24308652,2024-09-14,2830C20MMNC,131.5,10.52,10146.0,2811.0,710.0,4025.0,1777.0,279.0,0.0,6268.0,1144.0,0.0,0.142,0.03725,0.7512857142857143,2056.0,0.9259259259194063,47.665399239181255,3.609391675559015,0.8642996108945212,17,0.18,0.78,0.018,0.031,0.23
24308639,2024-09-14,2062BK1,124.72,10.0,9387.0,1983.0,693.0,4078.0,1766.0,261.0,0.0,6448.0,1212.0,0.0,0.142,0.03725,0.7512857142857143,2027.0,0.9257719714895652,51.69980756853993,4.733736762478702,0.8712382831766792,6,0.202,0.783,0.038,0.035,0.201
24308646,2024-09-14,2830C20MMNC,122.72,9.8,9282.0,2877.0,693.0,4176.0,1755.0,275.0,0.0,6388.0,1237.0,0.0,0.142,0.03725,0.7512857142857143,2030.0,0.926048898272517,52.05345501913255,3.2262773722616522,0.8645320197040076,17,0.189,0.732,0.028,0.026,0.175
24308699,2024-09-15,2062BK1,124.14,10.08,8526.0,2184.0,704.0,3192.0,1759.0,278.0,0.0,6288.0,1140.0,0.0,0.1423076923076923,0.032692307692307694,0.9865384615384615,2037.0,0.9248994188576599,50.65248912477322,3.9038461538443663,0.863524791359419,6,0.18,0.76,0.024,0.023,0.24
24108734,2024-09-15,2062BK1,122.64,8.97,9981.0,2616.0,740.0,3882.0,1733.0,254.0,0.0,446.0,1009.0,0.0,0.1423076923076923,0.032692307692307694,0.9865384615384615,1987.0,0.9318440847889078,3.6366601434798054,3.815366972475606,0.8721690991439999,6,0.18,0.73,0.022,0.017,0.16
24308692,2024-09-15,2062BK1,122.97,9.75,5175.0,3048.0,699.0,0.0,1760.0,291.0,0.0,6044.0,1101.0,300.0,0.1423076923076923,0.032692307692307694,0.9865384615384615,2051.0,0.9265370705174313,49.15019923518622,1.6978346456687343,0.8581179912233748,6,0.21,0.77,0.022,0.025,0.18
24308730,2024-09-15,2062BK1,123.26,0.0,11187.0,2970.0,704.0,2415.0,1758.0,268.0,0.0,6123.0,1164.0,322.0,0.1423076923076923,0.032692307692307694,0.9865384615384615,2026.0,0.999999999991887,49.67548271905179,3.7666666666653983,0.8677196446195125,6,0.2,0.76,0.023,0.016,0.21
24308693,2024-09-15,2062BK1,126.28,9.59,8430.0,3210.0,663.0,1542.0,1759.0,284.0,0.0,6188.0,1106.0,296.0,0.1423076923076923,0.032692307692307694,0.9865384615384615,2043.0,0.9294178258561168,49.00221729451218,2.6261682242982474,0.8609887420455894,6,0.19,0.81,0.022,0.021,0.21
24308726,2024-09-15,2062BK1,121.8,10.52,10905.0,3492.0,693.0,3483.0,1773.0,264.0,0.0,6197.0,1331.0,365.0,0.1423076923076923,0.032692307692307694,0.9865384615384615,2037.0,0.9204957678285937,50.87848932634747,3.1228522336760816,0.8703976435930926,6,0.2,0.82,0.022,0.018,0.22
24308695,2024-09-15,2062BK1,127.68,9.8,8145.0,2931.0,724.0,822.0,1779.0,278.0,0.0,6296.0,1105.0,311.0,0.1423076923076923,0.032692307692307694,0.9865384615384615,2057.0,0.9287169042702305,49.31077694196968,2.778915046058417,0.8648517258138723,6,0.22,0.75,0.029,0.021,0.2
24308720,2024-09-15,SEQRFE550D,134.7,0.0,11139.0,2499.0,701.0,5616.0,1772.0,261.0,0.0,5895.0,1051.0,319.0,0.1423076923076923,0.032692307692307694,0.9865384615384615,2033.0,0.9999999999925762,43.76391982150139,4.457382953179489,0.871618298081224,73,0.22,0.87,0.031,0.019,0.23
24308723,2024-09-15,SEQRFE550D,120.5,12.07,11433.0,2475.0,699.0,4218.0,1783.0,264.0,0.0,6208.0,1001.0,265.0,0.1423076923076923,0.032692307692307694,0.9865384615384615,2047.0,0.9089537602707329,51.518672198742586,4.619393939392073,0.8710307767460327,73,0.21,0.87,0.024,0.017,0.2
24108728,2024-09-15,2062BK1,124.2,10.1,10617.0,3780.0,787.0,3758.0,1736.0,264.0,0.0,6547.0,1327.0,0.0,0.1423076923076923,0.032692307692307694,0.9865384615384615,2000.0,0.92479523454263,52.71336553902807,2.8087301587294156,0.867999999999566,6,0.2,0.76,0.024,0.019,0.19
24308713,2024-09-15,2062BK1,126.1,10.2,10533.0,2481.0,690.0,4176.0,1758.0,258.0,0.0,6292.0,1013.0,0.0,0.1423076923076923,0.032692307692307694,0.9865384615384615,2016.0,0.9251650770291625,49.89690721609915,4.245465538087769,0.872023809523377,6,0.21,0.77,0.031,0.022,0.22
24308710,2024-09-15,2062BK1,127.39,10.51,10734.0,2805.0,693.0,2991.0,1752.0,261.0,0.0,6582.0,1258.0,0.0,0.1423076923076923,0.032692307692307694,0.9865384615384615,2013.0,0.9237853516974345,51.66810581637751,3.826737967913074,0.8703427719816839,6,0.19,0.78,0.025,0.02,0.2
24308705,2024-09-15,SEQRFE550D,124.2,10.41,10179.0,2196.0,726.0,3063.0,1766.0,264.0,0.0,3387.0,624.0,0.0,0.1423076923076923,0.032692307692307694,0.9865384615384615,2030.0,0.922665478040839,27.270531400746613,4.635245901637234,0.8699507389158276,73,0.23,0.844,0.023,0.018,0.213
24308703,2024-09-15,45C8ASPRC,125.76,10.23,11637.0,2220.0,699.0,3681.0,1750.0,285.0,0.0,6459.0,1251.0,270.0,0.1423076923076923,0.032692307692307694,0.9865384615384615,2035.0,0.9247738804255845,51.35973282401908,5.241891891889531,0.8599508599504374,21,0.456,0.767,0.02,0.024,0.222
24308701,2024-09-15,SEQRFE550D,120.67,9.69,8424.0,2208.0,693.0,2079.0,1766.0,285.0,0.0,6428.0,1128.0,0.0,0.1423076923076923,0.032692307692307694,0.9865384615384615,2051.0,0.9256673826256085,53.269246705450655,3.8152173913026197,0.8610433934661819,73,0.22,0.86,0.034,0.021,0.23
24308700,2024-09-15,SEQRFE550D,122.68,10.0,8229.0,2211.0,704.0,2655.0,1742.0,281.0,0.0,6423.0,1144.0,0.0,0.1423076923076923,0.032692307692307694,0.9865384615384615,2023.0,0.9246306903759073,52.35572220368148,3.721845318858561,0.8610973801280963,73,0.22,0.83,0.025,0.021,0.24
24308696,2024-09-15,2830C15MMNAK,122.54,9.07,8613.0,2556.0,696.0,819.0,1776.0,420.0,0.0,6334.0,1229.0,0.0,0.1423076923076923,0.032692307692307694,0.9865384615384615,2196.0,0.9310842641065946,51.68924432796075,3.3697183098578365,0.8087431693985389,13,0.15,0.86,0.038,0.021,0.22
24308718,2024-09-15,2062BK1,123.2,10.1,10440.0,2802.0,707.0,3561.0,1794.0,254.0,0.0,6498.0,1128.0,0.0,0.1423076923076923,0.032692307692307694,0.9865384615384615,2048.0,0.9242310577575077,52.74350649307838,3.725910064238499,0.8759765624995722,6,0.19,0.75,0.04,0.03,0.19
24308716,2024-09-15,2062BK1,121.05,10.1,10155.0,2457.0,699.0,4071.0,1789.0,255.0,0.0,6494.0,1128.0,0.0,0.1423076923076923,0.032692307692307694,0.9865384615384615,2044.0,0.9229889439502632,53.647253200713365,4.133089133087451,0.8752446183948751,6,0.21,0.78,0.031,0.019,0.21
24308697,2024-09-15,2062BK1,124.3,9.74,9093.0,2985.0,720.0,2223.0,1771.0,284.0,0.0,6332.0,1741.0,0.0,0.1423076923076923,0.032692307692307694,0.9865384615384615,2055.0,0.9273351238367106,50.941271117852445,3.046231155777874,0.8618004866175855,6,0.2,0.77,0.027,0.026,0.22
24208704,2024-09-15,2062BK1,118.46,9.69,10533.0,192.0,605.0,1672.0,1809.0,277.0,0.0,6593.0,1096.0,0.0,0.1423076923076923,0.032692307692307694,0.9865384615384615,2086.0,0.924385485751663,55.65591760884978,54.85937499971428,0.8672099712364012,6,0.22,0.74,0.025,0.02,0.2
24108686,2024-09-15,2062BK1,122.93,0.0,9468.0,3129.0,750.0,741.0,1790.0,305.0,0.0,6719.0,1177.0,313.0,0.1423076923076923,0.032692307692307694,0.9865384615384615,2095.0,0.9999999999918653,54.65712193887043,3.0258868648120725,0.8544152744625994,6,0.217,0.768,0.033,0.03,0.187
24108688,2024-09-15,2062BK1,125.92,0.0,9102.0,3165.0,582.0,774.0,1788.0,305.0,0.0,6668.0,1273.0,0.0,0.1423076923076923,0.032692307692307694,0.9865384615384615,2093.0,0.9999999999920585,52.95425667048162,2.8758293838853475,0.8542761586235765,6,0.19,0.76,0.034,0.024,0.18
24108691,2024-09-15,2062BK1,117.01,9.8,12795.0,3237.0,684.0,1563.0,1786.0,288.0,0.0,6779.0,1783.0,0.0,0.1423076923076923,0.032692307692307694,0.9865384615384615,2074.0,0.92271902846051,57.935219211538026,3.952734012973756,0.8611378977816484,6,0.21,0.79,0.029,0.028,0.2
24108694,2024-09-15,2062BK1,122.9,10.52,4899.0,2277.0,702.0,1501.0,1815.0,285.0,0.0,6561.0,1277.0,0.0,0.1423076923076923,0.032692307692307694,0.9865384615384615,2100.0,0.9211512516794997,53.38486574407335,2.151515151514207,0.8642857142853028,6,0.22,0.77,0.027,0.021,0.16
24108711,2024-09-15,1786500D,122.9,10.21,9246.0,2316.0,807.0,2735.0,1736.0,325.0,0.0,6701.0,1128.0,0.0,0.1423076923076923,0.032692307692307694,0.9865384615384615,2061.0,0.9232965216668673,54.52400325423495,3.992227979272888,0.842309558466355,2,0.23,0.79,0.023,0.019,0.222
24108715,2024-09-15,45C8ASPRC,121.9,10.51,10944.0,4116.0,797.0,2109.0,1641.0,220.0,0.0,6140.0,1168.0,0.0,0.1423076923076923,0.032692307692307694,0.9865384615384615,1861.0,0.9206253304061581,50.36915504470574,2.6588921282792373,0.8817839871032339,21,0.446,0.72,0.019,0.024,0.228
24108717,2024-09-15,SEQRFE550D,123.77,10.2,11352.0,3930.0,782.0,2002.0,1731.0,267.0,0.0,6717.0,1493.0,0.0,0.1423076923076923,0.032692307692307694,0.9865384615384615,1998.0,0.9238635515344938,54.27001696651636,2.8885496183198756,0.8663663663659328,73,0.22,0.86,0.026,0.021,0.22
24208735,2024-09-15,2062BK1,123.31,0.0,7818.0,2739.0,2263.0,3781.0,1701.0,257.0,0.0,6847.0,1960.0,0.0,0.1423076923076923,0.032692307692307694,0.9865384615384615,1958.0,0.9999999999918904,55.52672127114162,2.854326396494029,0.8687436159341835,6,0.2,0.77,0.029,0.018,0.2
24208732,2024-09-15,2062BK1,124.71,8.97,11019.0,2085.0,756.0,3155.0,1694.0,263.0,0.0,7301.0,1375.0,0.0,0.1423076923076923,0.032692307692307694,0.9865384615384615,1957.0,0.9328994613933804,58.5438216657963,5.284892086328401,0.8656106285125879,6,0.19,0.73,0.019,0.012,0.2
24208729,2024-09-15,2062BK1,120.57,8.98,11835.0,2010.0,803.0,5221.0,1741.0,250.0,0.0,6535.0,1171.0,0.0,0.1423076923076923,0.032692307692307694,0.9865384615384615,1991.0,0.9306831339179417,54.20087915688645,5.888059701489608,0.8744349573074462,6,0.2,0.77,0.021,0.02,0.21
24108722,2024-09-15,2062BK1,125.1,10.31,9876.0,5307.0,822.0,2556.0,1733.0,263.0,0.0,6883.0,1175.0,0.0,0.1423076923076923,0.032692307692307694,0.9865384615384615,1996.0,0.9238608669897064,55.01998401234996,1.8609383832670319,0.8682364729454568,6,0.19,0.75,0.029,0.017,0.21
24208724,2024-09-15,45C8ASPRC,119.03,0.0,13011.0,1761.0,712.0,4674.0,1762.0,243.0,0.0,6536.0,1478.0,0.0,0.1423076923076923,0.032692307692307694,0.9865384615384615,2005.0,0.9999999999915987,54.91052675749886,7.388415672908922,0.878802992518265,21,0.43,0.73,0.021,0.023,0.2
24208721,2024-09-15,45C8ASPRC,122.32,10.26,11085.0,996.0,707.0,4076.0,1782.0,256.0,0.0,6699.0,1511.0,0.0,0.1423076923076923,0.032692307692307694,0.9865384615384615,2038.0,0.9226127620989395,54.766187049911984,11.129518072277982,0.874386653581514,21,0.42,0.72,0.025,0.033,0.21
24208719,2024-09-15,45C8ASPRC,122.52,9.79,10977.0,981.0,704.0,4034.0,1741.0,250.0,0.0,6888.0,1474.0,0.0,0.1423076923076923,0.032692307692307694,0.9865384615384615,1991.0,0.9260071045202479,56.21939275174486,11.189602446471774,0.8744349573074462,21,0.42,0.72,0.02,0.024,0.22
24208714,2024-09-15,1786500D,121.75,10.51,9267.0,987.0,707.0,1626.0,1752.0,297.0,0.0,6903.0,1442.0,0.0,0.1423076923076923,0.032692307692307694,0.9865384615384615,2049.0,0.9205353092324171,56.69815195025299,9.389057750750366,0.8550512445090995,2,0.23,1.04,0.036,0.031,0.183
24208712,2024-09-15,45C8ASPRC,125.8,9.79,11325.0,0.0,808.0,3260.0,1937.0,0.0,0.0,6811.0,2352.0,0.0,0.1423076923076923,0.032692307692307694,0.9865384615384615,1937.0,0.9277970351727429,54.141494435181706,11325000000000.0,0.9999999999994837,21,0.433,0.723,0.019,0.02,0.193
24208709,2024-09-15,45C8ASPRC,118.34,10.34,10446.0,1215.0,710.0,2825.0,1772.0,206.0,0.0,6113.0,1002.0,354.0,0.1423076923076923,0.032692307692307694,0.9865384615384615,1978.0,0.9196456325697884,51.65624471817089,8.597530864190455,0.8958543983817513,21,0.45,0.72,0.018,0.023,0.21
24208707,2024-09-15,45C8ASPRC,126.91,10.52,10470.0,1122.0,619.0,2217.0,1728.0,270.0,0.0,6353.0,1063.0,0.0,0.1423076923076923,0.032692307692307694,0.9865384615384615,1998.0,0.923451939162312,50.059096997478065,9.331550802130721,0.864864864864432,21,0.447,0.765,0.019,0.019,0.249
24208702,2024-09-15,SEQRFE550D,119.63,10.0,7446.0,1008.0,720.0,1827.0,1758.0,283.0,0.0,6205.0,1102.0,0.0,0.1423076923076923,0.032692307692307694,0.9865384615384615,2041.0,0.9228573632575573,51.86826046934826,7.3869047618974335,0.861342479176452,73,0.21,0.87,0.026,0.021,0.18
24208767,2024-09-16,S.TOWER6VAN,122.99,9.75,7947.0,0.0,712.0,4562.0,2474.0,74.0,540.0,6600.0,1159.0,0.0,0.14741666666666667,0.03183333333333333,1.0227916666666668,3088.0,0.9265481392125466,53.66289942228097,7946999999999.999,0.8011658031085489,67,0.185,1.28,0.034,0.017,0.188
24208769,2024-09-16,S.TOWER6VAN,125.15,9.88,11793.0,54.0,712.0,4887.0,2464.0,101.0,540.0,6556.0,1540.0,0.0,0.14741666666666667,0.03183333333333333,1.0227916666666668,3105.0,0.9268310745691564,52.3851378341799,218.38888888484468,0.7935587761672163,67,0.16,1.26,0.028,0.014,0.21
24208772,2024-09-16,2830C20HMNAK,120.3,9.88,11763.0,0.0,701.0,4597.0,1809.0,0.0,942.0,6381.0,1074.0,230.0,0.14741666666666667,0.03183333333333333,1.0227916666666668,2751.0,0.9241050852594553,53.042394014521676,11763000000000.0,0.6575790621589758,15,0.19,1.23,0.023,0.017,0.23
24208778,2024-09-16,2062BK1,120.59,0.0,10089.0,0.0,817.0,4242.0,1944.0,0.0,1039.0,5918.0,1235.0,0.0,0.14741666666666667,0.03183333333333333,1.0227916666666668,2983.0,0.9999999999917074,49.075379384284965,10089000000000.0,0.6516929265837574,6,0.17,1.1,0.03,0.019,0.22
24208781,2024-09-16,1786500D,120.33,10.21,10215.0,1008.0,2640.0,4125.0,1718.0,304.0,0.0,6323.0,1058.0,0.0,0.14741666666666667,0.03183333333333333,1.0227916666666668,2022.0,0.921786425609608,52.54716197080905,10.133928571418519,0.8496538081103612,2,0.17,0.83,0.029,0.021,0.243
24208783,2024-09-16,2830C20MMNC,124.81,10.42,11421.0,768.0,704.0,3021.0,1782.0,280.0,257.0,6394.0,1058.0,0.0,0.14741666666666667,0.03183333333333333,1.0227916666666668,2319.0,0.922946091836701,51.2298694010798,14.871093749980636,0.7684346701160981,17,0.21,0.77,0.028,0.02,0.16
24308742,2024-09-16,2062BK1,123.7,9.87,10968.0,3606.0,685.0,2097.0,1783.0,268.0,0.0,6515.0,1336.0,0.0,0.14741666666666667,0.03183333333333333,1.0227916666666668,2051.0,0.9261061615562919,52.667744542824025,3.0415973377695393,0.8693320331541349,6,0.22,0.79,0.039,0.02,0.24
24308736,2024-09-16,2062BK1,125.48,11.23,11055.0,5940.0,712.0,1297.0,1755.0,271.0,0.0,6823.0,1246.0,0.0,0.14741666666666667,0.03183333333333333,1.0227916666666668,2026.0,0.9178553141619644,54.3751992345045,1.8611111111107976,0.8662388943727215,6,0.21,0.76,0.029,0.021,0.21
24208759,2024-09-16,2062BK1,115.89,10.0,9666.0,0.0,704.0,3916.0,1769.0,267.0,0.0,5882.0,1046.0,282.0,0.14741666666666667,0.03183333333333333,1.0227916666666668,2036.0,0.9205655731120774,50.75502631762227,9666000000000.0,0.8688605108050742,6,0.2,0.79,0.035,0.018,0.18
24208761,2024-09-16,IS2062E350BR,119.21,10.24,10896.0,0.0,707.0,4671.0,2497.0,98.0,493.0,6321.0,1121.0,0.0,0.14741666666666667,0.03183333333333333,1.0227916666666668,3088.0,0.9208960988727626,53.02407516103495,10896000000000.0,0.8086139896370439,59,0.19,1.22,0.031,0.017,0.23
24208757,2024-09-16,2062BK1,119.98,0.0,8298.0,0.0,709.0,2225.0,1728.0,273.0,0.0,6502.0,1137.0,0.0,0.14741666666666667,0.03183333333333333,1.0227916666666668,2001.0,0.9999999999916652,54.19236539378069,8297999999999.999,0.8635682158916224,6,0.2,0.73,0.027,0.015,0.21
24208755,2024-09-16,2062BK1,120.84,10.21,10560.0,0.0,720.0,3800.0,1694.0,243.0,0.0,6338.0,1130.0,0.0,0.14741666666666667,0.03183333333333333,1.0227916666666668,1937.0,0.9220908050292096,52.44952002604725,10560000000000.0,0.8745482705209734,6,0.2,0.87,0.025,0.015,0.27
24208753,2024-09-16,2062BK1,125.12,10.0,9450.0,0.0,704.0,3367.0,1759.0,277.0,0.0,6092.0,1147.0,0.0,0.14741666666666667,0.03183333333333333,1.0227916666666668,2036.0,0.925991711064787,48.68925831163131,9450000000000.0,0.8639489194494774,6,0.2,0.77,0.029,0.019,0.22
24208751,2024-09-16,2062BK1,122.43,10.0,10572.0,0.0,704.0,2939.0,1907.0,317.0,0.0,3298.0,1586.0,0.0,0.14741666666666667,0.03183333333333333,1.0227916666666668,2224.0,0.9244884089637961,26.937842031961626,10572000000000.0,0.8574640287765929,6,0.19,0.78,0.024,0.012,0.21
24208749,2024-09-16,2830C20MMNC,123.09,9.09,9630.0,0.0,709.0,3941.0,1823.0,277.0,0.0,6301.0,1120.0,0.0,0.14741666666666667,0.03183333333333333,1.0227916666666668,2100.0,0.9312301407101587,51.19018604231708,9630000000000.0,0.8680952380948247,17,0.22,0.75,0.024,0.016,0.22
24208747,2024-09-16,2062BK1,121.3,10.08,10782.0,2004.0,704.0,3280.0,1728.0,283.0,0.0,6235.0,1134.0,0.0,0.14741666666666667,0.03183333333333333,1.0227916666666668,2011.0,0.923275993294845,51.401483923731234,5.380239520955399,0.8592739930378621,6,0.22,0.76,0.03,0.017,0.19
24208744,2024-09-16,2062BK1,120.43,10.13,10674.0,2238.0,756.0,3327.0,1789.0,280.0,0.0,6666.0,1611.0,0.0,0.14741666666666667,0.03183333333333333,1.0227916666666668,2069.0,0.9224111519537194,55.351656563519455,4.7694369973169035,0.8646689221842123,6,0.2,0.75,0.026,0.018,0.21
24208741,2024-09-16,2062BK1,122.4,10.63,10269.0,2451.0,759.0,3039.0,1755.0,280.0,0.0,6734.0,1296.0,0.0,0.14741666666666667,0.03183333333333333,1.0227916666666668,2035.0,0.9200932120505143,55.01633986883156,4.1897184822504325,0.8624078624074386,6,0.22,0.74,0.028,0.018,0.21
24208738,2024-09-16,2062BK1,124.03,10.0,10266.0,3378.0,759.0,3054.0,1728.0,277.0,0.0,6601.0,1163.0,379.0,0.14741666666666667,0.03183333333333333,1.0227916666666668,2005.0,0.9253898380890444,53.22099492015463,3.0390763765532745,0.861845386533236,6,0.19,0.78,0.023,0.02,0.22
24208727,2024-09-16,45C8ASPRC,119.39,0.0,12297.0,1995.0,701.0,4196.0,1758.0,270.0,0.0,6793.0,1536.0,0.0,0.14741666666666667,0.03183333333333333,1.0227916666666668,2028.0,0.999999999991624,56.89756260945726,6.163909774433001,0.8668639053250163,21,0.436,0.723,0.023,0.023,0.233
24308745,2024-09-16,2062BK1,124.13,8.26,11124.0,3336.0,724.0,2958.0,1778.0,267.0,0.0,6682.0,1219.0,0.0,0.14741666666666667,0.03183333333333333,1.0227916666666668,2045.0,0.9376085807014307,53.83066140293377,3.33453237409972,0.8694376528113108,6,0.2,0.81,0.026,0.019,0.21
24308752,2024-09-16,2062BK1,119.43,10.83,12222.0,2751.0,699.0,2646.0,1800.0,278.0,0.0,1591.0,269.0,0.0,0.14741666666666667,0.03183333333333333,1.0227916666666668,2078.0,0.9168585905042465,13.321610985402982,4.442748091601438,0.8662175168427015,6,0.18,0.75,0.023,0.023,0.2
24308754,2024-09-16,2062BK1,120.49,11.34,10983.0,4350.0,704.0,1866.0,1800.0,280.0,0.0,4983.0,1739.0,0.0,0.14741666666666667,0.03183333333333333,1.0227916666666668,2080.0,0.9139801259128123,41.35612913900443,2.524827586206316,0.8653846153841993,6,0.2,0.76,0.022,0.016,0.21
24308756,2024-09-16,2062BK1,119.74,9.15,10632.0,3303.0,695.0,2196.0,1778.0,277.0,0.0,6511.0,1280.0,0.0,0.14741666666666667,0.03183333333333333,1.0227916666666668,2055.0,0.929009232671821,54.37614832090883,3.218891916438626,0.8652068126516471,6,0.18,0.78,0.026,0.014,0.21
24308758,2024-09-16,2062BK1,121.54,9.8,10917.0,0.0,698.0,3378.0,1770.0,280.0,0.0,7025.0,1899.0,0.0,0.14741666666666667,0.03183333333333333,1.0227916666666668,2050.0,0.9253844982417743,57.799901266597004,10917000000000.0,0.8634146341459202,6,0.191,0.824,0.032,0.021,0.17
24308770,2024-09-16,2062BK1,121.7,10.1,11460.0,1494.0,693.0,4083.0,1772.0,264.0,0.0,6103.0,1136.0,0.0,0.14741666666666667,0.03183333333333333,1.0227916666666668,2036.0,0.9233687405089274,50.14790468323625,7.670682730918561,0.8703339882117532,6,0.18,0.75,0.024,0.02,0.19
24308774,2024-09-16,2062BK1,125.58,10.2,11265.0,231.0,715.0,5756.0,1786.0,265.0,0.0,6444.0,1544.0,0.0,0.14741666666666667,0.03183333333333333,1.0227916666666668,2051.0,0.9248784798871346,51.31390348740791,48.76623376602266,0.8707947342755383,6,0.18,0.8,0.024,0.019,0.21
24308777,2024-09-16,SEQRFE550D,127.6,9.32,11706.0,0.0,704.0,5990.0,1785.0,268.0,0.0,6330.0,1401.0,0.0,0.14741666666666667,0.03183333333333333,1.0227916666666668,2053.0,0.9319310546236349,49.608150469830655,11706000000000.0,0.8694593278125331,73,0.22,0.84,0.018,0.019,0.21
24208763,2024-09-16,S.TOWER6VAN,121.39,0.0,13365.0,360.0,712.0,3481.0,2504.0,115.0,580.0,3086.0,561.0,0.0,0.14741666666666667,0.03183333333333333,1.0227916666666668,3199.0,0.999999999991762,25.42219293166305,37.12499999989688,0.7827446076896584,67,0.18,1.27,0.025,0.02,0.21
24308782,2024-09-16,SEQRFE550D,126.54,10.51,9336.0,933.0,701.0,3438.0,1762.0,274.0,0.0,6196.0,1098.0,0.0,0.14741666666666667,0.03183333333333333,1.0227916666666668,2036.0,0.9233126596065429,48.96475422752517,10.006430868156478,0.8654223968561565,73,0.21,0.83,0.023,0.018,0.2
24208765,2024-09-16,S.TOWER6VAN,125.11,10.2,15651.0,0.0,701.0,3998.0,2518.0,61.0,537.0,6267.0,1074.0,0.0,0.14741666666666667,0.03183333333333333,1.0227916666666668,3116.0,0.9246175448900701,50.091919110781774,15651000000000.0,0.8080872913989704,67,0.173,1.327,0.025,0.017,0.226
24308733,2024-09-16,2830C20MMNC,120.3,0.0,11436.0,4338.0,544.0,1749.0,1738.0,275.0,0.0,6759.0,1343.0,0.0,0.14741666666666667,0.03183333333333333,1.0227916666666668,2013.0,0.9999999999916874,56.18453865289955,2.636237897648078,0.8633879781416476,17,0.191,0.761,0.026,0.019,0.213
24208586,2024-09-16,R34,131.6,0.0,12525.0,987.0,908.0,5141.0,1158.0,223.0,0.0,6302.0,2326.0,0.0,0.14741666666666667,0.03183333333333333,1.0227916666666668,1381.0,0.9999999999924013,47.88753799355709,12.689969604850365,0.8385228095576839,66,0.6,0.73,0.017,0.016,0.21
24108184,2024-09-16,1786500D,130.17,0.0,13200.0,0.0,895.0,2760.0,1783.0,271.0,0.0,7005.0,1322.0,0.0,0.14741666666666667,0.03183333333333333,1.0227916666666668,2054.0,0.9999999999923178,53.814242912700216,13200000000000.0,0.8680623174289834,2,0.19,0.77,0.032,0.032,0.21
24308779,2024-09-16,2062BK1,122.51,9.8,10179.0,984.0,753.0,4226.0,1778.0,268.0,0.0,6001.0,2598.0,0.0,0.14741666666666667,0.03183333333333333,1.0227916666666668,2046.0,0.9259315244431569,48.98375642764685,10.344512195111438,0.8690127077219604,6,0.22,0.81,0.021,0.019,0.22
24308739,2024-09-16,2062BK1,124.95,10.61,11028.0,4728.0,699.0,2364.0,1728.0,264.0,0.0,6857.0,1364.0,0.0,0.14741666666666667,0.03183333333333333,1.0227916666666668,1992.0,0.9217320743514184,54.87795118003299,2.3324873096441765,0.8674698795176368,6,0.2,0.76,0.028,0.016,0.23
24108731,2024-09-16,2830C20MMNC,128.16,9.8,10059.0,2961.0,882.0,2870.0,1729.0,248.0,0.0,6064.0,1282.0,0.0,0.14741666666666667,0.03183333333333333,1.0227916666666668,1977.0,0.9289649173606193,47.31585518065453,3.3971631205662285,0.8745574102170589,17,0.18,0.69,0.026,0.021,0.187
24108725,2024-09-16,2830C20MMNC,125.4,9.8,11964.0,4413.0,795.0,4151.0,1737.0,264.0,0.0,6766.0,1326.0,0.0,0.14741666666666667,0.03183333333333333,1.0227916666666668,2001.0,0.927514792892548,53.95534290228105,2.7110808973481277,0.868065967016058,17,0.2,0.795,0.021,0.015,0.195
24108784,2024-09-16,1786500D,120.5,0.0,2001.0,0.0,541.0,0.0,1533.0,301.0,0.0,955.0,160.0,0.0,0.14741666666666667,0.03183333333333333,1.0227916666666668,1834.0,0.9999999999917012,7.925311203253732,2000999999999.9998,0.8358778625949641,2,0.21,0.86,0.021,0.015,0.188
24208256,2024-09-16,ASP1239,116.41,11.94,10290.0,0.0,913.0,2392.0,1164.0,246.0,0.0,6003.0,1487.0,0.0,0.14741666666666667,0.03183333333333333,1.0227916666666668,1410.0,0.9069731203669111,51.56773473025026,10290000000000.0,0.8255319148930316,24,0.44,0.75,0.021,0.019,0.23
24108773,2024-09-16,SEQRFE550D,124.94,9.08,7902.0,1905.0,717.0,1746.0,1675.0,284.0,0.0,6081.0,1126.0,0.0,0.14741666666666667,0.03183333333333333,1.0227916666666668,1959.0,0.9322489180649735,48.671362253492305,4.148031496060815,0.855028075548313,73,0.21,0.83,0.025,0.016,0.21
24108771,2024-09-16,SEQRFE550D,120.5,10.2,12465.0,1977.0,692.0,2036.0,1682.0,274.0,0.0,5957.0,899.0,0.0,0.14741666666666667,0.03183333333333333,1.0227916666666668,1956.0,0.9219586840021274,49.435684646892646,6.305007587250225,0.8599182004085584,73,0.23,0.83,0.021,0.017,0.21
24108766,2024-09-16,2062BK1,126.56,9.86,12300.0,2019.0,862.0,2953.0,1739.0,271.0,0.0,6397.0,1166.0,0.0,0.14741666666666667,0.03183333333333333,1.0227916666666668,2010.0,0.927723207734,50.54519595408861,6.09212481426147,0.8651741293528034,6,0.21,0.77,0.023,0.015,0.18
24108764,2024-09-16,2062BK1,124.1,8.35,12738.0,3870.0,599.0,2852.0,1739.0,253.0,0.0,6835.0,1140.0,0.0,0.14741666666666667,0.03183333333333333,1.0227916666666668,1992.0,0.936957342386282,55.076551167968766,3.2914728682162036,0.8729919678710477,6,0.19,0.75,0.023,0.014,0.21
24108768,2024-09-16,SEQRFE550D,116.96,9.79,12105.0,0.0,699.0,3932.0,1683.0,255.0,0.0,5638.0,1625.0,0.0,0.14741666666666667,0.03183333333333333,1.0227916666666668,1938.0,0.9227613412155995,48.204514363472946,12105000000000.0,0.8684210526311309,73,0.22,0.82,0.027,0.015,0.17
24108760,2024-09-16,2830C25HMN,121.33,11.34,12657.0,2664.0,701.0,3222.0,1742.0,270.0,0.0,6416.0,1167.0,0.0,0.14741666666666667,0.03183333333333333,1.0227916666666668,2012.0,0.9145247606775119,52.88057364169718,4.751126126124342,0.8658051689856532,18,0.27,0.88,0.019,0.012,0.2
24108750,2024-09-16,2062BK1,120.87,9.8,17076.0,2193.0,700.0,3368.0,1726.0,288.0,0.0,6480.0,1169.0,0.0,0.14741666666666667,0.03183333333333333,1.0227916666666668,2014.0,0.9250019132094207,53.61131794445593,7.786593707246792,0.8570009930482339,6,0.21,0.82,0.027,0.02,0.24
24108746,2024-09-16,2062BK1,120.31,9.8,12081.0,2808.0,787.0,3791.0,1734.0,268.0,0.0,6487.0,1421.0,0.0,0.14741666666666667,0.03183333333333333,1.0227916666666668,2002.0,0.9246791176625572,53.919042473161674,4.3023504273488955,0.8661338661334335,6,0.18,0.79,0.028,0.016,0.21
24108743,2024-09-16,2830C20MMNC,122.38,9.16,9618.0,3732.0,870.0,3756.0,1783.0,271.0,0.0,6215.0,1394.0,0.0,0.14741666666666667,0.03183333333333333,1.0227916666666668,2054.0,0.9303633875556458,50.78444190185664,2.5771704180057404,0.8680623174289834,17,0.21,0.77,0.03,0.019,0.21
24108740,2024-09-16,2830C20MMNC,119.37,9.89,10299.0,3078.0,734.0,3120.0,1529.0,246.0,0.0,6199.0,1273.0,0.0,0.14741666666666667,0.03183333333333333,1.0227916666666668,1775.0,0.9234875444768416,51.930970930284566,3.3460038986343905,0.8614084507037401,17,0.179,0.793,0.032,0.019,0.196
24108737,2024-09-16,2830C20MMNC,123.27,10.0,10227.0,2910.0,742.0,2877.0,1729.0,268.0,0.0,3598.0,1193.0,0.0,0.14741666666666667,0.03183333333333333,1.0227916666666668,1997.0,0.9249643580631429,29.187961385339598,3.514432989689514,0.8657986980466371,17,0.176,0.751,0.03,0.015,0.182
24108762,2024-09-16,2062BK1,124.96,11.34,11928.0,2166.0,732.0,2532.0,1732.0,288.0,0.0,6654.0,1214.0,0.0,0.14741666666666667,0.03183333333333333,1.0227916666666668,2020.0,0.9168011738744183,53.24903969227554,5.5069252077536905,0.857425742573833,6,0.2,0.83,0.025,0.016,0.21
24308805,2024-09-17,2830C20MMNC,125.1,9.69,11859.0,1812.0,690.0,3286.0,1743.0,264.0,0.0,6862.0,1230.0,0.0,0.14408,0.03392,1.0757599999999998,2007.0,0.9281103939392529,54.85211830491725,6.544701986751355,0.8684603886393282,17,0.202,0.8,0.026,0.02,0.207
24108830,2024-09-17,2062BK1,113.31,10.26,12369.0,2481.0,744.0,2294.0,1725.0,280.0,0.0,298.0,66.0,0.0,0.14408,0.03392,1.0757599999999998,2005.0,0.916970138375682,2.629953225640897,4.985489721884327,0.8603491271816158,6,0.22,0.82,0.02,0.025,0.25
24308800,2024-09-17,S.TOWER6VAN,127.3,10.2,10797.0,2490.0,696.0,4113.0,2552.0,108.0,481.0,6280.0,1014.0,370.0,0.14408,0.03392,1.0757599999999998,3141.0,0.9258181818114486,49.332285938339886,4.336144578311512,0.812480101878124,67,0.17,1.37,0.032,0.031,0.18
24308803,2024-09-17,2062BK1,126.2,9.91,10431.0,2478.0,701.0,3645.0,1775.0,264.0,0.0,6197.0,1524.0,0.0,0.14408,0.03392,1.0757599999999998,2039.0,0.9271912423706767,49.10459587916716,4.209443099271909,0.870524767042241,6,0.18,0.85,0.023,0.021,0.16
24308809,2024-09-17,2062BK1,126.2,12.01,11382.0,1518.0,701.0,3933.0,1756.0,261.0,0.0,5935.0,1233.0,0.0,0.14408,0.03392,1.0757599999999998,2017.0,0.913103248672939,47.02852614859724,7.49802371541008,0.8705999008424042,6,0.19,0.78,0.034,0.03,0.18
24308818,2024-09-17,2062BK1,122.93,12.06,11046.0,1572.0,804.0,3900.0,1755.0,258.0,0.0,6467.0,1081.0,0.0,0.14408,0.03392,1.0757599999999998,2013.0,0.9106600488857645,52.60717481450738,7.026717557247439,0.871833084947406,6,0.2,0.79,0.021,0.021,0.2
24308810,2024-09-17,S.TOWER6VAN,125.4,12.07,11775.0,1482.0,796.0,4166.0,2478.0,105.0,502.0,6507.0,1548.0,0.0,0.14408,0.03392,1.0757599999999998,3085.0,0.9121990252352354,51.889952152696246,7.945344129549294,0.8032414910856391,67,0.168,1.33,0.026,0.024,0.192
24308812,2024-09-17,S.TOWER6VAN,124.7,11.84,11721.0,1452.0,703.0,4796.0,2459.0,75.0,507.0,4967.0,1146.0,0.0,0.14408,0.03392,1.0757599999999998,3041.0,0.9132854841005327,39.83159582967256,8.072314049581218,0.8086155869777019,67,0.18,1.292,0.023,0.025,0.207
24308814,2024-09-17,SEQRFE550D,125.31,11.35,10818.0,1698.0,798.0,2262.0,1750.0,268.0,0.0,6591.0,1193.0,0.0,0.14408,0.03392,1.0757599999999998,2018.0,0.9169471681478345,52.597558055601326,6.3710247349785805,0.8671952428142382,73,0.21,0.84,0.029,0.026,0.21
24308816,2024-09-17,SEQRFE550D,128.19,12.06,11301.0,1569.0,798.0,4308.0,1742.0,268.0,0.0,6394.0,1086.0,0.0,0.14408,0.03392,1.0757599999999998,2010.0,0.9140106951806488,49.879085731727294,7.202676864240152,0.8666666666662355,73,0.22,0.86,0.027,0.027,0.21
24308797,2024-09-17,2830C20MMNC,125.63,10.08,9909.0,300.0,599.0,1626.0,1789.0,322.0,0.0,2957.0,1574.0,0.0,0.14408,0.03392,1.0757599999999998,2111.0,0.9257239702238175,23.53737164671227,33.0299999998899,0.847465656086761,17,0.217,0.87,0.027,0.021,0.165
24308820,2024-09-17,2062BK1,126.42,11.34,11073.0,1887.0,602.0,5278.0,1627.0,240.0,0.0,5583.0,901.0,0.0,0.14408,0.03392,1.0757599999999998,1867.0,0.917682926822607,44.162316088877056,5.8680445151002285,0.8714515265126559,6,0.2,0.75,0.018,0.026,0.22
24108827,2024-09-17,2830C25HMN,117.19,12.25,11979.0,2709.0,2700.0,2313.0,1734.0,284.0,0.0,6153.0,1192.0,0.0,0.14408,0.03392,1.0757599999999998,2018.0,0.9053615574713739,52.50447990398067,4.421926910297371,0.8592666005942223,18,0.26,0.82,0.023,0.026,0.23
24108832,2024-09-17,2062BK1,129.05,12.11,11217.0,3369.0,587.0,3180.0,1746.0,284.0,0.0,6317.0,1138.0,0.0,0.14408,0.03392,1.0757599999999998,2030.0,0.9142108245897265,48.95001937195699,3.329474621548433,0.860098522167064,6,0.18,0.76,0.021,0.022,0.24
24208796,2024-09-17,2062BK1,135.64,0.0,11115.0,3075.0,720.0,4016.0,1789.0,287.0,135.0,7046.0,1229.0,0.0,0.14408,0.03392,1.0757599999999998,2211.0,0.9999999999926277,51.94632851627879,3.614634146340288,0.8091361374939805,6,0.18,0.75,0.022,0.017,0.19
24308788,2024-09-17,SEQRFE550D,133.67,0.0,10383.0,1275.0,696.0,2556.0,1717.0,271.0,0.0,5917.0,1103.0,381.0,0.14408,0.03392,1.0757599999999998,1988.0,0.999999999992519,44.265729033857525,8.143529411758319,0.8636820925548976,73,0.22,0.85,0.026,0.021,0.25
24308785,2024-09-17,2062BK1,127.94,10.51,8904.0,0.0,693.0,300.0,1794.0,268.0,0.0,474.0,2142.0,0.0,0.14408,0.03392,1.0757599999999998,2062.0,0.9240881184476413,3.704861653871308,8904000000000.0,0.8700290979627207,6,0.2,0.76,0.022,0.015,0.21
24208787,2024-09-17,2062BK1,129.82,9.69,10971.0,1734.0,704.0,2830.0,1806.0,287.0,135.0,6493.0,1114.0,0.0,0.14408,0.03392,1.0757599999999998,2228.0,0.9305426134260588,50.01540594631016,6.326989619373514,0.8105924596046631,6,0.18,0.75,0.02,0.017,0.2
24208793,2024-09-17,1786500D,130.45,9.08,10896.0,1782.0,704.0,2021.0,1812.0,284.0,138.0,6648.0,1118.0,0.0,0.14408,0.03392,1.0757599999999998,2234.0,0.9349243890135819,50.962054426592864,6.114478114474683,0.811101163831329,2,0.2,0.79,0.024,0.019,0.2
24308821,2024-09-17,2062BK1,128.61,0.0,10176.0,1515.0,798.0,5012.0,1718.0,288.0,0.0,5312.0,857.0,0.0,0.14408,0.03392,1.0757599999999998,2006.0,0.9999999999922247,41.30316460585255,6.716831683163884,0.856430707875944,6,0.22,0.78,0.021,0.028,0.18
24208799,2024-09-17,2830C20MMNC,130.4,10.0,11238.0,0.0,709.0,3877.0,1745.0,260.0,0.0,6235.0,3243.0,0.0,0.14408,0.03392,1.0757599999999998,2005.0,0.9287749287683137,47.81441717754744,11238000000000.0,0.8703241895257504,17,0.226,0.864,0.03,0.023,0.194
24208811,2024-09-17,2062BK1,126.8,12.0,11811.0,0.0,704.0,3774.0,1765.0,270.0,0.0,6704.0,1457.0,0.0,0.14408,0.03392,1.0757599999999998,2035.0,0.9135446685813144,52.87066246015086,11811000000000.0,0.8673218673214411,6,0.19,0.76,0.026,0.023,0.18
24208815,2024-09-17,IS2062E410C,122.58,0.0,10959.0,0.0,908.0,568.0,2612.0,0.0,533.0,6180.0,983.0,310.0,0.14408,0.03392,1.0757599999999998,3145.0,0.9999999999918421,50.41605482092987,10959000000000.0,0.8305246422890841,61,0.2,1.42,0.025,0.018,0.22
24208819,2024-09-17,SEQRFE550D,124.46,0.0,10542.0,561.0,712.0,3663.0,1687.0,257.0,0.0,6475.0,1131.0,268.0,0.14408,0.03392,1.0757599999999998,1944.0,0.9999999999919653,52.02474690621867,18.791443850233883,0.8677983539090186,73,0.22,0.83,0.026,0.025,0.22
24208822,2024-09-17,SEQRFE550D,120.29,11.25,11928.0,1986.0,828.0,3758.0,1765.0,273.0,0.0,6164.0,1217.0,0.0,0.14408,0.03392,1.0757599999999998,2038.0,0.9144746844996618,51.24282982748987,6.0060422960694835,0.8660451422959441,73,0.23,0.84,0.023,0.03,0.22
24208826,2024-09-17,1786500D,124.66,10.35,11778.0,1116.0,707.0,1693.0,1742.0,277.0,0.0,6753.0,1128.0,351.0,0.14408,0.03392,1.0757599999999998,2019.0,0.9233390119182037,54.171346060852144,10.553763440850759,0.862803368003535,2,0.2,0.71,0.017,0.02,0.192
24208829,2024-09-17,2062BK1,121.41,10.34,12339.0,0.0,709.0,4176.0,1748.0,273.0,0.0,6348.0,1074.0,356.0,0.14408,0.03392,1.0757599999999998,2021.0,0.9215180265584705,52.285643686250836,12339000000000.0,0.8649183572484588,6,0.22,0.79,0.019,0.025,0.27
24208831,2024-09-17,2062BK1,122.69,10.63,12066.0,0.0,707.0,4102.0,1745.0,263.0,0.0,6315.0,1102.0,295.0,0.14408,0.03392,1.0757599999999998,2008.0,0.9202670266957677,51.47118754542773,12066000000000.0,0.8690239043820374,6,0.22,0.75,0.02,0.027,0.21
24308791,2024-09-17,2830C20MMNC,132.18,0.0,9435.0,603.0,710.0,4136.0,1769.0,278.0,0.0,3537.0,633.0,2573.0,0.14408,0.03392,1.0757599999999998,2047.0,0.9999999999924346,26.758965047459835,15.64676616912828,0.864191499755318,17,0.182,0.745,0.021,0.019,0.18
24308824,2024-09-17,2062BK1,121.77,12.0,10419.0,2010.0,801.0,5309.0,1697.0,294.0,0.0,4872.0,793.0,0.0,0.14408,0.03392,1.0757599999999998,1991.0,0.9102937878380035,40.00985464367242,5.18358208954966,0.8523355097936453,6,0.21,0.8,0.028,0.032,0.21
24208790,2024-09-17,2830C20MMNC,127.9,9.94,10362.0,2259.0,503.0,3798.0,1819.0,290.0,135.0,6448.0,1128.0,0.0,0.14408,0.03392,1.0757599999999998,2244.0,0.9278874056810223,50.414386238855236,4.586985391764237,0.8106060606056994,17,0.195,0.722,0.021,0.018,0.203
24308794,2024-09-17,2062BK1,129.26,10.19,10158.0,888.0,701.0,3761.0,1773.0,277.0,0.0,5993.0,1051.0,0.0,0.14408,0.03392,1.0757599999999998,2050.0,0.92692721404857,46.36391768492679,11.439189189176307,0.8648780487800659,6,0.18,0.75,0.023,0.019,0.17
24108808,2024-09-17,2830C20MMNC,123.94,11.38,11301.0,2058.0,785.0,3497.0,1733.0,250.0,0.0,6861.0,1371.0,0.0,0.14408,0.03392,1.0757599999999998,1983.0,0.9159030446281711,55.35743101456061,5.4912536443122,0.8739283913258327,17,0.21,0.76,0.022,0.023,0.24
24108776,2024-09-17,2062BK1,113.11,9.8,11325.0,0.0,699.0,3434.0,1679.0,260.0,0.0,5552.0,2145.0,0.0,0.14408,0.03392,1.0757599999999998,1939.0,0.9202668619240073,49.084961541427944,11325000000000.0,0.8659102630217298,6,0.19,0.81,0.026,0.012,0.23
24108780,2024-09-17,2830C20MMNC,102.75,11.24,9957.0,3426.0,795.0,1429.0,1685.0,257.0,0.0,5800.0,1111.0,0.0,0.14408,0.03392,1.0757599999999998,1942.0,0.9013948591902676,56.447688563927514,2.9063047285455617,0.8676622039130445,17,0.206,0.811,0.03,0.018,0.18
24108786,2024-09-17,2830C20MMNC,114.12,10.23,10977.0,2265.0,577.0,3858.0,1779.0,298.0,0.0,6498.0,1032.0,0.0,0.14408,0.03392,1.0757599999999998,2077.0,0.91773220747151,56.9400630909837,4.8463576158919,0.8565238324502376,17,0.199,0.867,0.023,0.017,0.201
24108789,2024-09-17,S.TOWER6VAN,125.41,10.52,10071.0,3006.0,546.0,3362.0,2494.0,98.0,491.0,6674.0,1102.0,0.0,0.14408,0.03392,1.0757599999999998,3083.0,0.922607224299841,53.21744677415503,3.3502994011964904,0.8089523191693776,67,0.173,1.295,0.026,0.015,0.17
24108806,2024-09-17,2062BK1,120.2,9.8,11964.0,2016.0,785.0,3784.0,1729.0,254.0,0.0,6314.0,1177.0,0.0,0.14408,0.03392,1.0757599999999998,1983.0,0.9246153846082723,52.52911813600225,5.934523809520866,0.871911245587054,6,0.19,0.76,0.019,0.02,0.23
24108792,2024-09-17,S.TOWER6VAN,126.9,10.18,10254.0,2943.0,559.0,2825.0,2484.0,0.0,484.0,3689.0,680.0,0.0,0.14408,0.03392,1.0757599999999998,2968.0,0.9257367960247612,29.070133963521904,3.4841997961252176,0.8369272237193945,67,0.172,1.287,0.031,0.023,0.18
24308825,2024-09-17,2062BK1,124.6,12.0,10134.0,2025.0,699.0,3040.0,1674.0,271.0,0.0,6562.0,1284.0,0.0,0.14408,0.03392,1.0757599999999998,1945.0,0.9121522693930297,52.66452648432853,5.004444444441973,0.8606683804622824,6,0.22,0.8,0.026,0.023,0.25
24108798,2024-09-17,S.TOWER6VAN,133.33,5.16,10929.0,2022.0,704.0,5655.0,2484.0,0.0,487.0,6734.0,1415.0,0.0,0.14408,0.03392,1.0757599999999998,2971.0,0.962740992122444,50.50626265618761,5.4050445103830835,0.8360821272296075,67,0.18,1.36,0.025,0.022,0.21
24108801,2024-09-17,2062BK1,125.22,9.79,10296.0,1956.0,679.0,4155.0,1733.0,264.0,0.0,6716.0,1411.0,0.0,0.14408,0.03392,1.0757599999999998,1997.0,0.927486852818847,53.633604855026086,5.263803680978904,0.8678017025533962,6,0.2,0.76,0.024,0.022,0.19
