Repository: SiddharthKumar268/FerroMind

# FerroMind
*Ferro-Alloy Optimisation using Machine Learning*
**SAIL Durgapur Steel Plant | Steel Melting Shop**
Intern: Siddharth Kumar | FY 2023-24 to FY 2025-26

---

## Quick Start

```bash

# 2. Place raw Excel files in data/raw/

## Dataset

| | |
|---|---|
| Total heats after cleaning | 47,421 |
| Training set | 37,936 heats (Apr 2023 – Jun 2025) |
| Test set | 9,485 heats (Jun 2025 – Dec 2025) |
| Input features | 21 (16 raw + 5 engineered) |
| Target variables | Mn, Si, C, S, P |
| BOF grades | 76 distinct grades |
| Split method | Chronological 80/20 — no shuffle, no leakage |

---

File: data/processed/sms_train.csv (part 168 of 253)
Heat_Number,Date,BOF Grade Code,Hot Metal Addn. Weight,Scrap Addn. Weight,Lime Into Converter,Dolomite Into Converter,Lime Into Ladle,Iron Ore Into Converter,SIMN Into Ladle,FESI Into Ladle,FEMN Into Ladle,Measered O2 Mainblow II,Duration of Mainblow I/II,Measered O2 2nd Blow,HM_P,HM_S,HM_Si,Total_FA_Ladle,HM_Ratio,O2_per_ton_HM,Lime_Dolo_Ratio,SiMn_FA_Fraction,Grade_Encoded,C,Mn,P,S,Si
24108802,2024-09-17,2830C20MMNC,126.4,9.79,10611.0,1866.0,719.0,3723.0,1733.0,250.0,0.0,6668.0,1399.0,0.0,0.14408,0.03392,1.0757599999999998,1983.0,0.928115133262882,52.75316455654467,5.686495176845828,0.8739283913258327,17,0.217,0.786,0.027,0.022,0.2
24108804,2024-09-17,S.TOWER6VAN,127.8,10.52,10167.0,2217.0,815.0,3918.0,2476.0,57.0,467.0,6608.0,1448.0,0.0,0.14408,0.03392,1.0757599999999998,3000.0,0.9239444765693758,51.70579029693501,4.585926928279393,0.8253333333330582,67,0.186,1.35,0.025,0.021,0.193
24108823,2024-09-17,2062BK1,124.4,12.89,12984.0,18.0,697.0,1734.0,1733.0,274.0,0.0,6610.0,1340.0,223.0,0.14408,0.03392,1.0757599999999998,2007.0,0.9061111515703539,53.13504823108412,721.3333332932592,0.8634778276029579,6,0.19,0.73,0.029,0.03,0.19
24108795,2024-09-17,S.TOWER6VAN,127.12,10.62,10725.0,2751.0,554.0,3091.0,2487.0,0.0,491.0,6781.0,1109.0,0.0,0.14408,0.03392,1.0757599999999998,2978.0,0.9228982140197264,53.34329767107187,3.8985823336954204,0.8351242444590883,67,0.17,1.31,0.026,0.015,0.17
24308867,2024-09-18,2062BK1,126.43,10.51,10149.0,1497.0,798.0,3668.0,1720.0,264.0,0.0,6574.0,1262.0,0.0,0.13746428571428573,0.03417857142857143,1.0643214285714284,1984.0,0.9232510588511521,51.9971525741359,6.779559118231944,0.8669354838705308,6,0.18,0.76,0.023,0.026,0.21
24208833,2024-09-18,2062BK1,125.67,12.05,12075.0,0.0,704.0,3617.0,1792.0,267.0,0.0,1453.0,6346.0,0.0,0.13746428571428573,0.03417857142857143,1.0643214285714284,2059.0,0.9125036305481231,11.562027532334191,12075000000000.0,0.870325400679519,6,0.21,0.78,0.026,0.027,0.2
24208837,2024-09-18,2062BK1,122.48,11.88,12321.0,0.0,707.0,3826.0,1829.0,273.0,0.0,6780.0,2733.0,550.0,0.13746428571428573,0.03417857142857143,1.0643214285714284,2102.0,0.9115808276204854,55.355976485504925,12321000000000.0,0.8701236917217554,6,0.2,0.79,0.02,0.021,0.19
24208841,2024-09-18,2830C20MMNC,127.12,10.02,11499.0,0.0,814.0,4544.0,1829.0,273.0,0.0,6698.0,1633.0,0.0,0.13746428571428573,0.03417857142857143,1.0643214285714284,2102.0,0.9269359778261125,52.69037130229161,11499000000000.0,0.8701236917217554,17,0.188,0.722,0.019,0.024,0.19
24208847,2024-09-18,2830C20MMNC,126.2,7.52,10977.0,0.0,707.0,4437.0,1826.0,273.0,0.0,6594.0,1117.0,0.0,0.13746428571428573,0.03417857142857143,1.0643214285714284,2099.0,0.9437630870405044,52.25039619609944,10977000000000.0,0.8699380657451787,17,0.21,0.791,0.023,0.023,0.198
24208845,2024-09-18,SEQRFE550D,125.5,10.6,11919.0,0.0,707.0,4795.0,1765.0,270.0,0.0,6909.0,2139.0,0.0,0.13746428571428573,0.03417857142857143,1.0643214285714284,2035.0,0.9221160911027032,55.0517928282466,11919000000000.0,0.8673218673214411,73,0.21,0.83,0.018,0.019,0.21
24208849,2024-09-18,SEQRFE550D,122.7,9.8,11910.0,0.0,707.0,5716.0,1819.0,263.0,0.0,6358.0,1307.0,0.0,0.13746428571428573,0.03417857142857143,1.0643214285714284,2082.0,0.9260377358420677,51.81744091237312,11910000000000.0,0.8736791546585622,73,0.23,0.84,0.016,0.022,0.23
24208851,2024-09-18,SEQRFE550D,125.8,9.71,9222.0,0.0,693.0,2343.0,1752.0,277.0,0.0,6810.0,1792.0,0.0,0.13746428571428573,0.03417857142857143,1.0643214285714284,2029.0,0.928344771596721,54.133545309585585,9222000000000.0,0.8634795465742418,73,0.21,0.82,0.016,0.023,0.23
24208853,2024-09-18,2062BK1,126.23,10.63,11922.0,0.0,712.0,5166.0,1799.0,307.0,0.0,6451.0,1693.0,0.0,0.13746428571428573,0.03417857142857143,1.0643214285714284,2106.0,0.922329387688716,51.10512556404099,11922000000000.0,0.854226020892282,6,0.2,0.82,0.02,0.017,0.2
24208855,2024-09-18,2062BK1,124.83,10.52,11199.0,1623.0,696.0,2665.0,1741.0,270.0,0.0,5936.0,1252.0,0.0,0.13746428571428573,0.03417857142857143,1.0643214285714284,2011.0,0.9222755818180846,47.55267163304051,6.900184842879297,0.8657384385873368,6,0.2,0.78,0.018,0.023,0.22
24208857,2024-09-18,SEQRFE550D,124.41,0.0,10521.0,45.0,709.0,4087.0,1714.0,253.0,0.0,6306.0,1190.0,268.0,0.13746428571428573,0.03417857142857143,1.0643214285714284,1967.0,0.999999999991962,50.68724379028465,233.79999999480447,0.871377732587254,73,0.23,0.84,0.022,0.03,0.2
24208859,2024-09-18,2062BK1,123.52,0.0,11043.0,0.0,710.0,5178.0,1718.0,287.0,0.0,6267.0,1108.0,312.0,0.13746428571428573,0.03417857142857143,1.0643214285714284,2005.0,0.9999999999919041,50.736722797516705,11043000000000.0,0.8568578553611687,6,0.22,0.82,0.024,0.029,0.21
24208863,2024-09-18,SEQRFE550D,122.55,10.23,10971.0,0.0,701.0,4568.0,1725.0,294.0,0.0,6209.0,1090.0,0.0,0.13746428571428573,0.03417857142857143,1.0643214285714284,2019.0,0.9229552643400892,50.66503467930914,10971000000000.0,0.8543833580976452,73,0.22,0.91,0.022,0.03,0.24
24208866,2024-09-18,2830C20MMNC,125.78,8.97,10737.0,0.0,709.0,4837.0,1718.0,294.0,0.0,6284.0,1106.0,0.0,0.13746428571428573,0.03417857142857143,1.0643214285714284,2012.0,0.9334322819967835,49.96024805175735,10737000000000.0,0.8538767395621999,17,0.217,0.81,0.029,0.024,0.22
24208872,2024-09-18,SEQRFE550D,125.36,9.69,11220.0,0.0,819.0,3893.0,1785.0,280.0,0.0,6196.0,1192.0,460.0,0.13746428571428573,0.03417857142857143,1.0643214285714284,2065.0,0.9282487967350741,49.42565411575123,11220000000000.0,0.8644067796605983,73,0.23,0.87,0.023,0.02,0.23
24208875,2024-09-18,SEQRFE550D,125.02,9.25,11052.0,0.0,808.0,4075.0,1816.0,284.0,0.0,6255.0,1361.0,362.0,0.13746428571428573,0.03417857142857143,1.0643214285714284,2100.0,0.9311089595521629,50.03199488041888,11052000000000.0,0.864761904761493,73,0.21,0.87,0.026,0.024,0.24
24208878,2024-09-18,2830C20MMNC,125.26,10.0,10809.0,0.0,809.0,3927.0,1785.0,287.0,0.0,6192.0,1146.0,353.0,0.13746428571428573,0.03417857142857143,1.0643214285714284,2072.0,0.9260683128720535,49.433178987310924,10809000000000.0,0.8614864864860707,17,0.19,0.7,0.028,0.029,0.17
24308870,2024-09-18,SEQRFE550D,120.82,9.69,11376.0,1494.0,806.0,2673.0,1739.0,268.0,0.0,6532.0,1115.0,0.0,0.13746428571428573,0.03417857142857143,1.0643214285714284,2007.0,0.9257528158690848,54.06389670539593,7.6144578313202045,0.86646736422478,73,0.22,0.87,0.025,0.023,0.2
24308879,2024-09-18,S.TOWER6VAN,130.18,10.0,11490.0,1641.0,751.0,3729.0,2479.0,98.0,392.0,6776.0,1318.0,0.0,0.13746428571428573,0.03417857142857143,1.0643214285714284,2969.0,0.9286631473753127,52.05100629857082,7.001828153560632,0.8349612664193887,67,0.18,1.25,0.032,0.028,0.19
24208843,2024-09-18,SEQRFE550D,128.6,10.6,11409.0,0.0,710.0,4917.0,1806.0,263.0,0.0,6418.0,1298.0,0.0,0.13746428571428573,0.03417857142857143,1.0643214285714284,2069.0,0.923850574706007,49.90668740241131,11409000000000.0,0.8728854519087129,73,0.21,0.84,0.019,0.024,0.22
24308865,2024-09-18,2062BK1,122.64,10.18,9459.0,1998.0,798.0,120.0,1752.0,264.0,0.0,6569.0,1102.0,0.0,0.13746428571428573,0.03417857142857143,1.0643214285714284,2016.0,0.923354916421297,53.56327462448171,4.734234234231865,0.869047619047188,6,0.18,0.75,0.025,0.026,0.21
24308828,2024-09-18,2062BK1,127.4,0.0,8025.0,1113.0,660.0,8405.0,1720.0,268.0,0.0,4408.0,1059.0,0.0,0.13746428571428573,0.03417857142857143,1.0643214285714284,1988.0,0.9999999999921507,34.59968602798587,7.2102425875946,0.8651911468808525,6,0.21,0.8,0.02,0.023,0.25
24208861,2024-09-18,2830C20MMNC,128.09,9.87,11034.0,0.0,718.0,4715.0,1711.0,307.0,0.0,6189.0,1163.0,260.0,0.13746428571428573,0.03417857142857143,1.0643214285714284,2018.0,0.928457523913247,48.317589194719986,11034000000000.0,0.8478691774029495,17,0.208,0.734,0.019,0.02,0.21
24308842,2024-09-18,2830C20MMNC,129.8,10.58,6387.0,2061.0,797.0,2636.0,1772.0,287.0,0.0,6721.0,1638.0,0.0,0.13746428571428573,0.03417857142857143,1.0643214285714284,2059.0,0.9246331386171489,51.779661016550236,3.0989810771455124,0.8606119475469352,17,0.219,0.768,0.022,0.025,0.2
24308844,2024-09-18,2062BK1,123.35,12.06,10026.0,1992.0,702.0,3962.0,1769.0,275.0,0.0,6683.0,1203.0,0.0,0.13746428571428573,0.03417857142857143,1.0643214285714284,2044.0,0.9109371538223844,54.17916497726649,5.033132530117955,0.8654598825827469,6,0.18,0.7,0.018,0.025,0.18
24108868,2024-09-18,S.TOWER6VAN,126.8,10.14,10554.0,1971.0,802.0,2787.0,2448.0,99.0,468.0,5577.0,1029.0,0.0,0.13746428571428573,0.03417857142857143,1.0643214285714284,3015.0,0.9259529720978097,43.98264984192443,5.354642313543707,0.8119402985071934,67,0.2,1.31,0.032,0.028,0.22
24108864,2024-09-18,2830C20MMNC,124.0,9.87,8952.0,1584.0,812.0,2058.0,1782.0,301.0,0.0,1014.0,179.0,0.0,0.13746428571428573,0.03417857142857143,1.0643214285714284,2083.0,0.9262717561744508,8.177419354772763,5.651515151511584,0.8554968795003094,17,0.206,0.8,0.029,0.027,0.225
24108840,2024-09-18,SEQRFE550D,124.48,9.8,12744.0,0.0,785.0,4861.0,1792.0,301.0,0.0,6323.0,1983.0,0.0,0.13746428571428573,0.03417857142857143,1.0643214285714284,2093.0,0.9270181709790959,50.795308482882426,12744000000000.0,0.8561872909694906,73,0.23,0.88,0.028,0.029,0.21
24108838,2024-09-18,2062BK1,116.62,9.07,11436.0,2892.0,567.0,3243.0,1783.0,295.0,0.0,3216.0,894.0,0.0,0.13746428571428573,0.03417857142857143,1.0643214285714284,2078.0,0.9278383323977418,27.5767449834713,3.954356846471662,0.8580365736280761,6,0.2,0.76,0.035,0.033,0.19
24308839,2024-09-18,2062BK1,126.62,11.55,15993.0,1806.0,801.0,5316.0,1741.0,294.0,0.0,6452.0,1304.0,264.0,0.13746428571428573,0.03417857142857143,1.0643214285714284,2035.0,0.9164073243039994,50.95561522626002,8.855481727569847,0.8555282555278352,6,0.2,0.79,0.018,0.027,0.19
24108835,2024-09-18,2062BK1,111.73,11.54,10560.0,3162.0,697.0,3297.0,1783.0,278.0,0.0,3743.0,654.0,0.0,0.13746428571428573,0.03417857142857143,1.0643214285714284,2061.0,0.9063843595286251,33.50040275634565,3.339658444021714,0.8651140223188427,6,0.22,0.77,0.022,0.021,0.18
24308860,2024-09-18,SEQRFE550D,131.56,10.2,10311.0,1566.0,611.0,3814.0,1773.0,264.0,0.0,6773.0,1222.0,0.0,0.13746428571428573,0.03417857142857143,1.0643214285714284,2037.0,0.928047404056659,51.48221343834386,6.584291187735259,0.8703976435930926,73,0.23,0.87,0.031,0.026,0.21
24308858,2024-09-18,2830C20MMNC,125.69,11.23,10584.0,1569.0,699.0,2577.0,1779.0,261.0,0.0,193.0,56.0,6324.0,0.13746428571428573,0.03417857142857143,1.0643214285714284,2040.0,0.9179813029439238,1.5355239080154703,6.745697896745223,0.8720588235289843,17,0.215,0.762,0.025,0.029,0.217
24308856,2024-09-18,2830C20MMNC,136.15,0.0,11337.0,3042.0,710.0,4155.0,1762.0,268.0,0.0,6691.0,1313.0,0.0,0.13746428571428573,0.03417857142857143,1.0643214285714284,2030.0,0.9999999999926552,49.14432611054613,3.726824457592463,0.8679802955660749,17,0.2,0.74,0.025,0.03,0.213
24308846,2024-09-18,2062BK1,124.3,10.52,9945.0,2007.0,693.0,4143.0,1782.0,281.0,0.0,6484.0,1164.0,303.0,0.13746428571428573,0.03417857142857143,1.0643214285714284,2063.0,0.9219700341127284,52.16411906635427,4.955156950670177,0.8637905962186797,6,0.2,0.77,0.022,0.022,0.2
24308848,2024-09-18,2062BK1,127.31,9.69,10512.0,4035.0,710.0,3134.0,1779.0,278.0,0.0,6363.0,1091.0,309.0,0.13746428571428573,0.03417857142857143,1.0643214285714284,2057.0,0.9292700729859178,49.98036289333139,2.605204460965897,0.8648517258138723,6,0.19,0.73,0.024,0.026,0.18
24308854,2024-09-18,SEQRFE550D,124.4,10.2,11643.0,3087.0,789.0,3336.0,1796.0,250.0,0.0,6406.0,1107.0,299.0,0.13746428571428573,0.03417857142857143,1.0643214285714284,2046.0,0.9242199108400877,51.495176848460645,3.771622934887019,0.8778103616809004,73,0.22,0.87,0.02,0.028,0.23
24308862,2024-09-18,2062BK1,122.19,10.52,11322.0,1575.0,856.0,4345.0,1785.0,264.0,0.0,6027.0,1004.0,0.0,0.13746428571428573,0.03417857142857143,1.0643214285714284,2049.0,0.9207294099847734,49.32482199812321,7.188571428566864,0.8711566617858121,6,0.19,0.76,0.025,0.028,0.24
24308852,2024-09-18,2830C20MMNC,125.3,10.1,10473.0,3207.0,800.0,3195.0,1778.0,280.0,0.0,6730.0,1146.0,0.0,0.13746428571428573,0.03417857142857143,1.0643214285714284,2058.0,0.925406203833638,53.71109337546918,3.265668849390937,0.8639455782308727,17,0.188,0.781,0.026,0.024,0.187
24308850,2024-09-18,2830C20MMNC,130.68,10.2,10317.0,2514.0,798.0,3474.0,1749.0,275.0,0.0,6686.0,1239.0,0.0,0.13746428571428573,0.03417857142857143,1.0643214285714284,2024.0,0.9275979557004005,51.16314661730056,4.103818615750158,0.8641304347821818,17,0.201,0.744,0.035,0.032,0.189
24308834,2024-09-18,2062BK1,122.17,11.34,11700.0,1950.0,737.0,3259.0,1674.0,268.0,0.0,6780.0,1169.0,0.0,0.13746428571428573,0.03417857142857143,1.0643214285714284,1942.0,0.9150625421248217,55.49643938728414,5.999999999996923,0.8619979402673213,6,0.21,0.82,0.025,0.024,0.24
24308836,2024-09-18,SEQRFE550D,130.02,10.51,12087.0,2286.0,701.0,2517.0,1657.0,268.0,0.0,6768.0,1389.0,0.0,0.13746428571428573,0.03417857142857143,1.0643214285714284,1925.0,0.9252116985631168,52.05353022571871,5.287401574800836,0.8607792207787737,73,0.23,0.84,0.022,0.026,0.23
24208912,2024-09-19,2830C20MMNC,126.74,12.78,9324.0,1119.0,718.0,3671.0,1701.0,283.0,0.0,6448.0,1212.0,355.0,0.14996428571428572,0.03332142857142857,0.8772857142857143,1984.0,0.9084002293512874,50.875808741905665,8.332439678276737,0.8573588709673098,17,0.23,0.77,0.016,0.026,0.25
24308903,2024-09-19,2830C20MMNC,128.3,11.34,12006.0,0.0,690.0,3830.0,1724.0,264.0,0.0,6662.0,1096.0,0.0,0.14996428571428572,0.03332142857142857,0.8772857142857143,1988.0,0.9187911773065112,51.92517536982132,12006000000000.0,0.8672032193154592,17,0.189,0.742,0.017,0.02,0.217
24308900,2024-09-19,2830C20MMNC,127.05,12.78,12069.0,0.0,701.0,3813.0,1732.0,268.0,0.0,6545.0,1265.0,0.0,0.14996428571428572,0.03332142857142857,0.8772857142857143,2000.0,0.9086033040055168,51.515151514746044,12069000000000.0,0.865999999999567,17,0.197,0.749,0.025,0.025,0.205
24308897,2024-09-19,SEQRFE550D,126.03,8.97,10347.0,909.0,704.0,3843.0,1721.0,264.0,0.0,5482.0,1372.0,0.0,0.14996428571428572,0.03332142857142857,0.8772857142857143,1985.0,0.9335555555486404,43.497579940938685,11.382838283815861,0.8670025188912509,73,0.21,0.87,0.031,0.027,0.25
24308896,2024-09-19,SEQRFE550D,127.92,11.96,10359.0,1107.0,801.0,3021.0,1731.0,258.0,0.0,5687.0,1163.0,0.0,0.14996428571428572,0.03332142857142857,0.8772857142857143,1989.0,0.9144981412574029,44.45747342054051,9.357723577227318,0.8702865761684916,73,0.21,0.85,0.027,0.021,0.25
24308895,2024-09-19,S.TOWER6VAN,131.17,0.0,10452.0,993.0,798.0,2053.0,2480.0,91.0,420.0,6501.0,1312.0,0.0,0.14996428571428572,0.03332142857142857,0.8772857142857143,2991.0,0.9999999999923764,49.56163756918838,10.525679758297557,0.8291541290535509,67,0.194,1.391,0.042,0.025,0.267
24308893,2024-09-19,S.TOWER6VAN,126.08,12.0,10998.0,333.0,704.0,4137.0,2494.0,101.0,432.0,6497.0,1201.0,0.0,0.14996428571428572,0.03332142857142857,0.8772857142857143,3027.0,0.9130938586260641,51.53077411126641,33.02702702692785,0.8239180706967876,67,0.176,1.32,0.026,0.021,0.197
24308891,2024-09-19,S.TOWER6VAN,124.6,12.0,9807.0,1014.0,694.0,3381.0,2464.0,95.0,424.0,3071.0,518.0,0.0,0.14996428571428572,0.03332142857142857,0.8772857142857143,2983.0,0.9121522693930297,24.64686998375083,9.671597633126556,0.8260140797851739,67,0.16,1.34,0.033,0.022,0.22
24308888,2024-09-19,S.TOWER6VAN,128.3,9.69,10953.0,1332.0,593.0,2718.0,2476.0,64.0,396.0,6916.0,1450.0,0.0,0.14996428571428572,0.03332142857142857,0.8772857142857143,2936.0,0.929777520103415,53.90491036590877,8.222972972966799,0.8433242506809117,67,0.173,1.343,0.03,0.016,0.231
24308886,2024-09-19,SEQRFE550D,132.25,9.71,12948.0,1635.0,704.0,2473.0,1733.0,271.0,0.0,6810.0,1590.0,0.0,0.14996428571428572,0.03332142857142857,0.8772857142857143,2004.0,0.9316004508246577,51.49338374252179,7.919266055041028,0.8647704590814048,73,0.21,0.84,0.023,0.022,0.25
24308884,2024-09-19,2062BK1,131.14,10.52,13347.0,2190.0,694.0,3629.0,1745.0,268.0,0.0,6804.0,1332.0,0.0,0.14996428571428572,0.03332142857142857,0.8772857142857143,2013.0,0.925737681766725,51.883483299894145,6.094520547942422,0.8668653750616657,6,0.2,0.79,0.022,0.021,0.22
24308882,2024-09-19,S.TOWER6VAN,131.35,10.96,12354.0,2775.0,704.0,3314.0,2477.0,94.0,403.0,6879.0,1588.0,0.0,0.14996428571428572,0.03332142857142857,0.8772857142857143,2974.0,0.92298503266866,52.371526455634786,4.451891891890288,0.8328850033621947,67,0.18,1.35,0.041,0.024,0.22
24208869,2024-09-19,2062BK1,120.85,9.88,10791.0,0.0,715.0,4029.0,1742.0,300.0,0.0,6204.0,1236.0,551.0,0.14996428571428572,0.03332142857142857,0.8772857142857143,2042.0,0.9244243861323,51.336367397175536,10791000000000.0,0.8530852105774471,6,0.22,0.8,0.03,0.025,0.18
24308876,2024-09-19,2062BK1,128.33,8.97,12300.0,1656.0,702.0,5324.0,1752.0,271.0,0.0,6689.0,1252.0,0.0,0.14996428571428572,0.03332142857142857,0.8772857142857143,2023.0,0.9346686088788444,52.1234317770426,7.427536231879572,0.866040533860175,6,0.19,0.77,0.03,0.023,0.19
24308873,2024-09-19,2062BK1,125.63,10.08,11319.0,1095.0,699.0,3528.0,1725.0,268.0,0.0,6491.0,1337.0,0.0,0.14996428571428572,0.03332142857142857,0.8772857142857143,1993.0,0.9257239702238175,51.667595319178005,10.336986301360422,0.8655293527341367,6,0.18,0.75,0.028,0.027,0.21
24208881,2024-09-19,2062BK1,121.66,9.65,10812.0,0.0,800.0,3900.0,1796.0,304.0,0.0,6375.0,1153.0,558.0,0.14996428571428572,0.03332142857142857,0.8772857142857143,2100.0,0.9265097859955335,52.400131513624856,10812000000000.0,0.855238095237688,6,0.19,0.79,0.024,0.019,0.23
24208883,2024-09-19,SEQRFE550D,128.78,0.0,10989.0,0.0,800.0,3321.0,1823.0,277.0,0.0,6480.0,1147.0,266.0,0.14996428571428572,0.03332142857142857,0.8772857142857143,2100.0,0.9999999999922349,50.31837241768661,10989000000000.0,0.8680952380948247,73,0.22,0.83,0.026,0.019,0.21
24208885,2024-09-19,S.TOWER6VAN,127.58,10.21,11724.0,0.0,808.0,3876.0,2474.0,101.0,489.0,6507.0,1247.0,0.0,0.14996428571428572,0.03332142857142857,0.8772857142857143,3064.0,0.9259017345168308,51.003292051646,11724000000000.0,0.8074412532634441,67,0.2,1.3,0.023,0.015,0.22
24208887,2024-09-19,2062BK1,125.89,10.12,12417.0,135.0,800.0,3342.0,1819.0,287.0,0.0,6598.0,1502.0,0.0,0.14996428571428572,0.03332142857142857,0.8772857142857143,2106.0,0.9255937063383165,52.410834855410194,91.97777777709646,0.8637226970556202,6,0.21,0.77,0.019,0.021,0.21
24208889,2024-09-19,SEQRFE550D,130.56,0.0,11514.0,2286.0,715.0,3852.0,1752.0,297.0,0.0,6605.0,1218.0,477.0,0.14996428571428572,0.03332142857142857,0.8772857142857143,2049.0,0.9999999999923408,50.58976715647527,5.036745406821944,0.8550512445090995,73,0.22,0.89,0.022,0.015,0.24
24208890,2024-09-19,SEQRFE550D,124.63,12.55,11421.0,2217.0,704.0,3179.0,1735.0,290.0,0.0,6599.0,1232.0,415.0,0.14996428571428572,0.03332142857142857,0.8772857142857143,2025.0,0.9085143606873559,52.94872823515246,5.151556156966553,0.8567901234563671,73,0.21,0.84,0.02,0.015,0.22
24208917,2024-09-19,2062BK1,121.37,11.92,8838.0,1335.0,655.0,2770.0,1745.0,270.0,0.0,6559.0,1240.0,0.0,0.14996428571428572,0.03332142857142857,0.8772857142857143,2015.0,0.9105709355472237,54.041361126686645,6.620224719096164,0.8660049627787265,6,0.2,0.8,0.037,0.03,0.21
24208894,2024-09-19,S.TOWER6VAN,126.47,12.06,10866.0,1029.0,704.0,2544.0,2474.0,105.0,486.0,6443.0,8279.0,0.0,0.14996428571428572,0.03332142857142857,0.8772857142857143,3065.0,0.912943044821245,50.94488811535585,10.559766763838134,0.8071778140291004,67,0.186,1.353,0.027,0.019,0.198
24208898,2024-09-19,S.TOWER6VAN,125.25,0.0,8106.0,645.0,704.0,1086.0,2430.0,91.0,486.0,6301.0,1097.0,0.0,0.14996428571428572,0.03332142857142857,0.8772857142857143,3007.0,0.9999999999920159,50.307385229139264,12.567441860445632,0.8081143997336854,67,0.167,1.251,0.025,0.019,0.2
24208901,2024-09-19,SAILTOWER6VA,124.59,12.78,11076.0,1020.0,671.0,3366.0,2481.0,0.0,591.0,6302.0,1119.0,281.0,0.14996428571428572,0.03332142857142857,0.8772857142857143,3072.0,0.9069665865843565,50.581908660000146,10.85882352940112,0.8076171874997371,68,0.2,1.35,0.02,0.013,0.25
24208904,2024-09-19,SAILTOWER6VA,122.47,8.95,11475.0,657.0,660.0,3313.0,2518.0,0.0,587.0,6319.0,1117.0,271.0,0.14996428571428572,0.03332142857142857,0.8772857142857143,3105.0,0.9318977324537219,51.596309299815495,17.46575342463095,0.8109500805150367,68,0.17,1.28,0.024,0.019,0.19
24208906,2024-09-19,SAILTOWER6VA,126.79,10.43,11010.0,990.0,679.0,3551.0,2555.0,0.0,587.0,6665.0,1278.0,513.0,0.14996428571428572,0.03332142857142857,0.8772857142857143,3142.0,0.9239906719069817,52.567237163399575,11.121212121200887,0.8131763208145089,68,0.2,1.28,0.023,0.019,0.25
24208915,2024-09-19,2830C20MMNC,122.52,12.05,8823.0,1581.0,657.0,2354.0,1758.0,263.0,0.0,6358.0,1139.0,311.0,0.14996428571428572,0.03332142857142857,0.8772857142857143,2021.0,0.9104555249988078,51.89356839657286,5.580645161286792,0.8698664027704751,17,0.2,0.725,0.022,0.026,0.224
24208892,2024-09-19,2830C20MMNC,123.44,11.23,8868.0,1296.0,701.0,2821.0,1758.0,263.0,0.0,6603.0,1278.0,0.0,0.14996428571428572,0.03332142857142857,0.8772857142857143,2021.0,0.9166109749690607,53.491574853746826,6.842592592587313,0.8698664027704751,17,0.22,0.822,0.02,0.017,0.218
24208909,2024-09-19,SAILTOWER6VA,124.55,11.22,10992.0,939.0,679.0,3147.0,2548.0,0.0,584.0,6673.0,1293.0,254.0,0.14996428571428572,0.03332142857142857,0.8772857142857143,3132.0,0.9173602415782768,53.5768767558926,11.706070287527469,0.8135376756063813,68,0.191,1.287,0.023,0.014,0.258
24108871,2024-09-19,S.TOWER6VAN,124.63,10.08,10527.0,2976.0,802.0,2973.0,2441.0,99.0,470.0,670.0,120.0,0.0,0.14996428571428572,0.03332142857142857,0.8772857142857143,3010.0,0.9251725929706394,5.375912701553592,3.5372983870955856,0.8109634551492323,67,0.181,1.37,0.026,0.024,0.234
24108874,2024-09-19,S.TOWER6VAN,131.94,9.89,11268.0,2247.0,795.0,4068.0,2436.0,98.0,474.0,7026.0,1392.0,0.0,0.14996428571428572,0.03332142857142857,0.8772857142857143,3008.0,0.9302686314536399,53.25147794411664,5.014686248328877,0.8098404255316457,67,0.196,1.32,0.028,0.022,0.235
24108877,2024-09-19,S.TOWER6VAN,128.14,0.0,10995.0,2157.0,803.0,3586.0,2433.0,108.0,478.0,6774.0,1408.0,0.0,0.14996428571428572,0.03332142857142857,0.8772857142857143,3019.0,0.9999999999921961,52.86405493949694,5.097357440887762,0.8058959920500809,67,0.174,1.318,0.042,0.028,0.224
24108899,2024-09-19,2830C20MMNC,118.8,0.0,11064.0,0.0,795.0,1535.0,1788.0,299.0,0.0,2366.0,1485.0,0.0,0.14996428571428572,0.03332142857142857,0.8772857142857143,2087.0,0.9999999999915825,19.915824915657275,11064000000000.0,0.8567321514131017,17,0.18,0.74,0.02,0.022,0.18
24108902,2024-09-19,2062BK1,124.77,0.0,10617.0,1998.0,579.0,3467.0,1790.0,274.0,0.0,6839.0,1043.0,0.0,0.14996428571428572,0.03332142857142857,0.8772857142857143,2064.0,0.9999999999919852,54.812855653964796,5.313813813811154,0.8672480620150838,6,0.22,0.81,0.026,0.021,0.17
24108905,2024-09-19,2062BK1,125.82,11.23,11319.0,1989.0,549.0,3343.0,1777.0,274.0,0.0,6042.0,1196.0,0.0,0.14996428571428572,0.03332142857142857,0.8772857142857143,2051.0,0.9180591025106308,48.020982355364644,5.690799396678888,0.866406630911328,6,0.192,0.76,0.023,0.026,0.2
24108908,2024-09-19,2062BK1,132.1,11.89,10800.0,2010.0,143.0,3443.0,1709.0,253.0,0.0,6888.0,1198.0,0.0,0.14996428571428572,0.03332142857142857,0.8772857142857143,1962.0,0.9174248211617652,52.14231642655457,5.373134328355536,0.8710499490311564,6,0.2,0.72,0.026,0.028,0.18
24108911,2024-09-19,2062BK1,128.86,11.89,10227.0,1902.0,725.0,3539.0,1709.0,250.0,0.0,3799.0,592.0,0.0,0.14996428571428572,0.03332142857142857,0.8772857142857143,1959.0,0.9155239786791084,29.481607946379935,5.37697160882998,0.8723838693206368,6,0.2,0.72,0.026,0.027,0.18
24108914,2024-09-19,2830C20MMNC,130.1,11.34,9732.0,2082.0,765.0,3972.0,1702.0,247.0,0.0,4818.0,772.0,0.0,0.14996428571428572,0.03332142857142857,0.8772857142857143,1949.0,0.9198246606269809,37.03305149856239,4.674351585012164,0.8732683427394186,17,0.195,0.735,0.022,0.027,0.222
24108916,2024-09-19,S.TOWER6VAN,127.64,12.78,10734.0,1569.0,787.0,3778.0,2436.0,81.0,527.0,3429.0,531.0,0.0,0.14996428571428572,0.03332142857142857,0.8772857142857143,3044.0,0.9089873237365833,26.864619241406576,6.8413001912002285,0.8002628120890932,67,0.18,1.33,0.038,0.027,0.22
24108607,2024-09-20,S.TOWER6VAN,127.63,10.11,10122.0,2613.0,681.0,4021.0,2432.0,118.0,439.0,5140.0,1438.0,0.0,0.14654545454545456,0.036772727272727276,0.7801818181818182,2989.0,0.9266008421596733,40.27266316665147,3.8737083811695854,0.8136500501837358,67,0.18,1.25,0.025,0.024,0.22
24308910,2024-09-20,SEQRFE550D,126.6,12.0,11499.0,0.0,599.0,3072.0,1731.0,311.0,0.0,6302.0,1259.0,271.0,0.14654545454545456,0.036772727272727276,0.7801818181818182,2042.0,0.9134199134133232,49.77883096327189,11499000000000.0,0.8476983349653048,73,0.22,0.86,0.014,0.019,0.23
24108920,2024-09-20,1786500D,126.83,11.96,9582.0,2226.0,539.0,2864.0,2546.0,74.0,477.0,6851.0,1083.0,0.0,0.14654545454545456,0.036772727272727276,0.7801818181818182,3097.0,0.9138266445643504,54.01718836194893,4.304582210240654,0.8220858895702867,2,0.188,1.214,0.038,0.03,0.247
24108927,2024-09-20,S.TOWER6VAN,123.6,11.78,12606.0,1566.0,471.0,4351.0,0.0,0.0,0.0,6887.0,1148.0,0.0,0.14654545454545456,0.036772727272727276,0.7801818181818182,0.0,0.9129856699592778,55.72006472446829,8.049808429113634,0.0,67,0.191,1.351,0.041,0.022,0.2
24108929,2024-09-20,2062BK1,123.75,12.0,8133.0,777.0,782.0,3716.0,1740.0,254.0,0.0,6536.0,1332.0,0.0,0.14654545454545456,0.036772727272727276,0.7801818181818182,1994.0,0.9116022099380362,52.81616161573482,10.467181467167997,0.8726178535602445,6,0.22,0.79,0.024,0.026,0.21
24108931,2024-09-20,2062BK1,123.74,11.88,6003.0,2325.0,797.0,3283.0,1745.0,271.0,0.0,6530.0,1320.0,0.0,0.14654545454545456,0.036772727272727276,0.7801818181818182,2016.0,0.9124023005389146,52.771941166536514,2.581935483869857,0.8655753968249674,6,0.2,0.74,0.034,0.027,0.17
24108941,2024-09-20,2062BK1,127.08,9.69,9273.0,2496.0,754.0,2500.0,1780.0,277.0,0.0,2986.0,530.0,0.0,0.14654545454545456,0.036772727272727276,0.7801818181818182,2057.0,0.929151129626898,23.497009757448087,3.7151442307677423,0.8653378706850436,6,0.21,0.81,0.035,0.025,0.22
24108611,2024-09-20,S.TOWER6VAN,131.33,11.32,9288.0,2811.0,775.0,3454.0,2532.0,126.0,465.0,6467.0,1223.0,273.0,0.14654545454545456,0.036772727272727276,0.7801818181818182,3123.0,0.9206449351495224,49.24236655715189,3.3041622198494114,0.8107588856865799,67,0.19,1.23,0.026,0.022,0.23
24108938,2024-09-20,2062BK1,125.28,10.51,9672.0,2631.0,732.0,2656.0,1782.0,280.0,0.0,2713.0,452.0,0.0,0.14654545454545456,0.036772727272727276,0.7801818181818182,2062.0,0.9226010751828368,21.65549169842229,3.6761687571251707,0.8642095053342075,6,0.2,0.83,0.033,0.023,0.2
24108970,2024-09-20,2062BK1,122.84,10.2,9429.0,1551.0,677.0,3703.0,1731.0,254.0,0.0,6059.0,1092.0,0.0,0.14654545454545456,0.036772727272727276,0.7801818181818182,1985.0,0.9233313289166919,49.32432432392279,6.079303675044437,0.8720403022665633,6,0.21,0.81,0.033,0.036,0.2
24308936,2024-09-20,2062BK1,130.6,0.0,10149.0,3036.0,2756.0,4977.0,1745.0,306.0,0.0,6914.0,1324.0,245.0,0.14654545454545456,0.036772727272727276,0.7801818181818182,2051.0,0.9999999999923431,52.94027565043691,3.34288537549297,0.8508044856163575,6,0.19,0.78,0.026,0.029,0.19
24108933,2024-09-20,2062BK1,124.81,11.58,9162.0,2463.0,824.0,3734.0,1739.0,250.0,0.0,6578.0,1344.0,0.0,0.14654545454545456,0.036772727272727276,0.7801818181818182,1989.0,0.9150964146864499,52.70411024715404,3.719853836782899,0.8743086978376701,6,0.2,0.75,0.026,0.027,0.18
24308939,2024-09-20,2830C20MMNC,127.05,11.85,9846.0,2844.0,693.0,2802.0,1725.0,308.0,0.0,2353.0,2027.0,0.0,0.14654545454545456,0.036772727272727276,0.7801818181818182,2033.0,0.9146868250474105,18.52026761103093,3.4620253164544788,0.8484997540576249,17,0.205,0.751,0.02,0.023,0.182
24308955,2024-09-20,SEQRFE550D,128.35,9.89,8988.0,2217.0,759.0,3293.0,1725.0,268.0,0.0,6172.0,1215.0,0.0,0.14654545454545456,0.036772727272727276,0.7801818181818182,1993.0,0.9284577546229134,48.087261394249424,4.054127198915627,0.8655293527341367,73,0.23,0.87,0.028,0.034,0.23
24308949,2024-09-20,1786500D,132.67,9.09,9378.0,1971.0,901.0,2434.0,1707.0,311.0,0.0,5234.0,957.0,0.0,0.14654545454545456,0.036772727272727276,0.7801818181818182,2018.0,0.9358775394967842,39.45127006829389,4.757990867577495,0.8458870168479455,2,0.23,0.84,0.037,0.03,0.207
24308951,2024-09-20,1786500D,121.4,9.33,8829.0,2496.0,701.0,2752.0,1721.0,305.0,0.0,6497.0,1173.0,0.0,0.14654545454545456,0.036772727272727276,0.7801818181818182,2026.0,0.9286315306285579,53.517298187368056,3.5372596153831983,0.8494570582424238,2,0.2,0.81,0.025,0.028,0.219
24308953,2024-09-20,2062BK1,129.97,10.52,8991.0,2199.0,693.0,3219.0,1704.0,275.0,0.0,6466.0,1227.0,0.0,0.14654545454545456,0.036772727272727276,0.7801818181818182,1979.0,0.9251192255610711,49.74994229399285,4.088676671212329,0.8610409297620712,6,0.19,0.78,0.034,0.035,0.23
24108943,2024-09-20,2830C20MMNC,122.6,0.0,9291.0,3006.0,762.0,2463.0,1783.0,277.0,0.0,2749.0,1388.0,0.0,0.14654545454545456,0.036772727272727276,0.7801818181818182,2060.0,0.9999999999918434,22.422512234727385,3.090818363272425,0.8655339805821041,17,0.201,0.855,0.024,0.024,0.193
24308957,2024-09-20,2062BK1,127.77,9.87,9057.0,2214.0,693.0,2614.0,1714.0,273.0,0.0,6518.0,1188.0,0.0,0.14654545454545456,0.036772727272727276,0.7801818181818182,1987.0,0.9282911944134825,51.01353995420667,4.090785907857231,0.8626069451429982,6,0.2,0.76,0.036,0.031,0.19
24308959,2024-09-20,SEQRFE550D,126.3,10.21,8466.0,2199.0,701.0,3751.0,1683.0,264.0,0.0,6418.0,1211.0,0.0,0.14654545454545456,0.036772727272727276,0.7801818181818182,1947.0,0.9252069445394097,50.81551860609014,3.8499317871742385,0.864406779660573,73,0.23,0.89,0.032,0.035,0.23
24308960,2024-09-20,2830C20MMNC,123.05,9.75,8940.0,1698.0,685.0,1179.0,1699.0,269.0,0.0,1960.0,1585.0,0.0,0.14654545454545456,0.036772727272727276,0.7801818181818182,1968.0,0.9265813252942275,15.928484355823418,5.265017667841422,0.8633130081296426,17,0.227,0.835,0.027,0.022,0.21
24308962,2024-09-20,2830C20MMNC,123.59,9.8,8232.0,1653.0,718.0,2409.0,1691.0,271.0,0.0,6364.0,1165.0,0.0,0.14654545454545456,0.036772727272727276,0.7801818181818182,1962.0,0.9265312242227564,51.49283922605799,4.980036297637641,0.8618756371045556,17,0.209,0.742,0.027,0.027,0.208
24308964,2024-09-20,S.TOWER6VAN,124.81,10.13,9450.0,1287.0,699.0,2705.0,2501.0,109.0,410.0,6202.0,1092.0,0.0,0.14654545454545456,0.036772727272727276,0.7801818181818182,3020.0,0.9249295983331487,49.69153112691538,7.342657342651638,0.8281456953639642,67,0.16,1.38,0.032,0.026,0.23
24308969,2024-09-20,2062BK1,121.92,9.62,14466.0,2559.0,698.0,1395.0,1738.0,268.0,0.0,6486.0,1227.0,0.0,0.14654545454545456,0.036772727272727276,0.7801818181818182,2006.0,0.9268663524332762,53.19881889720145,5.652989449001308,0.8664007976067466,6,0.19,0.78,0.041,0.036,0.23
24308973,2024-09-20,2062BK1,125.8,10.21,10281.0,2070.0,801.0,4091.0,1658.0,211.0,0.0,6661.0,1352.0,0.0,0.14654545454545456,0.036772727272727276,0.7801818181818182,1869.0,0.9249319902880309,52.94912559576352,4.966666666664267,0.887105403958862,6,0.2,0.79,0.021,0.024,0.22
24308947,2024-09-20,2830C20MMNC,127.78,10.52,9591.0,2097.0,704.0,2559.0,1711.0,308.0,0.0,6491.0,1147.0,0.0,0.14654545454545456,0.036772727272727276,0.7801818181818182,2019.0,0.9239334779398125,50.798246986611375,4.573676680970637,0.8474492322927948,17,0.208,0.735,0.02,0.025,0.178
24108944,2024-09-20,2062BK1,125.32,12.89,9945.0,1986.0,722.0,3266.0,1787.0,281.0,0.0,5531.0,1237.0,0.0,0.14654545454545456,0.036772727272727276,0.7801818181818182,2068.0,0.9067361261782309,44.13501436287795,5.007552870088113,0.864119922630143,6,0.19,0.73,0.026,0.031,0.19
24108935,2024-09-20,SEQRFE550D,127.1,8.24,9192.0,1488.0,509.0,5083.0,1722.0,246.0,0.0,6749.0,1417.0,0.0,0.14654545454545456,0.036772727272727276,0.7801818181818182,1968.0,0.9391162996827316,53.09992132137609,6.177419354834559,0.8749999999995554,73,0.22,0.87,0.035,0.027,0.21
24108946,2024-09-20,2062BK1,123.4,0.0,9606.0,2526.0,785.0,3410.0,1788.0,281.0,0.0,5042.0,1017.0,0.0,0.14654545454545456,0.036772727272727276,0.7801818181818182,2069.0,0.9999999999918963,40.85899513743226,3.8028503562930314,0.8641855969063006,6,0.2,0.88,0.024,0.026,0.23
24108918,2024-09-20,2062BK1,123.76,11.54,9480.0,2058.0,539.0,3399.0,1727.0,281.0,0.0,3294.0,512.0,0.0,0.14654545454545456,0.036772727272727276,0.7801818181818182,2008.0,0.9147080561647103,26.61603102758067,4.606413994166858,0.860059760955747,6,0.217,0.763,0.032,0.028,0.183
24108968,2024-09-20,C20MMNATLT,125.02,9.69,9402.0,1986.0,1714.0,3767.0,1736.0,254.0,0.0,3564.0,655.0,0.0,0.14654545454545456,0.036772727272727276,0.7801818181818182,1990.0,0.9280677009804167,28.507438809562412,4.734138972807284,0.8723618090447878,41,0.21,0.81,0.031,0.031,0.2
24108945,2024-09-20,2830C20MMNC,128.3,10.95,9960.0,2814.0,872.0,3271.0,1789.0,288.0,0.0,5673.0,1346.0,0.0,0.14654545454545456,0.036772727272727276,0.7801818181818182,2077.0,0.9213644524170819,44.21667965670915,3.53944562899661,0.86133846894518,17,0.21,0.76,0.028,0.029,0.18
24108966,2024-09-20,2062BK1,121.82,10.24,9327.0,2994.0,690.0,3097.0,1695.0,265.0,0.0,6244.0,1312.0,0.0,0.14654545454545456,0.036772727272727276,0.7801818181818182,1960.0,0.9224594881044793,51.25595140328964,3.1152304609208032,0.8647959183669057,6,0.18,0.77,0.03,0.029,0.2
24108965,2024-09-20,2062BK1,120.74,9.8,9273.0,2319.0,697.0,3098.0,1729.0,285.0,0.0,6304.0,1209.0,0.0,0.14654545454545456,0.036772727272727276,0.7801818181818182,2014.0,0.9249272253644484,52.211363259464875,3.9987063389374735,0.8584905660373096,6,0.18,0.77,0.028,0.025,0.18
24108963,2024-09-20,2062BK1,120.56,10.31,9003.0,3006.0,709.0,2156.0,1735.0,280.0,0.0,3047.0,655.0,0.0,0.14654545454545456,0.036772727272727276,0.7801818181818182,2015.0,0.9212195308250843,25.27372262752759,2.995009980038924,0.8610421836224015,6,0.18,0.78,0.029,0.027,0.21
24108961,2024-09-20,2062BK1,125.72,9.88,8907.0,2559.0,694.0,2216.0,1680.0,281.0,0.0,6412.0,1329.0,0.0,0.14654545454545456,0.036772727272727276,0.7801818181818182,1961.0,0.9271386430610095,51.002227171086524,3.480656506446471,0.8567057623657028,6,0.21,0.76,0.026,0.028,0.21
24108922,2024-09-20,S.TOWER6VAN,123.5,12.06,10005.0,1995.0,825.0,2499.0,2531.0,81.0,487.0,6728.0,1899.0,0.0,0.14654545454545456,0.036772727272727276,0.7801818181818182,3099.0,0.9110357037406976,54.47773279308115,5.0150375939824485,0.8167150693769549,67,0.182,1.341,0.035,0.027,0.211
24108958,2024-09-20,2830C20MMNC,122.27,9.12,9018.0,2844.0,805.0,2208.0,1675.0,271.0,0.0,2495.0,1442.0,0.0,0.14654545454545456,0.036772727272727276,0.7801818181818182,1946.0,0.9305883248273797,20.405659605623573,3.170886075948252,0.8607399794445731,17,0.208,0.711,0.021,0.026,0.174
24208913,2024-09-20,2830C20HMNAK,121.51,11.79,10104.0,1155.0,608.0,3138.0,2565.0,111.0,547.0,6295.0,1174.0,522.0,0.14654545454545456,0.036772727272727276,0.7801818181818182,3223.0,0.9115528882152172,51.80643568387946,8.748051948044374,0.7958423828728527,15,0.22,1.29,0.02,0.018,0.19
24108956,2024-09-20,2830C20MMNC,122.58,7.74,9531.0,3243.0,694.0,3526.0,1634.0,260.0,0.0,6214.0,1198.0,0.0,0.14654545454545456,0.036772727272727276,0.7801818181818182,1894.0,0.9406077347994123,50.69342470182172,2.938945420905662,0.8627243928189743,17,0.17,0.72,0.021,0.028,0.17
24108954,2024-09-20,2830C20MMNC,125.83,10.0,9027.0,2751.0,805.0,3094.0,1678.0,257.0,0.0,6063.0,1277.0,0.0,0.14654545454545456,0.036772727272727276,0.7801818181818182,1935.0,0.9263785614302705,48.18405785545431,3.281352235549516,0.8671834625318516,17,0.218,0.796,0.024,0.035,0.205
24108924,2024-09-20,S.TOWER6VAN,126.7,11.24,9009.0,1239.0,792.0,3789.0,2487.0,95.0,470.0,6756.0,1244.0,0.0,0.14654545454545456,0.036772727272727276,0.7801818181818182,3052.0,0.9185152964990684,53.32280978647732,7.271186440672097,0.814875491480729,67,0.18,1.329,0.03,0.026,0.209
24208921,2024-09-20,2062BK1,118.56,12.21,8841.0,1875.0,707.0,2906.0,1762.0,311.0,0.0,6557.0,4721.0,0.0,0.14654545454545456,0.036772727272727276,0.7801818181818182,2073.0,0.9066299609932964,55.30533063381152,4.715199999997485,0.8499758803662084,6,0.19,0.83,0.026,0.024,0.2
24208919,2024-09-20,IS2062E350BR,120.6,11.45,9579.0,2097.0,679.0,2822.0,2491.0,94.0,537.0,4863.0,1041.0,1858.0,0.14654545454545456,0.036772727272727276,0.7801818181818182,3122.0,0.9132904202884266,40.32338308424276,4.567954220312557,0.7978859705314548,59,0.19,1.3,0.02,0.022,0.21
24108948,2024-09-20,2062BK1,118.99,9.89,8598.0,3114.0,784.0,2250.0,1789.0,274.0,0.0,5973.0,1125.0,0.0,0.14654545454545456,0.036772727272727276,0.7801818181818182,2063.0,0.9232619490927743,50.19749558744267,2.761078998072331,0.8671837130388429,6,0.2,0.89,0.034,0.031,0.22
24108952,2024-09-20,2062BK1,123.56,10.12,8760.0,3045.0,782.0,2743.0,1779.0,284.0,0.0,5964.0,1191.0,0.0,0.14654545454545456,0.036772727272727276,0.7801818181818182,2063.0,0.9242968282396448,48.268047911554966,2.876847290639449,0.8623364032957527,6,0.2,0.83,0.031,0.03,0.21
24208937,2024-09-20,SEQRFE550D,124.59,10.0,9516.0,0.0,712.0,4974.0,1691.0,277.0,0.0,6377.0,2221.0,0.0,0.14654545454545456,0.036772727272727276,0.7801818181818182,1968.0,0.9257002749021049,51.183883136277515,9516000000000.0,0.8592479674792382,73,0.23,0.86,0.016,0.022,0.23
24208934,2024-09-20,SAILTOWER6VA,127.2,10.91,9900.0,0.0,718.0,5137.0,1782.0,0.0,1039.0,6552.0,1866.0,0.0,0.14654545454545456,0.036772727272727276,0.7801818181818182,2821.0,0.9210049960109984,51.5094339618592,9900000000000.0,0.631690889755182,68,0.19,1.3,0.023,0.024,0.22
24108950,2024-09-20,2062BK1,119.29,10.11,9282.0,2892.0,559.0,4862.0,1779.0,277.0,0.0,5664.0,1582.0,0.0,0.14654545454545456,0.036772727272727276,0.7801818181818182,2056.0,0.9218701700083318,47.480928828506315,3.2095435684636207,0.8652723735404352,6,0.21,0.88,0.026,0.027,0.19
24208930,2024-09-20,SAILTOWER6VA,124.91,12.06,9477.0,1506.0,707.0,3881.0,1920.0,0.0,834.0,6419.0,1085.0,0.0,0.14654545454545456,0.036772727272727276,0.7801818181818182,2754.0,0.9119515222244875,51.38900007964623,6.2928286852547854,0.6971677559910323,68,0.19,1.29,0.025,0.018,0.23
24208928,2024-09-20,S.TOWER6VAN,120.65,12.06,9498.0,0.0,712.0,4946.0,2501.0,88.0,533.0,5997.0,1014.0,330.0,0.14654545454545456,0.036772727272727276,0.7801818181818182,3122.0,0.9091251601167273,49.70576046374052,9498000000000.0,0.8010890454834078,67,0.18,1.325,0.022,0.021,0.188
24208926,2024-09-20,2062BK1,121.8,12.78,9192.0,0.0,718.0,4496.0,1735.0,300.0,0.0,6039.0,1102.0,0.0,0.14654545454545456,0.036772727272727276,0.7801818181818182,2035.0,0.90503789566871,49.58128078777027,9192000000000.0,0.8525798525794336,6,0.21,0.77,0.032,0.026,0.23
24208925,2024-09-20,S.TOWER6VAN,117.67,12.01,9576.0,0.0,707.0,4610.0,2494.0,105.0,533.0,6506.0,1440.0,0.0,0.14654545454545456,0.036772727272727276,0.7801818181818182,3132.0,0.9073874151688203,55.290218406940674,9576000000000.0,0.796296296296042,67,0.177,1.311,0.024,0.021,0.199
24208923,2024-09-20,S.TOWER6VAN,124.74,11.59,9963.0,1665.0,701.0,3622.0,2497.0,128.0,547.0,6888.0,1923.0,0.0,0.14654545454545456,0.036772727272727276,0.7801818181818182,3172.0,0.914985696465085,55.21885521841255,5.98378378378019,0.787200504413371,67,0.188,1.304,0.029,0.023,0.236
24208932,2024-09-20,SAILTOWER6VA,125.44,11.89,10281.0,1503.0,718.0,5111.0,1991.0,0.0,938.0,6709.0,1415.0,0.0,0.14654545454545456,0.036772727272727276,0.7801818181818182,2929.0,0.9134202286396752,53.48373724447159,6.840319361272894,0.6797541823145511,68,0.18,1.335,0.026,0.015,0.221
24308987,2024-09-21,2062BK1,126.69,9.85,10572.0,3012.0,0.0,2621.0,0.0,0.0,0.0,4027.0,764.0,3082.0,0.15469565217391304,0.03482608695652174,0.9313478260869565,0.0,0.9278599677682156,31.786249901083067,3.5099601593613845,0.0,6,0.19,0.75,0.023,0.022,0.22
24309017,2024-09-21,1786500D,124.85,0.0,10482.0,3069.0,721.0,0.0,1739.0,258.0,0.0,4583.0,1019.0,0.0,0.15469565217391304,0.03482608695652174,0.9313478260869565,1997.0,0.9999999999919904,36.708049659297494,3.415444770282367,0.8708062093135349,2,0.25,0.89,0.04,0.02,0.258
24309015,2024-09-21,2062BK1,134.54,0.0,10497.0,1491.0,729.0,2415.0,1711.0,165.0,0.0,6493.0,1685.0,0.0,0.15469565217391304,0.03482608695652174,0.9313478260869565,1876.0,0.9999999999925674,48.26074029992374,7.040241448687431,0.9120469083150788,6,0.2,0.78,0.026,0.021,0.19
24309006,2024-09-21,2062BK1,122.31,10.0,10845.0,3297.0,702.0,4148.0,1776.0,278.0,0.0,6444.0,1119.0,198.0,0.15469565217391304,0.03482608695652174,0.9313478260869565,2054.0,0.9244199229013347,52.68579838073186,3.2893539581427693,0.8646543330083424,6,0.19,0.76,0.025,0.025,0.19
24309004,2024-09-21,2062BK1,126.17,0.0,10434.0,2205.0,704.0,2673.0,1806.0,281.0,0.0,6412.0,1208.0,0.0,0.15469565217391304,0.03482608695652174,0.9313478260869565,2087.0,0.9999999999920741,50.82032178766093,4.731972789113501,0.865356971729341,6,0.19,0.78,0.025,0.024,0.23
