Repository: SiddharthKumar268/FerroMind

# FerroMind
*Ferro-Alloy Optimisation using Machine Learning*
**SAIL Durgapur Steel Plant | Steel Melting Shop**
Intern: Siddharth Kumar | FY 2023-24 to FY 2025-26

---

## Quick Start

```bash

# 2. Place raw Excel files in data/raw/

## Dataset

| | |
|---|---|
| Total heats after cleaning | 47,421 |
| Training set | 37,936 heats (Apr 2023 – Jun 2025) |
| Test set | 9,485 heats (Jun 2025 – Dec 2025) |
| Input features | 21 (16 raw + 5 engineered) |
| Target variables | Mn, Si, C, S, P |
| BOF grades | 76 distinct grades |
| Split method | Chronological 80/20 — no shuffle, no leakage |

---

File: data/processed/sms_train.csv (part 169 of 253)
Heat_Number,Date,BOF Grade Code,Hot Metal Addn. Weight,Scrap Addn. Weight,Lime Into Converter,Dolomite Into Converter,Lime Into Ladle,Iron Ore Into Converter,SIMN Into Ladle,FESI Into Ladle,FEMN Into Ladle,Measered O2 Mainblow II,Duration of Mainblow I/II,Measered O2 2nd Blow,HM_P,HM_S,HM_Si,Total_FA_Ladle,HM_Ratio,O2_per_ton_HM,Lime_Dolo_Ratio,SiMn_FA_Fraction,Grade_Encoded,C,Mn,P,S,Si
24309002,2024-09-21,S.TOWER6VAN,127.17,0.0,10887.0,3294.0,698.0,4289.0,2480.0,102.0,396.0,6413.0,1268.0,0.0,0.15469565217391304,0.03482608695652174,0.9313478260869565,2978.0,0.9999999999921365,50.428560194618,3.305100182148359,0.8327736736061676,67,0.182,1.368,0.029,0.02,0.241
24308993,2024-09-21,2062BK1,125.45,9.89,9885.0,2202.0,707.0,4665.0,1718.0,264.0,0.0,6709.0,1208.0,0.0,0.15469565217391304,0.03482608695652174,0.9313478260869565,1982.0,0.9269247820235931,53.479473893555365,4.489100817436653,0.8668012108976454,6,0.18,0.78,0.029,0.025,0.21
24308990,2024-09-21,2062BK1,124.62,9.8,10179.0,3291.0,690.0,2232.0,1812.0,339.0,0.0,701.0,134.0,0.0,0.15469565217391304,0.03482608695652174,0.9313478260869565,2151.0,0.9270941824064344,5.6251003048818395,3.092980856881467,0.8423988842394968,6,0.2,0.76,0.021,0.024,0.22
24308984,2024-09-21,2062BK1,129.2,9.8,9618.0,3270.0,696.0,2116.0,1810.0,308.0,0.0,5787.0,1220.0,0.0,0.15469565217391304,0.03482608695652174,0.9313478260869565,2118.0,0.9294964028710108,44.79102167147995,2.9412844036688255,0.8545797922564426,6,0.19,0.75,0.025,0.029,0.22
24308976,2024-09-21,IS2062E350BR,125.3,10.1,9996.0,2022.0,801.0,4109.0,2403.0,0.0,396.0,6666.0,1397.0,0.0,0.15469565217391304,0.03482608695652174,0.9313478260869565,2799.0,0.925406203833638,53.200319233414206,4.943620178039098,0.8585209003212367,59,0.16,1.35,0.027,0.024,0.23
24308980,2024-09-21,C20MMNATLT,126.91,10.32,8859.0,2979.0,699.0,1452.0,1807.0,338.0,0.0,6660.0,1172.0,0.0,0.15469565217391304,0.03482608695652174,0.9313478260869565,2145.0,0.9247977847342069,52.47813411037367,2.9738167170181358,0.8424242424238497,41,0.204,0.709,0.032,0.027,0.19
24308979,2024-09-21,2062BK1,128.08,9.8,9771.0,2976.0,704.0,1104.0,1817.0,339.0,0.0,6413.0,1582.0,0.0,0.15469565217391304,0.03482608695652174,0.9313478260869565,2156.0,0.9289237017629176,50.07026858174523,3.283266129031155,0.8427643784782733,6,0.2,0.74,0.029,0.027,0.22
24308978,2024-09-21,2062BK1,120.3,10.25,9930.0,2970.0,699.0,2303.0,1779.0,308.0,0.0,4307.0,792.0,2750.0,0.15469565217391304,0.03482608695652174,0.9313478260869565,2087.0,0.9214860206746727,35.80216126321029,3.3434343434332177,0.8524197412549821,6,0.21,0.77,0.026,0.023,0.17
24308977,2024-09-21,2062BK1,125.97,9.8,9975.0,2028.0,799.0,3579.0,1678.0,427.0,0.0,1138.0,1568.0,0.0,0.15469565217391304,0.03482608695652174,0.9313478260869565,2105.0,0.9278191058339263,9.033896959521838,4.918639053252012,0.7971496437050845,6,0.2,0.77,0.03,0.023,0.21
24308975,2024-09-21,2062BK1,123.7,9.8,10035.0,1995.0,795.0,4131.0,1671.0,209.0,0.0,4591.0,840.0,0.0,0.15469565217391304,0.03482608695652174,0.9313478260869565,1880.0,0.9265917602926848,37.113985448366094,5.0300751879674035,0.8888297872335698,6,0.21,0.81,0.027,0.03,0.2
24308974,2024-09-21,S.TOWER6VAN,120.7,9.71,10491.0,1977.0,801.0,4588.0,2474.0,0.0,410.0,5813.0,1137.0,0.0,0.15469565217391304,0.03482608695652174,0.9313478260869565,2884.0,0.9255425197383212,48.16072907996553,5.306525037933583,0.8578363384185652,67,0.18,1.337,0.028,0.03,0.221
24308972,2024-09-21,S.TOWER6VAN,123.21,9.69,10008.0,2001.0,803.0,4106.0,2475.0,74.0,404.0,6204.0,1157.0,0.0,0.15469565217391304,0.03482608695652174,0.9313478260869565,2953.0,0.9270880361104057,50.35305575805249,5.001499250372313,0.8381307145273152,67,0.173,1.32,0.027,0.026,0.206
24308971,2024-09-21,S.TOWER6VAN,126.12,10.0,7647.0,1473.0,698.0,2664.0,2494.0,71.0,443.0,6570.0,1157.0,313.0,0.15469565217391304,0.03482608695652174,0.9313478260869565,3008.0,0.9265354099256059,52.09324452860693,5.191446028509714,0.8291223404252562,67,0.176,1.31,0.023,0.025,0.206
24308981,2024-09-21,2062BK1,124.24,9.56,9666.0,4416.0,704.0,2110.0,1795.0,336.0,0.0,6678.0,1155.0,0.0,0.15469565217391304,0.03482608695652174,0.9313478260869565,2131.0,0.9285500747314759,53.75080489332139,2.1888586956516782,0.8423275457527722,6,0.18,0.76,0.033,0.023,0.21
24308967,2024-09-21,S.TOWER6VAN,121.26,9.38,9735.0,2220.0,702.0,2049.0,2474.0,96.0,346.0,6528.0,1265.0,0.0,0.15469565217391304,0.03482608695652174,0.9313478260869565,2916.0,0.9281996325709722,53.83473527912061,4.38513513513316,0.8484224965703537,67,0.182,1.335,0.032,0.032,0.192
24209005,2024-09-21,S.TOWER6VAN,122.37,10.0,9087.0,0.0,704.0,2532.0,2396.0,94.0,439.0,6029.0,1189.0,300.0,0.15469565217391304,0.03482608695652174,0.9313478260869565,2929.0,0.9244541814540723,49.26861158740485,9087000000000.0,0.8180266302489525,67,0.19,1.31,0.019,0.02,0.19
24208997,2024-09-21,2062BK1,126.08,10.61,10947.0,0.0,814.0,4484.0,1721.0,263.0,0.0,6301.0,1267.0,0.0,0.15469565217391304,0.03482608695652174,0.9313478260869565,1984.0,0.9223791059995438,49.976205583359956,10947000000000.0,0.867439516128595,6,0.2,0.78,0.014,0.021,0.2
24208999,2024-09-21,1786500D,120.55,9.8,10086.0,1107.0,676.0,3917.0,1704.0,256.0,0.0,6227.0,1113.0,265.0,0.15469565217391304,0.03482608695652174,0.9313478260869565,1960.0,0.9248177982284249,51.654914972611735,9.11111111110288,0.8693877551015973,2,0.17,0.81,0.021,0.019,0.221
24109007,2024-09-21,S.TOWER6VAN,122.58,0.0,9564.0,1992.0,782.0,1995.0,2487.0,61.0,424.0,6524.0,1205.0,0.0,0.15469565217391304,0.03482608695652174,0.9313478260869565,2972.0,0.9999999999918421,53.2223853805415,4.801204819274698,0.8368102288018718,67,0.186,1.329,0.03,0.021,0.232
24108982,2024-09-21,C20MMNATLT,127.42,9.29,9969.0,2082.0,549.0,1530.0,1773.0,291.0,0.0,6923.0,1073.0,0.0,0.15469565217391304,0.03482608695652174,0.9313478260869565,2064.0,0.932045936647414,54.33212996347251,4.788184438038046,0.8590116279065606,41,0.177,0.766,0.027,0.026,0.215
24108986,2024-09-21,1786500D,127.97,9.8,9570.0,3138.0,549.0,1574.0,1783.0,254.0,0.0,6899.0,1088.0,0.0,0.15469565217391304,0.03482608695652174,0.9313478260869565,2037.0,0.9288669521599124,53.91107290729146,3.049713193115663,0.8753068237600024,2,0.22,0.84,0.038,0.022,0.204
24108989,2024-09-21,S.TOWER6VAN,123.44,10.14,10080.0,3876.0,556.0,1968.0,2484.0,74.0,487.0,4807.0,750.0,0.0,0.15469565217391304,0.03482608695652174,0.9313478260869565,3045.0,0.9240904326925882,38.94199611115569,2.600619195045769,0.8157635467977616,67,0.178,1.335,0.037,0.026,0.199
24108992,2024-09-21,S.TOWER6VAN,133.6,10.61,9873.0,2799.0,694.0,2978.0,2485.0,75.0,495.0,3958.0,619.0,0.0,0.15469565217391304,0.03482608695652174,0.9313478260869565,3055.0,0.9264267387772942,29.625748502772264,3.5273311897093507,0.813420621930994,67,0.19,1.31,0.028,0.021,0.24
24108995,2024-09-21,S.TOWER6VAN,95.45,10.21,9231.0,2604.0,694.0,3976.0,2483.0,78.0,484.0,6536.0,1294.0,0.0,0.15469565217391304,0.03482608695652174,0.9313478260869565,3045.0,0.9033692977389423,68.47564169650627,3.5449308755746753,0.8154351395728028,67,0.195,1.305,0.029,0.016,0.228
24109000,2024-09-21,2062BK1,118.73,9.56,14763.0,2505.0,689.0,1517.0,1723.0,271.0,0.0,6824.0,1486.0,0.0,0.15469565217391304,0.03482608695652174,0.9313478260869565,1994.0,0.9254813313514267,57.47494314783563,5.893413173650342,0.8640922768300582,6,0.2,0.75,0.026,0.02,0.19
24209022,2024-09-21,2062BK1,121.77,0.0,10137.0,3042.0,709.0,4362.0,1600.0,196.0,0.0,6665.0,1196.0,0.0,0.15469565217391304,0.03482608695652174,0.9313478260869565,1796.0,0.9999999999917878,54.734335221690614,3.3323471400383524,0.8908685968814639,6,0.19,0.76,0.022,0.022,0.21
24209020,2024-09-21,SEQRFE550D,122.13,8.98,9981.0,2985.0,707.0,3955.0,1610.0,257.0,0.0,6676.0,1228.0,0.0,0.15469565217391304,0.03482608695652174,0.9313478260869565,1867.0,0.9315078941275914,54.66306394780428,3.343718592963704,0.8623460096406736,73,0.23,0.85,0.019,0.02,0.24
24108998,2024-09-21,S.TOWER6VAN,124.96,10.23,10875.0,3333.0,712.0,3534.0,2482.0,78.0,484.0,6573.0,1380.0,380.0,0.15469565217391304,0.03482608695652174,0.9313478260869565,3044.0,0.9243287225318121,52.60083226590428,3.262826282627284,0.8153745072270646,67,0.186,1.404,0.028,0.015,0.206
24109003,2024-09-21,S.TOWER6VAN,123.03,0.0,7212.0,2802.0,554.0,3663.0,2541.0,98.0,525.0,6245.0,1337.0,0.0,0.15469565217391304,0.03482608695652174,0.9313478260869565,3164.0,0.9999999999918718,50.75997724091067,2.57387580299694,0.8030973451324895,67,0.188,1.312,0.036,0.019,0.2
24208983,2024-09-21,S.TOWER6VAN,121.23,10.11,9132.0,1992.0,710.0,2413.0,2427.0,105.0,479.0,6508.0,1198.0,408.0,0.15469565217391304,0.03482608695652174,0.9313478260869565,3011.0,0.9230242119619079,53.683081744999726,4.584337349395289,0.8060445034869459,67,0.2,1.3,0.022,0.023,0.19
24208985,2024-09-21,S.TOWER6VAN,124.69,10.08,9120.0,2001.0,707.0,1558.0,2460.0,98.0,483.0,6408.0,1131.0,258.0,0.15469565217391304,0.03482608695652174,0.9313478260869565,3041.0,0.9252059063521169,51.39145079756683,4.557721139428007,0.8089444261753341,67,0.173,1.345,0.027,0.02,0.205
24209018,2024-09-21,2062BK1,124.7,9.79,9504.0,2994.0,712.0,3924.0,1590.0,199.0,0.0,6679.0,1235.0,0.0,0.15469565217391304,0.03482608695652174,0.9313478260869565,1789.0,0.9272064837465447,53.56054530831146,3.174348697393729,0.8887646730011801,6,0.18,0.75,0.017,0.017,0.21
24209001,2024-09-21,SEQRFE550D,119.38,9.8,9141.0,1098.0,732.0,2947.0,1580.0,287.0,0.0,6024.0,1065.0,0.0,0.15469565217391304,0.03482608695652174,0.9313478260869565,1867.0,0.9241368632843773,50.46071368696213,8.325136612014276,0.8462774504548226,73,0.22,0.89,0.021,0.02,0.23
24209008,2024-09-21,2062BK1,127.92,0.0,8964.0,663.0,712.0,915.0,1607.0,246.0,0.0,6015.0,992.0,0.0,0.15469565217391304,0.03482608695652174,0.9313478260869565,1853.0,0.9999999999921826,47.021575984623034,13.520361990929834,0.8672423097674758,6,0.19,0.77,0.021,0.02,0.19
24208942,2024-09-21,C20MMNATLT,122.2,9.8,9969.0,543.0,718.0,1946.0,1725.0,246.0,0.0,1899.0,2261.0,0.0,0.15469565217391304,0.03482608695652174,0.9313478260869565,1971.0,0.9257575757505625,15.540098199545497,18.35911602206564,0.8751902587514585,41,0.208,0.812,0.019,0.025,0.187
24208994,2024-09-21,1786500D,128.28,9.79,11844.0,1032.0,611.0,2460.0,1661.0,257.0,0.0,7005.0,1262.0,0.0,0.15469565217391304,0.03482608695652174,0.9313478260869565,1918.0,0.9290939378508795,54.60710944765664,11.476744186035392,0.8660062565167539,2,0.19,0.84,0.024,0.017,0.23
24209011,2024-09-21,2062BK1,125.99,0.0,10242.0,0.0,715.0,5599.0,1576.0,209.0,0.0,6021.0,1561.0,0.0,0.15469565217391304,0.03482608695652174,0.9313478260869565,1785.0,0.9999999999920628,47.78950710335908,10242000000000.0,0.8829131652656118,6,0.19,0.77,0.027,0.022,0.18
24209014,2024-09-21,SEQRFE550D,126.77,0.0,9954.0,3078.0,707.0,4756.0,1637.0,192.0,0.0,6196.0,1259.0,0.0,0.15469565217391304,0.03482608695652174,0.9313478260869565,1829.0,0.9999999999921116,48.87591701468111,3.23391812865392,0.8950246036080399,73,0.22,0.91,0.025,0.031,0.23
24208991,2024-09-21,1786500D,126.57,10.11,5724.0,2097.0,814.0,0.0,1617.0,263.0,0.0,6707.0,1216.0,0.0,0.15469565217391304,0.03482608695652174,0.9313478260869565,1880.0,0.9260316066657446,52.990440072268385,2.729613733904278,0.8601063829782659,2,0.21,0.77,0.029,0.024,0.225
24109031,2024-09-22,S.TOWER6VAN,127.0,10.0,10938.0,2745.0,607.0,4166.0,2538.0,102.0,525.0,6517.0,1259.0,0.0,0.1545185185185185,0.030703703703703702,0.8994814814814815,3165.0,0.9270072992633066,51.3149606295172,3.984699453550461,0.801895734596903,67,0.198,1.296,0.028,0.02,0.186
24109033,2024-09-22,S.TOWER6VAN,117.05,9.85,9957.0,3546.0,591.0,1622.0,2474.0,97.0,477.0,6724.0,1025.0,0.0,0.1545185185185185,0.030703703703703702,0.8994814814814815,3048.0,0.9223798266278772,57.445536095194825,2.807952622672643,0.8116797900259805,67,0.193,1.29,0.03,0.018,0.201
24109035,2024-09-22,S.TOWER6VAN,112.65,10.25,10782.0,3090.0,599.0,2203.0,2542.0,101.0,474.0,6202.0,1195.0,0.0,0.1545185185185185,0.030703703703703702,0.8994814814814815,3117.0,0.9165988608550317,55.055481579626665,3.489320388348385,0.8155277510424076,67,0.17,1.31,0.031,0.014,0.19
24109045,2024-09-22,2062BK1,125.3,10.1,8844.0,2493.0,797.0,3389.0,1678.0,267.0,216.0,6663.0,1277.0,222.0,0.1545185185185185,0.030703703703703702,0.8994814814814815,2161.0,0.925406203833638,53.176376695505375,3.5475330926580235,0.7764923646456379,6,0.21,0.76,0.035,0.02,0.22
24109038,2024-09-22,SEQRFE550D,127.74,9.8,13437.0,3237.0,587.0,2153.0,1746.0,305.0,0.0,6607.0,1171.0,0.0,0.1545185185185185,0.030703703703703702,0.8994814814814815,2051.0,0.9287480005748965,51.72224831648879,4.151065801666929,0.8512920526568253,73,0.23,0.9,0.024,0.016,0.22
24109041,2024-09-22,SEQRFE550D,124.68,10.31,9987.0,2709.0,749.0,2059.0,1739.0,284.0,0.0,6374.0,1198.0,0.0,0.1545185185185185,0.030703703703703702,0.8994814814814815,2023.0,0.9236239721392427,51.12287455846067,3.6866002214825815,0.8596144340084727,73,0.21,0.89,0.027,0.015,0.24
24109028,2024-09-22,S.TOWER6VAN,118.59,10.21,11436.0,2757.0,3198.0,3278.0,2441.0,89.0,410.0,6313.0,1251.0,0.0,0.1545185185185185,0.030703703703703702,0.8994814814814815,2940.0,0.9207298136574478,53.23383084532225,4.147986942327114,0.830272108843255,67,0.18,1.377,0.039,0.025,0.201
24309010,2024-09-22,S.TOWER6VAN,128.07,10.0,10632.0,2763.0,693.0,2879.0,2559.0,129.0,505.0,6658.0,1079.0,0.0,0.1545185185185185,0.030703703703703702,0.8994814814814815,3193.0,0.9275729702257727,51.987194502600246,3.8479913137879667,0.8014406514247412,67,0.198,1.333,0.031,0.026,0.23
24109051,2024-09-22,2062BK1,109.01,10.0,8895.0,1059.0,780.0,3885.0,1385.0,206.0,0.0,5774.0,1187.0,0.0,0.1545185185185185,0.030703703703703702,0.8994814814814815,1591.0,0.9159734476017479,52.967617649271,8.399433427754108,0.8705216844746257,6,0.17,0.78,0.028,0.018,0.23
24209016,2024-09-22,S.TOWER6VAN,121.86,0.0,9966.0,2988.0,704.0,3600.0,2376.0,0.0,435.0,6670.0,1207.0,0.0,0.1545185185185185,0.030703703703703702,0.8994814814814815,2811.0,0.9999999999917938,54.73494173596968,3.335341365460731,0.8452508004265936,67,0.172,1.304,0.021,0.024,0.2
24209023,2024-09-22,SEQRFE550D,124.85,9.8,10617.0,3036.0,710.0,3662.0,1711.0,283.0,0.0,6555.0,1250.0,0.0,0.1545185185185185,0.030703703703703702,0.8994814814814815,1994.0,0.927218715180637,52.50300360390466,3.497035573121378,0.8580742226675737,73,0.23,0.85,0.028,0.019,0.23
24209026,2024-09-22,SEQRFE550D,125.19,0.0,10464.0,2982.0,704.0,5097.0,1684.0,280.0,0.0,6562.0,1262.0,269.0,0.1545185185185185,0.030703703703703702,0.8994814814814815,1964.0,0.9999999999920122,52.41632718226363,3.5090543259545575,0.8574338085535349,73,0.22,0.94,0.026,0.018,0.22
24209029,2024-09-22,SEQRFE550D,125.75,10.51,11511.0,3009.0,726.0,4603.0,1711.0,263.0,327.0,6110.0,1160.0,0.0,0.1545185185185185,0.030703703703703702,0.8994814814814815,2301.0,0.9228680463751442,48.58846918450426,3.825523429709596,0.7435897435894204,73,0.21,0.92,0.023,0.021,0.2
24209040,2024-09-22,2062BK1,122.57,11.25,9813.0,3006.0,632.0,3585.0,1644.0,273.0,0.0,6160.0,1084.0,0.0,0.1545185185185185,0.030703703703703702,0.8994814814814815,1917.0,0.9159318487452106,50.256996001874384,3.2644710578831457,0.8575899843501004,6,0.19,0.78,0.017,0.016,0.23
24209042,2024-09-22,S.TOWER6VAN,123.29,10.52,9489.0,0.0,718.0,3571.0,2487.0,101.0,537.0,6694.0,1996.0,0.0,0.1545185185185185,0.030703703703703702,0.8994814814814815,3125.0,0.9213810626939588,54.29475220979564,9489000000000.0,0.7958399999997453,67,0.16,1.34,0.021,0.013,0.23
24209044,2024-09-22,S.TOWER6VAN,121.92,8.98,8664.0,0.0,712.0,2553.0,2501.0,91.0,537.0,6216.0,1700.0,0.0,0.1545185185185185,0.030703703703703702,0.8994814814814815,3129.0,0.9313980137438397,50.98425196808576,8663999999999.999,0.7992968999677854,67,0.183,1.332,0.025,0.016,0.24
24109049,2024-09-22,2062BK1,120.94,10.2,8202.0,2244.0,838.0,3993.0,1682.0,257.0,0.0,6910.0,1241.0,0.0,0.1545185185185185,0.030703703703703702,0.8994814814814815,1939.0,0.9222205276733094,57.13576980273577,3.6550802139021146,0.8674574522945501,6,0.21,0.8,0.04,0.013,0.19
24209046,2024-09-22,2062BK1,124.79,9.8,8160.0,0.0,707.0,2281.0,1769.0,287.0,0.0,6346.0,1130.0,0.0,0.1545185185185185,0.030703703703703702,0.8994814814814815,2056.0,0.9271862694039144,50.85343376832395,8159999999999.999,0.8604085603108655,6,0.2,0.75,0.018,0.013,0.22
24209050,2024-09-22,2062BK1,120.5,9.8,9033.0,0.0,709.0,3798.0,1728.0,280.0,0.0,6182.0,1077.0,268.0,0.1545185185185185,0.030703703703703702,0.8994814814814815,2008.0,0.9247889485731021,51.3029045638896,9033000000000.0,0.8605577689238743,6,0.19,0.77,0.031,0.014,0.18
24209053,2024-09-22,S.TOWER6VAN,119.3,9.69,9528.0,999.0,809.0,3829.0,2511.0,91.0,540.0,6402.0,1525.0,0.0,0.1545185185185185,0.030703703703703702,0.8994814814814815,3142.0,0.9248778975042649,53.663034366691846,9.53753753752799,0.7991725015910888,67,0.194,1.273,0.024,0.013,0.195
24209061,2024-09-22,2062BK1,127.93,0.0,10119.0,1002.0,707.0,4110.0,1681.0,277.0,0.0,6445.0,1324.0,226.0,0.1545185185185185,0.030703703703703702,0.8994814814814815,1958.0,0.9999999999921831,50.37911357734402,10.098802395199503,0.8585291113376616,6,0.19,0.79,0.02,0.013,0.24
24109063,2024-09-22,2062BK1,115.61,10.0,10086.0,1731.0,642.0,4248.0,1783.0,284.0,0.0,5762.0,2450.0,0.0,0.1545185185185185,0.030703703703703702,0.8994814814814815,2067.0,0.9203885040926647,49.83997924011902,5.8266897746933415,0.862602805998615,6,0.18,0.82,0.02,0.012,0.21
24109059,2024-09-22,2062BK1,124.65,0.0,10992.0,1974.0,782.0,3693.0,1679.0,250.0,0.0,5566.0,1468.0,0.0,0.1545185185185185,0.030703703703703702,0.8994814814814815,1929.0,0.9999999999919775,44.65302847938505,5.568389057747939,0.8703991705542403,6,0.2,0.8,0.021,0.014,0.2
24109056,2024-09-22,2062BK1,125.31,8.97,10434.0,2433.0,795.0,4387.0,1682.0,247.0,0.0,6914.0,1274.0,0.0,0.1545185185185185,0.030703703703703702,0.8994814814814815,1929.0,0.9331992850690111,55.17516558889813,4.288532675707239,0.8719543805075832,6,0.18,0.79,0.027,0.017,0.21
24109054,2024-09-22,2062BK1,124.14,9.8,9417.0,3171.0,875.0,4545.0,1679.0,271.0,0.0,6598.0,1439.0,0.0,0.1545185185185185,0.030703703703703702,0.8994814814814815,1950.0,0.9268329102514049,53.149669727298615,2.969725638598874,0.8610256410251995,6,0.18,0.77,0.019,0.017,0.21
24209048,2024-09-22,2062BK1,120.19,9.09,8241.0,0.0,712.0,1698.0,1762.0,270.0,0.0,6323.0,1076.0,0.0,0.1545185185185185,0.030703703703703702,0.8994814814814815,2032.0,0.9296874999928088,52.60837008026784,8240999999999.999,0.8671259842515417,6,0.21,0.85,0.027,0.014,0.17
24109025,2024-09-22,SEQRFE550D,119.48,10.52,10962.0,2994.0,706.0,4054.0,1634.0,196.0,0.0,6808.0,1356.0,0.0,0.1545185185185185,0.030703703703703702,0.8994814814814815,1830.0,0.9190769230698533,56.98024773973066,3.661322645289358,0.8928961748629001,73,0.21,0.87,0.024,0.022,0.23
24109047,2024-09-22,2062BK1,120.8,10.0,8364.0,2943.0,672.0,2736.0,1679.0,257.0,0.0,6670.0,1157.0,0.0,0.1545185185185185,0.030703703703703702,0.8994814814814815,1936.0,0.92354740060456,55.21523178762239,2.8419979612630506,0.8672520661152545,6,0.2,0.76,0.032,0.014,0.2
24109009,2024-09-22,S.TOWER6VAN,123.48,0.0,10017.0,1998.0,0.0,5007.0,0.0,0.0,0.0,4131.0,2475.0,0.0,0.1545185185185185,0.030703703703703702,0.8994814814814815,0.0,0.9999999999919015,33.454810495355886,5.013513513511004,0.0,67,0.17,1.346,0.028,0.028,0.206
24109013,2024-09-22,SEQRFE550D,124.81,10.0,11106.0,2997.0,690.0,1989.0,1636.0,204.0,0.0,6901.0,1301.0,0.0,0.1545185185185185,0.030703703703703702,0.8994814814814815,1840.0,0.9258215265861152,55.29204390629523,3.705705705704469,0.8891304347821255,73,0.22,0.88,0.032,0.023,0.25
24309067,2024-09-22,2830C20MMNC,118.88,8.98,10980.0,1980.0,699.0,2460.0,1759.0,285.0,0.0,6595.0,1682.0,324.0,0.1545185185185185,0.030703703703703702,0.8994814814814815,2044.0,0.9297669325752403,55.476110362925,5.5454545454517445,0.8605675146766827,17,0.21,0.81,0.028,0.02,0.19
24309060,2024-09-22,2062BK1,123.05,9.69,11670.0,2466.0,749.0,2629.0,1744.0,289.0,0.0,6491.0,1128.0,377.0,0.1545185185185185,0.030703703703703702,0.8994814814814815,2033.0,0.9270001506635,52.750914262066225,4.732360097321682,0.8578455484501437,6,0.21,0.77,0.025,0.015,0.24
24309057,2024-09-22,S.TOWER6VAN,124.8,9.88,11097.0,0.0,447.0,4509.0,2491.0,104.0,409.0,6347.0,1562.0,0.0,0.1545185185185185,0.030703703703703702,0.8994814814814815,3004.0,0.9266409266340463,50.857371794464285,11097000000000.0,0.8292276964045175,67,0.18,1.29,0.025,0.018,0.19
24309052,2024-09-22,2062BK1,125.11,9.8,11907.0,177.0,704.0,3039.0,1789.0,281.0,0.0,344.0,2285.0,0.0,0.1545185185185185,0.030703703703703702,0.8994814814814815,2070.0,0.9273589800539075,2.7495803692530605,67.27118644029791,0.8642512077290511,6,0.21,0.81,0.025,0.016,0.17
24309034,2024-09-22,SEQRFE550D,123.06,9.8,10731.0,3009.0,755.0,2758.0,1814.0,275.0,344.0,6667.0,1264.0,0.0,0.1545185185185185,0.030703703703703702,0.8994814814814815,2433.0,0.9262381454092561,54.17682431290284,3.5663010967086852,0.7455815865183948,73,0.23,0.9,0.024,0.015,0.22
24309032,2024-09-22,SEQRFE550D,113.97,10.61,10545.0,3042.0,696.0,2594.0,1711.0,268.0,248.0,6532.0,1161.0,264.0,0.1545185185185185,0.030703703703703702,0.8994814814814815,2227.0,0.914833841700796,57.31332806828715,3.46646942800675,0.7682981589578948,73,0.21,0.88,0.024,0.017,0.22
24109039,2024-09-22,2062BK1,127.08,0.0,7125.0,2568.0,629.0,1980.0,1731.0,253.0,0.0,5478.0,999.0,0.0,0.1545185185185185,0.030703703703703702,0.8994814814814815,1984.0,0.999999999992131,43.10670443780999,2.7745327102792934,0.8724798387092376,6,0.22,0.87,0.027,0.019,0.27
24309027,2024-09-22,S.TOWER6VAN,123.8,10.63,11922.0,2757.0,599.0,2602.0,2590.0,95.0,495.0,6538.0,2002.0,0.0,0.1545185185185185,0.030703703703703702,0.8994814814814815,3180.0,0.9209253886712718,52.81098545999345,4.324265505983198,0.8144654088047754,67,0.2,1.32,0.022,0.023,0.26
24309024,2024-09-22,S.TOWER6VAN,128.22,0.0,11883.0,2541.0,759.0,2014.0,2474.0,68.0,403.0,7041.0,653.0,0.0,0.1545185185185185,0.030703703703703702,0.8994814814814815,2945.0,0.999999999992201,54.913430041686844,4.676505312867109,0.8400679117144856,67,0.177,1.254,0.025,0.017,0.239
24309021,2024-09-22,S.TOWER6VAN,123.6,10.32,12447.0,2673.0,621.0,1777.0,2477.0,68.0,393.0,5339.0,2595.0,0.0,0.1545185185185185,0.030703703703703702,0.8994814814814815,2938.0,0.9229390680934668,43.19579287990942,4.656565656563915,0.8430905377805163,67,0.19,1.32,0.028,0.019,0.25
24309012,2024-09-22,S.TOWER6VAN,121.28,0.0,9984.0,1899.0,737.0,4792.0,2477.0,68.0,394.0,5702.0,2027.0,0.0,0.1545185185185185,0.030703703703703702,0.8994814814814815,2939.0,0.9999999999917546,47.01517150357012,5.257503949444309,0.8428036747190055,67,0.175,1.32,0.023,0.021,0.26
24309030,2024-09-22,SEQRFE550D,125.97,10.08,10287.0,2961.0,600.0,3257.0,1755.0,275.0,258.0,6827.0,1154.0,0.0,0.1545185185185185,0.030703703703703702,0.8994814814814815,2288.0,0.9259095920549363,54.19544335909982,3.4741641337374287,0.7670454545451193,73,0.23,0.9,0.025,0.017,0.22
24209068,2024-09-23,S.TOWER6VAN,123.12,10.12,10074.0,1656.0,704.0,1921.0,2474.0,91.0,516.0,6237.0,1184.0,0.0,0.1398148148148148,0.035777777777777776,0.8158888888888889,3081.0,0.9240468327760128,50.65789473643065,6.0833333333296595,0.802986043492112,67,0.175,1.335,0.026,0.014,0.202
24209064,2024-09-23,S.TOWER6VAN,126.68,0.0,10206.0,2109.0,707.0,1081.0,2457.0,101.0,527.0,6452.0,1218.0,361.0,0.1398148148148148,0.035777777777777776,0.8158888888888889,3085.0,0.9999999999921061,50.93148089634566,4.839260312942229,0.7964343598052523,67,0.174,1.39,0.025,0.013,0.244
24309072,2024-09-23,2830C20MMNC,124.22,0.0,10620.0,1578.0,693.0,2733.0,1757.0,289.0,0.0,6892.0,1251.0,0.0,0.1398148148148148,0.035777777777777776,0.8158888888888889,2046.0,0.9999999999919498,55.482208983613894,6.730038022809423,0.858748778103197,17,0.2,0.85,0.029,0.016,0.2
24209058,2024-09-23,2062BK1,120.61,9.8,11136.0,0.0,709.0,4830.0,1694.0,280.0,0.0,6213.0,1968.0,0.0,0.1398148148148148,0.035777777777777776,0.8158888888888889,1974.0,0.9248523886134128,51.513141530125914,11136000000000.0,0.8581560283683596,6,0.2,0.77,0.019,0.013,0.19
24209055,2024-09-23,S.TOWER6VAN,122.33,10.2,10935.0,699.0,806.0,3973.0,2518.0,98.0,540.0,6174.0,1692.0,0.0,0.1398148148148148,0.035777777777777776,0.8158888888888889,3156.0,0.9230362936623931,50.47004005517477,15.643776824011955,0.7978453738907485,67,0.2,1.324,0.027,0.015,0.216
24309073,2024-09-23,2830C20MMNC,125.87,8.97,10974.0,2256.0,702.0,2745.0,1770.0,289.0,0.0,6892.0,1246.0,0.0,0.1398148148148148,0.035777777777777776,0.8158888888888889,2059.0,0.9334767131345783,54.75490585481246,4.864361702125503,0.8596406022336768,17,0.22,0.89,0.022,0.017,0.25
24309075,2024-09-23,2062BK1,125.92,9.8,10461.0,2172.0,561.0,2901.0,1752.0,291.0,0.0,397.0,86.0,0.0,0.1398148148148148,0.035777777777777776,0.8158888888888889,2043.0,0.9277925139925746,3.152795425642052,4.816298342539219,0.8575624082227814,6,0.22,0.75,0.021,0.014,0.27
24309077,2024-09-23,2062BK1,122.42,10.52,10773.0,2199.0,635.0,2711.0,1748.0,271.0,0.0,6669.0,1298.0,0.0,0.1398148148148148,0.035777777777777776,0.8158888888888889,2019.0,0.9208665563342797,54.47639274583829,4.899045020461619,0.8657751362056137,6,0.19,0.82,0.025,0.021,0.23
24309081,2024-09-23,2062BK1,120.2,9.69,11139.0,2703.0,574.0,3492.0,1728.0,271.0,0.0,6434.0,1211.0,0.0,0.1398148148148148,0.035777777777777776,0.8158888888888889,1999.0,0.925398414035527,53.52745424248313,4.1209766925622935,0.8644322161076216,6,0.22,0.8,0.029,0.018,0.21
24309083,2024-09-23,2062BK1,119.87,9.69,11097.0,2199.0,625.0,1806.0,1767.0,268.0,0.0,6496.0,1128.0,0.0,0.1398148148148148,0.035777777777777776,0.8158888888888889,2035.0,0.9252083976464557,54.19204137770758,5.046384720325126,0.8683046683042416,6,0.22,0.76,0.041,0.02,0.22
24309086,2024-09-23,2062BK1,0.0,0.0,10944.0,2751.0,608.0,3096.0,1770.0,268.0,0.0,6435.0,1237.0,0.0,0.1398148148148148,0.035777777777777776,0.8158888888888889,2038.0,0.0,6435000000000.0,3.9781897491806695,0.8684985279681705,6,0.2,0.77,0.025,0.019,0.2
24309089,2024-09-23,2062BK1,122.55,11.25,10914.0,2787.0,593.0,3126.0,1766.0,267.0,0.0,6500.0,1122.0,0.0,0.1398148148148148,0.035777777777777776,0.8158888888888889,2033.0,0.9159192825043653,53.03957568296173,3.9160387513441277,0.8686669945888497,6,0.19,0.81,0.031,0.025,0.23
24309091,2024-09-23,2062BK1,127.93,10.51,10866.0,2775.0,599.0,2386.0,1698.0,271.0,231.0,6534.0,1165.0,0.0,0.1398148148148148,0.035777777777777776,0.8158888888888889,2200.0,0.9240826350698926,51.07480653442449,3.9156756756742648,0.771818181817831,6,0.211,0.831,0.024,0.021,0.211
24309093,2024-09-23,SEQRFE550D,123.07,10.88,10932.0,2781.0,608.0,3085.0,1759.0,274.0,244.0,6280.0,1090.0,0.0,0.1398148148148148,0.035777777777777776,0.8158888888888889,2277.0,0.918775662553798,51.02787031729075,3.930960086298479,0.7725076855508245,73,0.21,0.91,0.027,0.022,0.21
24309095,2024-09-23,2062BK1,121.92,10.51,10653.0,2571.0,693.0,2863.0,1766.0,264.0,244.0,5917.0,1033.0,290.0,0.1398148148148148,0.035777777777777776,0.8158888888888889,2274.0,0.9206373178213348,48.53182414658356,4.14352392065183,0.7766051011430182,6,0.19,0.84,0.024,0.02,0.2
24309097,2024-09-23,SEQRFE550D,124.8,9.7,11595.0,2496.0,806.0,3439.0,1742.0,271.0,0.0,6384.0,1152.0,312.0,0.1398148148148148,0.035777777777777776,0.8158888888888889,2013.0,0.9278810408852947,51.15384615343627,4.645432692305831,0.8653750620959437,73,0.23,0.87,0.026,0.024,0.22
24309099,2024-09-23,2830C20MMNC,124.32,9.69,11370.0,2832.0,763.0,3745.0,1712.0,268.0,0.0,6203.0,1092.0,301.0,0.1398148148148148,0.035777777777777776,0.8158888888888889,1980.0,0.9276919632793994,49.8954311450298,4.014830508473159,0.864646464646028,17,0.211,0.733,0.017,0.023,0.192
24309100,2024-09-23,1786550D,127.49,9.88,8421.0,2697.0,994.0,3454.0,1710.0,268.0,0.0,6295.0,1114.0,304.0,0.1398148148148148,0.035777777777777776,0.8158888888888889,1978.0,0.9280774550416534,49.37642167974448,3.122358175749677,0.8645096056618481,3,0.22,0.85,0.03,0.03,0.22
24309102,2024-09-23,1786550D,124.3,9.81,8556.0,2655.0,754.0,2861.0,1671.0,268.0,0.0,6302.0,1136.0,280.0,0.1398148148148148,0.035777777777777776,0.8158888888888889,1939.0,0.9268510923799357,50.699919549069186,3.2225988700552834,0.8617844249608758,3,0.2,0.84,0.04,0.02,0.22
24309104,2024-09-23,2830C20MMNC,120.5,10.2,9198.0,3018.0,701.0,3900.0,1629.0,230.0,0.0,6670.0,1143.0,0.0,0.1398148148148148,0.035777777777777776,0.8158888888888889,1859.0,0.9219586840021274,55.35269709497632,3.0477137176928273,0.8762775685847896,17,0.22,0.737,0.027,0.025,0.202
24309106,2024-09-23,2830C20MMNC,120.6,10.1,9087.0,2691.0,696.0,2895.0,1646.0,269.0,0.0,6227.0,1118.0,277.0,0.1398148148148148,0.035777777777777776,0.8158888888888889,1915.0,0.922723794943208,51.63349917038447,3.376811594201644,0.8595300261092117,17,0.21,0.83,0.039,0.032,0.22
24309109,2024-09-23,2062BK1,118.42,11.34,10200.0,2994.0,704.0,4097.0,1637.0,264.0,0.0,6070.0,1088.0,286.0,0.1398148148148148,0.035777777777777776,0.8158888888888889,1901.0,0.9126078914849524,51.25823340608632,3.406813627253371,0.8611257233030715,6,0.2,0.73,0.022,0.031,0.19
24309084,2024-09-23,SEQRFE550D,130.97,9.8,10935.0,1662.0,591.0,2795.0,1687.0,267.0,0.0,4957.0,916.0,0.0,0.1398148148148148,0.035777777777777776,0.8158888888888889,1954.0,0.9303828940759368,37.848362220066825,6.579422382667522,0.8633572159668048,73,0.23,0.86,0.024,0.015,0.2
24209071,2024-09-23,2062BK1,122.27,9.69,10134.0,1659.0,709.0,2855.0,1671.0,297.0,0.0,6800.0,1220.0,0.0,0.1398148148148148,0.035777777777777776,0.8158888888888889,1968.0,0.9265686571618175,55.61462337404421,6.108499095837186,0.8490853658532271,6,0.2,0.76,0.019,0.014,0.22
24209078,2024-09-23,2830C20MMNC,125.16,10.0,10713.0,0.0,712.0,2951.0,1701.0,273.0,229.0,6686.0,1276.0,0.0,0.1398148148148148,0.035777777777777776,0.8158888888888889,2203.0,0.9260136134882657,53.41962288228332,10713000000000.0,0.7721289151154007,17,0.19,0.87,0.028,0.017,0.2
24209076,2024-09-23,2830C20MMNC,123.44,10.14,9252.0,1917.0,704.0,2966.0,1718.0,277.0,0.0,6412.0,1678.0,0.0,0.1398148148148148,0.035777777777777776,0.8158888888888889,1995.0,0.9240904326925882,51.94426441954031,4.826291079809689,0.8611528822050821,17,0.18,0.76,0.026,0.019,0.23
24209116,2024-09-23,2830C20MMNC,124.5,10.38,9873.0,1740.0,803.0,2325.0,1691.0,263.0,0.0,6304.0,1071.0,0.0,0.1398148148148148,0.035777777777777776,0.8158888888888889,1954.0,0.9230427046194912,50.63453815220374,5.674137931031222,0.8654042988736615,17,0.19,0.84,0.027,0.032,0.17
24309062,2024-09-23,S.TOWER6VAN,131.21,10.52,9378.0,2244.0,699.0,3269.0,2517.0,105.0,454.0,6637.0,1750.0,0.0,0.1398148148148148,0.035777777777777776,0.8158888888888889,3076.0,0.9257743596914854,50.58303482927686,4.179144385024876,0.8182704811440773,67,0.2,1.3,0.028,0.019,0.218
24309065,2024-09-23,2830C20MMNC,103.52,10.52,10224.0,1650.0,707.0,2064.0,1765.0,292.0,0.0,6606.0,1222.0,0.0,0.1398148148148148,0.035777777777777776,0.8158888888888889,2057.0,0.9077516660741165,63.81375579536501,6.196363636359881,0.858045697617473,17,0.204,0.75,0.024,0.016,0.216
24209113,2024-09-23,2830C20MMNC,122.61,9.79,9321.0,1506.0,803.0,2653.0,1725.0,250.0,0.0,6473.0,1078.0,0.0,0.1398148148148148,0.035777777777777776,0.8158888888888889,1975.0,0.9260574018056945,52.79340999875382,6.189243027884337,0.8734177215185451,17,0.19,0.9,0.023,0.024,0.24
24109066,2024-09-23,2062BK1,110.19,0.0,10290.0,3153.0,551.0,1449.0,1695.0,247.0,0.0,6070.0,1220.0,0.0,0.1398148148148148,0.035777777777777776,0.8158888888888889,1942.0,0.9999999999909247,55.08666848121348,3.263558515698299,0.8728115345000655,6,0.186,0.841,0.029,0.015,0.233
24109088,2024-09-23,1786550D,122.4,9.65,10017.0,2973.0,820.0,484.0,1702.0,254.0,0.0,912.0,165.0,0.0,0.1398148148148148,0.035777777777777776,0.8158888888888889,1956.0,0.9269216205912388,7.450980392095988,3.369323915236001,0.8701431492838088,3,0.23,0.88,0.03,0.02,0.22
24109108,2024-09-23,2830C20MMNC,121.71,10.03,9996.0,3009.0,704.0,1870.0,1633.0,223.0,0.0,6404.0,1126.0,0.0,0.1398148148148148,0.035777777777777776,0.8158888888888889,1856.0,0.9238651890016408,52.616876180653875,3.3220338983039808,0.8798491379305604,17,0.23,0.78,0.029,0.028,0.23
24109111,2024-09-23,2830C20MMNC,121.21,9.08,8961.0,2973.0,3046.0,3514.0,1730.0,248.0,0.0,6337.0,1609.0,0.0,0.1398148148148148,0.035777777777777776,0.8158888888888889,1978.0,0.9303093099936273,52.28116491995478,3.0141271442976745,0.8746208291198814,17,0.22,0.75,0.027,0.033,0.2
24309070,2024-09-23,2062BK1,123.74,10.13,10275.0,2235.0,707.0,2754.0,1769.0,289.0,0.0,6793.0,1655.0,0.0,0.1398148148148148,0.035777777777777776,0.8158888888888889,2058.0,0.9243295734598914,54.897365443228566,4.597315436239554,0.8595724003883093,6,0.19,0.75,0.018,0.014,0.22
24109119,2024-09-23,2830C20MMNC,116.42,9.87,9027.0,3027.0,689.0,1304.0,1749.0,260.0,0.0,6358.0,1127.0,0.0,0.1398148148148148,0.035777777777777776,0.8158888888888889,2009.0,0.921846543662033,54.61260951679597,2.9821605550039703,0.8705823792927474,17,0.2,0.87,0.033,0.022,0.23
24209110,2024-09-23,1786550D,117.75,9.89,10221.0,0.0,701.0,4603.0,1671.0,250.0,0.0,6145.0,1074.0,0.0,0.1398148148148148,0.035777777777777776,0.8158888888888889,1921.0,0.9225164525154926,52.18683651760351,10221000000000.0,0.8698594482036076,3,0.21,0.84,0.02,0.03,0.21
24209107,2024-09-23,2830C20MMNC,120.68,9.79,9609.0,534.0,704.0,4366.0,1708.0,250.0,0.0,6233.0,1592.0,0.0,0.1398148148148148,0.035777777777777776,0.8158888888888889,1958.0,0.9249635931560899,51.64898906155411,17.994382022438213,0.8723186925429661,17,0.23,0.83,0.028,0.027,0.2
24209105,2024-09-23,2062BK1,120.3,10.51,9567.0,0.0,715.0,4861.0,1688.0,246.0,0.0,6169.0,1116.0,0.0,0.1398148148148148,0.035777777777777776,0.8158888888888889,1934.0,0.9196544606611142,51.28013300040499,9567000000000.0,0.8728024819023409,6,0.19,0.78,0.023,0.024,0.19
24209103,2024-09-23,2062BK1,118.7,10.51,9213.0,0.0,701.0,4089.0,1647.0,253.0,0.0,6214.0,1089.0,0.0,0.1398148148148148,0.035777777777777776,0.8158888888888889,1900.0,0.9186595464676213,52.350463352549696,9213000000000.0,0.8668421052627017,6,0.2,0.77,0.023,0.019,0.21
24209101,2024-09-23,2830C20MMNC,128.7,10.52,9297.0,3012.0,709.0,2660.0,1704.0,253.0,0.0,6668.0,1316.0,0.0,0.1398148148148148,0.035777777777777776,0.8158888888888889,1957.0,0.9244361442255105,51.81041181000925,3.0866533864531585,0.8707204905463103,17,0.208,0.76,0.025,0.024,0.208
24209098,2024-09-23,2062BK1,124.94,10.2,10383.0,996.0,709.0,3532.0,1677.0,253.0,0.0,6782.0,1460.0,0.0,0.1398148148148148,0.035777777777777776,0.8158888888888889,1930.0,0.9245227171753404,54.28205538615109,10.424698795170256,0.8689119170979954,6,0.18,0.74,0.021,0.021,0.22
24209096,2024-09-23,2062BK1,124.62,10.02,9939.0,0.0,704.0,4003.0,1728.0,253.0,0.0,6206.0,1530.0,0.0,0.1398148148148148,0.035777777777777776,0.8158888888888889,1981.0,0.9255793226312717,49.79939014564436,9939000000000.0,0.8722867238763896,6,0.21,0.77,0.021,0.02,0.22
24209094,2024-09-23,2830C20MMNC,128.54,0.0,10371.0,2265.0,704.0,4064.0,1742.0,263.0,0.0,6498.0,1189.0,0.0,0.1398148148148148,0.035777777777777776,0.8158888888888889,2005.0,0.9999999999922204,50.55235724248832,4.578807947017846,0.8688279301741303,17,0.226,0.797,0.023,0.019,0.2
24209092,2024-09-23,2830C20MMNC,126.93,0.0,10953.0,267.0,803.0,4738.0,1731.0,273.0,0.0,6602.0,1675.0,0.0,0.1398148148148148,0.035777777777777776,0.8158888888888889,2004.0,0.9999999999921216,52.01292050695648,41.02247190995872,0.8637724550893894,17,0.187,0.801,0.029,0.021,0.206
24209090,2024-09-23,SEQRFE550D,120.62,9.88,9291.0,1497.0,803.0,3681.0,1762.0,267.0,0.0,6224.0,1172.0,278.0,0.1398148148148148,0.035777777777777776,0.8158888888888889,2029.0,0.9242911877323811,51.60006632356491,6.206412825647157,0.8684080827989806,73,0.21,0.92,0.034,0.019,0.23
24209085,2024-09-23,1786500D,114.21,9.66,7485.0,1602.0,811.0,3530.0,1708.0,267.0,338.0,6462.0,1265.0,0.0,0.1398148148148148,0.035777777777777776,0.8158888888888889,2313.0,0.9220150157348671,56.57998423906331,4.67228464419184,0.7384349329871429,2,0.19,0.81,0.028,0.018,0.192
24209082,2024-09-23,2830C20MMNC,128.91,9.85,12543.0,0.0,806.0,3860.0,1428.0,277.0,0.0,6396.0,1160.0,0.0,0.1398148148148148,0.035777777777777776,0.8158888888888889,1705.0,0.9290141251014054,49.61601117019924,12543000000000.0,0.8375366568910044,17,0.23,0.84,0.017,0.013,0.21
24209080,2024-09-23,2830C20MMNC,120.65,10.0,11502.0,1995.0,803.0,3219.0,1687.0,267.0,0.0,6712.0,1490.0,0.0,0.1398148148148148,0.035777777777777776,0.8158888888888889,1954.0,0.9234596249450941,55.63199336878879,5.765413533831697,0.8633572159668048,17,0.22,0.79,0.025,0.016,0.19
24209074,2024-09-23,2830C20MMNC,129.2,10.12,9552.0,1686.0,729.0,2906.0,1711.0,287.0,0.0,6601.0,1173.0,0.0,0.1398148148148148,0.035777777777777776,0.8158888888888889,1998.0,0.9273614699904726,51.09133126895441,5.665480427042903,0.8563563563559278,17,0.22,0.76,0.023,0.019,0.25
24209087,2024-09-23,2830C20MMNC,128.67,9.69,9876.0,1503.0,671.0,3802.0,1715.0,270.0,0.0,6668.0,1194.0,0.0,0.1398148148148148,0.035777777777777776,0.8158888888888889,1985.0,0.9299653078857332,51.822491644891414,6.570858283428762,0.8639798488660635,17,0.21,0.81,0.018,0.017,0.23
24209129,2024-09-24,1786550D,127.3,9.8,10182.0,2973.0,726.0,2769.0,1677.0,294.0,0.0,6566.0,1124.0,0.0,0.13353846153846155,0.03942307692307692,0.956,1971.0,0.9285193289501933,51.578947368015875,3.4248234106951143,0.8508371385079397,3,0.22,0.82,0.03,0.03,0.2
24209123,2024-09-24,2062BK1,131.89,10.11,11880.0,1788.0,806.0,1908.0,1697.0,243.0,0.0,6614.0,1153.0,0.0,0.13353846153846155,0.03942307692307692,0.956,1940.0,0.9288028168948675,50.14785048108161,6.644295302009707,0.8747422680407863,6,0.2,0.73,0.022,0.027,0.2
24309112,2024-09-24,2062BK1,115.69,10.2,9138.0,3006.0,757.0,3646.0,1695.0,285.0,0.0,6254.0,1065.0,0.0,0.13353846153846155,0.03942307692307692,0.956,1980.0,0.9189768845744779,54.05825914034006,3.0399201596796273,0.8560606060601738,6,0.18,0.73,0.019,0.021,0.21
24309115,2024-09-24,2062BK1,122.8,10.52,9957.0,3330.0,662.0,3306.0,1700.0,281.0,0.0,1662.0,2008.0,0.0,0.13353846153846155,0.03942307692307692,0.956,1981.0,0.9210921092040123,13.53420195428718,2.990090090089192,0.8581524482580222,6,0.2,0.73,0.023,0.025,0.2
24209120,2024-09-24,2062BK1,122.68,10.52,9507.0,1824.0,817.0,1998.0,1708.0,240.0,0.0,6420.0,1081.0,0.0,0.13353846153846155,0.03942307692307692,0.956,1948.0,0.9210210210141064,52.33126833997121,5.2121710526287215,0.8767967145786053,6,0.21,0.78,0.028,0.03,0.23
24209126,2024-09-24,2062BK1,128.51,10.11,10020.0,2559.0,803.0,2433.0,1721.0,283.0,0.0,6885.0,1645.0,0.0,0.13353846153846155,0.03942307692307692,0.956,2004.0,0.927066801320682,53.57559722937067,3.9155920281344607,0.858782435129312,6,0.18,0.73,0.026,0.027,0.24
24309121,2024-09-24,2830C20MMNC,128.21,10.0,9120.0,2250.0,666.0,2682.0,1663.0,271.0,0.0,6615.0,1621.0,0.0,0.13353846153846155,0.03942307692307692,0.956,1934.0,0.9276463352801705,51.595039388100815,4.053333333331532,0.8598759048599484,17,0.215,0.85,0.027,0.025,0.222
24309128,2024-09-24,2830C20MMNC,128.46,10.13,8727.0,2691.0,820.0,3117.0,1742.0,268.0,0.0,2469.0,951.0,0.0,0.13353846153846155,0.03942307692307692,0.956,2010.0,0.9269067032186529,19.219990658421143,3.2430323299876465,0.8666666666662355,17,0.23,0.9,0.026,0.031,0.18
24109156,2024-09-24,2062BK1,104.63,0.0,5826.0,0.0,754.0,0.0,1772.0,305.0,0.0,533.0,736.0,0.0,0.13353846153846155,0.03942307692307692,0.956,2077.0,0.9999999999904424,5.09414125962827,5826000000000.0,0.853153586903778,6,0.2,0.82,0.021,0.026,0.23
24109150,2024-09-24,1786550D,130.68,0.0,10938.0,1959.0,782.0,3578.0,1783.0,308.0,210.0,897.0,163.0,0.0,0.13353846153846155,0.03942307692307692,0.956,2301.0,0.9999999999923478,6.864095500406611,5.583460949461162,0.7748804867445568,3,0.21,0.88,0.03,0.03,0.22
24109148,2024-09-24,2062BK1,126.7,12.06,7698.0,2016.0,456.0,3188.0,1794.0,278.0,0.0,6193.0,1237.0,0.0,0.13353846153846155,0.03942307692307692,0.956,2072.0,0.913087345049632,48.87924230427088,3.818452380950487,0.8658301158296979,6,0.2,0.78,0.027,0.026,0.21
24109146,2024-09-24,2062BK1,130.2,12.06,13815.0,1776.0,694.0,5470.0,1777.0,277.0,0.0,6281.0,1299.0,0.0,0.13353846153846155,0.03942307692307692,0.956,2054.0,0.9152256431820947,48.241167434345314,7.778716216211836,0.8651411879255768,6,0.18,0.79,0.033,0.034,0.22
24109142,2024-09-24,2062BK1,116.7,12.06,8481.0,2328.0,697.0,3356.0,1777.0,271.0,0.0,5965.0,1324.0,0.0,0.13353846153846155,0.03942307692307692,0.956,2048.0,0.9063373718475745,51.1139674374369,3.643041237111837,0.8676757812495763,6,0.19,0.81,0.029,0.026,0.21
24109140,2024-09-24,2062BK1,116.46,11.35,8817.0,2319.0,691.0,3606.0,1780.0,257.0,0.0,6149.0,1070.0,0.0,0.13353846153846155,0.03942307692307692,0.956,2037.0,0.9111963070111009,52.79924437529797,3.8020698576956438,0.8738340697099294,6,0.17,0.83,0.026,0.032,0.24
