Repository: SiddharthKumar268/FerroMind

# FerroMind
*Ferro-Alloy Optimisation using Machine Learning*
**SAIL Durgapur Steel Plant | Steel Melting Shop**
Intern: Siddharth Kumar | FY 2023-24 to FY 2025-26

---

## Quick Start

```bash

# 2. Place raw Excel files in data/raw/

## Dataset

| | |
|---|---|
| Total heats after cleaning | 47,421 |
| Training set | 37,936 heats (Apr 2023 – Jun 2025) |
| Test set | 9,485 heats (Jun 2025 – Dec 2025) |
| Input features | 21 (16 raw + 5 engineered) |
| Target variables | Mn, Si, C, S, P |
| BOF grades | 76 distinct grades |
| Split method | Chronological 80/20 — no shuffle, no leakage |

---

File: data/processed/sms_train.csv (part 170 of 253)
Heat_Number,Date,BOF Grade Code,Hot Metal Addn. Weight,Scrap Addn. Weight,Lime Into Converter,Dolomite Into Converter,Lime Into Ladle,Iron Ore Into Converter,SIMN Into Ladle,FESI Into Ladle,FEMN Into Ladle,Measered O2 Mainblow II,Duration of Mainblow I/II,Measered O2 2nd Blow,HM_P,HM_S,HM_Si,Total_FA_Ladle,HM_Ratio,O2_per_ton_HM,Lime_Dolo_Ratio,SiMn_FA_Fraction,Grade_Encoded,C,Mn,P,S,Si
24109138,2024-09-24,2830C20MMNC,126.8,9.69,8892.0,2568.0,742.0,3033.0,1672.0,261.0,0.0,6219.0,1191.0,0.0,0.13353846153846155,0.03942307692307692,0.956,1933.0,0.9290057879630083,49.04574132453434,3.4626168224285583,0.8649767201237119,17,0.197,0.883,0.035,0.032,0.24
24109136,2024-09-24,2062BK1,125.4,9.07,8853.0,1941.0,679.0,3841.0,1679.0,257.0,0.0,5936.0,1137.0,0.0,0.13353846153846155,0.03942307692307692,0.956,1936.0,0.9325500111479695,47.33652312561932,4.561051004634435,0.8672520661152545,6,0.16,0.78,0.033,0.036,0.18
24109133,2024-09-24,1786550D,129.43,9.86,8688.0,3828.0,710.0,2967.0,1774.0,281.0,0.0,6509.0,1388.0,0.0,0.13353846153846155,0.03942307692307692,0.956,2055.0,0.9292124344825241,50.28973190102535,2.269592476488435,0.8632603406321834,3,0.23,0.8,0.03,0.03,0.24
24309125,2024-09-24,2830C20MMNC,128.77,9.8,8955.0,2454.0,666.0,2727.0,1722.0,268.0,0.0,6666.0,1434.0,0.0,0.13353846153846155,0.03942307692307692,0.956,1990.0,0.9292776214120713,51.76671584956304,3.6491442542772417,0.8653266331653943,17,0.214,0.896,0.026,0.027,0.232
24109127,2024-09-24,2062BK1,120.85,9.84,9477.0,3798.0,699.0,2118.0,1783.0,298.0,0.0,6292.0,1219.0,0.0,0.13353846153846155,0.03942307692307692,0.956,2081.0,0.9247073226648963,52.06454282124895,2.495260663506452,0.8567996155690261,6,0.19,0.77,0.025,0.023,0.19
24109124,2024-09-24,1786550D,123.89,9.86,8037.0,4401.0,694.0,2722.0,1790.0,302.0,0.0,6428.0,1155.0,0.0,0.13353846153846155,0.03942307692307692,0.956,2092.0,0.9262803738248503,51.88473645934389,1.8261758691202392,0.8556405353724399,3,0.2,0.86,0.03,0.03,0.19
24109122,2024-09-24,1786550D,126.61,9.8,8448.0,3816.0,1001.0,1591.0,2376.0,457.0,0.0,6631.0,1104.0,0.0,0.13353846153846155,0.03942307692307692,0.956,2833.0,0.9281577596882329,52.373430218368426,2.2138364779868414,0.8386869043413913,3,0.2,0.76,0.03,0.03,0.21
24109117,2024-09-24,2830C20MMNC,124.94,11.25,8970.0,3720.0,612.0,1935.0,1733.0,264.0,0.0,3791.0,633.0,0.0,0.13353846153846155,0.03942307692307692,0.956,1997.0,0.9173948160590544,30.34256443068399,2.411290322579997,0.8678017025533962,17,0.21,0.89,0.027,0.032,0.19
24209166,2024-09-24,S.TOWER6VAN,120.96,12.06,10812.0,1551.0,605.0,2945.0,2343.0,88.0,442.0,6380.0,1229.0,0.0,0.13353846153846155,0.03942307692307692,0.956,2873.0,0.9093369418064252,52.74470899427295,6.970986460343668,0.8155238426728801,67,0.2,1.32,0.017,0.024,0.22
24209163,2024-09-24,1786500D,118.64,0.0,8931.0,1038.0,707.0,3543.0,3101.0,489.0,0.0,6672.0,1316.0,0.0,0.13353846153846155,0.03942307692307692,0.956,3590.0,0.9999999999915711,56.23735670889887,8.604046242766277,0.863788300835414,2,0.19,0.76,0.017,0.02,0.238
24209154,2024-09-24,2830C20MMNC,123.35,12.78,8952.0,1731.0,605.0,451.0,1714.0,307.0,0.0,6252.0,1041.0,0.0,0.13353846153846155,0.03942307692307692,0.956,2021.0,0.9061191508050679,50.68504256140507,5.171577123047272,0.8480950024736031,17,0.22,0.876,0.019,0.022,0.207
24209151,2024-09-24,2062BK1,125.0,12.06,9951.0,2040.0,704.0,3408.0,1681.0,246.0,0.0,6493.0,1242.0,0.0,0.13353846153846155,0.03942307692307692,0.956,1927.0,0.9120093389689771,51.94399999958445,4.877941176468197,0.8723404255314622,6,0.2,0.78,0.016,0.02,0.2
24209149,2024-09-24,2830C20MMNC,122.53,12.0,9501.0,0.0,704.0,4722.0,1677.0,253.0,0.0,5949.0,1045.0,0.0,0.13353846153846155,0.03942307692307692,0.956,1930.0,0.9108005649229852,48.55137517303067,9501000000000.0,0.8689119170979954,17,0.188,0.829,0.021,0.028,0.213
24209147,2024-09-24,1786550D,125.7,11.91,9444.0,300.0,718.0,4306.0,1748.0,253.0,0.0,6114.0,1151.0,0.0,0.13353846153846155,0.03942307692307692,0.956,2001.0,0.9134510573293114,48.63961813803787,31.479999999895067,0.873563218390368,3,0.2,0.82,0.02,0.03,0.23
24209145,2024-09-24,2830C20MMNC,125.1,12.03,8592.0,0.0,712.0,2381.0,1782.0,260.0,0.0,2431.0,1714.0,0.0,0.13353846153846155,0.03942307692307692,0.956,2042.0,0.9122730255894971,19.432454036615248,8591999999999.999,0.8726738491670555,17,0.19,0.76,0.024,0.028,0.17
24209143,2024-09-24,1786550D,123.74,12.01,11748.0,1164.0,701.0,6823.0,1765.0,256.0,0.0,6070.0,2033.0,0.0,0.13353846153846155,0.03942307692307692,0.956,2021.0,0.9115285451129906,49.05446904760745,10.092783505145968,0.8733300346358865,3,0.22,0.78,0.02,0.03,0.22
24209141,2024-09-24,2830C20MMNC,124.4,10.0,9525.0,0.0,800.0,4124.0,1748.0,297.0,236.0,6201.0,2522.0,0.0,0.13353846153846155,0.03942307692307692,0.956,2281.0,0.9255952380883513,49.84726688062823,9525000000000.0,0.7663305567730091,17,0.18,0.75,0.022,0.026,0.19
24209139,2024-09-24,1786550D,122.02,12.0,9768.0,0.0,709.0,4288.0,1725.0,260.0,0.0,6601.0,1624.0,0.0,0.13353846153846155,0.03942307692307692,0.956,1985.0,0.9104611251984,54.0976889030151,9768000000000.0,0.8690176322413758,3,0.22,0.74,0.02,0.02,0.19
24209137,2024-09-24,1786550D,122.21,10.1,10653.0,3402.0,809.0,435.0,1755.0,223.0,0.0,6291.0,1193.0,265.0,0.13353846153846155,0.03942307692307692,0.956,1978.0,0.9236641221304235,51.4769658779848,3.131393298059044,0.887259858442423,3,0.23,0.79,0.03,0.03,0.2
24209134,2024-09-24,2062BK1,131.67,9.09,9444.0,498.0,814.0,3984.0,1782.0,256.0,0.0,6601.0,3101.0,0.0,0.13353846153846155,0.03942307692307692,0.956,2038.0,0.935421994878265,50.13290802726413,18.963855421648667,0.874386653581514,6,0.17,0.77,0.033,0.033,0.19
24209131,2024-09-24,2062BK1,125.57,9.8,10011.0,2151.0,792.0,3081.0,1711.0,327.0,0.0,6408.0,1163.0,0.0,0.13353846153846155,0.03942307692307692,0.956,2038.0,0.9276058210761055,51.03129728397682,4.6541143654092725,0.8395485770358981,6,0.18,0.75,0.027,0.031,0.22
24109158,2024-09-24,2830C20MMNC,108.55,0.0,10755.0,1131.0,737.0,2202.0,1777.0,294.0,0.0,6128.0,0.0,0.0,0.13353846153846155,0.03942307692307692,0.956,2071.0,0.9999999999907876,56.45324735093088,9.50928381962024,0.8580395943984268,17,0.216,0.817,0.018,0.022,0.201
24109160,2024-09-24,S.TOWER6VAN,123.96,12.06,11118.0,0.0,581.0,2766.0,2484.0,98.0,468.0,6497.0,1232.0,0.0,0.13353846153846155,0.03942307692307692,0.956,3050.0,0.9113365681450425,52.41206840874143,11118000000000.0,0.8144262295079296,67,0.171,1.343,0.026,0.028,0.183
24109130,2024-09-24,1786550D,121.16,10.12,8994.0,4311.0,697.0,2415.0,1785.0,305.0,0.0,4167.0,691.0,0.0,0.13353846153846155,0.03942307692307692,0.956,2090.0,0.9229128580063763,34.39253879139656,2.0862908837851806,0.8540669856455244,3,0.24,0.81,0.03,0.03,0.26
24309118,2024-09-24,2062BK1,127.07,10.31,9963.0,2673.0,602.0,2766.0,1705.0,285.0,0.0,6490.0,1573.0,314.0,0.13353846153846155,0.03942307692307692,0.956,1990.0,0.9249526859737593,51.074211064365514,3.727272727271333,0.8567839195975594,6,0.19,0.73,0.02,0.029,0.22
24309132,2024-09-24,2830C20MMNC,122.52,10.18,8919.0,2562.0,765.0,3123.0,1709.0,261.0,0.0,5258.0,2823.0,0.0,0.13353846153846155,0.03942307692307692,0.956,1970.0,0.9232856066245421,42.91544237640454,3.481264637000983,0.8675126903548895,17,0.22,0.954,0.028,0.025,0.23
24109167,2024-09-24,1786500D,122.84,12.34,12336.0,1671.0,792.0,3229.0,1790.0,302.0,0.0,6497.0,1182.0,0.0,0.13353846153846155,0.03942307692307692,0.956,2092.0,0.9087143068434036,52.88993813047142,7.382405745058419,0.8556405353724399,2,0.23,0.89,0.033,0.03,0.208
24109169,2024-09-24,S.TOWER6VAN,122.03,12.18,11112.0,1608.0,694.0,2876.0,2538.0,95.0,510.0,6422.0,1215.0,0.0,0.13353846153846155,0.03942307692307692,0.956,3143.0,0.909246702921472,52.626403343008874,6.910447761189732,0.8075087496020339,67,0.2,1.33,0.026,0.027,0.19
24309152,2024-09-24,2830C20MMNC,124.88,13.6,11202.0,1503.0,696.0,2992.0,1806.0,271.0,0.0,6771.0,1581.0,0.0,0.13353846153846155,0.03942307692307692,0.956,2077.0,0.901790872321622,54.22005124876505,7.453093812370291,0.8695233509865818,17,0.19,0.81,0.019,0.028,0.17
24309155,2024-09-24,2062BK1,128.69,12.06,10842.0,1908.0,724.0,3505.0,1644.0,275.0,0.0,6453.0,1347.0,0.0,0.13353846153846155,0.03942307692307692,0.956,1919.0,0.914316163403806,50.14375631323224,5.68238993710394,0.8566961959349366,6,0.2,0.78,0.023,0.026,0.21
24309157,2024-09-24,2062BK1,121.28,0.0,10563.0,1512.0,716.0,3603.0,1664.0,278.0,0.0,6392.0,1402.0,0.0,0.13353846153846155,0.03942307692307692,0.956,1942.0,0.9999999999917546,52.704485487692075,6.98611111110649,0.8568486096803003,6,0.19,0.78,0.027,0.035,0.2
24209168,2024-09-25,1786500D,121.18,13.6,10308.0,1101.0,605.0,1826.0,1755.0,280.0,0.0,465.0,94.0,0.0,0.1408888888888889,0.03277777777777778,1.0512592592592593,2035.0,0.8990948211834169,3.8372668756904003,9.362397820154984,0.8624078624074386,2,0.23,0.82,0.023,0.021,0.196
24209170,2024-09-25,2062BK1,123.59,12.06,9702.0,1335.0,602.0,1839.0,1890.0,263.0,0.0,6635.0,2052.0,0.0,0.1408888888888889,0.03277777777777778,1.0512592592592593,2153.0,0.9110947290754804,53.68557326601112,7.267415730331635,0.8778448676261599,6,0.22,0.8,0.026,0.026,0.18
24209173,2024-09-25,2062BK1,123.21,12.78,11937.0,780.0,602.0,2051.0,1596.0,273.0,0.0,6412.0,1090.0,0.0,0.1408888888888889,0.03277777777777778,1.0512592592592593,1869.0,0.9060225016478711,52.04123041918642,15.303846153826534,0.853932584269206,6,0.19,0.79,0.024,0.032,0.2
24209176,2024-09-25,S.TOWER6VAN,116.0,12.35,10338.0,1113.0,605.0,3175.0,2471.0,88.0,442.0,6333.0,1066.0,0.0,0.1408888888888889,0.03277777777777778,1.0512592592592593,3001.0,0.903778730028019,54.59482758573625,9.288409703495697,0.8233922025988593,67,0.17,1.3,0.029,0.027,0.17
24109164,2024-09-25,S.TOWER6VAN,124.34,11.34,11529.0,2439.0,702.0,3361.0,2487.0,78.0,461.0,6609.0,1116.0,0.0,0.1408888888888889,0.03277777777777778,1.0512592592592593,3026.0,0.9164209905592835,53.15264597029795,4.726937269370755,0.8218770654326432,67,0.18,1.324,0.021,0.027,0.226
24209184,2024-09-25,2062BK1,127.49,10.52,11607.0,0.0,701.0,3989.0,1745.0,257.0,0.0,7107.0,3732.0,0.0,0.1408888888888889,0.03277777777777778,1.0512592592592593,2002.0,0.9237736395846405,55.74554867004671,11607000000000.0,0.8716283716279363,6,0.2,0.79,0.02,0.02,0.21
24209188,2024-09-25,2062BK1,126.21,12.06,12075.0,3339.0,707.0,851.0,1762.0,260.0,0.0,6362.0,1701.0,0.0,0.1408888888888889,0.03277777777777778,1.0512592592592593,2022.0,0.9127793447536504,50.40805007487197,3.6163522012567784,0.8714144411469479,6,0.2,0.78,0.019,0.024,0.199
24109215,2024-09-25,1786500D,123.88,5.54,10320.0,0.0,734.0,3258.0,1685.0,254.0,0.0,2433.0,2152.0,0.0,0.1408888888888889,0.03277777777777778,1.0512592592592593,1939.0,0.9571936331250411,19.63997416839167,10320000000000.0,0.8690046415673703,2,0.22,0.77,0.017,0.022,0.192
24209196,2024-09-25,C20MMNACU,124.22,12.06,11589.0,0.0,707.0,3827.0,1704.0,257.0,0.0,6903.0,3534.0,0.0,0.1408888888888889,0.03277777777777778,1.0512592592592593,1961.0,0.9115057235037313,55.57076155163765,11589000000000.0,0.8689444161137844,39,0.217,0.774,0.021,0.024,0.195
24209178,2024-09-25,S.TOWER6VAN,123.87,10.52,10539.0,1737.0,608.0,3961.0,2396.0,88.0,435.0,6619.0,1462.0,0.0,0.1408888888888889,0.03277777777777778,1.0512592592592593,2919.0,0.9217203660918095,53.43505287758589,6.067357512949875,0.8208290510445971,67,0.195,1.299,0.02,0.022,0.233
24209191,2024-09-25,S.TOWER6VAN,124.1,11.75,12603.0,1986.0,704.0,2348.0,2494.0,91.0,537.0,7127.0,1842.0,0.0,0.1408888888888889,0.03277777777777778,1.0512592592592593,3122.0,0.9135075450797682,57.42949234442039,6.345921450147862,0.7988468930170407,67,0.191,1.35,0.02,0.019,0.183
24209159,2024-09-25,2062BK1,127.95,0.0,9882.0,0.0,418.0,0.0,1671.0,253.0,0.0,6401.0,1059.0,0.0,0.1408888888888889,0.03277777777777778,1.0512592592592593,1924.0,0.9999999999921845,50.027354434935305,9882000000000.0,0.8685031185026671,6,0.19,0.72,0.021,0.022,0.19
24209161,2024-09-25,2830C20MMNC,124.99,0.0,10527.0,1491.0,1078.0,2369.0,1721.0,253.0,0.0,6506.0,1150.0,0.0,0.1408888888888889,0.03277777777777778,1.0512592592592593,1974.0,0.9999999999919993,52.0521641727174,7.060362173033494,0.8718338399185046,17,0.222,0.862,0.023,0.028,0.208
24209199,2024-09-25,C20MMNACU,124.96,12.07,11568.0,0.0,701.0,4339.0,1694.0,260.0,0.0,6510.0,1225.0,0.0,0.1408888888888889,0.03277777777777778,1.0512592592592593,1954.0,0.911917098438941,52.0966709342822,11568000000000.0,0.866939611053804,39,0.192,0.733,0.02,0.019,0.189
24309190,2024-09-25,1786500D,125.53,12.06,11457.0,2484.0,716.0,4806.0,1789.0,305.0,0.0,6557.0,1139.0,0.0,0.1408888888888889,0.03277777777777778,1.0512592592592593,2094.0,0.9123482811184509,52.23452561099152,4.612318840577854,0.8543457497608146,2,0.226,0.76,0.018,0.02,0.231
24109224,2024-09-25,1786500D,117.51,9.8,9504.0,1101.0,830.0,3526.0,1726.0,280.0,0.0,6078.0,1475.0,0.0,0.1408888888888889,0.03277777777777778,1.0512592592592593,2006.0,0.9230225433907546,51.72325759465812,8.632152588548019,0.860418743768265,2,0.18,0.81,0.019,0.024,0.203
24309186,2024-09-25,2830C20MMNC,127.01,11.84,11271.0,2460.0,724.0,4970.0,1728.0,268.0,0.0,6149.0,1147.0,300.0,0.1408888888888889,0.03277777777777778,1.0512592592592593,1996.0,0.9147281238680972,48.41351074680408,4.5817073170713085,0.865731462925418,17,0.213,0.885,0.02,0.03,0.22
24309183,2024-09-25,S.TOWER6VAN,115.11,10.12,13458.0,2001.0,721.0,3158.0,2478.0,105.0,424.0,5752.0,1035.0,310.0,0.1408888888888889,0.03277777777777778,1.0512592592592593,3007.0,0.9191886927978983,49.969594300669186,6.725637181405935,0.8240771533086717,67,0.19,1.29,0.02,0.027,0.19
24309180,2024-09-25,1786500D,130.27,10.63,10365.0,3150.0,779.0,2214.0,1742.0,261.0,0.0,6931.0,1120.0,0.0,0.1408888888888889,0.03277777777777778,1.0512592592592593,2003.0,0.9245564229884703,53.20488216739691,3.290476190475146,0.8696954568143437,2,0.22,0.76,0.023,0.033,0.218
24309177,2024-09-25,1786500D,118.12,12.28,10956.0,2958.0,771.0,1513.0,1723.0,255.0,0.0,6592.0,1035.0,0.0,0.1408888888888889,0.03277777777777778,1.0512592592592593,1978.0,0.9058282208519493,55.80765323352685,3.7038539553740013,0.8710819009095697,2,0.22,0.76,0.02,0.026,0.19
24309172,2024-09-25,1786500D,116.59,12.06,11136.0,2760.0,777.0,0.0,1764.0,255.0,0.0,6680.0,1379.0,0.0,0.1408888888888889,0.03277777777777778,1.0512592592592593,2019.0,0.9062572872063253,57.29479372109705,4.03478260869419,0.8736998514111571,2,0.22,0.77,0.019,0.019,0.187
24309198,2024-09-25,S.TOWER6VAN,128.5,12.1,9453.0,1935.0,724.0,1524.0,2430.0,102.0,397.0,5871.0,1317.0,0.0,0.1408888888888889,0.03277777777777778,1.0512592592592593,2929.0,0.9139402560390191,45.688715952951846,4.885271317826933,0.8296346876064085,67,0.18,1.28,0.028,0.019,0.21
24209201,2024-09-25,S.TOWER6VAN,120.97,12.07,11220.0,804.0,707.0,3880.0,2447.0,88.0,483.0,6154.0,1174.0,366.0,0.1408888888888889,0.03277777777777778,1.0512592592592593,3018.0,0.90927540588613,50.87211705339446,13.955223880579657,0.8108018555331972,67,0.174,1.307,0.029,0.018,0.177
24209209,2024-09-25,S.TOWER6VAN,123.78,10.12,12084.0,303.0,709.0,4154.0,2460.0,94.0,489.0,6447.0,1208.0,365.0,0.1408888888888889,0.03277777777777778,1.0512592592592593,3043.0,0.9244212098511992,52.08434318910903,39.881188118680264,0.8084127505748248,67,0.2,1.33,0.023,0.022,0.21
24109165,2024-09-25,2062BK1,122.14,12.0,2280.0,2211.0,707.0,2161.0,1726.0,274.0,0.0,4460.0,789.0,0.0,0.1408888888888889,0.03277777777777778,1.0512592592592593,2000.0,0.9105412255784217,36.51547404587755,1.0312075983713112,0.8629999999995686,6,0.22,0.84,0.025,0.026,0.27
24109162,2024-09-25,2062BK1,123.19,10.51,11055.0,1644.0,729.0,3999.0,1733.0,301.0,210.0,3908.0,779.0,0.0,0.1408888888888889,0.03277777777777778,1.0512592592592593,2244.0,0.9213911742638641,31.723354168100304,6.724452554740435,0.7722816399283546,6,0.19,0.81,0.02,0.026,0.19
24109171,2024-09-25,S.TOWER6VAN,121.0,11.68,15555.0,1131.0,704.0,2994.0,2538.0,102.0,460.0,6385.0,1176.0,0.0,0.1408888888888889,0.03277777777777778,1.0512592592592593,3100.0,0.9119686463603258,52.76859504088621,13.753315649855214,0.8187096774190907,67,0.199,1.378,0.031,0.033,0.232
24109153,2024-09-25,2830C20MMNC,126.43,12.0,10821.0,2691.0,756.0,3442.0,1787.0,301.0,212.0,4817.0,1948.0,0.0,0.1408888888888889,0.03277777777777778,1.0512592592592593,2300.0,0.9133135880884685,38.100134461456136,4.0211817168323964,0.7769565217387926,17,0.19,0.82,0.021,0.031,0.22
24109174,2024-09-25,S.TOWER6VAN,123.88,11.96,7227.0,1470.0,699.0,3416.0,2535.0,98.0,518.0,6393.0,1236.0,0.0,0.1408888888888889,0.03277777777777778,1.0512592592592593,3151.0,0.9119552414538283,51.60639328340647,4.916326530608901,0.8045065058708967,67,0.199,1.37,0.025,0.033,0.21
24109179,2024-09-25,2062BK1,129.56,10.31,11151.0,1653.0,702.0,3786.0,1790.0,284.0,0.0,3454.0,1331.0,0.0,0.1408888888888889,0.03277777777777778,1.0512592592592593,2074.0,0.9262886966402639,26.65946279695385,6.745916515422416,0.8630665380902299,6,0.19,0.74,0.02,0.029,0.19
24109182,2024-09-25,S.TOWER6VAN,119.59,10.52,11790.0,1653.0,704.0,3894.0,2538.0,98.0,507.0,4691.0,1417.0,0.0,0.1408888888888889,0.03277777777777778,1.0512592592592593,3143.0,0.9191453385526159,39.22568776620766,7.13248638838044,0.8075087496020339,67,0.19,1.346,0.021,0.025,0.25
24109185,2024-09-25,2830C20MMNC,123.78,0.0,10080.0,1947.0,677.0,4641.0,1702.0,257.0,0.0,6499.0,1191.0,0.0,0.1408888888888889,0.03277777777777778,1.0512592592592593,1959.0,0.9999999999919211,52.50444336684033,5.177195685667603,0.868810617661629,17,0.22,0.909,0.034,0.032,0.201
24109187,2024-09-25,1786500D,123.32,12.06,10074.0,1470.0,745.0,5020.0,1710.0,250.0,0.0,3470.0,660.0,0.0,0.1408888888888889,0.03277777777777778,1.0512592592592593,1960.0,0.9109174176325091,28.13817709999888,6.853061224485134,0.8724489795913916,2,0.21,0.79,0.022,0.031,0.219
24109189,2024-09-25,1786500D,128.53,11.59,10158.0,2016.0,884.0,4656.0,1731.0,258.0,0.0,6669.0,1322.0,0.0,0.1408888888888889,0.03277777777777778,1.0512592592592593,1989.0,0.917285184121344,51.88671905351369,5.038690476187977,0.8702865761684916,2,0.21,0.78,0.021,0.031,0.198
24109192,2024-09-25,C20MMNACU,121.58,12.77,11145.0,1971.0,701.0,4603.0,1743.0,257.0,0.0,2876.0,537.0,0.0,0.1408888888888889,0.03277777777777778,1.0512592592592593,2000.0,0.9049497580877935,23.655206448234452,5.654490106542032,0.8714999999995643,39,0.2,0.81,0.022,0.026,0.2
24109195,2024-09-25,C20MMNACU,123.65,12.08,13323.0,1899.0,712.0,2494.0,1783.0,281.0,0.0,1369.0,2923.0,0.0,0.1408888888888889,0.03277777777777778,1.0512592592592593,2064.0,0.9109997789662492,11.071572988183812,7.015797788305942,0.8638565891468682,39,0.198,0.771,0.023,0.023,0.2
24109197,2024-09-25,S.TOWER6VAN,125.66,12.0,11646.0,2835.0,729.0,3917.0,2485.0,118.0,467.0,5281.0,1121.0,0.0,0.1408888888888889,0.03277777777777778,1.0512592592592593,3070.0,0.9128287084053986,42.026102180152584,4.107936507935059,0.8094462540713976,67,0.185,1.324,0.029,0.017,0.191
24209203,2024-09-25,S.TOWER6VAN,119.57,12.06,10311.0,1998.0,709.0,1955.0,2464.0,105.0,479.0,6504.0,1276.0,0.0,0.1408888888888889,0.03277777777777778,1.0512592592592593,3048.0,0.9083795487281898,54.39491511203149,5.160660660658078,0.8083989501309684,67,0.187,1.304,0.034,0.017,0.208
24109204,2024-09-25,1786500D,125.41,12.33,11295.0,1404.0,711.0,3523.0,1689.0,261.0,0.0,6239.0,1599.0,0.0,0.1408888888888889,0.03277777777777778,1.0512592592592593,1950.0,0.9104835196681393,49.748823857349905,8.044871794866065,0.866153846153402,2,0.21,0.77,0.027,0.022,0.184
24309200,2024-09-25,C20MMNACU,124.56,12.0,11166.0,1464.0,668.0,2301.0,1671.0,268.0,0.0,5749.0,974.0,0.0,0.1408888888888889,0.03277777777777778,1.0512592592592593,1939.0,0.9121265377789095,46.15446371189664,7.627049180322659,0.8617844249608758,39,0.197,0.733,0.018,0.018,0.187
24108880,2024-09-25,SEQRFE550D,129.33,0.0,11322.0,2253.0,687.0,3219.0,1780.0,301.0,0.0,6855.0,1230.0,0.0,0.1408888888888889,0.03277777777777778,1.0512592592592593,2081.0,0.999999999992268,53.00394340019327,5.025299600530393,0.8553580009606654,73,0.22,0.85,0.027,0.027,0.24
24309207,2024-09-25,1786500D,124.09,10.0,10917.0,2040.0,699.0,1401.0,1710.0,269.0,0.0,6330.0,1161.0,0.0,0.1408888888888889,0.03277777777777778,1.0512592592592593,1979.0,0.9254232232013915,51.011362720194924,5.3514705882326705,0.8640727640217968,2,0.185,0.84,0.022,0.016,0.201
24309210,2024-09-25,C20MMNACU,127.1,9.79,10746.0,1602.0,704.0,1581.0,1697.0,268.0,0.0,3497.0,622.0,0.0,0.1408888888888889,0.03277777777777778,1.0512592592592593,1965.0,0.9284827233477356,27.513768685857485,6.707865168535139,0.8636132315517233,39,0.21,0.768,0.025,0.016,0.222
24309213,2024-09-25,1786500D,124.7,9.83,11244.0,1491.0,688.0,1611.0,1676.0,268.0,0.0,6599.0,2042.0,0.0,0.1408888888888889,0.03277777777777778,1.0512592592592593,1944.0,0.9269307960980679,52.91900561304796,7.541247484904399,0.8621399176950297,2,0.19,0.84,0.022,0.02,0.259
24309219,2024-09-25,1786500D,108.09,9.8,12957.0,1041.0,674.0,1008.0,1773.0,268.0,0.0,5815.0,969.0,0.0,0.1408888888888889,0.03277777777777778,1.0512592592592593,2041.0,0.9168716600142771,53.79776112449072,12.44668587895058,0.8686918177359781,2,0.24,1.0,0.027,0.018,0.261
24209211,2024-09-25,S.TOWER6VAN,125.82,10.12,11715.0,549.0,710.0,4481.0,2420.0,105.0,452.0,6552.0,1215.0,322.0,0.1408888888888889,0.03277777777777778,1.0512592592592593,2977.0,0.9255553920779348,52.0743919881412,21.33879781416878,0.8128988915012385,67,0.183,1.38,0.024,0.018,0.227
24309202,2024-09-25,C20MMNACU,125.8,12.0,10914.0,2109.0,699.0,2328.0,1651.0,322.0,0.0,6491.0,1130.0,0.0,0.1408888888888889,0.03277777777777778,1.0512592592592593,1973.0,0.9129172714012125,51.59777424442291,5.174964438119879,0.8367967562083949,39,0.196,0.956,0.023,0.017,0.166
24109208,2024-09-25,C20MMNACU,118.65,9.7,10869.0,2100.0,729.0,2506.0,1535.0,236.0,0.0,5689.0,1434.0,0.0,0.1408888888888889,0.03277777777777778,1.0512592592592593,1771.0,0.9244253992915902,47.94774546946525,5.1757142857118215,0.866741953697986,39,0.19,0.746,0.023,0.021,0.199
24309217,2024-09-26,S.TOWER6VAN,112.37,9.8,10962.0,1119.0,707.0,2171.0,2457.0,99.0,407.0,5999.0,1011.0,0.0,0.1472058823529412,0.03147058823529412,0.8967647058823529,2963.0,0.9197839076621119,53.38613508896159,9.79624664878481,0.8292271346605369,67,0.188,1.37,0.03,0.024,0.195
24309222,2024-09-26,2830C20MMNC,124.6,10.0,9963.0,1719.0,726.0,2639.0,1718.0,288.0,0.0,6606.0,1120.0,0.0,0.1472058823529412,0.03147058823529412,0.8967647058823529,2006.0,0.9257057949411167,53.017656500377065,5.795811518321235,0.856430707875944,17,0.2,0.85,0.017,0.023,0.22
24309230,2024-09-26,S.TOWER6VAN,123.91,10.52,8973.0,888.0,693.0,2007.0,2481.0,95.0,349.0,6370.0,1074.0,0.0,0.1472058823529412,0.03147058823529412,0.8967647058823529,2925.0,0.9217436584027245,51.40828020295853,10.10472972971835,0.8482051282048382,67,0.191,1.342,0.027,0.025,0.215
24309234,2024-09-26,S.TOWER6VAN,128.25,9.8,9414.0,3564.0,699.0,2472.0,2552.0,78.0,445.0,6336.0,1103.0,463.0,0.1472058823529412,0.03147058823529412,0.8967647058823529,3075.0,0.9290112278092791,49.403508771544615,2.6414141414134003,0.829918699186722,67,0.181,1.313,0.018,0.018,0.228
24309232,2024-09-26,2830C20MMNC,123.94,11.35,9450.0,1110.0,710.0,2008.0,1851.0,291.0,0.0,6290.0,1078.0,587.0,0.1472058823529412,0.03147058823529412,0.8967647058823529,2142.0,0.9161061423540832,50.750363078499674,8.513513513505844,0.8641456582629019,17,0.174,0.795,0.022,0.024,0.24
24109262,2024-09-26,2062BK1,122.77,9.69,9339.0,4047.0,566.0,3621.0,1814.0,257.0,0.0,4694.0,770.0,0.0,0.1472058823529412,0.03147058823529412,0.8967647058823529,2071.0,0.9268458402466643,38.23409627728082,2.30763528539602,0.8759053597291763,6,0.19,0.75,0.031,0.023,0.17
24109268,2024-09-26,2062BK1,122.77,10.21,8814.0,4113.0,514.0,4026.0,1810.0,250.0,0.0,6444.0,1159.0,0.0,0.1472058823529412,0.03147058823529412,0.8967647058823529,2060.0,0.9232215370663016,52.488392929441325,2.142961342085547,0.8786407766986026,6,0.21,0.78,0.029,0.02,0.21
24309249,2024-09-26,S.TOWER6VAN,121.69,8.56,8934.0,987.0,712.0,1143.0,2451.0,82.0,397.0,6123.0,1052.0,574.0,0.1472058823529412,0.03147058823529412,0.8967647058823529,2930.0,0.9342802303191227,50.31637768057921,9.051671732513626,0.8365187713307726,67,0.19,1.3,0.027,0.018,0.22
24309252,2024-09-26,2062BK1,120.3,9.69,8367.0,1263.0,696.0,705.0,1758.0,264.0,0.0,3083.0,545.0,0.0,0.1472058823529412,0.03147058823529412,0.8967647058823529,2022.0,0.9254558042855184,25.627597672272422,6.62470308788074,0.8694362017799855,6,0.22,0.72,0.026,0.019,0.2
24309255,2024-09-26,SEQRFE550D,122.09,9.18,8973.0,0.0,787.0,2186.0,1671.0,230.0,0.0,5461.0,1599.0,0.0,0.1472058823529412,0.03147058823529412,0.8967647058823529,1901.0,0.9300677991854189,44.72929805844271,8973000000000.0,0.8790110468170022,73,0.22,0.84,0.029,0.017,0.2
24309259,2024-09-26,SEQRFE550D,128.97,0.0,10827.0,1197.0,660.0,3439.0,1695.0,261.0,0.0,6101.0,997.0,0.0,0.1472058823529412,0.03147058823529412,0.8967647058823529,1956.0,0.9999999999922463,47.305574939541714,9.045112781947331,0.8665644171774711,73,0.22,0.85,0.025,0.02,0.21
24309261,2024-09-26,SEQRFE550D,124.95,9.86,10155.0,1809.0,873.0,3728.0,1751.0,268.0,0.0,6655.0,1503.0,0.0,0.1472058823529412,0.03147058823529412,0.8967647058823529,2019.0,0.9268600252138057,53.261304521382456,5.613598673297063,0.8672610203066532,73,0.21,0.86,0.03,0.022,0.21
24309264,2024-09-26,2062BK1,118.75,9.69,10473.0,1803.0,751.0,3928.0,1694.0,261.0,0.0,4910.0,1458.0,0.0,0.1472058823529412,0.03147058823529412,0.8967647058823529,1955.0,0.9245562130105532,41.34736842070444,5.808652246253018,0.8664961636824212,6,0.2,0.74,0.021,0.017,0.16
24309267,2024-09-26,SEQRFE550D,127.72,10.52,13695.0,1380.0,740.0,4525.0,1749.0,271.0,0.0,569.0,1173.0,0.0,0.1472058823529412,0.03147058823529412,0.8967647058823529,2020.0,0.9239004629562797,4.455057939207211,9.92391304347107,0.8658415841579872,73,0.23,0.83,0.023,0.018,0.21
24309271,2024-09-26,SEQRFE550D,119.74,9.64,10956.0,1806.0,710.0,3138.0,1708.0,272.0,0.0,6229.0,1176.0,0.0,0.1472058823529412,0.03147058823529412,0.8967647058823529,1980.0,0.925490802280681,52.021045598362946,6.066445182720893,0.862626262625827,73,0.22,0.86,0.025,0.018,0.24
24309280,2024-09-26,SEQRFE550D,120.3,10.2,9351.0,2226.0,751.0,2620.0,1701.0,251.0,0.0,6789.0,1293.0,0.0,0.1472058823529412,0.03147058823529412,0.8967647058823529,1952.0,0.9218390804527062,56.43391521150097,4.20080862533504,0.8714139344257831,73,0.21,0.86,0.03,0.02,0.2
24109206,2024-09-26,2830C25HMN,134.38,9.69,12744.0,2133.0,727.0,1272.0,2436.0,53.0,412.0,4521.0,1402.0,0.0,0.1472058823529412,0.03147058823529412,0.8967647058823529,2901.0,0.9327410286601463,33.64339931512396,5.974683544300996,0.8397104446739608,18,0.25,1.29,0.035,0.017,0.27
24109270,2024-09-26,2062BK1,123.65,9.5,8886.0,4482.0,612.0,3869.0,1809.0,253.0,0.0,6635.0,1053.0,0.0,0.1472058823529412,0.03147058823529412,0.8967647058823529,2062.0,0.9286518963505171,53.65952284631088,1.982597054885769,0.8773035887483621,6,0.22,0.78,0.029,0.022,0.21
24109212,2024-09-26,C20MMNACU,117.46,10.51,11073.0,2154.0,707.0,3145.0,1693.0,264.0,0.0,6300.0,1457.0,0.0,0.1472058823529412,0.03147058823529412,0.8967647058823529,1957.0,0.9178713760966017,53.63528009489499,5.140668523674494,0.8650996423092155,39,0.21,0.744,0.02,0.02,0.21
24109221,2024-09-26,S.TOWER6VAN,105.27,10.52,9615.0,1413.0,754.0,4734.0,2433.0,81.0,464.0,6193.0,1420.0,0.0,0.1472058823529412,0.03147058823529412,0.8967647058823529,2978.0,0.9091458675109323,58.82967607049654,6.804670912946352,0.8169912693079863,67,0.179,1.338,0.023,0.025,0.199
24109226,2024-09-26,2830C20MMNC,120.81,10.32,8829.0,927.0,800.0,3393.0,1735.0,277.0,0.0,5734.0,1300.0,0.0,0.1472058823529412,0.03147058823529412,0.8967647058823529,2012.0,0.9212994737975957,47.46295836398094,9.52427184464992,0.8623260437371459,17,0.208,0.823,0.025,0.026,0.221
24109243,2024-09-26,S.TOWER6VAN,123.73,9.85,10734.0,1083.0,779.0,3662.0,2476.0,98.0,517.0,2087.0,1630.0,0.0,0.1472058823529412,0.03147058823529412,0.8967647058823529,3091.0,0.9262614163727635,16.86737250451089,9.91135734071107,0.8010352636684565,67,0.19,1.43,0.033,0.021,0.2
24109247,2024-09-26,2062BK1,120.66,9.86,10605.0,1278.0,805.0,3535.0,1723.0,258.0,0.0,6566.0,1236.0,0.0,0.1472058823529412,0.03147058823529412,0.8967647058823529,1981.0,0.9244560220585011,54.41737112502555,8.298122065721207,0.8697627460873953,6,0.22,0.81,0.027,0.015,0.18
24109250,2024-09-26,2830C20MMNC,125.11,9.69,11205.0,1137.0,800.0,3579.0,1729.0,254.0,0.0,2411.0,398.0,0.0,0.1472058823529412,0.03147058823529412,0.8967647058823529,1983.0,0.9281157269960822,19.271041483340493,9.854881266482098,0.871911245587054,17,0.2,0.79,0.023,0.023,0.19
24109253,2024-09-26,2830C20MMNC,120.76,10.2,8121.0,3783.0,577.0,4460.0,1733.0,255.0,0.0,6441.0,1091.0,0.0,0.1472058823529412,0.03147058823529412,0.8967647058823529,1988.0,0.9221136224731055,53.33719774715686,2.146708961141383,0.8717303822933241,17,0.229,0.877,0.027,0.023,0.215
24109256,2024-09-26,2062BK1,128.49,0.0,10170.0,3321.0,546.0,3318.0,1807.0,257.0,0.0,6499.0,1105.0,0.0,0.1472058823529412,0.03147058823529412,0.8967647058823529,2064.0,0.9999999999922173,50.57981165810118,3.062330623305311,0.8754844961236068,6,0.2,0.77,0.028,0.021,0.21
24109258,2024-09-26,2062BK1,126.14,9.88,8772.0,4005.0,551.0,3569.0,1810.0,250.0,0.0,3840.0,627.0,0.0,0.1472058823529412,0.03147058823529412,0.8967647058823529,2060.0,0.9273636229898004,30.44236562525414,2.1902621722840974,0.8786407766986026,6,0.2,0.76,0.028,0.023,0.2
24309238,2024-09-26,S.TOWER6VAN,127.35,10.52,8523.0,1986.0,699.0,2385.0,2476.0,77.0,410.0,6798.0,1247.0,0.0,0.1472058823529412,0.03147058823529412,0.8967647058823529,2963.0,0.9236962355775463,53.38044758497542,4.291540785496329,0.8356395545052867,67,0.18,1.37,0.022,0.018,0.2
24109265,2024-09-26,SEQRFE550D,129.51,9.79,8739.0,4053.0,549.0,3809.0,1810.0,260.0,0.0,6577.0,1063.0,0.0,0.1472058823529412,0.03147058823529412,0.8967647058823529,2070.0,0.9297200287083295,50.783723264220654,2.156180606957277,0.874396135265278,73,0.23,0.85,0.034,0.02,0.23
24109218,2024-09-26,S.TOWER6VAN,122.8,9.98,11187.0,1773.0,747.0,2021.0,2430.0,67.0,466.0,5537.0,1185.0,0.0,0.1472058823529412,0.03147058823529412,0.8967647058823529,2963.0,0.9248380780168336,45.089576546864095,6.309644670047203,0.8201147485653661,67,0.175,1.341,0.031,0.019,0.208
24309241,2024-09-26,S.TOWER6VAN,126.05,0.0,10233.0,2091.0,707.0,2121.0,2599.0,108.0,440.0,6799.0,1311.0,0.0,0.1472058823529412,0.03147058823529412,0.8967647058823529,3147.0,0.9999999999920666,53.93891312928252,4.893830703010572,0.825865904035327,67,0.17,1.33,0.023,0.02,0.21
24309246,2024-09-26,2830C20MMNC,120.81,11.35,8439.0,1770.0,696.0,1518.0,1702.0,267.0,0.0,3598.0,620.0,3078.0,0.1472058823529412,0.03147058823529412,0.8967647058823529,1969.0,0.9141192493877565,29.782302789257656,4.767796610166798,0.8643981716603025,17,0.2,0.84,0.024,0.017,0.21
24209263,2024-09-26,2062BK1,121.75,10.32,10185.0,1674.0,712.0,4094.0,1708.0,283.0,0.0,6449.0,1142.0,365.0,0.1472058823529412,0.03147058823529412,0.8967647058823529,1991.0,0.9218596198915587,52.9691991782097,6.084229390677369,0.8578603716720955,6,0.22,0.72,0.015,0.015,0.19
24209239,2024-09-26,2830C20MMNC,123.76,0.0,10122.0,4422.0,707.0,1603.0,1428.0,267.0,0.0,6622.0,1186.0,0.0,0.1472058823529412,0.03147058823529412,0.8967647058823529,1695.0,0.9999999999919198,53.506787329884396,2.289009497964204,0.8424778761056977,17,0.2,0.82,0.016,0.018,0.24
24209240,2024-09-26,2830C20MMNC,118.22,9.72,11202.0,1995.0,709.0,1126.0,1701.0,257.0,0.0,6151.0,1121.0,0.0,0.1472058823529412,0.03147058823529412,0.8967647058823529,1958.0,0.9240268875963418,52.03011334755515,5.615037593982148,0.8687436159341835,17,0.18,0.78,0.017,0.017,0.24
24209244,2024-09-26,S.TOWER6VAN,120.54,9.24,9999.0,0.0,704.0,3535.0,2511.0,122.0,439.0,6300.0,1119.0,0.0,0.1472058823529412,0.03147058823529412,0.8967647058823529,3072.0,0.9288025889896071,52.26480836193574,9999000000000.0,0.8173828124997339,67,0.16,1.29,0.023,0.022,0.2
24209248,2024-09-26,S.TOWER6VAN,120.53,8.98,10662.0,0.0,704.0,5003.0,2487.0,152.0,439.0,5684.0,1109.0,0.0,0.1472058823529412,0.03147058823529412,0.8967647058823529,3078.0,0.9306617249561374,47.1583838044706,10662000000000.0,0.8079922027287824,67,0.2,1.38,0.019,0.021,0.26
24209251,2024-09-26,2062BK1,126.2,9.74,10407.0,0.0,709.0,4142.0,1711.0,263.0,0.0,6300.0,1138.0,268.0,0.1472058823529412,0.03147058823529412,0.8967647058823529,1974.0,0.9283507429680128,49.92076069691029,10407000000000.0,0.8667679837888213,6,0.2,0.76,0.017,0.019,0.19
24209254,2024-09-26,2062BK1,139.62,0.0,11082.0,363.0,676.0,6160.0,1752.0,270.0,0.0,6290.0,1853.0,0.0,0.1472058823529412,0.03147058823529412,0.8967647058823529,2022.0,0.9999999999928377,45.05085231309948,30.52892561975061,0.8664688427295418,6,0.2,0.75,0.017,0.017,0.18
24209257,2024-09-26,2062BK1,129.93,9.88,10602.0,504.0,710.0,3800.0,1711.0,270.0,0.0,6506.0,1268.0,0.0,0.1472058823529412,0.03147058823529412,0.8967647058823529,1981.0,0.9293326657540282,50.073116293003366,21.035714285672547,0.8637051993938093,6,0.21,0.78,0.028,0.024,0.17
24209260,2024-09-26,2062BK1,126.49,10.52,9939.0,1947.0,704.0,4120.0,1728.0,277.0,0.0,1942.0,1425.0,0.0,0.1472058823529412,0.03147058823529412,0.8967647058823529,2005.0,0.9232172834032318,15.35299233128822,5.104776579350228,0.861845386533236,6,0.19,0.73,0.024,0.021,0.2
24209233,2024-09-26,S.TOWER6VAN,122.47,0.0,9750.0,0.0,707.0,3422.0,2551.0,101.0,547.0,6223.0,1822.0,0.0,0.1472058823529412,0.03147058823529412,0.8967647058823529,3199.0,0.9999999999918348,50.81244386338848,9750000000000.0,0.7974366989681784,67,0.171,1.31,0.019,0.018,0.212
24309242,2024-09-26,S.TOWER6VAN,126.16,9.8,10374.0,2307.0,693.0,2094.0,2561.0,108.0,453.0,5035.0,889.0,1891.0,0.1472058823529412,0.03147058823529412,0.8967647058823529,3122.0,0.9279199764568409,39.90963855390053,4.496749024705463,0.8203074951951248,67,0.187,1.402,0.025,0.019,0.193
24209272,2024-09-26,SEQRFE550D,124.41,9.69,11034.0,1500.0,699.0,2400.0,1688.0,246.0,0.0,6560.0,1835.0,0.0,0.1472058823529412,0.03147058823529412,0.8967647058823529,1934.0,0.9277404921631042,52.72888031466338,7.355999999995096,0.8728024819023409,73,0.23,0.82,0.023,0.018,0.23
24209276,2024-09-26,SEQRFE550D,126.75,8.98,10146.0,2064.0,696.0,4194.0,1725.0,253.0,0.0,6806.0,1214.0,0.0,0.1472058823529412,0.03147058823529412,0.8967647058823529,1978.0,0.933839239660106,53.696252465059594,4.915697674416223,0.8720930232553731,73,0.21,0.87,0.019,0.018,0.24
24209237,2024-09-26,S.TOWER6VAN,124.64,0.0,10638.0,0.0,701.0,3769.0,2356.0,128.0,533.0,6464.0,1079.0,0.0,0.1472058823529412,0.03147058823529412,0.8967647058823529,3017.0,0.9999999999919769,51.86136071845426,10638000000000.0,0.7809081869404108,67,0.192,1.303,0.02,0.021,0.248
24209235,2024-09-26,2830C20MMNC,125.35,0.0,9651.0,0.0,707.0,3435.0,1762.0,263.0,0.0,6074.0,1495.0,0.0,0.1472058823529412,0.03147058823529412,0.8967647058823529,2025.0,0.9999999999920223,48.45632229718024,9651000000000.0,0.8701234567896937,17,0.182,0.768,0.021,0.023,0.204
24209229,2024-09-26,S.TOWER6VAN,128.57,0.0,9924.0,1113.0,707.0,2778.0,2541.0,94.0,543.0,6372.0,1173.0,0.0,0.1472058823529412,0.03147058823529412,0.8967647058823529,3178.0,0.9999999999922222,49.560550672399785,8.91644204850951,0.7995594713653872,67,0.168,1.3,0.019,0.02,0.229
24209214,2024-09-26,S.TOWER6VAN,125.41,9.79,11229.0,2583.0,701.0,3718.0,2464.0,98.0,442.0,6443.0,1116.0,0.0,0.1472058823529412,0.03147058823529412,0.8967647058823529,3004.0,0.927588757389589,51.37548839764472,4.347270615561616,0.8202396804258255,67,0.185,1.383,0.016,0.018,0.22
24209216,2024-09-26,1786500D,110.98,9.87,10122.0,1008.0,715.0,3673.0,2504.0,91.0,537.0,6398.0,2069.0,666.0,0.1472058823529412,0.03147058823529412,0.8967647058823529,3132.0,0.9183285064053096,57.65002703137817,10.041666666656704,0.7994891443164752,2,0.195,1.22,0.016,0.016,0.219
24209220,2024-09-26,S.TOWER6VAN,123.67,10.08,9810.0,1116.0,698.0,2273.0,2467.0,115.0,432.0,6105.0,1099.0,0.0,0.1472058823529412,0.03147058823529412,0.8967647058823529,3014.0,0.9246355140117785,49.36524621937927,8.790322580637286,0.8185136031848644,67,0.179,1.291,0.021,0.02,0.22
24309245,2024-09-26,2830C20MMNC,123.63,8.26,10032.0,2295.0,701.0,2568.0,1786.0,284.0,0.0,6400.0,1166.0,414.0,0.1472058823529412,0.03147058823529412,0.8967647058823529,2070.0,0.9373720524608586,51.767370378939034,4.371241830063455,0.862801932366733,17,0.17,0.89,0.023,0.017,0.23
24209231,2024-09-26,S.TOWER6VAN,129.75,10.0,9168.0,999.0,718.0,2986.0,2376.0,101.0,445.0,6638.0,1190.0,0.0,0.1472058823529412,0.03147058823529412,0.8967647058823529,2922.0,0.9284436493672384,51.159922928314764,9.17717717716799,0.8131416837779558,67,0.17,1.339,0.018,0.021,0.241
24209223,2024-09-26,S.TOWER6VAN,116.1,9.65,10290.0,1110.0,712.0,2927.0,2498.0,94.0,533.0,6108.0,1114.0,345.0,0.1472058823529412,0.03147058823529412,0.8967647058823529,3125.0,0.9232604373684035,52.60981912099389,9.27027027026192,0.7993599999997442,67,0.194,1.369,0.019,0.018,0.208
24209225,2024-09-26,S.TOWER6VAN,120.45,9.8,9828.0,1113.0,704.0,2739.0,2484.0,95.0,543.0,6245.0,1218.0,0.0,0.1472058823529412,0.03147058823529412,0.8967647058823529,3122.0,0.924760076768332,51.847239518041945,8.830188679237349,0.7956438180650879,67,0.184,1.411,0.023,0.021,0.243
24209227,2024-09-26,S.TOWER6VAN,124.07,10.23,9762.0,1107.0,710.0,2622.0,2491.0,108.0,547.0,6390.0,1166.0,0.0,0.1472058823529412,0.03147058823529412,0.8967647058823529,3146.0,0.9238272524130766,51.503183686213404,8.818428184273877,0.7917991099806765,67,0.18,1.29,0.019,0.023,0.26
24109281,2024-09-27,SEQRFE550D,121.97,9.71,10638.0,0.0,772.0,4488.0,1479.0,294.0,261.0,6296.0,1190.0,0.0,0.1414,0.0364,0.66964,2034.0,0.9262606318277168,51.61925063497893,10638000000000.0,0.7271386430674891,73,0.22,0.92,0.031,0.018,0.2
24109294,2024-09-27,SEQRFE550D,112.36,8.26,8676.0,2556.0,687.0,3371.0,1692.0,250.0,0.0,5945.0,1093.0,0.0,0.1414,0.0364,0.66964,1942.0,0.9315204775250246,52.91028835837567,3.3943661971817707,0.8712667353239592,73,0.22,0.84,0.024,0.02,0.23
24109287,2024-09-27,S.TOWER6VAN,124.45,10.52,8433.0,954.0,805.0,3679.0,1836.0,94.0,819.0,6130.0,1186.0,223.0,0.1414,0.0364,0.66964,2749.0,0.9220567533457654,49.256729609889454,8.839622641500169,0.6678792288102335,67,0.182,1.381,0.033,0.016,0.172
24109284,2024-09-27,1786500D,122.42,10.52,9123.0,1080.0,491.0,3699.0,1479.0,281.0,254.0,5742.0,1361.0,0.0,0.1414,0.0364,0.66964,2014.0,0.9208665563342797,46.90410063676765,8.447222222214402,0.7343594836143325,2,0.24,1.05,0.029,0.027,0.169
24109175,2024-09-27,R34,108.94,11.23,11604.0,0.0,799.0,3301.0,1137.0,267.0,0.0,5890.0,1820.0,0.0,0.1414,0.0364,0.66964,1404.0,0.9065490554971577,54.06645860056851,11604000000000.0,0.8098290598284831,66,0.63,0.75,0.015,0.025,0.22
24109273,2024-09-27,S.TOWER6VAN,122.4,10.0,11709.0,1920.0,787.0,3358.0,2477.0,101.0,514.0,6388.0,1846.0,0.0,0.1414,0.0364,0.66964,3092.0,0.9244712990866732,52.189542483233744,6.098437499996824,0.8010996119014226,67,0.19,1.38,0.041,0.02,0.178
24109277,2024-09-27,2062BK1,127.34,0.0,11754.0,945.0,657.0,4760.0,1425.0,267.0,257.0,6313.0,1497.0,0.0,0.1414,0.0364,0.66964,1949.0,0.999999999992147,49.57593843215348,12.438095238082076,0.7311441765003945,6,0.2,0.79,0.027,0.017,0.2
24109275,2024-09-27,S.TOWER6VAN,0.0,0.0,7740.0,1710.0,794.0,4086.0,2487.0,101.0,510.0,5695.0,1277.0,0.0,0.1414,0.0364,0.66964,3098.0,0.0,5695000000000.0,4.526315789471037,0.8027759845058738,67,0.176,1.342,0.034,0.021,0.195
24209296,2024-09-27,2830C20MMNC,127.55,8.25,9066.0,1668.0,707.0,2676.0,0.0,483.0,1242.0,6743.0,1189.0,0.0,0.1414,0.0364,0.66964,1725.0,0.939248895427546,52.86554292392893,5.435251798557893,0.0,17,0.2,0.72,0.021,0.02,0.2
24209269,2024-09-27,2062BK1,127.91,10.14,10020.0,0.0,699.0,4833.0,1708.0,270.0,0.0,6499.0,1084.0,270.0,0.1414,0.0364,0.66964,1978.0,0.9265483520396482,50.80916269212095,10020000000000.0,0.8634984833160447,6,0.21,0.75,0.023,0.019,0.19
24209279,2024-09-27,S.TOWER6VAN,124.78,9.79,10383.0,1008.0,605.0,4185.0,1799.0,98.0,743.0,6672.0,1188.0,0.0,0.1414,0.0364,0.66964,2640.0,0.9272497584831149,53.47010738857613,10.30059523808502,0.6814393939391358,67,0.18,1.346,0.017,0.015,0.241
24209282,2024-09-27,2062BK1,124.76,9.69,10371.0,999.0,715.0,3399.0,9635.0,202.0,0.0,6669.0,2629.0,0.0,0.1414,0.0364,0.66964,9837.0,0.9279285979849169,53.45463289473024,10.38138138137099,0.9794652841312412,6,0.2,1.09,0.03,0.017,0.25
24209286,2024-09-27,2062BK1,119.5,12.64,10104.0,2001.0,701.0,3171.0,1164.0,300.0,429.0,6403.0,1110.0,0.0,0.1414,0.0364,0.66964,1893.0,0.9043438776986202,53.58158995771061,5.049475262366292,0.6148969889061728,6,0.19,1.14,0.026,0.017,0.16
24209289,2024-09-27,2830C20MMNC,121.8,10.0,8988.0,2001.0,600.0,2481.0,992.0,250.0,0.0,6404.0,1131.0,0.0,0.1414,0.0364,0.66964,1242.0,0.924127465850348,52.57799671549608,4.491754122936286,0.7987117552328513,17,0.19,0.76,0.025,0.019,0.17
