Repository: SiddharthKumar268/FerroMind

# FerroMind
*Ferro-Alloy Optimisation using Machine Learning*
**SAIL Durgapur Steel Plant | Steel Melting Shop**
Intern: Siddharth Kumar | FY 2023-24 to FY 2025-26

---

## Quick Start

```bash

# 2. Place raw Excel files in data/raw/

## Dataset

| | |
|---|---|
| Total heats after cleaning | 47,421 |
| Training set | 37,936 heats (Apr 2023 – Jun 2025) |
| Test set | 9,485 heats (Jun 2025 – Dec 2025) |
| Input features | 21 (16 raw + 5 engineered) |
| Target variables | Mn, Si, C, S, P |
| BOF grades | 76 distinct grades |
| Split method | Chronological 80/20 — no shuffle, no leakage |

---

File: data/processed/sms_train.csv (part 171 of 253)
Heat_Number,Date,BOF Grade Code,Hot Metal Addn. Weight,Scrap Addn. Weight,Lime Into Converter,Dolomite Into Converter,Lime Into Ladle,Iron Ore Into Converter,SIMN Into Ladle,FESI Into Ladle,FEMN Into Ladle,Measered O2 Mainblow II,Duration of Mainblow I/II,Measered O2 2nd Blow,HM_P,HM_S,HM_Si,Total_FA_Ladle,HM_Ratio,O2_per_ton_HM,Lime_Dolo_Ratio,SiMn_FA_Fraction,Grade_Encoded,C,Mn,P,S,Si
24209293,2024-09-27,2830C20MMNC,126.94,10.0,10845.0,2445.0,707.0,2026.0,0.0,479.0,1245.0,6817.0,1247.0,0.0,0.1414,0.0364,0.66964,1724.0,0.926975317650599,53.70253663105638,4.435582822084076,0.0,17,0.211,0.733,0.024,0.021,0.164
24209314,2024-09-27,1786550D,126.43,9.8,8415.0,1458.0,707.0,0.0,0.0,513.0,1340.0,6651.0,1096.0,0.0,0.1414,0.0364,0.66964,1853.0,0.9280628349047342,52.606185240428644,5.771604938267647,0.0,3,0.2,0.83,0.03,0.03,0.19
24209316,2024-09-27,S.TOWER6VAN,129.01,10.13,8883.0,1767.0,704.0,1219.0,0.0,506.0,1738.0,6953.0,1183.0,0.0,0.1414,0.0364,0.66964,2244.0,0.9271956302937532,53.89504689517174,5.027164685905475,0.0,67,0.19,1.25,0.025,0.019,0.25
24209318,2024-09-27,2062BK1,122.35,9.8,8523.0,1101.0,701.0,1773.0,0.0,493.0,1485.0,6377.0,1057.0,0.0,0.1414,0.0364,0.66964,1978.0,0.9258418463796758,52.12096444583473,7.741144414161907,0.0,6,0.22,0.78,0.023,0.026,0.16
24109300,2024-09-27,SEQRFE550D,124.98,10.0,8109.0,2757.0,689.0,2001.0,1682.0,264.0,0.0,6199.0,1457.0,0.0,0.1414,0.0364,0.66964,1946.0,0.9259149503561571,49.5999359893615,2.9412404787802173,0.8643371017467295,73,0.23,0.88,0.028,0.021,0.22
24109302,2024-09-27,SEQRFE550D,124.75,10.13,9117.0,1728.0,852.0,2589.0,1678.0,206.0,0.0,6162.0,1148.0,0.0,0.1414,0.0364,0.66964,1884.0,0.9248962040263576,49.394789578762364,5.276041666663613,0.8906581740971918,73,0.22,0.92,0.025,0.019,0.22
24109297,2024-09-27,S.TOWER6VAN,125.64,0.0,8562.0,1551.0,707.0,2919.0,2433.0,55.0,409.0,4201.0,852.0,0.0,0.1414,0.0364,0.66964,2897.0,0.9999999999920407,33.43680356547726,5.520309477752727,0.8398343113562858,67,0.185,1.308,0.03,0.016,0.197
24109306,2024-09-27,S.TOWER6VAN,125.09,0.0,10527.0,0.0,757.0,2709.0,2429.0,68.0,426.0,6343.0,1237.0,0.0,0.1414,0.0364,0.66964,2923.0,0.9999999999920057,50.70749060635776,10527000000000.0,0.8309955525142556,67,0.17,1.25,0.028,0.024,0.17
24109304,2024-09-27,1786500D,129.52,10.11,8493.0,0.0,737.0,2434.0,1683.0,210.0,0.0,2554.0,1078.0,0.0,0.1414,0.0364,0.66964,1893.0,0.9275943565070002,19.718962322269,8492999999999.999,0.8890649762277395,2,0.19,0.8,0.028,0.017,0.203
24309309,2024-09-27,2062BK1,123.49,9.79,11022.0,1662.0,699.0,3539.0,1708.0,288.0,0.0,6306.0,1029.0,0.0,0.1414,0.0364,0.66964,1996.0,0.9265456182403471,51.064863551291076,6.631768953064602,0.8557114228452627,6,0.17,0.81,0.023,0.02,0.19
24309307,2024-09-27,S.TOWER6VAN,113.09,10.51,9951.0,0.0,671.0,3740.0,2398.0,105.0,376.0,5791.0,982.0,513.0,0.1414,0.0364,0.66964,2879.0,0.9149676375330503,51.20700327127768,9951000000000.0,0.832928100034445,67,0.16,1.35,0.027,0.022,0.2
24309303,2024-09-27,S.TOWER6VAN,118.37,9.87,8415.0,0.0,663.0,2442.0,2447.0,115.0,397.0,6393.0,1379.0,0.0,0.1414,0.0364,0.66964,2959.0,0.9230349344906189,54.0086170477823,8414999999999.999,0.8269685704627148,67,0.171,1.294,0.023,0.014,0.206
24309301,2024-09-27,2830C20MMNC,123.56,9.69,8862.0,2040.0,665.0,2088.0,1664.0,271.0,0.0,6434.0,1161.0,0.0,0.1414,0.0364,0.66964,1935.0,0.9272795497116153,52.071867917998766,4.344117647056694,0.8599483204129923,17,0.197,0.732,0.02,0.019,0.174
24309298,2024-09-27,SEQRFE550D,123.77,9.69,8328.0,2490.0,679.0,2787.0,1762.0,278.0,0.0,5091.0,1332.0,0.0,0.1414,0.0364,0.66964,2040.0,0.9273939757161143,41.132746222500344,3.344578313251669,0.863725490195655,73,0.23,0.88,0.021,0.019,0.19
24309295,2024-09-27,2062BK1,126.4,0.0,8838.0,2988.0,660.0,4222.0,0.0,508.0,1203.0,6456.0,1241.0,461.0,0.1414,0.0364,0.66964,1711.0,0.9999999999920886,51.07594936668452,2.957831325300215,0.0,6,0.18,0.84,0.021,0.02,0.23
24309292,2024-09-27,2062BK1,120.43,9.69,8472.0,2862.0,699.0,3732.0,0.0,508.0,1207.0,6294.0,1121.0,0.0,0.1414,0.0364,0.66964,1715.0,0.9255302797346641,52.26272523414213,2.960167714883662,0.0,6,0.21,0.77,0.016,0.019,0.2
24309290,2024-09-27,SEQRFE550D,122.86,9.69,9048.0,2289.0,701.0,3051.0,0.0,611.0,1190.0,6555.0,1230.0,0.0,0.1414,0.0364,0.66964,1801.0,0.9268955111208834,53.353410385370715,3.9528178243757304,0.0,73,0.22,0.86,0.025,0.019,0.22
24309288,2024-09-27,SEQRFE550D,121.79,10.2,8862.0,2118.0,701.0,3110.0,1654.0,264.0,0.0,6184.0,1066.0,0.0,0.1414,0.0364,0.66964,1918.0,0.9227214182822735,50.775925773456144,4.184135977335135,0.8623566214802595,73,0.23,0.92,0.024,0.022,0.18
24309285,2024-09-27,S.TOWER6VAN,115.15,9.81,12891.0,2316.0,699.0,2200.0,2454.0,105.0,397.0,6026.0,1099.0,323.0,0.1414,0.0364,0.66964,2956.0,0.9214948783537011,52.33174120666668,5.5660621761634,0.8301759133962009,67,0.18,1.38,0.029,0.02,0.2
24109331,2024-09-27,S.TOWER6VAN,126.68,9.54,12225.0,1959.0,707.0,3407.0,2480.0,91.0,416.0,1662.0,292.0,0.0,0.1414,0.0364,0.66964,2987.0,0.9299662310899285,13.1196716134108,6.240428790195896,0.8302644794105021,67,0.19,1.43,0.038,0.031,0.18
24109328,2024-09-27,S.TOWER6VAN,124.8,11.24,9399.0,1839.0,696.0,2263.0,2496.0,104.0,423.0,2272.0,377.0,0.0,0.1414,0.0364,0.66964,3023.0,0.9173772419809073,18.20512820498233,5.110929853178297,0.8256698643728662,67,0.2,1.36,0.039,0.024,0.17
24309278,2024-09-27,2062BK1,117.18,10.1,5700.0,2007.0,702.0,1731.0,1709.0,272.0,0.0,6063.0,1161.0,0.0,0.1414,0.0364,0.66964,1981.0,0.9206473915703909,51.740911417889215,2.840059790731021,0.8626956082782117,6,0.22,0.79,0.023,0.015,0.18
24309274,2024-09-27,2062BK1,120.3,9.8,14586.0,1998.0,666.0,3359.0,1762.0,287.0,0.0,5961.0,1058.0,0.0,0.1414,0.0364,0.66964,2049.0,0.9246733282019627,49.55112219410182,7.300300300296646,0.8599316739868912,6,0.21,0.79,0.024,0.018,0.22
24109319,2024-09-27,S.TOWER6VAN,118.3,9.68,8358.0,1590.0,755.0,2624.0,2485.0,102.0,409.0,2264.0,411.0,0.0,0.1414,0.0364,0.66964,2996.0,0.9243631817399253,19.137785291469672,5.2566037735816,0.8294392523361718,67,0.176,1.348,0.035,0.025,0.203
24109317,2024-09-27,2062BK1,127.29,9.86,7497.0,1014.0,589.0,2920.0,1728.0,270.0,0.0,6418.0,1094.0,0.0,0.1414,0.0364,0.66964,1998.0,0.9281079110395326,50.420300101732884,7.393491124253064,0.864864864864432,6,0.2,0.87,0.026,0.024,0.24
24109315,2024-09-27,S.TOWER6VAN,117.97,10.31,8055.0,2178.0,599.0,1593.0,2481.0,105.0,413.0,6238.0,1170.0,0.0,0.1414,0.0364,0.66964,2999.0,0.9196289366937977,52.87785030047573,3.6983471074363186,0.8272757585859195,67,0.17,1.32,0.024,0.019,0.19
24109313,2024-09-27,2062BK1,131.64,9.88,7842.0,1650.0,700.0,1494.0,1731.0,284.0,0.0,6348.0,1116.0,0.0,0.1414,0.0364,0.66964,2015.0,0.9301865460646539,48.222424794528855,4.7527272727243925,0.8590570719598715,6,0.22,0.88,0.024,0.025,0.24
24109310,2024-09-27,2062BK1,123.03,9.95,20100.0,2088.0,695.0,2210.0,1736.0,277.0,0.0,6267.0,1200.0,0.0,0.1414,0.0364,0.66964,2013.0,0.9251767182965471,50.93879541533822,9.626436781604585,0.8623944361644995,6,0.2,0.83,0.02,0.021,0.19
24109308,2024-09-27,S.TOWER6VAN,121.28,9.84,11166.0,2142.0,694.0,2818.0,2528.0,98.0,514.0,1677.0,5018.0,0.0,0.1414,0.0364,0.66964,3140.0,0.9249542403834278,13.827506596192055,5.212885154059191,0.8050955414010175,67,0.16,1.34,0.024,0.021,0.18
24309283,2024-09-27,S.TOWER6VAN,131.57,0.0,10749.0,2298.0,699.0,5127.0,2422.0,104.0,410.0,6289.0,1309.0,321.0,0.1414,0.0364,0.66964,2936.0,0.9999999999923995,47.799650375862285,4.67754569190397,0.8249318801087109,67,0.16,1.3,0.023,0.016,0.2
24109362,2024-09-28,S.TOWER6VAN,126.98,11.34,9369.0,3027.0,699.0,3648.0,2429.0,94.0,416.0,6786.0,1078.0,0.0,0.14460714285714288,0.032464285714285716,0.8477499999999999,2939.0,0.9180161943253471,53.4414868479017,3.0951437066392153,0.826471588975561,67,0.19,1.27,0.024,0.017,0.21
24209355,2024-09-28,2830C20MMNC,126.78,9.83,9273.0,3183.0,663.0,2658.0,0.0,459.0,1350.0,6676.0,1147.0,0.0,0.14460714285714288,0.032464285714285716,0.8477499999999999,1809.0,0.9280433350345653,52.65814797245103,2.913289349669207,0.0,17,0.21,0.93,0.029,0.024,0.24
24109369,2024-09-28,1786550D,123.42,11.24,12345.0,0.0,694.0,3106.0,1723.0,292.0,0.0,2518.0,1776.0,0.0,0.14460714285714288,0.032464285714285716,0.8477499999999999,2015.0,0.9165305213061301,20.401879760003226,12345000000000.0,0.8550868486348113,3,0.2,0.9,0.02,0.02,0.18
24109366,2024-09-28,2830C20MMNC,127.68,10.0,9486.0,1119.0,0.0,3156.0,0.0,0.0,0.0,3338.0,2030.0,0.0,0.14460714285714288,0.032464285714285716,0.8477499999999999,0.0,0.9273678094063963,26.143483709068423,8.477211796239073,0.0,17,0.201,0.789,0.022,0.018,0.223
24109364,2024-09-28,2062BK1,129.29,9.8,9048.0,4602.0,684.0,2928.0,1729.0,284.0,0.0,6482.0,1260.0,0.0,0.14460714285714288,0.032464285714285716,0.8477499999999999,2013.0,0.9295420231437951,50.13535462874055,1.966101694914827,0.8589170392444814,6,0.22,0.81,0.017,0.018,0.17
24109360,2024-09-28,2062BK1,125.02,9.8,8913.0,3990.0,853.0,3283.0,1807.0,257.0,0.0,4370.0,710.0,0.0,0.14460714285714288,0.032464285714285716,0.8477499999999999,2064.0,0.9273104880512736,34.954407294553235,2.2338345864656057,0.8754844961236068,6,0.2,0.83,0.026,0.023,0.21
24109342,2024-09-28,S.TOWER6VAN,123.14,11.34,10002.0,1266.0,711.0,3249.0,2530.0,95.0,464.0,6355.0,1183.0,0.0,0.14460714285714288,0.032464285714285716,0.8477499999999999,3089.0,0.9156751933304904,51.60792593753769,7.900473933643049,0.8190352865002205,67,0.2,1.4,0.025,0.021,0.2
24109357,2024-09-28,2062BK1,122.3,10.52,8736.0,4290.0,572.0,3245.0,1811.0,255.0,0.0,6368.0,1077.0,0.0,0.14460714285714288,0.032464285714285716,0.8477499999999999,2066.0,0.9207950609778589,52.06868356457834,2.0363636363631614,0.8765730880925089,6,0.16,0.7,0.019,0.018,0.2
24209352,2024-09-28,2830C20MMNC,130.54,10.31,9255.0,2832.0,756.0,2189.0,0.0,456.0,1339.0,6809.0,1163.0,0.0,0.14460714285714288,0.032464285714285716,0.8477499999999999,1795.0,0.9268015619387519,52.16025739197059,3.2680084745751175,0.0,17,0.23,0.79,0.023,0.021,0.24
24109321,2024-09-28,S.TOWER6VAN,122.2,10.52,7545.0,792.0,694.0,1494.0,2487.0,102.0,416.0,6281.0,1142.0,0.0,0.14460714285714288,0.032464285714285716,0.8477499999999999,3005.0,0.9207353827537619,51.39934533509493,9.526515151503123,0.8276206322792587,67,0.17,1.34,0.037,0.025,0.17
24109325,2024-09-28,S.TOWER6VAN,131.26,0.0,7980.0,0.0,689.0,3033.0,2480.0,102.0,423.0,6061.0,117.0,0.0,0.14460714285714288,0.032464285714285716,0.8477499999999999,3005.0,0.9999999999923816,46.175529483116144,7979999999999.999,0.825291181364118,67,0.18,1.293,0.023,0.022,0.22
24209383,2024-09-28,C20MMNC,119.49,10.51,10503.0,0.0,712.0,2661.0,1465.0,257.0,0.0,6503.0,2291.0,0.0,0.14460714285714288,0.032464285714285716,0.8477499999999999,1722.0,0.9191538461467758,54.42296426433657,10503000000000.0,0.8507549361202957,42,0.18,0.77,0.025,0.023,0.23
24209381,2024-09-28,2062BK1,124.48,10.0,9414.0,1011.0,707.0,3273.0,1620.0,267.0,0.0,6311.0,2213.0,0.0,0.14460714285714288,0.032464285714285716,0.8477499999999999,1887.0,0.9256395002905589,50.69890745460557,9.311572700287526,0.8585055643874624,6,0.2,0.77,0.022,0.022,0.22
24209379,2024-09-28,C20MMNC,118.37,11.25,8391.0,1122.0,701.0,2808.0,1620.0,253.0,0.0,6136.0,1109.0,0.0,0.14460714285714288,0.032464285714285716,0.8477499999999999,1873.0,0.913207838289514,51.83745881514034,7.478609625661784,0.864922584089234,42,0.18,0.76,0.018,0.023,0.19
24209377,2024-09-28,C20MMNC,123.55,9.8,8958.0,1101.0,806.0,3419.0,1643.0,219.0,0.0,6511.0,1240.0,0.0,0.14460714285714288,0.032464285714285716,0.8477499999999999,1862.0,0.9265091863447582,52.69931201899879,8.136239782008959,0.8823845327599987,42,0.2,0.82,0.019,0.018,0.2
24209376,2024-09-28,C20MMNC,113.69,9.65,8571.0,1125.0,797.0,2793.0,1655.0,280.0,0.0,5859.0,998.0,0.0,0.14460714285714288,0.032464285714285716,0.8477499999999999,1935.0,0.9217609858851811,51.53487553829242,7.618666666659895,0.855297157622297,42,0.22,0.83,0.024,0.02,0.21
24109358,2024-09-28,2062BK1,122.98,10.32,9231.0,3870.0,554.0,2898.0,1817.0,265.0,0.0,6615.0,1126.0,0.0,0.14460714285714288,0.032464285714285716,0.8477499999999999,2082.0,0.9225806451543692,53.78923402135477,2.385271317828841,0.8727185398650947,6,0.22,0.84,0.025,0.019,0.22
24209374,2024-09-28,1786550D,129.21,10.21,8886.0,1122.0,806.0,3296.0,1731.0,270.0,0.0,6399.0,1082.0,322.0,0.14460714285714288,0.032464285714285716,0.8477499999999999,2001.0,0.9267680390121449,49.5240306473994,7.919786096249626,0.8650674662664343,3,0.209,0.809,0.024,0.017,0.174
24209370,2024-09-28,2830C20MMNC,127.97,10.52,8886.0,1332.0,803.0,2789.0,1697.0,243.0,0.0,6701.0,1197.0,0.0,0.14460714285714288,0.032464285714285716,0.8477499999999999,1940.0,0.9240378366602351,52.363835273483126,6.671171171166163,0.8747422680407863,17,0.2,0.785,0.027,0.021,0.207
24209368,2024-09-28,1786550D,115.03,9.96,8859.0,807.0,806.0,2103.0,1707.0,256.0,0.0,6052.0,1001.0,356.0,0.14460714285714288,0.032464285714285716,0.8477499999999999,1963.0,0.920313625082644,52.612361992066305,10.977695167272643,0.869587366275665,3,0.23,0.87,0.02,0.02,0.21
24209363,2024-09-28,1786550D,138.09,10.06,9348.0,3084.0,820.0,3051.0,0.0,456.0,1407.0,7001.0,1176.0,0.0,0.14460714285714288,0.032464285714285716,0.8477499999999999,1863.0,0.9320958487955985,50.698819610031876,3.031128404668278,0.0,3,0.22,0.75,0.02,0.02,0.22
24209361,2024-09-28,2062BK1,126.16,10.18,8958.0,2862.0,699.0,2622.0,0.0,500.0,1468.0,6574.0,1154.0,0.0,0.14460714285714288,0.032464285714285716,0.8477499999999999,1968.0,0.9253337245054618,52.10843373452673,3.1299790356383195,0.0,6,0.21,0.76,0.025,0.02,0.21
24209359,2024-09-28,1786550D,126.89,9.88,9081.0,3189.0,707.0,3120.0,0.0,462.0,1357.0,6876.0,1098.0,0.0,0.14460714285714288,0.032464285714285716,0.8477499999999999,1819.0,0.927761936090314,54.18866734924589,2.8476011288796337,0.0,3,0.24,0.78,0.02,0.02,0.2
24109337,2024-09-28,S.TOWER6VAN,124.73,9.82,10215.0,1977.0,0.0,2666.0,0.0,0.0,0.0,5408.0,1045.0,0.0,0.14460714285714288,0.032464285714285716,0.8477499999999999,0.0,0.9270159791830025,43.357652529116024,5.166919575111195,0.0,67,0.181,1.419,0.037,0.026,0.224
24109350,2024-09-28,2830C15MMNAK,119.2,10.52,8982.0,4518.0,554.0,2583.0,1228.0,298.0,0.0,6679.0,1068.0,0.0,0.14460714285714288,0.032464285714285716,0.8477499999999999,1526.0,0.9189022509950748,56.0318791941608,1.9880478087645,0.8047182175617269,13,0.14,0.65,0.023,0.025,0.18
24109354,2024-09-28,2062BK1,131.7,9.68,8580.0,4173.0,646.0,2006.0,1816.0,263.0,0.0,6811.0,1153.0,0.0,0.14460714285714288,0.032464285714285716,0.8477499999999999,2079.0,0.9315320413005267,51.716021260047725,2.0560747663546475,0.8734968734964533,6,0.191,0.737,0.03,0.023,0.191
24209372,2024-09-28,1786550D,111.89,0.0,6909.0,1017.0,803.0,3139.0,1674.0,287.0,0.0,5661.0,1111.0,0.0,0.14460714285714288,0.032464285714285716,0.8477499999999999,1961.0,0.9999999999910626,50.59433372016628,6.793510324477096,0.8536460989286825,3,0.23,0.86,0.02,0.02,0.24
24209349,2024-09-28,2062BK1,126.66,9.8,8577.0,2226.0,776.0,3051.0,0.0,503.0,1404.0,6231.0,3482.0,0.0,0.14460714285714288,0.032464285714285716,0.8477499999999999,1907.0,0.9281840832410363,49.19469445721463,3.8530997304564902,0.0,6,0.21,0.75,0.016,0.025,0.19
24209346,2024-09-28,2062BK1,121.8,9.8,9690.0,1488.0,767.0,2823.0,0.0,554.0,1377.0,6505.0,1083.0,0.0,0.14460714285714288,0.032464285714285716,0.8477499999999999,1931.0,0.9255319148865842,53.40722495851061,6.512096774189172,0.0,6,0.18,0.73,0.019,0.02,0.21
24309339,2024-09-28,1786550D,123.49,10.66,10029.0,2013.0,704.0,3027.0,1582.0,209.0,0.0,6389.0,1071.0,0.0,0.14460714285714288,0.032464285714285716,0.8477499999999999,1791.0,0.920536712628248,51.73698275122085,4.982116244408852,0.8833054159682394,3,0.22,0.82,0.02,0.03,0.22
24309330,2024-09-28,2062BK1,127.8,9.07,7461.0,1611.0,712.0,1497.0,1650.0,210.0,0.0,6665.0,1235.0,0.0,0.14460714285714288,0.032464285714285716,0.8477499999999999,1860.0,0.93373273908867,52.15179968660288,4.631284916198243,0.8870967741930714,6,0.206,0.773,0.028,0.026,0.196
24309333,2024-09-28,2062BK1,125.79,9.81,8694.0,1539.0,690.0,2505.0,1650.0,322.0,0.0,6666.0,1526.0,0.0,0.14460714285714288,0.032464285714285716,0.8477499999999999,1972.0,0.9276548672497962,52.99308371052553,5.649122807013873,0.8367139959427806,6,0.21,0.78,0.031,0.029,0.21
24309336,2024-09-28,2062BK1,124.94,9.8,9441.0,2049.0,701.0,2862.0,1624.0,155.0,0.0,6495.0,1059.0,0.0,0.14460714285714288,0.032464285714285716,0.8477499999999999,1779.0,0.9272673296650789,51.98495277691704,4.60761346998311,0.9128724002243322,6,0.21,0.8,0.024,0.029,0.2
24309341,2024-09-28,2062BK1,126.37,9.56,10041.0,2037.0,699.0,3042.0,1576.0,210.0,0.0,6492.0,1088.0,0.0,0.14460714285714288,0.032464285714285716,0.8477499999999999,1786.0,0.9296696829181956,51.37295244083744,4.929307805594045,0.8824188129894276,6,0.19,0.72,0.021,0.023,0.19
24309344,2024-09-28,1786550D,119.74,9.8,9957.0,2016.0,696.0,2697.0,1576.0,210.0,0.0,6389.0,1035.0,0.0,0.14460714285714288,0.032464285714285716,0.8477499999999999,1786.0,0.924347691825503,53.357274093424444,4.938988095235645,0.8824188129894276,3,0.23,0.88,0.03,0.02,0.22
24309347,2024-09-28,1786550D,134.51,0.0,10290.0,2190.0,503.0,5529.0,1718.0,271.0,0.0,6312.0,1017.0,0.0,0.14460714285714288,0.032464285714285716,0.8477499999999999,1989.0,0.9999999999925657,46.92587911644543,4.698630136984156,0.8637506284560765,3,0.24,0.81,0.02,0.02,0.2
24309351,2024-09-28,2830C20MMNC,115.16,10.21,10998.0,2973.0,602.0,2689.0,1732.0,278.0,0.0,6241.0,1037.0,0.0,0.14460714285714288,0.032464285714285716,0.8477499999999999,2010.0,0.91856105925725,54.19416464002958,3.6992936427838212,0.8616915422881285,17,0.198,0.694,0.019,0.019,0.16
24309356,2024-09-28,S.TOWER6VAN,140.19,10.12,9915.0,1674.0,585.0,2994.0,2528.0,143.0,403.0,8989.0,1060.0,352.0,0.14460714285714288,0.032464285714285716,0.8477499999999999,3074.0,0.9326724768749074,64.12012269017677,5.92293906809682,0.8223812621988216,67,0.2,1.3,0.025,0.021,0.24
24309367,2024-09-28,2062BK1,127.8,9.65,9102.0,849.0,699.0,3457.0,1764.0,292.0,0.0,6433.0,1167.0,0.0,0.14460714285714288,0.032464285714285716,0.8477499999999999,2056.0,0.9297926518666441,50.336463223393295,10.720848056524474,0.8579766536960808,6,0.22,0.77,0.02,0.018,0.2
24309371,2024-09-28,2062BK1,129.41,9.89,8919.0,1953.0,699.0,2550.0,1772.0,288.0,0.0,6709.0,1279.0,0.0,0.14460714285714288,0.032464285714285716,0.8477499999999999,2060.0,0.9290021536186001,51.84297967659499,4.566820276495357,0.860194174756864,6,0.2,0.76,0.022,0.018,0.19
24309373,2024-09-28,2062BK1,124.4,9.8,8130.0,3771.0,704.0,2043.0,1767.0,278.0,0.0,6702.0,1299.0,0.0,0.14460714285714288,0.032464285714285716,0.8477499999999999,2045.0,0.9269746646726753,53.87459807030647,2.1559268098641855,0.864058679706179,6,0.19,0.76,0.019,0.018,0.23
24309375,2024-09-28,2062BK1,114.12,9.8,9243.0,2544.0,795.0,2538.0,1796.0,268.0,0.0,6715.0,1103.0,279.0,0.14460714285714288,0.032464285714285716,0.8477499999999999,2064.0,0.9209167204573845,58.841570276385895,3.633254716979704,0.8701550387592684,6,0.21,0.77,0.024,0.021,0.21
24309378,2024-09-28,2062BK1,125.34,10.25,14715.0,783.0,701.0,3348.0,1739.0,281.0,0.0,6125.0,1193.0,0.0,0.14460714285714288,0.032464285714285716,0.8477499999999999,2020.0,0.9244044545989794,48.867081537826174,18.793103448251863,0.8608910891084847,6,0.22,0.77,0.027,0.023,0.2
24309380,2024-09-28,C20MMNC,126.02,0.0,7971.0,621.0,698.0,3945.0,1758.0,294.0,0.0,6404.0,1144.0,0.0,0.14460714285714288,0.032464285714285716,0.8477499999999999,2052.0,0.9999999999920647,50.81733058204398,12.835748792249863,0.8567251461984129,42,0.17,0.71,0.022,0.025,0.19
24309382,2024-09-28,1786550D,123.72,0.0,7986.0,1674.0,2101.0,3900.0,1769.0,265.0,0.0,6903.0,1205.0,0.0,0.14460714285714288,0.032464285714285716,0.8477499999999999,2034.0,0.9999999999919172,55.79534432544621,4.770609318993566,0.8697148475905262,3,0.22,0.8,0.02,0.02,0.2
24309327,2024-09-28,2062BK1,130.83,10.2,7509.0,2028.0,696.0,1026.0,1705.0,217.0,0.0,6018.0,1068.0,0.0,0.14460714285714288,0.032464285714285716,0.8477499999999999,1922.0,0.9276749627673002,45.99862416841704,3.7026627218916652,0.8870967741930869,6,0.206,0.863,0.024,0.03,0.21
24309324,2024-09-28,2062BK1,133.2,0.0,8463.0,1614.0,706.0,3972.0,1753.0,261.0,0.0,6494.0,1031.0,0.0,0.14460714285714288,0.032464285714285716,0.8477499999999999,2014.0,0.9999999999924926,48.75375375338774,5.243494423788573,0.8704071499499154,6,0.215,0.791,0.026,0.023,0.198
24209343,2024-09-28,1786550D,125.0,8.78,9954.0,999.0,759.0,4702.0,0.0,554.0,1468.0,6505.0,1273.0,362.0,0.14460714285714288,0.032464285714285716,0.8477499999999999,2022.0,0.9343698609587804,52.03999999958368,9.96396396395399,0.0,3,0.23,0.9,0.02,0.02,0.23
24209340,2024-09-28,2062BK1,125.44,9.8,9687.0,996.0,803.0,2783.0,0.0,557.0,1478.0,6507.0,1233.0,215.0,0.14460714285714288,0.032464285714285716,0.8477499999999999,2035.0,0.9275362318771995,51.873405611831366,9.725903614448066,0.0,6,0.22,0.86,0.029,0.026,0.21
24209335,2024-09-28,2062BK1,124.44,10.2,8937.0,0.0,753.0,2634.0,0.0,550.0,1431.0,6305.0,1134.0,258.0,0.14460714285714288,0.032464285714285716,0.8477499999999999,1981.0,0.9242424242355598,50.66698810631094,8937000000000.0,0.0,6,0.21,0.72,0.019,0.018,0.19
24209323,2024-09-28,1786500D,126.37,10.11,14133.0,1659.0,709.0,1758.0,0.0,554.0,1495.0,6646.0,1095.0,0.0,0.14460714285714288,0.032464285714285716,0.8477499999999999,2049.0,0.9259232121854782,52.59159610625471,8.518987341767017,0.0,2,0.21,0.974,0.02,0.021,0.256
24109390,2024-09-29,C20MMNC,122.14,8.71,10932.0,0.0,717.0,4189.0,1706.0,281.0,0.0,6407.0,1220.0,325.0,0.14623809523809522,0.034904761904761904,0.840857142857143,1987.0,0.9334352311736078,52.45619780536715,10932000000000.0,0.8585807750373132,42,0.19,0.78,0.028,0.023,0.203
24309428,2024-09-29,S.TOWER6VAN,121.7,7.52,8985.0,3033.0,688.0,2094.0,2379.0,85.0,400.0,6192.0,1097.0,0.0,0.14623809523809522,0.034904761904761904,0.840857142857143,2864.0,0.9418046741917521,50.87921117460247,2.9624134520267185,0.8306564245807155,67,0.18,1.364,0.027,0.02,0.211
24309421,2024-09-29,S.TOWER6VAN,127.9,8.2,10098.0,3048.0,710.0,2940.0,2545.0,108.0,501.0,6401.0,1122.0,0.0,0.14623809523809522,0.034904761904761904,0.840857142857143,3154.0,0.9397501836815597,50.04691164933505,3.312992125983165,0.8069118579578926,67,0.189,1.341,0.025,0.023,0.217
24309418,2024-09-29,2062BK1,137.85,0.0,9132.0,2958.0,699.0,4780.0,1620.0,231.0,0.0,6496.0,1125.0,0.0,0.14623809523809522,0.034904761904761904,0.840857142857143,1851.0,0.9999999999927458,47.12368516469262,3.087221095333642,0.8752025931923959,6,0.2,0.76,0.022,0.025,0.22
24309411,2024-09-29,S.TOWER6VAN,130.53,9.07,11253.0,4227.0,696.0,1018.0,2410.0,71.0,352.0,6916.0,1418.0,0.0,0.14623809523809522,0.034904761904761904,0.840857142857143,2833.0,0.9350286532884311,52.983988354761486,2.6621717530156936,0.8506883162722024,67,0.181,1.371,0.029,0.02,0.203
24309409,2024-09-29,S.TOWER6VAN,127.53,9.07,10602.0,3066.0,701.0,1260.0,2430.0,82.0,342.0,6734.0,1307.0,0.0,0.14623809523809522,0.034904761904761904,0.840857142857143,2854.0,0.9336017569477776,52.803261977159856,3.4579256360067,0.8514365802379638,67,0.18,1.291,0.034,0.021,0.235
24309407,2024-09-29,S.TOWER6VAN,123.34,9.8,9693.0,2892.0,0.0,1044.0,0.0,0.0,0.0,6927.0,1293.0,0.0,0.14623809523809522,0.034904761904761904,0.840857142857143,0.0,0.9263932702348926,56.1618290898641,3.3516597510361854,0.0,67,0.19,1.279,0.035,0.016,0.176
24309399,2024-09-29,S.TOWER6VAN,126.17,10.0,9819.0,3819.0,547.0,447.0,2464.0,82.0,441.0,5703.0,1079.0,0.0,0.14623809523809522,0.034904761904761904,0.840857142857143,2987.0,0.9265623852469225,45.200919394109526,2.5710919088759963,0.8249079343820472,67,0.19,1.314,0.026,0.016,0.183
24309396,2024-09-29,S.TOWER6VAN,123.08,10.52,8937.0,2211.0,704.0,2478.0,2441.0,85.0,400.0,6785.0,1216.0,0.0,0.14623809523809522,0.034904761904761904,0.840857142857143,2926.0,0.9212574850230446,55.12674683088132,4.042062415194915,0.8342447026654702,67,0.19,1.29,0.025,0.014,0.19
24309393,2024-09-29,S.TOWER6VAN,125.13,10.11,10719.0,1542.0,751.0,3381.0,2456.0,85.0,403.0,5181.0,1014.0,1877.0,0.14623809523809522,0.034904761904761904,0.840857142857143,2944.0,0.9252440106408958,41.40493886325098,6.951361867699772,0.8342391304344993,67,0.177,1.347,0.031,0.018,0.191
24309388,2024-09-29,S.TOWER6VAN,129.06,0.0,8955.0,3081.0,745.0,3198.0,2497.0,84.0,400.0,6292.0,1242.0,575.0,0.14623809523809522,0.034904761904761904,0.840857142857143,2981.0,0.9999999999922518,48.752518208207405,2.906523855890001,0.8376383763834828,67,0.168,1.363,0.032,0.02,0.205
24109423,2024-09-29,S.TOWER6VAN,126.84,7.52,7605.0,1986.0,702.0,2953.0,2423.0,68.0,457.0,6691.0,1477.0,0.0,0.14623809523809522,0.034904761904761904,0.840857142857143,2948.0,0.9440309615886869,52.75149794975756,3.8293051359497334,0.8219131614651215,67,0.17,1.31,0.033,0.022,0.2
24109425,2024-09-29,C20MMNC,125.72,8.69,10038.0,984.0,692.0,4691.0,1689.0,280.0,0.0,6350.0,1338.0,0.0,0.14623809523809522,0.034904761904761904,0.840857142857143,1969.0,0.9353470723834884,50.50906776924508,10.201219512184755,0.857795835449031,42,0.18,0.79,0.033,0.028,0.21
24109427,2024-09-29,C20MMNC,125.35,8.3,9228.0,1740.0,687.0,3821.0,365.0,399.0,1316.0,6544.0,1199.0,0.0,0.14623809523809522,0.034904761904761904,0.840857142857143,2080.0,0.9378974934460315,52.20582369324128,5.303448275859021,0.17548076923068487,42,0.22,0.77,0.028,0.026,0.19
24109413,2024-09-29,2062BK1,131.69,10.52,10515.0,2640.0,787.0,3322.0,1834.0,284.0,0.0,6653.0,1144.0,0.0,0.14623809523809522,0.034904761904761904,0.840857142857143,2118.0,0.9260248927577103,50.52016098374577,3.982954545453037,0.8659112370156441,6,0.21,0.8,0.031,0.026,0.2
24109435,2024-09-29,2062BK1,127.29,7.52,11313.0,1941.0,1738.0,2739.0,1733.0,250.0,0.0,6421.0,2272.0,0.0,0.14623809523809522,0.034904761904761904,0.840857142857143,1983.0,0.944217787990919,50.44386833175863,5.8284389489923605,0.8739283913258327,6,0.2,0.78,0.02,0.022,0.23
24109412,2024-09-29,C20MMNC,125.34,10.21,11088.0,2562.0,714.0,3113.0,1832.0,277.0,0.0,6496.0,1042.0,0.0,0.14623809523809522,0.034904761904761904,0.840857142857143,2109.0,0.9246772408637058,51.82703047668879,4.327868852457327,0.8686581318156147,42,0.22,0.75,0.025,0.023,0.24
24109442,2024-09-29,2062BK1,118.93,10.0,13536.0,0.0,783.0,1878.0,1736.0,248.0,0.0,2687.0,1104.0,0.0,0.14623809523809522,0.034904761904761904,0.840857142857143,1984.0,0.9224385325298811,22.593122004350516,13536000000000.0,0.874999999999559,6,0.2,0.78,0.024,0.025,0.21
24109410,2024-09-29,2062BK1,130.82,9.86,11178.0,2562.0,695.0,3006.0,1838.0,291.0,0.0,6682.0,1149.0,0.0,0.14623809523809522,0.034904761904761904,0.840857142857143,2129.0,0.9299118566894377,51.077816847186384,4.362997658077922,0.8633161108497589,6,0.2,0.78,0.022,0.017,0.19
24109408,2024-09-29,2062BK1,133.57,10.21,11733.0,3090.0,687.0,3157.0,1838.0,292.0,0.0,6799.0,1200.0,373.0,0.14623809523809522,0.034904761904761904,0.840857142857143,2130.0,0.9289887327797399,50.90214868570112,3.797087378639548,0.8629107981216606,6,0.22,0.81,0.031,0.022,0.18
24309439,2024-09-29,2062BK1,127.67,10.0,8940.0,3105.0,690.0,2139.0,1661.0,268.0,0.0,6299.0,1158.0,325.0,0.14623809523809522,0.034904761904761904,0.840857142857143,1929.0,0.9273625335880921,49.3381373850604,2.8792270531391693,0.861067910834183,6,0.19,0.75,0.025,0.025,0.22
24109404,2024-09-29,C20MMNC,130.88,11.34,11037.0,3120.0,686.0,2463.0,1841.0,281.0,0.0,6674.0,1362.0,0.0,0.14623809523809522,0.034904761904761904,0.840857142857143,2122.0,0.9202643791244532,50.99327628322897,3.5374999999988663,0.8675777568327674,42,0.225,0.782,0.03,0.024,0.243
24109401,2024-09-29,S.TOWER6VAN,125.57,10.21,10842.0,3663.0,744.0,3034.0,2534.0,132.0,521.0,6553.0,1227.0,0.0,0.14623809523809522,0.034904761904761904,0.840857142857143,3187.0,0.9248048313380115,52.186031695053074,2.959868959868152,0.7951051145275195,67,0.172,1.337,0.027,0.018,0.196
24109398,2024-09-29,2062BK1,123.12,9.8,10650.0,2106.0,681.0,2982.0,1728.0,284.0,0.0,6266.0,1171.0,371.0,0.14623809523809522,0.034904761904761904,0.840857142857143,2012.0,0.9262714414615839,50.8934372965327,5.056980056977656,0.8588469184886387,6,0.22,0.85,0.034,0.022,0.23
24109392,2024-09-29,C20MMNC,124.75,9.75,10620.0,0.0,682.0,4338.0,1716.0,274.0,0.0,5943.0,1338.0,0.0,0.14623809523809522,0.034904761904761904,0.840857142857143,1990.0,0.9275092936734015,47.63927855673235,10620000000000.0,0.8623115577885114,42,0.17,0.73,0.025,0.021,0.17
24109387,2024-09-29,S.TOWER6VAN,126.43,11.34,10374.0,0.0,704.0,2719.0,2450.0,95.0,467.0,6702.0,1596.0,0.0,0.14623809523809522,0.034904761904761904,0.840857142857143,3012.0,0.9176889017861821,53.00957051290825,10374000000000.0,0.8134130146079637,67,0.165,1.339,0.03,0.019,0.196
24109420,2024-09-29,2062BK1,121.5,9.22,10920.0,1488.0,787.0,3063.0,1726.0,281.0,0.0,6245.0,1130.0,0.0,0.14623809523809522,0.034904761904761904,0.840857142857143,2007.0,0.9294675642523756,51.39917695430947,7.338709677414423,0.8599900348774988,6,0.19,0.83,0.037,0.024,0.22
24309441,2024-09-29,2062BK1,116.01,9.8,8511.0,2214.0,707.0,2590.0,1623.0,254.0,0.0,6000.0,1125.0,0.0,0.14623809523809522,0.034904761904761904,0.840857142857143,1877.0,0.9221047611404332,51.71967933754228,3.844173441732681,0.8646776771439186,6,0.22,0.8,0.023,0.026,0.2
24209424,2024-09-29,2062BK1,127.72,8.1,8970.0,2991.0,704.0,4016.0,1681.0,270.0,0.0,6399.0,1093.0,0.0,0.14623809523809522,0.034904761904761904,0.840857142857143,1951.0,0.9403622441397412,50.10178515463434,2.998996990971916,0.8616094310605528,6,0.19,0.77,0.019,0.02,0.21
24209385,2024-09-29,C20MMNC,118.25,0.0,13329.0,0.0,715.0,3329.0,1587.0,277.0,0.0,6005.0,2322.0,317.0,0.14623809523809522,0.034904761904761904,0.840857142857143,1864.0,0.9999999999915433,50.7822410143697,13329000000000.0,0.851394849784951,42,0.202,0.78,0.021,0.015,0.202
24209389,2024-09-29,2062BK1,131.14,9.85,9705.0,27.0,718.0,2736.0,1786.0,243.0,0.0,6680.0,1706.0,332.0,0.14623809523809522,0.034904761904761904,0.840857142857143,2029.0,0.9301368891344768,50.93792893052511,359.44444443113167,0.8802365697383537,6,0.19,0.74,0.023,0.016,0.18
24209391,2024-09-29,2062BK1,128.73,8.97,9648.0,3501.0,698.0,1557.0,1644.0,246.0,0.0,6709.0,1436.0,0.0,0.14623809523809522,0.034904761904761904,0.840857142857143,1890.0,0.9348583877927753,52.11683368249735,2.755784061695871,0.8698412698408096,6,0.21,0.76,0.034,0.02,0.19
24209394,2024-09-29,2062BK1,127.73,9.8,11175.0,0.0,710.0,4479.0,1661.0,260.0,0.0,6557.0,1239.0,0.0,0.14623809523809522,0.034904761904761904,0.840857142857143,1921.0,0.9287428197416656,51.334846942368,11175000000000.0,0.8646538261317727,6,0.18,0.77,0.025,0.023,0.23
24209400,2024-09-29,2062BK1,126.63,9.8,10776.0,2589.0,605.0,1500.0,1711.0,294.0,0.0,6440.0,1368.0,0.0,0.14623809523809522,0.034904761904761904,0.840857142857143,2005.0,0.9281682914247,50.85682697582834,4.162224797217396,0.8533665835407215,6,0.22,0.84,0.027,0.018,0.22
24209414,2024-09-29,2062BK1,124.14,9.85,7920.0,3174.0,789.0,2695.0,1677.0,334.0,0.0,326.0,1228.0,0.0,0.14623809523809522,0.034904761904761904,0.840857142857143,2011.0,0.9264870512655684,2.6260673433009014,2.495274102078609,0.8339134758822307,6,0.19,0.77,0.016,0.02,0.23
24209419,2024-09-29,C20MMNC,127.1,8.5,10521.0,54.0,726.0,2814.0,1644.0,290.0,0.0,6655.0,1499.0,0.0,0.14623809523809522,0.034904761904761904,0.840857142857143,1934.0,0.9373156342113768,52.36034618369504,194.83333332972532,0.8500517063077301,42,0.2,0.77,0.022,0.023,0.23
24209422,2024-09-29,C20MMNC,123.49,8.51,10452.0,1533.0,715.0,2559.0,1633.0,304.0,0.0,6552.0,1751.0,0.0,0.14623809523809522,0.034904761904761904,0.840857142857143,1937.0,0.9355303030232157,53.056927686022696,6.818003913889878,0.8430562725860387,42,0.23,0.8,0.018,0.022,0.23
24309444,2024-09-29,2062BK1,128.35,10.0,9024.0,2628.0,676.0,2329.0,1681.0,264.0,0.0,6233.0,1229.0,0.0,0.14623809523809522,0.034904761904761904,0.840857142857143,1945.0,0.927719551854516,48.56252434710898,3.433789954336593,0.8642673521846457,6,0.18,0.8,0.025,0.03,0.22
24209426,2024-09-29,2062BK1,126.27,8.04,9300.0,999.0,707.0,3583.0,1623.0,253.0,0.0,6670.0,1510.0,0.0,0.14623809523809522,0.034904761904761904,0.840857142857143,1876.0,0.9401384855860313,52.82331511797875,9.30930930929999,0.8651385927500719,6,0.21,0.77,0.017,0.017,0.25
24209429,2024-09-29,2062BK1,120.34,8.1,9318.0,993.0,715.0,2547.0,1627.0,304.0,0.0,5934.0,1664.0,0.0,0.14623809523809522,0.034904761904761904,0.840857142857143,1931.0,0.9369355340942314,49.31028751828726,9.38368580059478,0.8425686172963011,6,0.19,0.78,0.018,0.018,0.23
24209434,2024-09-29,2062BK1,129.48,8.2,9123.0,0.0,704.0,2402.0,1681.0,300.0,0.0,6527.0,2638.0,0.0,0.14623809523809522,0.034904761904761904,0.840857142857143,1981.0,0.9404416037119376,50.409329625807786,9123000000000.0,0.8485613326598442,6,0.19,0.75,0.02,0.025,0.22
24209437,2024-09-29,2062BK1,123.41,9.8,9003.0,1914.0,710.0,2299.0,1637.0,250.0,0.0,6498.0,1175.0,0.0,0.14623809523809522,0.034904761904761904,0.840857142857143,1887.0,0.9264319495463822,52.653755773011476,4.703761755483436,0.8675145733964666,6,0.19,0.74,0.018,0.019,0.19
24109417,2024-09-29,S.TOWER6VAN,128.66,9.12,9432.0,792.0,827.0,3048.0,2487.0,98.0,511.0,6615.0,1562.0,0.0,0.14623809523809522,0.034904761904761904,0.840857142857143,3096.0,0.9338075192267833,51.41458106597688,11.909090909075873,0.8032945736431514,67,0.19,1.33,0.039,0.022,0.2
24209452,2024-09-30,2062BK1,129.15,10.08,9531.0,1599.0,709.0,2027.0,1630.0,246.0,0.0,6963.0,1195.0,0.0,0.15194999999999997,0.036,0.7068,1876.0,0.9276018099480887,53.9140534258311,5.960600375230794,0.868869936033652,6,0.19,0.74,0.021,0.02,0.21
24309482,2024-09-30,2062BK1,120.76,8.25,8382.0,3054.0,698.0,2604.0,1707.0,258.0,0.0,4056.0,686.0,0.0,0.15194999999999997,0.036,0.7068,1965.0,0.936051468871126,33.58728055619752,2.744597249507942,0.8687022900758938,6,0.2,0.79,0.022,0.016,0.2
24309476,2024-09-30,2062BK1,0.0,8.97,7512.0,2520.0,696.0,2043.0,1597.0,214.0,0.0,6391.0,1071.0,0.0,0.15194999999999997,0.036,0.7068,1811.0,0.0,6391000000000.0,2.980952380951198,0.8818332413026605,6,0.19,0.74,0.023,0.023,0.21
24309472,2024-09-30,2062BK1,0.0,7.54,9936.0,1989.0,707.0,2874.0,1627.0,207.0,0.0,5199.0,965.0,0.0,0.15194999999999997,0.036,0.7068,1834.0,0.0,5199000000000.0,4.99547511311966,0.8871319520169645,6,0.2,0.8,0.031,0.022,0.19
24309470,2024-09-30,2062BK1,0.0,7.54,8529.0,2973.0,696.0,2376.0,1627.0,214.0,0.0,5378.0,982.0,0.0,0.15194999999999997,0.036,0.7068,1841.0,0.0,5378000000000.0,2.8688193743683588,0.8837588267241262,6,0.2,0.73,0.03,0.022,0.19
24309468,2024-09-30,2062BK1,0.0,8.25,8496.0,3321.0,701.0,1911.0,1737.0,261.0,0.0,4398.0,767.0,0.0,0.15194999999999997,0.036,0.7068,1998.0,0.0,4397999999999.9995,2.558265582655056,0.8693693693689343,6,0.2,0.73,0.033,0.027,0.2
24309466,2024-09-30,2062BK1,0.0,8.25,8781.0,2874.0,705.0,2872.0,1705.0,258.0,0.0,6533.0,1146.0,0.0,0.15194999999999997,0.036,0.7068,1963.0,0.0,6533000000000.0,3.055323590813133,0.8685685175746977,6,0.205,0.76,0.021,0.021,0.2
24309464,2024-09-30,2062BK1,0.0,8.25,8427.0,2478.0,689.0,3973.0,1716.0,281.0,0.0,6458.0,1098.0,0.0,0.15194999999999997,0.036,0.7068,1997.0,0.0,6458000000000.0,3.400726392250444,0.8592889333996698,6,0.19,0.76,0.021,0.026,0.2
24309461,2024-09-30,1786550D,0.0,7.52,8412.0,2001.0,704.0,2737.0,1715.0,278.0,0.0,6228.0,1059.0,0.0,0.15194999999999997,0.036,0.7068,1993.0,0.0,6228000000000.0,4.203898050972412,0.8605117912690113,3,0.22,0.84,0.03,0.03,0.24
24309459,2024-09-30,1786550D,127.44,8.66,8211.0,3309.0,696.0,1114.0,1695.0,254.0,0.0,6446.0,1367.0,0.0,0.15194999999999997,0.036,0.7068,1949.0,0.9363703159372788,50.58066541077699,2.4814143245686062,0.8696767573109956,3,0.22,0.82,0.02,0.03,0.25
24309458,2024-09-30,2062BK1,120.8,8.25,9645.0,3264.0,705.0,2004.0,1708.0,265.0,0.0,6136.0,1424.0,0.0,0.15194999999999997,0.036,0.7068,1973.0,0.9360712901903443,50.79470198633448,2.9549632352932123,0.8656867714136515,6,0.218,0.782,0.022,0.027,0.193
24309456,2024-09-30,1786550D,125.95,8.45,8598.0,3117.0,701.0,2226.0,1698.0,264.0,0.0,6310.0,1156.0,0.0,0.15194999999999997,0.036,0.7068,1962.0,0.9371279761835035,50.09924573203573,2.7584215591906456,0.8654434250760115,3,0.23,0.77,0.02,0.03,0.19
24309453,2024-09-30,1786550D,127.21,9.79,9042.0,2448.0,704.0,2225.0,1701.0,261.0,0.0,6264.0,1198.0,316.0,0.15194999999999997,0.036,0.7068,1962.0,0.9285401459786238,49.24141183830484,3.6936274509788833,0.8669724770637783,3,0.23,0.82,0.02,0.03,0.24
24109395,2024-09-30,1786550D,122.63,10.2,10320.0,813.0,702.0,4119.0,1736.0,290.0,0.0,6363.0,1146.0,0.0,0.15194999999999997,0.036,0.7068,2026.0,0.9232101181892405,51.88779254626203,12.693726937253759,0.8568608094763787,3,0.21,0.77,0.03,0.02,0.18
24309431,2024-09-30,S.TOWER6VAN,124.6,8.25,8913.0,2958.0,687.0,2088.0,2460.0,72.0,403.0,4676.0,833.0,0.0,0.15194999999999997,0.036,0.7068,2935.0,0.937899887083644,37.52808988733926,3.0131845841774805,0.8381601362859155,67,0.19,1.31,0.024,0.025,0.222
24209455,2024-09-30,2062BK1,118.4,9.8,8562.0,2127.0,0.0,2204.0,1444.0,0.0,0.0,6194.0,1502.0,0.0,0.15194999999999997,0.036,0.7068,1444.0,0.9235569422704871,52.31418918874734,4.025387870237882,0.9999999999993074,6,0.21,0.75,0.024,0.02,0.19
24209481,2024-09-30,2062BK1,0.0,7.91,8223.0,996.0,707.0,3045.0,1687.0,246.0,0.0,6493.0,1174.0,0.0,0.15194999999999997,0.036,0.7068,1933.0,0.0,6493000000000.0,8.256024096377253,0.8727366787372619,6,0.18,0.78,0.022,0.018,0.2
24209475,2024-09-30,2062BK1,129.8,8.24,8226.0,1665.0,709.0,2361.0,1846.0,243.0,0.0,6671.0,1140.0,0.0,0.15194999999999997,0.036,0.7068,2089.0,0.940307157338885,51.39445300422654,4.940540540537573,0.8836764001910562,6,0.22,0.78,0.024,0.016,0.21
24209397,2024-09-30,1786550D,124.37,0.0,10638.0,0.0,698.0,3741.0,1593.0,250.0,0.0,6024.0,2379.0,0.0,0.15194999999999997,0.036,0.7068,1843.0,0.9999999999919594,48.43611803450642,10638000000000.0,0.8643516006506433,3,0.2,0.74,0.02,0.02,0.21
24209473,2024-09-30,2062BK1,125.3,8.15,8112.0,1671.0,707.0,2611.0,1762.0,256.0,0.0,6228.0,2320.0,0.0,0.15194999999999997,0.036,0.7068,2018.0,0.9389284376100494,49.70470869872542,4.85457809694503,0.8731417244792502,6,0.2,0.78,0.023,0.02,0.21
24209471,2024-09-30,2062BK1,0.0,0.0,8442.0,0.0,707.0,3245.0,1775.0,253.0,0.0,6219.0,1313.0,0.0,0.15194999999999997,0.036,0.7068,2028.0,0.0,6219000000000.0,8441999999999.999,0.8752465483230398,6,0.2,0.82,0.027,0.017,0.21
24209469,2024-09-30,2062BK1,0.0,8.66,4707.0,0.0,715.0,3286.0,1779.0,243.0,0.0,6391.0,1949.0,0.0,0.15194999999999997,0.036,0.7068,2022.0,0.0,6391000000000.0,4707000000000.0,0.8798219584565382,6,0.21,0.78,0.022,0.018,0.2
24209467,2024-09-30,2062BK1,0.0,8.54,13425.0,1665.0,704.0,2070.0,1636.0,253.0,0.0,6497.0,1115.0,281.0,0.15194999999999997,0.036,0.7068,1889.0,0.0,6497000000000.0,8.06306306305822,0.8660667019582499,6,0.205,0.777,0.021,0.022,0.205
24209465,2024-09-30,2062BK1,0.0,8.52,8304.0,1671.0,715.0,2115.0,1671.0,253.0,0.0,6500.0,1083.0,0.0,0.15194999999999997,0.036,0.7068,1924.0,0.0,6500000000000.0,4.969479353677457,0.8685031185026671,6,0.2,0.77,0.022,0.025,0.2
24309450,2024-09-30,1786550D,120.35,9.98,9054.0,2463.0,693.0,1896.0,1688.0,264.0,0.0,6329.0,1126.0,319.0,0.15194999999999997,0.036,0.7068,1952.0,0.9234251515313173,52.58828417073047,3.6760048721056937,0.8647540983602128,3,0.22,0.8,0.02,0.03,0.21
24209463,2024-09-30,2062BK1,0.0,8.41,8454.0,1659.0,720.0,2301.0,1688.0,243.0,0.0,6605.0,1200.0,0.0,0.15194999999999997,0.036,0.7068,1931.0,0.0,6605000000000.0,5.095840867989695,0.8741584671150315,6,0.17,0.7,0.024,0.019,0.16
24209462,2024-09-30,2062BK1,0.0,8.77,5541.0,1734.0,704.0,2292.0,1438.0,256.0,0.0,6481.0,1088.0,0.0,0.15194999999999997,0.036,0.7068,1694.0,0.0,6481000000000.0,3.1955017301019635,0.8488783943324387,6,0.2,0.74,0.02,0.024,0.19
24209460,2024-09-30,2062BK1,0.0,8.97,10431.0,2208.0,707.0,1244.0,1654.0,250.0,0.0,6264.0,1041.0,0.0,0.15194999999999997,0.036,0.7068,1904.0,0.0,6264000000000.0,4.724184782606556,0.8686974789911404,6,0.2,0.78,0.031,0.026,0.21
24209457,2024-09-30,2062BK1,123.23,8.54,8403.0,1680.0,718.0,2478.0,1772.0,294.0,0.0,5916.0,2515.0,662.0,0.15194999999999997,0.036,0.7068,2066.0,0.9351901039619398,48.00779031041136,5.001785714282737,0.8576960309773196,6,0.22,0.89,0.026,0.022,0.17
24209446,2024-09-30,2062BK1,122.22,9.84,9414.0,2220.0,721.0,2077.0,1661.0,253.0,0.0,6565.0,1086.0,0.0,0.15194999999999997,0.036,0.7068,1914.0,0.9254884143501023,53.71461299252402,4.24054054053863,0.8678160919535696,6,0.2,0.76,0.023,0.023,0.16
24209449,2024-09-30,2062BK1,126.84,10.61,10008.0,1542.0,616.0,2037.0,1630.0,253.0,0.0,6591.0,1204.0,0.0,0.15194999999999997,0.036,0.7068,1883.0,0.9228082939183501,51.96310312163384,6.490272373536647,0.8656399362714469,6,0.18,0.75,0.019,0.025,0.17
24209477,2024-09-30,2062BK1,0.0,8.2,8619.0,1530.0,721.0,2254.0,1610.0,253.0,0.0,6808.0,1783.0,0.0,0.15194999999999997,0.036,0.7068,1863.0,0.0,6808000000000.0,5.633333333329651,0.8641975308637336,6,0.2,0.79,0.019,0.017,0.22
