Repository: SiddharthKumar268/FerroMind

# FerroMind
*Ferro-Alloy Optimisation using Machine Learning*
**SAIL Durgapur Steel Plant | Steel Melting Shop**
Intern: Siddharth Kumar | FY 2023-24 to FY 2025-26

---

## Quick Start

```bash

# 2. Place raw Excel files in data/raw/

## Dataset

| | |
|---|---|
| Total heats after cleaning | 47,421 |
| Training set | 37,936 heats (Apr 2023 – Jun 2025) |
| Test set | 9,485 heats (Jun 2025 – Dec 2025) |
| Input features | 21 (16 raw + 5 engineered) |
| Target variables | Mn, Si, C, S, P |
| BOF grades | 76 distinct grades |
| Split method | Chronological 80/20 — no shuffle, no leakage |

---

File: data/processed/sms_train.csv (part 172 of 253)
Heat_Number,Date,BOF Grade Code,Hot Metal Addn. Weight,Scrap Addn. Weight,Lime Into Converter,Dolomite Into Converter,Lime Into Ladle,Iron Ore Into Converter,SIMN Into Ladle,FESI Into Ladle,FEMN Into Ladle,Measered O2 Mainblow II,Duration of Mainblow I/II,Measered O2 2nd Blow,HM_P,HM_S,HM_Si,Total_FA_Ladle,HM_Ratio,O2_per_ton_HM,Lime_Dolo_Ratio,SiMn_FA_Fraction,Grade_Encoded,C,Mn,P,S,Si
24309436,2024-09-30,C20MMNC,122.15,8.1,8919.0,2994.0,712.0,2227.0,1741.0,285.0,0.0,6496.0,2178.0,0.0,0.15194999999999997,0.036,0.7068,2026.0,0.9378119001847386,53.18051575887694,2.9789579158306685,0.8593287265543637,42,0.183,0.803,0.02,0.023,0.202
24109451,2024-09-30,2062BK1,127.93,9.8,9186.0,2871.0,647.0,2017.0,1739.0,247.0,0.0,4758.0,790.0,0.0,0.15194999999999997,0.036,0.7068,1986.0,0.9288462934659926,37.192214492009754,3.1995820271671196,0.8756294058404454,6,0.19,0.81,0.028,0.029,0.21
24109438,2024-09-30,C20MMNC,118.89,9.66,9120.0,3075.0,569.0,2215.0,1729.0,254.0,0.0,2685.0,1229.0,0.0,0.15194999999999997,0.036,0.7068,1983.0,0.924854142349865,22.58390108484663,2.9658536585356208,0.871911245587054,42,0.2,0.777,0.021,0.023,0.178
24109445,2024-09-30,2062BK1,115.49,9.07,7053.0,2907.0,706.0,2000.0,1731.0,273.0,0.0,6321.0,1149.0,0.0,0.15194999999999997,0.036,0.7068,2004.0,0.9271836865693064,54.73201142908709,2.426212590298443,0.8637724550893894,6,0.18,0.81,0.021,0.021,0.17
24109433,2024-09-30,C20MMNC,130.5,0.0,10242.0,2265.0,712.0,4064.0,1733.0,254.0,0.0,6021.0,1327.0,0.0,0.15194999999999997,0.036,0.7068,1987.0,0.9999999999923372,46.13793103412922,4.521854304633766,0.8721690991439999,42,0.196,0.756,0.021,0.02,0.209
24109454,2024-09-30,2062BK1,125.94,10.08,7857.0,3129.0,875.0,3367.0,1736.0,284.0,0.0,6758.0,1363.0,0.0,0.15194999999999997,0.036,0.7068,2020.0,0.9258932509856941,53.6604732407999,2.5110258868640107,0.859405940593634,6,0.18,0.78,0.03,0.037,0.2
24209440,2024-10-01,1786500D,113.81,0.0,9771.0,2811.0,701.0,1946.0,1583.0,250.0,0.0,6054.0,982.0,350.0,0.14263157894736841,0.03405263157894737,0.6691578947368422,1833.0,0.9999999999912134,53.193919690245195,3.475987193168454,0.8636115657387542,2,0.22,0.79,0.018,0.018,0.19
24209443,2024-10-01,1786500D,118.41,9.8,8943.0,1539.0,704.0,2099.0,1583.0,250.0,0.0,6086.0,995.0,0.0,0.14263157894736841,0.03405263157894737,0.6691578947368422,1833.0,0.9235629046024213,51.39768600581541,5.810916179333456,0.8636115657387542,2,0.2,0.75,0.019,0.021,0.198
24209504,2024-10-01,2062BK1,122.36,7.59,5121.0,2007.0,710.0,0.0,1650.0,250.0,0.0,6397.0,1425.0,0.0,0.14263157894736841,0.03405263157894737,0.6691578947368422,1900.0,0.9415929203467367,52.280156913596926,2.551569506725186,0.8684210526311219,6,0.2,0.76,0.022,0.016,0.21
24209502,2024-10-01,2062BK1,121.2,8.25,12030.0,2607.0,712.0,2044.0,1647.0,246.0,0.0,6603.0,1194.0,0.0,0.14263157894736841,0.03405263157894737,0.6691578947368422,1893.0,0.9362688296567304,54.48019801935247,4.614499424624237,0.8700475435811569,6,0.18,0.77,0.019,0.014,0.22
24209499,2024-10-01,2062BK1,126.4,8.21,8697.0,2304.0,704.0,2032.0,1647.0,263.0,0.0,6510.0,1185.0,0.0,0.14263157894736841,0.03405263157894737,0.6691578947368422,1910.0,0.9390089889240101,51.50316455655456,3.774739583331695,0.8623036649210145,6,0.17,0.77,0.016,0.016,0.23
24209497,2024-10-01,1786550D,126.2,8.1,9411.0,1929.0,704.0,2685.0,1677.0,257.0,0.0,6470.0,1159.0,383.0,0.14263157894736841,0.03405263157894737,0.6691578947368422,1934.0,0.9396872673049912,51.267828842699934,4.8786936236366625,0.8671147880036881,3,0.23,0.79,0.03,0.02,0.19
24209495,2024-10-01,1786550D,0.0,0.0,10179.0,2508.0,707.0,1513.0,1677.0,246.0,0.0,6636.0,1129.0,0.0,0.14263157894736841,0.03405263157894737,0.6691578947368422,1923.0,0.0,6636000000000.0,4.058612440189769,0.8720748829948664,3,0.22,0.8,0.03,0.02,0.2
24209493,2024-10-01,1786550D,0.0,0.0,8061.0,3051.0,712.0,1263.0,1664.0,246.0,0.0,6261.0,1104.0,0.0,0.14263157894736841,0.03405263157894737,0.6691578947368422,1910.0,0.0,6261000000000.0,2.6420845624376788,0.8712041884812193,3,0.2,0.77,0.03,0.02,0.2
24209479,2024-10-01,1786500D,127.5,8.14,8355.0,1500.0,707.0,2291.0,1775.0,250.0,0.0,6500.0,1783.0,0.0,0.14263157894736841,0.03405263157894737,0.6691578947368422,2025.0,0.9399882040626661,50.9803921564629,5.569999999996287,0.8765432098761103,2,0.23,0.78,0.025,0.02,0.234
24209483,2024-10-01,2062BK1,0.0,8.1,8259.0,3225.0,707.0,1518.0,1802.0,250.0,0.0,6273.0,1100.0,296.0,0.14263157894736841,0.03405263157894737,0.6691578947368422,2052.0,0.0,6273000000000.0,2.5609302325573453,0.8781676413251082,6,0.18,0.76,0.021,0.013,0.19
24209485,2024-10-01,2062BK1,0.0,8.21,8163.0,3207.0,715.0,1074.0,1681.0,246.0,0.0,6498.0,1131.0,0.0,0.14263157894736841,0.03405263157894737,0.6691578947368422,1927.0,0.0,6498000000000.0,2.545369504208748,0.8723404255314622,6,0.19,0.76,0.022,0.019,0.2
24209506,2024-10-01,C20MMNC,120.13,8.35,7875.0,2283.0,709.0,726.0,1664.0,250.0,0.0,6431.0,1123.0,0.0,0.14263157894736841,0.03405263157894737,0.6691578947368422,1914.0,0.9350093399678161,53.533671855044254,3.449408672797438,0.869383490072691,42,0.204,0.733,0.025,0.021,0.179
24209508,2024-10-01,2062BK1,120.9,8.25,8922.0,2337.0,707.0,1514.0,1654.0,283.0,0.0,7068.0,1682.0,0.0,0.14263157894736841,0.03405263157894737,0.6691578947368422,1937.0,0.9361207897720781,58.46153846105491,3.8177150192538223,0.8538977800718359,6,0.19,0.757,0.02,0.016,0.174
24209416,2024-10-01,1786500D,133.08,9.8,9540.0,3273.0,715.0,3669.0,1627.0,253.0,0.0,6841.0,1111.0,0.0,0.14263157894736841,0.03405263157894737,0.6691578947368422,1880.0,0.9314109742376021,51.40516982227679,2.9147571035738116,0.8654255319144333,2,0.21,0.76,0.02,0.023,0.22
24209487,2024-10-01,2062BK1,0.0,8.1,8103.0,3120.0,712.0,1175.0,1681.0,257.0,0.0,6487.0,1196.0,0.0,0.14263157894736841,0.03405263157894737,0.6691578947368422,1938.0,0.0,6487000000000.0,2.5971153846145523,0.8673890608870654,6,0.196,0.75,0.021,0.015,0.207
24309498,2024-10-01,C20MMNC,0.0,8.25,7680.0,3540.0,695.0,1353.0,1657.0,250.0,0.0,6501.0,1129.0,0.0,0.14263157894736841,0.03405263157894737,0.6691578947368422,1907.0,0.0,6501000000000.0,2.169491525423116,0.8689040377551815,42,0.229,0.785,0.029,0.025,0.241
24309496,2024-10-01,2062BK1,129.7,7.52,7488.0,3351.0,735.0,560.0,1647.0,247.0,0.0,6473.0,1125.0,0.0,0.14263157894736841,0.03405263157894737,0.6691578947368422,1894.0,0.9451974930699227,49.907478796839584,2.2345568487012133,0.8695881731779992,6,0.18,0.78,0.032,0.025,0.21
24309494,2024-10-01,2062BK1,120.42,7.52,8241.0,3033.0,519.0,1511.0,1606.0,251.0,0.0,5987.0,1007.0,0.0,0.14263157894736841,0.03405263157894737,0.6691578947368422,1857.0,0.9412224480151538,49.717654874192675,2.7171117705233376,0.8648357565961956,6,0.2,0.85,0.028,0.027,0.2
24309492,2024-10-01,1786550D,131.44,9.07,7464.0,3231.0,702.0,2677.0,1715.0,230.0,0.0,4131.0,674.0,0.0,0.14263157894736841,0.03405263157894737,0.6691578947368422,1945.0,0.9354494341973139,31.42878880073472,2.310120705663166,0.8817480719789811,3,0.23,0.77,0.03,0.02,0.22
24309490,2024-10-01,1786550D,0.0,9.8,8886.0,2697.0,699.0,2185.0,1698.0,227.0,0.0,6107.0,1022.0,0.0,0.14263157894736841,0.03405263157894737,0.6691578947368422,1925.0,0.0,6107000000000.0,3.294771968853061,0.8820779220774638,3,0.22,0.77,0.03,0.02,0.22
24309486,2024-10-01,1786550D,129.21,7.52,8010.0,2775.0,773.0,1963.0,1700.0,257.0,0.0,6250.0,1028.0,276.0,0.14263157894736841,0.03405263157894737,0.6691578947368422,1957.0,0.9450010970456739,48.37086912740213,2.8864864864854463,0.8686765457328213,3,0.22,0.76,0.02,0.02,0.19
24309484,2024-10-01,1786500D,0.0,7.52,8202.0,2817.0,699.0,2013.0,1725.0,258.0,0.0,6297.0,1160.0,0.0,0.14263157894736841,0.03405263157894737,0.6691578947368422,1983.0,0.0,6297000000000.0,2.9116080937156865,0.8698940998482754,2,0.23,0.82,0.024,0.018,0.186
24309480,2024-10-01,1786500D,0.0,8.48,7965.0,3075.0,701.0,2067.0,1568.0,209.0,0.0,6391.0,1059.0,0.0,0.14263157894736841,0.03405263157894737,0.6691578947368422,1777.0,0.0,6391000000000.0,2.590243902438182,0.8823860438937071,2,0.22,0.77,0.03,0.023,0.204
24309402,2024-10-01,1786500D,123.79,9.8,9960.0,4809.0,505.0,12.0,1701.0,264.0,0.0,5245.0,894.0,0.0,0.14263157894736841,0.03405263157894737,0.6691578947368422,1965.0,0.9266412156529185,42.370142983743676,2.071116656269064,0.8656488549613915,2,0.24,0.89,0.033,0.02,0.223
24309405,2024-10-01,1786500D,129.97,9.66,9729.0,4167.0,497.0,0.0,1650.0,261.0,0.0,4266.0,668.0,0.0,0.14263157894736841,0.03405263157894737,0.6691578947368422,1911.0,0.9308171596295152,32.8229591441654,2.3347732181419882,0.8634222919932687,2,0.21,0.83,0.03,0.015,0.188
24309478,2024-10-01,1786500D,137.07,8.25,7953.0,2514.0,702.0,3138.0,1597.0,210.0,0.0,6487.0,1090.0,0.0,0.14263157894736841,0.03405263157894737,0.6691578947368422,1807.0,0.9432287365748471,47.32618370141296,3.16348448687225,0.8837852794682436,2,0.21,0.77,0.026,0.021,0.23
24209512,2024-10-01,C20MMNC,122.78,7.52,9270.0,2226.0,712.0,0.0,1640.0,270.0,0.0,8906.0,1549.0,0.0,0.14263157894736841,0.03405263157894737,0.6691578947368422,1910.0,0.942287029923697,72.53624368730627,4.1644204851733315,0.8586387434550479,42,0.205,0.734,0.023,0.019,0.198
24209489,2024-10-01,2062BK1,0.0,7.84,8358.0,2994.0,707.0,1161.0,1674.0,246.0,0.0,6629.0,1147.0,0.0,0.14263157894736841,0.03405263157894737,0.6691578947368422,1920.0,0.0,6629000000000.0,2.791583166331733,0.8718749999995459,6,0.2,0.75,0.03,0.015,0.21
24209509,2024-10-01,2062BK1,122.25,0.0,8787.0,1563.0,701.0,0.0,1654.0,267.0,0.0,6503.0,1296.0,308.0,0.14263157894736841,0.03405263157894737,0.6691578947368422,1921.0,0.99999999999182,53.19427402819473,5.6218809980770175,0.8610098906814883,6,0.18,0.73,0.019,0.016,0.17
24309447,2024-10-01,1786500D,127.93,9.8,8340.0,2580.0,724.0,1928.0,1688.0,265.0,0.0,6190.0,1270.0,333.0,0.14263157894736841,0.03405263157894737,0.6691578947368422,1953.0,0.9288462934659926,48.3858360036865,3.232558139533631,0.8643113159237766,2,0.2,0.78,0.022,0.032,0.225
24209491,2024-10-01,2062BK1,0.0,10.13,8649.0,2997.0,704.0,2024.0,1708.0,253.0,0.0,6401.0,1158.0,269.0,0.14263157894736841,0.03405263157894737,0.6691578947368422,1961.0,0.0,6401000000000.0,2.885885885884923,0.8709841917384645,6,0.21,0.73,0.026,0.023,0.21
24109501,2024-10-01,1786550D,128.3,0.0,6168.0,3675.0,684.0,1407.0,1733.0,281.0,0.0,6506.0,1171.0,0.0,0.14263157894736841,0.03405263157894737,0.6691578947368422,2014.0,0.9999999999922059,50.709275136003825,1.678367346938319,0.8604766633560772,3,0.23,0.85,0.04,0.02,0.22
24109503,2024-10-01,1786550D,123.87,0.0,6957.0,3651.0,727.0,1597.0,1733.0,284.0,0.0,6531.0,1120.0,0.0,0.14263157894736841,0.03405263157894737,0.6691578947368422,2017.0,0.999999999991927,52.724630660751394,1.9055053410019431,0.8591968269703226,3,0.211,0.801,0.032,0.017,0.188
24109505,2024-10-01,C20MMNA,123.9,8.22,8790.0,3246.0,689.0,1767.0,1736.0,277.0,0.0,6807.0,1124.0,0.0,0.14263157894736841,0.03405263157894737,0.6691578947368422,2013.0,0.9377838328721029,54.93946731190525,2.707948243991772,0.8623944361644995,37,0.22,0.81,0.04,0.023,0.207
24109507,2024-10-01,C20MMNC,130.63,8.2,8454.0,2520.0,579.0,1606.0,1736.0,267.0,0.0,6673.0,1221.0,322.0,0.14263157894736841,0.03405263157894737,0.6691578947368422,2003.0,0.9409349564147452,51.0832121254606,3.3547619047605735,0.866699950074455,42,0.198,0.782,0.04,0.029,0.202
24109510,2024-10-01,C20MMNC,128.2,7.52,8982.0,2031.0,749.0,2286.0,1738.0,271.0,0.0,6669.0,1201.0,0.0,0.14263157894736841,0.03405263157894737,0.6691578947368422,2009.0,0.9445918066538124,52.020280810826684,4.422451994089403,0.8651070184166924,42,0.192,0.75,0.03,0.021,0.2
24109511,2024-10-01,2062BK1,126.83,0.0,9999.0,2436.0,694.0,2142.0,1734.0,265.0,0.0,2402.0,1670.0,0.0,0.14263157894736841,0.03405263157894737,0.6691578947368422,1999.0,0.9999999999921154,18.938736891753223,4.10467980295398,0.8674337168579953,6,0.2,0.76,0.035,0.02,0.19
24109515,2024-10-01,1786550D,125.84,8.2,9957.0,3009.0,469.0,2586.0,1738.0,301.0,0.0,6808.0,1202.0,0.0,0.14263157894736841,0.03405263157894737,0.6691578947368422,2039.0,0.938824231565661,54.100445009106004,3.3090727816539354,0.8523786169686844,3,0.22,0.82,0.02,0.02,0.25
24209545,2024-10-02,2062BK1,124.95,0.0,10056.0,2142.0,701.0,2861.0,1694.0,256.0,0.0,6297.0,1095.0,352.0,0.14326923076923076,0.03461538461538462,0.9916153846153846,1950.0,0.9999999999919967,50.39615846298202,4.694677871146268,0.8687179487175032,6,0.2,0.78,0.023,0.022,0.25
24209540,2024-10-02,2062BK1,116.05,7.54,10851.0,2697.0,624.0,1345.0,1694.0,257.0,0.0,2920.0,1175.0,0.0,0.14326923076923076,0.03461538461538462,0.9916153846153846,1951.0,0.9389918278101869,25.161568289313557,4.023359288096395,0.8682726806761311,6,0.21,0.79,0.016,0.013,0.23
24209537,2024-10-02,2062BK1,125.53,9.07,9729.0,2991.0,707.0,0.0,1661.0,199.0,0.0,6903.0,1138.0,0.0,0.14326923076923076,0.03461538461538462,0.9916153846153846,1860.0,0.932615156010902,54.99083884286632,3.252758274823386,0.8930107526876919,6,0.22,0.71,0.028,0.019,0.16
24209536,2024-10-02,C20MMNC,125.97,8.5,10056.0,3015.0,704.0,1036.0,1887.0,203.0,0.0,7050.0,1182.0,0.0,0.14326923076923076,0.03461538461538462,0.9916153846153846,2090.0,0.9367888748350057,55.9657061200606,3.335323383083471,0.9028708133966972,42,0.201,0.839,0.018,0.017,0.231
24209530,2024-10-02,C20MMNC,124.58,8.35,9213.0,2823.0,701.0,1041.0,1613.0,223.0,0.0,6501.0,1243.0,0.0,0.14326923076923076,0.03461538461538462,0.9916153846153846,1836.0,0.9371849845712993,52.18333600857133,3.263549415514253,0.8785403050104147,42,0.223,0.77,0.023,0.022,0.211
24209524,2024-10-02,1786500D,0.0,7.52,8490.0,2994.0,0.0,1745.0,0.0,0.0,0.0,6678.0,1159.0,0.0,0.14326923076923076,0.03461538461538462,0.9916153846153846,0.0,0.0,6678000000000.0,2.8356713426844236,0.0,2,0.22,0.78,0.026,0.025,0.24
24209526,2024-10-02,2062BK1,127.59,8.35,8097.0,3006.0,712.0,1404.0,1644.0,337.0,0.0,6254.0,1142.0,0.0,0.14326923076923076,0.03461538461538462,0.9916153846153846,1981.0,0.9385758422764561,49.01638059370627,2.6936127744502016,0.8298838970212873,6,0.21,0.77,0.03,0.022,0.21
24109539,2024-10-02,C20MMNC,122.73,8.1,10338.0,2796.0,699.0,2253.0,1840.0,254.0,0.0,6656.0,1144.0,0.0,0.14326923076923076,0.03461538461538462,0.9916153846153846,2094.0,0.9380875945812269,54.232868898767755,3.69742489270254,0.8787010506204018,42,0.221,0.882,0.025,0.021,0.251
24209551,2024-10-02,2062ACUK1,121.91,7.87,9984.0,1716.0,806.0,2989.0,1684.0,277.0,0.0,6313.0,1121.0,0.0,0.14326923076923076,0.03461538461538462,0.9916153846153846,1961.0,0.9393589150798324,51.78410302639829,5.818181818178427,0.8587455379903831,5,0.2,0.75,0.024,0.018,0.19
24209519,2024-10-02,2062BK1,125.27,8.8,8472.0,3006.0,715.0,1098.0,1637.0,263.0,0.0,6589.0,1313.0,0.0,0.14326923076923076,0.03461538461538462,0.9916153846153846,1900.0,0.9343626463717882,52.59838748261676,2.818363273452156,0.8615789473679676,6,0.21,0.81,0.024,0.024,0.24
24209528,2024-10-02,C20MMNC,122.99,9.09,8028.0,3009.0,718.0,1146.0,1603.0,219.0,0.0,5560.0,1240.0,0.0,0.14326923076923076,0.03461538461538462,0.9916153846153846,1822.0,0.9311780738875594,45.20692739210337,2.667996011963221,0.8798024149281669,42,0.2,0.75,0.023,0.02,0.215
24209554,2024-10-02,2062ACUK1,127.03,8.35,8169.0,1497.0,803.0,3422.0,1698.0,267.0,0.0,6504.0,1457.0,277.0,0.14326923076923076,0.03461538461538462,0.9916153846153846,1965.0,0.938321760962193,51.20050381759269,5.4569138276516655,0.8641221374041405,5,0.19,0.75,0.021,0.015,0.186
24309556,2024-10-02,2062BK1,122.28,7.54,12168.0,3246.0,709.0,3504.0,1718.0,281.0,0.0,2421.0,1811.0,0.0,0.14326923076923076,0.03461538461538462,0.9916153846153846,1999.0,0.9419195809509945,19.798822374715417,3.748613678372228,0.8594297148569988,6,0.17,0.7,0.02,0.014,0.18
24209561,2024-10-02,2062BK1,124.66,8.52,10719.0,1668.0,709.0,3315.0,1792.0,263.0,0.0,7211.0,1848.0,0.0,0.14326923076923076,0.03461538461538462,0.9916153846153846,2055.0,0.9360264303879259,57.845339322494425,6.426258992801903,0.8720194647197703,6,0.22,0.79,0.018,0.012,0.21
24309559,2024-10-02,2062BK1,128.19,0.0,10872.0,2964.0,701.0,3466.0,1748.0,264.0,0.0,6193.0,1031.0,0.0,0.14326923076923076,0.03461538461538462,0.9916153846153846,2012.0,0.9999999999921991,48.3111007095069,3.6680161943307463,0.8687872763415165,6,0.19,0.71,0.025,0.016,0.16
24209514,2024-10-02,1786550D,122.56,7.54,10557.0,2646.0,701.0,1035.0,1644.0,273.0,0.0,6767.0,1239.0,317.0,0.14326923076923076,0.03461538461538462,0.9916153846153846,1917.0,0.9420445810842273,55.2137728455025,3.989795918365839,0.8575899843501004,3,0.213,0.784,0.027,0.018,0.235
24309547,2024-10-02,2062ACUK1,124.0,8.9,11046.0,2889.0,701.0,3595.0,1732.0,284.0,0.0,6656.0,1183.0,0.0,0.14326923076923076,0.03461538461538462,0.9916153846153846,2016.0,0.9330323551472308,53.67741935440583,3.823468328139902,0.859126984126558,5,0.19,0.76,0.03,0.02,0.195
24309544,2024-10-02,2062ACUK1,123.52,8.35,10470.0,2979.0,695.0,3729.0,1704.0,288.0,0.0,6525.0,1263.0,309.0,0.14326923076923076,0.03461538461538462,0.9916153846153846,1992.0,0.9366800636919945,52.82545336744798,3.51460221550738,0.8554216867465585,5,0.19,0.76,0.026,0.02,0.211
24309534,2024-10-02,2062BK1,126.74,8.26,10023.0,2985.0,703.0,1835.0,1697.0,287.0,0.0,6661.0,2029.0,442.0,0.14326923076923076,0.03461538461538462,0.9916153846153846,1984.0,0.9388148148078607,52.55641470686006,3.3577889447224933,0.8553427419350528,6,0.19,0.75,0.019,0.019,0.21
24309525,2024-10-02,C20MMNC,116.11,8.47,9006.0,2142.0,695.0,1497.0,1717.0,258.0,0.0,6314.0,1044.0,0.0,0.14326923076923076,0.03461538461538462,0.9916153846153846,1975.0,0.9320115588302134,54.379467745634486,4.204481792715124,0.8693670886071547,42,0.216,0.808,0.021,0.02,0.243
24309523,2024-10-02,2062BK1,121.61,0.0,7899.0,1332.0,704.0,1665.0,1576.0,342.0,0.0,3864.0,1048.0,0.0,0.14326923076923076,0.03461538461538462,0.9916153846153846,1918.0,0.9999999999917769,31.773702820230458,5.930180180175729,0.8216892596450356,6,0.2,0.76,0.017,0.014,0.2
24309520,2024-10-02,C20MMNC,123.18,8.75,10152.0,2289.0,696.0,1452.0,1722.0,308.0,0.0,6437.0,1498.0,0.0,0.14326923076923076,0.03461538461538462,0.9916153846153846,2030.0,0.933676949890596,52.256859879426386,4.435124508517067,0.8482758620685477,42,0.206,0.775,0.03,0.014,0.176
24109535,2024-10-02,2062BK1,121.77,8.1,9282.0,2487.0,709.0,0.0,1736.0,257.0,0.0,6708.0,1082.0,0.0,0.14326923076923076,0.03461538461538462,0.9916153846153846,1993.0,0.9376299376227178,55.087459965056354,3.7322074788887285,0.8710486703457747,6,0.18,0.79,0.025,0.019,0.2
24109532,2024-10-02,C20MMNC,122.04,8.15,8691.0,4005.0,596.0,0.0,1786.0,355.0,0.0,7084.0,1154.0,661.0,0.14326923076923076,0.03461538461538462,0.9916153846153846,2141.0,0.9373991857981613,58.04654211686294,2.170037453182979,0.8341896310131555,42,0.2,0.82,0.026,0.021,0.22
24209557,2024-10-02,2062BK1,124.88,8.14,11688.0,1662.0,710.0,3893.0,1691.0,267.0,0.0,4998.0,870.0,0.0,0.14326923076923076,0.03461538461538462,0.9916153846153846,1958.0,0.938806194550152,40.02242152434319,7.03249097472501,0.8636363636359226,6,0.2,0.77,0.021,0.019,0.23
24109541,2024-10-02,2062BK1,120.02,8.3,10725.0,2949.0,707.0,2988.0,1736.0,251.0,0.0,6420.0,1311.0,0.0,0.14326923076923076,0.03461538461538462,0.9916153846153846,1987.0,0.9353179551049305,53.49108481875112,3.6368260427251147,0.8736789129336318,6,0.19,0.74,0.029,0.016,0.18
24209542,2024-10-02,2062BK1,122.17,7.54,9825.0,2544.0,701.0,1601.0,1711.0,250.0,0.0,6450.0,1215.0,0.0,0.14326923076923076,0.03461538461538462,0.9916153846153846,1961.0,0.9418703261048349,52.795285257814555,3.8620283018852746,0.8725140234569747,6,0.19,0.75,0.024,0.027,0.2
24109546,2024-10-02,2062BK1,123.36,7.52,13074.0,2013.0,574.0,3710.0,1729.0,264.0,0.0,1670.0,1799.0,0.0,0.14326923076923076,0.03461538461538462,0.9916153846153846,1993.0,0.9425427872788621,13.537613488865615,6.494783904616744,0.8675363773201868,6,0.21,0.8,0.025,0.015,0.2
24109552,2024-10-02,2062BK1,127.17,7.54,7623.0,2589.0,689.0,2863.0,1685.0,258.0,0.0,6468.0,1259.0,0.0,0.14326923076923076,0.03461538461538462,0.9916153846153846,1943.0,0.9440279118035482,50.86105213453754,2.944380069523776,0.8672156459079428,6,0.2,0.76,0.022,0.023,0.21
24109543,2024-10-02,2062BK1,128.09,0.0,9906.0,3054.0,1467.0,4138.0,1739.0,264.0,0.0,6838.0,1102.0,0.0,0.14326923076923076,0.03461538461538462,0.9916153846153846,2003.0,0.999999999992193,53.38433913612785,3.243614931236659,0.8681977034443993,6,0.18,0.76,0.035,0.022,0.21
24209603,2024-10-03,C20MMNC,125.17,9.87,10107.0,3111.0,715.0,1265.0,1711.0,270.0,0.0,6869.0,1553.0,0.0,0.14359090909090907,0.03509090909090909,1.0980454545454545,1981.0,0.9269105450168329,54.87736678073917,3.2487945998060916,0.8637051993938093,42,0.22,0.89,0.021,0.018,0.26
24209597,2024-10-03,2062BK1,127.41,10.11,10191.0,3528.0,720.0,1046.0,1677.0,277.0,0.0,6627.0,1068.0,0.0,0.14359090909090907,0.03509090909090909,1.0980454545454545,1954.0,0.9264834205866314,52.01318577778814,2.888605442176052,0.8582395086996631,6,0.2,0.77,0.021,0.019,0.23
24209600,2024-10-03,C20MMNC,120.62,8.26,9843.0,2994.0,718.0,2251.0,1674.0,273.0,0.0,6677.0,1074.0,0.0,0.14359090909090907,0.03509090909090909,1.0980454545454545,1947.0,0.9359093730529493,55.355662410418205,3.287575150299503,0.8597842835126555,42,0.19,0.84,0.02,0.013,0.25
24209609,2024-10-03,2062BK1,126.69,10.0,10077.0,2064.0,707.0,2380.0,1715.0,219.0,0.0,6539.0,1159.0,0.0,0.14359090909090907,0.03509090909090909,1.0980454545454545,1934.0,0.9268417587173398,51.61417633553071,4.8822674418581,0.8867631851081247,6,0.21,0.75,0.024,0.022,0.21
24209611,2024-10-03,2062BK1,123.07,0.0,10530.0,2046.0,707.0,3021.0,1718.0,256.0,0.0,6796.0,1573.0,0.0,0.14359090909090907,0.03509090909090909,1.0980454545454545,1974.0,0.9999999999918745,55.220606158647755,5.146627565979889,0.8703140830795997,6,0.2,0.79,0.023,0.018,0.21
24309564,2024-10-03,2062BK1,116.98,7.52,11073.0,2121.0,698.0,2868.0,1688.0,230.0,0.0,2272.0,1084.0,0.0,0.14359090909090907,0.03509090909090909,1.0980454545454545,1918.0,0.9395983935667502,19.422123439738225,5.22065063648976,0.8800834202289468,6,0.19,0.77,0.021,0.014,0.2
24309562,2024-10-03,2062BK1,126.98,7.54,10593.0,2019.0,699.0,2013.0,1684.0,257.0,0.0,4560.0,1353.0,0.0,0.14359090909090907,0.03509090909090909,1.0980454545454545,1941.0,0.9439488551818024,35.91116711264836,5.246656760770061,0.8675940236986772,6,0.19,0.78,0.02,0.018,0.24
24109043,2024-10-03,2062BK1,116.4,10.2,7989.0,2313.0,784.0,1990.0,1688.0,273.0,0.0,6195.0,1031.0,0.0,0.14359090909090907,0.03509090909090909,1.0980454545454545,1961.0,0.9194312796135905,53.221649484078846,3.4539559014252252,0.8607853136150634,6,0.19,0.72,0.036,0.016,0.18
24309550,2024-10-03,2062BK1,118.61,8.48,10122.0,2868.0,699.0,4075.0,1712.0,274.0,0.0,6249.0,1291.0,325.0,0.14359090909090907,0.03509090909090909,1.0980454545454545,1986.0,0.9332756314349415,52.68527105595915,3.52928870292764,0.8620342396773102,6,0.212,0.82,0.021,0.019,0.206
24109584,2024-10-03,C20MMNC,116.44,9.8,11106.0,1389.0,597.0,2434.0,1734.0,305.0,133.0,6206.0,1369.0,0.0,0.14359090909090907,0.03509090909090909,1.0980454545454545,2172.0,0.9223700887125921,53.297835794801635,7.995680345566598,0.7983425414360965,42,0.22,0.88,0.025,0.015,0.18
24109594,2024-10-03,C20MMNC,123.43,9.8,10728.0,4230.0,704.0,2187.0,1729.0,294.0,0.0,6876.0,1233.0,0.0,0.14359090909090907,0.03509090909090909,1.0980454545454545,2023.0,0.9264429933128692,55.70768856796801,2.5361702127653576,0.8546712802763942,42,0.205,0.889,0.029,0.022,0.23
24109599,2024-10-03,2062BK1,115.73,10.23,9990.0,4971.0,690.0,2325.0,1746.0,292.0,0.0,4602.0,704.0,0.0,0.14359090909090907,0.03509090909090909,1.0980454545454545,2038.0,0.9187837408628232,39.764970188889954,2.009656004827598,0.8567222767414835,6,0.19,0.77,0.025,0.02,0.21
24109602,2024-10-03,2062BK1,123.54,11.34,10869.0,4122.0,695.0,2429.0,1736.0,301.0,0.0,1079.0,1149.0,0.0,0.14359090909090907,0.03509090909090909,1.0980454545454545,2037.0,0.9159252668971241,8.734013274981915,2.6368267831143526,0.8522336769755267,6,0.18,0.75,0.022,0.014,0.22
24109605,2024-10-03,2062BK1,130.42,10.32,9747.0,4179.0,699.0,2617.0,1746.0,294.0,0.0,4909.0,748.0,0.0,0.14359090909090907,0.03509090909090909,1.0980454545454545,2040.0,0.9266732982739331,37.63993252539765,2.3323761665464624,0.8558823529407569,6,0.19,0.74,0.025,0.015,0.19
24309607,2024-10-03,C20MMNC,132.38,10.21,10581.0,3045.0,610.0,3541.0,1673.0,159.0,0.0,4998.0,954.0,1880.0,0.14359090909090907,0.03509090909090909,1.0980454545454545,1832.0,0.9283961007018137,37.75494787703766,3.474876847289499,0.9132096069864011,42,0.21,0.83,0.024,0.028,0.24
24309604,2024-10-03,2062BK1,128.86,10.52,10944.0,2964.0,701.0,3196.0,1724.0,288.0,0.0,4383.0,950.0,0.0,0.14359090909090907,0.03509090909090909,1.0980454545454545,2012.0,0.9245228870646828,34.01365823347809,3.6923076923064464,0.8568588469180632,6,0.21,0.74,0.032,0.023,0.2
24309601,2024-10-03,2062BK1,117.04,9.69,10422.0,2985.0,696.0,2827.0,1728.0,288.0,0.0,3267.0,656.0,3504.0,0.14359090909090907,0.03509090909090909,1.0980454545454545,2016.0,0.9235382308772703,27.91353383434797,3.491457286430991,0.857142857142432,6,0.2,0.76,0.023,0.02,0.19
24309598,2024-10-03,2062BK1,125.27,9.08,11271.0,1515.0,798.0,1965.0,1732.0,288.0,0.0,6548.0,1188.0,0.0,0.14359090909090907,0.03509090909090909,1.0980454545454545,2020.0,0.9324153330782851,52.271094435600936,7.439603960391129,0.857425742573833,6,0.19,0.74,0.034,0.023,0.18
24309596,2024-10-03,2062BK1,123.43,9.96,10215.0,3009.0,0.0,2970.0,0.0,0.0,0.0,6859.0,0.0,31.0,0.14359090909090907,0.03509090909090909,1.0980454545454545,0.0,0.9253317340061075,55.56995868058357,3.394815553338852,0.0,6,0.19,0.78,0.023,0.019,0.18
24309593,2024-10-03,C20MMNC,125.8,10.12,10653.0,4014.0,1505.0,4106.0,3512.0,579.0,0.0,3136.0,1331.0,0.0,0.14359090909090907,0.03509090909090909,1.0980454545454545,4091.0,0.9255444378978405,24.92845786943618,2.653961136023255,0.8584698117817505,42,0.21,0.86,0.025,0.025,0.24
24308748,2024-10-03,2062BK1,125.5,10.13,10575.0,5007.0,693.0,3835.0,1776.0,275.0,0.0,6644.0,1365.0,0.0,0.14359090909090907,0.03509090909090909,1.0980454545454545,2051.0,0.9253115092462929,52.94023904340286,2.1120431396041317,0.8659190638708602,6,0.21,0.76,0.024,0.016,0.21
24109291,2024-10-03,S.TOWER6VAN,123.94,10.1,8226.0,1980.0,717.0,3017.0,2430.0,58.0,407.0,244.0,3543.0,0.0,0.14359090909090907,0.03509090909090909,1.0980454545454545,2895.0,0.9246493583935793,1.9686945295952178,4.154545454543356,0.839378238341679,67,0.18,1.28,0.027,0.026,0.18
24309585,2024-10-03,2062BK1,109.46,0.0,6966.0,2739.0,690.0,1946.0,1661.0,285.0,0.0,1812.0,1694.0,0.0,0.14359090909090907,0.03509090909090909,1.0980454545454545,1946.0,0.9999999999908642,16.55399232581259,2.5432639649497832,0.8535457348402603,6,0.21,0.78,0.02,0.013,0.19
24309583,2024-10-03,C20MMNC,123.62,0.0,15615.0,3114.0,702.0,3597.0,1674.0,278.0,0.0,3707.0,1696.0,0.0,0.14359090909090907,0.03509090909090909,1.0980454545454545,1952.0,0.9999999999919107,29.987057110257343,5.014450867050413,0.8575819672126754,42,0.21,0.85,0.022,0.013,0.2
24209579,2024-10-03,2062BK1,122.28,0.0,12573.0,1335.0,712.0,2828.0,1644.0,297.0,0.0,1618.0,1742.0,0.0,0.14359090909090907,0.03509090909090909,1.0980454545454545,1941.0,0.999999999991822,13.231926725439711,9.417977528082833,0.8469860896440767,6,0.2,0.81,0.018,0.018,0.21
24209576,2024-10-03,2062BK1,123.02,7.78,13995.0,3348.0,707.0,3352.0,1738.0,273.0,0.0,6798.0,1609.0,278.0,0.14359090909090907,0.03509090909090909,1.0980454545454545,2011.0,0.9405198776686506,55.25930742923704,4.180107526880472,0.8642466434605349,6,0.18,0.78,0.021,0.016,0.22
24109613,2024-10-03,C20MMNC,121.92,10.63,10005.0,1983.0,856.0,4353.0,1735.0,269.0,0.0,6386.0,1310.0,0.0,0.14359090909090907,0.03509090909090909,1.0980454545454545,2004.0,0.9198038475977381,52.3786089234549,5.045385779119997,0.8657684630734203,42,0.22,0.87,0.032,0.018,0.24
24209571,2024-10-03,2062BK1,124.86,8.17,10665.0,1104.0,811.0,4222.0,1816.0,273.0,0.0,6690.0,1139.0,0.0,0.14359090909090907,0.03509090909090909,1.0980454545454545,2089.0,0.9385852815083923,53.58000961033493,9.660326086947771,0.8693154619430975,6,0.213,0.782,0.021,0.017,0.224
24109555,2024-10-03,2062BK1,124.83,8.13,9057.0,2847.0,945.0,3125.0,1679.0,247.0,0.0,1273.0,1673.0,0.0,0.14359090909090907,0.03509090909090909,1.0980454545454545,1926.0,0.9388537906066572,10.197869101896996,3.181243414119009,0.8717549325021434,6,0.2,0.76,0.03,0.019,0.22
24109569,2024-10-03,2062BK1,115.58,7.52,12162.0,2487.0,742.0,3308.0,1704.0,250.0,0.0,6406.0,1596.0,311.0,0.14359090909090907,0.03509090909090909,1.0980454545454545,1954.0,0.9389114540947285,55.42481398117819,4.89022919179538,0.8720573183209457,6,0.21,0.8,0.027,0.018,0.21
24109573,2024-10-03,2062BK1,116.59,8.54,11607.0,2466.0,734.0,3355.0,1699.0,274.0,0.0,6403.0,1286.0,0.0,0.14359090909090907,0.03509090909090909,1.0980454545454545,1973.0,0.9317509789744126,54.91894673595575,4.706812652066218,0.8611251900654531,6,0.19,0.83,0.024,0.018,0.22
24109578,2024-10-03,2062BK1,121.57,0.0,12834.0,2697.0,1708.0,4404.0,1756.0,288.0,0.0,1112.0,1579.0,0.0,0.14359090909090907,0.03509090909090909,1.0980454545454545,2044.0,0.9999999999917742,9.14699350161103,4.758620689653408,0.8590998043048634,6,0.22,0.79,0.033,0.019,0.2
24308807,2024-10-03,S.TOWER6VAN,125.97,10.1,12363.0,243.0,707.0,4977.0,2537.0,105.0,443.0,6139.0,1485.0,0.0,0.14359090909090907,0.03509090909090909,1.0980454545454545,3085.0,0.9257734989275684,48.7338255136244,50.876543209667176,0.8223662884924401,67,0.19,1.31,0.029,0.026,0.19
24109580,2024-10-03,2062BK1,120.14,10.52,12318.0,1848.0,664.0,4725.0,1736.0,331.0,210.0,1656.0,2384.0,0.0,0.14359090909090907,0.03509090909090909,1.0980454545454545,2277.0,0.9194856880382712,13.783918761330249,6.665584415580809,0.7624066754498189,6,0.21,0.84,0.031,0.026,0.18
24209194,2024-10-03,S.TOWER6VAN,123.92,10.01,12852.0,0.0,709.0,2574.0,2525.0,101.0,540.0,4846.0,2873.0,0.0,0.14359090909090907,0.03509090909090909,1.0980454545454545,3166.0,0.9252594638921432,39.10587475759275,12852000000000.0,0.797536323436261,67,0.17,1.26,0.021,0.021,0.18
24209574,2024-10-03,2062BK1,121.65,7.53,10563.0,1101.0,704.0,2873.0,1708.0,277.0,0.0,6520.0,1107.0,0.0,0.14359090909090907,0.03509090909090909,1.0980454545454545,1985.0,0.9417092429095704,53.596383065732866,9.594005449582566,0.8604534005033448,6,0.22,0.79,0.035,0.016,0.21
24208015,2024-10-03,2062BK1,126.3,11.25,11181.0,0.0,808.0,4236.0,1684.0,243.0,0.0,6385.0,1171.0,0.0,0.14359090909090907,0.03509090909090909,1.0980454545454545,1927.0,0.918211559426258,50.554235945759665,11181000000000.0,0.8738972496103404,6,0.2,0.72,0.02,0.025,0.23
24309581,2024-10-03,ASP1239,126.93,12.78,12492.0,3177.0,688.0,3165.0,1664.0,282.0,0.0,4803.0,1229.0,1944.0,0.14359090909090907,0.03509090909090909,1.0980454545454545,1946.0,0.9085248013677725,37.83975419492759,3.9320113314435217,0.8550873586840416,24,0.46,0.76,0.018,0.017,0.22
24209570,2024-10-03,2062BK1,120.25,0.0,11655.0,1104.0,803.0,3117.0,1826.0,277.0,0.0,6216.0,1135.0,0.0,0.14359090909090907,0.03509090909090909,1.0980454545454545,2103.0,0.999999999991684,51.692307691877815,10.557065217381743,0.8682834046595966,6,0.22,0.75,0.02,0.019,0.21
24209567,2024-10-03,2062BK1,122.51,8.66,10044.0,1104.0,806.0,3042.0,1758.0,273.0,0.0,6128.0,1315.0,0.0,0.14359090909090907,0.03509090909090909,1.0980454545454545,2031.0,0.93397880612233,50.02040649702048,9.097826086948281,0.86558345642498,6,0.2,0.77,0.022,0.015,0.21
24209565,2024-10-03,2062BK1,120.87,8.66,10971.0,1113.0,701.0,3248.0,1799.0,256.0,0.0,6206.0,1055.0,0.0,0.14359090909090907,0.03509090909090909,1.0980454545454545,2055.0,0.9331429012511918,51.344419623965045,9.857142857134,0.8754257907538319,6,0.21,0.8,0.02,0.022,0.26
24309560,2024-10-04,1786500D,123.53,8.26,12093.0,2943.0,695.0,2703.0,1765.0,261.0,0.0,7202.0,2038.0,0.0,0.13396153846153847,0.04173076923076923,0.8918846153846154,2026.0,0.9373245314444396,58.30162713463692,4.109072375126025,0.8711747285286914,2,0.21,0.83,0.024,0.012,0.216
24309642,2024-10-04,S.TOWER6VAN,123.55,7.54,8592.0,2985.0,699.0,2781.0,2443.0,122.0,382.0,6323.0,1165.0,0.0,0.13396153846153847,0.04173076923076923,0.8918846153846154,2947.0,0.9424822640861814,51.17766086563191,2.8783919597980305,0.8289786223275096,67,0.173,1.302,0.027,0.022,0.207
24309629,2024-10-04,1786500D,132.81,10.52,10197.0,2943.0,698.0,2751.0,1868.0,7.0,0.0,6404.0,1283.0,0.0,0.13396153846153847,0.04173076923076923,0.8918846153846154,1875.0,0.9266029442480527,48.21926059748348,3.4648318042801685,0.9962666666661353,2,0.18,0.78,0.019,0.024,0.192
24309590,2024-10-04,C20MMNC,126.85,9.8,10689.0,2991.0,696.0,3318.0,1752.0,288.0,0.0,6465.0,1261.0,420.0,0.13396153846153847,0.04173076923076923,0.8918846153846154,2040.0,0.9282839370587026,50.96570752817528,3.5737211634892767,0.8588235294113438,42,0.22,0.88,0.028,0.019,0.21
24309575,2024-10-04,1786500D,125.23,0.0,11328.0,2205.0,0.0,2928.0,0.0,0.0,0.0,2620.0,965.0,0.0,0.13396153846153847,0.04173076923076923,0.8918846153846154,0.0,0.9999999999920146,20.92150443167834,5.137414965984065,0.0,2,0.17,0.74,0.019,0.013,0.231
24209661,2024-10-04,SEQRFE550D,114.57,10.2,8994.0,2013.0,707.0,2175.0,1688.0,239.0,283.0,6395.0,1157.0,0.0,0.13396153846153847,0.04173076923076923,0.8918846153846154,2210.0,0.9182495792184159,55.81740420654781,4.46795827123474,0.7638009049770299,73,0.21,0.83,0.022,0.02,0.19
24309631,2024-10-04,2062BK1,126.08,8.0,14613.0,3108.0,641.0,3495.0,1746.0,282.0,0.0,6650.0,1228.0,322.0,0.13396153846153847,0.04173076923076923,0.8918846153846154,2028.0,0.9403341288712685,52.744289339683185,4.701737451735939,0.8609467455617057,6,0.19,0.76,0.015,0.018,0.2
24309633,2024-10-04,S.TOWER6VAN,128.86,7.54,13467.0,3177.0,693.0,3684.0,2430.0,122.0,423.0,6527.0,1300.0,360.0,0.13396153846153847,0.04173076923076923,0.8918846153846154,2975.0,0.9447214076177075,50.65187024638637,4.238904627005276,0.8168067226888011,67,0.18,1.29,0.019,0.019,0.19
24309645,2024-10-04,S.TOWER6VAN,126.98,0.0,5541.0,3003.0,795.0,846.0,2494.0,102.0,453.0,6647.0,1404.0,0.0,0.13396153846153847,0.04173076923076923,0.8918846153846154,3049.0,0.9999999999921247,52.346826271441586,1.8451548451542308,0.8179731059361043,67,0.16,1.31,0.037,0.032,0.2
24309635,2024-10-04,1786500D,127.14,7.89,5982.0,3975.0,704.0,1074.0,1645.0,274.0,0.0,6352.0,1204.0,0.0,0.13396153846153847,0.04173076923076923,0.8918846153846154,1919.0,0.9415685403173994,49.96067327316375,1.50490566037698,0.8572173006769894,2,0.18,0.72,0.018,0.025,0.215
24309623,2024-10-04,2062BK1,120.5,10.5,10032.0,3270.0,903.0,2963.0,1722.0,265.0,0.0,6558.0,1132.0,0.0,0.13396153846153847,0.04173076923076923,0.8918846153846154,1987.0,0.9198473282372531,54.42323651407118,3.0678899082559425,0.8666331152486831,6,0.18,0.75,0.031,0.023,0.21
24309518,2024-10-04,1786500D,118.98,7.85,8157.0,2043.0,696.0,1644.0,1726.0,308.0,0.0,4769.0,1400.0,0.0,0.13396153846153847,0.04173076923076923,0.8918846153846154,2034.0,0.9381061263034132,40.08236678399662,3.992657856092025,0.8485742379543517,2,0.22,0.77,0.03,0.02,0.204
24309619,2024-10-04,1786500D,121.4,9.8,10074.0,3282.0,906.0,2647.0,1688.0,261.0,0.0,6388.0,1176.0,266.0,0.13396153846153847,0.04173076923076923,0.8918846153846154,1949.0,0.9253048780417279,52.61943986777084,3.069469835465244,0.8660851718825726,2,0.23,0.8,0.023,0.025,0.24
24309627,2024-10-04,2062BK1,133.37,0.0,11019.0,3195.0,709.0,5889.0,1700.0,241.0,0.0,6257.0,1160.0,314.0,0.13396153846153847,0.04173076923076923,0.8918846153846154,1941.0,0.9999999999925021,46.91459848506475,3.4488262910787326,0.8758371973205173,6,0.19,0.77,0.017,0.024,0.2
24309527,2024-10-04,1786500D,120.27,0.0,8505.0,2562.0,699.0,2070.0,1650.0,261.0,0.0,6402.0,1068.0,0.0,0.13396153846153847,0.04173076923076923,0.8918846153846154,1911.0,0.9999999999916853,53.2302319776068,3.319672131146245,0.8634222919932687,2,0.21,0.77,0.021,0.021,0.204
24309531,2024-10-04,1786500D,116.44,8.26,7983.0,3057.0,712.0,867.0,1606.0,213.0,0.0,6402.0,1076.0,0.0,0.13396153846153847,0.04173076923076923,0.8918846153846154,1819.0,0.9337610264560243,54.98110614861748,2.6113837095182824,0.8829026937873101,2,0.22,0.79,0.024,0.023,0.221
24309621,2024-10-04,C20MMNC,122.99,10.1,10419.0,3321.0,892.0,2619.0,1702.0,258.0,0.0,6716.0,1208.0,0.0,0.13396153846153847,0.04173076923076923,0.8918846153846154,1960.0,0.9241115034869328,54.60606553333925,3.1373080397461193,0.8683673469383325,42,0.228,0.895,0.024,0.023,0.252
24309610,2024-10-04,1786500D,124.38,5.98,10743.0,3129.0,696.0,2971.0,1691.0,247.0,0.0,6567.0,1467.0,0.0,0.13396153846153847,0.04173076923076923,0.8918846153846154,1938.0,0.9541270328248381,52.797877471837936,3.4333652924245976,0.872549019607393,2,0.19,0.76,0.026,0.024,0.199
24309625,2024-10-04,1786500D,125.47,9.69,10080.0,3090.0,897.0,3669.0,1570.0,271.0,0.0,2358.0,422.0,0.0,0.13396153846153847,0.04173076923076923,0.8918846153846154,1841.0,0.9283071914699002,18.79333705253213,3.2621359223290414,0.8527973927208838,2,0.19,0.73,0.03,0.024,0.217
24309637,2024-10-04,45C8ASPRC,127.34,9.88,9036.0,3333.0,453.0,2652.0,1579.0,251.0,0.0,6340.0,1203.0,0.0,0.13396153846153847,0.04173076923076923,0.8918846153846154,1830.0,0.9279988339824516,49.78796921588041,2.711071107109898,0.8628415300541733,21,0.429,0.748,0.02,0.027,0.227
24309553,2024-10-04,1786500D,124.82,8.13,12009.0,2955.0,839.0,3167.0,1722.0,288.0,0.0,2784.0,1769.0,0.0,0.13396153846153847,0.04173076923076923,0.8918846153846154,2010.0,0.9388491914182863,22.30411792964025,4.0639593908615685,0.8567164179100215,2,0.19,0.74,0.022,0.016,0.192
24309612,2024-10-04,2062BK1,126.52,10.2,12003.0,3546.0,696.0,2986.0,1538.0,278.0,0.0,6838.0,1659.0,0.0,0.13396153846153847,0.04173076923076923,0.8918846153846154,1816.0,0.9253949678106687,54.04679102075524,3.384940778340839,0.846916299559005,6,0.19,0.75,0.016,0.02,0.22
24309617,2024-10-04,1786500D,125.4,10.2,10425.0,3384.0,903.0,2019.0,1702.0,264.0,0.0,6564.0,1193.0,0.0,0.13396153846153847,0.04173076923076923,0.8918846153846154,1966.0,0.9247787610551271,52.344497607238075,3.080673758864338,0.8657171922681253,2,0.2,0.81,0.025,0.03,0.262
24309572,2024-10-04,1786500D,122.77,7.53,11085.0,1917.0,689.0,2358.0,1666.0,260.0,0.0,6666.0,1625.0,0.0,0.13396153846153847,0.04173076923076923,0.8918846153846154,1926.0,0.9422102839528612,54.296652276172544,5.7824726134555124,0.8650051921075468,2,0.2,0.74,0.03,0.018,0.235
24309639,2024-10-04,S.TOWER6VAN,123.74,9.29,8586.0,3090.0,773.0,2361.0,2466.0,122.0,420.0,6276.0,1173.0,0.0,0.13396153846153847,0.04173076923076923,0.8918846153846154,3008.0,0.9301661279340738,50.71925003999742,2.77864077669813,0.8198138297869615,67,0.16,1.27,0.026,0.028,0.24
24209663,2024-10-04,2062BK1,130.47,0.0,9993.0,993.0,808.0,3728.0,1701.0,189.0,0.0,3071.0,612.0,0.0,0.13396153846153847,0.04173076923076923,0.8918846153846154,1890.0,0.9999999999923355,23.53797807907153,10.063444108751195,0.8999999999995238,6,0.18,0.76,0.022,0.023,0.21
24209643,2024-10-04,45C8ASPRC,128.83,8.13,8592.0,1512.0,852.0,2038.0,1630.0,253.0,0.0,6701.0,1355.0,0.0,0.13396153846153847,0.04173076923076923,0.8918846153846154,1883.0,0.9406396027968704,52.014282387238886,5.682539682535924,0.8656399362714469,21,0.43,0.74,0.022,0.024,0.22
24309566,2024-10-04,1786500D,122.09,8.35,11028.0,1848.0,704.0,2622.0,1647.0,226.0,0.0,1302.0,1264.0,0.0,0.13396153846153847,0.04173076923076923,0.8918846153846154,1873.0,0.935985893890402,10.664264067403847,5.967532467529239,0.8793379604907211,2,0.16,0.73,0.025,0.015,0.188
24309568,2024-10-04,1786500D,113.07,9.08,11829.0,0.0,704.0,3432.0,1629.0,227.0,0.0,595.0,947.0,0.0,0.13396153846153847,0.04173076923076923,0.8918846153846154,1856.0,0.9256651657722008,5.262226939017757,11829000000000.0,0.8776939655167685,2,0.2,0.73,0.021,0.018,0.239
24209655,2024-10-04,45C8ASPRC,128.69,9.69,7890.0,1107.0,803.0,2349.0,1623.0,169.0,0.0,6888.0,1297.0,0.0,0.13396153846153847,0.04173076923076923,0.8918846153846154,1792.0,0.9299754299687096,53.52397233620698,7.127371273706299,0.9056919642852089,21,0.43,0.76,0.022,0.026,0.21
24209653,2024-10-04,S.TOWER6VAN,128.07,9.68,12012.0,882.0,811.0,2868.0,2437.0,0.0,466.0,6504.0,1126.0,321.0,0.13396153846153847,0.04173076923076923,0.8918846153846154,2903.0,0.9297277676883504,50.78472710196936,13.619047619032179,0.8394764037200002,67,0.183,1.3,0.019,0.022,0.261
24209651,2024-10-04,2062BK1,123.67,10.31,9954.0,1119.0,806.0,2980.0,1826.0,300.0,0.0,6411.0,1094.0,0.0,0.13396153846153847,0.04173076923076923,0.8918846153846154,2126.0,0.9230482161447752,51.839573056910815,8.89544235924138,0.8588899341482319,6,0.21,0.74,0.022,0.022,0.21
24209649,2024-10-04,45C8ASPRC,125.16,11.24,9891.0,2112.0,806.0,2010.0,1640.0,277.0,0.0,6614.0,1110.0,0.0,0.13396153846153847,0.04173076923076923,0.8918846153846154,1917.0,0.9175953079111613,52.84435921977593,4.683238636361419,0.855503390714212,21,0.448,0.73,0.015,0.023,0.221
