Repository: SiddharthKumar268/FerroMind

# FerroMind
*Ferro-Alloy Optimisation using Machine Learning*
**SAIL Durgapur Steel Plant | Steel Melting Shop**
Intern: Siddharth Kumar | FY 2023-24 to FY 2025-26

---

## Quick Start

```bash

# 2. Place raw Excel files in data/raw/

## Dataset

| | |
|---|---|
| Total heats after cleaning | 47,421 |
| Training set | 37,936 heats (Apr 2023 – Jun 2025) |
| Test set | 9,485 heats (Jun 2025 – Dec 2025) |
| Input features | 21 (16 raw + 5 engineered) |
| Target variables | Mn, Si, C, S, P |
| BOF grades | 76 distinct grades |
| Split method | Chronological 80/20 — no shuffle, no leakage |

---

File: data/processed/sms_train.csv (part 173 of 253)
Heat_Number,Date,BOF Grade Code,Hot Metal Addn. Weight,Scrap Addn. Weight,Lime Into Converter,Dolomite Into Converter,Lime Into Ladle,Iron Ore Into Converter,SIMN Into Ladle,FESI Into Ladle,FEMN Into Ladle,Measered O2 Mainblow II,Duration of Mainblow I/II,Measered O2 2nd Blow,HM_P,HM_S,HM_Si,Total_FA_Ladle,HM_Ratio,O2_per_ton_HM,Lime_Dolo_Ratio,SiMn_FA_Fraction,Grade_Encoded,C,Mn,P,S,Si
24209563,2024-10-04,1786500D,128.8,7.45,9717.0,1116.0,707.0,1988.0,1758.0,246.0,0.0,6321.0,1065.0,0.0,0.13396153846153847,0.04173076923076923,0.8918846153846154,2004.0,0.9453211009104933,49.07608695614071,8.706989247304026,0.8772455089815981,2,0.17,0.72,0.022,0.015,0.221
24209589,2024-10-04,C20MMNC,128.95,9.95,10428.0,1446.0,709.0,3053.0,1701.0,280.0,0.0,1697.0,2843.0,0.0,0.13396153846153847,0.04173076923076923,0.8918846153846154,1981.0,0.9283657307348571,13.160139588885926,7.211618257256424,0.858657243815821,42,0.21,0.76,0.015,0.014,0.23
24209606,2024-10-04,C20MMNC,115.17,10.52,10182.0,2268.0,718.0,2032.0,1681.0,273.0,0.0,6468.0,1044.0,0.0,0.13396153846153847,0.04173076923076923,0.8918846153846154,1954.0,0.9163020128815633,56.16045845223443,4.48941798941601,0.8602865916065198,42,0.21,0.888,0.019,0.017,0.245
24209616,2024-10-04,2062BK1,129.36,9.3,10227.0,2487.0,715.0,3333.0,1701.0,250.0,0.0,6993.0,1265.0,0.0,0.13396153846153847,0.04173076923076923,0.8918846153846154,1951.0,0.932929467756145,54.05844155802367,4.112183353436223,0.8718605843152887,6,0.19,0.76,0.014,0.012,0.21
24209618,2024-10-04,2062BK1,122.96,9.8,9903.0,2004.0,905.0,2016.0,1694.0,256.0,0.0,6671.0,1165.0,0.0,0.13396153846153847,0.04173076923076923,0.8918846153846154,1950.0,0.9261825851090225,54.25341574451648,4.9416167664646,0.8687179487175032,6,0.21,0.75,0.024,0.02,0.17
24209659,2024-10-04,SEQRFE550D,139.27,10.0,9222.0,0.0,682.0,2390.0,1684.0,253.0,0.0,6596.0,1258.0,0.0,0.13396153846153847,0.04173076923076923,0.8918846153846154,1937.0,0.9330073021978094,47.361240755027204,9222000000000.0,0.869385647908689,73,0.23,0.9,0.019,0.021,0.25
24209620,2024-10-04,1786500D,123.24,11.23,8874.0,2001.0,894.0,2235.0,1688.0,256.0,0.0,6664.0,1163.0,0.0,0.13396153846153847,0.04173076923076923,0.8918846153846154,1944.0,0.9164869487549901,54.07335280709126,4.434782608693436,0.8683127572011994,2,0.21,0.72,0.019,0.022,0.205
24209624,2024-10-04,2062BK1,124.96,10.52,8991.0,2001.0,899.0,3576.0,1748.0,263.0,0.0,6797.0,1174.0,0.0,0.13396153846153847,0.04173076923076923,0.8918846153846154,2011.0,0.9223501623787841,54.393405889449475,4.493253373311098,0.8692192938832077,6,0.2,0.77,0.017,0.017,0.23
24209626,2024-10-04,1786500D,120.05,10.52,8823.0,1278.0,676.0,3062.0,1654.0,246.0,0.0,6373.0,2451.0,0.0,0.13396153846153847,0.04173076923076923,0.8918846153846154,1900.0,0.9194301906952637,53.086214077025524,6.903755868539199,0.8705263157890155,2,0.19,0.7,0.019,0.018,0.207
24209628,2024-10-04,2062BK1,124.4,0.0,9072.0,2112.0,710.0,2468.0,1725.0,280.0,0.0,6554.0,1190.0,0.0,0.13396153846153847,0.04173076923076923,0.8918846153846154,2005.0,0.9999999999919614,52.68488745938356,4.295454545452512,0.8603491271816158,6,0.2,0.75,0.019,0.018,0.21
24209644,2024-10-04,S.TOWER6VAN,134.39,9.8,9498.0,1113.0,803.0,2501.0,2491.0,91.0,530.0,6192.0,1019.0,364.0,0.13396153846153847,0.04173076923076923,0.8918846153846154,3112.0,0.9320341216385877,46.07485675983277,8.5336927223643,0.8004498714650384,67,0.183,1.367,0.022,0.018,0.241
24209630,2024-10-04,C20MMNC,125.79,8.0,9066.0,1527.0,663.0,2740.0,1731.0,277.0,0.0,6542.0,1230.0,0.0,0.13396153846153847,0.04173076923076923,0.8918846153846154,2008.0,0.9402047985578876,52.007313776516355,5.937131630644442,0.862051792828256,42,0.199,0.732,0.015,0.017,0.194
24209632,2024-10-04,1786500D,124.76,8.0,8913.0,1656.0,685.0,1718.0,1671.0,280.0,0.0,6433.0,1206.0,0.0,0.13396153846153847,0.04173076923076923,0.8918846153846154,1951.0,0.9397408858019003,51.563000961433445,5.382246376808344,0.8564838544331848,2,0.21,0.76,0.021,0.024,0.237
24209634,2024-10-04,45C8ASPRC,126.63,8.0,9054.0,2526.0,767.0,1045.0,1677.0,277.0,0.0,6720.0,1249.0,0.0,0.13396153846153847,0.04173076923076923,0.8918846153846154,1954.0,0.9405778801088868,53.06799336608175,3.5843230403786284,0.8582395086996631,21,0.445,0.743,0.025,0.029,0.221
24209636,2024-10-04,S.TOWER6VAN,124.56,7.98,9294.0,2493.0,759.0,1686.0,2511.0,94.0,527.0,6548.0,1216.0,265.0,0.13396153846153847,0.04173076923076923,0.8918846153846154,3132.0,0.9397917609707276,52.569043031048736,3.728038507820406,0.8017241379307785,67,0.185,1.306,0.027,0.018,0.224
24309415,2024-10-04,1786500D,126.83,9.64,9879.0,3156.0,701.0,1517.0,1690.0,271.0,0.0,6551.0,1190.0,0.0,0.13396153846153847,0.04173076923076923,0.8918846153846154,1961.0,0.9293617644835542,51.65181739295394,3.1302281368811373,0.8618052014274035,2,0.19,0.75,0.034,0.022,0.22
24209638,2024-10-04,1786500D,127.86,8.15,9009.0,2484.0,704.0,2038.0,1752.0,270.0,0.0,6517.0,1179.0,0.0,0.13396153846153847,0.04173076923076923,0.8918846153846154,2022.0,0.9400779354390114,50.96981073008783,3.6268115942014383,0.8664688427295418,2,0.2,0.81,0.02,0.026,0.267
24209622,2024-10-04,2062BK1,122.94,9.81,9309.0,1998.0,924.0,3111.0,1715.0,250.0,0.0,259.0,63.0,6272.0,0.13396153846153847,0.04173076923076923,0.8918846153846154,1965.0,0.926101694908278,2.1067187245639603,4.659159159156827,0.8727735368952302,6,0.22,0.77,0.022,0.022,0.24
24209548,2024-10-04,1786500D,125.23,7.79,9795.0,1566.0,899.0,3125.0,1708.0,324.0,0.0,6605.0,1158.0,0.0,0.13396153846153847,0.04173076923076923,0.8918846153846154,2032.0,0.9414373778308417,52.74295296612039,6.254789272026657,0.8405511811019486,2,0.22,0.77,0.027,0.023,0.228
24209657,2024-10-04,2062BK1,125.97,9.87,8766.0,1215.0,806.0,2067.0,1637.0,253.0,0.0,6639.0,1073.0,0.0,0.13396153846153847,0.04173076923076923,0.8918846153846154,1890.0,0.9273409893924666,52.70302452923154,7.214814814808877,0.8661375661371079,6,0.21,0.82,0.02,0.021,0.25
24209403,2024-10-04,1786500D,130.12,9.98,10686.0,2781.0,608.0,1458.0,1684.0,270.0,0.0,6452.0,1144.0,0.0,0.13396153846153847,0.04173076923076923,0.8918846153846154,1954.0,0.9287651677307013,49.5849984625762,3.8425026968702474,0.8618219037866623,2,0.18,0.75,0.029,0.018,0.199
24109538,2024-10-04,1786500D,128.3,8.2,10572.0,2919.0,694.0,3038.0,1737.0,252.0,0.0,7006.0,1285.0,0.0,0.13396153846153847,0.04173076923076923,0.8918846153846154,1989.0,0.9399267399198542,54.606391270034244,3.6217882836575463,0.8733031674203754,2,0.22,0.78,0.026,0.021,0.201
24109558,2024-10-04,1786500D,125.24,7.53,10743.0,2445.0,732.0,2765.0,1692.0,254.0,0.0,1602.0,1776.0,0.0,0.13396153846153847,0.04173076923076923,0.8918846153846154,1946.0,0.9432853807264949,12.791440434263881,4.39386503067305,0.8694758478926673,2,0.22,0.78,0.024,0.016,0.206
24109608,2024-10-04,C20MMNC,125.62,11.34,9699.0,2631.0,627.0,1508.0,1690.0,254.0,0.0,1425.0,1727.0,0.0,0.13396153846153847,0.04173076923076923,0.8918846153846154,1944.0,0.9172021027970415,11.343735073942495,3.68643101482186,0.869341563785561,42,0.227,0.863,0.034,0.015,0.228
24109615,2024-10-04,1786500D,116.75,9.5,9582.0,1809.0,807.0,4147.0,1737.0,267.0,0.0,6211.0,1247.0,0.0,0.13396153846153847,0.04173076923076923,0.8918846153846154,2004.0,0.9247524752402,53.19914346849508,5.296849087890936,0.8667664670654357,2,0.19,0.79,0.034,0.024,0.19
24109641,2024-10-04,S.TOWER6VAN,122.13,9.8,13194.0,237.0,2649.0,2223.0,2534.0,101.0,530.0,2692.0,1526.0,0.0,0.13396153846153847,0.04173076923076923,0.8918846153846154,3165.0,0.925718183878377,22.04208630130155,55.67088607571447,0.8006319115321325,67,0.178,1.29,0.023,0.019,0.204
24109646,2024-10-04,SEQRFE550D,121.87,10.52,10425.0,1989.0,741.0,2439.0,1833.0,257.0,0.0,6259.0,1635.0,0.0,0.13396153846153847,0.04173076923076923,0.8918846153846154,2090.0,0.9205378049632107,51.3580044305296,5.241327300148194,0.8770334928225468,73,0.21,0.91,0.028,0.019,0.2
24109648,2024-10-04,SEQRFE550D,115.76,10.52,10158.0,2259.0,701.0,3508.0,1834.0,297.0,0.0,6210.0,1774.0,0.0,0.13396153846153847,0.04173076923076923,0.8918846153846154,2131.0,0.9166930630272673,53.64547339276395,4.496679946877159,0.8606288127635567,73,0.21,0.88,0.023,0.024,0.25
24109650,2024-10-04,S.TOWER6VAN,124.43,10.54,8769.0,4278.0,714.0,2477.0,2450.0,97.0,415.0,6479.0,1088.0,0.0,0.13396153846153847,0.04173076923076923,0.8918846153846154,2962.0,0.9219085722684901,52.069436630619066,2.0497896213178937,0.8271438217417869,67,0.161,1.32,0.028,0.029,0.216
24109652,2024-10-04,1786500D,131.88,10.52,10485.0,2424.0,682.0,3355.0,1739.0,261.0,0.0,6697.0,1302.0,0.0,0.13396153846153847,0.04173076923076923,0.8918846153846154,2000.0,0.9261235954991143,50.78101304177449,4.325495049503166,0.8694999999995653,2,0.21,0.75,0.022,0.033,0.196
24109654,2024-10-04,1786500D,129.78,10.52,10986.0,1968.0,720.0,3662.0,1686.0,244.0,0.0,6595.0,1256.0,0.0,0.13396153846153847,0.04173076923076923,0.8918846153846154,1930.0,0.9250178189527797,50.816766835792755,5.5823170731678955,0.8735751295332261,2,0.19,0.76,0.024,0.026,0.21
24109656,2024-10-04,S.TOWER6VAN,130.3,9.8,10758.0,2370.0,685.0,4002.0,2434.0,102.0,417.0,3353.0,1273.0,0.0,0.13396153846153847,0.04173076923076923,0.8918846153846154,2953.0,0.9300499643045678,25.73292402129138,4.539240506327198,0.8242465289533274,67,0.19,1.29,0.026,0.03,0.23
24109658,2024-10-04,45C8ASPRC,129.21,8.98,11016.0,1995.0,702.0,3918.0,1631.0,203.0,0.0,3352.0,616.0,0.0,0.13396153846153847,0.04173076923076923,0.8918846153846154,1834.0,0.9350170055652725,25.94226453040831,5.521804511275428,0.8893129770987518,21,0.42,0.73,0.02,0.029,0.2
24209533,2024-10-04,1786500D,123.04,8.35,9252.0,2661.0,709.0,0.0,1573.0,213.0,0.0,6813.0,1128.0,0.0,0.13396153846153847,0.04173076923076923,0.8918846153846154,1786.0,0.9364487403840746,55.37223667055126,3.47688838782282,0.8807390817464273,2,0.22,0.76,0.025,0.015,0.198
24109660,2024-10-04,2062BK1,131.67,10.52,9954.0,1890.0,739.0,3537.0,1729.0,274.0,0.0,6554.0,1324.0,0.0,0.13396153846153847,0.04173076923076923,0.8918846153846154,2003.0,0.9260144876508474,49.77595503873491,5.26666666666388,0.8632051922112515,6,0.17,0.78,0.031,0.029,0.21
24109662,2024-10-04,45C8ASPRC,124.9,9.53,9684.0,2181.0,682.0,3204.0,1638.0,230.0,0.0,6547.0,1295.0,0.0,0.13396153846153847,0.04173076923076923,0.8918846153846154,1868.0,0.9291080859857985,52.4179343470583,4.440165061896176,0.8768736616697661,21,0.43,0.76,0.023,0.029,0.23
24109664,2024-10-04,SEQRFE550D,128.8,10.2,10647.0,1401.0,699.0,3222.0,1836.0,260.0,218.0,6600.0,1265.0,0.0,0.13396153846153847,0.04173076923076923,0.8918846153846154,2314.0,0.9266187050293051,51.242236024446875,7.599571734469951,0.7934312878129675,73,0.21,0.89,0.021,0.031,0.17
24109666,2024-10-04,SEQRFE550D,130.9,9.91,11604.0,1791.0,694.0,2991.0,1835.0,261.0,265.0,6839.0,1360.0,0.0,0.13396153846153847,0.04173076923076923,0.8918846153846154,2361.0,0.9296214757408593,52.245989304413705,6.479061976545796,0.7772130453194506,73,0.23,0.89,0.022,0.033,0.23
24209522,2024-10-04,1786500D,133.37,8.54,8562.0,3342.0,707.0,0.0,1640.0,273.0,0.0,6789.0,1219.0,0.0,0.13396153846153847,0.04173076923076923,0.8918846153846154,1913.0,0.9398210133116778,50.903501536695636,2.561938958706594,0.8572922111861697,2,0.21,0.76,0.026,0.019,0.22
24209406,2024-10-04,1786500D,136.0,8.97,12147.0,4077.0,0.0,4396.0,0.0,0.0,0.0,7122.0,1229.0,0.0,0.13396153846153847,0.04173076923076923,0.8918846153846154,0.0,0.9381251293306332,52.36764705843848,2.979396615157474,0.0,2,0.18,0.77,0.024,0.023,0.224
24209640,2024-10-04,45C8ASPRC,129.39,8.25,9549.0,2832.0,866.0,1917.0,1630.0,250.0,0.0,6753.0,1294.0,0.0,0.13396153846153847,0.04173076923076923,0.8918846153846154,1880.0,0.9400610287638764,52.191050312603835,3.3718220338971143,0.8670212765952835,21,0.42,0.72,0.015,0.03,0.23
24309713,2024-10-05,SEQRFE550D,120.99,0.0,9918.0,2193.0,751.0,2049.0,1726.0,288.0,0.0,6497.0,1212.0,0.0,0.13528,0.0366,0.83328,2014.0,0.9999999999917348,53.69865278077776,4.522571819423383,0.8570009930482339,73,0.22,0.92,0.024,0.017,0.19
24309679,2024-10-05,SEQRFE550D,125.91,10.31,9999.0,2712.0,732.0,3903.0,1637.0,278.0,0.0,6351.0,1117.0,297.0,0.13528,0.0366,0.83328,1915.0,0.9243136103294354,50.440791040819306,3.6869469026535078,0.8548302872058199,73,0.21,0.8,0.021,0.028,0.2
24309677,2024-10-05,C20MMNC,126.07,0.0,10296.0,1989.0,875.0,1770.0,1418.0,205.0,0.0,3406.0,1995.0,3448.0,0.13528,0.0366,0.83328,1623.0,0.9999999999920679,27.01673673334642,5.176470588232692,0.8736906962409897,42,0.22,0.94,0.018,0.014,0.23
24309647,2024-10-05,C20MMNC,125.94,0.0,9153.0,2985.0,167.0,2793.0,389.0,225.0,0.0,1492.0,4822.0,0.0,0.13528,0.0366,0.83328,614.0,0.9999999999920597,11.846911227474616,3.06633165829043,0.6335504885983168,42,0.213,0.741,0.016,0.018,0.186
24109668,2024-10-05,45C8ASPRC,126.98,10.2,9864.0,1542.0,707.0,2975.0,1692.0,264.0,0.0,6600.0,1256.0,0.0,0.13528,0.0366,0.83328,1956.0,0.9256451377684383,51.976689241991046,6.396887159528926,0.8650306748461836,21,0.434,0.735,0.023,0.029,0.222
24109671,2024-10-05,1786500D,122.99,10.52,9915.0,2511.0,850.0,3976.0,1841.0,254.0,261.0,6512.0,1326.0,0.0,0.13528,0.0366,0.83328,2356.0,0.9212044041575823,52.94739409665056,3.9486260453986666,0.7814091680811623,2,0.22,0.92,0.037,0.035,0.182
24109673,2024-10-05,2062BK1,125.17,9.32,8070.0,1983.0,792.0,3520.0,1735.0,263.0,0.0,6492.0,1244.0,0.0,0.13528,0.0366,0.83328,1998.0,0.9307011673661186,51.865462969945945,4.069591527985845,0.8683683683679337,6,0.19,0.8,0.016,0.021,0.23
24109678,2024-10-05,2062BK1,126.65,13.03,10722.0,3216.0,714.0,2733.0,1743.0,257.0,0.0,6348.0,1214.0,0.0,0.13528,0.0366,0.83328,2000.0,0.9067153493634972,50.12238452388375,3.3339552238795602,0.8714999999995643,6,0.17,0.78,0.023,0.024,0.21
24309707,2024-10-05,SEQRFE550D,121.76,10.21,10107.0,1971.0,704.0,2373.0,1640.0,268.0,298.0,6346.0,2178.0,0.0,0.13528,0.0366,0.83328,2206.0,0.9226339319472409,52.11892247000559,5.1278538812759376,0.7434270172254109,73,0.21,0.91,0.028,0.018,0.16
24109706,2024-10-05,R19,125.77,9.8,9633.0,1110.0,830.0,2946.0,1130.0,217.0,0.0,6202.0,1341.0,0.0,0.13528,0.0366,0.83328,1347.0,0.9277126207794667,49.3122366220139,8.67837837837056,0.8389012620632228,64,0.49,0.75,0.019,0.028,0.2
24109703,2024-10-05,WTCC1875CL5,121.42,10.34,11364.0,2160.0,792.0,3188.0,1183.0,223.0,0.0,3934.0,1149.0,0.0,0.13528,0.0366,0.83328,1406.0,0.921523982992399,32.39993411272937,5.261111111108676,0.8413940256039535,81,0.5,0.87,0.024,0.013,0.22
24109708,2024-10-05,SEQRFE550D,118.3,10.24,8652.0,2208.0,810.0,3358.0,1777.0,295.0,0.0,5145.0,1319.0,0.0,0.13528,0.0366,0.83328,2072.0,0.9203360821462555,43.491124259987394,3.9184782608677904,0.8576254826250688,73,0.23,0.84,0.015,0.019,0.21
24109710,2024-10-05,2062BK1,120.22,10.0,8835.0,2100.0,792.0,2346.0,1838.0,288.0,0.0,4539.0,1354.0,0.0,0.13528,0.0366,0.83328,2126.0,0.923206880656403,37.75578106772787,4.207142857140854,0.8645343367822839,6,0.19,0.79,0.02,0.02,0.17
24109712,2024-10-05,R19,128.21,9.79,10404.0,1188.0,1803.0,3508.0,1190.0,244.0,0.0,5928.0,1130.0,0.0,0.13528,0.0366,0.83328,1434.0,0.9290579710077606,46.23664300720508,8.757575757568386,0.8298465829840797,64,0.5,0.74,0.019,0.015,0.22
24209665,2024-10-05,45C8ASPRC,123.1,9.7,9090.0,1998.0,701.0,1992.0,1617.0,219.0,0.0,6398.0,1189.0,0.0,0.13528,0.0366,0.83328,1836.0,0.9269578313183212,51.9740048736639,4.549549549547272,0.8807189542478864,21,0.464,0.779,0.023,0.027,0.232
24209667,2024-10-05,2062BK1,124.65,9.69,8910.0,2001.0,712.0,1975.0,1728.0,240.0,0.0,6392.0,1181.0,0.0,0.13528,0.0366,0.83328,1968.0,0.9278695846290914,51.27958283151801,4.452773613191178,0.8780487804873587,6,0.17,0.74,0.018,0.027,0.2
24209669,2024-10-05,2062BK1,124.73,7.54,8895.0,2001.0,715.0,2979.0,1681.0,260.0,0.0,6504.0,1108.0,0.0,0.13528,0.0366,0.83328,1941.0,0.9429953882139337,52.14463240557889,4.445277361317119,0.8660484286445822,6,0.2,0.81,0.018,0.028,0.25
24209672,2024-10-05,C20MMNC,123.49,9.25,8892.0,1998.0,712.0,2982.0,1698.0,257.0,0.0,6506.0,1110.0,0.0,0.13528,0.0366,0.83328,1955.0,0.9303149013038247,52.684427888471255,4.450450450448223,0.8685421994880468,42,0.209,0.749,0.017,0.019,0.188
24209674,2024-10-05,SEQRFE550D,118.92,9.8,9969.0,2007.0,704.0,3551.0,1708.0,199.0,270.0,6501.0,1383.0,0.0,0.13528,0.0366,0.83328,2177.0,0.9238657551202311,54.66700302678551,4.967115097157465,0.7845659163983535,73,0.23,0.89,0.018,0.019,0.18
24209676,2024-10-05,SEQRFE550D,124.2,9.69,10032.0,1992.0,715.0,3556.0,1704.0,256.0,0.0,6498.0,1453.0,269.0,0.13528,0.0366,0.83328,1960.0,0.9276271566141786,52.318840579288896,5.036144578310725,0.8693877551015973,73,0.21,0.87,0.023,0.026,0.23
24209720,2024-10-05,C20MMNC,128.91,10.0,9639.0,2526.0,677.0,1144.0,1701.0,273.0,0.0,6996.0,1181.0,0.0,0.13528,0.0366,0.83328,1974.0,0.9280109423300842,54.27042122368886,3.815914489309653,0.8617021276591379,42,0.2,0.73,0.019,0.018,0.2
24209680,2024-10-05,C20MMNC,120.65,10.27,10560.0,2301.0,712.0,1455.0,1701.0,253.0,0.0,6850.0,1218.0,0.0,0.13528,0.0366,0.83328,1954.0,0.9215551481750569,56.775797761651255,4.589308996086663,0.8705220061408032,42,0.216,0.749,0.027,0.023,0.239
24209714,2024-10-05,SEQRFE550D,125.44,0.0,11574.0,3660.0,677.0,2507.0,1596.0,304.0,273.0,6701.0,1518.0,0.0,0.13528,0.0366,0.83328,2173.0,0.999999999992028,53.419961734268014,3.162295081966349,0.7344684767599013,73,0.23,0.91,0.023,0.014,0.19
24209704,2024-10-05,2062BK1,130.86,9.99,9867.0,1671.0,814.0,2744.0,1694.0,277.0,0.0,6698.0,1191.0,0.0,0.13528,0.0366,0.83328,1971.0,0.9290734824215189,51.18447195436967,5.904847396764868,0.8594622019275193,6,0.17,0.8,0.028,0.017,0.19
24209686,2024-10-06,1786500D,127.99,9.19,9831.0,2112.0,704.0,1834.0,1674.0,270.0,0.0,6831.0,1183.0,0.0,0.13413333333333333,0.0321,0.8135,1944.0,0.9330077270671161,53.37135713685935,4.654829545452341,0.8611111111106682,2,0.19,0.75,0.026,0.019,0.18
24209717,2024-10-06,SEQRFE550D,131.72,10.0,5913.0,3105.0,756.0,0.0,1691.0,267.0,0.0,6910.0,1218.0,0.0,0.13413333333333333,0.0321,0.8135,1958.0,0.9294383290930749,52.45976313352217,1.9043478260863431,0.8636363636359226,73,0.23,0.9,0.033,0.023,0.21
24209746,2024-10-06,C20MMNC,122.75,0.0,9180.0,3012.0,720.0,2549.0,1714.0,300.0,0.0,5757.0,992.0,0.0,0.13413333333333333,0.0321,0.8135,2014.0,0.9999999999918533,46.9002036656057,3.0478087649392274,0.8510427010919309,42,0.19,0.79,0.018,0.014,0.19
24209723,2024-10-06,C20MMNC,128.61,9.8,9105.0,2919.0,707.0,0.0,1661.0,257.0,0.0,7094.0,1171.0,0.0,0.13413333333333333,0.0321,0.8135,1918.0,0.9291958673439116,55.159007852770706,3.1192189105847485,0.8660062565167539,42,0.21,0.78,0.026,0.019,0.2
24209726,2024-10-06,2830C20MMNC,129.62,9.2,9513.0,2877.0,712.0,1056.0,1688.0,273.0,0.0,6812.0,1193.0,634.0,0.13413333333333333,0.0321,0.8135,1961.0,0.9337271286490872,52.55361826838024,3.306569343064544,0.8607853136150634,17,0.2,0.77,0.023,0.02,0.212
24209729,2024-10-06,2830C20MMNC,127.94,9.8,8463.0,2436.0,709.0,558.0,1657.0,257.0,0.0,6765.0,1172.0,274.0,0.13413333333333333,0.0321,0.8135,1914.0,0.928851459264347,52.87634828784683,3.4741379310330567,0.865726227794741,17,0.202,0.772,0.022,0.014,0.21
24209732,2024-10-06,2062BK1,131.02,0.0,9213.0,2019.0,503.0,1033.0,1708.0,250.0,0.0,6545.0,1064.0,205.0,0.13413333333333333,0.0321,0.8135,1958.0,0.9999999999923677,49.95420546443326,4.563150074291945,0.8723186925429661,6,0.2,0.71,0.025,0.018,0.19
24209735,2024-10-06,1786500D,131.34,9.07,8652.0,3345.0,704.0,1626.0,1741.0,280.0,0.0,6682.0,1087.0,0.0,0.13413333333333333,0.0321,0.8135,2021.0,0.935403461285269,50.875590071182614,2.5865470852010204,0.8614547253830472,2,0.22,0.73,0.023,0.014,0.227
24209738,2024-10-06,C20MMNC,127.85,0.0,9306.0,3636.0,512.0,1037.0,1708.0,294.0,0.0,6675.0,1063.0,0.0,0.13413333333333333,0.0321,0.8135,2002.0,0.9999999999921783,52.209620648789915,2.5594059405933556,0.853146853146427,42,0.21,0.81,0.026,0.018,0.21
24209749,2024-10-06,C20MMNC,126.24,9.89,8439.0,2085.0,712.0,2895.0,1714.0,260.0,0.0,6499.0,1124.0,0.0,0.13413333333333333,0.0321,0.8135,1974.0,0.9273488577027302,51.481305449528826,4.047482014386548,0.8682877406277263,42,0.23,0.77,0.025,0.017,0.21
24209751,2024-10-06,1786500D,126.41,0.0,8592.0,1968.0,704.0,2928.0,1721.0,250.0,0.0,6497.0,1158.0,0.0,0.13413333333333333,0.0321,0.8135,1971.0,0.9999999999920892,51.39625029624716,4.365853658534367,0.8731608320644987,2,0.21,0.71,0.02,0.015,0.193
24209757,2024-10-06,2062BK1,115.65,8.88,4929.0,0.0,707.0,2037.0,1644.0,250.0,0.0,6189.0,1062.0,0.0,0.13413333333333333,0.0321,0.8135,1894.0,0.928691881466886,53.51491569344128,4929000000000.0,0.868004223864378,6,0.21,0.71,0.016,0.014,0.23
24109687,2024-10-06,S.TOWER6VAN,127.07,10.52,13704.0,3630.0,732.0,1514.0,2433.0,102.0,420.0,6687.0,1430.0,0.0,0.13413333333333333,0.0321,0.8135,2955.0,0.9235409550045531,52.62453765599572,3.775206611569208,0.823350253806828,67,0.2,1.3,0.026,0.026,0.21
24109715,2024-10-06,R19,118.4,9.79,9696.0,2004.0,790.0,1996.0,1182.0,255.0,0.0,5948.0,1394.0,0.0,0.13413333333333333,0.0321,0.8135,1437.0,0.923628988213405,50.23648648606219,4.838323353290999,0.8225469728595529,64,0.5,0.73,0.024,0.024,0.19
24109718,2024-10-06,2062BK1,122.98,10.0,8820.0,1812.0,807.0,1647.0,1700.0,255.0,0.0,4115.0,1727.0,0.0,0.13413333333333333,0.0321,0.8135,1955.0,0.9248007219061152,33.46072532091835,4.867549668871486,0.8695652173908596,6,0.21,0.81,0.039,0.026,0.22
24109721,2024-10-06,2830C20MMNC,121.54,9.69,9084.0,2001.0,739.0,3074.0,1733.0,274.0,0.0,4141.0,1222.0,0.0,0.13413333333333333,0.0321,0.8135,2007.0,0.9261601767817865,34.071087707470205,4.539730134930265,0.8634778276029579,17,0.225,0.848,0.027,0.023,0.199
24109724,2024-10-06,2062BK1,121.97,9.22,9288.0,2121.0,749.0,1970.0,1732.0,281.0,0.0,6282.0,1338.0,0.0,0.13413333333333333,0.0321,0.8135,2013.0,0.9297202530609825,51.5044683114577,4.379066478074314,0.8604073522102035,6,0.21,0.79,0.029,0.024,0.21
24109728,2024-10-06,2062BK1,123.23,9.54,9093.0,3162.0,730.0,2732.0,1734.0,285.0,0.0,2702.0,462.0,0.0,0.13413333333333333,0.0321,0.8135,2019.0,0.9281464186116732,21.926478941638184,2.8757115749516524,0.8588410104007633,6,0.2,0.75,0.024,0.021,0.18
24109731,2024-10-06,2062BK1,125.43,9.79,9438.0,2241.0,727.0,3248.0,1539.0,294.0,0.0,5219.0,1601.0,0.0,0.13413333333333333,0.0321,0.8135,1833.0,0.9275994675275286,41.60886550233908,4.2115127175349345,0.8396072013088709,6,0.18,0.9,0.03,0.02,0.2
24109734,2024-10-06,2830C20MMNC,120.9,9.8,8904.0,2712.0,691.0,2700.0,1741.0,287.0,0.0,6260.0,1149.0,0.0,0.13413333333333333,0.0321,0.8135,2028.0,0.9250191277664498,51.77832919725576,3.283185840706754,0.8584812623269928,17,0.17,0.78,0.02,0.022,0.21
24109737,2024-10-06,2830C20MMNC,118.38,10.23,9381.0,2220.0,697.0,3096.0,1736.0,298.0,0.0,4664.0,1493.0,0.0,0.13413333333333333,0.0321,0.8135,2034.0,0.9204571961673241,39.39854705153405,4.225675675673772,0.8534906587999737,17,0.212,0.779,0.016,0.02,0.223
24109740,2024-10-06,C20MMNC,129.77,10.0,9624.0,1914.0,712.0,2713.0,1743.0,304.0,0.0,6298.0,1650.0,0.0,0.13413333333333333,0.0321,0.8135,2047.0,0.9284538885245157,48.53201818564744,5.028213166141573,0.8514899853439905,42,0.21,0.83,0.027,0.015,0.23
24209765,2024-10-06,C20MMNC,122.13,10.51,9705.0,2655.0,751.0,1338.0,1671.0,253.0,0.0,6595.0,1178.0,527.0,0.13413333333333333,0.0321,0.8135,1924.0,0.9207629674236977,53.99983623962991,3.655367231637041,0.8685031185026671,42,0.2,0.8,0.017,0.018,0.19
24109743,2024-10-06,R19,122.02,9.8,9960.0,1968.0,792.0,1996.0,1130.0,220.0,0.0,5201.0,1122.0,0.0,0.13413333333333333,0.0321,0.8135,1350.0,0.9256561978385249,42.62415997342547,5.060975609753526,0.837037037036417,64,0.51,0.71,0.022,0.017,0.25
24109752,2024-10-06,R34,128.16,11.25,9087.0,789.0,800.0,4632.0,1134.0,227.0,0.0,6377.0,1299.0,0.0,0.13413333333333333,0.0321,0.8135,1361.0,0.919302775977912,49.75811485604122,11.5171102661451,0.8332108743564782,66,0.63,0.74,0.021,0.015,0.27
24109756,2024-10-06,R19,126.42,9.8,9114.0,1743.0,800.0,3046.0,1136.0,219.0,0.0,6409.0,1121.0,0.0,0.13413333333333333,0.0321,0.8135,1355.0,0.9280575539500217,50.69609239004353,5.228915662647602,0.8383763837632189,64,0.5,0.73,0.018,0.019,0.18
24109760,2024-10-06,1786500D,118.9,10.52,9438.0,2688.0,802.0,2813.0,1680.0,248.0,0.0,6137.0,1076.0,0.0,0.13413333333333333,0.0321,0.8135,1928.0,0.9187142636306698,51.614802354485995,3.511160714284408,0.8713692946053572,2,0.21,0.81,0.019,0.015,0.21
24109764,2024-10-06,R19,119.2,10.03,8289.0,2010.0,1795.0,2043.0,1134.0,199.0,0.0,6002.0,1185.0,0.0,0.13413333333333333,0.0321,0.8135,1333.0,0.9223864427693077,50.35234899286617,4.123880597012874,0.8507126781689042,64,0.48,0.74,0.019,0.012,0.17
24109767,2024-10-06,R19,122.16,0.0,9435.0,2358.0,1705.0,1008.0,1138.0,244.0,0.0,4251.0,1576.0,0.0,0.13413333333333333,0.0321,0.8135,1382.0,0.999999999991814,34.798624754135574,4.001272264629346,0.8234442836462927,64,0.51,0.77,0.019,0.022,0.2
24109772,2024-10-06,2062BK1,120.25,0.0,9057.0,1998.0,702.0,3311.0,1729.0,284.0,0.0,5903.0,1270.0,0.0,0.13413333333333333,0.0321,0.8135,2013.0,0.999999999991684,49.08939708898886,4.533033033030764,0.8589170392444814,6,0.18,0.8,0.027,0.02,0.16
24209761,2024-10-06,C20MMNC,124.6,8.4,8838.0,2004.0,611.0,2022.0,1711.0,260.0,0.0,6792.0,1134.0,0.0,0.13413333333333333,0.0321,0.8135,1971.0,0.936842105256114,54.5104333864004,4.410179640716362,0.8680872653470989,42,0.21,0.71,0.018,0.018,0.16
24209759,2024-10-06,C20MMNC,118.6,10.1,9114.0,2004.0,710.0,2016.0,1701.0,253.0,0.0,5997.0,1009.0,0.0,0.13413333333333333,0.0321,0.8135,1954.0,0.9215229215157614,50.56492411424482,4.547904191614497,0.8705220061408032,42,0.22,0.8,0.02,0.014,0.19
24209754,2024-10-06,2062BK1,124.55,9.8,15276.0,1995.0,709.0,3161.0,1569.0,253.0,0.0,6506.0,1214.0,420.0,0.13413333333333333,0.0321,0.8135,1822.0,0.9270561964947746,52.23604977878574,7.657142857139019,0.861141602633995,6,0.21,0.79,0.021,0.014,0.16
24209741,2024-10-06,1786500D,124.6,10.12,8067.0,2994.0,704.0,1608.0,1698.0,290.0,0.0,7008.0,1119.0,0.0,0.13413333333333333,0.0321,0.8135,1988.0,0.9248812351475292,56.243980737911365,2.6943887775542104,0.854124748490516,2,0.17,0.67,0.018,0.018,0.174
24309716,2024-10-06,C20MMNC,118.29,0.0,9423.0,2268.0,743.0,2163.0,1707.0,284.0,0.0,3522.0,628.0,3191.0,0.13413333333333333,0.0321,0.8135,1991.0,0.9999999999915462,29.774283540199725,4.154761904760073,0.8573581115013273,42,0.2,0.78,0.023,0.019,0.181
24309688,2024-10-06,2062BK1,123.59,9.89,14265.0,2802.0,707.0,3929.0,1660.0,275.0,0.0,6668.0,1036.0,0.0,0.13413333333333333,0.0321,0.8135,1935.0,0.9259065028399317,53.952585160175154,5.091006423981052,0.8578811369504611,6,0.17,0.91,0.026,0.026,0.27
24309771,2024-10-06,C20MMNC,124.66,9.8,8730.0,2985.0,699.0,2190.0,1682.0,289.0,0.0,6892.0,1203.0,0.0,0.13413333333333333,0.0321,0.8135,1971.0,0.9271158708840762,55.286378950302534,2.92462311557691,0.8533739218666396,42,0.18,0.71,0.024,0.021,0.18
24309763,2024-10-06,SEQRFE550D,128.9,0.0,6972.0,975.0,704.0,0.0,1632.0,267.0,0.0,3276.0,517.0,0.0,0.13413333333333333,0.0321,0.8135,1899.0,0.9999999999922421,25.415050426490186,7.150769230761897,0.8593996840437813,73,0.21,0.84,0.02,0.016,0.19
24309762,2024-10-06,2062BK1,120.9,10.2,8817.0,1956.0,690.0,2491.0,1708.0,264.0,0.0,6499.0,1352.0,268.0,0.13413333333333333,0.0321,0.8135,1972.0,0.9221967963316386,53.755169561176544,4.507668711654137,0.866125760648648,6,0.19,0.76,0.026,0.016,0.21
24309758,2024-10-06,1786500D,123.84,11.23,9882.0,2355.0,706.0,3127.0,1718.0,268.0,0.0,6695.0,1668.0,412.0,0.13413333333333333,0.0321,0.8135,1986.0,0.9168579255133128,54.0616925060234,4.196178343947262,0.8650553877135624,2,0.21,0.79,0.02,0.019,0.192
24309753,2024-10-06,1786500D,125.5,10.2,10824.0,2523.0,689.0,3657.0,1691.0,272.0,0.0,6496.0,1513.0,0.0,0.13413333333333333,0.0321,0.8135,1963.0,0.9248341930661399,51.76095617488637,4.2901307966689295,0.861436576667926,2,0.2,0.73,0.021,0.016,0.213
24309750,2024-10-06,2062BK1,129.43,10.52,8631.0,2274.0,723.0,2868.0,1705.0,281.0,0.0,6785.0,1242.0,0.0,0.13413333333333333,0.0321,0.8135,1986.0,0.9248302965278683,52.42215869541511,3.7955145118716818,0.8585095669683492,6,0.19,0.84,0.033,0.013,0.19
24309747,2024-10-06,2062BK1,128.7,9.88,8706.0,2316.0,582.0,2553.0,1691.0,264.0,0.0,6395.0,1121.0,0.0,0.13413333333333333,0.0321,0.8135,1955.0,0.9287054408938613,49.68919968881361,3.7590673575113303,0.864961636828202,6,0.21,0.77,0.029,0.014,0.21
24309744,2024-10-06,C20MMNC,132.15,10.21,8985.0,2079.0,798.0,2887.0,1713.0,270.0,0.0,6823.0,1187.0,256.0,0.13413333333333333,0.0321,0.8135,1983.0,0.9282804158406275,51.63072266324911,4.321789321787243,0.8638426626319395,42,0.21,0.79,0.025,0.019,0.25
24309685,2024-10-06,1786500D,124.04,8.98,9546.0,2787.0,699.0,2676.0,1644.0,274.0,0.0,6751.0,1155.0,0.0,0.13413333333333333,0.0321,0.8135,1918.0,0.9324913546764961,54.42599161516909,3.4251883745951113,0.8571428571424102,2,0.19,0.87,0.026,0.027,0.23
24309736,2024-10-06,2062BK1,125.87,9.8,6717.0,2265.0,795.0,2358.0,1555.0,261.0,0.0,6576.0,3122.0,0.0,0.13413333333333333,0.0321,0.8135,1816.0,0.9277659025508384,52.244379120900575,2.9655629139059756,0.8562775330391761,6,0.22,0.8,0.03,0.024,0.22
24309733,2024-10-06,2830C20MMNC,122.63,10.0,11064.0,1998.0,807.0,2474.0,1728.0,265.0,0.0,6591.0,1313.0,0.0,0.13413333333333333,0.0321,0.8135,1993.0,0.924602277004263,53.74704395291734,5.537537537534766,0.8670346211736744,17,0.21,0.79,0.02,0.021,0.2
24309727,2024-10-06,2062BK1,123.69,8.97,9849.0,1992.0,596.0,2193.0,1661.0,291.0,0.0,6596.0,1237.0,0.0,0.13413333333333333,0.0321,0.8135,1952.0,0.9323835368541206,53.326865550543076,4.944277108431253,0.850922131147105,6,0.22,0.83,0.021,0.019,0.19
24309725,2024-10-06,R19,121.16,10.52,9945.0,1980.0,795.0,2469.0,1236.0,261.0,0.0,5999.0,1150.0,0.0,0.13413333333333333,0.0321,0.8135,1497.0,0.9201093560075934,49.51304060705255,5.022727272724736,0.8256513026046589,64,0.51,0.75,0.014,0.015,0.2
24109684,2024-10-06,2062BK1,122.06,10.11,10140.0,3732.0,707.0,1114.0,1733.0,274.0,0.0,6517.0,1283.0,0.0,0.13413333333333333,0.0321,0.8135,2007.0,0.9235076038365475,53.39177453667547,2.7170418006423587,0.8634778276029579,6,0.21,0.74,0.022,0.031,0.21
24309719,2024-10-06,R19,116.84,9.79,9945.0,0.0,806.0,2841.0,1223.0,260.0,0.0,6420.0,0.0,0.0,0.13413333333333333,0.0321,0.8135,1483.0,0.9226881465614571,54.946935980358205,9945000000000.0,0.8246797033035572,64,0.49,0.72,0.02,0.024,0.19
24309742,2024-10-06,2062BK1,128.73,0.0,9498.0,2163.0,804.0,3123.0,1677.0,274.0,0.0,6693.0,1734.0,0.0,0.13413333333333333,0.0321,0.8135,1951.0,0.9999999999922319,51.9925425304747,4.391123439665099,0.8595592004096055,6,0.19,0.74,0.023,0.015,0.17
24309711,2024-10-06,SEQRFE550D,124.73,10.0,8376.0,1863.0,701.0,1564.0,1684.0,264.0,220.0,6317.0,2324.0,0.0,0.13413333333333333,0.0321,0.8135,2168.0,0.92577748088083,50.64539405074444,4.495974235102256,0.776752767527317,73,0.213,0.89,0.023,0.018,0.198
24209813,2024-10-07,SEQRFE550D,130.42,9.8,9558.0,2979.0,709.0,2677.0,1718.0,277.0,0.0,6798.0,1196.0,0.0,0.1383125,0.03378125,0.9158125,1995.0,0.9301098274074304,52.12390737576965,3.2084592145004334,0.8611528822050821,73,0.22,0.8,0.015,0.017,0.21
24209819,2024-10-07,SEQRFE550D,129.37,10.52,9627.0,3021.0,704.0,1543.0,1694.0,273.0,0.0,6931.0,1139.0,0.0,0.1383125,0.03378125,0.9158125,1967.0,0.9247980556085152,53.57501739156238,3.1866931479631955,0.8612099644123735,73,0.21,0.83,0.018,0.018,0.2
24209824,2024-10-07,SEQRFE550D,121.27,9.89,8484.0,2490.0,558.0,2042.0,1654.0,250.0,0.0,6616.0,1064.0,0.0,0.1383125,0.03378125,0.9158125,1904.0,0.9245959133811789,54.5559495336476,3.4072289156612823,0.8686974789911404,73,0.23,0.84,0.026,0.015,0.22
24109808,2024-10-07,ASP1239,126.37,9.54,10038.0,2997.0,697.0,3020.0,1743.0,262.0,0.0,6489.0,1237.0,0.0,0.1383125,0.03378125,0.9158125,2005.0,0.9298064895818572,51.349212629173465,3.349349349348232,0.869326683291337,24,0.42,0.76,0.025,0.015,0.23
24109815,2024-10-07,SEQRFE550D,122.0,10.52,9909.0,2139.0,687.0,3027.0,1744.0,267.0,0.0,4852.0,1018.0,0.0,0.1383125,0.03378125,0.9158125,2011.0,0.920615756105338,39.7704918029527,4.632538569422799,0.8672302337141387,73,0.22,0.83,0.021,0.02,0.22
24109811,2024-10-07,2062BK1,121.46,9.8,9645.0,2358.0,699.0,1999.0,1742.0,277.0,0.0,6119.0,1159.0,0.0,0.1383125,0.03378125,0.9158125,2019.0,0.9253390217817665,50.37872550592476,4.090330788802337,0.862803368003535,6,0.21,0.76,0.021,0.02,0.21
24209810,2024-10-07,C20MMNC,127.29,0.0,9150.0,3000.0,704.0,1873.0,1701.0,280.0,0.0,6793.0,1345.0,0.0,0.1383125,0.03378125,0.9158125,1981.0,0.9999999999921438,53.366328854950375,3.0499999999989833,0.858657243815821,42,0.214,0.797,0.03,0.021,0.206
24109806,2024-10-07,C20MMNC,125.13,9.73,9996.0,1974.0,686.0,2009.0,1631.0,256.0,0.0,6504.0,1321.0,0.0,0.1383125,0.03378125,0.9158125,1887.0,0.9278511048425936,51.97794293892769,5.0638297872314775,0.8643349231579945,42,0.22,0.78,0.027,0.022,0.19
24109818,2024-10-07,2062BK1,130.54,0.0,8976.0,3897.0,739.0,4441.0,1817.0,300.0,0.0,5510.0,896.0,0.0,0.1383125,0.03378125,0.9158125,2117.0,0.9999999999923396,42.20928451017153,2.303310238644521,0.8582900330652535,6,0.22,0.77,0.03,0.018,0.19
24209807,2024-10-07,C20MMNC,122.37,10.3,9504.0,3324.0,707.0,1763.0,1694.0,277.0,0.0,6401.0,1372.0,468.0,0.1383125,0.03378125,0.9158125,1971.0,0.9223637596975777,52.30857236207969,2.859205776172425,0.8594622019275193,42,0.228,0.884,0.022,0.018,0.233
24209794,2024-10-07,SEQRFE550D,121.97,9.8,8019.0,2334.0,710.0,810.0,1509.0,253.0,0.0,6459.0,1057.0,0.0,0.1383125,0.03378125,0.9158125,1762.0,0.9256279881541654,52.9556448302619,3.435732647813438,0.8564131668553596,73,0.23,0.86,0.019,0.016,0.24
24209799,2024-10-07,SEQRFE550D,120.3,10.2,8610.0,2451.0,578.0,2262.0,1704.0,253.0,0.0,6663.0,1142.0,0.0,0.1383125,0.03378125,0.9158125,1957.0,0.9218390804527062,55.386533665375005,3.5128518971833893,0.8707204905463103,73,0.23,0.88,0.027,0.02,0.24
24209797,2024-10-07,2062BK1,124.86,9.69,8034.0,2346.0,723.0,1049.0,1691.0,250.0,0.0,6498.0,1048.0,0.0,0.1383125,0.03378125,0.9158125,1941.0,0.9279821627578745,52.04228736142846,3.4245524296660594,0.8712004121582323,6,0.21,0.72,0.017,0.015,0.21
24209790,2024-10-07,R19,121.14,9.54,12207.0,2001.0,811.0,2277.0,1144.0,250.0,0.0,6269.0,1107.0,368.0,0.1383125,0.03378125,0.9158125,1394.0,0.9269972451719698,51.75004127413117,6.100449775109395,0.8206599713050067,64,0.49,0.73,0.016,0.016,0.22
24209788,2024-10-07,R19,122.48,10.0,8517.0,1437.0,806.0,2557.0,1141.0,257.0,0.0,6394.0,1996.0,0.0,0.1383125,0.03378125,0.9158125,1398.0,0.9245169082055819,52.20444154104993,5.926931106467692,0.8161659513585006,64,0.49,0.76,0.017,0.013,0.22
24209786,2024-10-07,R19,116.76,9.88,8652.0,1446.0,808.0,2310.0,1093.0,216.0,0.0,5986.0,1074.0,0.0,0.1383125,0.03378125,0.9158125,1309.0,0.9219835754822964,51.26755738222621,5.983402489622418,0.834988540870256,64,0.51,0.75,0.016,0.02,0.22
24209782,2024-10-07,WTCC1875CL5,126.33,10.15,9852.0,1116.0,806.0,3148.0,1090.0,256.0,0.0,5823.0,1436.0,0.0,0.1383125,0.03378125,0.9158125,1346.0,0.9256301289498416,46.09356447363181,8.827956989239402,0.8098068350662632,81,0.55,0.73,0.014,0.012,0.27
24109803,2024-10-07,R19,125.2,9.81,9924.0,1200.0,880.0,2023.0,1140.0,247.0,0.0,6510.0,1231.0,0.0,0.1383125,0.03378125,0.9158125,1387.0,0.9273387156438241,51.99680511140577,8.269999999993109,0.8219178082185855,64,0.52,0.72,0.029,0.018,0.23
24209776,2024-10-07,R19,122.73,9.69,9375.0,1116.0,764.0,777.0,1063.0,250.0,0.0,6476.0,1193.0,0.0,0.1383125,0.03378125,0.9158125,1313.0,0.9268237426300647,52.76623482398137,8.400537634401076,0.809596344249193,64,0.51,0.74,0.02,0.015,0.19
24209773,2024-10-07,R19,124.28,9.8,9204.0,1194.0,899.0,507.0,1117.0,256.0,0.0,7047.0,4425.0,0.0,0.1383125,0.03378125,0.9158125,1373.0,0.9269093078689818,56.7026070159583,7.708542713561383,0.8135469774211118,64,0.51,0.74,0.019,0.015,0.18
24209770,2024-10-07,R19,122.49,0.0,10962.0,681.0,756.0,2891.0,1107.0,263.0,0.0,6028.0,2717.0,0.0,0.1383125,0.03378125,0.9158125,1370.0,0.9999999999918361,49.212180585768536,16.096916299535835,0.8080291970797022,64,0.49,0.75,0.018,0.017,0.22
24209801,2024-10-07,SEQRFE550D,126.87,8.97,9669.0,1617.0,701.0,2529.0,1698.0,284.0,0.0,6445.0,1431.0,0.0,0.1383125,0.03378125,0.9158125,1982.0,0.933966431088531,50.80003152793568,5.979591836730996,0.8567103935414446,73,0.21,0.9,0.025,0.021,0.23
24209779,2024-10-07,R19,123.49,9.8,9963.0,1026.0,814.0,1391.0,1090.0,260.0,0.0,6751.0,3167.0,0.0,0.1383125,0.03378125,0.9158125,1350.0,0.9264761047270879,54.66839420151698,9.71052631578001,0.8074074074068094,64,0.52,0.73,0.018,0.016,0.27
24109800,2024-10-07,2062BK1,126.8,9.88,8049.0,2037.0,690.0,2328.0,1741.0,305.0,0.0,4905.0,934.0,0.0,0.1383125,0.03378125,0.9158125,2046.0,0.927714369323034,38.68296529937947,3.9513991163456303,0.850928641250806,6,0.19,0.79,0.024,0.019,0.21
24109783,2024-10-07,SEQRFE550D,127.4,10.52,10002.0,1977.0,782.0,2775.0,1735.0,301.0,0.0,4513.0,1875.0,0.0,0.1383125,0.03378125,0.9158125,2036.0,0.9237238979051354,35.42386185215523,5.059180576628701,0.8521611001960451,73,0.22,0.9,0.035,0.027,0.2
24309768,2024-10-07,C20MMNC,124.68,10.0,8256.0,2985.0,696.0,2040.0,1516.0,259.0,0.0,6699.0,1085.0,0.0,0.1383125,0.03378125,0.9158125,1775.0,0.9257499257430521,53.729547641532484,2.7658291457277167,0.8540845070417723,42,0.179,0.729,0.02,0.018,0.188
24309774,2024-10-07,2062BK1,128.3,10.12,8481.0,3009.0,516.0,2714.0,1684.0,291.0,0.0,6559.0,1018.0,645.0,0.1383125,0.03378125,0.9158125,1975.0,0.9268891778577742,51.122369446211046,2.818544366898365,0.8526582278476695,6,0.22,0.8,0.023,0.025,0.19
24309778,2024-10-07,C20MMNC,124.26,9.89,8856.0,2985.0,674.0,2612.0,1672.0,292.0,0.0,6333.0,974.0,0.0,0.1383125,0.03378125,0.9158125,1964.0,0.92627655608702,50.96571704449568,2.9668341708532773,0.8513238289201368,42,0.2,0.8,0.03,0.026,0.22
24309781,2024-10-07,C20MMNC,124.82,10.52,8940.0,3000.0,713.0,2738.0,1668.0,285.0,0.0,6632.0,1172.0,0.0,0.1383125,0.03378125,0.9158125,1953.0,0.9222698389173765,53.132510815148756,2.9799999999990066,0.8540706605218361,42,0.22,0.71,0.03,0.024,0.19
24309784,2024-10-07,C20MMNC,123.11,0.0,9801.0,2448.0,723.0,2655.0,1677.0,288.0,0.0,6701.0,1329.0,0.0,0.1383125,0.03378125,0.9158125,1965.0,0.9999999999918772,54.4309966692029,4.0036764705865995,0.8534351145033825,42,0.22,0.74,0.021,0.016,0.19
24309787,2024-10-07,C20MMNC,126.25,9.8,8484.0,1998.0,715.0,2606.0,1666.0,264.0,0.0,6489.0,1154.0,0.0,0.1383125,0.03378125,0.9158125,1930.0,0.9279676589420951,51.398019801573085,4.246246246244121,0.8632124352327134,42,0.206,0.766,0.026,0.025,0.232
24309789,2024-10-07,SEQRFE550D,121.79,9.8,8967.0,2457.0,701.0,2792.0,1694.0,265.0,0.0,5715.0,1337.0,0.0,0.1383125,0.03378125,0.9158125,1959.0,0.9255262557874799,46.92503489574739,3.649572649571164,0.8647269014799057,73,0.22,0.86,0.023,0.023,0.24
24309791,2024-10-07,C20MMNC,127.27,10.52,9153.0,3057.0,690.0,2092.0,1707.0,262.0,0.0,6719.0,1543.0,0.0,0.1383125,0.03378125,0.9158125,1969.0,0.9236519340959167,52.79327414117394,2.9941118743856743,0.8669375317415607,42,0.2,0.72,0.03,0.024,0.19
24309793,2024-10-07,SEQRFE550D,117.77,11.25,9198.0,3207.0,713.0,2017.0,1685.0,254.0,0.0,6343.0,1102.0,0.0,0.1383125,0.03378125,0.9158125,1939.0,0.9128042163934833,53.85921711765425,2.8681010289981703,0.8690046415673703,73,0.22,0.83,0.033,0.023,0.23
24109785,2024-10-07,SEQRFE550D,121.13,10.0,10944.0,2319.0,755.0,3645.0,1736.0,298.0,0.0,5765.0,1885.0,0.0,0.1383125,0.03378125,0.9158125,2034.0,0.9237398001912321,47.593494592193565,4.719275549803916,0.8534906587999737,73,0.23,0.905,0.028,0.017,0.206
24309798,2024-10-07,R19,123.2,0.0,8847.0,1995.0,795.0,3372.0,1257.0,258.0,0.0,3835.0,651.0,0.0,0.1383125,0.03378125,0.9158125,1515.0,0.999999999991883,31.128246752994087,4.434586466163191,0.8297029702964821,64,0.49,0.71,0.015,0.018,0.17
24309802,2024-10-07,SEQRFE550D,126.53,9.8,8910.0,2973.0,699.0,2649.0,1759.0,288.0,0.0,4881.0,941.0,0.0,0.1383125,0.03378125,0.9158125,2047.0,0.9281156018416481,38.57583181823618,2.99697275479213,0.8593063019048074,73,0.21,0.87,0.024,0.022,0.23
24309804,2024-10-07,C20MMNC,121.77,10.1,8991.0,3261.0,701.0,1842.0,1779.0,291.0,0.0,4945.0,914.0,1889.0,0.1383125,0.03378125,0.9158125,2070.0,0.9234094183595707,40.60934548706078,2.7571297148105622,0.8594202898546572,42,0.215,0.888,0.032,0.021,0.182
24309805,2024-10-07,2062BK1,131.54,0.0,8436.0,2793.0,751.0,1811.0,1735.0,291.0,0.0,6596.0,1157.0,0.0,0.1383125,0.03378125,0.9158125,2026.0,0.9999999999923979,50.144442754674294,3.0204081632642246,0.8563672260607816,6,0.21,0.8,0.028,0.023,0.22
24309809,2024-10-07,2062BK1,123.9,9.69,10440.0,2661.0,748.0,2355.0,1735.0,295.0,0.0,6599.0,1224.0,370.0,0.1383125,0.03378125,0.9158125,2030.0,0.9274646305791792,53.26069410772186,3.9233370913175785,0.854679802955244,6,0.19,0.74,0.023,0.02,0.22
24309796,2024-10-07,SEQRFE550D,121.16,9.89,10680.0,3075.0,701.0,1825.0,1684.0,260.0,0.0,6923.0,1287.0,0.0,0.1383125,0.03378125,0.9158125,1944.0,0.9245326211299157,57.13931990708865,3.4731707317061877,0.8662551440324762,73,0.22,0.88,0.018,0.016,0.24
